Repository: sanjayganeshprabu/Computational-Modeling-and-Predictive-Analytics-for-Materials-Data

# Computational-Modeling-and-Predictive-Analytics-for-Materials-Data-

File: curie_neel_database_processed.csv (part 1 of 427)
_id,confidence,doi,names,raw_units,raw_value,sentence,specifier,units,value
1,0.5712931676667565,https://doi.org/10.1016/B0-08-045047-4/00013-3,iron,K,>580,"The resulting iron proved to be a soft ferromagnet , with a Curie temperature > 580 K .",Curie temperature,Kelvin^(1.0),580
2,0.5651353069765412,https://doi.org/10.1016/B0-12-227410-5/00092-2,PbNb2O6,°C,250,"Recently , one of the present authors reported that the 1 mol % PbNb2O6 - doped Pb ( Sc1 / 2Nb1 / 2 ) O3 – PbTiO3 ceramic material near the MPB prepared by modern processing exhibits excellent piezoelectric properties , including kp > 71 % , kt > 54 % , k33 > 77 % , d33 > 500 pC , and Tc = 250 °C ( Yamashita , 1994b ) .",Tc,Celsius^(1.0),250
3,0.5657609256069348,https://doi.org/10.1016/B0-12-227410-5/00092-2,PbNb2O6,°C,250,"Recently , one of the present authors reported that the 1 mol % PbNb2O6 - doped Pb ( Sc1 / 2Nb1 / 2 ) O3 – PbTiO3 ceramic material near the MPB prepared by modern processing exhibits excellent piezoelectric properties , including kp > 71 % , kt > 54 % , k33 > 77 % / N , and Tc = 250 °C ( Yamashita , 1994b ) .",Tc,Celsius^(1.0),250
4,0.5342379848104621,https://doi.org/10.1016/B0-12-227410-5/00092-2,lead titanate,°C,500,"Another popular piezoelectric ceramic is lead titanate , which is one of the most thermally stable ferroelectric materials because its Curie temperature is around 500 °C .",Curie temperature,Celsius^(1.0),500
5,0.5206267384505667,https://doi.org/10.1016/B0-12-369396-9/00106-4,titanium,°C,580,"Low - titanium phases ( e . g . , pure magnetite ; Table 1 ) have TC values close to 580 °C , whereas the presence of titanium lowers the TC value .",TC,Celsius^(1.0),580
6,0.5692354995643165,https://doi.org/10.1016/B0-08-045047-4/00172-2,(C5Me5)2]+[TCNE]−,K,4.8,"( C5Me5 ) 2 ] + [ TCNE ] − was designed , synthesized , and subsequently characterized to be a bulk ferromagnet with an ordering temperature , Tc , of 4.8 K , and a coercivity , Hcr , of 1 kOe at 2 K .",Tc,Kelvin^(1.0),4.8
7,0.6029844352521037,https://doi.org/10.1016/B0-08-045047-4/00172-2,[FeCp * 2][TCNE,K,4.8,"The Tf of [ FeCp * 2 ] [ TCNE ] was previously determined to be 5.1 K , a little greater than its Tc of 4.8 K .",Tc,Kelvin^(1.0),4.8
8,0.6366814799283185,https://doi.org/10.1016/B0-08-045047-4/00181-3,SnSe2,K,8.1,"For example , the semiconductor SnSe2 becomes superconducting ( Tc = 8.1 K ) when intercalated by [ Co ( Cp ) 2 ] .",Tc,Kelvin^(1.0),8.1
9,0.5965628022917666,https://doi.org/10.1016/B0-08-045047-4/00181-3,FeOCl,K,91,"Pristine FeOCl exhibits a paramagnetic to antiferromagnetic phase transition with a Néel temperature of 91 K , which can be conveniently studied by Mössbauer spectroscopy .",Néel temperature,Kelvin^(1.0),91
10,0.5155488257514548,https://doi.org/10.1016/B0-12-227410-5/00315-X,Nb3Ge,K,23.2,"A major problem limiting the utilization of superconducting wires is the simple fact that the best known superconductor , Nb3Ge , has a transition temperature , Tc , no higher than 23.2 K .",Tc,Kelvin^(1.0),23.2
11,0.5575666515203886,https://doi.org/10.1016/B0-08-043152-6/00371-5,silver,nK,−1.9,The nuclear order in silver with TN = 560 pK has been investigated and the long spin – spin relaxation time of silver made it possible to produce a negative nuclear spin temperature and to find ferromagnetic order in silver above TC = −1.9 nK ( Oja and Lounasmaa 1997 ) .,TC,(10^-9.0) * Kelvin^(1.0),-1.9
12,0.8046029978433131,https://doi.org/10.1016/B0-08-043152-6/00371-5,PrNi5,mK,0.4,"PrNi5 ( hyperfine interaction - enhanced nuclear ferromagnet , TC = 0.4 mK ) serve in a lower stage in many nuclear refrigerators .",TC,(10^-3.0) * Kelvin^(1.0),0.4
13,0.5552887330833076,https://doi.org/10.1016/B0-08-043152-6/00371-5,copper,nK,58,"The progress made in the AD technique enabled the Helsinki group , in 1982 , to observe spontaneous nuclear order of copper below the Neél temperature TN = 58 nK ( Oja 1997 ) .",TN,(10^-9.0) * Kelvin^(1.0),58
14,0.5552887330833076,https://doi.org/10.1016/B0-08-043152-6/00371-5,copper,nK,58,"The progress made in the AD technique enabled the Helsinki group , in 1982 , to observe spontaneous nuclear order of copper below the Neél temperature TN = 58 nK ( Lounasmaa 1997 ) .",TN,(10^-9.0) * Kelvin^(1.0),58
15,0.5598635116684931,https://doi.org/10.1016/B0-08-043152-6/00371-5,silver,pK,560,The nuclear order in silver with TN = 560 pK has been investigated and the long spin – spin relaxation time of silver made it possible to produce a negative nuclear spin temperature and to find ferromagnetic order in silver above TC = −1.9 nK ( Oja and Lounasmaa 1997 ) .,TN,(10^-12.0) * Kelvin^(1.0),560
16,0.8472778882249301,https://doi.org/10.1016/B0-08-043152-6/00371-5,PrCu6,mK,2.6,PrCu6 ( TN = 2.6 mK ) serve in a lower stage in many nuclear refrigerators .,TN,(10^-3.0) * Kelvin^(1.0),2.6
17,0.5408737222828826,https://doi.org/10.1016/B0-12-227410-5/00409-9,copper oxides,K,160,we now have copper oxides with Tc in the region of 160 K under pressure .,Tc,Kelvin^(1.0),160
18,0.5652205606750289,https://doi.org/10.1016/B0-12-227410-5/00409-9,La2CuO4,K,30,The material that was found to be superconducting with a Tc of ca . 30 K was based on the cuprate La2CuO4 .,Tc,Kelvin^(1.0),30
19,0.5769218057847343,https://doi.org/10.1016/B0-12-227410-5/00409-9,HgCa2BaCu3O8,K,135,the highest Tc of 135 K is found in HgCa2BaCu3O8 .,Tc,Kelvin^(1.0),135
20,0.5679664649681067,https://doi.org/10.1016/B0-12-227410-5/00409-9,C60–TDAE,K,16,"C60 – TDAE ( Tc ≈ 16 K ) have attracted some attention ( C60 = buckminsterfullerene , TDEA = tetrakisdimethy - laminoethylene ) .",Tc,Kelvin^(1.0),16
21,0.5491429785804915,https://doi.org/10.1016/B0-12-227410-5/00409-9,Mn4,K,150,LaMnO3 with a small proportion of Mn4 + ( < 5 % ) becomes antiferromagnetically ordered at low temperatures ( TN ≈ 150 K ) .,TN,Kelvin^(1.0),150
22,0.548019106,https://doi.org/10.1016/B0-12-369401-9/00436-8,α-Fe2O3,K,953,"Dipole – dipole interactions orient the spins in the basal plane of α - Fe2O3 in the temperature interval 250 K < T < TN = 953 K ; but below the Morin temperature TM = 250 K , the spin orientation switches to the c - axis and the weak ferromagnetic component disappears abruptly .",TN,Kelvin^(1.0),953
23,0.7331931559451293,https://doi.org/10.1016/B0-08-043152-6/00467-8,thorium,K,1.368,"The critical temperatures Tc are 1.368 K for thorium , 1.4 K for protactinium , 0.68 K for α - uranium .",Tc,Kelvin^(1.0),1.368
24,0.7331931559451293,https://doi.org/10.1016/B0-08-043152-6/00467-8,thorium,K,1.4,"The critical temperatures Tc are 1.368 K for thorium , 1.4 K for protactinium , 0.68 K for α - uranium .",Tc,Kelvin^(1.0),1.4
25,0.7331931559451293,https://doi.org/10.1016/B0-08-043152-6/00467-8,thorium,K,0.68,"The critical temperatures Tc are 1.368 K for thorium , 1.4 K for protactinium , 0.68 K for α - uranium .",Tc,Kelvin^(1.0),0.68
26,0.8472778882249301,https://doi.org/10.1016/B0-08-043152-6/00467-8,"Americium, americium",K,0.625,"For heavier actinides , superconductivity was found for americium ( Tc = 0.625 K ) .",Tc,Kelvin^(1.0),0.625
27,0.8294626781241324,https://doi.org/10.1016/B0-08-043152-6/00467-8,Th2Fe17,K,295,Exceptions are compounds such as Th2Fe17 ( TC = 295 K ) .,TC,Kelvin^(1.0),295
28,0.8294626781241324,https://doi.org/10.1016/B0-08-043152-6/00467-8,Th2Co17,K,1035,"Exceptions are compounds such as Th2Co17 ( TC = 1035 K ) , in which magnetism is dominated by transition - metal components .",TC,Kelvin^(1.0),1035
29,0.5750598438457485,https://doi.org/10.1016/B0-08-043152-6/00467-8,AmFe2,K,162,"Relatively high TC values ( UFe2 162 K , NpFe2 492 K , PuFe2 564 K , AmFe2 613 K ) point to the dominance of the iron – sublattice exchange interactions , but actinide magnetic moments are non - negligible , reaching 1.1 μB per neptunium or 0.45μB for plutonium .",TC,Kelvin^(1.0),162
30,0.5206267384505667,https://doi.org/10.1016/B0-08-043152-6/00467-8,UFe5Co5Si2,K,750,The highest TC = 750 K was recorded for UFe5Co5Si2 .,TC,Kelvin^(1.0),750
31,0.7577350269189626,https://doi.org/10.1016/B0-08-043152-6/00467-8,CmN,K,109,"Whereas ThN and AmN are weakly magnetic , magnetic ordering appears for UN ( TN = 53 K ) , NpN ( TC≈90 K ) , presumably also in PuN ( TN = 13 K ) and CmN ( TC = 109 K ) , and data exist even for BkN ( TC = 88 K ) .",TC,Kelvin^(1.0),109
32,0.7577350269189626,https://doi.org/10.1016/B0-08-043152-6/00467-8,CmN,K,88,"Whereas ThN and AmN are weakly magnetic , magnetic ordering appears for UN ( TN = 53 K ) , NpN ( TC≈90 K ) , presumably also in PuN ( TN = 13 K ) and CmN ( TC = 109 K ) , and data exist even for BkN ( TC = 88 K ) .",TC,Kelvin^(1.0),88
33,0.7719603212862739,https://doi.org/10.1016/B0-08-043152-6/00467-8,U3Sb4,K,196,"Of the other compounds , a high magnetic ordering temperature can be found , for example , in U3As4 ( TC = 196 K ) , U3Sb4 ( TC = 146 K ) , even 400 K for AF ordering in U2N2As .",TC,Kelvin^(1.0),196
34,0.7719603212862739,https://doi.org/10.1016/B0-08-043152-6/00467-8,U2N2As,K,146,"Of the other compounds , a high magnetic ordering temperature can be found , for example , in U3As4 ( TC = 196 K ) , U3Sb4 ( TC = 146 K ) , even 400 K for AF ordering in U2N2As .",TC,Kelvin^(1.0),146
35,0.6338354268048705,https://doi.org/10.1016/B0-08-043152-6/00467-8,"Hydrogen, hydrogen",K,180,"With hydrogen , uranium forms a trihydride known as a ferromagnet ( TC = 180 K ) .",TC,Kelvin^(1.0),180
36,0.6488540948711177,https://doi.org/10.1016/B0-08-043152-6/00467-8,PuH3,K,100,"AF order was found in PuH2 ( TN = 30 K ) , whereas PuH3 is ferromagnetic ( TC = 100 K ) .",TC,Kelvin^(1.0),100
37,0.6276867,https://doi.org/10.1016/B0-08-043152-6/00467-8,U2Rh2Sn,K,24,"However , Np2Rh2Sn is a nonmagnetic spin fluctuator , whereas U2Rh2Sn undergoes AF order ( TN = 24 K ) .",TN,Kelvin^(1.0),24
38,0.6757210732658111,https://doi.org/10.1016/B0-08-043152-6/00467-8,monopnictides,K,213,"The metallic character appears in most of the rocksalt type of compounds , monopnictides AnX ( An = U , Np , Pu ; X = P , As , Sb , Bi ) and monochalcogenides AnY ( An = U , Np ; Y = S , Se , Te ) , which are magnetically ordered and reach appreciable magnetic phase transition temperatures e . g . , TN = 213 K in USb or 285 K in UBi .",TN,Kelvin^(1.0),213
39,0.6757210732658111,https://doi.org/10.1016/B0-08-043152-6/00467-8,An,K,213,"The metallic character appears in most of the rocksalt type of compounds , monopnictides AnX ( An = U , Np , Pu ; X = P , As , Sb , Bi ) and monochalcogenides AnY ( An = U , Np ; Y = S , Se , Te ) , which are magnetically ordered and reach appreciable magnetic phase transition temperatures e . g . , TN = 213 K in USb or 285 K in UBi .",TN,Kelvin^(1.0),213
40,0.5377770326577991,https://doi.org/10.1016/B0-08-043152-6/00467-8,PuC1-x,K,100,"PuC1 - x undergoes AF ordering with TN ranging between 100 K , depending on the stoichiometry .",TN,Kelvin^(1.0),100
41,0.5377770326577991,https://doi.org/10.1016/B0-08-043152-6/00467-8,PuC1-x,K,30,"PuC1 - x undergoes AF ordering with TN ranging between 30 K , depending on the stoichiometry .",TN,Kelvin^(1.0),30
42,0.7755928946018453,https://doi.org/10.1016/B0-08-043152-6/00467-8,PuN,K,13,"Whereas ThN and AmN are weakly magnetic , magnetic ordering appears for UN ( TN = 53 K ) , NpN ( TC≈90 K ) , presumably also in PuN ( TN = 13 K ) and CmN ( TC = 109 K ) , and data exist even for BkN ( TC = 88 K ) .",TN,Kelvin^(1.0),13
43,0.7755928946018453,https://doi.org/10.1016/B0-08-043152-6/00467-8,PuN,K,109,"Whereas ThN and AmN are weakly magnetic , magnetic ordering appears for UN ( TN = 53 K ) , NpN ( TC≈90 K ) , presumably also in PuN ( TN = 13 K ) and CmN ( TC = 109 K ) , and data exist even for BkN ( TC = 88 K ) .",TN,Kelvin^(1.0),109
44,0.5605810639935345,https://doi.org/10.1016/B0-08-043152-6/00467-8,USb2,K,205,USb2 are antiferromagnets with TN = 205 K .,TN,Kelvin^(1.0),205
45,0.5726708267782523,https://doi.org/10.1016/B0-08-043152-6/00467-8,UAs2,K,273,UAs2 are antiferromagnets with TN = 273 K respectively .,TN,Kelvin^(1.0),273
46,0.5954467170558659,https://doi.org/10.1016/B0-08-043152-6/00467-8,UO2,K,31,"UO2 are antiferromagnets ( TN = 31 K , respectively ) .",TN,Kelvin^(1.0),31
47,0.7,https://doi.org/10.1016/B0-08-043152-6/00467-8,PuH2,K,30,"AF order was found in PuH2 ( TN = 30 K ) , whereas PuH3 is ferromagnetic ( TC = 100 K ) .",TN,Kelvin^(1.0),30
48,0.7,https://doi.org/10.1016/B0-08-043152-6/00467-8,PuH2,K,100,"AF order was found in PuH2 ( TN = 30 K ) , whereas PuH3 is ferromagnetic ( TC = 100 K ) .",TN,Kelvin^(1.0),100
49,0.6105930196697678,https://doi.org/10.1016/B0-08-043152-6/00468-X,"cerium, gadolinium",K,293,"For example , gadolinium , in the middle of the series , has a 4f7 configuration with a magnetic moment equal to 7 μB in the ferromagnetic phase below the Curie temperature of 293 K , and there is no change in the number of 4f electrons under pressure , even a very high one .",Curie temperature,Kelvin^(1.0),293
50,0.5475385198950888,https://doi.org/10.1016/B0-08-043152-6/00468-X,mercury,K,4.15,Superconductivity was discovered experimentally in 1911 by Kamerlingh Onnes ( 1911 ) in mercury metal below Tc = 4.15 K .,Tc,Kelvin^(1.0),4.15
51,0.5692901086862234,https://doi.org/10.1016/B0-08-043152-6/00468-X,lanthanum,K,12.9,"The observed maximum Tc values up to 1986 were 9.25 K for niobium at normal pressure , 12.9 K for lanthanum at 200 kbar , 20.3 K for bulk Nb3Ga , and 23.2 K for a thin film of Nb3Ge ( Vonsovsky et al . 1982 , Tominez et al . 2000 ) .",Tc,Kelvin^(1.0),12.9
52,0.5692901086862234,https://doi.org/10.1016/B0-08-043152-6/00468-X,Nb3Ga,K,20.3,"The observed maximum Tc values up to 1986 were 9.25 K for niobium at normal pressure , 12.9 K for lanthanum at 200 kbar , 20.3 K for bulk Nb3Ga , and 23.2 K for a thin film of Nb3Ge ( Vonsovsky et al . 1982 , Tominez et al . 2000 ) .",Tc,Kelvin^(1.0),20.3
53,0.5387806613632617,https://doi.org/10.1016/B0-08-043152-6/00468-X,YBaCu3O7,K,90,"Since the mid -1980s there has been considerable interest in the study of superconducting materials , after the discovery by Bednorz of “ high Tc superconductivity . ” There are several series of high Tc superconducting materials : the LaSrCuO4 systems are superconducting below roughly 40 K , the YBaCu3O7 systems have a Tc larger than 90 K .",Tc,Kelvin^(1.0),90
54,0.5344269906813999,https://doi.org/10.1016/B0-08-043152-6/00468-X,LaSrCuO4,K,133,"Since the mid -1980s there has been progress in the study of superconducting materials , after the discovery by Muller ( 1986 ) of “ high Tc superconductivity . ” There are several series of high Tc superconducting materials : the LaSrCuO4 systems are superconducting below roughly 40 K , , the mercury - based compounds show the maximum Tc value of 133 K at normal pressure .",Tc,Kelvin^(1.0),133
55,0.5333333333333332,https://doi.org/10.1016/B0-08-043152-6/00468-X,CeCu2Si2,K,0.6,The discovery of superconductivity at Tc = 0.6 K in CeCu2Si2 at normal pressure ( Steglich et al . 1979 ) is very fascinating .,Tc,Kelvin^(1.0),0.6
56,0.5625488273111743,https://doi.org/10.1016/B0-08-043152-6/00468-X,cerium,K,0.6,"Superconductivity has been found at very high pressures around the QCP in several cerium compounds , namely CeCu2Ge2 at Tc = 0.6 K above 77 kbar , CePd2Si2 at Tc = 0.5 K above 23 kbar , CeRh2Si2 at Tc , CeCu2 around 60 kbar , CeIn3 below 0.2 K at 25 kbar .",Tc,Kelvin^(1.0),0.6
57,0.5625488273111743,https://doi.org/10.1016/B0-08-043152-6/00468-X,"Cerium, cerium",K,0.5,"Superconductivity has been found at very high pressures around the QCP in several cerium compounds , namely CeCu2Ge2 at Tc = 0.6 K above 77 kbar , CePd2Si2 at Tc = 0.5 K above 23 kbar , CeRh2Si2 at Tc , CeCu2 around 60 kbar , CeIn3 below 0.2 K at 25 kbar .",Tc,Kelvin^(1.0),0.5
58,0.7026132009110784,https://doi.org/10.1016/B0-08-043152-6/00468-X,URu2Si2,K,8.8,"The values of TN and Tc are , respectively , 8.8 K and 0.85 K in UBe13 , 17.5 K and 0.8 K in URu2Si2 , 4.6 K and 1 K in UNi2Al3 ( Geibel et al . 1991b ) , and 14 K and 2 K in UPd2Al3 ( Geibel et al . 1991a ) .",Tc,Kelvin^(1.0),8.8
59,0.7026132009110784,https://doi.org/10.1016/B0-08-043152-6/00468-X,URu2Si2,K,0.85,"The values of TN and Tc are , respectively , 8.8 K and 0.85 K in UBe13 , 17.5 K and 0.8 K in URu2Si2 , 4.6 K and 1 K in UNi2Al3 ( Geibel et al . 1991b ) , and 14 K and 2 K in UPd2Al3 ( Geibel et al . 1991a ) .",Tc,Kelvin^(1.0),0.85
60,0.5630942376029834,https://doi.org/10.1016/B0-08-043152-6/00468-X,CeAl2,K,3.85,"At low temperatures , CeAl2 becomes antiferromagnetic at TN = 3.85 K and the magnetic resistivity drops rapidly below TN .",TN,Kelvin^(1.0),3.85
61,0.5227206927421099,https://doi.org/10.1016/B0-08-043152-6/00468-X,"U(Pt1−x Pdx)3, U(Pt1−xPdx)3",K,6,"A real long - range antiferromagnetic ordering occurs when the concentration , x , increases in alloys U ( Pt1−xPdx ) 3 and the Néel temperature is equal to 6 K for x = 0.05 , as given in Table 1 .",Néel temperature,Kelvin^(1.0),6
62,0.6817913331207315,https://doi.org/10.1016/B0-08-043152-6/00468-X,URu2Si2,K,8.8,"The values of TN and Tc are , respectively , 8.8 K and 0.85 K in UBe13 , 17.5 K and 0.8 K in URu2Si2 , 4.6 K and 1 K in UNi2Al3 ( Geibel et al . 1991b ) , and 14 K and 2 K in UPd2Al3 ( Geibel et al . 1991a ) .",TN,Kelvin^(1.0),8.8
63,0.6817913331207315,https://doi.org/10.1016/B0-08-043152-6/00468-X,URu2Si2,K,0.85,"The values of TN and Tc are , respectively , 8.8 K and 0.85 K in UBe13 , 17.5 K and 0.8 K in URu2Si2 , 4.6 K and 1 K in UNi2Al3 ( Geibel et al . 1991b ) , and 14 K and 2 K in UPd2Al3 ( Geibel et al . 1991a ) .",TN,Kelvin^(1.0),0.85
64,0.6691338634578333,https://doi.org/10.1016/B0-12-369401-9/00481-2,lanthanum–barium–copper,K,35,"In 1986 , an oxide superconductor of the lanthanum – barium – copper system was first announced by Bednorz and Muller of the IBM Zurich Research Institute and its critical temperature Tc was 35 K , which exceeded the historical Tc 23 K of the NbGe .",Tc,Kelvin^(1.0),35
65,0.6080445219774402,https://doi.org/10.1016/B0-12-369401-9/00481-2,C60,K,18,"A F Hebard and others have reported that the powder of C60 with doped potassium ( K3 C60 ) shows a superconducting nature at a critical temperature of Tc = 18 K , and the same thin film of K3 C60 shows the superconducting nature at a critical temperature of Tc = 16 K . MgB2 has recently been reported to become superconducting at 39 K ( for further details , see section “ Further reading ” ) .",Tc,Kelvin^(1.0),18
66,0.6080445219774402,https://doi.org/10.1016/B0-12-369401-9/00481-2,C60,K,16,"A F Hebard and others have reported that the powder of C60 with doped potassium ( K3 C60 ) shows a superconducting nature at a critical temperature of Tc = 18 K , and the same thin film of K3 C60 shows the superconducting nature at a critical temperature of Tc = 16 K . MgB2 has recently been reported to become superconducting at 39 K ( for further details , see section “ Further reading ” ) .",Tc,Kelvin^(1.0),16
67,0.6282933506177035,https://doi.org/10.1016/B0-12-369401-9/00529-5,CeRhIns,K,2.1,A pressure of 16 kbar drives CeRhIns superconducting with a maximum Tc of 2.1 K .,Tc,Kelvin^(1.0),2.1
68,0.6015159741130207,https://doi.org/10.1016/B0-12-369401-9/00529-5,Ge,mK,20,% Ge leads to TN = 20 mK ) amplifies these differences .,TN,(10^-3.0) * Kelvin^(1.0),20
69,0.776768134,https://doi.org/10.1016/B0-12-369401-9/00529-5,CeIn3,K,10,An analogous behavior was found for CeIn3 ( TN = 10 K at ambient pressure ) .,TN,Kelvin^(1.0),10
70,0.5502806077805136,https://doi.org/10.1016/B0-12-369401-9/00529-5,CeRhIn5,K,3.8,"While CeRhIn5 is AF TN = 3.8 K , CeIrIn5Tc = 0.4 K are superconducting .",TN,Kelvin^(1.0),3.8
71,0.5502806077805136,https://doi.org/10.1016/B0-12-369401-9/00529-5,CeRhIn5,K,3.8,"While CeRhIn5 is AF TN = 3.8 K , CeIrIn5Tc = CeCoIn5Tc = 2.3 K are superconducting .",TN,Kelvin^(1.0),3.8
72,0.620743595,https://doi.org/10.1016/B0-08-043152-6/00536-2,"Ferrite, ferrite",K,<1043,For pure iron the ferromagnetic region of ferrite ( α - f - Fe ) appears below the Curie temperature ( T < 1043 K ) .,Curie temperature,Kelvin^(1.0),1043
73,0.620743595,https://doi.org/10.1016/B0-08-043152-6/00536-2,α-f-Fe,K,<1043,For pure iron the ferromagnetic region of ferrite ( α - f - Fe ) appears below the Curie temperature ( T < 1043 K ) .,Curie temperature,Kelvin^(1.0),1043
74,0.5704048914797935,https://doi.org/10.1016/B0-12-369401-9/00549-0,RuSr2Cu2O8,K,18,"AC susceptibility measurements of RuSr2Cu2O8 , showing that superconductivity exists up to 35 K , with Tc = 18 K and Tc = 133 K .",Tc,Kelvin^(1.0),18
75,0.756512608,https://doi.org/10.1016/B0-12-369401-9/00549-0,SrRuO3,K,165,"Nevertheless , the magnetic properties of these oxides are very different : SrRuO3 is ferromagnetic with a Tc of 165 K , whereas CaRuO3 has been described for a long time as a paramagnetic metal involving antiferromagnetic interactions .",Tc,Kelvin^(1.0),165
76,0.756512608,https://doi.org/10.1016/B0-12-369401-9/00549-0,SrRuO3,K,165,"Nevertheless , the magnetic properties of these oxides are very different : SrRuO3 is ferromagnetic with a Tc of 165 K , whereas is now believed by several authors to be nearly ferromagnetic , as supported by NMR observations .",Tc,Kelvin^(1.0),165
77,0.566841458,https://doi.org/10.1016/B0-12-369401-9/00549-0,Sr2RuO4,K,1.5,"In contrast , Sr2RuO4 is a superconductor below Tc = 1.5 K and is paramagnetic above this temperature with a tendency toward ferromagnetism .",Tc,Kelvin^(1.0),1.5
78,0.5422807381024584,https://doi.org/10.1016/B0-12-369401-9/00549-0,oxide,K,104,"The zero field cooled ( ZFC ) and field cooled ( FC ) M ( T ) curves ( Figure 11 ) of this oxide registered at low field show a large magnetic anisotropy below Tc = 104 K , the easy axis being near [ 0 0 1 ] .",Tc,Kelvin^(1.0),104
79,0.7250672571179599,https://doi.org/10.1016/B0-12-369401-9/00549-0,oxide,K,148,"The single - crystal study of this compound shows that like Sr3Ru2O7 , this oxide is ferromagnetic , with a Tc of 148 K , intermediate between that of SrRuO3 .",Tc,Kelvin^(1.0),148
80,0.7250672571179599,https://doi.org/10.1016/B0-12-369401-9/00549-0,oxide,K,148,"The single - crystal study of this compound shows that like Sr3Ru2O7 , this oxide is ferromagnetic , with a Tc of 148 K , intermediate between that of Sr3Ru2O7 .",Tc,Kelvin^(1.0),148
81,0.559486071,https://doi.org/10.1016/B0-12-369401-9/00549-0,SrRuO3,K,148,The ρ ( T ) curve ( Figure 14b ) of this phase is similar to that observed for SrRuO3 with a Fisher – Langer anomaly at Tc = 148 K .,Tc,Kelvin^(1.0),148
82,0.5584666290368105,https://doi.org/10.1016/B0-12-369401-9/00549-0,RuSr2GdCu2O8,K,15–40,It has been discovered that the 1212 ruthenocuprate RuSr2GdCu2O8 is both a superconductor with a Tc = 15 – 40 K .,Tc,Kelvin^(1.0),"15.0, 40.0"
83,0.5851896143831874,https://doi.org/10.1016/B0-12-369401-9/00549-0,Mn,K,220,"Thus , very high Tc up to 220 K can be reached by Mn - site doping , changing completely the magnetic - phase diagram of the manganites .",Tc,Kelvin^(1.0),220
84,0.5383010495918394,https://doi.org/10.1016/B0-12-369401-9/00549-0,"Ru, Sm1−xCaxMnO3",K,200,"It can be seen that the Tc of the ferromagnetic insulating region is increased by Ru substitution , but , more importantly , that the broad charge - ordered antiferromagnetic domain ( Figure 21a ) is suppressed and replaced by a ferromagnetic metallic region with a Tc up to 200 K .",Tc,Kelvin^(1.0),200
85,0.5582339515034693,https://doi.org/10.1016/B0-12-369401-9/00549-0,Ru(V,K,40,"In all these compounds , the Ru ( V ) lattice is antiferromagnetic at low temperature with TN values ranging from 26 to 40 K .",TN,Kelvin^(1.0),40
86,0.558484058,https://doi.org/10.1016/B0-12-227410-5/00594-9,"PVDF, Poly ( vinylidene fluoride ), Poly(vinylidene fluoride), poly(vinylidene fluoride)",°C,215,"The lowest Curie temperature of the copolymer is about 60 °C , and this phase temperature increases linearly with increasing VDF content , which allows an extrapolation of the Curie transition temperature of PVDF homopolymer to about 215 °C .",Curie temperature,Celsius^(1.0),215
87,0.5719063550595367,https://doi.org/10.1016/B0-12-227410-5/00594-9,VDF/TrFE,°C,>60,The phase transition TC of all VDF / TrFE copolymers occurs at high temperatures ( > 60 °C ) and the transition is relatively sharp .,TC,Celsius^(1.0),60
88,0.6852633018158649,https://doi.org/10.1016/B0-08-043152-6/00603-3,"TDAE, tetrakis ( dimethylamino ) - ethylene, tetrakis(dimethylamino)-ethylene",K,16,"A strong organic reducing agent such as tetrakis ( dimethylamino ) - ethylene ( TDAE ) , results in the formation of a ferromagnetic solid ( TDAE ) C60 with a Curie temperature of 16 K , higher than that of any other molecular ferromagnet consisting exclusively of first - row elements .",Curie temperature,Kelvin^(1.0),16
89,0.8472778882249301,https://doi.org/10.1016/B0-08-043152-6/00628-8,NdGa2,K,9.5,NdGa2 ( TN = 9.5 K ) with the AlB2 type hexagonal structure may serve as examples .,TN,Kelvin^(1.0),9.5
90,0.8472778882249301,https://doi.org/10.1016/B0-08-043152-6/00628-8,NdGa2,K,9.5,NdGa2 ( TN = 9.5 K ) with PrFe4P12 ( TN = 6.2 K ) with the cubic filled Skutterudide structure may serve as examples .,TN,Kelvin^(1.0),9.5
91,0.5555888724619545,https://doi.org/10.1016/B0-08-043152-6/00628-8,PrFe4P12,K,6.5,Figure 4 shows the field dependence of the MR in PrFe4P12 along with the magnetization above the Néel temperature ( TN ) of 6.5 K .,TN,Kelvin^(1.0),6.5
92,0.5555888724619545,https://doi.org/10.1016/B0-08-043152-6/00628-8,PrFe4P12,K,6.5,Figure 4 shows the field dependence of the MR in PrFe4P12 along with the magnetization below the Néel temperature ( TN ) of 6.5 K .,TN,Kelvin^(1.0),6.5
93,0.5607563613225539,https://doi.org/10.1016/B0-12-369395-0/00640-0,Mn,K,110,Molecular beam epitaxy ( MBE ) grown GaAs with Mn opened a new chapter of III – V SMSs showing ferromagnetic behavior with the highest transition temperature Tc = 110 K .,Tc,Kelvin^(1.0),110
94,0.6144994695300565,https://doi.org/10.1016/B0-12-369401-9/00706-3,mercury,K,4.2,"In 1911 , Onnes discovered superconductivity in mercury with a transition temperature Tc of 4.2 K , at which the DC resistance of mercury dropped to zero .",Tc,Kelvin^(1.0),4.2
95,0.6145466911410726,https://doi.org/10.1016/B0-12-369401-9/00706-3,Nb3Ge,K,23,"Before 1986 , the highest Tc in the now so - called low - temperature superconductors ( LTSC ) was found in Nb3Ge ( 23 K ) .",Tc,Kelvin^(1.0),23
96,0.7989551608823741,https://doi.org/10.1016/B0-12-369401-9/00706-3,(LaBa)2CuO4,K,35,"In 1986 , Bednorz reported superconductivity in ( LaBa ) 2CuO4 with a Tc of 35 K , in contrast to the previous record of 23 K in LTSC .",Tc,Kelvin^(1.0),35
97,0.7989551608823741,https://doi.org/10.1016/B0-12-369401-9/00706-3,(LaBa)2CuO4,K,35,"In 1986 , Muller reported superconductivity in ( LaBa ) 2CuO4 with a Tc of 35 K , in contrast to the previous record of 23 K in LTSC .",Tc,Kelvin^(1.0),35
98,0.7072585352733229,https://doi.org/10.1016/B0-12-369401-9/00706-3,YBa2Cu3O7,K,90,"Shortly after that , YBa2Cu3O7 ( Tc = 90 K ) , Bi2Sr2Ca2Cu3O10 ( Tc = 110 K were discovered .",Tc,Kelvin^(1.0),90
99,0.7072585352733229,https://doi.org/10.1016/B0-12-369401-9/00706-3,Bi2Sr2Ca2Cu3O10,K,110,"Shortly after that , YBa2Cu3O7 ( Tc = 90 K ) , Bi2Sr2Ca2Cu3O10 ( Tc = 110 K were discovered .",Tc,Kelvin^(1.0),110
100,0.8472778882249301,https://doi.org/10.1016/B0-12-369401-9/00706-3,Tl2Ba2Ca2Cu3O10,K,125,"Shortly after that , , Tl2Ba2Ca2Cu3O10 ( Tc = 125 K ) were discovered .",Tc,Kelvin^(1.0),125
101,0.5808199417948966,https://doi.org/10.1016/B0-12-369401-9/00706-3,nitrogen,K,77,Tc values above the liquid nitrogen temperature ( 77 K ) open the way for many applications .,Tc,Kelvin^(1.0),77
102,0.5848131422338256,https://doi.org/10.1016/B0-12-369397-7/00706-8,"PZT, lead zirconium titanate",°C,328–365,The Curie temperature for PZT ceramics is 328 – 365 °C .,Curie temperature,Celsius^(1.0),"328.0, 365.0"
103,0.6046536208558548,https://doi.org/10.1016/B0-08-043152-6/00732-4,Fe–Co–V,°C,950,Soft magnetic materials based on Fe – Co – V alloys provide very high magnetic saturization value of 2.25 T with a high Curie temperature of 950 °C .,Curie temperature,Celsius^(1.0),950
104,0.5165796765783077,https://doi.org/10.1016/B0-12-227410-5/00776-6,tungsten,K,7.2,These superconducting transition temperatures ( Tc ) have been developed by the National Institute of Standards as thermometric fixed points for temperatures from 15 mK ( tungsten ) to 7.2 K ( lead ) .,Tc,Kelvin^(1.0),7.2
105,0.5165796765783077,https://doi.org/10.1016/B0-12-227410-5/00776-6,tungsten,K,7.2,These superconducting transition temperatures ( Tc ) have been developed by the National Institute of Technology as thermometric fixed points for temperatures from 15 mK ( tungsten ) to 7.2 K ( lead ) .,Tc,Kelvin^(1.0),7.2
106,0.5742538067840799,https://doi.org/10.1016/B0-08-043152-6/00845-7,gadolinium ferrite,K,183,( a ) Phase diagram of gadolinium ferrite garnet for H→ ψ [ 111 ] ( Kharchenko et al . 1975a and ( b ) ) the “ reconstructed ” high - field phase diagram of the epitaxial film Y2.6Gd0.4Fe3.9Ga1.1O12 with Tc = 183 K ( Gnatchenko et al . 1977 ) .,Tc,Kelvin^(1.0),183
107,0.5727066513193728,https://doi.org/10.1016/B0-08-043152-6/00862-7,Br,°C,920,"The 2 : 17 materials have favorable intrinsic properties : remanent induction Br = 1.2 T ( 25 °C ) , intrinsic coercivity , iHc = 1.2 T ( 25 °C ) and Tc = 920 °C ( e . g . , in comparison to 750 °C for SmCo5 ) .",Tc,Celsius^(1.0),920
108,0.6613206286356041,https://doi.org/10.1016/B0-08-043152-6/00863-9,Sr2RuO4,K,1.5,"The superconducting transition temperature Tc is 1.5 K in Sr2RuO4 , in contrast to 40 K in La2−xSrxCuO4 with a d - wave ( even parity ) pairing state , where the quasi - two - dimensional network of the CuO2 plane is replaced by the RuO2 one .",Tc,Kelvin^(1.0),1.5
109,0.6613206286356041,https://doi.org/10.1016/B0-08-043152-6/00863-9,Sr2RuO4,K,40,"The superconducting transition temperature Tc is 1.5 K in Sr2RuO4 , in contrast to 40 K in La2−xSrxCuO4 with a d - wave ( even parity ) pairing state , where the quasi - two - dimensional network of the CuO2 plane is replaced by the RuO2 one .",Tc,Kelvin^(1.0),40
110,0.553960072,https://doi.org/10.1016/B0-08-043152-6/00876-7,Co/Pt,°C,300,This Curie temperature is between 300 °C for a good Co / Pt medium .,Curie temperature,Celsius^(1.0),300
111,0.5896158431641377,https://doi.org/10.1016/B0-08-043152-6/00876-7,Co,°C,330,"A striking example is given by Lin for a 23× ( 3 Å Co multilayer ( see Fig . 14 ) , where Tc is about 330 °C while the coercivity becomes zero at about 260 °C , a difference of 70 °C !",Tc,Celsius^(1.0),330
112,0.5896158431641377,https://doi.org/10.1016/B0-08-043152-6/00876-7,"Co50Ni50, Pt",°C,330,"A striking example is given by Do ( 1990 ) for a 23× ( / 10 Å Pt ) multilayer ( see Fig . 14 ) , where Tc is about 330 °C while the coercivity becomes zero at about 260 °C , a difference of 70 °C !",Tc,Celsius^(1.0),330
113,0.8510657549140603,https://doi.org/10.1016/B0-08-043152-6/00876-7,cobalt,K,1388,"Bulk cobalt has a Tc of 1388 K , which is much too high for any type of thermomagnetic recording .",Tc,Kelvin^(1.0),1388
114,0.5521124859964701,https://doi.org/10.1016/B0-08-043152-6/00876-7,CoNi/Pt,°C,255,"The typical magnetic parameters in an optimum CoNi / Pt multilayer are HC = , Tc = 255 °C .",Tc,Celsius^(1.0),255
115,0.6409252900084461,https://doi.org/10.1016/B0-08-043152-6/00970-0,nickel,K,631,Note that S vs . T of nickel above the Curie temperature ( 631 K ) is very similar to that of palladium .,Curie temperature,Kelvin^(1.0),631
116,0.6415381367506607,https://doi.org/10.1016/B0-08-043152-6/01000-7,Pd,K,10,"These salts such as alkali - metal doped fullerenes ( where dmit = isotrithionedithiolate = Ni , Pd , Pt ) can be superconducting at relatively high temperatures ( up to Tc = 10 K ) .",Tc,Kelvin^(1.0),10
117,0.6415381367506607,https://doi.org/10.1016/B0-08-043152-6/01000-7,Pd,K,10,"others such as transition metal complexes of the type M ( dmit ) 2 ( where dmit = M = Ni , Pd , Pt ) can be superconducting at relatively high temperatures ( up to Tc = 10 K ) .",Tc,Kelvin^(1.0),10
118,0.6039967168917431,https://doi.org/10.1016/B0-08-043748-6/01073-2,CMeNPh)2Cl4,K,9.7,CMeNPh ) 2Cl4 ] which contains rhenium ( IV ) with the expected paramagnetic magnetic moment of 3.6 μB above its Neel temperature of 9.7 K .,Neel temperature,Kelvin^(1.0),9.7
119,0.5525176242388037,https://doi.org/10.1016/B0-12-369401-9/01127-X,gadolinium,K,294,The total entropy of gadolinium in the vicinity of TC = 294 K in 0 and 7.5 T magnetic fields .,TC,Kelvin^(1.0),294
120,0.5531848048829467,https://doi.org/10.1016/B0-12-369401-9/01127-X,Gd,K,294,"The extensive , ΔTad , MCE of the elemental Gd in the vicinity of its Curie temperature , TC = 294 K , for a magnetic field change from 0 to 7.5 T .",TC,Kelvin^(1.0),294
121,0.5531848048829467,https://doi.org/10.1016/B0-12-369401-9/01127-X,Gd,K,294,"The ΔSM , ΔTad , MCE of the elemental Gd in the vicinity of its Curie temperature , TC = 294 K , for a magnetic field change from 0 to 7.5 T .",TC,Kelvin^(1.0),294
122,0.5531848048829467,https://doi.org/10.1016/B0-12-369401-9/01127-X,Gd,K,294,"The intensive , ΔTad , MCE of the elemental Gd in the vicinity of its Curie temperature , TC = 294 K , for a magnetic field change from 0 to 7.5 T .",TC,Kelvin^(1.0),294
123,0.7755928946018453,https://doi.org/10.1016/B0-12-369401-9/01127-X,Gd0.54Er0.46AlNi,K,14.5,"Normalized magnetocaloric effect of ( a ) Gd5Si2.5Ge1.5 ( TC = 312 K ) , ( b ) Gd0.54Er0.46AlNi ( TC = 14.5 K ( the normalization temperature ) and 35 K ) and ( c ) Gd5Si2Ge2 ( TC = 273 K ) shown as a function of the reduced temperature for various magnetic field changes .",TC,Kelvin^(1.0),14.5
124,0.7755928946018453,https://doi.org/10.1016/B0-12-369401-9/01127-X,Gd0.54Er0.46AlNi,K,35,"Normalized magnetocaloric effect of ( a ) Gd5Si2.5Ge1.5 ( TC = 312 K ) , ( b ) Gd0.54Er0.46AlNi ( TC = 14.5 K ( the normalization temperature ) and 35 K ) and ( c ) Gd5Si2Ge2 ( TC = 273 K ) shown as a function of the reduced temperature for various magnetic field changes .",TC,Kelvin^(1.0),35
125,0.5843990882473935,https://doi.org/10.1016/B0-12-369401-9/01127-X,Gd,K,16,"The achieved temperature difference was more than three times the MCE of Gd for ΔB = 7 T ( see Figure 2 , where for a slightly greater ΔB = 7.5 T , the maximum ΔTad of Gd is around 16 K at TC = 294 K ; the MCE is ∼13 K ) .",TC,Kelvin^(1.0),16
126,0.5843990882473935,https://doi.org/10.1016/B0-12-369401-9/01127-X,Gd,K,16,"The achieved temperature difference was more than three times the MCE of Gd for ΔB = 7 T ( see Figure 2 , where for a slightly greater ΔB = 7.5 T , the maximum ΔTad of Gd is around 16 K at TC = 294 K ; ∼11 K ) .",TC,Kelvin^(1.0),16
127,0.5843990882473935,https://doi.org/10.1016/B0-12-369401-9/01127-X,Gd,K,16,"The achieved temperature difference was more than three times the MCE of Gd for ΔB = 7 T ( see Figure 2 , where for a slightly greater ΔB = 7.5 T , the maximum ΔTad of Gd is around 16 K at TC = 294 K ; 272 K , respectively ) .",TC,Kelvin^(1.0),16
128,0.6411911415268593,https://doi.org/10.1016/B0-08-043152-6/01204-3,nickel,K,624,"Binary alloys Fe100−xNix composed of the two ferromagnetic elements nickel ( μ = 0.64μB , Tc = 624 K ) have widespread applications ( Béranger et al . 1996 ) because they show exceptional physical properties at almost all compositions .",Tc,Kelvin^(1.0),624
129,0.5844630045770918,https://doi.org/10.1016/B0-08-043152-6/01261-4,Mn2Sb,K,550,Mn2Sb with the tetragonal Cu2Sb - type structure is ferrimagnetic with TC = 550 K .,TC,Kelvin^(1.0),550
130,0.8850761583276932,https://doi.org/10.1016/B0-08-043152-6/01261-4,MnS2,K,48,"The Néel temperature , TN , is 48 K , 47 K , and 87 K for MnS2 , MnSe2 , and MnTe2 , respectively ( Ishikawa and Miura 1991 ) .",Néel temperature,Kelvin^(1.0),48
131,0.8850761583276932,https://doi.org/10.1016/B0-08-043152-6/01261-4,MnSe2,K,47,"The Néel temperature , TN , is 48 K , 47 K , and 87 K for MnS2 , MnSe2 , and MnTe2 , respectively ( Ishikawa and Miura 1991 ) .",Néel temperature,Kelvin^(1.0),47
132,0.8850761583276932,https://doi.org/10.1016/B0-08-043152-6/01261-4,MnTe2,K,87,"The Néel temperature , TN , is 48 K , 47 K , and 87 K for MnS2 , MnSe2 , and MnTe2 , respectively ( Ishikawa and Miura 1991 ) .",Néel temperature,Kelvin^(1.0),87
133,0.5598635116684931,https://doi.org/10.1016/B0-08-043152-6/01261-4,FeS,K,598,"The antiferromagnetic compound FeS with TN = 598 K undergoes an interesting transition at Tα = 420 K , which is called the α transition .",TN,Kelvin^(1.0),598
134,0.6161529360598902,https://doi.org/10.1016/B0-08-043152-6/01442-X,α-Fe,K1,2,"Structure type , intrinsic magnetic properties ( Curie temperature TC , anisotropy field HA = ( 2 K1 + 4 K2 ) / μ0MS , anisotropy constant K1 , saturation magnetization MS , upper limit of energy density ( BH ) max = μ0M2s / 4 ) , domain wall width δw , and critical single - domain particle size dc of important permanent magnet compounds and for comparison α - Fe and F23B6 ( note : cubic structure ) as well as Fe3B ( in - plane anisotropy ) .",Curie temperature,Kelvin^(1.0),2
135,0.6161529360598902,https://doi.org/10.1016/B0-08-043152-6/01442-X,α-Fe,K1,2,"Structure type , intrinsic magnetic properties ( Curie temperature TC , anisotropy field HA = ( 2 K1 + 4 K2 ) / μ0MS , anisotropy constant K1 , saturation magnetization MS , upper limit of energy density ( BH ) max = μ0M2s / 4 ) , domain wall width δw , and critical single - domain particle size dc of important permanent magnet compounds and for comparison α - Fe and F23B6 ( note : cubic structure ) as well as Fe3B ( in - plane anisotropy ) .",TC,Kelvin^(1.0),2
136,0.6106394529484364,https://doi.org/10.1016/B0-08-043152-6/01442-X,Sm2Fe17,°C,116,"Interstitial nitrogen or carbon in rhombohedral R2Fe17 ( Th2Zn17 structure ) compounds changes the magnetic properties dramatically because not only the Curie temperature is increased due to the lattice expansion ( in the case of nitrogen in Sm2Fe17 a 6 % volume expansion and an increase in TC from 116 °C to 476 °C are observed ) but also the crystalline electric field created by the nitrogen or carbon atoms , which occupy the large interstitial 9e sites , changes the magnetocrystalline anisotropy from easy - plane to easy - axis ( Coey and Sun 1990 ) .",TC,Celsius^(1.0),116
137,0.6106394529484364,https://doi.org/10.1016/B0-08-043152-6/01442-X,Sm2Fe17,°C,476,"Interstitial nitrogen or carbon in rhombohedral R2Fe17 ( Th2Zn17 structure ) compounds changes the magnetic properties dramatically because not only the Curie temperature is increased due to the lattice expansion ( in the case of nitrogen in Sm2Fe17 a 6 % volume expansion and an increase in TC from 116 °C to 476 °C are observed ) but also the crystalline electric field created by the nitrogen or carbon atoms , which occupy the large interstitial 9e sites , changes the magnetocrystalline anisotropy from easy - plane to easy - axis ( Coey and Sun 1990 ) .",TC,Celsius^(1.0),476
138,0.548002037,https://doi.org/10.1016/B0-08-043152-6/01550-3,nickel,°C,30–120,By properly controlling the nickel content different alloys with Tc in the range 30 – 120 °C are produced .,Tc,Celsius^(1.0),"30.0, 120.0"
139,0.7739070385260551,https://doi.org/10.1016/B0-08-043152-6/01902-1,Bi2Sr2CaCu2O8 +,K,87,"Superconducting gap measured at 13 K on Bi2Sr2CaCu2O8 + x ( Tc = 87 K ) and plotted vs . the angle along the normal - state FS , together with a d - wave fit ( reproduced by permission of Ding et al . ( 1996 ) from Phys . Rev . B54 , 9678 ; © American Physical Society ) .",Tc,Kelvin^(1.0),87
140,0.5232029465280688,https://doi.org/10.1016/B0-08-043152-6/01902-1,"Sr1−xNdxCuO2, x≤0.16",K,40,"However , the isostructural electron - doped compound Sr1−xNdxCuO2 , x≤0.16 , was reported to be superconducting with Tc up to 40 K .",Tc,Kelvin^(1.0),40
