Repository: sanjayganeshprabu/Computational-Modeling-and-Predictive-Analytics-for-Materials-Data

# Computational-Modeling-and-Predictive-Analytics-for-Materials-Data-

File: perovskites_clean.csv
Crystal_Structure,Lattice_Parameters,formula,TN,Space_Group
Perovskite,,Nd0.5Sr0.5MnO3,50.0,
Layered Perovskite,"{'a': '3.8699 Ã…', 'c': '7.6359 Ã…'}",YBaCuFe0.95Mn0.05O5,331.0,P4mm
Layered Perovskite,"{'a': '3.8735 Ã…', 'c': '7.6648 Ã…'}",YBaCuFeO5,306.5,P4mm
Orthorhombic Perovskite,,Nd0.93MnO2.96,80.0,Pnma
Perovskite,,Nd0.5Sr0.5MnO3,225.0,
Orthorhombic distorted perovskite,"{'a': '5.292 Ã…', 'b': '5.591 Ã…', 'c': '7.614 Ã…'}",Ho0.5Dy0.5FeO3,705.0,Pbnm
Distorted Perovskite,"{'a': '5.793(2) Ã…', 'b': '5.832(1) Ã…', 'c': '8.2134(7) Ã…'}",Sr2RuGdO6,32.0,P21/n
Distorted Perovskite,"{'a': '5.811(4) Ã…', 'b': '5.846(3) Ã…', 'c': '8.2269(4) Ã…'}",Sr2RuEuO6,28.0,P21/n
Rhombohedral distorted perovskite,,BiFe0.9Co0.01Mn0.09O3,653.15,R3c
Rhombohedral distorted perovskite,,BiFe0.9Co0.09Mn0.01O3,676.15,R3c
Perovskite,"{'a': '5.400 Ã…', 'b': '5.599 Ã…', 'c': '7.709 Ã…'}",SmFeO3,670.0,Pnma
GdFeO3-perovskite,"{'a': '5.3761 Ã…', 'b': '5.3739 Ã…', 'c': '7.5715 Ã…'}",La0.3Ca0.7MnO3,170.0,Pbnm
Pnma,"{'a': '5.6200 Ã…', 'b': '7.5236 Ã…', 'c': '5.8338 Ã…'}",La0.375Ca0.625MnO3,115.0,Pnma
Distorted Perovskite,"{'a': '5.4491 Ã…', 'b': '5.4345 Ã…', 'c': '7.6506 Ã…'}",Pr0.65Ca0.35MnO3,165.0,Pbnm
AFM,,TbCo0.2Ni1.8B2C,10.2,
AFM,,TbCo0.4Ni1.6B2C,7.65,
Perovskite,"{'a': '3.98 Ã…', 'b': '3.98 Ã…', 'c': '3.98 Ã…'}",LaMnO3,131.0,
Rhombohedral perovskite,,Bi0.95Pb0.05Fe0.85Mn0.15O3,670.15,R3c
Double-layered perovskite-like,,Ca3Ru2O7,56.0,
Perovskite,,LaMn3Ni2Mn2O12,46.0,
Perovskite-like,{'a': '417.5 pm'},CePd3Ga0.10,3.3,
Perovskite-like,{'a': '419.8 pm'},CePd3Ga0.15,4.0,
Perovskite-like,{'a': '421.6 pm'},CePd3Ga0.20,2.3,
Perovskite,,DyScO3,3.5,Pbnm
Layered Perovskite,,Er2Mn2O7,4.75,
Orthorhombic Perovskite,"{'a': '5.3044 Ã…', 'b': '5.5137 Ã…', 'c': '7.5920 Ã…'}",GdCrO3,171.0,Pbnm
Layered Perovskite,,HoBaCo2O5.5,280.0,
Layered Perovskite,,GdBaCo2O5.5,255.0,
Perovskite,,KCuF3,39.0,I4/mcm
Perovskite,"{'a': '5.90193(6) Ã… (10 K), 5.89907(2) Ã… (140 K), 4.18538(1) Ã… (235 K)', 'b': '5.88848(6) Ã… (10 K), a (140 K), a (235 K)', 'c': '8.34826(9) Ã… (10 K), 8.38022(5) Ã… (140 K), a (235 K)'}",KMnF3,81.9,"Pnma (10 K), I4/mcm (140 K), Pm3Ì„m (235 K)"
Triple-layered perovskite,,La4Co3O10.1,13.0,
Pillared Perovskite,"{'a': '7.931 Ã…', 'b': '7.913 Ã…', 'c': '10.346 Ã…'}",La5Mo2.76V1.25O16,100.0,C2/m
112-type Perovskite,"{'a': '0.3926 nm', 'b': '0.3961 nm', 'c': '0.3847 nm'}",LaBaCo2O5.5,260.0,
Orthorhombic perovskite,"{'a': '5.4964 Ã…', 'b': '7.8164 Ã…', 'c': '5.5187 Ã…'}",LaMn0.5Fe0.5O3,150.0,Pnma
Distorted Perovskite,"{'a': '5.459 Ã…', 'c': '13.136 Ã…'}",LaNiO3,151.0,R-3c
Perovskite,,PrBa2Cu3O7,17.0,Pmmm
Perovskite,,GdBa2Cu3O7,2.0,Pmmm
Orthorhombic perovskite,"{'a': '5.4834 Ã…', 'b': '5.5802 Ã…', 'c': '7.7879 Ã…'}",PrFeO3,640.0,Pbnm
Orthorhombic perovskite,,EuRhO3,80.0,Pbnm
3C perovskite,{'a': '3.9445 Ã…'},Sr3MnTiSbO9,10.0,Pm-3m
3C perovskite,{'a': '3.9393 Ã…'},Sr3CoTiSbO9,20.0,Pm-3m
Distorted Perovskite,,La3Ni2SbO9,105.0,
Hexagonal perovskite,,BaCoO3,15.0,
2H-hexagonal perovskite,"{'a': '9.5721 Ã…', 'c': '7.8264 Ã…'}",Sr4Li0.89Mn2.11O9,4.5,P 321
Distorted Orthorhombic,"{'a': '5.5147 Ã…', 'b': '7.5358 Ã…', 'c': '5.2465 Ã…'}",YCrO3,140.0,Pnma
6H perovskite,,Ba3Fe2WO9,223.0,
Perovskite,"{'a': '5.435 Ã…', 'b': '5.401 Ã…', 'c': '7.626 Ã…'}",Bi0.5Ca0.4Sr0.1MnO3,140.0,Pbnm
Rhombohedral perovskite,"{'a': '5.598', 'b': '5.598', 'c': '13.858'}",Bi0.9Ba0.1Fe0.81Co0.09Ti0.1O3,597.45,R3c
Rhombohedral perovskite,"{'a': '5.590', 'b': '5.590', 'c': '13.848'}",Bi0.9Ba0.1Fe0.81Mn0.09Ti0.1O3,608.85,R3c
Rhombohedral perovskite,"{'a': '5.610', 'b': '5.610', 'c': '13.916'}",Bi0.9Ba0.1Fe0.81Sc0.09Ti0.1O3,567.05,R3c
Rhombohedral perovskite,"{'a': '5.591', 'b': '5.591', 'c': '13.865'}",Bi0.9Ba0.1Fe0.81Al0.09Ti0.1O3,568.95,R3c
Perovskite,,YFeO3,655.0,Pnma
Post-perovskite,"{'a': '3.147', 'b': '9.863', 'c': '7.299'}",CaIrO3,115.0,Cmcm
Orthorhombic Perovskite,"{'a': '5.673 Ã…', 'b': '7.531 Ã…', 'c': '5.288 Ã…'}",DyFe0.6Mn0.4O3,390.0,Pnma
Orthorhombic Perovskite,,DyFeO3,645.0,Pnma
GdFeO3-type,,SmRhO3,2.5,Pnma
GdFeO3-type,,GdRhO3,2.2,Pnma
GdFeO3-type,,TbRhO3,2.2,Pnma
GdFeO3-type,,DyRhO3,3.2,Pnma
GdFeO3-type,,HoRhO3,2.4,Pnma
GdFeO3-type,,ErRhO3,0.91,Pnma
GdFeO3-type,,YbRhO3,2.3,Pnma
Layered Perovskite,,Sr2IrO4,240.0,I41/acd
Orthorhombic perovskite,"{'a': '5.278 Ã…', 'b': '5.591 Ã…', 'c': '7.602 Ã…'}",Ho0.5Pr0.5FeO3,650.0,Pbnm
Perovskite,,La0.53Tb0.14Sr0.33MnO3,66.0,
Perovskite,{'a': '3.8939'},La0.5Ba0.5Co0.9Cu0.1O3,95.0,Pm-3m
Perovskite,{'a': '3.8927'},La0.5Ba0.5Co0.9Zn0.1O3,97.0,Pm-3m
Perovskite,{'a': '3.8921'},La0.5Ba0.5Co0.9Ti0.1O3,110.0,Pm-3m
Perovskite,{'a': '3.8929'},La0.5Ba0.5Co0.9Ru0.1O3,170.0,Pm-3m
Antiperovskite,,Mn3GaC,157.0,
Antiperovskite,,Mn3GaC0.9,155.0,
Orthorhombic perovskite,"{'a': '5.4159 Ã…', 'b': '5.8379 Ã…', 'c': '7.5481 Ã…'}",NdMnO3,85.0,Pnma
Pnma,,Sm0.1Ca0.7Sr0.2MnO3,90.0,
Pnma,,Sm0.1Ca0.6Sr0.3MnO3,110.0,
Perovskite,"{'a': '5.424 Ã…', 'b': '7.678 Ã…', 'c': '5.434 Ã…'}",Sm0.55Sr0.45MnO3,36.0,Pnma
Perovskite-type,"{'a': '0.54463 nm', 'b': '0.57104 nm', 'c': '0.78048 nm'}",Sm2MnTiO6,21.0,P21/n
Orthorhombic Perovskite,"{'a': '5.69083 Ã…', 'b': '7.61428 Ã…', 'c': '5.37981 Ã…'}",SmFe0.5Mn0.5O3,286.0,Pnma
Perovskite,,SrFeO3,130.0,
Perovskite,,CaFeO3,120.0,
Perovskite,"{'a': '5.244 Ã…', 'b': '5.532 Ã…', 'c': '7.543 Ã…'}",YFe0.25Cr0.75O3,160.0,Pbnm
Perovskite,,YFeO3,648.0,Pbnm
Perovskite,,YCrO3,141.0,Pbnm
Orthorhombic Perovskite,,YFe0.8Mn0.2O3,400.0,Pbnm
Orthorhombic Perovskite,,YFeO3,640.0,Pbnm
Pnma,"{'a': '5.62644', 'b': '7.80144', 'c': '5.43049'}",Bi0.80Tb0.20FeO3,638.15,Pnma
GdFeO3-type perovskite,"{'a': '5.9065 Ã…', 'b': '7.5529 Ã…', 'c': '5.3987 Ã…'}",Bi0.9Y0.1MnO3,68.0,Pnma
GdFeO3-type perovskite,"{'a': '5.9037 Ã…', 'b': '7.5282 Ã…', 'c': '5.3798 Ã…'}",Bi0.8Y0.2MnO3,58.0,Pnma
GdFeO3-type perovskite,"{'a': '5.8950 Ã…', 'b': '7.5049 Ã…', 'c': '5.3628 Ã…'}",Bi0.7Y0.3MnO3,46.0,Pnma
GdFeO3-type perovskite,"{'a': '5.8787 Ã…', 'b': '7.4578 Ã…', 'c': '5.3278 Ã…'}",Bi0.5Y0.5MnO3,44.0,Pnma
GdFeO3-type perovskite,"{'a': '5.8672 Ã…', 'b': '7.4349 Ã…', 'c': '5.3113 Ã…'}",Bi0.4Y0.6MnO3,44.0,Pnma
GdFeO3-type perovskite,"{'a': '5.8550 Ã…', 'b': '7.4132 Ã…', 'c': '5.2958 Ã…'}",Bi0.3Y0.7MnO3,44.0,Pnma
GdFeO3-type perovskite,"{'a': '5.8429 Ã…', 'b': '7.3922 Ã…', 'c': '5.2815 Ã…'}",Bi0.2Y0.8MnO3,44.0,Pnma
GdFeO3-type perovskite,"{'a': '5.8351 Ã…', 'b': '7.3728 Ã…', 'c': '5.2696 Ã…'}",Bi0.1Y0.9MnO3,44.0,Pnma
Pnma,"{'a': '5.3986', 'b': '14.7040', 'c': '5.6041'}",Ca2FeGaO5,400.0,Pnma
Pnma,"{'a': '5.429', 'b': '14.771', 'c': '5.559'}",Ca2Fe2O5,725.0,Pnma
Perovskite,,Gd0.75Ca0.25MnO3,56.0,
Perovskite,,Bi0.9Ba0.1FeO3,644.45,
Perovskite,,Bi0.85Ba0.15FeO3,646.45,
Perovskite,,Bi0.8Ba0.2FeO3,653.35,
Perovskite,,Bi0.75Ba0.25FeO3,659.35,
Perovskite rhombohedral,{'a': '3.967'},BiFe0.85Ni0.15O3,668.15,R3c
Perovskite rhombohedral,{'a': '3.9713'},BiFe0.80Ni0.20O3,663.15,R3c
Perovskite rhombohedral,{'a': '3.9753'},BiFe0.75Ni0.25O3,661.15,R3c
Distorted perovskite-type,,CaMn0.98V0.02O3,118.0,Pnma
Distorted perovskite-type,,CaMn0.96V0.04O3,111.0,Pnma
Distorted perovskite-type,,CaMn0.94V0.06O3,99.0,Pnma
Distorted perovskite-type,,CaMn0.92V0.08O3,102.0,Pnma
Distorted perovskite-type,,CaMnO3,121.0,Pnma
GdFeO3 type distorted perovskite,,HoFeO3,647.0,Pbnm
GdFeO3 type distorted perovskite,,HoFe0.75Cr0.25O3,495.0,Pbnm
GdFeO3 type distorted perovskite,,HoFe0.5Cr0.5O3,273.0,Pbnm
GdFeO3 type distorted perovskite,,HoFe0.25Cr0.75O3,157.0,Pbnm
GdFeO3 type distorted perovskite,,HoCrO3,142.0,Pbnm
Perovskite,,La0.5Sr0.5Mn0.85Ti0.15O3,80.0,
Perovskite,,La0.5Sr0.5Mn0.825Ti0.175O3,80.0,
Perovskite,,La0.5Sr0.5Mn0.8Ti0.2O3,80.0,
Perovskite,,LaMnO3,137.5,
Perovskite,,LaSr2Mn2O7,170.0,
Antiperovskite,{'a': '3.905 Ã…'},Mn3Cu0.8Si0.2N,127.0,Pm3m
Antiperovskite,{'a': '3.903 Ã…'},Mn3Cu0.7Si0.3N,143.0,Pm3m
Antiperovskite,{'a': '3.900 Ã…'},Mn3Cu0.6Si0.4N,107.0,Pm3m
Antiperovskite,{'a': '3.898 Ã…'},Mn3Cu0.5Si0.5N,77.0,Pm3m
Perovskite,,Sr2MnMoO6,12.0,
Antiperovskite,{'a': '3.7656 Ã…'},Mn3NiN,185.0,
Antiperovskite,,Mn3Ni0.977Cu0.023N,166.0,
Antiperovskite,,Mn3Ni0.945Cu0.055N,154.0,
Antiperovskite,,Mn3Ni0.844Cu0.156N,136.0,
Antiperovskite,,Mn3Ni0.808Cu0.192N,133.0,
Antiperovskite,,Mn3Ni0.649Cu0.351N,163.0,
Perovskite,,NdNiO3,57.5,Pbnm
Tetragonally distorted perovskite,,Sr2FeWO6,37.0,
Perovskite,,LaMnO3,128.0,
Perovskite,"{'a': '5.560 Ã…', 'b': '7.768 Ã…', 'c': '5.463 Ã…'}",Ca1.2La0.8Ru1.6Co0.4O6,22.0,Pnma
Perovskite,"{'a': '5.638 Ã…', 'b': '7.878 Ã…', 'c': '5.574 Ã…'}",La2CoRuO6,26.0,P 21/n
Orthorhombic Distorted Perovskite,"{'a': '0.5556 nm', 'b': '0.5565 nm', 'c': '0.7862 nm'}",LaFeO3,750.0,
Perovskite,"{'a': '3.89 Ã…', 'b': '3.89 Ã…', 'c': '3.89 Ã…'}",La0.33333Ca0.66667MnO3,258.0,
Perovskite,,La1.33333Sr1.66667Mn2O7,60.0,
Perovskite,,Bi0.9Pb0.1Fe0.9Mg0.033333Nb0.066667O3,543.15,
Perovskite,,Bi0.8Pb0.2Fe0.8Mg0.066667Nb0.133333O3,593.15,
Perovskite,,Bi0.7Pb0.3Fe0.7Mg0.1Nb0.2O3,633.15,
Perovskite,"{'a': '0.407 nm', 'b': '0.407 nm', 'c': '0.407 nm'}",FeKCoF3,114.0,
Perovskite,"{'a': '4.0504 Ã…', 'b': '4.0504 Ã…', 'c': '4.1190 Ã…'}",PbFe0.5Nb0.5O3,156.5,
Perovskite,"{'a': '4.0504 Ã…', 'b': '4.0504 Ã…', 'c': '4.1190 Ã…'}",PbFe0.5Ta0.5O3,156.5,
Perovskite,,TbMnO3,40.0,
Hexagonal perovskite-type,,Sr6Co5O15,32.0,R32
Perovskite,,Bi0.65La0.35Fe0.5Sc0.5O3,237.0,Pnma
Perovskite,,BiFe0.5Sc0.5O3,220.0,Pnma
Disordered Spinel,,ZnFe2O4 ,10.0,
Double-cell perovskite,"{'a': '3.928890 Ã… (300 K), 7.888681 Ã… (100 K)', 'b': '3.924363 Ã… (300 K), 3.912156 Ã… (100 K)', 'c': '7.520852 Ã… (300 K), 7.486775 Ã… (100 K)'}",EuBaCo2O5,360.0,"Pmmm (300 K), Pmma (100 K)"
Perovskite,{'a': '7.95 Ã…'},Sr2FeWO6,26.5,
GdFeO3-type,"{'a': '5.5185', 'b': '7.8153', 'c': '5.5501'}",Bi0.5La0.5Fe0.5Mn0.5O3,243.0,Pnma
GdFeO3-type,"{'a': '5.54366', 'b': '7.82919', 'c': '5.56372'}",Bi0.1La0.9Fe0.5Mn0.5O3,245.0,Pnma
GdFeO3-type,"{'a': '5.63523', 'b': '7.73337', 'c': '5.43789'}",Bi0.5Nd0.5Fe0.5Mn0.5O3,252.0,Pnma
GdFeO3-type,"{'a': '5.60647', 'b': '7.77011', 'c': '5.44564'}",Bi0.3Nd0.7Fe0.5Mn0.5O3,254.0,Pnma
GdFeO3-type,"{'a': '5.57584', 'b': '7.72696', 'c': '5.44263'}",Bi0.1Nd0.9Fe0.5Mn0.5O3,240.0,Pnma
Pnma,,Ca2Fe2O5,716.15,Pnma
Pnma,,Ca2Zn0.05Fe1.95O5,703.15,Pnma
Pnma,,Ca2Zn0.10Fe1.90O5,697.15,Pnma
Perovskite,"{'a': '5.5030 Ã…', 'c': '13.4081 Ã…'}",LaCrO3,290.0,R-3c (167)
Perovskite,,YMn0.5Cr0.5O3,73.0,
Perovskite,"{'a': '7.75465 Ã…', 'b': '7.82061 Ã…', 'c': '7.52938 Ã…'}",EuBaCo2O5.5,258.5,Pmma
Pillared Perovskite,"{'a': '7.9553 Ã…', 'b': '7.9960 Ã…', 'c': '10.1895 Ã…'}",La5Re3FeO16,155.0,C1Ì„
Rhombohedral Perovskite,"{'a': '5.484', 'c': '6.678'}",Bi0.975Zn0.025Fe0.975Ni0.025O3,573.15,
Rhombohedral Perovskite,"{'a': '5.466', 'c': '6.658'}",Bi0.9Zn0.1Fe0.9Ni0.1O3,598.15,
Orthorhombic perovskite,,PrTiO3,120.0,
Orthorhombic perovskite,,NdTiO3,90.0,
6H-perovskite,,Ba3ScIr2O9,10.0,P63/mmc
6H-perovskite,,Ba3InIr2O9,1.6,P63/mmc
"Pnma (RT), P21/m (10K)","{'a': '5.3347(1) (RT), 5.3515(1) (10K)', 'b': '7.5124(2) (RT), 7.4458(1) (10K)', 'c': '5.3129(1) (RT), 5.3245(1) (10K)'}",Sm0.2Ca0.8MnO3,150.0,"Pnma (RT), P21/m (10K)"
Pnma,"{'a': '5.3610(2) (300K), 5.3601(2) (150K), 5.3588(2) (10K)', 'b': '7.5361(2) (300K), 7.5282(3) (150K), 7.5282(3) (10K)', 'c': '5.3258(2) (300K), 5.3182(2) (150K), 5.3138(2) (10K)'}",Sm0.2Ca0.8Mn0.9Ru0.1O3,110.0,Pnma
"Pnma (RT), P21/m (10K)","{'a': '5.3215(1) (RT), 5.3340(1) (10K)', 'b': '7.5010(2) (RT), 7.4432(2) (10K)', 'c': '5.3021(1) (RT), 5.3076(1) (10K)'}",Sm0.15Ca0.85MnO3,110.0,"Pnma (RT), P21/m (10K)"
Pnma,"{'a': '5.3101(1) (RT), 5.3051(1) (10K)', 'b': '7.4893(1) (RT), 7.4734(1) (10K)', 'c': '5.2924(1) (RT), 5.2793(1) (10K)'}",Sm0.1Ca0.9MnO3,110.0,Pnma
Orthorhombic Perovskite,"{'a': '5.604 Ã…', 'b': '5.595 Ã…', 'c': '7.916 Ã…'}",LaTiO3,130.0,
Orthorhombic Perovskite,"{'a': '5.644 Ã…', 'b': '5.463 Ã…', 'c': '7.732 Ã…'}",SmTiO3,50.0,
Orthorhombic Perovskite,,CeTiO3,116.0,
Orthorhombic Perovskite,,PrTiO3,96.0,
Orthorhombic Perovskite,,NdTiO3,90.0,
Perovskite,,Pr0.65Ca0.25Sr0.1MnO3,175.0,
"Perovskite, Post-perovskite","{'a': '5.5361 (perovskite), 3.0261 (post-perovskite)', 'b': '7.7056 (perovskite), 10.0579 (post-perovskite)', 'c': '5.3674 (perovskite), 7.4014 (post-perovskite)'}",NaNiF3,89.0,"Pnma (perovskite), Cmcm (post-perovskite)"
Perovskite,{'a': '3.84 Ã…'},SrFeO3,134.0,Pm3Ì„m
Pnma,"{'a': '5.30394 Ã… (300 K), 5.30101 Ã… (10 K)', 'b': '7.48091 Ã… (300 K), 7.46025 Ã… (10 K)', 'c': '5.28758 Ã… (300 K), 5.27646 Ã… (10 K)'}",CaMn0.96Mo0.04O3,110.0,Pnma
Hexagonal Perovskite,"{'a': '5.62176', 'c': '17.3161'}",La2Ca2MnO7,3.0,R3Ì„
Hexagonal Perovskite,"{'a': '5.61715', 'c': '17.3521'}",La2Ca2MnO8,2.5,R3Ì„m
Perovskite,"{'a': '537 pm', 'b': '522 pm'}",Ca3Ru2O7,56.0,
Perovskite,"{'a': '537 pm', 'b': '522 pm'}",Ca3Fe0.1Ru1.9O7,79.7,
Perovskite,"{'a': '5.5151 Ã…', 'b': '7.6639 Ã…', 'c': '5.3808 Ã…'}",SmCrO3,192.3,Pnma (No. 62)
Perovskite,"{'a': '5.5099 Ã…', 'b': '7.6598 Ã…', 'c': '5.3786 Ã…'}",Sm0.98Ca0.02CrO3,190.3,Pnma (No. 62)
Perovskite,"{'a': '5.5085 Ã…', 'b': '7.6579 Ã…', 'c': '5.3783 Ã…'}",Sm0.96Ca0.04CrO3,186.5,Pnma (No. 62)
Perovskite,"{'a': '5.5030 Ã…', 'b': '7.6537 Ã…', 'c': '5.3763 Ã…'}",Sm0.94Ca0.06CrO3,183.4,Pnma (No. 62)
Perovskite,"{'a': '5.4960 Ã…', 'b': '7.6470 Ã…', 'c': '5.3742 Ã…'}",Sm0.90Ca0.10CrO3,175.7,Pnma (No. 62)
Perovskite,"{'a': '5.4770 Ã…', 'b': '7.6342 Ã…', 'c': '5.3711 Ã…'}",Sm0.80Ca0.20CrO3,150.8,Pnma (No. 62)
Perovskite,,La0.4Ca0.6Mn0.99Cr0.01O3,140.0,Pbnm
Distorted Double Perovskite,"{'a': '5.8209', 'b': '5.8743', 'c': '8.2531'}",Eu2DyTaO6,4.0,P21/n
Distorted Double Perovskite,"{'a': '5.8131', 'b': '5.8583', 'c': '8.2357'}",Eu2HoTaO6,4.0,P21/n
Distorted Double Perovskite,"{'a': '5.8075', 'b': '5.8393', 'c': '8.2207'}",Eu2ErTaO6,4.0,P21/n
Distorted Double Perovskite,"{'a': '5.7974', 'b': '5.8305', 'c': '8.2090'}",Eu2TmTaO6,4.0,P21/n
Distorted Double Perovskite,"{'a': '5.7893', 'b': '5.8183', 'c': '8.1914'}",Eu2YbTaO6,4.0,P21/n
Distorted Double Perovskite,"{'a': '5.7820', 'b': '5.8063', 'c': '8.1857'}",Eu2LuTaO6,4.0,P21/n
Perovskite,"{'a': '5.213605 Ã…', 'b': '5.53166 Ã…', 'c': '7.52656 Ã…'}",YbCr0.5Fe0.5O3,270.0,Pbnm
Perovskite,,La0.7Sr0.3Co0.2Fe0.8O3,273.0,
Perovskite,,La0.7Sr0.3Co0.1Fe0.9O3,273.0,
Perovskite,,La0.7Sr0.3FeO3,273.0,
Tetragonally distorted perovskite,"{'a': '5.4591 (x=0), 5.4438 (x=0.05), 5.4539 (x=0.1), 5.4520 (x=0.15), 5.4603 (x=0.2)', 'b': '5.4591 (x=0), 5.4438 (x=0.05), 5.4539 (x=0.1), 5.4520 (x=0.15), 5.4603 (x=0.2)', 'c': '7.7509 (x=0), 7.7548 (x=0.05), 7.7501 (x=0.1), 7.7368 (x=0.15), 7.7347 (x=0.2)'}",La0.5Sr0.5MnO3,175.0,I4/mcm
Distorted Orthorhombic,"{'a': '5.3805 Ã…', 'b': '5.6182 Ã…', 'c': '7.6434 Ã…'}",Sm2FeMnO6,491.0,Pbnm
Distorted Perovskite,,YVO3,116.0,Pbnm
Pnma,"{'a': '5.4743 Ã…', 'b': '5.5130 Ã…', 'c': '7.7783 Ã…'}",La0.17Ca0.83MnO3,200.0,Pnma
Hexagonal perovskite,,CsCrCl3,16.0,
Orthorhombic Perovskite,,GdMn0.95Hf0.05O3,44.0,
Orthorhombic Perovskite,,GdMn0.90Hf0.10O3,44.0,
Orthorhombic Perovskite,,GdMn0.80Hf0.20O3,44.0,
Perovskite,,TbBaCo2O5.53,245.0,
Perovskite-like,,R2CuO4,270.0,
Pnma,"{'a': '5.4007 Ã…', 'b': '7.6104 Ã…', 'c': '5.3955 Ã…'}",Pr0.5Ca0.5Mn0.95Al0.05O3,95.0,Pnma
Pnma,,La0.333Ca0.667MnO3,168.0,Pnma
Perovskite,,CaCu3Co2Re2O12,28.0,
Layered Perovskite,,LaSr2Mn1.8Cr0.2O7,140.0,I4/mmm
Distorted Perovskite,,YVO3,116.0,
Perovskite,"{'a': '5.4211 Ã…', 'b': '7.6442 Ã…', 'c': '5.4308 Ã…'}",La0.45Bi0.05Ca0.5MnO3,156.0,Pnma
Distorted Perovskite,"{'a': '5.529 Ã…', 'b': '5.565 Ã…', 'c': '7.832 Ã…'}",La0.8Nd0.2Fe0.95V0.05O3,19.0,Pbnm
Orthorhombic perovskite,,Sm0.3Tb0.7FeO3,385.0,Pbnm
Perovskite,,Pr0.6Ca0.4MnO3,170.0,Pbnm
Perovskite,,Ca0.97Pr0.03MnO3,97.0,
Perovskite,,Ca0.94Pr0.06MnO3,125.0,
Perovskite,,Ca0.90Pr0.10MnO3,125.0,

File: curie_neel_database_processed.csv (part 2 of 427)
_id,confidence,doi,names,raw_units,raw_value,sentence,specifier,units,value
141,0.5321694905079417,https://doi.org/10.1016/B0-08-043152-6/01902-1,Cu,K,250,"Below the Néel temperature TN which , is between 250 K , they order antiferromagnetically with an ordered spin moment 〈 μ 〉 ( T→0 ) between 0.25μBohr at the Cu site .",Néel temperature,Kelvin^(1.0),250
142,0.5778465240593058,https://doi.org/10.1016/B0-08-043152-6/01902-1,Cu,K,540,"Below the Néel temperature TN 540 K , they order antiferromagnetically with an ordered spin moment 〈 μ 〉 ( T→0 ) between 0.64μBohr at the Cu site .",TN,Kelvin^(1.0),540
143,0.7516397779494322,https://doi.org/10.1016/B0-08-043748-6/06200-9,[FeIIICl6]3−,K,0.66,The next class of magnets prepared were the ferromagnetically ordered compounds [ CrIII ( NH3 ) 6 ] 3 + [ FeIIICl6 ] 3− ( Tc = 0.66 K ) and [ CrIII ( NH3 ) 6 ] 3 + [ CrIII ( CN ) 6 ] 3− ( Tc = 2.85 K ) .,Tc,Kelvin^(1.0),0.66
144,0.7516397779494322,https://doi.org/10.1016/B0-08-043748-6/06200-9,[FeIIICl6]3−,K,2.85,The next class of magnets prepared were the ferromagnetically ordered compounds [ CrIII ( NH3 ) 6 ] 3 + [ FeIIICl6 ] 3− ( Tc = 0.66 K ) and [ CrIII ( NH3 ) 6 ] 3 + [ CrIII ( CN ) 6 ] 3− ( Tc = 2.85 K ) .,Tc,Kelvin^(1.0),2.85
145,0.6,https://doi.org/10.1016/B0-08-043748-6/06200-9,CsIMnII[CrIII(CN)6],K,90,"After the pioneering studies by Anderson and Bozworth in the 1950s , and Lenze in the 1980s , the results of Babel led to the ferromagnetic compound CsIMnII [ CrIII ( CN ) 6 ] , with a Curie temperature above liquid nitrogen , Tc = 90 K . Kahn ' s orbital model was then applied to these systems in order to address the challenge of obtaining materials that could easily be incorporated into devices .",Tc,Kelvin^(1.0),90
146,0.6,https://doi.org/10.1016/B0-08-043748-6/06200-9,nitrogen,K,90,"After the pioneering studies by Anderson and Bozworth in the 1950s , and Lenze in the 1980s , the results of Babel led to the ferromagnetic compound CsIMnII [ CrIII ( CN ) 6 ] , with a Curie temperature above liquid nitrogen , Tc = 90 K . Kahn ' s orbital model was then applied to these systems in order to address the challenge of obtaining materials that could easily be incorporated into devices .",Tc,Kelvin^(1.0),90
147,0.5510641447910183,https://doi.org/10.1016/B0-08-043748-6/06200-9,Prussian blue VII0.42VIII0.58[Cr(CN)6]0.86 · 2.8H2O,K,315,In 1995 this systematic approach paid off and Verdaguer and co - workers were able to increase the Curie temperature and overcome the room - temperature barrier with the mixed - valent Prussian blue VII0.42VIII0.58 [ Cr ( CN ) 6 ] 0.86 · 2.8H2O which orders at Tc = 315 K .,Tc,Kelvin^(1.0),315
148,0.6007455678058149,https://doi.org/10.1016/B0-08-043748-6/06200-9,Prussian blue,K,376,"Girolami were able to reach a Tc of 376 K , holds the world record in this series of Prussian blue analogues .",Tc,Kelvin^(1.0),376
149,0.5,https://doi.org/10.1016/B0-08-043748-6/06200-9,Cr2.12(CN)6,K,270,A high critical temperature ( Tc = 270 K ) was reported for Cr2.12 ( CN ) 6 .,Tc,Kelvin^(1.0),270
150,0.646749024,https://doi.org/10.1016/B0-08-043748-6/06200-9,Ni,K,22,"They exhibit spontaneous magnetizations with Tc values of 22 K ( M = Fe ) , 28 K ( M = Co ) , 70 K ( M = Ni ) , and 66 K ( M = Cu ) .",Tc,Kelvin^(1.0),22
151,0.646749024,https://doi.org/10.1016/B0-08-043748-6/06200-9,Cu,K,66,"They exhibit spontaneous magnetizations with Tc values of 22 K ( M = Fe ) , 28 K ( M = Co ) , 70 K ( M = Ni ) , and 66 K ( M = Cu ) .",Tc,Kelvin^(1.0),66
152,0.569210347,https://doi.org/10.1016/B0-08-043748-6/06200-9,Mn3[Cr(CN)6]· 12H2O,K,63,These assemblies closely resemble the Prussian blue analogue Mn3 [ Cr ( CN ) 6 ] · 12H2O which is a ferrimagnet at Tc = 63 K .,Tc,Kelvin^(1.0),63
153,0.5477133182636211,https://doi.org/10.1016/B0-08-043748-6/06200-9,Mn3[Cr(CN)6]· 12H2O,K,63,These assemblies closely resemble the Prussian blue analogue Mn3 [ Cr ( CN ) 6 ] · 12H2O orders at Tc = 63 K .,Tc,Kelvin^(1.0),63
154,0.5527504890224376,https://doi.org/10.1016/B0-08-043748-6/06200-9,CrIII,K,<14,The series of CrIII derivatives shows a ferromagnetic phase transition with Tc < 14 K and magnetic hysteresis loops with coercive fields Hc < 320 G ( 0.032 T ) .,Tc,Kelvin^(1.0),14
155,0.5582470177284258,https://doi.org/10.1016/B0-08-043748-6/06200-9,tris-oxalate,K,6,The first published work from neutron scattering studies on the magnetic structure of a layered bimetallic tris - oxalate was that of Decurtins et al . and refers to a MnIICrIII phase which orders ferromagnetically at Tc = 6 K .,Tc,Kelvin^(1.0),6
156,0.6322843651806771,https://doi.org/10.1016/B0-08-043748-6/06200-9,[CoIII-(bpy)3][CoII2(ox)3]ClO4(1),K,9,"Magnetic studies for the isostructural three - dimensional networks with stoichiometries [ CoIII - ( bpy ) 3 ] [ CoII2 ( ox ) 3 ] ClO4 ( 1 ) and [ MII ( bpy ) 3 ] [ CoII2 ( ox ) 3 ] ( MII = Fe ( 2 ) and Ni ( 3 ) ) carried out by Julve and co - workers show the occurrence of a weak ferromagnetism at low temperatures for compounds ( 1 ) ( Tc = 9.0 K ) and ( 2 ) ( Tc = 6.5 K ) , whereas no magnetic ordering was observed for compound ( 3 ) .",Tc,Kelvin^(1.0),9
157,0.6322843651806771,https://doi.org/10.1016/B0-08-043748-6/06200-9,[CoIII-(bpy)3][CoII2(ox)3]ClO4(1),K,6.5,"Magnetic studies for the isostructural three - dimensional networks with stoichiometries [ CoIII - ( bpy ) 3 ] [ CoII2 ( ox ) 3 ] ClO4 ( 1 ) and [ MII ( bpy ) 3 ] [ CoII2 ( ox ) 3 ] ( MII = Fe ( 2 ) and Ni ( 3 ) ) carried out by Julve and co - workers show the occurrence of a weak ferromagnetism at low temperatures for compounds ( 1 ) ( Tc = 9.0 K ) and ( 2 ) ( Tc = 6.5 K ) , whereas no magnetic ordering was observed for compound ( 3 ) .",Tc,Kelvin^(1.0),6.5
158,0.6765036770095906,https://doi.org/10.1070/MC1998v008n05ABEH000975,sodium peroxide,K,14,"A magnetochemical study of sodium ferrate samples obtained by heating sodium peroxide and iron ( III ) oxide at about 480 0 C and in a 10 : 1 molar ratio of sodium to iron has shown that there exists a phase of iron in a higher oxidation state which , in terms of quenched orbital magnetism theory , can be considered as a high - spin oxocomplex of tetravalent iron , which is antiferromagnetic with a Neel temperature of about 14 K .",Neel temperature,Kelvin^(1.0),14
159,0.6765036770095906,https://doi.org/10.1070/MC1998v008n05ABEH000975,iron(III)oxide,K,14,"A magnetochemical study of sodium ferrate samples obtained by heating sodium peroxide and iron ( III ) oxide at about 480 0 C and in a 10 : 1 molar ratio of sodium to iron has shown that there exists a phase of iron in a higher oxidation state which , in terms of quenched orbital magnetism theory , can be considered as a high - spin oxocomplex of tetravalent iron , which is antiferromagnetic with a Neel temperature of about 14 K .",Neel temperature,Kelvin^(1.0),14
160,0.8472778882249301,https://doi.org/10.1039/A905962H,Mn3O4,K,49,"No shoulder is observed at temperatures corresponding to possible magnetic impurities , such as , Mn3O4 ( TC = 49 K ) .",TC,Kelvin^(1.0),49
161,0.8472778882249301,https://doi.org/10.1039/A905962H,Mn3O4,K,49,"kink is observed at temperatures corresponding to possible magnetic impurities , such as , Mn3O4 ( TC = 49 K ) .",TC,Kelvin^(1.0),49
162,0.8472778882249301,https://doi.org/10.1039/A905962H,Li2MnO3,K,36.5,"No shoulder is observed at temperatures corresponding to possible magnetic impurities , such as Li2MnO3 ( TN = 36.5 K ) .",TN,Kelvin^(1.0),36.5
163,0.8472778882249301,https://doi.org/10.1039/A905962H,Mn2O3,K,80,"No shoulder is observed at temperatures corresponding to possible magnetic impurities , such as Mn2O3 ( TN = 80 K ) .",TN,Kelvin^(1.0),80
164,0.8472778882249301,https://doi.org/10.1039/A905962H,Li2MnO3,K,36.5,"kink is observed at temperatures corresponding to possible magnetic impurities , such as Li2MnO3 ( TN = 36.5 K ) .",TN,Kelvin^(1.0),36.5
165,0.8472778882249301,https://doi.org/10.1039/A905962H,Mn2O3,K,80,"kink is observed at temperatures corresponding to possible magnetic impurities , such as Mn2O3 ( TN = 80 K ) .",TN,Kelvin^(1.0),80
166,0.5686324918349819,https://doi.org/10.1039/A907159H,pentamethylcyclopentadienide,K,4.8,"The first organic magnet characterized was the electron transfer salt [ FeCp2 * ] · + [ TCNE ] · − ( Cp * = pentamethylcyclopentadienide ) with an ordering temperature , Tc , of 4.8 K .",Tc,Kelvin^(1.0),4.8
167,0.5218951416497458,https://doi.org/10.1039/A907159H,V(TCNE)x · y,K,400,"This work led to the discovery of the first room - temperature organic magnet , the amorphous V ( TCNE ) x · y ( solvent ) with Tc ≈ 400 K .",Tc,Kelvin^(1.0),400
168,0.7739070385260551,https://doi.org/10.1039/A907159H,meso-tetraphenylporphyrin,K,14,"More recently , magnets based on metallomacrocycles − exemplified by [ MnTPP ] [ TCNE ] · 2PhMe ( H2TPP = meso - tetraphenylporphyrin ) ( Tc = 14 K ) have been the focus of intensive research .",Tc,Kelvin^(1.0),14
169,0.7739070385260551,https://doi.org/10.1039/A907159H,meso-tetraphenylporphyrin,K,14,"More recently , magnets based on [ TCNE ] · − exemplified by [ MnTPP ] [ TCNE ] · 2PhMe ( H2TPP = meso - tetraphenylporphyrin ) ( Tc = 14 K ) have been the focus of intensive research .",Tc,Kelvin^(1.0),14
170,0.7011759132719229,https://doi.org/10.1039/A907241A,"meso-tetrakis(2,4,6-trimethylphenyl)porphyrinatomanganese(III)7,7,8,8-tetracyano-2,5-dimethyl-p-quinodimethanide",K,2.3,"magnetic properties of meso - tetrakis ( 2,4,6 - trimethylphenyl ) porphyrinatomanganese ( III ) 7,7,8,8 - tetracyano -2,5 - dimethyl - p - quinodimethanide with a 2.3 K Tc .",Tc,Kelvin^(1.0),2.3
171,0.6886416427993256,https://doi.org/10.1039/A907241A,nitronyl aminoxyl,K,1.48,"For example , the 8.8 K Tc observed for ionic [ MnCp * 2 ] [ TCNE ] is about six times higher than that for a magnet constructed by simple van der Waals interactions such as a nitronyl aminoxyl derivative with a 1.48 K Tc .",Tc,Kelvin^(1.0),1.48
172,0.5612213349557915,https://doi.org/10.1039/A907862B,LiNiPO4,K,19,"LiNiPO4 crystallizes in a three - dimensional structure built by the stacking , along the [ 100 ] direction , of nickel phosphate layers . Neutron diffraction studies have shown that the spin system associated with the Ni2 + ions in this compound undergoes a collinear antiferromagnetic ordering at TN = 19 K , with the characteristics of coupled two - dimensional square planes .",TN,Kelvin^(1.0),19
173,0.5265227126112567,https://doi.org/10.1039/A908670F,(ET)4[Pd(dto)2],K,1–2,"Even though ( ET ) 4 M ( CN ) 4 ( M = Pt or Pd ) were semiconductors , ( ET ) 2 M ( CN ) 4 ( H2O ) had metal – insulator transitions at around 100 K and became superconducting under pressure ( Tc = ca . 1 – 2 K , at ca . 7 kbar ) . Fig . 14 shows the temperature dependence of the electrical resistivity of a single crystal of ( ET ) 4 [ Pd ( dto ) 2 ] at ambient pressure .",Tc,Kelvin^(1.0),"1.0, 2.0"
174,0.5900926241234841,https://doi.org/10.1039/A909096G,Sr2HoRuO6,K,36,We have determined a Néel temperature of Sr2HoRuO6 of 36 K .,Néel temperature,Kelvin^(1.0),36
175,0.5850958928512027,https://doi.org/10.1039/A910259K,TTF,K,8.9,The highest Tc of 8.9 K was found for M = Cr = TTF .,Tc,Kelvin^(1.0),8.9
176,0.5850958928512027,https://doi.org/10.1039/A910259K,"BEDT-TTF, TTF",K,8.9,The highest Tc of 8.9 K was found for M = donor = TTF .,Tc,Kelvin^(1.0),8.9
177,0.5519924287103005,https://doi.org/10.1039/B000449I,"3-D metal phosphate oxalates, phosphate oxalate",K,31,"Two other phosphate oxalate materials show antiferromagnetic transitions : [ NH3 ( CH2 ) 2NH3 ] 1.5 [ Fe3 ( PO4 ) ( HPO4 ) 3 ( C2O4 ) 1.5 ] · xH2O has TN = 31 K , θ = −60 K = 5.9 μB , indicating high spin Fe3 + .",TN,Kelvin^(1.0),31
178,0.5519924287103005,https://doi.org/10.1039/B000449I,"3-D metal phosphate oxalates, C, hydrogen, phosphate oxalate",K,31,"Two other phosphate oxalate materials show antiferromagnetic transitions : [ NH3 ( CH2 ) 2NH3 ] 1.5 [ Fe3 ( PO4 ) ( HPO4 ) 3 ( C2O4 ) 1.5 ] · xH2O has TN = 31 K , θ = μeff = 5.9 μB , indicating high spin Fe3 + .",TN,Kelvin^(1.0),31
179,0.7739070385260551,https://doi.org/10.1039/B000691M,"2,2,6,6 - tetramethylpiperidine - N - oxyl, TEMPO",K,0.28,"4 ( p - Chlorobenzylideneamino ) -2,2,6,6 - tetramethylpiperidine - N - oxyl is a ferromagnetic TEMPO derivative ( Tc = 0.28 K ) where the nearest .",Tc,Kelvin^(1.0),0.28
180,0.7739070385260551,https://doi.org/10.1039/B000691M,"2,2,6,6 - tetramethylpiperidine - N - oxyl, TEMPO",K,0.28,"4 ( p - Chlorobenzylideneamino ) -2,2,6,6 - tetramethylpiperidine - N - oxyl is a ferromagnetic TEMPO derivative ( Tc = 0.28 K ) next nearest neighbour .",Tc,Kelvin^(1.0),0.28
181,0.7739070385260551,https://doi.org/10.1039/B000691M,"2,2,6,6 - tetramethylpiperidine - N - oxyl, 2,2,6,6-tetramethylpiperidine-N-oxyl, TEMPO",K,0.28,"4 ( p - Chlorobenzylideneamino ) -2,2,6,6 - tetramethylpiperidine - N - oxyl is a ferromagnetic TEMPO derivative ( Tc = 0.28 K ) NO sites construct a two - dimensional network .",Tc,Kelvin^(1.0),0.28
182,0.6531123510344135,https://doi.org/10.1039/B000691M,"N, N ′-dioxyl-1,3,5,7-tetramethyl-2,6-diazaadamantane",K,0.6,"The first genuine organic ferromagnet was found to be the β phase of p - nitrophenyl nitronyl aminoxyl with a Tc of 0.6 K while the highest Tc reported in the literature for a purely organic compound is 1.48 K for N , N ′ - dioxyl -1,3,5,7 - tetramethyl -2,6 - diazaadamantane .",Tc,Kelvin^(1.0),0.6
183,0.6531123510344135,https://doi.org/10.1039/B000691M,"N, N ′-dioxyl-1,3,5,7-tetramethyl-2,6-diazaadamantane",K,1.48,"The first genuine organic ferromagnet was found to be the β phase of p - nitrophenyl nitronyl aminoxyl with a Tc of 0.6 K while the highest Tc reported in the literature for a purely organic compound is 1.48 K for N , N ′ - dioxyl -1,3,5,7 - tetramethyl -2,6 - diazaadamantane .",Tc,Kelvin^(1.0),1.48
184,0.572100823,https://doi.org/10.1039/B000691M,"2,2,6,6 - tetramethylpiperidine - N - oxyl, 2,2,6,6-tetramethylpiperidine-N-oxyl, TEMPO",K,0.18,"Recently , several ferromagnetic TEMPO derivatives ( TEMPO = 2,2,6,6 - tetramethylpiperidine - N - oxyl ) were discovered with Curie temperatures ranging between Tc = 0.18 K .",Tc,Kelvin^(1.0),0.18
185,0.572100823,https://doi.org/10.1039/B000691M,"2,2,6,6 - tetramethylpiperidine - N - oxyl, 2,2,6,6-tetramethylpiperidine-N-oxyl, TEMPO",K,0.4,"Recently , several ferromagnetic TEMPO derivatives ( TEMPO = 2,2,6,6 - tetramethylpiperidine - N - oxyl ) were discovered with Curie temperatures ranging between Tc = 0.4 K .",Tc,Kelvin^(1.0),0.4
186,0.5805439622416667,https://doi.org/10.1039/B000691M,C16H22ClN2O,K,0.28,"We have chosen 4 - ( p - chlorobenzylideneamino ) -2,2,6,6 - tetramethylpiperidine - N - oxyl , of general formula C16H22ClN2O ( to which we shall refer as Cl - TEMPO in the text ) , a ferromagnetic compound with Tc = 0.28 K .",Tc,Kelvin^(1.0),0.28
187,0.5873967176137856,https://doi.org/10.1039/B001005G,[NiL ′]3[Cr(CN)5(NO)] 2 · 10H 2O,K,4.5,"A new cyano - bridged Ni ( II ) – Cr ( I ) complex , [ NiL ′ ] 3 [ Cr ( CN ) 5 ( NO ) ] 2 · 10H 2O ( L ′ = 3,10 - dimethyl -1,3,5,8,10,12 - hexaazacyclotetradecane ) with a honeycomb molecular structure , displays a long - range magnetic ordering at Tc = 4.5 K .",Tc,Kelvin^(1.0),4.5
188,0.5873967176137856,https://doi.org/10.1039/B001005G,L,K,4.5,"A new cyano - bridged Ni ( II ) – Cr ( I ) complex , [ NiL ′ ] 3 [ Cr ( CN ) 5 ( NO ) ] 2 · 10H 2O ( L ′ = 3,10 - dimethyl -1,3,5,8,10,12 - hexaazacyclotetradecane ) with a honeycomb molecular structure , displays a long - range magnetic ordering at Tc = 4.5 K .",Tc,Kelvin^(1.0),4.5
189,0.7977794628967542,https://doi.org/10.1039/B001374I,"Nickel oxide, nickel oxide",K,523,Nickel oxide is an antiferromagnetic compound with a Neel temperature of 523 K .,Neel temperature,Kelvin^(1.0),523
190,0.5736935104092813,https://doi.org/10.1039/B001513J,{ Mn(OH2)2[Mn(bpym)(OH2)] 2[Fe(CN)6]2,K,11,"{ Mn ( OH2 ) 2 [ Mn ( bpym ) ( OH2 ) ] 2 [ Fe ( CN ) 6 ] 2 } ∞ , a two - dimensional cyanide - bridged polymer , exhibits canted ferrimagnetism with TC = 11 K .",TC,Kelvin^(1.0),11
191,0.5227100918915275,https://doi.org/10.1039/B002076L,arsenate,K,31,TN decreases from 35.5 to 31 K with decreasing the amount of arsenate .,TN,Kelvin^(1.0),31
192,0.5317003862732664,https://doi.org/10.1039/B002218G,Li3Fe2(PO4)3,K,27,"Magnetic susceptibility measurements indicate that rhombohedral Li3Fe2 ( PO4 ) 3 , obtained by ion exchange of monoclinic Na3Fe2 ( PO4 ) 3 , exhibits a paramagnetic to antiferromagnetic transition at TN ≈ 27 K . Curie – Weiss - like behaviour is observed above this temperature , with an effective magnetic moment on the Fe3 + ions of 5.94 μB .",TN,Kelvin^(1.0),27
193,0.5208091431884088,https://doi.org/10.1039/B002218G,"NFP, Na3Fe2 ( PO4 ) 3, Na3Fe2(PO4)3",K,47,Magnetic susceptibility measurements of Na3Fe2 ( PO4 ) 3 show a para - to antiferromagnetic transition at a Néel temperature ( TN ) of 47 K with a weak ferromagnetic contribution due to spin - canting .,Néel temperature,Kelvin^(1.0),47
194,0.6044628114059265,https://doi.org/10.1039/B002669G,CuO2,K,65 ± 10,"When substituted for Ru in the ferromagnetic superconductor RuSr2GdCu2O8 , both Sn4 + and Nb5 + suppress the ferromagnetism in the RuO2 layers , but they respectively enhance and diminish superconductivity in the CuO2 planes through hole transfer to and from the CuO2 layers , showing that these materials are underdoped with an estimated maximum Tc of 65 ± 10 K .",Tc,Kelvin^(1.0),65
195,0.571269665,https://doi.org/10.1039/B002669G,CuO2,K,46,"CuO2 . SrO . . . Resistivity measurements show that this material displays bulk superconductivity in the CuO2 planes , with a critical temperature ( Tc ) of up to 46 K , whilst the ferromagnetic transition at TM = 136 K results from ordering of moments in the RuO2 planes .",Tc,Kelvin^(1.0),46
196,0.571269665,https://doi.org/10.1039/B002669G,CuO2,K,136,"CuO2 . SrO . . . Resistivity measurements show that this material displays bulk superconductivity in the CuO2 planes , with a critical temperature ( Tc ) of up to 46 K , whilst the ferromagnetic transition at TM = 136 K results from ordering of moments in the RuO2 planes .",Tc,Kelvin^(1.0),136
197,0.5177405103640712,https://doi.org/10.1039/B002669G,Ru1−xSnxSr2GdCu 2O8,K,50,All the Ru1−xSnxSr2GdCu 2O8 samples are superconducting and the onset Tc increases up to 50 K for x = 7.5 % .,Tc,Kelvin^(1.0),50
198,0.5531585106704566,https://doi.org/10.1039/B002682O,cobalt,°C,1115,"In both cases , the Curie temperature is lower than in pure bulk cobalt ( ca . 1115 °C ) , which may be interpreted as resulting from the formation of Co / Ru alloys and / or from the small size of the particles .",Curie temperature,Celsius^(1.0),1115
199,0.6280580392018555,https://doi.org/10.1039/B002949L,ferrite,°C,638,It is a soft ferrite with a very high Curie temperature of 638 °C .,Curie temperature,Celsius^(1.0),638
200,0.5453840091340838,https://doi.org/10.1039/B002952L,Nb,K,136,A suppression of the ferromagnetic moment in the ruthenate layers is observed upon Sn and Nb substitution and the Curie temperature drops from 136 K in the undoped material to 103 K in Ru0.8Nb0.2Sr2GdCu2O8 .,Curie temperature,Kelvin^(1.0),136
201,0.5790576316373663,https://doi.org/10.1039/B002952L,RuSr2GdCu2O8,K,0–46,"However , a coexistence of ferromagnetism has recently been observed in the 1212 type layered cuprate RuSr2GdCu2O8 , which is a bulk superconductor below Tc = 0 – 46 K .",Tc,Kelvin^(1.0),"0.0, 46.0"
202,0.5790576316373663,https://doi.org/10.1039/B002952L,RuSr2GdCu2O8,K,0–46,"However , a coexistence of superconductivity has recently been observed in the 1212 type layered cuprate RuSr2GdCu2O8 , which is a bulk superconductor below Tc = 0 – 46 K .",Tc,Kelvin^(1.0),"0.0, 46.0"
203,0.5446450262903191,https://doi.org/10.1039/B002952L,"Ru1 −, Ru1 − xSnxSr2GdCu2O8",K,38,All the Ru1 − the onset Tc increases from 38 K to 50 K in the 7.5 % Sn sample .,Tc,Kelvin^(1.0),38
204,0.5333333333333332,https://doi.org/10.1039/B002952L,"Nb, Ru–O, Ru–O–O",K,19,"This is supported by , the decrease in Tc to 19 K in the 15 % Nb sample .",Tc,Kelvin^(1.0),19
205,0.5838489519183854,https://doi.org/10.1039/B002952L,Sn,K,50,The opposite effect occurs upon Sn substitution ; the hole concentration increases with a subsequent increase in Tc to 50 K and the Seebeck coefficient decreases .,Tc,Kelvin^(1.0),50
206,0.5492015630642154,https://doi.org/10.1039/B002952L,Ru1 − xMxSr2GdCu2O8,K,65 ± 10,Tc varies quadratically with the hole concentration in cuprates and a fit to the data for the two Ru1 − xMxSr2GdCu2O8 series yields values of p0 = 0.08 for the intrinsic doping level and an estimated maximum Tc of 65 ± 10 K at the optimum p = 0.16 level .,Tc,Kelvin^(1.0),65
207,0.5807962299542859,https://doi.org/10.1039/B002952L,"(Tl0.5Pb0.5)Sr2(Ca, Y)Cu2O7",K,105,"This is much lower than the highest Tc of 105 K obtained for comparable 1212 cuprates such as ( Tl0.5Pb0.5 ) Sr2 ( Ca , Y ) Cu2O7 .",Tc,Kelvin^(1.0),105
208,0.6348110959832012,https://doi.org/10.1039/B002952L,Gd,K,2.9,"The Gd moments align antiferromagnetically , but at much lower temperatures ( TN = 2.9 K ) .",TN,Kelvin^(1.0),2.9
209,0.5944051619508225,https://doi.org/10.1039/B003289L,[Ni(cyclam)] 3[Fe(CN)6]2 · 12H2O,K,6,"The former exhibits a Tc of 6.0 K , higher than that of the latter ( 3.0 K for [ Ni ( cyclam ) ] 3 [ Fe ( CN ) 6 ] 2 · 12H2O ) .",Tc,Kelvin^(1.0),6
210,0.5927483918738812,https://doi.org/10.1039/B003458O,MnII,K,8.6,"Examples of this approach include the ferrimagnet [ Mn ( NIT ( n - Pr ) ) ( hfac ) 2 ] [ NIT ( n - Pr ) = 2 - propyl -4,4,5,5 - tetramethyl -4,5 - dihydro -1H - imidazolyl - 3 - oxide - 1 - oxy ; Hhfac = hexafluoroacetylacetonate ] consisting of 1 - D chains of MnII bridged by an S = 1 / 2 nitronyl nitroxide radical , and has Tc of 8.6 K .",Tc,Kelvin^(1.0),8.6
211,0.6446007125334896,https://doi.org/10.1039/B003458O,[MnTPP][TCNE]· 2PhMe,K,15,"Herein , the work focuses on a system that contains the tetracyanoethylene radical anion , [ TCNE ] ˙− , that couples to spin - containing transition metal centers as typified by [ MnTPP ] [ TCNE ] · 2PhMe ( H2TPP = 5,10,15,20 - tetraphenylporphyrin ) , which has a Tc of 15 K .",Tc,Kelvin^(1.0),15
212,0.6446007125334896,https://doi.org/10.1039/B003458O,H2TPP,K,15,"Herein , the work focuses on a system that contains the tetracyanoethylene radical anion , [ TCNE ] ˙− , that couples to spin - containing transition metal centers as typified by [ MnTPP ] [ TCNE ] · 2PhMe ( H2TPP = 5,10,15,20 - tetraphenylporphyrin ) , which has a Tc of 15 K .",Tc,Kelvin^(1.0),15
213,0.5128510092606026,https://doi.org/10.1039/B003814H,CoCr2S4,K,240,"The appearance of the σ ( T ) curves is similar to that reported previously for CoCr2S4 , which is a ferrimagnet with TC ≈ 240 K .",TC,Kelvin^(1.0),240
214,0.5801000333122247,https://doi.org/10.1039/B003847O,CaFexTi1−xO3−x/2,K,345,Mössbauer spectra of CaFexTi1−xO3−x / 2 below the Néel temperature for ( a ) x = 1.0 for absorber at 293 K and ( b ) x = 0.667 for absorber at 4.2 K and above the Néel temperature for ( c ) x = 1.0 for absorber at 875 K and ( d ) x = 0.667 for absorber at 345 K .,Néel temperature,Kelvin^(1.0),345
215,0.5227803835457117,https://doi.org/10.1039/B003983G,cobalt,K,19,"This phenomenon , leading to an increase of the Curie temperature from 16 to 19 K , is thermally or light reversible and thought to be caused by an internal photochemical redox reaction between the cobalt and iron sites .",Curie temperature,Kelvin^(1.0),19
216,0.6497075666513721,https://doi.org/10.1039/B004566G,MoIII–C–N–MnII,K,51,"The nature of the low spin Mo3 + interaction with high spin Mn2 + through the MoIII – C – N – MnII bridges is ferromagnetic , irrespective of the structural details , with moderate values for the Curie temperatures ( Tc = 51 K ) .",Tc,Kelvin^(1.0),51
217,0.5284220504429196,https://doi.org/10.1039/B004566G,[MnIIL]6[MoIII(CN)7][MoIV(CN)8]2 · 19.5H2O,K,3,"Recently , however , we observed a much reduced ordering temperature ( Tc only 3 K ) in [ MnIIL ] 6 [ MoIII ( CN ) 7 ] [ MoIV ( CN ) 8 ] 2 · 19.5H2O , L being the macrocyclic ligand 2,13 - dimethyl -3,6,9,12,18 - pentaazabicyclo [ 12.3.1 ] octadeca -1 ( 18 ),2,12,14,16 - pentaene , which was attributed to the existence of Mo as diamagnetic Mo4 + along certain CN bridges , in addition to paramagnetic Mo3 + .",Tc,Kelvin^(1.0),3
218,0.5687592542584452,https://doi.org/10.1039/B004566G,Fe2[MoIII(CN)7]· 8H2O,K,65,"In this section we will first discuss Fe2 [ MoIII ( CN ) 7 ] · 8H2O , which is a magnet with Tc = 65 K .",Tc,Kelvin^(1.0),65
219,0.6094478737004284,https://doi.org/10.1039/B004566G,Fe2[Mo(CN)7]· 8H2O,K,65,The high value of Tc ( 65 K ) for Fe2 [ Mo ( CN ) 7 ] · 8H2O is another indication of the three - dimensional organisation of the structure of this molecule - based magnet .,Tc,Kelvin^(1.0),65
220,0.5400804042192268,https://doi.org/10.1039/B004566G,[Mn2(H2O)5][Mo(CN)7]· nH2O,K,51,"The Tc value for Fe2 [ Mo ( CN ) 7 ] · 8H2O is higher than that recorded at 51 K for the α and β phases of [ Mn2 ( H2O ) 5 ] [ Mo ( CN ) 7 ] · nH2O , but is the same as that of the related dehydrated phases .",Tc,Kelvin^(1.0),51
221,0.5553760347570251,https://doi.org/10.1039/B004992L,"Cu(C5H5NO)6(BF4)2, CuF2 · 2H2O",K,0.62,"Thus , Cu ( C5H5NO ) 6 ( BF4 ) 2 shows the maximum of the susceptibility at Tmax = 1.9 K and it orders at TN = 0.62 K with a ratio TN / Tmax = 0.33 .",TN,Kelvin^(1.0),0.62
222,0.5865807112638772,https://doi.org/10.1039/B004992L,"Cu(C5H5NO)6(BF4)2, CuF2 · 2H2O, MBDTA",K,10.9,"Other examples are CuF2 · 2H2O ( Tmax = 26 K , TN = 10.9 K and TN / Tmax = 0.42 ) , ( 2 - NH2 - 5 - Cl - C5H3N ) 2CuBr4 ( Tmax = 1.06 K , TN = 0.74 K and TN / Tmax = 0.70 ) and ( 2 - NH2 - 5 - Me - C5H3N ) 2CuBr4 ( Tmax = 0.82 K , TN = 0.44 K and TN / Tmax = 0.54 ) .",TN,Kelvin^(1.0),10.9
223,0.5811619701546871,https://doi.org/10.1039/B005350N,Fe4As2O11,K,159,The antiferromagnetic structure of Fe4As2O11 has been solved from neutron powder diffraction data below the Neel temperature of 159 K .,Neel temperature,Kelvin^(1.0),159
224,0.575102203,https://doi.org/10.1039/B005350N,Fe1,K,159.4(3),The fitted values of the critical exponent β were 0.316 ( 9 ) and 0.360 ( 7 ) for the Fe1 and Fe2 sites and the corresponding values of TN were 157.9 ( 3 ) and 159.4 ( 3 ) K .,TN,Kelvin^(1.0),159.4
225,0.575102203,https://doi.org/10.1039/B005350N,Fe2,K,159.4(3),The fitted values of the critical exponent β were 0.316 ( 9 ) and 0.360 ( 7 ) for the Fe1 and Fe2 sites and the corresponding values of TN were 157.9 ( 3 ) and 159.4 ( 3 ) K .,TN,Kelvin^(1.0),159.4
226,0.5400787357551899,https://doi.org/10.1039/B005383J,FeO6,K,740,"The high - spin Fe3 + cation can be relied upon to give strong superexchange interactions in a perovskite , and in LaFeO3 where the tilting of the FeO6 octahedra reduces the bond angle to 157 ° , the Néel temperature is still a respectable 740 K .",Néel temperature,Kelvin^(1.0),740
227,0.5626243672108332,https://doi.org/10.1039/B006261H,Sb,K,9.6,"Intrachain coupling was modelled to a Seiden expression ( H = −2Sa · Sb ) with a Jintra of −125 K , and 10 Hz ac magnetic susceptibility indicates an ordering temperature , Tc , of 9.6 K .",Tc,Kelvin^(1.0),9.6
228,0.8472778882249301,https://doi.org/10.1039/B006261H,[TCNE]−˙ · 2PhMe,K,14,"When the value is compared with the similar systems [ MnIIITPP ] + [ TCNE ] −˙ · 2PhMe ( Tc = 14 K ) , it is located between the two values .",Tc,Kelvin^(1.0),14
229,0.8472778882249301,https://doi.org/10.1039/B006261H,[TCNE]−˙ · 2PhMe,K,8.8,"When the value is compared with [ MnTClPP ] + [ TCNE ] −˙ · 2PhMe ( Tc = 8.8 K ) , it is located between the two values .",Tc,Kelvin^(1.0),8.8
230,0.7582770805742496,https://doi.org/10.1039/B007043M,YNiO3,K,105,"However , the Néel temperature ( TN = 105 K ) in antiferromagnetic TlNiO3 is significantly lower than that observed in YNiO3 ( TN = 145 K ) , which has a comparable Ni – O – Ni angle .",TN,Kelvin^(1.0),105
231,0.7582770805742496,https://doi.org/10.1039/B007043M,Ni,K,145,"However , the Néel temperature ( TN = 105 K ) in antiferromagnetic TlNiO3 is significantly lower than that observed in YNiO3 ( TN = 145 K ) , which has a comparable Ni – O – Ni angle .",TN,Kelvin^(1.0),145
232,0.7725890751249226,https://doi.org/10.1039/B007043M,YNiO3,K,145,"Another important magnetic aspect of TlNiO3 is that the Neel temperature ( TN = 105 K ) is much lower than those in other rare earth nickel ( III ) perovskites , such as YNiO3 ( TN = 145 K ) .",Neel temperature,Kelvin^(1.0),145
233,0.7725890751249226,https://doi.org/10.1039/B007043M,YNiO3,K,145,"Another important magnetic aspect of TlNiO3 is that the Neel temperature ( TN = 105 K ) is much lower than those in other rare earth nickel ( III ) perovskites , such as YNiO3 ( TN = 145 K ) .",TN,Kelvin^(1.0),145
234,0.7725890751249226,https://doi.org/10.1039/B007043M,LuNiO3,K,130,"Another important magnetic aspect of TlNiO3 is that the Neel temperature ( TN = 105 K ) is much lower than those in other rare earth nickel ( III ) perovskites , such as LuNiO3 ( TN = 130 K ) .",Neel temperature,Kelvin^(1.0),130
235,0.7725890751249226,https://doi.org/10.1039/B007043M,LuNiO3,K,130,"Another important magnetic aspect of TlNiO3 is that the Neel temperature ( TN = 105 K ) is much lower than those in other rare earth nickel ( III ) perovskites , such as LuNiO3 ( TN = 130 K ) .",TN,Kelvin^(1.0),130
236,0.7,https://doi.org/10.1039/B007043M,TlNiO3,K,105,"This effect results in a low TN for TlNiO3 ( TN = 105 K ) although the superexchange angle Ni – O – Ni ( 147.6 ° ) is similar to that observed in YNiO3 ( Ni – O – Ni bond angle = 147.3 ° , TN = 145 K ) .",TN,Kelvin^(1.0),105
237,0.7,https://doi.org/10.1039/B007043M,"ANiO3, TlNiO3",K,145,"This effect results in a low TN for TlNiO3 ( TN = 105 K ) although the superexchange angle Ni – O – Ni ( 147.6 ° ) is similar to that observed in YNiO3 ( Ni – O – Ni bond angle = 147.3 ° , TN = 145 K ) .",TN,Kelvin^(1.0),145
238,0.6403246695168581,https://doi.org/10.1039/B007113G,octacyanotungstate(V)–Mn(II),K,54,"Finally , we note that Hashimoto , have obtained a 3 - D network in their octacyanotungstate ( V ) – Mn ( II ) species which is a ferrimagnet displaying long - range order ( Tc = 54 K ) .",Tc,Kelvin^(1.0),54
239,0.6061899945489749,https://doi.org/10.1039/B007712G,Sr2FeReO6,K,410,"Thus , the ferromagnetic transition temperature ( Tc ) of Sr2FeReO6 was estimated to be 410 K , which is comparable to the value reported in the literature .",Tc,Kelvin^(1.0),410
240,0.540887833,https://doi.org/10.1039/B007712G,Sr2FeRe0.9Nb0.1O6,K,400,"Sr2FeRe0.9Nb0.1O6 exhibits a lower Tc , above 400 K , and higher values are observed for the Sr2Fe0.9Sc0.1ReO6 phase .",Tc,Kelvin^(1.0),400
241,0.5756771673723007,https://doi.org/10.1039/B007968P,"CrV, CrVI",K,25,"These results indicate that antiferromagnetic ordering takes place due to interaction among CrV sublattices below the Néel temperature , 25 K .",Néel temperature,Kelvin^(1.0),25
242,0.6847520861406803,https://doi.org/10.1039/B008166N,LaFeO3,K,750,"In the lanthanum orthoferrites , partial replacement of Fe by Cr leads to a reduction in the Néel temperature from 750 K in LaFeO3 through to 280 K in LaCrO3 .",Néel temperature,Kelvin^(1.0),750
243,0.6847520861406803,https://doi.org/10.1039/B008166N,LaFeO3,K,280,"In the lanthanum orthoferrites , partial replacement of Fe by Cr leads to a reduction in the Néel temperature from 750 K in LaFeO3 through to 280 K in LaCrO3 .",Néel temperature,Kelvin^(1.0),280
244,0.5140275424855831,https://doi.org/10.1039/B008314N,cyanide,K,240,"A few high temperature molecular magnets based on cyanide building blocks were reported by Entley and Girolami and Verdaguer and co - workers with Tc values of 230 , 190 and 240 K .",Tc,Kelvin^(1.0),240
245,0.5741090073028785,https://doi.org/10.1039/B008321F,oxide fluoride,K,358,"The previously reported value of TN for the oxide fluoride is 358 K , in agreement with the observation from this study that 273 K < TN < 390 K .",TN,Kelvin^(1.0),358
246,0.5142766415821276,https://doi.org/10.1039/B009457I,TlSrLaCuO5,K,40,"The tetragonal phase was reported in a single crystal study and becomes superconducting when suitable doping of the phase is performed , e . g . TlSrLaCuO5 , which has a Tc ≈ 40 K .",Tc,Kelvin^(1.0),40
247,0.5833329696653986,https://doi.org/10.1039/B009457I,thallium cuprate,K,35,"Another closely related single layer thallium cuprate , TlBa1.6La2.4Cu2O9 ± δ with a Tc ≈ 35 K , has also been shown to be able to accommodate other transition metals .",Tc,Kelvin^(1.0),35
248,0.5763103260508684,https://doi.org/10.1039/B009457I,iron/copper,K,120,"The mixed iron / copper site weakens the magnetic interaction between the iron spins appears at TN ≈ 120 K , a value close to the structurally related YBaCuFeO5 .",TN,Kelvin^(1.0),120
249,0.5763103260508684,https://doi.org/10.1039/B009457I,iron/copper,K,120,"The mixed iron / copper site weakens the magnetic interaction between antiferromagnetic order appears at TN ≈ 120 K , a value close to the structurally related YBaCuFeO5 .",TN,Kelvin^(1.0),120
250,0.526295146,https://doi.org/10.1039/B009457I,Fe,K,600,"Hematophanite itself displays interesting characteristics , with antiferromagnetic ordering of the Fe spins within the triple FeO5 – FeO6 – FeO5 perovskite block at TN ≈ 600 K .",TN,Kelvin^(1.0),600
251,0.5559526611379894,https://doi.org/10.1039/B010117F,Sr3(Nb4Ti)O15,K,420,"Concerning ceramics of the TKWB type and Sr3 ( Nb4Ti ) O15 composition , the dielectric relaxation occurs at low temperatures close to 150 K and partially masks the ferroelectric – paraelectric transition at TC = 420 K .",TC,Kelvin^(1.0),420
252,0.5630942376029834,https://doi.org/10.1039/B100055L,EuAgSn,K,6.0(5),"EuAgSn orders antiferromagnetically at TN = 6.0 ( 5 ) K in agreement with the previous investigation of Hossain et al . , where magnetic ordering was observed at ∼6.5 K .",TN,Kelvin^(1.0),6
253,0.5542083827550095,https://doi.org/10.1039/B100055L,EuPdSn,K,15.5(5),For EuPdSn a Néel temperature of TN = 15.5 ( 5 ) K is evident from Fig . 2 .,Néel temperature,Kelvin^(1.0),15.5
254,0.7739070385260551,https://doi.org/10.1039/B101635K,Cu(CN)[N(CN)2],K,10−13,"] Br , Cu [ N ( CN ) 2 ] Cl , Cu ( CN ) [ N ( CN ) 2 ] ] ( Tc = 10−13 K ) , are located in their electronic features between good metals , such as β ( ET ) 2I3",Tc,Kelvin^(1.0),"10.0, -13.0"
255,0.7739070385260551,https://doi.org/10.1039/B101635K,Cu(CN)[N(CN)2],K,10−13,"] Br , Cu [ N ( CN ) 2 ] Cl , Cu ( CN ) [ N ( CN ) 2 ] ] ( Tc = 10−13 K ) , are located in their electronic features between good metals , such as , Mott insulators , such as β ′ - ( ET ) 2X ( X = BrICl , ICl2 ) .",Tc,Kelvin^(1.0),"10.0, -13.0"
256,0.6317527189902645,https://doi.org/10.1039/B101635K,κ-(ET)2Cu2(CN)3,K,3.5,"An intriguing feature of the Mott insulator κ - ( ET ) 2Cu2 ( CN ) 3 , which is located in the proximate neighbor of the 10 K class superconductors , is that it is transformed into a superconductor by the application of pressure ( Tc = 3.5 K ) .",Tc,Kelvin^(1.0),3.5
257,0.6302769957047634,https://doi.org/10.1039/B101635K,κ-(ET)2Cu2(CN)3,K,3–10,"An intriguing feature of the Mott insulator κ - ( ET ) 2Cu2 ( CN ) 3 , which is located in the proximate neighbor of the 10 K class superconductors , is that it is transformed into a superconductor by by slight modification of the counter anion ( Tc = 3 – 10 K ) .",Tc,Kelvin^(1.0),"3.0, 10.0"
258,0.8472778882249301,https://doi.org/10.1039/B101778K,CsMnII[CrIII(CN)6],K,90,"Most of the cyanide - bridged bimetallic assemblies that show very high TC or TN have been constructed using [ Cr ( CN ) 6 ] 3− with other high - spin ground state metal ions ; the reported complexes are CsMnII [ CrIII ( CN ) 6 ] ( TC = 90 K ) , CsNiII [ CrIII ( CN ) 6 ] ( TN = 90 K ) , Cs0.75CrII1.125 [ CrIII ( CN ) 6 ] ( TN = 190 K ) , CrII3 [ CrIII ( CN ) 6 ] 2 · 10H2O ( TN = 240 K ) and VII0.42VIII0.58 [ CrIII ( CN ) 6 ] 0.86 · 2.8H2O ( TC = 315 K ) .",TC,Kelvin^(1.0),90
259,0.5630342351650797,https://doi.org/10.1039/B101778K,[Mn(en)] 3[Cr(CN)6]2 · 4H2O,K,69,"More recently , Ōkawa have succeeded in structurally characterizing the molecule - based ferrimagnet [ Mn ( en ) ] 3 [ Cr ( CN ) 6 ] 2 · 4H2O with TC = 69 K .",TC,Kelvin^(1.0),69
260,0.5630342351650797,https://doi.org/10.1039/B101778K,[Mn(en)] 3[Cr(CN)6]2 · 4H2O,K,69,"More recently , coworkers have succeeded in structurally characterizing the molecule - based ferrimagnet [ Mn ( en ) ] 3 [ Cr ( CN ) 6 ] 2 · 4H2O with TC = 69 K .",TC,Kelvin^(1.0),69
261,0.6117867626869861,https://doi.org/10.1039/B101778K,[Fe(CN)6]3−,K,3–6,"However , the complexes containing the [ Fe ( CN ) 6 ] 3− building block exhibit ferromagnetic ordering at much lower TC ( 3 – 6 K ) .",TC,Kelvin^(1.0),"3.0, 6.0"
262,0.8472778882249301,https://doi.org/10.1039/B101778K,CsNiII[CrIII(CN)6],K,90,"Most of the cyanide - bridged bimetallic assemblies that show very high TC or TN have been constructed using [ Cr ( CN ) 6 ] 3− with other high - spin ground state metal ions ; the reported complexes are CsMnII [ CrIII ( CN ) 6 ] ( TC = 90 K ) , CsNiII [ CrIII ( CN ) 6 ] ( TN = 90 K ) , Cs0.75CrII1.125 [ CrIII ( CN ) 6 ] ( TN = 190 K ) , CrII3 [ CrIII ( CN ) 6 ] 2 · 10H2O ( TN = 240 K ) and VII0.42VIII0.58 [ CrIII ( CN ) 6 ] 0.86 · 2.8H2O ( TC = 315 K ) .",TN,Kelvin^(1.0),90
263,0.5761613887769644,https://doi.org/10.1039/B101778K,[Cr(CN)6]3−,K,12.6,"In order to obtain magnets with higher TC or TN , we employed [ Cr ( CN ) 6 ] 3− instead of [ Fe ( CN ) 6 ] 3− and obtained a new molecular magnet with TN = 12.6 K .",TN,Kelvin^(1.0),12.6
264,0.6344331053951816,https://doi.org/10.1039/B101788H,Mn,K,170–180,"Deviation from Curie – Weiss paramagnetic behaviour below 200 K was observed for the samples with positive X values due to spontaneous magnetization originating from magnetic order between Co2 + and Mn ions ; for X = 1 , the Curie temperature has been reported to be 170 – 180 K for ferrimagnetic Co2MnO4 .",Curie temperature,Kelvin^(1.0),"170.0, 180.0"
265,0.6593426133504176,https://doi.org/10.1039/B102092G,Pb4Fe3O8Br,K,600(5),"The order of the Fe moments evolving as a function of temperature has allowed the TNéel ( TN ) of Pb4Fe3O8Br to be determined for the first time as 600 ( 5 ) K , a value within experimental error of the TN for Pb4Fe3O8Cl .",TNéel,Kelvin^(1.0),600
266,0.6593426133504176,https://doi.org/10.1039/B102092G,Pb4Fe3O8Br,K,600(5),"The order of the Fe moments evolving as a function of temperature has allowed the TNéel ( TN ) of Pb4Fe3O8Br to be determined for the first time as 600 ( 5 ) K , a value within experimental error of the TN for Pb4Fe3O8Cl .",TN,Kelvin^(1.0),600
267,0.5387806613632617,https://doi.org/10.1039/B102092G,Fe,K,602,A subsequent 57Fe Mössbauer investigation by Emery et al . revealed the onset of antiferromagnetic order within the Fe spins at a TNéel ≈ 602 K .,TNéel,Kelvin^(1.0),602
268,0.5402163797788655,https://doi.org/10.1039/B102092G,Pb4Fe3O8Cl,K,602,"The onset of antiferromagnetic order in Pb4Fe3O8Cl at a TN ≈ 602 K , indicated that the additional reflections in data sets recorded below 600 K were due to the ordered Fe moments .",TN,Kelvin^(1.0),602
269,0.5631481825272286,https://doi.org/10.1039/B102092G,Pb4Fe3O8Cl,K,602,"The high magnetic order onset temperature of Pb4Fe3O8Cl , TNéel = 602 K , indicates the existence of a strong interaction within the Fe – O layers of the material .",TNéel,Kelvin^(1.0),602
270,0.5631481825272286,https://doi.org/10.1039/B102092G,Pb4Fe3O8Cl,K,602,"The high magnetic order onset temperature of Pb4Fe3O8Cl , TNéel = 602 K , indicates the existence of a strong interaction between the Fe – O layers of the material .",TNéel,Kelvin^(1.0),602
271,0.5924487985314483,https://doi.org/10.1039/B102092G,Pb4Fe3O8Cl,K,610(5),The data allows the TN of Pb4Fe3O8Cl to be determined as 610 ( 5 ) K in good agreement with the previously reported value .,TN,Kelvin^(1.0),610
272,0.6230837457846219,https://doi.org/10.1039/B102092G,"Fe(1)O5–Fe(2)O6–Fe(1)O5, Pb4Fe3O8Br",K,600(5),The TN of Pb4Fe3O8Br is estimated to be a little lower at 600 ( 5 ) K .,TN,Kelvin^(1.0),600
