Repository: sanjayganeshprabu/Computational-Modeling-and-Predictive-Analytics-for-Materials-Data

# Computational-Modeling-and-Predictive-Analytics-for-Materials-Data-

File: MODIFIED magnetic_materials.csv (part 1 of 112)
Coercivity,Crystal_Structure,Curie,Curie(Tc),Curie_Weiss,Curie_Weiss(θp),DOI,Experimental,Lattice_Parameters,Lattice_Structure,Magnetic_Moment,Magnetization,Material_Name,Neel,Neel(Tn),New_Column_Concatenated,Remanence,Space_Group,Susceptibility
,Perovskite,,,,,10.1016/j.jmmm.2006.10.217,TRUE,,,150μB,,Nd0.5Sr0.5MnO3,50,50K,O3.0Mn1Sr0.5Nd0.5,,,
43-62 Oe,Spinel,858.15,585 °C,,,10.1016/j.jmmm.2017.05.018,TRUE,,Cubic,,32-58 emu/g,Fe3O4,,,O4.0Fe3.0,,,
,Face-centered cubic,42,42±1 K,,,10.1016/j.jmmm.2014.01.010,TRUE,{'a': '16.8249(7) Å'},Cubic,7.00±0.10 μB/R,,Gd3Pt23Si11,,,Si11.0Gd3.0Pt23.0,,Fm3̄m,
,Face-centered cubic,25,25±1 K,,,10.1016/j.jmmm.2014.01.010,TRUE,{'a': '16.8181(8) Å'},Cubic,5.86±0.10 μB/R,,Tb3Pt23Si11,,,Si11.0Tb3.0Pt23.0,,Fm3̄m,
,Face-centered cubic,15.99,15.99±0.10 K,,,10.1016/j.jmmm.2014.01.010,TRUE,{'a': '16.814(1) Å'},Cubic,7.08±0.10 μB/R,,Dy3Pt23Si11,,,Si11.0Dy3.0Pt23.0,,Fm3̄m,
,Face-centered cubic,9.07,9.07±0.10 K,,,10.1016/j.jmmm.2014.01.010,TRUE,{'a': '16.8015(5) Å'},Cubic,7.06±0.19 μB/R,,Ho3Pt23Si11,,,Si11.0Ho3.0Pt23.0,,Fm3̄m,
,Face-centered cubic,3.39,3.39±0.05 K,,,10.1016/j.jmmm.2014.01.010,TRUE,{'a': '16.7979(5) Å'},Cubic,4.79±0.23 μB/R,,Er3Pt23Si11,,,Si11.0Er3.0Pt23.0,,Fm3̄m,
,Orthorhombic,291.5,291.5 K,,,10.1016/j.jmmm.2006.01.195,TRUE,"{'a': '5.916 Å', 'b': '5.260 Å', 'c': '3.173 Å'}",Distorted NiAs-type hexagonal,,,MnP,47,47 K,P1Mn1,,,
550 Oe at 2 K,C14 Laves phase,63,63 K,84 K,84,10.1016/j.jmmm.2018.01.055,TRUE,,Hexagonal,0.378 μB/f.u.,,Nb0.975Fe2.025,,,Fe2.025Nb0.975,,,
,,,,,,10.1016/j.jmmm.2018.01.055,TRUE,,,,,NbFe2,18.5,10 K to 27 K,Fe2.0Nb1,,,
,Pbnm,380,380 K,,,10.1016/j.jmmm.2018.08.070,TRUE,,,,,LaMn0.5Fe0.5O3,,,O3.0Mn0.5Fe0.5La1,,,
210 Oe,Hexagonal,306,306 K,,,10.1016/j.jmmm.2018.09.123,TRUE,"{'a': '4.304 Å', 'c': '5.346 Å'}",Co1.75Ge-prototype,1.07 μB/Mn,64.1 emu/g,Mn1.2Sn0.5Ga0.5,,,Mn1.2Ga0.5Sn0.5,,P63/mmc,
230 Oe,Hexagonal,284,284 K,,,10.1016/j.jmmm.2018.09.123,TRUE,"{'a': '4.322 Å', 'c': '5.375 Å'}",Co1.75Ge-prototype,,,Mn1.5Sn0.5Ga0.5,,,Mn1.5Ga0.5Sn0.5,,P63/mmc,
290 Oe,Hexagonal,283,283 K,,,10.1016/j.jmmm.2018.09.123,TRUE,"{'a': '4.331 Å', 'c': '5.379 Å'}",Co1.75Ge-prototype,,,Mn1.7Sn0.5Ga0.5,,,Mn1.7Ga0.5Sn0.5,,P63/mmc,
590 Oe,Hexagonal,262,262 K,,,10.1016/j.jmmm.2018.09.123,TRUE,"{'a': '4.340 Å', 'c': '5.370 Å'}",Co1.75Ge-prototype,0.85 μB/Mn,46.7 emu/g,Mn2Sn0.5Ga0.5,,,Mn2.0Ga0.5Sn0.5,,P63/mmc,
,,10.5,10.5 K,,,10.1016/j.jmmm.2019.165815,TRUE,,,,,YbNi2,,,Ni2.0Yb1,,,
,,252,252 K,,,10.1016/j.jmmm.2003.12.1082,TRUE,,,,,La0.91Mn0.95O3,,,O3.0Mn0.95La0.91,,,
,Layered Perovskite,,,,,10.1016/j.jmmm.2022.169165,TRUE,"{'a': '3.8699 Å', 'c': '7.6359 Å'}",Tetragonal,"Fe: 2.23 μB, Cu: -0.70 μB (at 420 K); Fe: 1.01 μB, Cu: -0.84 μB (at 242 K)",,YBaCuFe0.95Mn0.05O5,331,"420 K, 242 K",O5.0Mn0.05Fe0.95Cu1Y1Ba1,,P4mm,
,Layered Perovskite,,,,,10.1016/j.jmmm.2022.169165,TRUE,"{'a': '3.8735 Å', 'c': '7.6648 Å'}",Tetragonal,"Fe: 2.15 μB, Cu: -0.43 μB (at 438 K); Fe: 2.19 μB, Cu: -0.44 μB (at 175 K)",,YBaCuFeO5,306.5,"438 K, 175 K",O5.0Fe1Cu1Y1Ba1,,P4mm,
,tetragonal,559.2,559.2 K,,,10.1016/j.jmmm.2019.165983,TRUE,,tP,1.76 μB,,Pr2Fe14B,,,B1Fe14.0Pr2.0,,P 42/mnm,
,tetragonal,1018,1018 K,,,10.1016/j.jmmm.2019.165983,TRUE,,tI,,,Fe2B,,,B1Fe2.0,,I 4/mcm,
,orthorhombic,600,600 K,,,10.1016/j.jmmm.2019.165983,TRUE,,oP,,,FeB,,,B1Fe1,,Pnma,
,rhombohedral,283,283 K,,,10.1016/j.jmmm.2019.165983,TRUE,,hR,,,Pr2Fe17,,,Fe17.0Pr2.0,,R -3 m,
,Amorphous,,,-0.7 K,-0.7,10.1016/j.jmmm.2015.11.075,TRUE,,,3.8 μB,,Gd2O3,,,O3.0Gd2.0,,,Curie–Weiss dependence
,,,,,,10.1016/j.jmmm.2003.11.061,TRUE,,,,,CePd2Ge2,5,5 K,Ge2.0Pd2.0Ce1,,,
,Cubic I-phase,356,356 K,,,10.1016/j.jmmm.2008.02.139,TRUE,,Pseudo-cubic,,,Ni49.6Mn21.9Ga28.5,,,Mn21.9Ni49.6Ga28.5,,,
,Tetragonal 10M-martensite,368,368 K,,,10.1016/j.jmmm.2008.02.139,TRUE,,Tetragonal,,,Ni49.2Mn26.6Ga24.2,,,Mn26.6Ni49.2Ga24.2,,,
,Tetragonal 10M-martensite,341,341 K,,,10.1016/j.jmmm.2008.02.139,TRUE,,Tetragonal,,,Ni54.3Mn20.5Ga25.2,,,Mn20.5Ni54.3Ga25.2,,,
,Tetragonal 2M-martensite,373,373 K,,,10.1016/j.jmmm.2008.02.139,TRUE,,Tetragonal,,,Ni53.1Mn26.6Ga20.3,,,Mn26.6Ni53.1Ga20.3,,,
95 A/m,"α-(Fe,Co)(Si,Al)",736,736 K,,,10.1016/j.jmmm.2003.12.1315,TRUE,,,,"119 emu/g (as-spun), 133 emu/g (annealed)",Fe40Co40Cu0.5Zr9Al2Si4B4.5,,,B4.5Al2.0Si4.0Fe40.0Co40.0Cu0.5Zr9.0,,,
,,600,600 K,,,10.1016/j.jmmm.2010.11.082,TRUE,,,,1.03 T,FePt,,,Fe1Pt1,,,
,Orthorhombic,,,,,10.1016/j.jmmm.2006.10.486,TRUE,,ε-TiNiSi type,,,CeNiSnH1.0,4.5,4.5 K,H1.0Ni1Sn1Ce1,,,
,Monoclinic,,,-86.7 K,-86.7,10.1016/j.jmmm.2018.05.055,TRUE,,,6.17 μB/Fe3+,"0.96 μB (H ⊥ a), 1.25 μB (H // a)",FeNbO4,41,41 K,O4.0Fe1Nb1,,P 2/a,
,CeNiC2-type,10,10.0 K,,,10.1016/j.jmmm.2014.08.085,TRUE,,Orthorhombic,6.0 μB at 1.7 K,,DyCoC2,,,C2.0Co1Dy1,,Amm2,
,CeNiC2-type,,,,,10.1016/j.jmmm.2014.08.085,TRUE,,Orthorhombic,,,DyNiC2,7.6,7.6 K,C2.0Ni1Dy1,,Amm2,
,CeNiC2-type,7.3,7.3 K,,,10.1016/j.jmmm.2014.08.085,TRUE,,Orthorhombic,,,DyCo0.67Ni0.33C2,,,C2.0Co0.67Ni0.33Dy1,,Amm2,
"6200 Oe at 150 K, 1100 Oe at room temperature",Spinel,600,600 K,,,10.1016/j.jmmm.2009.04.036,TRUE,,Polycrystalline,,,CoFe2O4,,,O4.0Fe2.0Co1,,,
,,160,160,,,10.1016/j.jmmm.2007.04.033,TRUE,,,,,SrRuO3,,,O3.0Sr1Ru1,,,
,Cubic,548.7,548.7 K,,,10.1016/j.jmmm.2021.168303,TRUE,{'a': '5.97 Å'},L21,2 μB/f.u.,,Co2NbGa,,,Co2.0Ga1Nb1,,,
,Sapphire-like,,,,,10.1016/j.jmmm.2019.166362,TRUE,,Hexagonal,,,Cr2O3,260,260 K,O3.0Cr2.0,,R-3c,
,Sapphire-like,,,,,10.1016/j.jmmm.2019.166362,TRUE,,Hexagonal,,,Cr2O3,60,60 K,O3.0Cr2.0,,R-3c,
,Cubic (Fd-3m) + Orthorhombic (Fddd),89,89 K,,,10.1016/j.jmmm.2018.01.072,TRUE,"{'a': '8.3242 Å (Cubic), 8.3400 Å (Orthorhombic)', 'b': '8.3483 Å (Orthorhombic)', 'c': '8.2890 Å (Orthorhombic)'}",Cubic + Orthorhombic,,,Co0.8Cu0.2Cr2O4,,,O4.0Cr2.0Co0.8Cu0.2,,Fd-3m + Fddd,
,,720,720 K,,,10.1016/j.jmmm.2022.170041,TRUE,"{'a': '2.73 Å', 'c': '3.85 Å'}",,3.23 μB,1043 emu/cm^3,FePt,,,Fe1Pt1,,,
,,585,585 K,,,10.1016/j.jmmm.2022.170041,TRUE,,,,,NdFeB,,,B1Fe1Nd1,,,
,L21,820,820 K,,,10.1016/j.jmmm.2021.168352,TRUE,{'a': '5.755 Å'},Cubic,5.21 μB/f.u.,,Co2Fe0.75V0.25Ge,,,V0.25Fe0.75Co2.0Ge1,,Fm-3m,
,L21,790,790 K,,,10.1016/j.jmmm.2021.168352,TRUE,{'a': '5.760 Å'},Cubic,4.78 μB/f.u.,,Co2Fe0.625V0.375Ge,,,V0.375Fe0.625Co2.0Ge1,,Fm-3m,
,Cubic,29.4,29.4 K,,,10.1016/S0304-8853(03)00246-4,TRUE,{'a': '4.560'},,2.0 μB (Mn),,MnSi,,,Si1Mn1,,P213,
,Inverse Spinel,870,870 K,,,10.1016/j.jmmm.2019.01.001,TRUE,{'a': '8.345 Å'},Cubic,,,NiFe2O4,,,O4.0Fe2.0Ni1,,Fd3m,
,Rhombohedral perovskite,328,328 K,,,10.1016/S0304-8853(01)00263-3,TRUE,,,,,La0.67Sr0.33Mn0.9Cr0.1O3,,,O3.0Cr0.1Mn0.9Sr0.33La0.67,,,
,,230,230 K,,,10.1016/S0304-8853(01)00263-3,TRUE,,,,,La0.8Ca0.2MnO3,,,O3.0Ca0.2Mn1La0.8,,,
,,267,267 K,,,10.1016/S0304-8853(01)00263-3,TRUE,,,,,La0.67Ca0.33MnO3,,,O3.0Ca0.33Mn1La0.67,,,
,,263,263 K,,,10.1016/S0304-8853(01)00263-3,TRUE,,,,,La0.6Ca0.4MnO3,,,O3.0Ca0.4Mn1La0.6,,,
,,103,103 K,,,10.1016/S0304-8853(01)00263-3,FALSE,,,,,La0.65Ca0.35Mn0.9Ti0.1O3,,,O3.0Ca0.35Ti0.1Mn0.9La0.65,,,
,,197,197 K,,,10.1016/S0304-8853(01)00263-3,FALSE,,,,,La0.87Sr0.13MnO3,,,O3.0Mn1Sr0.13La0.87,,,
,,244,244 K,,,10.1016/S0304-8853(01)00263-3,TRUE,,,,,La0.84Sr0.16MnO3,,,O3.0Mn1Sr0.16La0.84,,,
,,294,294 K,,,10.1016/S0304-8853(01)00263-3,TRUE,,,,,Gd,,,Gd1,,,
,,265,265 K,,,10.1016/S0304-8853(01)00263-3,FALSE,,,,,Gd0.73Dy0.27,,,Gd0.73Dy0.27,,,
,Orthorhombic,,,-90 K,-90,10.1016/j.jmmm.2003.12.596,TRUE,,,,,Ce3Rh2Ge2,7,7 K,Ge2.0Rh2.0Ce3.0,,Pbcm,
,A2,300,300 K,,,10.1016/j.jmmm.2018.05.014,TRUE,,Face centered cubic,1.68 μB/f.u.,171.38 emu/g at 10 K,Co2CrAl,,,Al1Cr1Co2.0,,Im3m,
,B2,900,900 K,,,10.1016/j.jmmm.2018.05.014,TRUE,,Body centered cubic,5.24 μB/f.u.,141.158 emu/g at 10 K,Co2FeAl,,,Al1Fe1Co2.0,,Pm3m,
,Orthorhombic,125,125 K,35 K,35,10.1016/S0304-8853(02)00033-1,TRUE,"{'a': '5.5593 Å', 'b': '7.4154 Å', 'c': '5.1825 Å'}",GdFeO3-type,,,Yb2CoMnO6,,,O6.0Mn1Co1Yb2.0,,Pnma,
,Orthorhombic,112,112 K,,,10.1016/S0304-8853(02)00033-1,TRUE,,GdFeO3-type,,,Gd2CoMnO6,,,O6.0Mn1Co1Gd2.0,,,
,Hexagonal,,,,,10.1016/j.jmmm.2004.08.001,TRUE,"{'a': '4.193 Å', 'c': '6.752 Å'}",NiAs-type,"0.92 μB at 300 K, 2.06 μB at 10 K",,MnTe,310,310 K,Mn1Te1,,P63/mmc,Sharp rise at 83 K
,,1100,1100 K,,,10.1016/j.jmmm.2022.169615,TRUE,,,6 μB/f.u.,,Co2FeSi,,,Si1Fe1Co2.0,,,
,Tetragonal,,,,,10.1016/j.jmmm.2003.11.036,TRUE,,Square lattice,,,YbRh2Si2,0.07,0.07 K,Si2.0Rh2.0Yb1,,,Curie-Weiss type behavior with negative Weiss temperature
,,300,300 K,,,10.1016/j.jmmm.2014.01.049,TRUE,,,,,YBaCo2O5.5,,,O5.5Co2.0Y1Ba1,,,
,f.c.c.,,,,,10.1016/j.jmmm.2008.02.063,TRUE,,,,,CoO,293,293 K,O1Co1,,,
,Pyrochlore,,,-1.35 K,-1.35,10.1016/j.jmmm.2018.04.060,TRUE,,Cubic,0.679 μB,,Eu2Ti2O7,,,O7.0Ti2.0Eu2.0,,Fd-3m,
,Rhombohedral,246,246 K,,,10.1016/j.jmmm.2019.166192,TRUE,"{'a': '5.5281 Å (300 K), 5.5170 Å (4 K)', 'c': '13.3590 Å (300 K), 13.3175 Å (4 K)'}",R3̄c,3.37 μB (4 K),,La0.85Ag0.15MnO3.10,,,O3.1Mn1Ag0.15La0.85,,R3̄c,
,Orthorhombic,,,,,10.1016/j.jmmm.2019.166192,TRUE,"{'a': '5.507 Å (300 K), 5.523 Å (4 K)', 'b': '7.836 Å (300 K), 7.777 Å (4 K)', 'c': '5.494 Å (300 K), 5.482 Å (4 K)'}",Pnma,,,LaMnO3,140,140 K,O3.0Mn1La1,,Pnma,
,Orthorhombic,,,,,10.1016/j.jmmm.2017.04.054,TRUE,"{'a': '0.54 nm', 'b': '0.56 nm', 'c': '0.77 nm'}",,,,SmFeO3,708,708 K,O3.0Fe1Sm1,,Pbnm,
,BaCd11 type,419,419 K,434 K,434,10.1016/S0304-8853(02)00439-0,TRUE,,,2.00 μB per Fe atom,15.26 μB/f.u. at 5 K,ThFe11C1.5,,,C1.5Fe11.0Th1,,I4/amd,
,BaCd11 type,512,512 K,526 K,526,10.1016/S0304-8853(02)00439-0,TRUE,,,1.88 μB per Fe atom,22.00 μB/f.u. at 5 K,ThFe11C1.8,,,C1.8Fe11.0Th1,,I4/amd,
,Bixbyite,,,-10.2 K,-10.2,10.1016/j.jmmm.2014.05.026,TRUE,{'a': '10.55 Å'},Cubic,6.68 μB/Er3+,,Er2O3,3.3,3.3 K,O3.0Er2.0,,,
,,,,,,10.1016/j.jmmm.2014.05.026,TRUE,,,,,Dy2O3,1.2,1.2 K,O3.0Dy2.0,,,
,,,,,,10.1016/j.jmmm.2014.05.026,TRUE,,,,,Yb2O3,2.3,2.3 K,O3.0Yb2.0,,,
,Orthorhombic,250,250K,,,10.1016/S0304-8853(01)00495-4,TRUE,"{'a': '5.436 Å', 'b': '7.673 Å', 'c': '5.442 Å'}",Perovskite,3.1 μB,,La0.6Ca0.4MnO3,,,O3.0Ca0.4Mn1La0.6,,Pnma,
,Body-Centered Tetragonal,,,,,10.1016/j.jmmm.2003.11.238,TRUE,"{'a': '860 pm', 'c': '499 pm'}",Tetragonal,1.08 μB at 8K,,ScFe4Al8,250,250K,Al8.0Sc1Fe4.0,,I4/mmm,
,,367,367 K,,,10.1016/j.jmmm.2017.11.126,TRUE,"{'a': '5.5053 Å', 'b': '5.5053 Å', 'c': '13.3864 Å'}",,,,La0.75Sr0.25MnO3,,,O3.0Mn1Sr0.25La0.75,,,
,Cubic,266,266 K,,,10.1016/j.jmmm.2008.06.004,TRUE,{'a': '3.912 Å'},,,,La0.67Ba0.33MnO3,,,O3.0Mn1Ba0.33La0.67,,,
,Orthorhombic,269,269 K,261 K,261,10.1016/j.jmmm.2018.01.084,TRUE,"{'a': '5.463 Å', 'b': '7.697 Å', 'c': '5.450 Å'}",Perovskite,6.21 μB,3.3 μB/Mn,La0.6Ca0.4MnO3,,,O3.0Ca0.4Mn1La0.6,,Pnma,
,Orthorhombic,267,267 K,265 K,265,10.1016/j.jmmm.2018.01.084,TRUE,"{'a': '5.472 Å', 'b': '7.724 Å', 'c': '5.459 Å'}",Perovskite,6.56 μB,3.5 μB/Mn,La0.6Ca0.3Ag0.1MnO3,,,O3.0Ca0.3Mn1Ag0.1La0.6,,Pnma,
,Cubic Laves phase,12,12 K,,,10.1016/j.jmmm.2020.167207,TRUE,,,,,ErAl2,,,Al2.0Er1,,,
,,,,,,10.1016/j.jmmm.2020.167207,TRUE,,,,,Er2O3,3.4,3.4 K,O3.0Er2.0,,,
,CsCl,,,,,10.1016/j.jmmm.2017.04.005,TRUE,,Simple cubic,,,GdCu,145,145 K,Cu1Gd1,,,
,CsCl,270,270 K,,,10.1016/j.jmmm.2017.04.005,TRUE,,Simple cubic,,,GdZn,,,Zn1Gd1,,,
,Orthorhombic CrB,200,200 K,,,10.1016/j.jmmm.2017.04.005,TRUE,,,,,GdGa,,,Ga1Gd1,,,
,CsCl,265,265 K,,,10.1016/j.jmmm.2017.04.005,TRUE,,Simple cubic,,,GdCd,,,Cd1Gd1,,,
,CsCl,120,120 K,,,10.1016/j.jmmm.2017.04.005,TRUE,,Simple cubic,,,GdMg,,,Mg1Gd1,,,
,Amorphous,213.5,208-219 K,,,10.1016/j.jmmm.2012.09.002,TRUE,,,8.26 μB per Gd atom,,Gd4Co3,,,Co3.0Gd4.0,,,
,Crystal,219,219 K,,,10.1016/j.jmmm.2012.09.002,TRUE,,,,,Gd6Co4.85,,,Co4.85Gd6.0,,,
,Crystal,220,220 K,,,10.1016/j.jmmm.2012.09.002,TRUE,,,,,Gd4Co3,,,Co3.0Gd4.0,,,
,Hexagonal ZrNiAl-type,,,6.5 K,6.5,10.1016/j.jmmm.2010.02.005,TRUE,"{'a': '7.594 Å', 'c': '3.769 Å'}",Hexagonal,5.59 μB,4.5 μB at 1.72 K and 5 T,TmPtIn,3.5,3.5 K,In1Tm1Pt1,,P6̅2m,
,,,,,,10.1016/j.jmmm.2010.02.005,TRUE,,,,,YbPtIn,3.4,3.4 K,In1Yb1Pt1,,,
,,25,25 K,,,10.1016/j.jmmm.2010.02.005,FALSE,,,,,SmPtIn,,,In1Sm1Pt1,,,
,,89,89 K,,,10.1016/j.jmmm.2010.02.005,FALSE,,,,,GdPtIn,,,In1Gd1Pt1,,,
,,38,38 K,,,10.1016/j.jmmm.2010.02.005,TRUE,,,,,DyPtIn,,,In1Dy1Pt1,,,
,,23.5,23.5 K,,,10.1016/j.jmmm.2010.02.005,TRUE,,,,,HoPtIn,,,In1Ho1Pt1,,,
,,8.5,8.5 K,,,10.1016/j.jmmm.2010.02.005,TRUE,,,,,ErPtIn,,,In1Er1Pt1,,,
,,,,,,10.1016/j.jmmm.2010.02.005,FALSE,,,,,TbPtIn,50,50 K,In1Tb1Pt1,,,
,Wurtzite,175,175 K,,,10.1016/j.jmmm.2016.06.007,TRUE,{'c': '0.5217 nm'},Hexagonal,,,ZnO,,,O1Zn1,,P63mc,
70 Oe,Wurtzite,300,>300 K,,,10.1016/j.jmmm.2016.06.007,TRUE,{'c': '0.5193 nm'},Hexagonal,,,Zn0.95Fe0.05O,,,O1Fe0.05Zn0.95,,P63mc,
70 Oe,Wurtzite,300,>300 K,,,10.1016/j.jmmm.2016.06.007,TRUE,{'c': '0.5193 nm'},Hexagonal,,,Zn0.92Al0.03Fe0.05O,,,O1Al0.03Fe0.05Zn0.92,,P63mc,
,Hexagonal,,,,,10.1016/j.jmmm.2012.11.040,TRUE,"{'a': '5.226', 'c': '14.325'}",Ilmenite-type,3.7 μB/f.u.,,Mn2FeSbO6,268,268,O6.0Mn2.0Fe1Sb1,,R-3,
,Hexagonal,,,,,10.1016/j.jmmm.2012.11.040,TRUE,"{'a': '5.237', 'c': '14.349'}",Ilmenite-type,4.35 μB/f.u.,63.1 Am^2/kg,Mn2FeSbO6,264,264,O6.0Mn2.0Fe1Sb1,,R-3,
16.251 kOe,Monoclinic,33,33 K,-40 K,-40,10.1016/j.jmmm.2020.167276,TRUE,"{'a': '5.229 Å', 'b': '5.603 Å', 'c': '7.448 Å'}",P21/n,6.788 μB/f.u.,,Y2CrMnO6,,,O6.0Cr1Mn1Y2.0,7.89 emu/g,P21/n,
,,74,74 K,,,10.1016/j.jmmm.2020.167276,TRUE,,,,,Y2CrMnO6,,,O6.0Cr1Mn1Y2.0,,,
,,75,75 K,,,10.1016/j.jmmm.2020.167276,TRUE,,,,,Y2CrMnO6,,,O6.0Cr1Mn1Y2.0,,,
2.8 T,CeScSi,,,20 K,20,10.1016/j.jmmm.2012.03.037,TRUE,"{'a': '4.557', 'c': '16.405'}",Tetragonal,2.25 μB,1.1 μB/f.u. at 5 K for μ0H=9 T,CeMgPb,7,7 K,Mg1Ce1Pb1,,I4/mmm,
2.2 T,CeScSi,,,14 K,14,10.1016/j.jmmm.2012.03.037,TRUE,"{'a': '4.532', 'c': '16.328'}",Tetragonal,1.80 μB,1.5 μB/f.u. at 5 K for μ0H=9 T,PrMgPb,11,11 K,Mg1Pr1Pb1,,I4/mmm,
6.2 T,CeScSi,,,16 K,16,10.1016/j.jmmm.2012.03.037,TRUE,"{'a': '4.510', 'c': '16.259'}",Tetragonal,3.38 μB,1.0 μB/f.u. at 5 K for μ0H=9 T,NdMgPb,24,24 K,Mg1Nd1Pb1,,I4/mmm,
,CeScSi,,,,,10.1016/j.jmmm.2012.03.037,TRUE,"{'a': '4.471', 'c': '16.156'}",Tetragonal,,0.02 μB/f.u. at 5 K for μ0H=9 T,SmMgPb,61,61 K,Mg1Sm1Pb1,,I4/mmm,
,CeScSi,,,-3 K,-3,10.1016/j.jmmm.2012.03.037,TRUE,"{'a': '4.444', 'c': '16.045'}",Tetragonal,,1.3 μB/f.u. at 5 K for μ0H=9 T,GdMgPb,47,47 K,Mg1Gd1Pb1,,I4/mmm,
7.0 T,CeScSi,,,-11 K,-11,10.1016/j.jmmm.2012.03.037,TRUE,"{'a': '4.423', 'c': '15.987'}",Tetragonal,8.11 μB,3.7 μB/f.u. at 5 K for μ0H=9 T,TbMgPb,35,35 K,Mg1Tb1Pb1,,I4/mmm,
2.6 T,CeScSi,,,-10 K,-10,10.1016/j.jmmm.2012.03.037,TRUE,"{'a': '4.407', 'c': '15.947'}",Tetragonal,8.12 μB,7.2 μB/f.u. at 5 K for μ0H=9 T,DyMgPb,26,26 K,Mg1Dy1Pb1,,I4/mmm,
2.0 T,CeScSi,,,0 K,0,10.1016/j.jmmm.2012.03.037,TRUE,"{'a': '4.395', 'c': '15.904'}",Tetragonal,9.56 μB,8.9 μB/f.u. at 5 K for μ0H=9 T,HoMgPb,16,16 K,Mg1Ho1Pb1,,I4/mmm,
1.6 T,CeScSi,,,7 K,7,10.1016/j.jmmm.2012.03.037,TRUE,"{'a': '4.382', 'c': '15.869'}",Tetragonal,7.61 μB,7.2 μB/f.u. at 5 K for μ0H=9 T,ErMgPb,6,6 K,Mg1Er1Pb1,,I4/mmm,
,CeScSi,,,19 K,19,10.1016/j.jmmm.2012.03.037,TRUE,"{'a': '4.369', 'c': '15.843'}",Tetragonal,4.03 μB,5.6 μB/f.u. at 5 K for μ0H=9 T,TmMgPb,2.5,2.5 K,Mg1Tm1Pb1,,I4/mmm,
,Orthorhombic,123,123 K,204 K,204,10.1016/j.jmmm.2015.01.039,TRUE,"{'a': '5.407 Å', 'b': '7.662 Å', 'c': '5.398 Å'}",Pnma,6.04 μB,,La0.4Sm0.1Ca0.5MnO3,,,O3.0Ca0.5Mn1La0.4Sm0.1,,62,
,,220,220 K,,,10.1016/j.jmmm.2015.01.039,TRUE,,,,,La0.5Ca0.5MnO3,,,O3.0Ca0.5Mn1La0.5,,,
,L21,307.3,307.3 K,,,10.1016/j.jmmm.2018.07.048,TRUE,{'a': '5.945 Å'},Body centered cubic,,,Ni45Mn44Sn11,,,Mn44.0Ni45.0Sn11.0,,Fm-3m,
,"Cubic (room temperature), Tetragonal (below 186 K), Monoclinic (below 88 K)",,,,,10.1016/j.jmmm.2020.166533,TRUE,,Perovskite,,,KMn0.97Ni0.03F3,88,88 K,F3.0K1Mn0.97Ni0.03,,,
,Orthorhombic,27,27 K,,,10.1016/j.jmmm.2020.166533,TRUE,,,,,YTiO3,,,O3.0Ti1Y1,,,
,"Cubic (room temperature), Tetragonal (below 114 K)",,,,,10.1016/j.jmmm.2020.166533,TRUE,,Perovskite,,,KCoF3,114,114 K,F3.0K1Co1,,,
,Hexagonal,,,,,10.1016/j.jmmm.2020.166533,TRUE,,,,,CsNiF3,2.63,2.63 K,F3.0Ni1Cs1,,,
,Hexagonal,,,,,10.1016/j.jmmm.2020.166533,TRUE,,,,,CsNiCl3,4.74,4.74 K,Cl3.0Ni1Cs1,,,
,Orthorhombic,,,,,10.1016/j.jmmm.2020.166533,TRUE,,,,,LaMnO3,139.5,139.5 K,O3.0Mn1La1,,,
,Orthorhombic,485,485 K,,,10.1016/j.jmmm.2017.10.114,TRUE,"{'a': '0.5081 nm', 'b': '0.6734 nm', 'c': '0.4517 nm'}",,1.80 μB/Fe-atom,1.30 MJ/Tm^3,Fe3C,,,C1Fe3.0,,Pnma,
,Amorphous,360,360 K,,,10.1016/j.jmmm.2019.03.130,TRUE,,,"18.04 emu/g (max), 0.216 emu/g (min)",,Co90Nb10Ta3,,,Co90.0Nb10.0Ta3.0,,,
,,293,293 K,,,10.1016/j.jmmm.2019.03.130,TRUE,,,,,Gd,,,Gd1,,,
,,278,278 K,,,10.1016/j.jmmm.2019.03.130,TRUE,,,,,Gd5Si2Ge2,,,Si2.0Ge2.0Gd5.0,,,
,,230,230 K,,,10.1016/j.jmmm.2019.03.130,TRUE,,,,,La0.8Ca0.2MnO3,,,O3.0Ca0.2Mn1La0.8,,,
,,470,470 K,,,10.1016/j.jmmm.2019.03.130,FALSE,,,,,FeCrMoCuGaPCB,,,B1C1P1Cr1Fe1Cu1Ga1Mo1,,,
,Cubic Laves phase,225,225 K,,,10.1016/j.jmmm.2017.03.009,TRUE,{'a': '7.299 Å'},MgCu2-type,2.48 μB/f.u.,55.8 emu/g,CeFe2,,,Fe2.0Ce1,,,
,Cubic,214,214 K,,,10.1016/j.jmmm.2019.165655,TRUE,{'a': '3.86208 Å'},Antiperovskite,,,Fe3.4In0.6N,,,N1Fe3.4In0.6,,Pm-3m,
,zig-zag wall,,,,,10.1016/S0304-8853(00)01316-0,TRUE,,,,,Fe3O2BO3,112,112 K,B1O5.0Fe3.0,,,
,Body-centered-cubic (bcc),456,456 K,,,10.1016/j.jmmm.2006.10.240,TRUE,,,,,Ni,,,Ni1,,,
,Face-centered-cubic (fcc),627,627 K,,,10.1016/j.jmmm.2006.10.240,TRUE,,,,,Ni,,,Ni1,,,
"5 kOe at 10 K, 0.8 kOe at 40 K",Orthorhombic Perovskite,,,,,10.1016/j.jmmm.2004.04.108,TRUE,,Orthorhombic,,,Nd0.93MnO2.96,80,80 K,O2.96Mn1Nd0.93,"33 emu/g at 10 K, 12 emu/g at 40 K",Pnma,
100 Oe,Wurtzite,750,750 K,,,10.1016/j.jmmm.2006.06.012,TRUE,{'c': '0.529 nm'},Hexagonal,1.1 μB/Co,,Co0.04Zn0.96O,,,O1Co0.04Zn0.96,,,
,,,,,,10.1016/j.jmmm.2003.11.159,TRUE,,,0.25 μB/U,,URu2Si2,17,17 K,Si2.0Ru2.0U1,,,
,Body centered tetragonal,70,70 K,,,10.1016/j.jmmm.2003.12.1226,TRUE,,,,,La1.4Sr1.6Mn2O7,100,100 K,O7.0Mn2.0Sr1.6La1.4,,I4/mmm,
1.72 T at 4 K,Monoclinic,76,76 K,77 K,77,10.1016/j.jmmm.2020.166821,TRUE,,P21/n,2.2 μB at 5 K,4.12 μB/f.u. at 2.7 K and 8 T,Y2CoMnO6,,,O6.0Mn1Co1Y2.0,,P21/n,
467 Oe,Monoclinic,54,54 K,,,10.1016/j.jmmm.2020.167427,TRUE,"{'a': '5.22 Å', 'b': '5.55 Å', 'c': '7.48 Å'}",Pseudo-cubic,,0.84 × 10^2 emu/cm^3,Y2NiMnO6,,,O6.0Mn1Ni1Y2.0,,P21/n,
1001 Oe,Monoclinic,79,79 K,,,10.1016/j.jmmm.2020.167427,TRUE,"{'a': '5.22 Å', 'b': '5.55 Å', 'c': '7.48 Å'}",Pseudo-cubic,,1.48 × 10^2 emu/cm^3,Y2NiMnO6,,,O6.0Mn1Ni1Y2.0,,P21/n,
1887 Oe,Monoclinic,75,75 K,,,10.1016/j.jmmm.2020.167427,TRUE,"{'a': '5.22 Å', 'b': '5.55 Å', 'c': '7.48 Å'}",Pseudo-cubic,,0.80 × 10^2 emu/cm^3,Y2NiMnO6,,,O6.0Mn1Ni1Y2.0,,P21/n,
1247 Oe,Monoclinic,81,81 K,,,10.1016/j.jmmm.2020.167427,TRUE,"{'a': '5.22 Å', 'b': '5.55 Å', 'c': '7.48 Å'}",Pseudo-cubic,,1.16 × 10^2 emu/cm^3,Y2NiMnO6,,,O6.0Mn1Ni1Y2.0,,P21/n,
,,280,280 K,,,10.1016/j.jmmm.2020.167427,TRUE,,,,,La2NiMnO6,,,O6.0Mn1Ni1La2.0,,,
,Body-Centered Cubic,,,60 to -3.5 K,31.75,10.1016/j.jmmm.2003.11.038,TRUE,{'a': '18.28 Å'},BCC,3.1 μB,,BaCuO2.00,15,15 K,O2.0Cu1Ba1,,,
1.5 A/cm at 4.2 K,,10.3,10.3 K,,,10.1016/S0304-8853(00)01387-1,TRUE,,,,,Pd0.9965Fe0.0035Mn0.05,,,Mn0.05Fe0.0035Pd0.9965,,,
,Hexagonal,318,318 K,,,10.1016/j.jmmm.2021.167952,TRUE,"{'a': '0.6796 nm', 'c': '0.4726 nm'}",,1.5–1.7 μB,,Mn1Fe4Si3,,,Si3.0Mn1.0Fe4.0,,P 63/mcm,
,Hexagonal,308,308 K,,,10.1016/j.jmmm.2021.167952,TRUE,,,,,Mn1.1Fe3.9Si3,,,Si3.0Mn1.1Fe3.9,,P 63/mcm,
,Hexagonal,296,296 K,,,10.1016/j.jmmm.2021.167952,TRUE,"{'a': '0.6814 nm', 'c': '0.4728 nm'}",,,,Mn1.2Fe3.8Si3,,,Si3.0Mn1.2Fe3.8,,P 63/mcm,
,Hexagonal,286,286 K,,,10.1016/j.jmmm.2021.167952,TRUE,,,,,Mn1.3Fe3.7Si3,,,Si3.0Mn1.3Fe3.7,,P 63/mcm,
,Perovskite,250,250K,,,10.1016/j.jmmm.2003.12.1124,TRUE,,,,,Nd0.5Sr0.5MnO3,225,225K,O3.0Mn1Sr0.5Nd0.5,,,
,Orthorhombic,,,-4.2 K,-4.2,10.1016/S0304-8853(02)00380-3,TRUE,"{'a': '15.046 Å', 'b': '7.016 Å', 'c': '4.580 Å'}",Gd3Cu4Ge4-type,1.6 μB/Pr-ion,,Pr3Cu4Sn4,11.8,11.8 K,Cu4.0Sn4.0Pr3.0,,Immm,
,Orthorhombic,,,-8.7 K,-8.7,10.1016/S0304-8853(02)00380-3,TRUE,"{'a': '14.990 Å', 'b': '6.999 Å', 'c': '4.562 Å'}",Gd3Cu4Ge4-type,1.6 μB/Nd-ion,,Nd3Cu4Sn4,1.8,1.8 K,Cu4.0Sn4.0Nd3.0,,Immm,
,Orthorhombic,,,,,10.1016/S0304-8853(02)00380-3,TRUE,"{'a': '14.856 Å', 'b': '6.968 Å', 'c': '4.520 Å'}",Gd3Cu4Ge4-type,,,Sm3Cu4Sn4,7.5,"5 K, 7.5 K, 8.5 K, 9 K",Cu4.0Sn4.0Sm3.0,,Immm,
,Orthorhombic,,,-12.5 K,-12.5,10.1016/S0304-8853(02)00380-3,TRUE,"{'a': '15.098 Å', 'b': '7.022 Å', 'c': '4.597 Å'}",Gd3Cu4Ge4-type,,,Ce3Cu4Sn4,10.4,10.4 K,Cu4.0Sn4.0Ce3.0,,Immm,
,Orthorhombic,,,-39.5 K,-39.5,10.1016/S0304-8853(02)00380-3,TRUE,"{'a': '14.789 Å', 'b': '6.956 Å', 'c': '4.500 Å'}",Gd3Cu4Ge4-type,,,Gd3Cu4Sn4,13,13 K,Cu4.0Sn4.0Gd3.0,,Immm,
,Orthorhombic,,,,,10.1016/S0304-8853(02)00380-3,TRUE,,Gd3Cu4Ge4-type,,,Yb3Cu4Ge4,7.5,7.5 K,Cu4.0Ge4.0Yb3.0,,Immm,
115 Oe (at 100 K),Inverse Heusler (XA),20.5,20.5 K,29.76 K,29.76,10.1016/j.jmmm.2020.167522,TRUE,{'a': '5.76 Å'},fcc,0.11 μB/f.u. (at 5 K),,Cr2CoAl,,,Al1Cr2.0Co1,0.0004 μB/f.u. (at 100 K),F-43m,1.32 × 10^-6 emu/gm Oe (χ0)
,Inverse Heusler (XA),320,320 K,,,10.1016/j.jmmm.2020.167522,TRUE,,,,,Cr2CoGa,,,Cr2.0Co1Ga1,,,
,L21 disordered,780,780 K,,,10.1016/j.jmmm.2020.166536,TRUE,{'a': '5.78 Å'},FCC,4 μB,"3.92 μB/f.u. at 3 K, 3.6 μB/f.u. at 300 K",CoRuMnSi,,,Si1Mn1Co1Ru1,,,
,DO3,620,620 K,,,10.1016/j.jmmm.2020.166536,TRUE,,,,,CoFeMnSi,,,Si1Mn1Fe1Co1,,,
,,,,,,10.1016/j.jmmm.2003.11.048,TRUE,,,,,La2CuO4,174,174 K,O4.0Cu1La2.0,,,
,,,,,,10.1016/j.jmmm.2003.11.048,TRUE,,,,,La2CuO4,168,168 K,O4.0Cu1La2.0,,,
,Layered Perovskite,118,118K,,,10.1016/j.jmmm.2010.02.037,TRUE,"{'a': '3.8661 Å', 'c': '20.1759 Å'}",Monophasic,,,La1.32Sr1.68Mn2O7,,,O7.0Mn2.0Sr1.68La1.32,,,
,Hexagonal close-packed,293,293 K,,,10.1016/j.jmmm.2022.170164,TRUE,"{'a': '3.623 Å', 'b': '3.623 Å', 'c': '5.822 Å'}",Hexagonal,,,Gd,,,Gd1,,P6_3/mmc,
,Primitive,105,105 K,,,10.1016/j.jmmm.2019.165698,TRUE,{'c': '28 Å'},,"1.59 μB (inner Ru), 0.92 μB (outer Ru)",,Sr4Ru3O10,,,O10.0Sr4.0Ru3.0,,P bam,
,,160,160 K,,,10.1016/j.jmmm.2019.165698,TRUE,,,,,SrRuO3,,,O3.0Sr1Ru1,,,
,,,,,,10.1016/j.jmmm.2019.165698,TRUE,,,,,Ca2RuO4,110,110 K,O4.0Ca2.0Ru1,,,
,,,,,,10.1016/j.jmmm.2019.165698,TRUE,,,,,Ca3Ru2O7,56,56 K,O7.0Ca3.0Ru2.0,,,
,"Hexagonal, Orthorhombic, Monoclinic",,,,,10.1016/j.jmmm.2021.167909,TRUE,,,,,Mn5Si3,83,"100 K, 66 K",Si3.0Mn5.0,,"P63/mcm, Ccmm, Cc2m",
,Cubic,41.5,41.5 K,,,10.1016/S0304-8853(01)00564-9,TRUE,{'a': '3.568 Å'},Cu3Au (L12),0.23 μB/cell,,Ni3Al,,,Al1Ni3.0,,,
< 5 Oe,Hexagonal,323,323 K,,,10.1016/j.jmmm.2020.166597,TRUE,,,1.5–1.7 μB/T.M.,,MnFe4Si3,,,Si3.0Mn1Fe4.0,< 0.05 Am^2/kg,P63/mcm,
,Hexagonal,,,,,10.1016/j.jmmm.2009.06.022,TRUE,"{'a': '8.2310 Å', 'c': '8.4391 Å'}",Hexagonal,1.3 μB at 1.3 K,0.46 μB/Ce at 55 kOe,Ce2RhSi3,5,5 K,Si3.0Rh1Ce2.0,,P6mc,
,Orthorhombic,138,138 K,210±10 K,210,10.1016/j.jmmm.2013.01.009,TRUE,"{'a': '0.3912 nm', 'b': '0.3912 nm', 'c': '0.3912 nm'}",Pseudocubic,5.4±0.1 μB,,Nd0.5Sr0.5MnO3,,,O3.0Mn1Sr0.5Nd0.5,,,
1.7 kOe,Nanocrystalline,483.15,210 °C,,,10.1016/j.jmmm.2017.01.062,TRUE,,,,,Ce10Fe84B6,,,B6.0Fe84.0Ce10.0,6 kG,,
0 T,Cubic,,,,,10.1016/j.jmmm.2016.11.129,TRUE,,NaZn13-type,,,La0.9Nd0.1Fe11.5Al1.5,187,187 K,Al1.5Fe11.5La0.9Nd0.1,,Fm-3m,
,,173,173 K,,,10.1016/j.jmmm.2011.05.059,TRUE,,,,,Ga0.984Mn0.016As,,,Mn0.016Ga0.984As1,,,
,Orthorhombic,122,122 K,,,10.1016/j.jmmm.2014.01.013,TRUE,"{'a': '5.2852 Å', 'b': '7.4796 Å', 'c': '5.3103 Å'}",,,,Ca0.85Eu0.15MnO3,,,O3.0Ca0.85Mn1Eu0.15,,Pnma,
15 kOe,Rhombohedral,690,690 K,,,10.1016/j.jmmm.2017.06.041,TRUE,"{'a': '5.0672 Å', 'c': '48.755 Å'}",Ce5Co19-type,27 μB,83 Am^2/kg,Pr5Co19,,,Co19.0Pr5.0,50 Am^2/kg,R-3m,
,Cubic,391,391 K,,,10.1016/j.jmmm.2010.08.005,TRUE,{'a': '5.823 Å'},L21,1.9 μB,,Co2TiGe,,,Ti1Co2.0Ge1,,Fm-3m,
0 Oe,Sigma phase,169,169 K,178 K,178,10.1016/j.jmmm.2017.01.103,TRUE,,,0.4 μB,,Fe60V40,,,V40.0Fe60.0,0.64 cm^3/g,,
,Sigma phase,312,312 K,,,10.1016/j.jmmm.2017.01.103,TRUE,,,0.6 μB,,Fe66V34,,,V34.0Fe66.0,,,
0.2 T,Cubic Pyrochlore,39,39 K,41.5 K,41.5,10.1016/j.jmmm.2019.165494,TRUE,{'a': '9.9419 Å'},Cubic,17.3 μB/f.u.,,Dy2Mn2O7,,,O7.0Mn2.0Dy2.0,,Fd-3m (No. 227),
0.1 T,Cubic Pyrochlore,38,38 K,39.8 K,39.8,10.1016/j.jmmm.2019.165494,TRUE,{'a': '9.9211 Å'},Cubic,15.1 μB/f.u.,,Ho2Mn2O7,,,O7.0Mn2.0Ho2.0,,Fd-3m (No. 227),
20 Oe,Cubic Pyrochlore,38,38 K,43.5 K,43.5,10.1016/j.jmmm.2019.165494,TRUE,{'a': '9.8357 Å'},Cubic,10.4 μB/f.u.,,Yb2Mn2O7,,,O7.0Mn2.0Yb2.0,,Fd-3m (No. 227),
,Cubic Pyrochlore,35,35 K,37.4 K,37.4,10.1016/j.jmmm.2019.165494,TRUE,{'a': '9.8842 Å'},Cubic,18.9 μB/f.u.,,Er2Mn2O7,,,O7.0Mn2.0Er2.0,,Fd-3m (No. 227),
0.14 T,α-ThSi2-type,12.5,12.5 K,,,10.1016/j.jmmm.2021.168833,TRUE,"{'a': '4.2381 Å', 'b': '4.2381 Å', 'c': '14.170 Å'}",Tetragonal,0.96 μB/f.u.,,CeSi1.2Ga0.8,,,Si1.2Ga0.8Ce1,,"I 41/amd, No. 141",
0.14 T,α-GdSi2-type,12.5,12.5 K,,,10.1016/j.jmmm.2021.168833,TRUE,"{'a': '4.2506 Å', 'b': '4.2260 Å', 'c': '14.174 Å'}",Orthorhombic,0.96 μB/f.u.,,CeSi1.2Ga0.8,,,Si1.2Ga0.8Ce1,,"Imma, No. 74",
,,371,371 K,,,10.1016/j.jmmm.2018.01.065,TRUE,,,,74 emu/g,Ni45Co5Mn35In14Gd1,,,Mn35.0Co5.0Ni45.0In14.0Gd1.0,,,
,,585.15,312°C,,,10.1016/S0304-8853(01)00148-2,TRUE,,,,,Nd2Fe14B,,,B1Fe14.0Nd2.0,,,
,Body-centered tetragonal,778.15,505°C,,,10.1016/S0304-8853(01)00148-2,TRUE,,,,,Fe3B,,,B1Fe3.0,,,
2.36 T,Tetragonal,680,680 K,,,10.1016/j.jmmm.2007.06.027,TRUE,,,,,Nd40Fe30Co15Al10B5,,,B5.0Al10.0Fe30.0Co15.0Nd40.0,,,
,ThCr2Si2-type,294,294 K,,,10.1016/j.jmmm.2009.09.074,TRUE,"{'a': '4.074', 'c': '10.548'}",Body-centered tetragonal,,33.35 emu/g at 270 K,La0.65Ce0.35Mn2Si2,200,200 K,Si2.0Mn2.0La0.65Ce0.35,,I4/mmm,
,ThCr2Si2-type,290,290 K,,,10.1016/j.jmmm.2009.09.074,TRUE,"{'a': '4.071', 'c': '10.553'}",Body-centered tetragonal,,34.28 emu/g at 260 K,La0.55Ce0.45Mn2Si2,254,254 K,Si2.0Mn2.0La0.55Ce0.45,,I4/mmm,
,ThCr2Si2-type,,,,,10.1016/j.jmmm.2009.09.074,TRUE,,Body-centered tetragonal,,,CeMn2Si2,465,465 K,Si2.0Mn2.0Ce1,,I4/mmm,
,ThCr2Si2-type,310,310 K,,,10.1016/j.jmmm.2009.09.074,TRUE,,Body-centered tetragonal,,,LaMn2Si2,470,470 K,Si2.0Mn2.0La1,,I4/mmm,
,Fm-3m,38,38 K,58 K,58,10.1016/j.jmmm.2019.166106,TRUE,{'a': '6.1918'},Cubic,0.98 μB (Fe),,Ti2FeAl,,,Al1Ti2.0Fe1,,Fm-3m,
,Fm-3m,27,27 K,48.7 K,48.7,10.1016/j.jmmm.2019.166106,TRUE,{'a': '6.1765'},Cubic,1.316 μB (Fe),,Ti2FeGa,,,Ti2.0Fe1Ga1,,Fm-3m,
,Orthorhombic,120,120 K,,,10.1016/j.jmmm.2022.169625,TRUE,"{'a': '5.470 Å', 'b': '5.457 Å', 'c': '7.740 Å'}",Perovskite,,,La0.7Ca0.3Mn0.9Cu0.1O3,,,O3.0Ca0.3Mn0.9Cu0.1La0.7,,Pbnm,
,Orthorhombic,222.2,222.2 K,,,10.1016/j.jmmm.2022.169625,TRUE,,Perovskite,,,La0.7Ca0.3MnO3,,,O3.0Ca0.3Mn1La0.7,,,
2 kOe,Tetragonal,,,165.7 K,165.7,10.1016/j.jmmm.2018.07.091,TRUE,"{'a': '5.495 Å', 'b': '5.495 Å', 'c': '25.773 Å'}",Layered,0.68 μB,,Sr2IrO4,221,221 K,O4.0Sr2.0Ir1,,I41/acd,
,Nanocrystalline,160,160 K,,,10.1016/j.jmmm.2003.12.828,TRUE,,,,,Fe66.5Cr7Si13.5B9CuNb3,,,B9.0Si13.5Cr7.0Fe66.5Cu1Nb3.0,,,
,Heusler L21,448,448 K,,,10.1016/j.jmmm.2005.04.010,TRUE,{'a': '0.6226 nm'},Cubic,0.78 μB per Co atom,26.47 emu/g,Co2ZrSn,,,Co2.0Zr1Sn1,,Fm3m,
,Tetragonal,,,,,10.1016/j.jmmm.2009.01.041,TRUE,,,,,Mn3O4,42,42 K,O4.0Mn3.0,,I41/amd,
,,,,,,10.1016/j.jmmm.2006.08.013,TRUE,,,,,HoNi2B2C,5.25,5.25 K,B2.0C1Ni2.0Ho1,,,
"{'As prepared': 1.8, '0.5h': 1.2, '1h': 0.2, '5h': 0.3}","{'Austenite': 'L21', 'Martensite': '14M'}",328.5,"{'Austenite': 332, 'Martensite': 325}",,,10.1016/j.jmmm.2018.08.056,TRUE,"{'a': {'As prepared': 5.757, '0.5h': 5.752, '1h': 5.742, '5h': 5.738}, 'c': {'As prepared': 6.449, '0.5h': 6.45, '1h': 6.434, '5h': 6.424}}","{'Austenite': 'Cubic', 'Martensite': 'Tetragonal'}",,"{'As prepared': 35.2, '0.5h': 40.5, '1h': 40.5, '5h': 68.3}",Ni54Mn19Ga27,,,Mn19.0Ni54.0Ga27.0,,"{'Austenite': 'Fm-3m', 'Martensite': 'I4/mmm'}",
4122 Oe (at 2 K),Orthorhombic,576,576 K,32 K,32,10.1016/j.jmmm.2018.12.044,TRUE,"{'a': '5.471 Å', 'b': '5.508 Å', 'c': '7.750 Å'}",Pbnm,8.146 μB/F.U,,Pr2FeMnO6,,,O6.0Mn1Fe1Pr2.0,0.380 μB/F.U (at 2 K),Pbnm,
,,220,220 K,,,10.1016/j.jmmm.2018.12.044,FALSE,,,,,Pr0.75Sr0.25MnO3,,,O3.0Mn1Sr0.25Pr0.75,,,
,,360,360 K,,,10.1016/j.jmmm.2018.12.044,TRUE,,,,,La0.75Sr0.25MnO3,,,O3.0Mn1Sr0.25La0.75,,,
76.71 Oe,Tetragonal,300,Above 300 K,,,10.1016/j.jmmm.2020.166618,TRUE,,,,0.0067 emu/g,In2S3,,,S3.0In2.0,0.0009 emu/g,,
,Orthorhombic,,,,,10.1016/j.jmmm.2020.167562,TRUE,,,,,TmFeO3,638.9,638.9 K,O3.0Fe1Tm1,,Pbnm,
>2134 kA/m,,610.15,337°C,,,10.1016/j.jmmm.2010.07.036,TRUE,,,,,NdFeB,,,B1Fe1Nd1,1.168 T,,
>2134 kA/m,,610.15,337°C,,,10.1016/j.jmmm.2010.07.036,TRUE,,,,,NdDyFeCoBAl,,,B1Al1Fe1Co1Nd1Dy1,1.168 T,,
,Nanocrystalline,553.15,280°C,,,10.1016/S0304-8853(03)00299-3,TRUE,,,,,Nd7.5Fe84.8Ti7.1Nb0.6,,,Ti7.1Fe84.8Nb0.6Nd7.5,,,
,Nanocrystalline,353.15,80°C,,,10.1016/S0304-8853(03)00299-3,TRUE,,,,,Nd7.5Fe84.8Ti4.7Nb3.0,,,Ti4.7Fe84.8Nb3.0Nd7.5,,,
,,553.15,280°C,,,10.1016/S0304-8853(03)00299-3,TRUE,,,,,NdFe11Ti,,,Ti1Fe11.0Nd1,,,
,,353.15,80°C,,,10.1016/S0304-8853(03)00299-3,TRUE,,,,,Nd2Fe17,,,Fe17.0Nd2.0,,,
,Orthorhombic,,,-15 K,-15,10.1016/j.jmmm.2019.03.023,TRUE,"{'a': '4.061 Å', 'b': '4.295 Å', 'c': '18.081 Å'}",,0.55 μB/f.u.,,Ce3NiSi3,6,6 K,Si3.0Ni1Ce3.0,,Immm,
,,,,,,10.1016/j.jmmm.2019.03.023,TRUE,,,,,Ce2NiSi3,3.5,3.5 K,Si3.0Ni1Ce2.0,,,
,Zinc-blende (ZB),,,"261 K (Bulk), 274 K (8.0 nm), 254 K (7.3 nm), 322 K (6.7 nm)",161.8571429,10.1016/j.jmmm.2005.03.058,TRUE,,Cubic,,,Cd0.5Mn0.5Te,,,Mn0.5Cd0.5Te1,,,
1.7–2.1 kOe,Tetragonal,820,820 K,,,10.1016/j.jmmm.2016.12.140,TRUE,"{'a': '3.738 Å', 'c': '6.986 Å'}",D022,0.63 μB at 5 T,,Mn3Ge,,,Mn3.0Ge1,,,
,,,,,,10.1016/S0304-8853(00)00786-1,TRUE,,,,,CePd2Al3,2.7,2.7 K,Al3.0Pd2.0Ce1,,,
"0.0720 T at 300 K, 0.2266 T at 5 K",Orthorhombic,,,,,10.1016/j.jmmm.2016.02.054,TRUE,,Distorted Perovskite,,,HoFeO3,643,643 K,O3.0Fe1Ho1,0.021 μB/f.u. at 300 K,Pbnm,
0.0743 T at 5 K,Orthorhombic,,,-10 K,-10,10.1016/j.jmmm.2016.02.054,TRUE,,Distorted Perovskite,11.619 μB,,HoFe0.5Cr0.5O3,273,273 K,O3.0Cr0.5Fe0.5Ho1,,Pbnm,
,Orthorhombic,,,-16.1 K,-16.1,10.1016/j.jmmm.2004.05.024,TRUE,"{'a': '4.1689 Å', 'b': '4.0790 Å', 'c': '22.047 Å'}",Orthorhombic,0.9 μB/mol Ce,,Ce2PdGe6,11.5,11.5 K,Ge6.0Pd1Ce2.0,,Amm2,2.52 μB
,Orthorhombic,,,-7.0 K,-7,10.1016/j.jmmm.2004.05.024,TRUE,"{'a': '4.143 Å', 'b': '4.076 Å', 'c': '22.146 Å'}",Orthorhombic,0.9 μB/mol Ce,,Ce2PtGe6,9.9,9.9 K,Ge6.0Ce2.0Pt1,,Amm2,2.43 μB
,Orthorhombic,,,,,10.1016/j.jmmm.2004.05.024,TRUE,,,,,Ce2NiGe6,10.4,10.4 K,Ni1Ge6.0Ce2.0,,Amm2,
,Orthorhombic,,,,,10.1016/j.jmmm.2004.05.024,TRUE,,,,,Ce2CuGe6,15,15 K,Cu1Ge6.0Ce2.0,,Amm2,
,Orthorhombic,345,345 K,,,10.1016/j.jmmm.2021.167912,TRUE,"{'a': '5.31 Å', 'b': '4.09 Å', 'c': '7.07 Å'}",TiNiSi-type,,,MnCoGe,,,Mn1Co1Ge1,,Pnma,
,Mixed Orthorhombic and Hexagonal,270,270 K,,,10.1016/j.jmmm.2021.167912,TRUE,,,,,Mn0.8Sm0.2CoGe,,,Mn0.8Co1Ge1Sm0.2,,,
,Mixed Orthorhombic and Hexagonal,315,315 K,,,10.1016/j.jmmm.2021.167912,TRUE,,,,,Mn0.6Sm0.4CoGe,,,Mn0.6Co1Ge1Sm0.4,,,
,Mixed Orthorhombic and Hexagonal,270,270 K,,,10.1016/j.jmmm.2021.167912,TRUE,"{'a': '5.907 Å', 'b': '3.817 Å', 'c': '7.044 Å'}",,,,Mn0.4Sm0.6CoGe,30,30 K,Mn0.4Co1Ge1Sm0.6,,,
,Hexagonal,,,0.4 K,0.4,10.1016/j.jmmm.2010.11.028,TRUE,"{'a': '7.421 Å', 'c': '3.677 Å'}",ZrNiAl-type,7.2 μB,4.2 μB per Tm atom at 5 T,TmNiIn,2.5,2.5 K,Ni1In1Tm1,,P6̅2m,
,,14.5,14.5 K,,,10.1016/j.jmmm.2010.11.028,TRUE,,,,,NdNiIn,,,Ni1In1Nd1,,,
,,93.5,93.5 K,,,10.1016/j.jmmm.2010.11.028,TRUE,,,,,GdNiIn,,,Ni1In1Gd1,,,
,,,,,,10.1016/j.jmmm.2010.11.028,TRUE,,,,,TbNiIn,68,68 K,Ni1In1Tb1,,,
,,,,,,10.1016/j.jmmm.2010.11.028,TRUE,,,,,DyNiIn,32,32 K,Ni1In1Dy1,,,
,,20,20 K,,,10.1016/j.jmmm.2010.11.028,TRUE,,,,,HoNiIn,,,Ni1In1Ho1,,,
,,9,9 K,,,10.1016/j.jmmm.2010.11.028,TRUE,,,,,ErNiIn,,,Ni1In1Er1,,,
,Perovskite,175,175 K,,,10.1016/j.jmmm.2018.01.083,TRUE,"{'a': '3.829 Å', 'b': '3.829 Å', 'c': '3.829 Å'}",Cubic,2.10 μB/Co,,SrCoO2.90,,,O2.9Co1Sr1,,Pm-3m,
,Perovskite,163,163 K,,,10.1016/j.jmmm.2018.01.083,TRUE,"{'a': '3.829 Å', 'b': '3.829 Å', 'c': '3.829 Å'}",Cubic,0.86 μB/Co,,SrCoO2.835,,,O2.835Co1Sr1,,Pm-3m,
,Perovskite,150,150 K,,,10.1016/j.jmmm.2018.01.083,TRUE,"{'a': '3.829 Å', 'b': '3.829 Å', 'c': '3.829 Å'}",Cubic,0.70 μB/Co,,SrCoO2.72,,,O2.72Co1Sr1,,Pm-3m,
,,,,,,10.1016/j.jmmm.2003.12.469,TRUE,,,,,Fe in Er,84.4,84.4 K,Fe1Er1,,,
,Orthorhombic,,,-15 K,-15,10.1016/j.jmmm.2018.07.027,TRUE,"{'a': '12.7745 Å', 'b': '7.4905 Å', 'c': '9.3632 Å'}",Y2Co3Ga9 type,9 μB/Gd,,Gd2Co3Al9,9.6,9.6 K,Al9.0Co3.0Gd2.0,,Cmcm (No. 63),
,Spinel,,,,,10.1016/j.jmmm.2010.11.083,TRUE,,Cubic to Tetragonal,,,MnV2O4,57,57 K,O4.0V2.0Mn1,,Fd-3m,
,,350,340-360K,,,10.1016/j.jmmm.2006.02.024,TRUE,,,,,La0.7Sr0.3MnO3,,,O3.0Mn1Sr0.3La0.7,,,
,L21 austenitic (cubic),302,302 K,,,10.1016/j.jmmm.2008.04.029,TRUE,,,,"Measured, but specific value not provided",Ni52.5Mn24.5Ga23,,,Mn24.5Ni52.5Ga23.0,"Measured, but specific value not provided",,
,Hexagonal,,,,,10.1016/j.jmmm.2018.12.104,TRUE,"{'a': '5.19 Å', 'c': '3.63 Å'}",Kagome,5 μB,,Tb3Ru4Al12,22,22 K,Al12.0Ru4.0Tb3.0,,P63/mmc,
,bcc,731,731 K,,,10.1016/j.jmmm.2010.08.009,TRUE,,,,"135 emu/g at 77 K, 126 emu/g at 300 K",Co36Fe36Si3Al1Nb4B20,,,B20.0Al1.0Si3.0Fe36.0Co36.0Nb4.0,,,
,Hexagonal magnetoplumbite,653,653 K,,,10.1016/S0304-8853(00)01333-0,TRUE,"{'a': '5.88 Å', 'c': '23.08 Å'}",,,2.13×10^−3 emu,CaLaFe11O19,,,O19.0Ca1Fe11.0La1,,P63/mmc or D46h,4.26×10^−3 emu/Oe
,Hexagonal magnetoplumbite,718,718 K,,,10.1016/S0304-8853(00)01333-0,FALSE,"{'a': '5.81 Å', 'c': '22.91 Å'}",,,,CaFe12O19,,,O19.0Ca1Fe12.0,,,
,Hexagonal magnetoplumbite,670,670 K,,,10.1016/S0304-8853(00)01333-0,FALSE,,,,,LaFe12O19,,,O19.0Fe12.0La1,,,
,Hexagonal magnetoplumbite,723,723 K,,,10.1016/S0304-8853(00)01333-0,TRUE,"{'a': '5.88 Å', 'c': '23.17 Å'}",,,,BaFe12O19,,,O19.0Fe12.0Ba1,,,
,Hexagonal,,,,,10.1016/j.jmmm.2019.165821,TRUE,,Close-packed hexagonal,,,SrFe12O19,323,323 K,O19.0Fe12.0Sr1,,"P63/mmc (300 K), P-62c (350 K)",
0.08 Oe,bcc,800,800 K,,,10.1016/j.jmmm.2006.07.013,TRUE,,,,,Fe88Zr7B4Cu1,,,B4.0Fe88.0Cu1.0Zr7.0,,,
0.32 Oe,bcc,750,750 K,,,10.1016/j.jmmm.2006.07.013,TRUE,,,,,Fe44Co44Zr7B4Cu1,,,B4.0Fe44.0Co44.0Cu1.0Zr7.0,,,
,Rhombohedral,,,,,10.1016/j.jmmm.2014.04.008,TRUE,"{'a': '5.5755 Å', 'c': '13.857 Å'}",,,0.09 emu/g,BiFeO3,640,640 K,O3.0Fe1Bi1,,,
,Rhombohedral,,,,,10.1016/j.jmmm.2014.04.008,TRUE,"{'a': '5.5551 Å', 'c': '13.754 Å'}",,,0.39 emu/g,Bi0.9Tb0.1Fe0.9Mn0.1O3,493,"443 K, 543 K",O3.0Mn0.1Fe0.9Tb0.1Bi0.9,,,
,Rhombohedral,,,,,10.1016/j.jmmm.2014.04.008,TRUE,"{'a': '5.5432 Å', 'c': '13.721 Å'}",,,0.50 emu/g,Bi0.8Tb0.2Fe0.8Mn0.2O3,533,533 K,O3.0Mn0.2Fe0.8Tb0.2Bi0.8,,,
,Cubic double-perovskite,353,353 K,,,10.1016/j.jmmm.2006.01.073,TRUE,{'a': '0.8065 nm'},,3.59 μB/formula unit,,Ba2Fe1.1Mo0.9O6,,,O6.0Fe1.1Mo0.9Ba2.0,,Fm3m,
32.65 mT,Double Perovskite,308,308 K,,,10.1016/j.jmmm.2018.11.098,TRUE,,c-axis oriented,,2.303 μB/f.u.,Sr2FeMoO6,,,O6.0Fe1Sr2.0Mo1,,,
49.55 mT,Double Perovskite,326,326 K,,,10.1016/j.jmmm.2018.11.098,TRUE,,c-axis oriented,,1.701 μB/f.u.,Sr2FeMoO6,,,O6.0Fe1Sr2.0Mo1,,,
34.55 mT,Double Perovskite,307,307 K,,,10.1016/j.jmmm.2018.11.098,TRUE,,c-axis oriented,,2.400 μB/f.u.,Sr2FeMoO6,,,O6.0Fe1Sr2.0Mo1,,,
53.85 mT,Double Perovskite,323,323 K,,,10.1016/j.jmmm.2018.11.098,TRUE,,c-axis oriented,,1.574 μB/f.u.,Sr2FeMoO6,,,O6.0Fe1Sr2.0Mo1,,,
,Orthorhombic,,,,,10.1016/j.jmmm.2020.166855,TRUE,"{'a': '5.280 Å', 'b': '5.591 Å', 'c': '7.602 Å'}",Pbnm,,,HoFeO3,647,647 K,O3.0Fe1Ho1,,Pbnm,
,Orthorhombic,,,,,10.1016/j.jmmm.2020.166855,TRUE,,Pbnm,,,YFeO3,650,600-700 K,O3.0Fe1Y1,,Pbnm,
,Orthorhombic,,,,,10.1016/j.jmmm.2020.166855,FALSE,,Pbnm,,,YbFeO3,650,600-700 K,O3.0Fe1Yb1,,Pbnm,
,,240,240 K,,,10.1016/j.jmmm.2019.165930,TRUE,,,,,Ni67Cu33,,,Ni67.0Cu33.0,,,
,Amorphous,540,540 K,,,10.1016/j.jmmm.2012.01.019,TRUE,,,,,Fe70.5Cr3Si13.5Cu1B9Nb3,,,B9.0Si13.5Cr3.0Fe70.5Cu1.0Nb3.0,,,7695 a.u.
,Amorphous,330,330 K,,,10.1016/j.jmmm.2012.01.019,TRUE,,,,,Fe63.5Cr10Si13.5Cu1B9Nb3,,,B9.0Si13.5Cr10.0Fe63.5Cu1.0Nb3.0,,,3635 a.u.
,Nanocrystalline,420,420 K,,,10.1016/j.jmmm.2012.01.019,TRUE,,,,,Fe66.5Cr7Si13.5Cu1B9Nb3,,,B9.0Si13.5Cr7.0Fe66.5Cu1.0Nb3.0,,,3812 a.u.
,Nanocrystalline,300,300 K,,,10.1016/j.jmmm.2012.01.019,TRUE,,,,,Fe66.5Cr7Si13.5Cu1B9Nb3,,,B9.0Si13.5Cr7.0Fe66.5Cu1.0Nb3.0,,,934 a.u.
,Monoclinic,111,111 K,106.10 K,106.1,10.1016/j.jmmm.2022.170162,TRUE,"{'a': '5.30103 Å', 'b': '5.58829 Å', 'c': '7.54838 Å'}",Double Perovskite,4.45 μB,,Gd2CoMnO6,42,42 K,O6.0Mn1Co1Gd2.0,,,
,Monoclinic,96,96 K,93.13 K,93.13,10.1016/j.jmmm.2022.170162,TRUE,"{'a': '5.30485 Å', 'b': '5.59645 Å', 'c': '7.56355 Å'}",Double Perovskite,4.26 μB,,Gd2CoMn0.8Ti0.2O6,40,40 K,O6.0Ti0.2Mn0.8Co1Gd2.0,,,
,Monoclinic,80,80 K,79.74 K,79.74,10.1016/j.jmmm.2022.170162,TRUE,"{'a': '5.31618 Å', 'b': '5.61286 Å', 'c': '7.58812 Å'}",Double Perovskite,4.22 μB,,Gd2CoMn0.6Ti0.4O6,34,34 K,O6.0Ti0.4Mn0.6Co1Gd2.0,,,
,Monoclinic,57,57 K,62.91 K,62.91,10.1016/j.jmmm.2022.170162,TRUE,"{'a': '5.32361 Å', 'b': '5.62394 Å', 'c': '9.27892 Å'}",Double Perovskite,4.09 μB,,Gd2CoMn0.4Ti0.6O6,28,28 K,O6.0Ti0.6Mn0.4Co1Gd2.0,,,
,Monoclinic,27,27 K,23.96 K,23.96,10.1016/j.jmmm.2022.170162,TRUE,"{'a': '5.33577 Å', 'b': '5.63891 Å', 'c': '9.31811 Å'}",Double Perovskite,1.50 μB,,Gd2CoMn0.2Ti0.8O6,,,O6.0Ti0.8Mn0.2Co1Gd2.0,,,
,Monoclinic,,,9.09 K,9.09,10.1016/j.jmmm.2022.170162,TRUE,"{'a': '5.34667 Å', 'b': '5.64409 Å', 'c': '9.30954 Å'}",Double Perovskite,0.52 μB,,Gd2CoTiO6,,,O6.0Ti1Co1Gd2.0,,,
,CsCl,,,,,10.1016/j.jmmm.2022.169095,TRUE,"{'a': '2.986', 'c': '2.993'}",bcc,,,Fe0.50Rh0.50,377,377,Fe0.5Rh0.5,,,
,CsCl,,,,,10.1016/j.jmmm.2022.169095,TRUE,"{'a': '2.986', 'c': '3.009'}",bcc,,,Fe0.45Rh0.55,410,410,Fe0.45Rh0.55,,,
,CsCl,,,,,10.1016/j.jmmm.2022.169095,TRUE,"{'a': '2.986', 'c': '2.978'}",bcc,,,Fe0.50Rh0.50,354,354,Fe0.5Rh0.5,,,
,CsCl,,,,,10.1016/j.jmmm.2022.169095,TRUE,"{'a': '2.986', 'c': '2.977'}",bcc,,,Fe0.45Rh0.55,348,348,Fe0.45Rh0.55,,,
,CsCl,,,,,10.1016/j.jmmm.2022.169095,TRUE,"{'a': '2.986', 'c': '3.005'}",bcc,,,Fe0.50Rh0.50,293,293,Fe0.5Rh0.5,,,
,CsCl,,,,,10.1016/j.jmmm.2022.169095,TRUE,"{'a': '2.986', 'c': '2.973'}",bcc,,,Fe0.45Rh0.55,280,280,Fe0.45Rh0.55,,,
,Layered,,,,,10.1016/j.jmmm.2018.08.009,FALSE,,Hexagonal,,,NaMnO2,45,45,O2.0Na1Mn1,,P63/mmc,
,Layered,,,,,10.1016/j.jmmm.2018.08.009,TRUE,,Hexagonal,,,NaNiO2,20,20,O2.0Na1Ni1,,,
,Layered,,,,,10.1016/j.jmmm.2018.08.009,FALSE,,Hexagonal,0.98,,NaVO2,93,93,O2.0Na1V1,,,
,Orthorhombic,300,300 K,,,10.1016/j.jmmm.2019.03.046,TRUE,"{'a': '2.9263 Å', 'b': '11.0295 Å', 'c': '2.8666 Å'}",Layered,2.47 μB/f.u.,,AlFe2B2,,,B2.0Al1Fe2.0,,Cmmm,
,Orthorhombic,200,200 K,,,10.1016/j.jmmm.2019.03.046,TRUE,"{'a': '2.9206 Å', 'b': '11.0673 Å', 'c': '2.8957 Å'}",Layered,"1.63 μB/f.u. (ordered), 1.82 μB/f.u. (disordered)",,AlFeMnB2,,,B2.0Al1Mn1Fe1,,Cmmm,
,Orthorhombic,,,,,10.1016/j.jmmm.2019.03.046,TRUE,"{'a': '2.9300 Å', 'b': '11.0186 Å', 'c': '2.8975 Å'}",Layered,"0.75 μB/f.u. (FM), 0.00 μB/f.u. (AFM)",,AlMn2B2,300,300 K,B2.0Al1Mn2.0,,Cmmm,
,Tetragonal,,,,,10.1016/j.jmmm.2005.03.085,TRUE,,,"0.94 μB (A-sites), 0.54 μB (B-sites)",,CuB2O4,20,20 K,B2.0O4.0Cu1,,,
,Rhombohedral,8,8K,,,10.1016/j.jmmm.2017.09.058,TRUE,,,,,Bi1.9Eu0.1Se3,,,Se3.0Eu0.1Bi1.9,,,
,Rhombohedral,64,64K,,,10.1016/j.jmmm.2017.09.058,TRUE,,,,,Bi1.79Eu0.21Se3,,,Se3.0Eu0.21Bi1.79,,,
,Olivine-type,,,,,10.1016/j.jmmm.2010.05.050,TRUE,"{'a': '10.3005 Å', 'b': '6.0028 Å', 'c': '4.7816 Å'}",Orthorhombic,3.61 μB,,Co2SiO4,50,50 K,O4.0Si1Co2.0,,Pnma,
,ZrNiAl-type,30,30 K,2 K,2,10.1016/j.jmmm.2004.08.002,TRUE,"{'a': '7.6825 Å', 'c': '4.0054 Å'}",Hexagonal,1.96 μB,,NdPdIn,,,Pd1In1Nd1,,No. 189,1.2 · 10^-3 emu/g
,ZrNiAl-type,22,22 K,,,10.1016/j.jmmm.2004.08.002,TRUE,"{'a': '7.6267 Å', 'c': '3.7814 Å'}",Hexagonal,8.1 μB,,HoPdIn,,,Pd1In1Ho1,,No. 189,
,ZrNiAl-type,11,11 K,,,10.1016/j.jmmm.2004.08.002,TRUE,"{'a': '7.6339 Å', 'c': '3.7951 Å'}",Hexagonal,6.6 μB,,ErPdIn,,,Pd1In1Er1,,No. 189,
,Glassy,560,560 K,,,10.1016/j.jmmm.2019.165404,TRUE,,,,,Fe25Co25Ni25Mo5P10B10,,,B10.0P10.0Fe25.0Co25.0Ni25.0Mo5.0,,,
,,579,579 K,,,10.1016/j.jmmm.2019.165404,TRUE,,,,,Fe80P13C7,,,C7.0P13.0Fe80.0,,,
,,355,355 K,,,10.1016/j.jmmm.2019.165404,FALSE,,,,,Fe79Gd1B12Cr8,,,B12.0Cr8.0Fe79.0Gd1.0,,,
,,313,313 K,,,10.1016/j.jmmm.2019.165404,TRUE,,,,,Fe77Ta3B10Zr9Cu1,,,B10.0Fe77.0Cu1.0Zr9.0Ta3.0,,,
,,319,319 K,,,10.1016/j.jmmm.2019.165404,TRUE,,,,,Fe66Mn14P10B7C3,,,B7.0C3.0P10.0Mn14.0Fe66.0,,,
,,317,317 K,,,10.1016/j.jmmm.2019.165404,TRUE,,,,,Co71Mo9P14B6,,,B6.0P14.0Co71.0Mo9.0,,,
,,210,210 K,,,10.1016/j.jmmm.2019.165404,FALSE,,,,,Co62Nb6Zr2B30,,,B30.0Co62.0Zr2.0Nb6.0,,,
