Repository: sanjayganeshprabu/Computational-Modeling-and-Predictive-Analytics-for-Materials-Data

# Computational-Modeling-and-Predictive-Analytics-for-Materials-Data-

File: MODIFIED magnetic_materials.csv (part 2 of 112)
Coercivity,Crystal_Structure,Curie,Curie(Tc),Curie_Weiss,Curie_Weiss(θp),DOI,Experimental,Lattice_Parameters,Lattice_Structure,Magnetic_Moment,Magnetization,Material_Name,Neel,Neel(Tn),New_Column_Concatenated,Remanence,Space_Group,Susceptibility
,HfCuSi2 type,,,,,10.1016/j.jmmm.2011.11.001,TRUE,"{'a': '5.7439 Å', 'b': '5.7695 Å', 'c': '21.0066 Å'}",Orthorhombic,0.88 μB at 4 K,,CeAgAs2,6.2,6.2 K,As2.0Ag1Ce1,,Pmca,
,Cubic,,,,,10.1016/S0304-8853(01)00178-0,TRUE,{'a': '6.656 Å'},,8.16 μB,,TbPd3S4,2.9,2.9 K,S4.0Pd3.0Tb1,,Pm3n,
,Cubic,,,,,10.1016/S0304-8853(01)00178-0,TRUE,{'a': '6.632 Å'},,0.66 μB,,YbPd3S4,1.8,1.8 K,S4.0Pd3.0Yb1,,Pm3n,
"{'300 K': '0.5656 T', '440 K': '1 T', '550 K': '0.8615 T', '640 K': '0.1 T', '700 K': '0.03 T'}",Orthorhombic,,,-648 K,-648,10.1016/j.jmmm.2020.167094,TRUE,"{'a': '5.6044 Å', 'c': '5.3985 Å'}",Pnma,1.41 μB,"{'300 K': '0.7 emu/g', '440 K': '0.55 emu/g', '550 K': '0.38 emu/g', '640 K': '0.15 emu/g', '700 K': '0.11 emu/g'}",Sm0.9Bi0.1Fe0.9Mn0.1O3,620,620 K,O3.0Mn0.1Fe0.9Sm0.9Bi0.1,"{'300 K': '0.36 emu/g', '440 K': '0.31 emu/g', '550 K': '0.22 emu/g', '640 K': '0.024 emu/g', '700 K': '0.008 emu/g'}",Pnma,
,Orthorhombic,,,-25 K,-25,10.1016/j.jmmm.2009.06.034,TRUE,,Pbnm,,,Pr0.7Ca0.3CoO3,,,O3.0Ca0.3Co1Pr0.7,,,
,Orthorhombic,,,-120 K,-120,10.1016/j.jmmm.2009.06.034,TRUE,,Pbnm,,,Pr0.5Ca0.5CoO3,,,O3.0Ca0.5Co1Pr0.5,,,
0.15 T,Monoclinic,240,240 K,150 K,150,10.1016/j.jmmm.2009.06.034,TRUE,,P 21/m,,,Pr0.7Sr0.3CoO3,,,O3.0Co1Sr0.3Pr0.7,,,
0.15 T,Monoclinic,240,240 K,265 K,265,10.1016/j.jmmm.2009.06.034,TRUE,,P 21/m,,,Pr0.5Sr0.5CoO3,,,O3.0Co1Sr0.5Pr0.5,,,
,Fm-3m,,,,,10.1016/j.jmmm.2019.03.004,TRUE,"{'a': '4.176 Å', 'b': '4.176 Å', 'c': '4.176 Å'}",Cubic,200 μB,0.63 emu/g,NiO,500,500 K,O1Ni1,,Fm-3m,
,I41/amd,,,,,10.1016/j.jmmm.2022.169770,TRUE,,Tetragonal,,,Cu0.6Co0.4Cr2O4,100,100 K,O4.0Cr2.0Co0.4Cu0.6,,I41/amd,
,Fd3̄m,,,,,10.1016/j.jmmm.2022.169770,TRUE,,Cubic,,,Cu0.4Co0.6Cr2O4,100,100 K,O4.0Cr2.0Co0.6Cu0.4,,Fd3̄m,
84 Gs,"BCC (Fe), FCC (Ag)",843.15,570°C,,,10.1016/S0304-8853(01)00169-X,TRUE,,,,125 emu/g,Fe70Ag30,,,Fe70.0Ag30.0,17.5 emu/g,,
,"BCC (Fe), FCC (Ag)",843.15,570°C,,,10.1016/S0304-8853(01)00169-X,TRUE,,,,,Fe50Ag50,,,Fe50.0Ag50.0,,,
,"BCC (Fe), FCC (Ag)",843.15,570°C,,,10.1016/S0304-8853(01)00169-X,TRUE,,,,,Fe30Ag70,,,Fe30.0Ag70.0,,,
,,,,,,10.1016/j.jmmm.2015.02.032,TRUE,,,,,NdMnO3,70,70 K,O3.0Mn1Nd1,,,
0.34 T,Orthorhombic,201,201 K,205 K,205,10.1016/j.jmmm.2017.07.048,TRUE,"{'a': '5.5322 Å', 'b': '5.4930 Å', 'c': '7.7788 Å'}",,4.13 μB/f.u.,,La0.7Te0.3Mn0.7Co0.3O3,,,O3.0Mn0.7Co0.3Te0.3La0.7,,Pbnm,
,Cubic,,,-315 K,-315,10.1016/j.jmmm.2019.04.049,TRUE,{'a': '10.20 Å'},Pyrochlore,1.5 μB,,Y1.7Bi0.3Ir2O7,,,O7.0Y1.7Ir2.0Bi0.3,,Fd-3m,
,Cubic,,,-615 K,-615,10.1016/j.jmmm.2019.04.049,TRUE,{'a': '10.20 Å'},Pyrochlore,0.9 μB,,Y1.7Bi0.3Ir2O7,,,O7.0Y1.7Ir2.0Bi0.3,,Fd-3m,
,Hexagonal,,,,,10.1016/j.jmmm.2019.165262,TRUE,"{'a': '4.95 Å', 'b': '4.95 Å', 'c': '13.58 Å'}",Rhombohedral,,,Cr2O3,307,307 K,O3.0Cr2.0,,R-3c,
,,,,,,10.1016/j.jmmm.2004.04.089,TRUE,,,,220 emu/cm^3,Ge0.66Mn0.34,150,150 K,Mn0.34Ge0.66,,,
,,,,,,10.1016/j.jmmm.2004.04.089,TRUE,,,,,Ge8Mn11,150,150 K,Mn11.0Ge8.0,,,
,B2,375,375 K,,,10.1016/j.jmmm.2021.167964,TRUE,,,,,Ni50Mn31Al19,300,300 K,Al19.0Mn31.0Ni50.0,,,
,Warwickite,,,,,10.1016/j.jmmm.2021.168056,FALSE,,,,,Fe2BO4,150,150 K,B1O4.0Fe2.0,,,
,Ludwigite,,,,,10.1016/j.jmmm.2021.168056,TRUE,,,,,Fe3BO5,90,"110 K, 70 K",B1O5.0Fe3.0,,,
,Ludwigite,,,,,10.1016/j.jmmm.2021.168056,FALSE,,,,,Co3BO5,42,42 K,B1O5.0Co3.0,,,
,,,,,,10.1016/j.jmmm.2021.168056,TRUE,,,,,Mn2BO4,23,23 K,B1O4.0Mn2.0,,,
,,,,,,10.1016/j.jmmm.2021.168056,FALSE,,,,,V2BO4,35,35 K,B1O4.0V2.0,,,
5.3 kOe,,593.15,320°C,,,10.1016/S0304-8853(01)00130-5,TRUE,,,,,Nd10Fe83B6In,,,B6.0Fe83.0In1Nd10.0,0.76,,
,,593.15,320°C,,,10.1016/S0304-8853(01)00130-5,TRUE,,,,,Nd10Fe84B6,,,B6.0Fe84.0Nd10.0,,,
,,334,334 K,,,10.1016/j.jmmm.2016.12.138,TRUE,,,,31.2 A m^2/kg,Ni49.0Mn38.4Sb11.7Si0.9,,,Si0.9Mn38.4Ni49.0Sb11.7,,,
,,426,426 K,,,10.1016/j.jmmm.2019.01.101,TRUE,,,,110 emu/g,Ni42Co8Mn37.7In12.3,,,Mn37.7Co8.0Ni42.0In12.3,,,
,,105,105 K,,,10.1016/j.jmmm.2018.03.031,TRUE,,,,,BiMnO3,2.28,2.28 K,O3.0Mn1Bi1,,,
614 Oe,,944,944 K,,,10.1016/j.jmmm.2004.05.027,TRUE,,,,,Fe–25Cr–12Co–1Si,,,Si1Cr1Fe1Co1,13.1 kG,,
,Tetragonal,23,23 K,3.13 K,3.13,10.1016/j.jmmm.2019.165467,TRUE,"{'a': '7.1406 Å', 'c': '6.2698 Å'}",Zircon,10.63 μB,,DyCrO4,21,21 K,O4.0Cr1Dy1,,I 41/amd,
16-20 Oe,"BCC (as-deposited), FCC (annealed)",250,250 K,,,10.1016/j.jmmm.2017.05.050,TRUE,,,"3.5 μB (as-deposited), 4.0 μB (annealed)","530 G (as-deposited), 680 G (annealed)",Fe56Mn20Ga24,,,Mn20.0Fe56.0Ga24.0,,,
16-20 Oe (annealed),"BCC (as-deposited), FCC (annealed)",200,200 K,,,10.1016/j.jmmm.2017.05.050,TRUE,,,"0.9 μB (as-deposited), 3.1 μB (annealed)","0 G (as-deposited), 460 G (annealed)",Fe39Mn25Ga36,,,Mn25.0Fe39.0Ga36.0,,,
,,,,,,10.1016/j.jmmm.2018.02.064,TRUE,,,,,Fe48Rh52,315,315 K,Fe48.0Rh52.0,,,
,Cubic,560,560 K,,,10.1016/j.jmmm.2019.165662,TRUE,{'a': '5.88 Å'},L21,4.10 μB/f.u.,,CoRuMnGe,,,Mn1Co1Ge1Ru1,,F4̄3m,
,Cubic,168,168 K,,,10.1016/j.jmmm.2019.165662,TRUE,{'a': '5.90 Å'},B2,0.53 μB/f.u.,,CoRuVAl,,,Al1V1Co1Ru1,,,
,Cubic,150,150 K,,,10.1016/j.jmmm.2019.165662,TRUE,{'a': '5.91 Å'},B2,0.84 μB/f.u.,,CoRuVGa,,,V1Co1Ga1Ru1,,,
,Cubic L21,273,273 K,,,10.1016/j.jmmm.2017.07.016,TRUE,{'a': '5.8729 Å'},Cubic,,,Ni2.1Mn0.9Ga,,,Mn0.9Ni2.1Ga1,,,
,Cubic L21,275,275 K,,,10.1016/j.jmmm.2017.07.016,TRUE,{'a': '5.8691 Å'},Cubic,,,Ni2.06Co0.04Mn0.9Ga,,,Mn0.9Co0.04Ni2.06Ga1,,,
,Cubic L21,286.5,286.5 K,,,10.1016/j.jmmm.2017.07.016,TRUE,{'a': '5.8637 Å'},Cubic,,,Ni1.98Co0.12Mn0.9Ga,,,Mn0.9Co0.12Ni1.98Ga1,,,
,Cubic L21,309,309 K,,,10.1016/j.jmmm.2017.07.016,TRUE,{'a': '5.8618 Å'},Cubic,,,Ni1.9Co0.2Mn0.9Ga,,,Mn0.9Co0.2Ni1.9Ga1,,,
,Mixed 6M and 10M,398,398 K,,,10.1016/j.jmmm.2019.166359,TRUE,,,,"52 A·m²/kg (5.0 T), 57 A·m²/kg (7.0 T)",Ni40.7Mn42.9Sn10.4Co6.0,,,Mn42.9Co6.0Ni40.7Sn10.4,,,
,A2-type,800,>800 K,,,10.1016/j.jmmm.2022.169124,TRUE,"{'a': '6.36', 'b': '6.36', 'c': '6.35'}",Cubic,0.05 μB/f.u.,,NbVTiAl,,,Al1Ti1V1Nb1,,Im-3m,
,Orthorhombic,,,-34.9 K,-34.9,10.1016/j.jmmm.2020.166415,TRUE,"{'a': '5.6626 Å', 'b': '7.5241 Å', 'c': '5.2704 Å'}",Pnma,11.52 μB,,HoFe0.55Mn0.45O3,336,336 K,O3.0Mn0.45Fe0.55Ho1,,Pnma,
,Orthorhombic,,,,,10.1016/j.jmmm.2020.166415,TRUE,"{'a': '5.2834 Å', 'b': '5.5910 Å', 'c': '7.6098 Å'}",Pbnm,,,HoFeO3,640,640 K,O3.0Fe1Ho1,,Pbnm,
,"L21 (austenite), 4O (martensite)",300,300 K,,,10.1016/j.jmmm.2016.07.065,TRUE,"{'a': '5.9854 Å (austenite), 8.620 Å (martensite)', 'b': 'NA (austenite), 5.656 Å (martensite)', 'c': 'NA (austenite), 4.360 Å (martensite)'}","Cubic (austenite), Orthorhombic (martensite)",,,Ni49.1Mn38.9Sn12,229,229 K,Mn38.9Ni49.1Sn12.0,,"Fm-3m (austenite), Pmma (martensite)",
5934 Oe,Hexagonal,723.15,450 °C,,,10.1016/j.jmmm.2018.10.044,TRUE,,,,66.9 emu/g,BaFe12O19,,,O19.0Fe12.0Ba1,28.2 emu/g,,
,Hexagonal,,,,,10.1016/j.jmmm.2019.165972,TRUE,,P 6_3/mmc,,,Sr0.6Ba0.4MnO3,227,227 K,O3.0Mn1Sr0.6Ba0.4,,P 6_3/mmc,
,Hexagonal,,,,,10.1016/j.jmmm.2019.165972,TRUE,,P 6_3/mmc,,,SrMnO3,280,280 K,O3.0Mn1Sr1,,P 6_3/mmc,
,"Cubic (L21) at room temperature, Monoclinic (6M modulated) at low temperature",300,300 K,,,10.1016/j.jmmm.2018.10.036,TRUE,"{'a': '5.9966 Å (Cubic), 4.3836 Å (Monoclinic)', 'b': 'N/A (Cubic), 5.6337 Å (Monoclinic)', 'c': 'N/A (Cubic), 12.978 Å (Monoclinic)'}","Cubic at room temperature, Monoclinic at low temperature",,,Ni50Mn33In17,,,Mn33.0Ni50.0In17.0,,"Fm3m (Cubic), P2/m (Monoclinic)",
,Monoclinic,93,93 K,-104.2 K,-104.2,10.1016/j.jmmm.2016.07.019,TRUE,"{'a': '3.14003 Å', 'b': '9.3973 Å', 'c': '12.0242 Å'}",,4.5 μB,,Cu2MnBO5,,,B1O5.0Mn1Cu2.0,,P 21/c,
,Rhombohedral,235,235 K,,,10.1016/j.jmmm.2005.11.025,TRUE,"{'a': '5.41795 Å', 'c': '13.25900 Å'}",,,,La0.5Sr0.5CoO3,,,O3.0Co1Sr0.5La0.5,,R-3c,
,Rhombohedral,175,175 K,,,10.1016/j.jmmm.2005.11.025,TRUE,"{'a': '5.43500 Å', 'c': '13.23498 Å'}",,2.63 μB,1.4 μB at 1 T,La0.5Sr0.5Co0.9Mo0.1O3,,,O3.0Co0.9Sr0.5Mo0.1La0.5,,R-3c,
,,144,128-160 K,,,10.1016/j.jmmm.2012.12.002,TRUE,,,,,La1.32Sr1.68Mn2O7,,,O7.0Mn2.0Sr1.68La1.32,,,
2400 Oe,,393.15,120 °C,,,10.1016/j.jmmm.2008.10.026,TRUE,,,,,Tb20Fe80,,,Fe80.0Tb20.0,,,
100 Oe,,300,300 K,,,10.1016/j.jmmm.2006.06.031,TRUE,,,,,In0.97Mn0.03P,,,P1Mn0.03In0.97,,,
60 Oe,,40,40 K,,,10.1016/j.jmmm.2006.06.031,TRUE,,,,,In0.97Mn0.03P,,,P1Mn0.03In0.97,,,
,Monoclinic,171,171 K,,,10.1016/j.jmmm.2018.08.081,TRUE,"{'a': '5.457', 'b': '5.504', 'c': '7.740'}",P21/n,3.97 μB/formula unit,,La2NiMnO6,,,O6.0Mn1Ni1La2.0,,P21/n,
,Orthorhombic,,,,,10.1016/j.jmmm.2010.12.031,TRUE,,Pbnm,,,DyMnO3,39,39 K,O3.0Mn1Dy1,,Pbnm,
,Orthorhombic,,,,,10.1016/j.jmmm.2010.12.031,TRUE,,,,,TbMnO3,75,75 K,O3.0Mn1Tb1,,D2h16,
,Orthorhombic,,,,,10.1016/j.jmmm.2010.12.031,TRUE,,,,,NdMnO3,75,75 K,O3.0Mn1Nd1,,,
,Perovskite,272,272 K,,,10.1016/j.jmmm.2003.07.001,TRUE,{'a': '0.3870 nm'},Cubic,,,La0.67Ca0.33MnO3,,,O3.0Ca0.33Mn1La0.67,,,
,hcp,,,,,10.1016/j.jmmm.2017.10.093,TRUE,"{'a': '2.590 Å', 'c': '4.167 Å'}",hexagonal,1.04 ± 0.10 μB,,Fe71Ru29,124,124 ± 10 K,Fe71.0Ru29.0,,,
,Zinc Blende,500,500 K,,,10.1016/j.jmmm.2016.09.045,FALSE,{'a': '5.813'},Cubic,2 μB,,MoGe,,,Ge1Mo1,,,
,Zinc Blende,500,500 K,,,10.1016/j.jmmm.2016.09.045,FALSE,{'a': '6.278'},Cubic,2 μB,,MoSn,,,Mo1Sn1,,,
,Cubic L21,301.8,301.8 K,,,10.1016/j.jmmm.2017.07.034,TRUE,{'a': '5.917 Å'},Cubic,,,Ni43Mn46Sn8Cr3,,,Cr3.0Mn46.0Ni43.0Sn8.0,,Fm3m,
,Cubic L21,296.8,296.8 K,,,10.1016/j.jmmm.2017.07.034,TRUE,{'a': '6.001 Å'},Cubic,,,Ni43Mn46Sn8In3,,,Mn46.0Ni43.0In3.0Sn8.0,,Fm3m,
,Tetragonal,570.3,570.3 K,,,10.1016/j.jmmm.2015.09.075,TRUE,"{'a': '0.5515 nm', 'b': '0.5515 nm', 'c': '0.6829 nm'}",Body-centered cubic,,19.5 emu/g,Mn53Ni25Ga22,,,Mn53.0Ni25.0Ga22.0,,L21,
,Tetragonal,564.1,564.1 K,,,10.1016/j.jmmm.2015.09.075,TRUE,"{'a': '0.5523 nm', 'b': '0.5523 nm', 'c': '0.6737 nm'}",Body-centered cubic,,18 emu/g,Mn53Ni25Ga22,,,Mn53.0Ni25.0Ga22.0,,L21,
,Orthorhombic,,,,,10.1016/j.jmmm.2023.170543,TRUE,"{'a': '5.4572', 'b': '14.8545', 'c': '5.6309'}",Brownmillerite,,,Ca2Fe2O5,715,715 K,O5.0Ca2.0Fe2.0,,Pnma,
,Orthorhombic,,,,,10.1016/j.jmmm.2023.170543,TRUE,"{'a': '5.4550', 'b': '14.8314', 'c': '5.6301'}",Brownmillerite,,,Ca2Fe1.8Cr0.2O5,600,600 K,O5.0Ca2.0Cr0.2Fe1.8,,Pnma,
,Orthorhombic,,,,,10.1016/j.jmmm.2023.170543,TRUE,"{'a': '5.4523', 'b': '14.8353', 'c': '5.6248'}",Brownmillerite,,,Ca2Fe1.6Cr0.4O5,550,550 K,O5.0Ca2.0Cr0.4Fe1.6,,Pnma,
,Orthorhombic,,,275 K,275,10.1016/S0304-8853(01)01018-6,TRUE,,Perovskite,0.4 μB,,GdBaCo2O5.5,260,260 K,O5.5Co2.0Ba1Gd1,,Pmmm,
"2.05 kA/m (As-milled), 1.78 kA/m (Annealed)",Amorphous,923.15,650 °C,,,10.1016/j.jmmm.2017.10.018,TRUE,,,,"59 A.m^2/kg (As-milled), 87 A.m^2/kg (Annealed)",Fe0.7Nb0.1Zr0.1Ti0.1,,,Ti0.1Fe0.7Zr0.1Nb0.1,,,
"8693 Oe (uncoated, 300 K), 8846 Oe (coated, 300 K)",Tetragonal,585.15,312 °C,,,10.1016/j.jmmm.2007.10.003,TRUE,"{'a': '8.8 Å', 'b': '8.8 Å', 'c': '12.2 Å'}",,,,Nd2Fe14B,,,B1Fe14.0Nd2.0,"7920 G (uncoated, 300 K), 7800 G (coated, 300 K)",P42/mnm,
0.07 Oe,Amorphous,673.15,400°C,,,10.1016/j.jmmm.2009.05.010,TRUE,,,,,Co69Fe7Si14B10,,,B10.0Si14.0Fe7.0Co69.0,,,
0.08 Oe,Amorphous,673.15,400°C,,,10.1016/j.jmmm.2009.05.010,TRUE,,,,,Co69Fe7Si14B10,,,B10.0Si14.0Fe7.0Co69.0,,,
0.2 Oe,Co2Si,647.15,374°C,,,10.1016/j.jmmm.2009.05.010,TRUE,,Orthorhombic,,,Co69Fe7Si14B10,,,B10.0Si14.0Fe7.0Co69.0,,,
14.35 Oe,Co2Si,640.15,367°C,,,10.1016/j.jmmm.2009.05.010,TRUE,,Orthorhombic,,,Co69Fe7Si14B10,,,B10.0Si14.0Fe7.0Co69.0,,,
542 Oe,Co2B,,,,,10.1016/j.jmmm.2009.05.010,TRUE,,,,,Co69Fe7Si14B10,440.15,167°C,B10.0Si14.0Fe7.0Co69.0,,,
878 Oe,Co2B,,,,,10.1016/j.jmmm.2009.05.010,TRUE,,,,,Co69Fe7Si14B10,440.15,167°C,B10.0Si14.0Fe7.0Co69.0,,,
70 Oe,Hexagonal,125,125 K,131 K,131,10.1016/j.jmmm.2008.11.089,TRUE,"{'a': '5.34 Å', 'c': '6.66 Å'}",Ni2In-type,8.5 μB/Dy,,Dy2In,,,In1Dy2.0,,,
,Tetragonal,7,7 K,7 K,7,10.1016/j.jmmm.2017.04.002,TRUE,"{'a': '7.130 Å', 'b': '7.130 Å', 'c': '27.358 Å'}",Tetragonal,4.5 μB per Nd atom,,Nd1.143Fe4B4,,,B4.0Fe4.0Nd1.143,,Pccn,
8740 Oe,Rhombohedral,,,,,10.1016/j.jmmm.2021.167733,TRUE,"{'a': '5.566 Å', 'c': '13.815 Å'}",R3c,,0.6765 emu/g,Bi0.80Pr0.20FeO3,640,640 K,O3.0Fe1Pr0.2Bi0.8,0.2705 emu/g,R3c,
,Orthorhombic,,,,,10.1016/j.jmmm.2004.09.010,TRUE,"{'a': '5.7225', 'b': '7.5701', 'c': '5.4107'}",O′-orthorhombic,"3.69 μB (AFM), 3.55 μB (FM)",,Nd0.92Ca0.08MnO2.98,79,79 K,O2.98Ca0.08Mn1Nd0.92,,Pnma,
,Orthorhombic,107,107 K,,,10.1016/j.jmmm.2004.09.010,TRUE,"{'a': '5.6075', 'b': '7.6141', 'c': '5.4125'}",O′-orthorhombic,,,Nd0.88Ca0.12MnO3,,,O3.0Ca0.12Mn1Nd0.88,0.85 μB/f.u.,Pnma,
,Orthorhombic,87,87 K,,,10.1016/j.jmmm.2004.09.010,TRUE,"{'a': '5.6394', 'b': '7.5988', 'c': '5.4178'}",O′-orthorhombic,,,Nd0.88Ca0.12MnO2.99,,,O2.99Ca0.12Mn1Nd0.88,,Pnma,
,Orthorhombic,82,82 K,,,10.1016/j.jmmm.2004.09.010,TRUE,"{'a': '5.6580', 'b': '7.5898', 'c': '5.4204'}",O′-orthorhombic,,,Nd0.88Ca0.12MnO2.98,,,O2.98Ca0.12Mn1Nd0.88,,Pnma,
,Orthorhombic,,,,,10.1016/j.jmmm.2004.09.010,TRUE,"{'a': '5.6966', 'b': '7.5787', 'c': '5.4208'}",O′-orthorhombic,,,Nd0.88Ca0.12MnO2.96,85,85 K,O2.96Ca0.12Mn1Nd0.88,,Pnma,
,Orthorhombic,,,,,10.1016/j.jmmm.2004.09.010,TRUE,"{'a': '5.7236', 'b': '7.5751', 'c': '5.4209'}",O′-orthorhombic,,,Nd0.88Ca0.12MnO2.94,85,85 K,O2.94Ca0.12Mn1Nd0.88,,Pnma,
"70 Oe (S100), 1250 Oe (S130), 100 Oe (S150 at 300 K)",,152.6666667,"105 K (S100), 135 K (S130), 296 K (S150)",,,10.1016/j.jmmm.2014.08.049,TRUE,,,"0.79 μB (S100), 0.98 μB (S130), 2.48 μB (S150)",,Mn0.04Ge0.96,,,Mn0.04Ge0.96,,,
,,296,296 K,,,10.1016/j.jmmm.2014.08.049,TRUE,,,2.6 μB/Mn at 4.2 K,,Mn5Ge3,,,Mn5.0Ge3.0,,,
,Cubic,310,310 K,,,10.1016/j.jmmm.2022.170030,TRUE,{'a': '3.97 Å'},Cubic,,,La0.65Ba0.35MnO3,,,O3.0Mn1Ba0.35La0.65,,,
,Tetragonal,394,394 K,,,10.1016/j.jmmm.2018.07.001,TRUE,,,,,Sr2FeMoO6,,,O6.0Fe1Sr2.0Mo1,,I4/m,
,Tetragonal,357,357 K,,,10.1016/j.jmmm.2018.07.001,TRUE,,,,,Sr1.85Gd0.05Ba0.10FeMoO6,,,O6.0Fe1Sr1.85Mo1Ba0.1Gd0.05,,I4/m,
,Tetragonal,357,357 K,,,10.1016/j.jmmm.2018.07.001,TRUE,,,,,Sr1.70Gd0.10Ba0.20FeMoO6,,,O6.0Fe1Sr1.7Mo1Ba0.2Gd0.1,,I4/m,
,Tetragonal,357,357 K,,,10.1016/j.jmmm.2018.07.001,TRUE,,,,,Sr1.40Gd0.20Ba0.40FeMoO6,,,O6.0Fe1Sr1.4Mo1Ba0.4Gd0.2,,I4/m,
,Orthorhombic,298,298 K,302 K,302,10.1016/j.jmmm.2019.03.086,TRUE,,,5.396 μB,,La0.8Sr0.2MnO3,,,O3.0Mn1Sr0.2La0.8,,Pnma,
,Orthorhombic,283,283 K,,,10.1016/j.jmmm.2019.03.082,TRUE,,Cmmm,,,AlFe2B2,,,B2.0Al1Fe2.0,,,
,Orthorhombic,294,294 K,,,10.1016/j.jmmm.2019.03.082,TRUE,,Cmmm,,,Al0.9Si0.1Fe2B2,,,B2.0Al0.9Si0.1Fe2.0,,,
,Orthorhombic,306,306 K,,,10.1016/j.jmmm.2019.03.082,TRUE,,Cmmm,,,Al0.8Si0.2Fe2B2,,,B2.0Al0.8Si0.2Fe2.0,,,
,Orthorhombic,306,306 K,,,10.1016/j.jmmm.2019.03.082,TRUE,,Cmmm,,,Al0.7Si0.3Fe2B2,,,B2.0Al0.7Si0.3Fe2.0,,,
,Orthorhombic,300,300 K,,,10.1016/j.jmmm.2019.03.082,TRUE,,Cmmm,,,Al0.9Ga0.1Fe2B2,,,B2.0Al0.9Fe2.0Ga0.1,,,
,Orthorhombic,304,304 K,,,10.1016/j.jmmm.2019.03.082,TRUE,,Cmmm,,,Al0.8Ga0.2Fe2B2,,,B2.0Al0.8Fe2.0Ga0.2,,,
12.5 kOe,Inverse Spinel,793,793 K,,,10.1016/j.jmmm.2018.04.008,TRUE,,Cubic,,340-471 emu/cm^3,CoFe2O4,,,O4.0Fe2.0Co1,,,
,Amorphous,500,500 K,,,10.1016/j.jmmm.2013.10.002,TRUE,,,,,Gd23.5Fe73.2Co3.3,,,Fe73.2Co3.3Gd23.5,,,
,Amorphous,500,500 K,,,10.1016/j.jmmm.2013.10.002,FALSE,,,,,Gd23Fe73.64Co3.36,,,Fe73.64Co3.36Gd23.0,,,
,Hexagonal,85,85 K,,,10.1016/j.jmmm.2015.07.067,TRUE,,Orthorhombic distortions during ferromagnetic ordering,,,Dy,178,178 K,Dy1,,,
,β-Mn,,,-227 K,-227,10.1016/j.jmmm.2020.167205,TRUE,{'a': '6.37 Å'},Cubic,4.4 μB/f.u.,,Mn2FeAl,42,42 K,Al1Mn2.0Fe1,,P4132,
,Rutile,300,300 K,,,10.1016/j.jmmm.2007.07.026,TRUE,,Polycrystalline,,50 emu/cm^3,TiO2,,,O2.0Ti1,,,
,,300,300 K,,,10.1016/j.jmmm.2007.07.026,TRUE,,,,,HfO2,,,O2.0Hf1,,,
,,300,300 K,,,10.1016/j.jmmm.2007.07.026,TRUE,,,,,ZnO,,,O1Zn1,,,
58 Oe,Cubic,320,320 K,,,10.1016/j.jmmm.2007.07.025,TRUE,{'a': '374 pm'},Primitive,,,Fe3Pt,,,Fe3.0Pt1,,L12,
13 kOe,Hf3Ni2Si3-type,,,-23 K,-23,10.1016/j.jmmm.2016.10.036,TRUE,"{'a': '0.42186 nm', 'b': '1.06997 nm', 'c': '1.41858 nm'}",Orthorhombic,1.54 μB,0.07 μB,Sm3Co2Ge3,51,51 K,Co2.0Ge3.0Sm3.0,0.01 μB,Cmcm,
,Hf3Ni2Si3-type,,,8.6 K,8.6,10.1016/j.jmmm.2016.10.036,TRUE,"{'a': '0.41786 nm', 'b': '1.05106 nm', 'c': '1.39728 nm'}",Orthorhombic,17.2 μB,6.5 μB,Tb3Co2Ge3,34,34 K,Co2.0Ge3.0Tb3.0,,Cmcm,
,Hf3Ni2Si3-type,,,4.6 K,4.6,10.1016/j.jmmm.2016.10.036,TRUE,"{'a': '0.41521 nm', 'b': '1.03578 nm', 'c': '1.38015 nm'}",Orthorhombic,16.7 μB,7.0 μB,Er3Co2Ge3,7,7 K,Co2.0Ge3.0Er3.0,,Cmcm,
,Hf3Ni2Si3-type,,,2.5 K,2.5,10.1016/j.jmmm.2016.10.036,TRUE,"{'a': '0.41745 nm', 'b': '1.02423 nm', 'c': '1.39915 nm'}",Orthorhombic,18.4 μB,8.0 μB,Ho3Ni2Ge3,11,11 K,Ni2.0Ge3.0Ho3.0,,Cmcm,
,Hf3Ni2Si3-type,,,,,10.1016/j.jmmm.2016.10.036,TRUE,"{'a': '0.42027 nm', 'b': '1.03313 nm', 'c': '1.41114 nm'}",Orthorhombic,,,Tb3Ni2Ge3,33,33 K,Ni2.0Ge3.0Tb3.0,,Cmcm,
,Rock salt,,,,,10.1016/j.jmmm.2017.10.060,TRUE,"{'a': '4.176 Å', 'b': '4.176 Å', 'c': '4.176 Å'}",Cubic,,,NiO,227.7142857,"465 K for 6 ML, 495 K for 18 ML, 510 K for 40 ML and 60 ML",O1Ni1,,Fm-3m,
,,478.15,205°C,,,10.1016/S0304-8853(01)01267-7,TRUE,,,,,Co66Fe4Ni1B14Si15,,,B14.0Si15.0Fe4.0Co66.0Ni1.0,,,Static susceptibilities: χ_dw and χ_rot
,D03,,,,,10.1016/j.jmmm.2011.06.056,TRUE,,Cubic,,,Fe70Al30,80,80 K,Al30.0Fe70.0,,,
280 A/m,Amorphous,310,310 K,,,10.1016/j.jmmm.2007.02.012,TRUE,,,,,Fe76Mo8Cu1B15,,,B15.0Fe76.0Cu1.0Mo8.0,,,
340 A/m,Amorphous,340,340 K,,,10.1016/j.jmmm.2007.02.012,TRUE,,,,,Fe74Mo8Cu1B17,,,B17.0Fe74.0Cu1.0Mo8.0,,,
,Orthorhombic,,,,,10.1016/j.jmmm.2016.08.048,TRUE,,CeCu2-type,9.5 μB,,TbCu2,49.5,49.5 K,Cu2.0Tb1,,Imma #74,
,Orthorhombic,,,,,10.1016/j.jmmm.2016.08.048,TRUE,,CeCu2-type,10.2 μB,,DyCu2,31.5,31.5 K,Cu2.0Dy1,,Imma #74,
,Orthorhombic,,,,,10.1016/j.jmmm.2016.08.048,TRUE,"{'a': '4.2871 Å', 'b': '6.7777 Å', 'c': '7.2761 Å'}",CeCu2-type,10.5 μB,,HoCu2,10,10.0 K,Cu2.0Ho1,,Imma #74,
,Orthorhombic,,,,,10.1016/j.jmmm.2016.08.048,TRUE,,CeCu2-type,10.1 μB,,ErCu2,12,12.0 K,Cu2.0Er1,,Imma #74,
,"Orthorhombic TiNiSi-type (M-phase), Hexagonal Ni2In-type (P-phase)",355,355 K,,,10.1016/j.jmmm.2019.166199,TRUE,,,"3.9 μB/f.u. (M-phase), 2.6 μB/f.u. (P-phase)",,MnCoGe,,,Mn1Co1Ge1,,,
,Tetragonal,32.5,32.5 K,22.8 K,22.8,10.1016/j.jmmm.2021.168599,TRUE,"{'a': '7.399 Å', 'b': '7.399 Å', 'c': '3.697 Å'}",Mo2FeB2-type,3.8 μB/Tm,,Tm2Cu2In,,,Cu2.0In1Tm2.0,,P4/mbm,
,Orthorhombic,,,+4.8 K,4.8,10.1016/S0304-8853(03)00615-2,TRUE,,Fe3C-type,10.2 μB,,TbPd2Ge,21,21 K,Ge1Pd2.0Tb1,,Pnma,
,Orthorhombic,,,-0.3 K,-0.3,10.1016/S0304-8853(03)00615-2,TRUE,,Fe3C-type,10.4 μB,,DyPd2Ge,16,16 K,Ge1Pd2.0Dy1,,Pnma,
,Orthorhombic,,,-2.1 K,-2.1,10.1016/S0304-8853(03)00615-2,TRUE,,Fe3C-type,10.6 μB,,HoPd2Ge,6.5,6.5 K,Ge1Pd2.0Ho1,,Pnma,
,Orthorhombic,,,-5.2 K,-5.2,10.1016/S0304-8853(03)00615-2,TRUE,,Fe3C-type,9.4 μB,,ErPd2Ge,3,3 K,Ge1Pd2.0Er1,,Pnma,
,L10,770,770 K,,,10.1016/j.jmmm.2008.08.085,TRUE,,,,1100 emu/cm^3,FePt,,,Fe1Pt1,,,
2 Oe,Cubic Laves phase,630,630 K,,,10.1016/j.jmmm.2004.02.012,TRUE,,,1.54 μB,85 emu/g,Fe2Zr,,,Fe2.0Zr1,0.1 emu/g,,
15 Oe,Amorphous,255,255 K,,,10.1016/j.jmmm.2004.02.012,TRUE,,,1.20 μB,66 emu/g,Fe2Zr,,,Fe2.0Zr1,1.0 emu/g,,
5 Oe,Amorphous,219,219 K,,,10.1016/j.jmmm.2004.02.012,TRUE,,,1.18 μB,65 emu/g,Fe2Zr,,,Fe2.0Zr1,0.3 emu/g,,
1.32 T,Monoclinic,123,123 K,,,10.1016/j.jmmm.2019.166387,TRUE,"{'a': '5.3343 Å', 'b': '5.5848 Å', 'c': '7.5808 Å'}",,3.75 μB/f.u. at 7 T,,Eu2CoMnO6,,,O6.0Mn1Co1Eu2.0,1.8 μB/f.u.,P21/n,
,Cubic,33,33 K,,,10.1016/j.jmmm.2006.12.021,TRUE,,,,,PrAl2,,,Al2.0Pr1,,,
,Sigma-phase,50,50 K,,,10.1016/j.jmmm.2022.169208,TRUE,,,,,Fe0.525Cr0.455Ni0.020,,,Cr0.455Fe0.525Ni0.02,,,
154 Oe,Face Centered Cubic (fcc),780,780 K,,,10.1016/j.jmmm.2016.01.057,TRUE,{'a': '4.159 Å'},Cubic,,1.17 emu/g,NiO,525,525 K,O1Ni1,,,
,Hexagonal,287,287 K,,,10.1016/j.jmmm.2008.02.044,TRUE,,Fe2P type,,,Mn1.1Fe0.9P0.46As0.54,,,P0.46Mn1.1Fe0.9As0.54,,,
,,225,225 K,,,10.1016/j.jmmm.2018.02.035,TRUE,,,,,La0.5Ca0.5MnO3,,,O3.0Ca0.5Mn1La0.5,,,
,Hexagonal D019,365,365 K,,,10.1016/j.jmmm.2018.10.035,TRUE,"{'a': '5.53 Å', 'c': '4.32 Å'}",Kagome lattice,0.06 μB per Mn atom,34 emu/cm³,Mn3.16Ge,390,390 K,Mn3.16Ge1,,,
,Hexagonal D019,365,365 K,,,10.1016/j.jmmm.2018.10.035,TRUE,"{'a': '5.53 Å', 'c': '4.32 Å'}",Kagome lattice,,1180 emu/cm³,Mn3.97Ge,390,390 K,Mn3.97Ge1,,,
,Orthorhombic,,,-41 K,-41,10.1016/S0304-8853(01)01345-2,TRUE,"{'a': '0.407 nm', 'b': '1.601 nm', 'c': '2.724 nm'}",,8.13 μB/f.u.,,GdNi3Al16,23,23 K,Al16.0Ni3.0Gd1,,CMCM,
,Orthorhombic,220,220 K,,,10.1016/j.jmmm.2015.08.096,TRUE,"{'a': '5.445 Å', 'b': '5.444 Å', 'c': '7.721 Å'}",Pbnm,,,La0.67Ca0.33Mn0.95O3,,,O3.0Ca0.33Mn0.95La0.67,,Pbnm,
,Orthorhombic,240,240 K,,,10.1016/j.jmmm.2015.08.096,TRUE,"{'a': '5.442 Å', 'b': '5.442 Å', 'c': '7.716 Å'}",Pbnm,,,La0.67Ca0.33Mn1.0O3,,,O3.0Ca0.33Mn1.0La0.67,,Pbnm,
,Orthorhombic,248,248 K,,,10.1016/j.jmmm.2015.08.096,TRUE,"{'a': '5.440 Å', 'b': '5.441 Å', 'c': '7.714 Å'}",Pbnm,,,La0.67Ca0.33Mn1.05O3,,,O3.0Ca0.33Mn1.05La0.67,,Pbnm,
,Orthorhombic,222,222 K,,,10.1016/j.jmmm.2015.08.096,TRUE,"{'a': '5.441 Å', 'b': '5.440 Å', 'c': '7.725 Å'}",Pbnm,,,La0.67Ca0.33Mn1.1O3,,,O3.0Ca0.33Mn1.1La0.67,,Pbnm,
,Cubic,,,-16 K,-16,10.1016/j.jmmm.2023.170406,TRUE,"{'a': '13.403 Å', 'b': '13.403 Å', 'c': '13.403 Å'}",,11 μB/Dy,,Dy4RhAl,18,18 K,Al1Rh1Dy4.0,,F-43m,
10 Oe,Cubic Pyrochlore,143,143 K,30.4 K,30.4,10.1016/j.jmmm.2020.167226,TRUE,{'a': '10.20068 Å'},Fd-3m,3.41 μB,,Y2CrTaO7,,,O7.0Cr1Y2.0Ta1,,Fd-3m,
19 Oe,Cubic Pyrochlore,192,192 K,5.0 K,5,10.1016/j.jmmm.2020.167226,TRUE,{'a': '10.34059 Å'},Fd-3m,2.25 μB,,Sm2CrTaO7,42,42 K,O7.0Cr1Sm2.0Ta1,,Fd-3m,0.00192 cm³/mol
7 Oe,Cubic Pyrochlore,163,163 K,20.6 K,20.6,10.1016/j.jmmm.2020.167226,TRUE,{'a': '10.29015 Å'},Fd-3m,15.9 μB,,Gd2CrTaO7,,,O7.0Cr1Gd2.0Ta1,,Fd-3m,0.0027 cm³/mol
,,10,< 10 K,,,10.1016/j.jmmm.2020.167226,TRUE,,,,,Ho2CrSbO7,,,O7.0Cr1Sb1Ho2.0,,,
,,16,16 K,,,10.1016/j.jmmm.2020.167226,TRUE,,,,,Dy2CrSbO7,,,O7.0Cr1Sb1Dy2.0,,,
,,,,,,10.1016/j.jmmm.2020.166889,TRUE,,,,,NiO,50,50 K,O1Ni1,,,
,Tetragonal,,,,,10.1016/j.jmmm.2011.02.023,TRUE,"{'a': '8.630 Å', 'c': '5.004 Å'}",ThMn12 type,0.9 μB/atom,,Sc1.1Fe3.9Al8,230,230 K,Al8.0Sc1.1Fe3.9,,I4/mmm,
,Hexagonal,861,861 K,,,10.1016/j.jmmm.2017.03.058,TRUE,{'a': '2.84 Å'},Hexagonal,3.95 μB,,Fe2C,,,C1Fe2.0,,,
,Orthorhombic,,,,,10.1016/j.jmmm.2011.01.026,TRUE,"{'a': '5.8384 Å', 'b': '7.4025 Å', 'c': '5.29314 Å'}",Distorted Perovskite,,,TbMnO3,42,42 K,O3.0Mn1Tb1,,Pnma,
,Orthorhombic,,,,,10.1016/j.jmmm.2011.01.026,TRUE,"{'a': '5.84480 Å', 'b': '7.37885 Å', 'c': '5.28016 Å'}",Distorted Perovskite,,,DyMnO3,40,40 K,O3.0Mn1Dy1,,Pnma,
,Orthorhombic,,,,,10.1016/j.jmmm.2011.01.026,TRUE,"{'a': '5.8354 Å', 'b': '7.3606 Å', 'c': '5.2572 Å'}",Distorted Perovskite,,,HoMnO3,40,40 K,O3.0Mn1Ho1,,Pnma,
1.641 KOe,Monoclinic,330,>330 K,,,10.1016/j.jmmm.2019.02.005,TRUE,,,,5.76 A.m^2/kg,Cu0.97Ni0.03O,,,O1Ni0.03Cu0.97,2.35 A.m^2/kg,,
2.548 KOe,Monoclinic,330,>330 K,,,10.1016/j.jmmm.2019.02.005,TRUE,,,,7.22 A.m^2/kg,Cu0.95Ni0.05O,,,O1Ni0.05Cu0.95,3.99 A.m^2/kg,,
5.459 KOe,Monoclinic,330,>330 K,,,10.1016/j.jmmm.2019.02.005,TRUE,,,,11.2 A.m^2/kg,Cu0.92Ni0.08O,,,O1Ni0.08Cu0.92,11.8 A.m^2/kg,,
0.02-0.08 Oe,Amorphous,848.15,550-600 °C,,,10.1016/j.jmmm.2006.05.008,TRUE,,,,,Co72Zr28,,,Co72.0Zr28.0,0.95-0.98,,
0.02-0.08 Oe,Amorphous,645.15,367-377 °C,,,10.1016/j.jmmm.2006.05.008,TRUE,,,,,Co66Zr34,,,Co66.0Zr34.0,0.95-0.98,,
0.02-0.08 Oe,Amorphous,595.15,317-327 °C,,,10.1016/j.jmmm.2006.05.008,TRUE,,,,,Co60Zr40,,,Co60.0Zr40.0,0.95-0.98,,
1016 Oe,Cubic Spinel,182,182K,,,10.1016/j.jmmm.2011.01.032,TRUE,{'a': '8.33 Å'},Polycrystalline,,15 emu/cm³,Bi0Co2MnO4,,,O4.0Mn1Co2.0Bi0.0,,Fd3m,
597 Oe,Cubic Spinel,186,186K,,,10.1016/j.jmmm.2011.01.032,TRUE,{'a': '8.24 Å'},Polycrystalline,,34 emu/cm³,Bi0.3Co1.7MnO4,,,O4.0Mn1Co1.7Bi0.3,,Fd3m,
5 kOe,Orthorhombic,,,27.9 K,27.9,10.1016/j.jmmm.2014.11.011,TRUE,"{'a': '0.93718 nm', 'b': '0.93910 nm', 'c': '0.98754 nm'}",Ho6Co2Ga-type,6.7 μB/Dy,5.4 μB/Dy,Dy6Co2.5Sn0.5,42,42 K,Co2.5Sn0.5Dy6.0,0.6 μB/fu,Immm,
,MgCu2-type,140,140 K,,,10.1016/j.jmmm.2014.11.011,TRUE,{'a': '0.7188 nm'},,,,DyCo2,,,Co2.0Dy1,,,
,Tetragonal,,,,,10.1016/j.jmmm.2019.01.076,TRUE,"{'a': '5.6328 Å', 'b': '7.9512 Å'}",,"Fe1: 2.4 μB, Fe2: 0.9 μB",,Pb2FeSbO6,30,30 K,O6.0Fe1Sb1Pb2.0,,I4/m,
,,,,,,10.1016/j.jmmm.2019.01.076,FALSE,,,,,Pb2Fe0.5Nb0.5O3,150,150 K,O3.0Fe0.5Nb0.5Pb2.0,,,
,Orthorhombic,,,-41.97,-41.97,10.1016/j.jmmm.2011.06.054,TRUE,,,0.2522 μB,,CaCu2O3,27,27,O3.0Ca1Cu2.0,,Pmmn,2.7735 x 10^-4 emu/mol
,Orthorhombic,,,-17.43,-17.43,10.1016/j.jmmm.2011.06.054,TRUE,,,0.7288 μB,,Ca0.95Co0.05Cu2O3,66,66,O3.0Ca0.95Co0.05Cu2.0,,Pmmn,3.2420 x 10^-4 emu/mol
,Orthorhombic,,,2.58,2.58,10.1016/j.jmmm.2011.06.054,TRUE,,,0.9326 μB,,Ca0.90Co0.10Cu2O3,88,88,O3.0Ca0.9Co0.1Cu2.0,,Pmmn,1.7485 x 10^-4 emu/mol
,Orthorhombic,,,5.36,5.36,10.1016/j.jmmm.2011.06.054,TRUE,,,1.4183 μB,,Ca0.80Co0.20Cu2O3,97,97,O3.0Ca0.8Co0.2Cu2.0,,Pmmn,1.8328 x 10^-4 emu/mol
,Orthorhombic,,,-19.87,-19.87,10.1016/j.jmmm.2011.06.054,TRUE,,,1.4948 μB,,Ca0.50Co0.50Cu2O3,132,132,O3.0Ca0.5Co0.5Cu2.0,,Pmmn,10.1000 x 10^-4 emu/mol
,Orthorhombic,,,,,10.1016/j.jmmm.2011.06.054,TRUE,,,,,CoCu2O3,215,215,O3.0Co1Cu2.0,,Pmmn,
,Face-centered cubic (FCC),500,"465 K (before irradiation), 535 K (after irradiation)",,,10.1016/j.jmmm.2012.12.043,TRUE,{'a': '3.58'},,,,Fe66Ni34,,,Fe66.0Ni34.0,,,
,,150,150 K,,,10.1016/j.jmmm.2012.12.043,TRUE,,,,,Fe64Ni36,,,Fe64.0Ni36.0,,,
"0.012 T at 50 K for L=3-5, 0.0043 T at 300 K for L=3-5",2H,143.8,"203 K for L=1, 270 K for L=2, 301 K for L=3, 319 K for L=4, 330 K for L=5",,,10.1016/j.jmmm.2019.01.065,TRUE,,Trigonal prismatic,1.0 μB for monolayer,,VS2,,,S2.0V1,,,
,14M,405,405 K,,,10.1016/j.jmmm.2004.11.392,TRUE,"{'a': '0.419 nm', 'b': '0.272 nm', 'c': '2.917 nm'}",,,,Ni49Fe18Ga27Co6,,,Fe18.0Co6.0Ni49.0Ga27.0,,,
,Cubic,,,,,10.1016/j.jmmm.2016.08.001,TRUE,{'a': '3.92-3.99'},ClCs-type,2.51 μB/Ce,,Ce50Al50,10,10K,Al50.0Ce50.0,,Pm-3m,
,Monoclinic,300,300 K,,,10.1016/j.jmmm.2008.09.001,TRUE,,,,,Gd5Si2Ge2,,,Si2.0Ge2.0Gd5.0,,,
,,267,267 K,,,10.1016/j.jmmm.2008.09.001,TRUE,,,,,Gd5Si1.875Fe0.125Ge2,111,111 K,Si1.875Fe0.125Ge2.0Gd5.0,,,
,,255,255 K,,,10.1016/j.jmmm.2008.09.001,TRUE,,,,,Gd5Si1.75Fe0.25Ge2,110,110 K,Si1.75Fe0.25Ge2.0Gd5.0,,,
,,255,255 K,,,10.1016/j.jmmm.2008.09.001,TRUE,,,,,Gd5Si1.5Fe0.5Ge2,112,112 K,Si1.5Fe0.5Ge2.0Gd5.0,,,
,,,,,,10.1016/j.jmmm.2008.09.001,TRUE,,,,,Gd5Si1.25Fe0.75Ge2,100,100 K,Si1.25Fe0.75Ge2.0Gd5.0,,,
,ThCr2Si2 type,,,,,10.1016/S0304-8853(02)00452-3,TRUE,,Tetragonal,10 μB,,DyRu2Si2,29,29K,Si2.0Ru2.0Dy1,,,
Significant value up to 350 K,Orthorhombic,,,-236 K,-236,10.1016/j.jmmm.2016.04.047,TRUE,"{'a': '5.5574 Å', 'b': '7.5689 Å', 'c': '5.2628 Å'}",Pnma,3.9 μB,Negative below 267 K,YFe0.5Cr0.5O3,275,275 K,O3.0Cr0.5Fe0.5Y1,,Pnma,
,,,,,,10.1016/j.jmmm.2016.04.047,TRUE,,,,Weak ferromagnetic behavior,YFeO3,640,640 K,O3.0Fe1Y1,,,
,,,,,,10.1016/j.jmmm.2016.04.047,TRUE,,,,Weak ferromagnetic behavior,YCrO3,140,140 K,O3.0Cr1Y1,,,
,Orthorhombic,,,,,10.1016/j.jmmm.2019.165801,TRUE,"{'a': '3.8691 Å', 'b': '7.8234 Å', 'c': '7.5327 Å'}",Pmmm,"0.4 μB (at 190 K), 2.50 μB (pyramidal sites at 10 K), 1.40 μB (octahedral sites at 10 K), 1.2 μB (Tb sublattice at 5 K)",,TbBaCo1.91Fe0.09O5.5,300,300 K,O5.5Fe0.09Co1.91Ba1Tb1,,Pmmm,
,,256,256K,,,10.1016/j.jmmm.2004.11.297,TRUE,,,,,La0.7Ca0.3MnO3,,,O3.0Ca0.3Mn1La0.7,,,
,,335,335K,,,10.1016/j.jmmm.2004.11.297,TRUE,,,,,La0.7Sr0.3MnO3,,,O3.0Mn1Sr0.3La0.7,,,
0.10 Oe,,648.5,648.5 K,,,10.1016/j.jmmm.2019.165990,TRUE,,,,,Fe79Si9B4.5P1.5CuNb2,,,B4.5Si9.0P1.5Fe79.0Cu1Nb2.0,,,
0.22 Oe,,705,705 K,,,10.1016/j.jmmm.2019.165990,TRUE,,,,,Fe79Si9B4.5P1.5Cu,,,B4.5Si9.0P1.5Fe79.0Cu1,,,
1000 Oe,Orthorhombic,165,165 K,,,10.1016/j.jmmm.2013.06.035,TRUE,"{'a': '5.276 Å', 'b': '5.838 Å', 'c': '7.345 Å'}",Orthorhombic,,,Ho0.9Ca0.1Mn0.9Co0.1O3,,,O3.0Ca0.1Mn0.9Co0.1Ho0.9,0.38 emu/g,Pbnm,
,Orthorhombic,85,85 K,,,10.1016/j.jmmm.2013.06.035,TRUE,"{'a': '5.275 Å', 'b': '5.836 Å', 'c': '7.358 Å'}",Orthorhombic,,,Ho0.9Ca0.1Mn0.9Co0.1O3,,,O3.0Ca0.1Mn0.9Co0.1Ho0.9,,,
,Face centered cubic,,,-0.8 K,-0.8,10.1016/S0304-8853(01)00983-0,TRUE,"{'a': '10 Å', 'b': '10 Å', 'c': '10 Å'}",Cubic,4.7 μB,3.74×10^5 A/m,Dy2Ti2O7,,,O7.0Ti2.0Dy2.0,,Fd-3m,
848 kA/m,,768.15,495°C,,,10.1016/S0304-8853(03)00595-X,TRUE,,,,,Nd2Fe14B,,,B1Fe14.0Nd2.0,1.23 T,,
688 kA/m,,768.15,495°C,,,10.1016/S0304-8853(03)00595-X,TRUE,,,,,Nd12.6Fe63.1Co17.4B6.5Zr0.1Ga0.3,,,B6.5Fe63.1Co17.4Ga0.3Zr0.1Nd12.6,1.17 T,,
0.3 kOe,"Hexagonal, Orthorhombic",265,"105 K, 425 K",,,10.1016/j.jmmm.2019.166005,TRUE,"{'a': '3.9599, 5.0733', 'b': 'NA, 3.8430', 'c': '5.0152, 7.2556'}","HP, OP",,7.5 emu/g,Co66Ge34,,,Co66.0Ge34.0,,,
0.30 kOe,"Cubic, Hexagonal",850,"780 K, 920 K",,,10.1016/j.jmmm.2019.166005,TRUE,,"α-Co, ε-Co",,27 emu/g,Co70Ge30,,,Co70.0Ge30.0,,"Fm-3m, P63/mmc",
0.05 kOe,"Cubic, Hexagonal",850,"780 K, 920 K",,,10.1016/j.jmmm.2019.166005,TRUE,,"α-Co, ε-Co",,63 emu/g,Co80Ge20,,,Co80.0Ge20.0,,"Fm-3m, P63/mmc",
,"Hexagonal, Orthorhombic",165,"60 K, 270 K",,,10.1016/j.jmmm.2019.166005,TRUE,,"HP, OP",,,Co62Ge38,,,Co62.0Ge38.0,,,
,"Hexagonal, Orthorhombic",265,"105 K, 425 K",,,10.1016/j.jmmm.2019.166005,TRUE,,"HP, OP",,,Co63Ge37,,,Co63.0Ge37.0,,,
,"Hexagonal, Orthorhombic",280,"110 K, 450 K",,,10.1016/j.jmmm.2019.166005,TRUE,,"HP, OP",,,Co66.7Ge33.3,,,Co66.7Ge33.3,,,
,,281,281 K,,,10.1016/j.jmmm.2017.07.088,TRUE,,,,,Pr0.6Sr0.4MnO3,,,O3.0Mn1Sr0.4Pr0.6,,,
,,118,118 K,,,10.1016/j.jmmm.2017.07.088,TRUE,,,,,Pr0.6Sr0.4Mn0.9Fe0.1O3,,,O3.0Mn0.9Fe0.1Sr0.4Pr0.6,,,
,,190,190 K,,,10.1016/j.jmmm.2017.07.088,TRUE,,,,,La0.7Ca0.3Mn0.96Fe0.04O3,,,O3.0Ca0.3Mn0.96Fe0.04La0.7,,,
,,112,112 K,,,10.1016/j.jmmm.2017.07.088,FALSE,,,,,La0.7Ca0.3Mn0.93Fe0.07O3,,,O3.0Ca0.3Mn0.93Fe0.07La0.7,,,
,,180,180 K,,,10.1016/j.jmmm.2017.07.088,FALSE,,,,,La0.7Te0.3Mn0.90Fe0.1O3,,,O3.0Mn0.9Fe0.1Te0.3La0.7,,,
,,110,110 K,,,10.1016/j.jmmm.2017.07.088,FALSE,,,,,La0.7Te0.3Mn0.7Fe0.3O3,,,O3.0Mn0.7Fe0.3Te0.3La0.7,,,
,,113,113 K,,,10.1016/j.jmmm.2017.07.088,TRUE,,,,,La0.7Sr0.3Mn0.80Fe0.20O3,,,O3.0Mn0.8Fe0.2Sr0.3La0.7,,,
,,254,254 K,,,10.1016/j.jmmm.2017.07.088,TRUE,,,,,La0.7Ca0.3MnO3,,,O3.0Ca0.3Mn1La0.7,,,
,,287,287 K,,,10.1016/j.jmmm.2017.07.088,TRUE,,,,,La0.8Ag0.1MnO2.92,,,O2.92Mn1Ag0.1La0.8,,,
,Tetragonal,320,320 K,,,10.1016/j.jmmm.2008.03.037,TRUE,,,,,Pr6Fe11Ga3,,,Fe11.0Ga3.0Pr6.0,,I4/mcm,
,Tetragonal,,,,,10.1016/j.jmmm.2010.11.077,TRUE,,,,,NdRhIn5,11,11 K,Rh1In5.0Nd1,,,
,Tetragonal,,,,,10.1016/j.jmmm.2010.11.077,TRUE,,,,,Nd2RhIn8,10.7,10.7 K,Rh1In8.0Nd2.0,,,
,Cubic,,,,,10.1016/j.jmmm.2010.11.077,TRUE,,,2.0 μB,,NdIn3,6,6 K,In3.0Nd1,,,
12.4 kOe,,583,583 K,,,10.1016/j.jmmm.2022.169242,TRUE,,,,,Nd2Fe14B,,,B1Fe14.0Nd2.0,14.03 kGs,,
,Tetragonal,393,393 K,,,10.1016/j.jmmm.2018.09.008,TRUE,"{'a': '4.421 Å', 'c': '2.916 Å'}",Tetragonal,,,CrO2,,,O2.0Cr1,,P42/mnm,
,Cubic spinel,858,858 K,,,10.1016/j.jmmm.2018.09.008,TRUE,{'a': '8.34 Å'},Cubic,,,NiFe2O4,,,O4.0Fe2.0Ni1,,Fd-3m,
,Cubic spinel,793,793 K,,,10.1016/j.jmmm.2018.09.008,TRUE,{'a': '8.38 Å'},Cubic,,,CoFe2O4,,,O4.0Fe2.0Co1,,Fd-3m,
,Cubic spinel,573,573 K,,,10.1016/j.jmmm.2018.09.008,TRUE,{'a': '8.51 Å'},Cubic,,,MnFe2O4,,,O4.0Mn1Fe2.0,,Fd-3m,
5 Oe,bcc,750,750 K,,,10.1016/j.jmmm.2014.07.040,TRUE,,,,214 emu/g,Fe81Al19,,,Al19.0Fe81.0,,,
2.5 Oe,DO3 (partial),674,674 K,,,10.1016/j.jmmm.2014.07.040,TRUE,,,,126 emu/g,Fe70Al30,,,Al30.0Fe70.0,,,
,Perovskite,270,270 K,,,10.1016/j.jmmm.2007.02.004,TRUE,,Cubic,,,La0.7Ca0.3MnO3,,,O3.0Ca0.3Mn1La0.7,,,
,Cubic,423,>423 K,,,10.1016/j.jmmm.2021.168042,TRUE,"{'a': '11.502 Å', 'b': '11.502 Å', 'c': '11.502 Å'}",Face-centered,,,Hf6Co23,,,Co23.0Hf6.0,,Fm-3m,
,Orthorhombic,600,600 K,,,10.1016/j.jmmm.2021.168042,TRUE,"{'a': '4.719 Å', 'b': '4.278 Å', 'c': '8.070 Å'}",Pmmm,,,HfCo7,,,Co7.0Hf1,,mmm,
,Monoclinic,450,450 K,,,10.1016/j.jmmm.2021.168042,FALSE,"{'a': '4.444 Å', 'b': '8.191 Å', 'c': '12.14 Å'}",C2/m,,,Hf2Co7,,,Co7.0Hf2.0,,m,
42 Oe,Cubic (austenite),365,365 K,,,10.1016/j.jmmm.2011.06.017,TRUE,,,,330 emu/cm3,Ni51.6Mn25.4Ga23,,,Mn25.4Ni51.6Ga23.0,,,
81 Oe,Mixed (austenite and martensite),352,352 K,,,10.1016/j.jmmm.2011.06.017,TRUE,,,,295 emu/cm3,Ni51.7Mn27.3Ga21,,,Mn27.3Ni51.7Ga21.0,,,
154 Oe,Mixed (austenite and martensite),335,335 K,,,10.1016/j.jmmm.2011.06.017,TRUE,,,,260 emu/cm3,Ni51.7Mn27Ga21.3,,,Mn27.0Ni51.7Ga21.3,,,
215 Oe,Mixed (austenite and martensite),328,328 K,,,10.1016/j.jmmm.2011.06.017,TRUE,,,,255 emu/cm3,Ni51.6Mn27.6Ga20.8,,,Mn27.6Ni51.6Ga20.8,,,
,B2,298,298 K,,,10.1016/j.jmmm.2020.166638,TRUE,,fcc,4.1 μB,,Ni50Mn35.5In14.5,,,Mn35.5Ni50.0In14.5,,,
,B2,266,266 K,,,10.1016/j.jmmm.2020.166638,TRUE,,fcc,4.1 μB,,Ni50Mn35.5In14.5,,,Mn35.5Ni50.0In14.5,,,
,,588,588 K,,,10.1016/j.jmmm.2013.04.033,TRUE,,,,,Nd4.5Fe76.5Sn0.5B18.5,,,B18.5Fe76.5Sn0.5Nd4.5,,,
,,588,588 K,,,10.1016/j.jmmm.2013.04.033,TRUE,,,,,Nd4.5Fe76Sn1B18.5,,,B18.5Fe76.0Sn1.0Nd4.5,,,
,,588,588 K,,,10.1016/j.jmmm.2013.04.033,TRUE,,,,,Nd4.5Fe75.5Sn1.5B18.5,,,B18.5Fe75.5Sn1.5Nd4.5,,,
,,588,588 K,,,10.1016/j.jmmm.2013.04.033,TRUE,,,,,Nd2Fe14B,,,B1Fe14.0Nd2.0,,,
,ThCr2Si2-type tetragonal,,,16.2 K,16.2,10.1016/j.jmmm.2011.04.017,TRUE,"{'a': '3.9300 Å', 'c': '9.9476 Å'}",Tetragonal,3.33 μB,,TmCo2Ge2,2.4,2.4 K,Co2.0Ge2.0Tm1,,I4/mmm,
,ThCr2Si2-type tetragonal,,,,,10.1016/j.jmmm.2011.04.017,TRUE,,,,,PrCo2Ge2,30,30 K,Co2.0Ge2.0Pr1,,,
,ThCr2Si2-type tetragonal,,,,,10.1016/j.jmmm.2011.04.017,TRUE,,,,,NdCo2Ge2,30,30 K,Co2.0Ge2.0Nd1,,,
,ThCr2Si2-type tetragonal,,,,,10.1016/j.jmmm.2011.04.017,TRUE,,,,,SmCo2Ge2,14,14 K,Co2.0Ge2.0Sm1,,,
,ThCr2Si2-type tetragonal,,,,,10.1016/j.jmmm.2011.04.017,TRUE,,,,,EuCo2Ge2,23,23 K,Co2.0Ge2.0Eu1,,,
,ThCr2Si2-type tetragonal,,,,,10.1016/j.jmmm.2011.04.017,TRUE,,,,,GdCo2Ge2,33.25,33.25 K,Co2.0Ge2.0Gd1,,,
,ThCr2Si2-type tetragonal,,,,,10.1016/j.jmmm.2011.04.017,TRUE,,,,,TbCo2Ge2,34,34 K,Co2.0Ge2.0Tb1,,,
,ThCr2Si2-type tetragonal,,,,,10.1016/j.jmmm.2011.04.017,TRUE,,,,,DyCo2Ge2,20,20 K,Co2.0Ge2.0Dy1,,,
,ThCr2Si2-type tetragonal,,,,,10.1016/j.jmmm.2011.04.017,TRUE,,,,,HoCo2Ge2,11,11 K,Co2.0Ge2.0Ho1,,,
,ThCr2Si2-type tetragonal,,,,,10.1016/j.jmmm.2011.04.017,TRUE,,,,,ErCo2Ge2,4.2,4.2 K,Co2.0Ge2.0Er1,,,
,ThCr2Si2-type tetragonal,,,,,10.1016/j.jmmm.2011.04.017,FALSE,,,,,TmMn2Ge2,7,7 K,Mn2.0Ge2.0Tm1,,,
,ThCr2Si2-type tetragonal,,,,,10.1016/j.jmmm.2011.04.017,FALSE,,,,,TmNi2Ge2,1.5,1.5 K,Ni2.0Ge2.0Tm1,,,
,ThCr2Si2-type tetragonal,,,,,10.1016/j.jmmm.2011.04.017,TRUE,,,,,TmCu2Ge2,3.6,3.6 K,Cu2.0Ge2.0Tm1,,,
,Orthorhombic,,,,,10.1016/j.jmmm.2016.12.088,TRUE,"{'a': '9.8093 Å', 'b': '13.5069 Å', 'c': '7.30302 Å'}",,,,LuFeTi2O7,,-97 K,O7.0Ti2.0Fe1Lu1,,Pcnb,
3.58 kOe,Rhombohedral,615,575-655 K,,,10.1016/j.jmmm.2021.168940,TRUE,"{'a': '4.69', 'c': '24.0'}",,3.058 μB/molecule,77.70 emu/g,Co82Zr12V5B1,,,B1.0V5.0Co82.0Zr12.0,51.80 emu/g,R32,
1.61 kOe,,615,575-655 K,,,10.1016/j.jmmm.2021.168940,TRUE,,,4.342 μB/molecule,77.70 emu/g,Co82Zr12V4B2,,,B2.0V4.0Co82.0Zr12.0,51.80 emu/g,,
,Rhombohedral,773.15,500 °C,,,10.1016/j.jmmm.2021.168940,FALSE,"{'a': '4.69', 'c': '24.0'}",,,,Co5Zr,,,Co5.0Zr1,,R32,
,Amorphous + α-Fe,583.15,310 °C,,,10.1016/j.jmmm.2018.02.002,TRUE,,,,,Fe68.7Co4Al0.8Si17.5B5Cu1Nb3,,,B5.0Al0.8Si17.5Fe68.7Co4.0Cu1.0Nb3.0,,,
,Amorphous + α-Fe,648.15,375 °C,,,10.1016/j.jmmm.2018.02.002,TRUE,,,,,Fe68.7Co4Al0.8Si17.5B5Cu1Nb2.6Ge0.4,,,B5.0Al0.8Si17.5Fe68.7Co4.0Cu1.0Ge0.4Nb2.6,,,
,Amorphous + α-Fe,678.15,405 °C,,,10.1016/j.jmmm.2018.02.002,TRUE,,,,,Fe64.7Co8Al0.8Si17.5B5Cu1Nb3,,,B5.0Al0.8Si17.5Fe64.7Co8.0Cu1.0Nb3.0,,,
,Amorphous + α-Fe,683.15,410 °C,,,10.1016/j.jmmm.2018.02.002,TRUE,,,,,Fe64.7Co8Al0.8Si17.5B5Cu1Nb2.6Ge0.4,,,B5.0Al0.8Si17.5Fe64.7Co8.0Cu1.0Ge0.4Nb2.6,,,
,Cubic,300,Above room temperature,,,10.1016/j.jmmm.2015.01.041,TRUE,,,,94 emu/cm3,Cu2O,,,O1Cu2.0,,Pn-3m,
,Hexagonal,,,137.7 K,137.7,10.1016/j.jmmm.2004.07.056,TRUE,,Close packed hexagonal arrangement of selenium ions,2.0 μB/Cr3+,,Ga2Cr1.33Se5,,,Cr1.33Ga2.0Se5.0,,,
4.5 A/m,Amorphous,566.15,293 °C,,,10.1016/j.jmmm.2017.05.072,TRUE,,,,1.83 T,Fe84.75Si2B9P3C0.5Cu0.75,,,B9.0C0.5Si2.0P3.0Fe84.75Cu0.75,,,
,FCC,,,,,10.1016/j.jmmm.2010.11.029,TRUE,,FCC,,,Fe64Mn36,300,Room temperature at 4 GPa,Mn36.0Fe64.0,,,
,HCP,,,,,10.1016/j.jmmm.2010.11.029,TRUE,"{'a': '2.53', 'c': '4.12'}",HCP,,,Fe64Mn36,300,Room temperature at 4 GPa,Mn36.0Fe64.0,,,
,Tetragonal,,,,,10.1016/j.jmmm.2003.11.049,TRUE,"{'a': '0.4665 nm', 'c': '1.2244 nm'}",,,,Ce2RhIn8,3,3 K,Rh1In8.0Ce2.0,,,
,Cubic,,,,,10.1016/j.jmmm.2003.11.049,TRUE,,,,,CeIn3,10,10 K,In3.0Ce1,,,
,,,,,,10.1016/j.jmmm.2003.11.049,TRUE,,,,,CeRhIn5,3.8,3.8 K,Rh1In5.0Ce1,,,
350.28 Oe,Orthorhombic,,,,,10.1016/j.jmmm.2017.11.102,TRUE,"{'a': '9.2362 Å', 'b': '10.7111 Å', 'c': '3.0213 Å'}",,,0.39 emu/g,CaFe2O4,175,175 K,O4.0Ca1Fe2.0,13.18 emu/g,Pnma (No. 62),
,Tetrahedral,,,,,10.1016/S0304-8853(03)00290-7,TRUE,,,,,Cs2CoCl4,0.217,217 mK,Cl4.0Co1Cs2.0,,,Measured along x and z directions
,Cubic Heusler,330,330 K,,,10.1016/j.jmmm.2021.168584,TRUE,"{'a': '5.8387 Å', 'b': '5.8387 Å', 'c': '5.8387 Å'}",Face-centered cubic,1 μB/f.u.,24.5 emu/g,Ga2MnNi,,,Mn1Ni1Ga2.0,,,
1.65 kOe,Cubic Heusler,285,285 K,,,10.1016/j.jmmm.2021.168584,TRUE,,Face-centered cubic,,,Ga1.5MnNiCo0.5,,,Mn1Co0.5Ni1Ga1.5,,,
,Cubic Heusler,400,>400 K,,,10.1016/j.jmmm.2021.168584,TRUE,,Face-centered cubic,,53 emu/g,Ga1.3MnNiCo0.7,,,Mn1Co0.7Ni1Ga1.3,,,
,,20,20 K,,,10.1016/j.jmmm.2006.10.230,TRUE,,,0.066 μB/Fe ion,,Yb0.875Fe4Sb12,,,Fe4.0Sb12.0Yb0.875,,,
,,6,6 K,,,10.1016/j.jmmm.2006.10.230,TRUE,,,,,Yb0.910Fe4Sb12,,,Fe4.0Sb12.0Yb0.91,,,
40 Oe,Rhomboredral perovskite,345.5,345-346 K,,,10.1016/j.jmmm.2004.07.041,TRUE,,,,,La0.7Sr0.3Mn0.95Cu0.05O3,,,O3.0Mn0.95Cu0.05Sr0.3La0.7,,,
40 Oe,Rhomboredral perovskite,348,347-349 K,,,10.1016/j.jmmm.2004.07.041,TRUE,,,,,La0.7Sr0.3Mn0.9Cu0.1O3,,,O3.0Mn0.9Cu0.1Sr0.3La0.7,,,
,,261,260-262 K,,,10.1016/j.jmmm.2004.07.041,TRUE,,,,,La0.67Ca0.33MnO3,,,O3.0Ca0.33Mn1La0.67,,,
,,278,278 K,,,10.1016/j.jmmm.2004.07.041,TRUE,,,,,La0.8Ag0.2MnO3,,,O3.0Mn1Ag0.2La0.8,,,
,,298,298 K,,,10.1016/j.jmmm.2004.07.041,FALSE,,,,,La0.7Ba0.12Ca0.18MnO3,,,O3.0Ca0.18Mn1Ba0.12La0.7,,,
,,227,227 K,,,10.1016/j.jmmm.2004.07.041,TRUE,,,,,La0.7Ca0.3MnO3,,,O3.0Ca0.3Mn1La0.7,,,
,,230,230 K,,,10.1016/j.jmmm.2004.07.041,TRUE,,,,,La0.8Ca0.2MnO3,,,O3.0Ca0.2Mn1La0.8,,,
,,234,234 K,,,10.1016/j.jmmm.2004.07.041,TRUE,,,,,La0.55Ca0.45MnO3,,,O3.0Ca0.45Mn1La0.55,,,
,Orthorhombic,135,135 K,,,10.1016/j.jmmm.2006.04.031,TRUE,,Perovskite,83.8 emu/g at 20 K and 5 T,,Nd0.7Sr0.3MnO3,,,O3.0Mn1Sr0.3Nd0.7,,Pnma,
,Spinel,600,600 K,,,10.1016/S0304-8853(03)00280-4,TRUE,,Cubic,"{'A_site': '3.40 μB', 'B_site': '3.81 μB'}",,Zn0.2Ni0.8FeCrO4,,,O4.0Cr1Fe1Ni0.8Zn0.2,,Fd3m,
,Spinel,575,575 K,,,10.1016/S0304-8853(03)00280-4,TRUE,,Cubic,"{'A_site': '2.85 μB', 'B_site': '3.18 μB'}",,Zn0.4Ni0.6FeCrO4,,,O4.0Cr1Fe1Ni0.6Zn0.4,,Fd3m,
,Spinel,550,550 K,,,10.1016/S0304-8853(03)00280-4,TRUE,,Cubic,"{'A_site': '2.20 μB', 'B_site': '2.38 μB'}",,Zn0.6Ni0.4FeCrO4,,,O4.0Cr1Fe1Ni0.4Zn0.6,,Fd3m,
,Spinel,500,500 K,,,10.1016/S0304-8853(03)00280-4,TRUE,,Cubic,"{'A_site': '1.81 μB', 'B_site': '1.38 μB'}",,Zn0.8Ni0.2FeCrO4,,,O4.0Cr1Fe1Ni0.2Zn0.8,,Fd3m,
7332 Oe,Tetragonal,41.2,41.2 K,,,10.1016/j.jmmm.2020.166890,TRUE,"{'a': '5.763 Å', 'b': '5.763 Å', 'c': '9.456 Å'}",,,29.3 emu/g,Mn3O4,,,O4.0Mn3.0,0.73,,
7795 Oe,Tetragonal,41.1,41.1 K,,,10.1016/j.jmmm.2020.166890,TRUE,"{'a': '5.763 Å', 'b': '5.763 Å', 'c': '9.456 Å'}",,,31.0 emu/g,Mn3O4,,,O4.0Mn3.0,0.65,,
9801 Oe,Tetragonal,41.2,41.2 K,,,10.1016/j.jmmm.2020.166890,TRUE,"{'a': '5.763 Å', 'b': '5.763 Å', 'c': '9.456 Å'}",,,30.9 emu/g,Mn3O4,,,O4.0Mn3.0,0.63,,
,Cubic,730,730 K,,,10.1016/j.jmmm.2018.11.047,TRUE,{'a': '5.927 Å'},Half-Heusler,4.0 μB per formula unit,,NiMnSb,,,Mn1Ni1Sb1,,,
,Tetragonal,41.45,38.1-44.8 K,,,10.1016/j.jmmm.2016.10.019,TRUE,"{'a': '3.9159 Å', 'c': '10.4390 Å'}",ThCr2Si2-type,5.6 μB/u.f. at 50 kOe,,DyMn2Si2,425,425 K,Si2.0Mn2.0Dy1,,I4/mmm,
"250 Oe at 140 K, 130 Oe at 296 K",Hexagonal,,,,,10.1016/j.jmmm.2021.167803,TRUE,{'c': '12.54 Å'},Three-layer structure,,,Mn2GaC,507,507 K,C1Mn2.0Ga1,Present at 300 K,P63/mmc,
,,,,,,10.1016/j.jmmm.2019.02.054,TRUE,,,,,Li3Ni2SbO6,14.2,14.2 K,Li3.0O6.0Ni2.0Sb1,,,
,,,,,,10.1016/j.jmmm.2019.02.054,TRUE,,,,,Na3Ni2SbO6,14,14 K,O6.0Na3.0Ni2.0Sb1,,,
,Orthorhombic,,,,,10.1016/j.jmmm.2018.12.106,TRUE,"{'a': '5.400 Å', 'b': '5.599 Å', 'c': '7.709 Å'}",Pnma,,,SmFeO3,670,670 K,O3.0Fe1Sm1,,Pbnm,
,Orthorhombic,,,-7.85 K,-7.85,10.1016/j.jmmm.2018.12.106,TRUE,"{'a': '5.59806 Å', 'b': '7.70659 Å', 'c': '5.39722 Å'}",Pnma,1.92 μB,"8.7 emu/g at 70,000 Oe and 10 K",Sm0.95Gd0.05FeO3,,,O3.0Fe1Sm0.95Gd0.05,,Pbnm,(6.22 ± 0.11) × 10^−2 emu/mol Oe
