Repository: sanjayganeshprabu/Computational-Modeling-and-Predictive-Analytics-for-Materials-Data

# Computational-Modeling-and-Predictive-Analytics-for-Materials-Data-

File: MODIFIED magnetic_materials.csv (part 3 of 112)
Coercivity,Crystal_Structure,Curie,Curie(Tc),Curie_Weiss,Curie_Weiss(θp),DOI,Experimental,Lattice_Parameters,Lattice_Structure,Magnetic_Moment,Magnetization,Material_Name,Neel,Neel(Tn),New_Column_Concatenated,Remanence,Space_Group,Susceptibility
,Orthorhombic,,,10.42 K,10.42,10.1016/j.jmmm.2018.12.106,TRUE,"{'a': '5.60506 Å', 'b': '7.69004 Å', 'c': '5.37537 Å'}",Pnma,6.20 μB,"52 emu/g at 70,000 Oe and 10 K",Sm0.5Gd0.5FeO3,,,O3.0Fe1Sm0.5Gd0.5,,Pbnm,(3.13 ± 0.11) × 10^−2 emu/mol Oe
75 Oe at 10 K,Body-Centered Tetragonal (BCT),790,790 K,,,10.1016/j.jmmm.2022.169501,FALSE,,BCT,,2 emu/cm^3 at 10 K,FeNi,,,Fe1Ni1,1.5 emu/cm^3 at 10 K,,
,Body-Centered Tetragonal (BCT),805,805 K,,,10.1016/j.jmmm.2022.169501,TRUE,,BCT,,,FePt,,,Fe1Pt1,,,
,Hexagonal,102,102K,+96.5K,96.5,10.1016/S0304-8853(02)00293-7,TRUE,,ZrNiAl-type,7.0 μB,,GdPdIn,,,Pd1In1Gd1,,P6̄2m,
52 kOe,Hexagonal,70,70K,+6K,6,10.1016/S0304-8853(02)00293-7,TRUE,,ZrNiAl-type,9.0 μB,,TbPdIn,,,Pd1In1Tb1,,P6̄2m,
32 kOe,Hexagonal,34,34K,+5.2K,5.2,10.1016/S0304-8853(02)00293-7,TRUE,,ZrNiAl-type,10.0 μB,,DyPdIn,,,Pd1In1Dy1,,P6̄2m,
,Hexagonal,25,25K,+7K,7,10.1016/S0304-8853(02)00293-7,TRUE,,ZrNiAl-type,10.0 μB,,HoPdIn,,,Pd1In1Ho1,,P6̄2m,
,Hexagonal,12.3,12.3K,+1.6K,1.6,10.1016/S0304-8853(02)00293-7,TRUE,,ZrNiAl-type,9.0 μB,,ErPdIn,,,Pd1In1Er1,,P6̄2m,
,ThCr2Si2-type,,,,,10.1016/S0304-8853(00)01068-4,TRUE,,Layered,"0.45 μB (Eu at ambient pressure), 0.03 μB (Eu at 3.5 GPa), 0.17 μB (Co at ambient pressure), 0.60 μB (Co at 3.5 GPa)",,EuCo2P2,66.5,66.5 K,P2.0Co2.0Eu1,,,
,Orthorhombic,,,,,10.1016/j.jmmm.2017.02.009,TRUE,"{'a': '10.327 Å', 'b': '6.006 Å', 'c': '4.691 Å'}",Olivine-type,,,LiFe0.9Mg0.1PO4,47,47 K,Li1O4.0Mg0.1P1Fe0.9,,Pnma,
,Orthorhombic,,,,,10.1016/j.jmmm.2017.02.009,TRUE,"{'a': '10.332 Å', 'b': '6.010 Å', 'c': '4.692 Å'}",Olivine-type,,,LiFePO4,51,51 K,Li1O4.0P1Fe1,,Pnma,
,Face-centered cubic,,,15 K,15,10.1016/j.jmmm.2013.03.031,TRUE,{'a': '16.8493 Å'},fcc,1.45 μB/Nd,1.5 μB,Nd3Pt23Si11,1.6,1.6 K,Si11.0Nd3.0Pt23.0,±0.02 μB,Fm-3m,0.035 emu/cm³
,Tetragonal,,,,,10.1016/j.jmmm.2016.08.007,TRUE,"{'a': '0.336 nm', 'c': '0.872 nm'}",,1.80 μB per Mn atom,22.3 emu/g at 10 K,MnAu2,363,363 K,Mn1Au2.0,,,
,Monoclinic,,,,,10.1016/S0304-8853(00)00784-8,TRUE,,,2.54 μB,,CePt2Ge2,2,2 K,Ge2.0Ce1Pt2.0,,,
,Perovskite,266,266 K,,,10.1016/j.jmmm.2005.05.023,TRUE,,,,,La0.67Ca0.33MnO3,,,O3.0Ca0.33Mn1La0.67,,,
80 kOe at 4.2 K,Amorphous,400,400 K,,,10.1016/S0304-8853(01)01340-3,TRUE,,,,,Nd60Fe30Al10,150,"50 K, 250 K",Al10.0Fe30.0Nd60.0,,,
13.5 kG,Monoclinic,,,-9.9 K,-9.9,10.1016/j.jmmm.2016.11.121,TRUE,,C2/m,,,CoBr2•2H2O,9,9.0 K,H2.0O1Co1Br2.0,,,0.163 emu/mol
6.5 kG,,,,9.4 K,9.4,10.1016/j.jmmm.2016.11.121,TRUE,,,,,CoBr2•H2O,13.7,13.7 K,H2.0O1Co1Br2.0,455 emu/mol at 1.843 K,,0.375 emu/mol
5.5 kG,,,,10.0 K,10,10.1016/j.jmmm.2016.11.121,TRUE,,,,,CoBr2•D2O,13.8,13.8 K,O1Co1Br2.0,,,0.435 emu/mol
,,,,,,10.1016/j.jmmm.2018.02.061,TRUE,,,,,NaYCoWO6,7.6,7.6 K,O6.0Na1Co1Y1W1,,,
,,,,-30 K,-30,10.1016/j.jmmm.2018.02.061,TRUE,,,4.8 μB,,NaLaCoWO6,13.1,13.1 K,O6.0Na1Co1La1W1,,,
,,,,-19 K,-19,10.1016/j.jmmm.2018.02.061,TRUE,,,5.6 μB,,NaPrCoWO6,11,11.0 K,O6.0Na1Co1Pr1W1,,,
,,,,-36 K,-36,10.1016/j.jmmm.2018.02.061,TRUE,,,6.0 μB,,NaNdCoWO6,10.8,10.8 K,O6.0Na1Co1Nd1W1,,,
,,,,-48 K,-48,10.1016/j.jmmm.2018.02.061,TRUE,,,4.9 μB,,NaSmCoWO6,9.8,9.8 K,O6.0Na1Co1Sm1W1,,,
,,,,-85 K,-85,10.1016/j.jmmm.2018.02.061,TRUE,,,6.5 μB,,NaEuCoWO6,10,10.0 K,O6.0Na1Co1Eu1W1,,,
,,,,-5 K,-5,10.1016/j.jmmm.2018.02.061,TRUE,,,9.0 μB,,NaGdCoWO6,9.8,9.8 K,O6.0Na1Co1Gd1W1,,,
,,,,-22 K,-22,10.1016/j.jmmm.2018.02.061,TRUE,,,11.7 μB,,NaTbCoWO6,10.2,10.2 K,O6.0Na1Co1Tb1W1,,,
,,,,-8 K,-8,10.1016/j.jmmm.2018.02.061,TRUE,,,11.5 μB,,NaDyCoWO6,10,10.0 K,O6.0Na1Co1Dy1W1,,,
,,,,-1 K,-1,10.1016/j.jmmm.2018.02.061,TRUE,,,11.3 μB,,NaHoCoWO6,9.1,9.1 K,O6.0Na1Co1Ho1W1,,,
,,,,-2 K,-2,10.1016/j.jmmm.2018.02.061,TRUE,,,10.1 μB,,NaErCoWO6,4,4.0 K,O6.0Na1Co1Er1W1,,,
,,,,-36 K,-36,10.1016/j.jmmm.2018.02.061,TRUE,,,7.0 μB,,NaYbCoWO6,6.8,6.8 K,O6.0Na1Co1Yb1W1,,,
,Amorphous,11,11 K,5.7 K,5.7,10.1016/j.jmmm.2018.01.073,TRUE,,,9.37 μB/Er3+,,Al27Cu18Er55,,,Al27.0Cu18.0Er55.0,,,
,CaCu5-type,21.8,21.8 K,-67.95 K,-67.95,10.1016/j.jmmm.2022.169102,TRUE,"{'a': '0.4881 nm', 'c': '0.3971 nm'}",Hexagonal,3.03 μB/f.u.,,Yb0.5Gd0.5Ni5,,,Ni5.0Gd0.5Yb0.5,,,
,Amorphous,97,97 K,,,10.1016/j.jmmm.2020.166856,TRUE,,,,186 emu/g at 5 T,Gd19Tb19Er18Fe19Al25,,,Al25.0Fe19.0Gd19.0Tb19.0Er18.0,,,
,Amorphous,55,55 K,,,10.1016/j.jmmm.2020.166856,FALSE,,,,,Gd20Ho20Er20Al20Fe20,,,Al20.0Fe20.0Gd20.0Ho20.0Er20.0,,,
,Amorphous,190,190 K,,,10.1016/j.jmmm.2020.166856,FALSE,,,,,Gd55Fe20Al25,,,Al25.0Fe20.0Gd55.0,,,
,Amorphous,225,225 K,,,10.1016/j.jmmm.2020.166856,TRUE,,,,,Gd60Fe20Co10Al10,,,Al10.0Fe20.0Co10.0Gd60.0,,,
,Bulk Metallic Glass,112,112 K,,,10.1016/j.jmmm.2020.166856,FALSE,,,,,Gd20Tb20Dy20Al20Fe20,,,Al20.0Fe20.0Gd20.0Tb20.0Dy20.0,,,
,Body-centered tetragonal,325,325 K,,,10.1016/j.jmmm.2005.11.018,TRUE,"{'a': '0.7704 nm', 'b': '0.7704 nm', 'c': '0.6593 nm'}",Tetragonal,,,Ni49.4Mn30Ga20.6,,,Mn30.0Ni49.4Ga20.6,,I4/mmm,
,,303,303 K,,,10.1016/j.jmmm.2012.01.041,TRUE,,,,,Ni50Mn34In14Fe2,,,Mn34.0Fe2.0Ni50.0In14.0,,,
78 Oe,Perovskite pseudo-cubic,350,350 K,,,10.1016/j.jmmm.2017.10.120,TRUE,,,,54.5 emu/g,La0.7Sr0.3MnO3,,,O3.0Mn1Sr0.3La0.7,,,
4746 Oe,Hexagonal,737,737 K,,,10.1016/j.jmmm.2017.10.120,TRUE,,,,67.1 emu/g,SrFe12O19,,,O19.0Fe12.0Sr1,,,
,K2NiF4 layered structure,,,,,10.1016/S0304-8853(00)00641-7,TRUE,,,,,Ca2RuO4,110,110 K,O4.0Ca2.0Ru1,,,
,Rhombohedral,,,"{'in_plane': '-15.17 K', 'out_of_plane': '57.5 K'}",36.335,10.1016/j.jmmm.2021.168878,TRUE,"{'a': '3.496 Å', 'c': '25.743 Å'}",,,"0.027 emu/g at 210 K, 100 Oe",ErFeMnO4,301,301 K,O4.0Mn1Fe1Er1,,R-3m,
,L21 Heusler,229,229 K,,,10.1016/j.jmmm.2013.08.005,TRUE,{'a': '5.9854 Å'},Cubic,,,Ni48Mn39.5Sn12.5,,,Mn39.5Ni48.0Sn12.5,,Fm3m,
,L21 Heusler,215,215 K,,,10.1016/j.jmmm.2013.08.005,TRUE,{'a': '5.9761 Å'},Cubic,,,Ni48Mn39.5Sn11.5Al1,,,Al1.0Mn39.5Ni48.0Sn11.5,,Fm3m,
,L21 Heusler,205,205 K,,,10.1016/j.jmmm.2013.08.005,TRUE,{'a': '5.9657 Å'},Cubic,,,Ni48Mn39.5Sn10.5Al2,,,Al2.0Mn39.5Ni48.0Sn10.5,,Fm3m,
,L21 Heusler,193,193 K,,,10.1016/j.jmmm.2013.08.005,TRUE,{'a': '5.9508 Å'},Cubic,,,Ni48Mn39.5Sn9.5Al3,,,Al3.0Mn39.5Ni48.0Sn9.5,,Fm3m,
,Tetragonal,135,135 K,,,10.1016/S0304-8853(01)01320-8,TRUE,,,4.14×10^-6 emu,,MnF2,68,68 K,F2.0Mn1,1.2×10^-5 emu,,
,Tetragonal,,,-4.3,-4.3,10.1016/j.jmmm.2015.04.106,TRUE,"{'a': '4.738', 'c': '3.186'}",,,,Sn0.97Co0.03O2,,,O2.0Co0.03Sn0.97,,,
,Tetragonal,,,-25,-25,10.1016/j.jmmm.2015.04.106,TRUE,"{'a': '4.741', 'c': '3.190'}",,,,Sn0.96Co0.04O2,,,O2.0Co0.04Sn0.96,,,
,Amorphous,637,637 K,,,10.1016/j.jmmm.2018.11.042,TRUE,,,,,Co71Fe5B11Si10Cr3,,,B11.0Si10.0Cr3.0Fe5.0Co71.0,,,
"175.50 Oe (5 K), 137.4 Oe (300 K)",A2-type disordered phase,1261,1261 K,,,10.1016/j.jmmm.2018.12.035,TRUE,{'a': '5.695 Å'},Cubic,"180.73 emu/g (5 K), 176.15 emu/g (300 K)","180.73 emu/g (5 K), 176.15 emu/g (300 K)",Co2FeAl,,,Al1Fe1Co2.0,"8.05 emu/g (5 K), 6.12 emu/g (300 K)",Fm-3m,
"121.13 Oe (5 K), 89.0 Oe (300 K)",A2-type disordered phase,1220,1220 K,,,10.1016/j.jmmm.2018.12.035,TRUE,{'a': '5.718 Å'},Cubic,"147.62 emu/g (5 K), 135.80 emu/g (300 K)","147.62 emu/g (5 K), 135.80 emu/g (300 K)",Co2FeAl,,,Al1Fe1Co2.0,"2.63 emu/g (5 K), 1.75 emu/g (300 K)",Fm-3m,
,Inverse Spinel,275,275 K,,,10.1016/j.jmmm.2018.09.037,TRUE,{'a': '0.8419 nm'},Cubic,65.7 Am^2/kg at 5 K,,Co0.3Zn0.7Fe2O4,,,O4.0Fe2.0Co0.3Zn0.7,,,
,Rock-salt,450,450 K,,,10.1016/j.jmmm.2009.03.004,TRUE,,,,,Sr2FeMoO6,,,O6.0Fe1Sr2.0Mo1,,,
,Rock-salt,,,,,10.1016/j.jmmm.2009.03.004,TRUE,,,,,Sr2FeWO6,37,37 K,O6.0Fe1Sr2.0W1,,,
,Monoclinic,404,404 K,,,10.1016/j.jmmm.2004.04.047,TRUE,"{'a': '1.056 nm', 'b': '0.847 nm', 'c': '0.966 nm'}",A2/m,,"{'4.2K': '23.1 μB', 'RT': '27.6 μB'}",Ho3Fe27.0V2.0,,,V2.0Fe27.0Ho3.0,,A2/m,
,Monoclinic,375,375 K,,,10.1016/j.jmmm.2004.04.047,TRUE,"{'a': '1.053 nm', 'b': '0.844 nm', 'c': '0.964 nm'}",A2/m,,"{'4.2K': '18.5 μB', 'RT': '23.8 μB'}",Ho3Fe26.0Cr3.0,,,Cr3.0Fe26.0Ho3.0,,A2/m,
,Monoclinic,414,414 K,,,10.1016/j.jmmm.2004.04.047,TRUE,"{'a': '1.054 nm', 'b': '0.845 nm', 'c': '0.963 nm'}",A2/m,,"{'4.2K': '16.4 μB', 'RT': '22.7 μB'}",Ho3Fe25.5Cr3.5,,,Cr3.5Fe25.5Ho3.0,,A2/m,
,Tetragonal,298,298 K,,,10.1016/j.jmmm.2016.10.103,TRUE,"{'a': '0.40767 nm', 'c': '1.0571 nm'}",ThCr2Si2-type,2.19 μB/Mn at 2 K,,La0.6Pr0.4Mn2Si2,,,Si2.0Mn2.0La0.6Pr0.4,,I4/mmm,
,,305,305 K,,,10.1016/j.jmmm.2016.10.103,TRUE,,,2.49 μB at 10 K,,LaMn2Si2,,,Si2.0Mn2.0La1,,,
,"Amorphous with small amounts of cubic Gd (Fm-3m), stabilized cubic high temperature form Gd (Im-3m), and hexagonal Co5Gd-phase (P6/mmm)",135,135 K,,,10.1016/j.jmmm.2011.12.007,TRUE,,,4.337 μB/f.u.,,Gd62Co28Al10,,,Al10.0Co28.0Gd62.0,,,
,"Amorphous with small amounts of cubic Gd (Fm-3m), stabilized cubic high temperature form Gd (Im-3m), and hexagonal Co5Gd-phase (P6/mmm)",175,175 K,,,10.1016/j.jmmm.2011.12.007,TRUE,,,3.482 μB/f.u.,,Gd50Co40Al10,,,Al10.0Co40.0Gd50.0,,,
,Rhombohedral,,,-42 K,-42,10.1016/j.jmmm.2019.165264,TRUE,,Hexagonal,6.11 μB,,Ca3CoMnO6,13,13 K,O6.0Ca3.0Mn1Co1,,R-3c,
,Rhombohedral,,,-57 K,-57,10.1016/j.jmmm.2019.165264,TRUE,,Hexagonal,6.05 μB,,Ca3Co0.8Ni0.2MnO6,9,9 K,O6.0Ca3.0Mn1Co0.8Ni0.2,,R-3c,
,L21 phase (space group Fm3m) and martensitic phase (10M),271,271K,,,10.1016/j.jmmm.2016.01.079,TRUE,,Cubic and Tetragonal,,,Ni50Mn35In12Si3,,,Si3.0Mn35.0Ni50.0In12.0,,Fm3m,
,Orthorhombic,270,270 K,,,10.1016/j.jmmm.2018.06.013,TRUE,"{'a': '5.457 Å', 'c': '7.689 Å'}",,,,La0.65Ca0.35MnO3,,,O3.0Ca0.35Mn1La0.65,,Pbnm,
,Orthorhombic,254,254 K,,,10.1016/j.jmmm.2018.06.013,TRUE,"{'a': '5.440 Å', 'c': '7.67 Å'}",,,,La0.53□0.12Ca0.35MnO3,,,O3.0Ca0.35Mn1La0.53,,Pbnm,
,Cubic L21,803.15,530 °C,,,10.1016/j.jmmm.2004.09.042,TRUE,{'a': '5.642 Å'},Cubic,"0.9 μB/atom at RT, 1.0 μB/atom at 10 K","741 emu/cm3 at RT, 823 emu/cm3 at 10 K",Fe3Si,,,Si1Fe3.0,,,
"{'10 K': '30 Oe', '400 K': '879 Oe'}",Orthorhombic distorted perovskite,,,,,10.1016/j.jmmm.2018.05.002,TRUE,"{'a': '5.292 Å', 'b': '5.591 Å', 'c': '7.614 Å'}",Orthorhombic,,,Ho0.5Dy0.5FeO3,705,650-760 K,O3.0Fe1Dy0.5Ho0.5,"{'10 K': '114.6 emu/mole', '400 K': '288.0 emu/mole'}",Pbnm,
,AuBe5-type,647,647 K,,,10.1016/S0304-8853(02)00441-9,TRUE,{'a': '6.703 Å'},,,,ZrNi5,,,Ni5.0Zr1,,F4_3m,
,AuBe5-type,560,560 K,,,10.1016/S0304-8853(02)00441-9,TRUE,{'a': '6.743 Å'},,,,ZrNi4.75In0.25,,,Ni4.75Zr1In0.25,,F4_3m,
,AuBe5-type,368,368 K,,,10.1016/S0304-8853(02)00441-9,TRUE,{'a': '6.792 Å'},,,,ZrNi4.5In0.5,,,Ni4.5Zr1In0.5,,F4_3m,
,R3c,574,574 K,,,10.1016/j.jmmm.2020.167640,TRUE,,,,5.068 emu/g,Bi0.8Ba0.1Er0.1Fe0.96Cr0.02Co0.02O3,,,O3.0Cr0.02Fe0.96Co0.02Ba0.1Er0.1Bi0.8,,R3c,
,,680.3,680.30 K,,,10.1016/j.jmmm.2020.167640,FALSE,,,,,La0.8Ca0.2FeO3,,,O3.0Ca0.2Fe1La0.8,,,
,Orthorhombic,320,320 K,,,10.1016/j.jmmm.2013.07.025,TRUE,,Four-layered,,,Ni49Mn39Sn12,,,Mn39.0Ni49.0Sn12.0,,,
,Orthorhombic,342,342 K,,,10.1016/j.jmmm.2013.07.025,TRUE,,Four-layered,,,Ni48.02Mn38.22Sn11.76Co2,,,Mn38.22Co2.0Ni48.02Sn11.76,,,
3.99 A/m,Amorphous,785,785 K,,,10.1016/j.jmmm.2012.03.041,TRUE,,,,,Fe39Co39Si8B14,,,B14.0Si8.0Fe39.0Co39.0,,,
3.73 A/m,Amorphous,787,787 K,,,10.1016/j.jmmm.2012.03.041,TRUE,,,,,Fe37Co37Nb4Si8B14,,,B14.0Si8.0Fe37.0Co37.0Nb4.0,,,
3.31 A/m,Amorphous,698,698 K,,,10.1016/j.jmmm.2012.03.041,TRUE,,,,,Fe36Co36Nb4Cr2Si8B14,,,B14.0Si8.0Cr2.0Fe36.0Co36.0Nb4.0,,,
284 Oe,Cubic Spinel,785,785 K,789.95 K,789.95,10.1016/j.jmmm.2022.169925,TRUE,"{'a': '8.4013 Å', 'b': '8.4013 Å', 'c': '8.4013 Å'}",Cubic,,83 emu/g,CoFe2O4,,,O4.0Fe2.0Co1,,Fd3̄m,
,,688,688 K,,,10.1016/j.jmmm.2022.169925,FALSE,,,,,CoFeCuO4,,,O4.0Fe1Co1Cu1,,,
,,705,705 K,,,10.1016/j.jmmm.2022.169925,TRUE,,,,,Zn0.2Ni0.4Cu0.4Fe2O4,,,O4.0Fe2.0Ni0.4Cu0.4Zn0.2,,,
,,845,845 K,,,10.1016/j.jmmm.2022.169925,TRUE,,,,,NiFe2O4,,,O4.0Fe2.0Ni1,,,
,,481,481 K,,,10.1016/j.jmmm.2022.169925,TRUE,,,,,Ni0.5Zn0.5Fe2O4,,,O4.0Fe2.0Ni0.5Zn0.5,,,
,,630,630 K,,,10.1016/j.jmmm.2022.169925,TRUE,,,,,Mg0.6Cu0.4Fe2O4,,,O4.0Mg0.6Fe2.0Cu0.4,,,
,Monoclinic,,,,,10.1016/j.jmmm.2019.01.056,TRUE,"{'a': '5.4825 Å', 'b': '11.4286 Å', 'c': '9.3894 Å'}",Pc,"6.43 μB (Er), 1.92 μB (Fe)",8 μB/f.u. at 4.2 K,Y0.5Er0.5Fe2D4.2,115,115 K,Fe2.0Y0.5Er0.5,,Pc,
,Cubic,379,379 K,,,10.1016/j.jmmm.2019.01.031,TRUE,,L21,,84.3 A·m^2/kg,Ni50Mn25Ga25,,,Mn25.0Ni50.0Ga25.0,,,
,Cubic,318,318 K,,,10.1016/j.jmmm.2019.01.031,TRUE,,L21,,50.8 A·m^2/kg,Ni50Mn25Ga20Ti5,,,Ti5.0Mn25.0Ni50.0Ga20.0,,,
,Cubic and Tetragonal,370,370 K,,,10.1016/j.jmmm.2019.01.031,TRUE,,,,46.6 A·m^2/kg,Ni50Mn25Ga20Gd5,,,Mn25.0Ni50.0Ga20.0Gd5.0,,,
204-44 Oe,,,,,,10.1016/j.jmmm.2010.09.029,TRUE,,,,0.41-19.60 emu/g,ZnFe2O4,703,693-713 K,O4.0Fe2.0Zn1,1.37-61.81 x 10^-2 emu/g,,
9.46 kOe,fcc (A1 type),708.15,435 °C,,,10.1016/j.jmmm.2018.09.081,TRUE,,,,,Co30Cu10Pt60,,,Co30.0Cu10.0Pt60.0,,,
7 kOe,fcc (A1 type),765.15,492 °C,,,10.1016/j.jmmm.2018.09.081,TRUE,,,,,Co40Pt60,,,Co40.0Pt60.0,,,
,Cubic,220,220 K,,,10.1016/j.jmmm.2019.166284,TRUE,{'a': '3.86 Å'},Perovskite,,,La0.7Ca0.3MnO3,,,O3.0Ca0.3Mn1La0.7,,,
,,225,225 K,,,10.1016/j.jmmm.2019.166284,TRUE,,,,,La0.67Ca0.33MnO3,,,O3.0Ca0.33Mn1La0.67,,,
,Rhombohedral,325,325 K,,,10.1016/j.jmmm.2006.11.221,TRUE,,Polycrystalline,,,La0.7Sr0.3MnO3,,,O3.0Mn1Sr0.3La0.7,,,
,Rhombohedral,310,310 K,,,10.1016/j.jmmm.2006.11.221,TRUE,,Polycrystalline,,,La0.7Sr0.3MnO3,,,O3.0Mn1Sr0.3La0.7,,,
"{'SFO-1': '11160 Oe', 'SFO-2': '12110 Oe', 'SFO-3': '14049 Oe', 'SFO-4': '20568 Oe', 'SFO-5': '3294 Oe', 'SFO-6': '368 Oe'}",Pbnm,,,,,10.1016/j.jmmm.2020.166505,TRUE,"{'a': '5.325 Å', 'b': '5.5035 Å', 'c': '7.6062 Å'}",Orthorhombic,,,SmFeO3,670,670 K,O3.0Fe1Sm1,"{'SFO-1': '0.247 emu/g', 'SFO-2': '0.262 emu/g', 'SFO-3': '0.264 emu/g', 'SFO-4': '0.440 emu/g', 'SFO-5': '0.509 emu/g', 'SFO-6': '0.488 emu/g'}",Pbnm,
,Cu3Au,44.44,44.44 K,,,10.1016/j.jmmm.2022.169971,TRUE,,,,,Ni3Al,,,Al1Ni3.0,,Pm-3m,
,Cu3Au,198.12,198.12 K,,,10.1016/j.jmmm.2022.169971,TRUE,,,,,Ni2.82Fe0.18Al,,,Al1Fe0.18Ni2.82,,Pm-3m,
,Cu3Au,302.2,302.20 K,,,10.1016/j.jmmm.2022.169971,TRUE,,,,,Ni2.64Fe0.36Al,,,Al1Fe0.36Ni2.64,,Pm-3m,
,Body Centered Cubic (BCC),70,70 K,,,10.1016/S0304-8853(01)00128-7,TRUE,,Tetragonal Distortion,"1.9 μB at 5 K, 0.4 μB at 300 K",,Fe3Si,,,Si1Fe3.0,Strong out-of-plane remanent magnetization,,
"618, 465, 208 Oe",Cubic Spinel,98.33333333,"97, 99, 99",,,10.1016/j.jmmm.2018.08.051,TRUE,"{'a': '8.3927, 8.3973, 8.3966'}",Cubic,,"35.6, 37.5, 29.2 emu/g",NiMn2O4,,,O4.0Mn2.0Ni1,"14.7, 15.9, 10.7 emu/g",,
1.1 T,Orthorhombic,,,-5.2 K,-5.2,10.1016/j.jmmm.2004.07.038,TRUE,"{'a': '4.101 Å', 'b': '15.716 Å', 'c': '3.986 Å'}",CeNiSi2-type,7.3 μB,,HoFe0.33Ge2,8,8 K,Fe0.33Ge2.0Ho1,,Cmcm,
,,26,26 K,,,10.1016/j.jmmm.2004.07.038,FALSE,,,,,PrFeSi2,,,Si2.0Fe1Pr1,,,
,,,,,,10.1016/j.jmmm.2004.07.038,FALSE,,,,,NdFeSi2,6.5,6.5 K,Si2.0Fe1Nd1,,,
,Orthorhombic,350,350 K,,,10.1016/j.jmmm.2015.03.095,TRUE,,TiNiSi-type,,,MnCoGe0.975Ga0.025,,,Mn1Co1Ga0.025Ge0.975,,Pnma,
,Orthorhombic,350,350 K,,,10.1016/j.jmmm.2015.03.095,TRUE,,TiNiSi-type,,,MnCoGe0.96Ga0.04,,,Mn1Co1Ga0.04Ge0.96,,Pnma,
,Orthorhombic,350,350 K,,,10.1016/j.jmmm.2015.03.095,TRUE,,TiNiSi-type,,,MnCoGe0.95Ga0.05,,,Mn1Co1Ga0.05Ge0.95,,Pnma,
,,272,272 K,,,10.1016/j.jmmm.2015.03.095,TRUE,,,,,MnCoGe0.93Ga0.07,,,Mn1Co1Ga0.07Ge0.93,,,
,Cubic NaZn13-type,190,190 K,,,10.1016/j.jmmm.2008.08.081,TRUE,{'a': '11.467 Å'},Cubic,,,LaFe11.7Si1.3,,,Si1.3Fe11.7La1,,,
,Cubic NaZn13-type,230,230 K,,,10.1016/j.jmmm.2008.08.081,TRUE,{'a': '11.733 Å'},Cubic,,,LaFe11.7Si1.3N1.3,,,N1.3Si1.3Fe11.7La1,,,
,,218,195 K to 241 K,,,10.1016/j.jmmm.2008.08.081,FALSE,,,,,LaFe11.5Si1.5Cy,,,Si1.5Fe11.5La1,,,
,,222.5,195 K to 250 K,,,10.1016/j.jmmm.2008.08.081,FALSE,,,,,LaFe11.6Si1.4Cy,,,Si1.4Fe11.6La1,,,
,Cubic,,,-1.7 K,-1.7,10.1016/S0304-8853(03)00180-X,TRUE,"{'a': '11.799 Å', 'b': '11.799 Å', 'c': '11.799 Å'}",FCC,,,RbGd3F10,1.2,1.2 K,F10.0Rb1Gd3.0,,Fm3m,0.088 (dimensionless units)
,,142,142 K,,,10.1016/j.jmmm.2005.07.032,TRUE,,,,,DyCo2,,,Co2.0Dy1,,,
,,78,78 K,,,10.1016/j.jmmm.2005.07.032,TRUE,,,,,HoCo2,,,Co2.0Ho1,,,
,,34,34 K,,,10.1016/j.jmmm.2005.07.032,TRUE,,,,,ErCo2,,,Co2.0Er1,,,
,,,,,,10.1016/j.jmmm.2012.10.013,TRUE,{'c': '6.275 Å'},,,,FeTe0.8S0.2,70,70 K,S0.2Fe1Te0.8,,,
,,,,,,10.1016/j.jmmm.2012.10.013,TRUE,,,,,FeS,600,600 K,S1Fe1,,,
,,,,,,10.1016/j.jmmm.2012.10.013,TRUE,,,,,FeTe,70,70 K,Fe1Te1,,,
,Amorphous,393.15,120°C,,,10.1016/j.jmmm.2005.03.074,TRUE,,,,,Fe70Cr10B20,,,B20.0Cr10.0Fe70.0,,,
,Tetragonal,340,340 K,,,10.1016/j.jmmm.2004.12.004,TRUE,,,,,Ni52.9Mn22.4Ga24.7,,,Mn22.4Ni52.9Ga24.7,,,
,Cubic,365,365 K,,,10.1016/j.jmmm.2004.12.004,TRUE,,,,,Ni50.9Mn24.7Ga24.4,,,Mn24.7Ni50.9Ga24.4,,,
,Tetragonal,315,315 K,,,10.1016/j.jmmm.2004.12.004,TRUE,,,,,Ni55.2Mn18.6Ga26.2,,,Mn18.6Ni55.2Ga26.2,,,
,Tetragonal,308,308 K,,,10.1016/j.jmmm.2004.12.004,TRUE,,,,,Ni57.2Mn15.9Ga27.0,,,Mn15.9Ni57.2Ga27.0,,,
,Tetragonal,368,368 K,,,10.1016/j.jmmm.2004.12.004,TRUE,,,,,Ni51.6Mn24.7Ga23.8,,,Mn24.7Ni51.6Ga23.8,,,
,Tetragonal,354,354 K,,,10.1016/j.jmmm.2004.12.004,TRUE,,,,,Ni52.7Mn23.9Ga23.4,,,Mn23.9Ni52.7Ga23.4,,,
,Hexagonal ZrNiAl-type,,,,,10.1016/j.jmmm.2004.01.002,TRUE,,Distorted kagomé lattice,"2 μB/f.u. at 5T, 3 μB/f.u. at 52T",,YbPtIn,2.4,"3.4K, 1.4K",In1Yb1Pt1,,,Anomaly at 6K under 0.95 GPa
150 Oe,Monoclinic,85,85 K,107.38 K,107.38,10.1016/j.jmmm.2014.05.035,TRUE,"{'a': '5.224 Å', 'b': '5.544 Å', 'c': '7.481 Å'}",,4.52 μB/f.u.,,Y2NiMnO6,,,O6.0Mn1Ni1Y2.0,0.52 μB/f.u.,P21/n,
400 Oe,Orthorhombic,590,590 K,,,10.1016/j.jmmm.2017.11.088,TRUE,"{'a': '5.5060 Å', 'b': '2.9488 Å', 'c': '4.0610 Å'}",,1.12 μB per Fe atom,78 emu/g,FeB,,,B1Fe1,,Pnma (62),
,Cubic Heusler,583,>583K,,,10.1016/j.jmmm.2014.10.107,TRUE,"{'a': '5.796', 'b': '5.796', 'c': '5.796'}",Cubic,4.06 μB (Magnetization),,NiCoMnGe,,,Mn1Co1Ni1Ge1,,F 4̄ 3m,
,Cubic Heusler,583,>583K,,,10.1016/j.jmmm.2014.10.107,TRUE,,Cubic,4.83 μB (Magnetization),,NiCoMnSn,,,Mn1Co1Ni1Sn1,,F 4̄ 3m,
,B2 type disordered Heusler,583,>583K,,,10.1016/j.jmmm.2014.10.107,TRUE,,Cubic,4.66 μB (Magnetization),,NiCoMnAl,,,Al1Mn1Co1Ni1,,F 4̄ 3m,
,Cubic perovskite-type,,,,,10.1016/j.jmmm.2021.167765,FALSE,{'a': '3.8682 Å'},Cubic,1.833 μB,,Mn4C,879,879 K,C1Mn4.0,,,
,Heusler type L21,23,23K,,,10.1016/j.jmmm.2016.02.064,TRUE,{'a': '5.942 Å'},Cubic,1.00 μB,,Ru2VSi,,,Si1V1Ru2.0,,Fm-3m (225),
,Heusler type L21,126,126K,,,10.1016/j.jmmm.2016.02.064,FALSE,{'a': '6.026 Å'},Cubic,1.00 μB,,Ru2VGe,,,V1Ge1Ru2.0,,Fm-3m (225),
,Heusler type L21,447,447K,,,10.1016/j.jmmm.2016.02.064,FALSE,{'a': '6.252 Å'},Cubic,1.00 μB,,Ru2VSn,,,V1Ru2.0Sn1,,Fm-3m (225),
50 mOe to 23 Oe,bcc,609.5,350K to 869K,,,10.1016/j.jmmm.2016.02.073,TRUE,{'a': '2.873 Å'},,,0.61 T,Fe80Ta8C12,,,C12.0Fe80.0Ta8.0,,,
,Orthorhombic,,,,,10.1016/j.jmmm.2005.07.012,TRUE,"{'a': '4.063 Å', 'b': '15.415 Å', 'c': '6.603 Å'}",,"8.3 μB (at 14.4 K), 3.8 μB (at 32.0 K)",,TbNiAl4,31,"34.0 K, 28.0 K",Al4.0Ni1Tb1,,Cmcm,
,Orthorhombic,,,,,10.1016/j.jmmm.2005.07.012,FALSE,,,,,PrNiAl4,7.5,"8.1 K, 6.9 K",Al4.0Ni1Pr1,,Cmcm,
,Orthorhombic,,,,,10.1016/j.jmmm.2005.07.012,TRUE,,,,,NdNiAl4,9.5,9.5 K,Al4.0Ni1Nd1,,Cmcm,
,Hexagonal,,,-28.6 K,-28.6,10.1016/j.jmmm.2014.06.057,TRUE,,,3.79 μB,,LaCrTeO6,8.5,8.5 K,O6.0Cr1Te1La1,,P 3̄,
,Hexagonal,,,-32.4 K,-32.4,10.1016/j.jmmm.2014.06.057,TRUE,,,3.86 μB,,YCrTeO6,10,10 K,O6.0Cr1Y1Te1,,P 3̄,
,Hexagonal,,,-27.5 K,-27.5,10.1016/j.jmmm.2014.06.057,TRUE,,,4.12 μB,,Y0.99Er0.01CrTeO6,10.2,10.2 K,O6.0Cr1Y0.99Te1Er0.01,,P 3̄,
,Hexagonal,,,-22.5 K,-22.5,10.1016/j.jmmm.2014.06.057,TRUE,,,4.66 μB,,Y0.95Er0.05CrTeO6,10,10 K,O6.0Cr1Y0.95Te1Er0.05,,P 3̄,
,Hexagonal,,,-6.6 K,-6.6,10.1016/j.jmmm.2014.06.057,TRUE,,,10.21 μB,,TbCrTeO6,10,10 K,O6.0Cr1Te1Tb1,,P 3̄,
,Hexagonal,,,-14.1 K,-14.1,10.1016/j.jmmm.2014.06.057,TRUE,,,10.27 μB,,ErCrTeO6,10,10 K,O6.0Cr1Te1Er1,,P 3̄,
,,110,110 K,,,10.1016/j.jmmm.2005.12.001,TRUE,{'a': '5.65 Å'},,,,Ga0.95Mn0.05As,,,Mn0.05Ga0.95As1,,,
260.2 Oe,NiAs type,,,"20.19 K (H ‖ b axis), 12.00 K (H ‖ c axis)",16.095,10.1016/j.jmmm.2018.05.079,TRUE,,Hexagonal,0.3 μB/f.u.,,Fe1.08Sb,,,Fe1.08Sb1,,P63/mmc,χ0 = 9.33 × 10^-8 (7.24 × 10^-4) emu/mol
,NiAs type,,,,,10.1016/j.jmmm.2018.05.079,FALSE,,Hexagonal,,,Fe1.14Sb,125,50 K to 200 K,Fe1.14Sb1,,P63/mmc,
12.5 kOe,Monoclinic,123.5,"133K, 114K",119K,119,10.1016/j.jmmm.2023.170592,TRUE,"{'a': '5.394 Å', 'b': '5.411 Å', 'c': '7.619 Å'}",,,15 emu/gm,Sm1.5Sr0.5CoMnO6,,,O6.0Mn1Co1Sr0.5Sm1.5,8 emu/gm,P21/n,
,,220,220K,,,10.1016/j.jmmm.2023.170592,TRUE,,,,,La2CoMnO6,,,O6.0Mn1Co1La2.0,,,
,,133,"144K, 122K",,,10.1016/j.jmmm.2023.170592,TRUE,,,,4.8 emu/gm,Sm2CoMnO6,,,O6.0Mn1Co1Sm2.0,,,
,Hexagonal,160,160 K,131 K,131,10.1016/j.jmmm.2010.02.012,TRUE,,Th2Ni17-type,1.98 μB/Fe atom,33.65 μB/f.u.,Lu2Fe17,281,281 K,Fe17.0Lu2.0,,,
,Hexagonal,257,257 K,247 K,247,10.1016/j.jmmm.2010.02.012,TRUE,,Th2Ni17-type,,32.04 μB/f.u.,Lu2Fe16.5Mn0.5,278,278 K,Mn0.5Fe16.5Lu2.0,,,
,Hexagonal,,,,,10.1016/j.jmmm.2010.02.012,TRUE,,Th2Ni17-type,,27.45 μB/f.u.,Lu2Fe15Mn2,299,299 K,Mn2.0Fe15.0Lu2.0,,,
41 Oe,Hexagonal,690,690 K,,,10.1016/j.jmmm.2018.08.052,TRUE,"{'a': '0.5893 nm', 'c': '5.198 nm'}",P6_3/mmc,,,Sr3Co2Fe24O41,,,O41.0Fe24.0Co2.0Sr3.0,,P6_3/mmc,
52 Oe,Spinel,793,793 K,,,10.1016/j.jmmm.2018.08.052,TRUE,,,,,CoFe2O4,,,O4.0Fe2.0Co1,,,
,Rhombohedral,337,337,,,10.1016/j.jmmm.2014.04.038,TRUE,"{'a': '5.477', 'b': '5.477', 'c': '13.433'}",Perovskite,,,La0.7Sr0.3MnO3,,,O3.0Mn1Sr0.3La0.7,,R-3c,
,Rhombohedral,331,331,,,10.1016/j.jmmm.2014.04.038,TRUE,"{'a': '5.463', 'b': '5.463', 'c': '13.461'}",Perovskite,,,La0.7Sr0.2Ca0.1MnO3,,,O3.0Ca0.1Mn1Sr0.2La0.7,,R-3c,
,Orthorhombic,297,297,,,10.1016/j.jmmm.2014.04.038,TRUE,"{'a': '5.489', 'b': '5.417', 'c': '7.795'}",Perovskite,,,La0.7Sr0.1Ca0.2MnO3,,,O3.0Ca0.2Mn1Sr0.1La0.7,,Pbnm,
,Orthorhombic,203,203,,,10.1016/j.jmmm.2014.04.038,TRUE,"{'a': '5.467', 'b': '5.469', 'c': '7.734'}",Perovskite,,,La0.7Ca0.3MnO3,,,O3.0Ca0.3Mn1La0.7,,Pbnm,
,BaAl4-derivative,,,-70 K,-70,10.1016/j.jmmm.2006.10.086,TRUE,,,2.46 μB,,CeRh2Si,,,Si1Rh2.0Ce1,,,
,,,,,,10.1016/j.jmmm.2006.10.086,TRUE,,,,,CeRh3Si2,5,5 K,Si2.0Rh3.0Ce1,,,
0.5 kOe,,,,-161.32 K,-161.32,10.1016/j.jmmm.2019.03.050,TRUE,,,,,Eu0.75Y0.25MnO3,34.5,"47 K, 22 K",O3.0Mn1Y0.25Eu0.75,0.1359 emu/g,,
,,,,,,10.1016/j.jmmm.2019.03.050,TRUE,,,,,LaMnO3,150,150 K,O3.0Mn1La1,,,
,,,,,,10.1016/j.jmmm.2019.03.050,TRUE,,,,,TbMnO3,35,"42 K, 28 K",O3.0Mn1Tb1,,,
,,,,,,10.1016/j.jmmm.2019.03.050,TRUE,,,,,DyMnO3,35,"42 K, 28 K",O3.0Mn1Dy1,,,
,Tetragonal,74,74 K,-286.7 K,-286.7,10.1016/j.jmmm.2017.01.090,TRUE,"{'a': '5.7712 Å', 'b': '5.7712 Å', 'c': '8.5491 Å'}",Spinel,,0.3 μB at 5 K,NiCr2O4,31,31 K,O4.0Cr2.0Ni1,,I41/amd,
,Mixed (Cubic and Tetragonal),71,71 K,-187.2 K,-187.2,10.1016/j.jmmm.2017.01.090,TRUE,"{'a': '5.8315 Å', 'b': '5.8315 Å', 'c': '8.4096 Å'}",Spinel,,0.44 μB at 5 K,NiCr1.9Dy0.1O4,33,33 K,O4.0Cr1.9Ni1Dy0.1,,"Fd-3m (Cubic), I41/amd (Tetragonal)",
,Orthorhombic,,,,,10.1016/j.jmmm.2017.01.090,TRUE,,,,,DyCrO3,139.4,139.4 K,O3.0Cr1Dy1,,,
,Perovskite,238,238 K,,,10.1016/j.jmmm.2022.169740,TRUE,"{'a': '3.85 Å', 'b': '3.85 Å', 'c': '3.85 Å'}",Pseudo-cubic,,,La0.7Ca0.3MnO3,,,O3.0Ca0.3Mn1La0.7,,,
,Perovskite,126,126 K,,,10.1016/j.jmmm.2022.169740,TRUE,,,,,La1.2Sr1.8Mn2O7,,,O7.0Mn2.0Sr1.8La1.2,,,
,Tetragonal,9.6,9.6 K,5.3 K,5.3,10.1016/j.jmmm.2019.03.048,TRUE,"{'a': '7.708 Å', 'c': '3.914 Å'}",U3Si2-type,10.5 μB/Ho,,Ho3Pd2,,,Pd2.0Ho3.0,,P4/mbm,
,,10,10 K,,,10.1016/j.jmmm.2019.03.048,TRUE,,,,,DyCuSi,,,Si1Cu1Dy1,,,
,,39,39 K,,,10.1016/j.jmmm.2019.03.048,TRUE,,,,,GdPd,,,Pd1Gd1,,,
,,14.5,21 K / 8 K,,,10.1016/j.jmmm.2019.03.048,FALSE,,,,,Ho2Au2In,,,In1Ho2.0Au2.0,,,
,,,,,,10.1016/j.jmmm.2019.03.048,TRUE,,,,,Er3Pd2,10,10 K,Pd2.0Er3.0,,,
,,28,28 K,,,10.1016/j.jmmm.2019.03.048,FALSE,,,,,TbCo2C2,,,C2.0Co2.0Tb1,,,
,,14,14 K,,,10.1016/j.jmmm.2019.03.048,TRUE,,,,,ErAgAl,,,Al1Ag1Er1,,,
,,27,27 K,,,10.1016/j.jmmm.2019.03.048,FALSE,,,,,NdCo2B2,,,B2.0Co2.0Nd1,,,
,,33,33 K,,,10.1016/j.jmmm.2019.03.048,FALSE,,,,,EuAuGe,,,Ge1Eu1Au1,,,
,,17,17 K,,,10.1016/j.jmmm.2019.03.048,FALSE,,,,,Er3Ni2,,,Ni2.0Er3.0,,,
,,13.5,13.5 K,,,10.1016/j.jmmm.2019.03.048,TRUE,,,,,Er12Co7,,,Co7.0Er12.0,,,
,,16,16 K,,,10.1016/j.jmmm.2019.03.048,FALSE,,,,,Er2Co,,,Co1Er2.0,,,
,,2,2 K,,,10.1016/j.jmmm.2019.03.048,FALSE,,,,,Ho3O2,,,O2.0Ho3.0,,,
,,8.4,8.4 K,,,10.1016/j.jmmm.2019.03.048,TRUE,,,,,TmZn,,,Zn1Tm1,,,
,Orthorhombic,,,,,10.1016/j.jmmm.2013.01.036,TRUE,"{'a': '0.5272 nm', 'b': '0.5795 nm', 'c': '0.7380 nm'}",,6.9 μB per formula unit (saturation),146 Am^2/kg (saturation along b-axis),DyMnO3,3.6375,"7.5 K (0.05 T), 6 K (1 T)",O3.0Mn1Dy1,,Pbnm(62),
,Hexagonal,,,,,10.1016/j.jmmm.2012.12.017,TRUE,"{'a': '0.5066 nm', 'c': '1.3918 nm'}",,,,CoTiO3,53,53 K,O3.0Ti1Co1,,,
,Trigonal,,,,,10.1016/j.jmmm.2009.02.018,TRUE,,,,,CaMn7O12,70,"90 K, 50 K",O12.0Ca1Mn7.0,,R3̄,
,,370,370 K,,,10.1016/j.jmmm.2022.169646,TRUE,,,,,Ni51Fe22Ga27,,,Fe22.0Ni51.0Ga27.0,,,
,,300,300 K,,,10.1016/j.jmmm.2022.169646,TRUE,,,,,Ni53Fe20Ga27,,,Fe20.0Ni53.0Ga27.0,,,
,,260,260 K,,,10.1016/j.jmmm.2022.169646,TRUE,,,,,Ni54Fe19Ga27,,,Fe19.0Ni54.0Ga27.0,,,
,,280,280 K,,,10.1016/j.jmmm.2022.169646,TRUE,,,,,Ni55Fe18Ga27,,,Fe18.0Ni55.0Ga27.0,,,
71 Oe,Spinel,,,,,10.1016/j.jmmm.2023.170561,TRUE,{'a': '8.438'},Cubic,,0 emu/g,Bi0.01@ZnFe2O4,37.5,60-15 K,O4.0Fe2.0Zn1Bi0.01,0 emu/g,Fd-3m,
45 Oe,Spinel,,,,,10.1016/j.jmmm.2023.170561,TRUE,{'a': '8.443'},Cubic,,1.5 emu/g,Bi0.03@ZnFe2O4,37.5,60-15 K,O4.0Fe2.0Zn1Bi0.03,0.017 emu/g,Fd-3m,
40 Oe,Spinel,,,,,10.1016/j.jmmm.2023.170561,TRUE,{'a': '8.445'},Cubic,,2.5 emu/g,Bi0.05@ZnFe2O4,37.5,60-15 K,O4.0Fe2.0Zn1Bi0.05,0.024 emu/g,Fd-3m,
35 Oe,Cubic Spinel,780,780 K,,,10.1016/j.jmmm.2015.12.059,TRUE,{'a': '8.448 Å'},Cubic,,22 emu/g,Sn0.75Mn0.25Fe2O4,,,O4.0Mn0.25Fe2.0Sn0.75,1 emu/g,,
60 Oe,Cubic Spinel,680,680 K,,,10.1016/j.jmmm.2015.12.059,TRUE,{'a': '8.442 Å'},Cubic,,34 emu/g,Sn0.5Mn0.5Fe2O4,,,O4.0Mn0.5Fe2.0Sn0.5,1.8 emu/g,,
80 Oe,Cubic Spinel,675,675 K,,,10.1016/j.jmmm.2015.12.059,TRUE,{'a': '8.437 Å'},Cubic,,51 emu/g,Sn0.25Mn0.75Fe2O4,,,O4.0Mn0.75Fe2.0Sn0.25,2.8 emu/g,,
110 Oe,Cubic Spinel,610,610 K,,,10.1016/j.jmmm.2015.12.059,TRUE,{'a': '8.432 Å'},Cubic,,68 emu/g,MnFe2O4,,,O4.0Mn1Fe2.0,7 emu/g,,
,Orthorhombic Perovskite,295,290-300 K,,,10.1016/j.jmmm.2017.10.006,TRUE,,,,,La0.67Ba0.33MnO3,,,O3.0Mn1Ba0.33La0.67,,,
,NaZn13-type,199,199 K,,,10.1016/j.jmmm.2014.10.035,TRUE,,Cubic,,,LaFe11.6Si1.4,,,Si1.4Fe11.6La1,,,
"14.4 Oe (RT), 64 Oe (700 °C), 66.3 Oe (750 °C)",Pseudocubic (Body-Centered Tetragonal),1042.15,769 °C,,,10.1016/j.jmmm.2012.05.035,TRUE,"{'a': '2.8704 Å', 'b': '2.8736 Å', 'c': '2.8557 Å'}",Tetragonal,,"208.6 emu/g (RT), 116.9 emu/g (700 °C), 72.9 emu/g (750 °C)",Fe,,,Fe1,,,
1900-2000 Oe,Hexagonal,,,,,10.1016/j.jmmm.2015.09.011,TRUE,,Polycrystalline,,4760-4775 G,BaFe12O19,447,447,O19.0Fe12.0Ba1,3640-3700 G,,
3400-3500 Oe,Hexagonal,,,,,10.1016/j.jmmm.2015.09.011,TRUE,,Polycrystalline,,3450-3570 G,SrFe12O19,456,456,O19.0Fe12.0Sr1,2420-2650 G,,
2200-2600 Oe,Hexagonal,,,,,10.1016/j.jmmm.2015.09.011,TRUE,,Polycrystalline,,2450-2700 G,PbFe12O19,437,437,O19.0Fe12.0Pb1,1600-1800 G,,
,Tetragonal,317,317 K,,,10.1016/j.jmmm.2018.06.035,TRUE,"{'a': '4.16 Å', 'c': '6.25 Å'}",Cu2Sb-type,1.2–1.5 μB per atom Mn,25 A·m²/kg at 282 K,MnZnSb,,,Mn1Zn1Sb1,,P4/nmm,
1.8 kOe,ThCr2Si2 type,,,176 K,176,10.1016/j.jmmm.2017.06.082,TRUE,"{'a': '3.9205 Å', 'b': '3.9205 Å', 'c': '10.4552 Å'}",Body centered tetragonal,"8.18 μB (Tb/Ho at 2 K), 1.35 μB (Mn at 2 K)",5 μB at 3 K and 9 T,Tb0.5Ho0.5Mn2Si2,510,510 K,Si2.0Mn2.0Tb0.5Ho0.5,,I4/mmm,
,,,,,,10.1016/j.jmmm.2017.06.082,TRUE,,,,,TbMn2Si2,550,550 K,Si2.0Mn2.0Tb1,,,
,,,,,,10.1016/j.jmmm.2017.06.082,FALSE,,,,,HoMn2Si2,13,13 K,Si2.0Mn2.0Ho1,,,
,P2_13,278,278 K,,,10.1016/j.jmmm.2018.07.032,TRUE,{'a': '4.700 Å'},Cubic,1.18 μB per Fe atom,,FeGe,,,Fe1Ge1,,,
0.053 T (at 10 K),Spinel,710,710 K,,,10.1016/j.jmmm.2018.08.065,TRUE,{'a': '8.433 Å'},Cubic,,364 emu/cm³ (at room temperature),MgFe2O4,,,O4.0Mg1Fe2.0,,,
0.017 T (at room temperature),Spinel,710,710 K,,,10.1016/j.jmmm.2018.08.065,TRUE,{'a': '8.433 Å'},Cubic,,330 emu/cm³ (at room temperature),MgFe2O4,,,O4.0Mg1Fe2.0,,,
"{'H_perpendicular_c': 5.5, 'H_parallel_c': 4.5}",Hexagonal,,,"{'H_perpendicular_c': 5.5, 'H_parallel_c': -15.5}",10.5,10.1016/j.jmmm.2022.169820,TRUE,"{'a': 4.073, 'c': 3.96}",AlB2-type,"{'H_perpendicular_c': 0.62, 'H_parallel_c': 'N/A'}",,U2PtSi3,,,Si3.0Pt1U2.0,"{'H_perpendicular_c': 0.18, 'H_parallel_c': 0.02}",P6/mmm,"{'H_perpendicular_c': {'mu_eff': 2.38, 'chi_0': 0.0011}, 'H_parallel_c': {'mu_eff': 2.17, 'chi_0': 0.0009}}"
91 Oe,Cubic,318,318 K,,,10.1016/j.jmmm.2014.03.052,TRUE,,Simple cubic,3.6 μB/f.u.,,Mn3GaC0.8,,,C0.8Mn3.0Ga1,,Pm-3m,
,Cubic,242,242 K,,,10.1016/j.jmmm.2014.03.052,TRUE,,Simple cubic,,,Mn3GaC,178,178 K,C1Mn3.0Ga1,,Pm-3m,
,Cubic,,,,,10.1016/j.jmmm.2014.03.052,TRUE,,Simple cubic,,,Mn3GaC1.05,195,195 K,C1.05Mn3.0Ga1,,Pm-3m,
,Hexagonal,296,296 K,294.9 K,294.9,10.1016/j.jmmm.2022.169539,TRUE,"{'a': '7.1839 Å', 'c': '5.0130 Å'}",,2.84 μB per Mn atom,,Mn5Ge3,,,Mn5.0Ge3.0,,P63/mcm,
,Hexagonal,280,280 K,279.5 K,279.5,10.1016/j.jmmm.2022.169539,TRUE,"{'a': '7.1812 Å', 'c': '5.0087 Å'}",,2.65 μB per Mn atom,,Mn5Ge2.3Si0.7,,,Si0.7Mn5.0Ge2.3,,P63/mcm,
,,305,305 K,,,10.1016/j.jmmm.2022.169539,TRUE,,,,,MnFe4Si3,,,Si3.0Mn1Fe4.0,,,
,,299,299 K,,,10.1016/j.jmmm.2022.169539,TRUE,,,,,Mn5Ge2.5Si0.5,,,Si0.5Mn5.0Ge2.5,,,
,,282,282 K,,,10.1016/j.jmmm.2022.169539,FALSE,,,,,Mn5Ge2.4Ga0.6,,,Mn5.0Ga0.6Ge2.4,,,
,,295,295 K,,,10.1016/j.jmmm.2022.169539,TRUE,,,,,Mn5Ge2.9Ag0.1,,,Mn5.0Ge2.9Ag0.1,,,
,,294.9,294.9 K,,,10.1016/j.jmmm.2022.169539,FALSE,,,,,Mn5Ge2.5Al0.5,,,Al0.5Mn5.0Ge2.5,,,
,,312,312 K,,,10.1016/j.jmmm.2022.169539,TRUE,,,,,Mn5Ge2.7Sb0.3,,,Mn5.0Ge2.7Sb0.3,,,
,,268,268 K,,,10.1016/j.jmmm.2022.169539,TRUE,,,,,Mn4.9Ni0.1Ge3,,,Mn4.9Ni0.1Ge3.0,,,
,,285,285 K,,,10.1016/j.jmmm.2022.169539,FALSE,,,,,Mn4.9Co0.1Ge3,,,Mn4.9Co0.1Ge3.0,,,
,,311,311 K,,,10.1016/j.jmmm.2022.169539,FALSE,,,,,Mn4.75Fe0.25Ge3,,,Mn4.75Fe0.25Ge3.0,,,
,,196,196 K,,,10.1016/j.jmmm.2022.169539,TRUE,,,,,Mn4.2Fe0.8GeSi2,,,Si2.0Mn4.2Fe0.8Ge1,,,
,"Orthorhombic (FMM), Monoclinic (AFI)",255,255 K,,,10.1016/S0304-8853(01)00826-5,TRUE,,,2.5 μB per Mn atom,,Nd0.5Sr0.5MnO3,,,O3.0Mn1Sr0.5Nd0.5,,"Imma (FMM), P21/m (AFI)",
,Mn5Si3-type,,,110.8 K,110.8,10.1016/S0304-8853(03)00243-9,TRUE,"{'a': '8.3689 Å', 'c': '6.2960 Å'}",Hexagonal,"7.9 μB (4d site), 4.5 μB (6g site)",,Dy5Si3,125,125 K,Si3.0Dy5.0,,P63/mcm,
,Mn5Si3-type,,,,,10.1016/S0304-8853(03)00243-9,TRUE,,Hexagonal,,,Tb5Sb3,150,150 K,Sb3.0Tb5.0,,P63/mcm,
,Mn5Si3-type,,,,,10.1016/S0304-8853(03)00243-9,FALSE,,Hexagonal,,,Dy5Sb3,69,69 K,Sb3.0Dy5.0,,P63/mcm,
,Amorphous,265,"265±2K (as-quenched), 272±2K (annealed)",280±10K,280,10.1016/j.jmmm.2011.11.038,TRUE,,,,,Fe60Co5Zr8Mo5W2B20,,,B20.0Fe60.0Co5.0Zr8.0Mo5.0W2.0,,,
,Cubic X_a,672,672 K,,,10.1016/j.jmmm.2019.165298,TRUE,{'a': '5.870 Å'},Cubic,"0.23 μB/f.u. (ribbon), 0.10 μB/f.u. (bulk)",,Mn2V0.5Co0.5Ga,,,V0.5Mn2.0Co0.5Ga1,,"216, F 4 - 3m",
,Cubic X_a,641,641 K,,,10.1016/j.jmmm.2019.165298,TRUE,{'a': '5.856 Å'},Cubic,"0.10 μB/f.u. (ribbon), 0.06 μB/f.u. (bulk)",,Mn2V0.5Co0.5Al,,,Al1V0.5Mn2.0Co0.5,,"216, F 4 - 3m",
,Amorphous,313,313K,,,10.1016/j.jmmm.2006.02.163,TRUE,,,,,Fe76Mo8Cu1B15,,,B15.0Fe76.0Cu1.0Mo8.0,,,
,,490,490 K,,,10.1016/j.jmmm.2019.165252,TRUE,"{'a': '8.764 Å', 'c': '12.144 Å'}",,,,Ce2Fe14B,,,B1Fe14.0Ce2.0,,,
,,122,122 K,,,10.1016/j.jmmm.2019.165252,TRUE,{'a': '7.288 Å'},,,,CeFe2,,,Fe2.0Ce1,,,
4.8 kOe,,426,426 K,,,10.1016/j.jmmm.2019.165252,FALSE,,,,,Ce17Fe77B6,,,B6.0Fe77.0Ce17.0,4.5 kG,,
4.4 kOe,,425,425 K,,,10.1016/j.jmmm.2019.165252,FALSE,,,,,Ce17Fe77B6,,,B6.0Fe77.0Ce17.0,4.3 kG,,
6.18 kOe,,426,426 K,,,10.1016/j.jmmm.2019.165252,FALSE,,,,,Ce17Fe76.25Hf0.75B6,,,B6.0Fe76.25Ce17.0Hf0.75,4.3 kG,,
2.8 kOe,,426,426 K,,,10.1016/j.jmmm.2019.165252,TRUE,,,,,Ce2Fe14B,,,B1Fe14.0Ce2.0,5.7 kG,,
5.7 kOe,,424,424 K,,,10.1016/j.jmmm.2019.165252,FALSE,,,,,Ce17Fe77B6,,,B6.0Fe77.0Ce17.0,4.9 kG,,
200 Oe,Orthorhombic,,,-70 K,-70,10.1016/j.jmmm.2017.11.101,TRUE,"{'a': '7.5440', 'b': '8.5320', 'c': '5.7584'}",Pbam,6.46 μB,,BiMn2O5,41,41 K,O5.0Mn2.0Bi1,,Pbam,
1006 Oe,Orthorhombic,,,-150 K,-150,10.1016/j.jmmm.2017.11.101,TRUE,"{'a': '7.6408', 'b': '8.5069', 'c': '5.8294'}",Pbam,7.35 μB,,BiFeMnO5,34,34 K,O5.0Mn1Fe1Bi1,,Pbam,
1309 Oe,Orthorhombic,,,200 K,200,10.1016/j.jmmm.2017.11.101,TRUE,"{'a': '7.9555', 'b': '8.4709', 'c': '6.0133'}",Pbam,4.93 μB,,BiFe2O4.5,180,180 K,O4.5Fe2.0Bi1,,Pbam,
,Orthorhombic,,,121 K,121,10.1016/j.jmmm.2017.08.052,TRUE,"{'a': '7.048 Å', 'b': '9.527 Å', 'c': '6.316 Å'}",Fe3C-type,7.9 μB,,Gd3Co,130,130 K,Co1Gd3.0,,Pbnm,
,,14,14 K,,,10.1016/j.jmmm.2017.08.052,FALSE,,,,,Pr3Co,,,Co1Pr3.0,,,
,,27,27 K,,,10.1016/j.jmmm.2017.08.052,FALSE,,,,,Nd3Co,,,Co1Nd3.0,,,
,,78,78 K,,,10.1016/j.jmmm.2017.08.052,FALSE,,,,,Sm3Co,,,Co1Sm3.0,,,
,Tetragonal,315.3,315.3 K,,,10.1016/j.jmmm.2009.01.005,TRUE,,,0.89 μB,,Fe65.6V34.4,,,V34.4Fe65.6,,P42/mnm,
,Tetragonal,158.7,158.7 K,237 K,237,10.1016/j.jmmm.2009.01.005,TRUE,,,0.63 μB,,Fe60.1V39.9,,,V39.9Fe60.1,,P42/mnm,
,Tetragonal,40.7,40.7 K,68 K,68,10.1016/j.jmmm.2009.01.005,TRUE,,,0.32 μB,,Fe52.1V47.9,,,V47.9Fe52.1,,P42/mnm,
,Tetragonal,15.4,15.4 K,,,10.1016/j.jmmm.2009.01.005,TRUE,,,0.13 μB,,Fe44.9V55.1,,,V55.1Fe44.9,,P42/mnm,
,Rhombohedral,,,97.4 K,97.4,10.1016/j.jmmm.2021.168349,TRUE,,Trigonal,5.9 μB,5.0 μB,Ca3Co2O6,25,25 K,O6.0Ca3.0Co2.0,,R-3c,
496 kA/m,,590,590 K,,,10.1016/j.jmmm.2012.11.046,TRUE,,,,,Fe69B20.2Nd4.2Nb3.3Y2.5Zr0.8,,,B20.2Fe69.0Y2.5Zr0.8Nb3.3Nd4.2,0.76 T,,
,Orthorhombic,,,,,10.1016/j.jmmm.2017.08.024,TRUE,"{'a': '5.2860 Å', 'b': '5.5606 Å', 'c': '7.5902 Å'}",Perovskite,,,DyFe0.5Cr0.5O3,67,"121 K, 13 K",O3.0Cr0.5Fe0.5Dy1,,Pbnm,
,Orthorhombic,,,,,10.1016/j.jmmm.2017.08.024,TRUE,"{'a': '5.2946 Å', 'b': '5.5594 Å', 'c': '7.5982 Å'}",Perovskite,,,Dy0.8Gd0.2Fe0.5Cr0.5O3,65,"121 K, 9 K",O3.0Cr0.5Fe0.5Gd0.2Dy0.8,,Pbnm,
,Orthorhombic,,,,,10.1016/j.jmmm.2017.08.024,TRUE,"{'a': '5.2781 Å', 'b': '5.5573 Å', 'c': '7.5835 Å'}",Perovskite,,,Dy0.8Er0.2Fe0.5Cr0.5O3,66,"121 K, 11 K",O3.0Cr0.5Fe0.5Dy0.8Er0.2,,Pbnm,
,Orthorhombic,,,,,10.1016/j.jmmm.2017.08.024,TRUE,"{'a': '5.3369 Å', 'b': '5.5539 Å', 'c': '7.6395 Å'}",Perovskite,,,Dy0.8La0.2Fe0.5Cr0.5O3,69.5,"121 K, 18 K",O3.0Cr0.5Fe0.5La0.2Dy0.8,,Pbnm,
,Th2Zn17-type,288,288 K,,,10.1016/j.jmmm.2006.02.138,TRUE,,Rhombohedral,,,Pr2Fe17,,,Fe17.0Pr2.0,,R-3m,
,Th2Zn17-type,288,288 K,,,10.1016/j.jmmm.2006.02.138,TRUE,,Rhombohedral,,,Pr13Fe87,,,Fe87.0Pr13.0,,R-3m,
,Orthorhombic,,,,,10.1016/j.jmmm.2018.08.084,TRUE,"{'a': '6.5716 Å', 'b': '3.8605 Å', 'c': '7.3047 Å'}",Pnma,0.04 μB/f.u. at 2 K and 7 T,,Cu0.95MnAs,360,360 K,Mn1Cu0.95As1,,Pnma,
,Orthorhombic,,,,,10.1016/j.jmmm.2018.08.084,TRUE,"{'a': '6.5868 Å', 'b': '3.8542 Å', 'c': '7.3015 Å'}",Pnma,,,Cu0.98Mn0.96As,320,320 K,Mn0.96Cu0.98As1,,Pnma,
,Body-centred tetragonal,,,-21.1 K,-21.1,10.1016/S0304-8853(03)00078-7,TRUE,,ThCr2Si2-type,8.37 μB/Gd,,GdNi2Ge2,28,28 K,Ni2.0Ge2.0Gd1,,I4/mmm,
,,,,,,10.1016/S0304-8853(03)00078-7,TRUE,,,,,GdRu2Si2,43.5,"40 K, 47 K",Si2.0Ru2.0Gd1,,,
,,,,,,10.1016/S0304-8853(03)00078-7,TRUE,,,,,GdNi2Si2,14.5,14.5 K,Si2.0Ni2.0Gd1,,,
17.7 Oe,Monoclinic,,,-41 K,-41,10.1016/j.jmmm.2019.165338,TRUE,"{'a': '5.4602 Å', 'b': '5.6319 Å', 'c': '7.7693 Å'}",,"2.46 μB (Co), 2.21 μB (Nd)",1.89 μB/F.U.,Nd2CoTiO6,17,17 K,O6.0Ti1Co1Nd2.0,,P21/n,
,Monoclinic,196,196 K,,,10.1016/j.jmmm.2019.165338,TRUE,,,6.023 μB/F.U.,,Nd2NiMnO6,85,85 K,O6.0Mn1Ni1Nd2.0,,P21/n,
,Monoclinic,40,40 K,,,10.1016/j.jmmm.2019.165338,TRUE,,,,,Lu2NiMnO6,20,20 K,O6.0Mn1Ni1Lu2.0,,P21/n,
,Cubic,1043,1043 K,,,10.1016/j.jmmm.2019.166267,TRUE,{'a': '3.76 Å'},Cubic,,,Fe,,,Fe1,,,
,Cubic,,,,,10.1016/j.jmmm.2019.166267,TRUE,{'a': '3.78 Å'},Cubic,,,Ir20Mn80,690,690 K,Mn80.0Ir20.0,,,
,Tetragonal,143,143 K,131.19 K,131.19,10.1016/j.jmmm.2018.10.140,TRUE,,Laves phase,,,DyCo2,,,Co2.0Dy1,,4/mmm,
2.5 mT,,116,116 K,,,10.1016/j.jmmm.2015.07.090,TRUE,,,,,Ga0.93Mn0.07As,,,Mn0.07Ga0.93As1,,,
,Ni2In-type,213,213 K,,,10.1016/j.jmmm.2017.04.061,TRUE,,,,,MnNi0.8Fe0.2Ge1.01,,,Mn1Fe0.2Ni0.8Ge1.01,,p63/mmc,
,TiNiSi-type,277,277 K,,,10.1016/j.jmmm.2017.04.061,TRUE,,,,,MnNiGe,346,346 K,Mn1Ni1Ge1,,P nma,
,CrB-type,72,72 K,70 K,70,10.1016/j.jmmm.2023.170693,TRUE,"{'a': '0.373 nm', 'b': '1.029 nm', 'c': '0.422 nm'}",Orthorhombic,8.5 μB,,Gd0.9Tb0.1Ni,,,Ni1Gd0.9Tb0.1,,Cmcm,
,TbNi-type,68,68 K,61 K,61,10.1016/j.jmmm.2023.170693,TRUE,"{'a': '2.126 nm', 'b': '0.421 nm', 'c': '0.545 nm'}",Monoclinic,9.8 μB,,Gd0.1Tb0.9Ni,,,Ni1Gd0.1Tb0.9,,P21/m,
,CrB-type,14,14 K,7 K,7,10.1016/j.jmmm.2023.170693,TRUE,"{'a': '0.372 nm', 'b': '1.144 nm', 'c': '0.467 nm'}",Orthorhombic,8.2 μB,,Gd0.9Tb0.1NiH4,,,H4.0Ni1Gd0.9Tb0.1,,Cmcm,
,CrB-type,12,12 K,5 K,5,10.1016/j.jmmm.2023.170693,TRUE,"{'a': '0.373 nm', 'b': '1.147 nm', 'c': '0.468 nm'}",Orthorhombic,9.6 μB,,Gd0.1Tb0.9NiH4,,,H4.0Ni1Gd0.1Tb0.9,,Cmcm,
,CrB-type,70,70 K,80 K,80,10.1016/j.jmmm.2023.170693,TRUE,"{'a': '0.3778 nm', 'b': '1.0334 nm', 'c': '0.4238 nm'}",Orthorhombic,8.3 μB,,GdNi,,,Ni1Gd1,,Cmcm,
,TbNi-type,52,52 K,56 K,56,10.1016/j.jmmm.2023.170693,TRUE,"{'a': '2.1312 nm', 'b': '0.4211 nm', 'c': '0.5454 nm'}",Monoclinic,10 μB,,TbNi,,,Ni1Tb1,,P21/m,
< 10 Oe,B2,300,300 K,,,10.1016/j.jmmm.2022.169525,TRUE,,Primitive cubic,,48 emu/g,Ni45Co5Mn30Al20,,,Al20.0Mn30.0Co5.0Ni45.0,< 2 emu/g,Pm-3m,
< 10 Oe,B2,321,321 K,,,10.1016/j.jmmm.2022.169525,TRUE,,Primitive cubic,,43 emu/g,Ni43.5Co6.5Mn30Al20,,,Al20.0Mn30.0Co6.5Ni43.5,< 2 emu/g,Pm-3m,
< 10 Oe,B2,338,338 K,,,10.1016/j.jmmm.2022.169525,TRUE,,Primitive cubic,,19 emu/g,Ni42Co8Mn30Al20,,,Al20.0Mn30.0Co8.0Ni42.0,< 2 emu/g,Pm-3m,
,,284,284 K,,,10.1016/j.jmmm.2022.169525,FALSE,,,,,Ni44.3Co5.1Mn31.4Al19.2,,,Al19.2Mn31.4Co5.1Ni44.3,,,
,,391,391 K,,,10.1016/j.jmmm.2022.169525,TRUE,,,,28 emu/g,Ni41.5Co8.5Mn32Al18,,,Al18.0Mn32.0Co8.5Ni41.5,,,
,,397,397 K,,,10.1016/j.jmmm.2022.169525,TRUE,,,,15 emu/g,Ni41Co9Mn32.5Al17.5,,,Al17.5Mn32.5Co9.0Ni41.0,,,
,,387,387 K,,,10.1016/j.jmmm.2022.169525,TRUE,,,,40 emu/g,Ni41Co9Mn32Al18,,,Al18.0Mn32.0Co9.0Ni41.0,,,
,,269,269 K,,,10.1016/j.jmmm.2022.169525,FALSE,,,,,Ni44.4Co5.6Mn30Al20,,,Al20.0Mn30.0Co5.6Ni44.4,,,
,,394,394 K,,,10.1016/j.jmmm.2022.169525,FALSE,,,,,Ni39.9Co10.1Mn30.6Al19.4,,,Al19.4Mn30.6Co10.1Ni39.9,,,
,,200,200 K,,,10.1016/j.jmmm.2022.169525,FALSE,,,,50 emu/g,Ni48Co6Mn26Al20,,,Al20.0Mn26.0Co6.0Ni48.0,,,
,,583,>583 K,,,10.1016/j.jmmm.2022.169525,FALSE,,,,,Ni25Co25Mn25Al25,,,Al25.0Mn25.0Co25.0Ni25.0,,,
,,220,220 K,,,10.1016/j.jmmm.2022.169525,TRUE,,,,,Ni45Co5Mn32Al18,,,Al18.0Mn32.0Co5.0Ni45.0,,,
,,330,>330 K,,,10.1016/j.jmmm.2022.169525,TRUE,,,,,Ni40Co10Mn33Al17,,,Al17.0Mn33.0Co10.0Ni40.0,,,
,,351,351 K,,,10.1016/j.jmmm.2022.169525,FALSE,,,,,Ni37.5Co12.5Mn30.5Al19.5,,,Al19.5Mn30.5Co12.5Ni37.5,,,
,,348,348 K,,,10.1016/j.jmmm.2022.169525,TRUE,,,,9 emu/g,Ni45Co5Mn32Al18,,,Al18.0Mn32.0Co5.0Ni45.0,,,
,,355,355 K,,,10.1016/j.jmmm.2022.169525,FALSE,,,,20 emu/g,Ni44Co6Mn32Al18,,,Al18.0Mn32.0Co6.0Ni44.0,,,
,,368,368 K,,,10.1016/j.jmmm.2022.169525,FALSE,,,,32 emu/g,Ni43Co7Mn32Al18,,,Al18.0Mn32.0Co7.0Ni43.0,,,
,,390,390 K,,,10.1016/j.jmmm.2022.169525,FALSE,,,,35 emu/g,Ni42Co8Mn32Al18,,,Al18.0Mn32.0Co8.0Ni42.0,,,
,Hexagonal,586,586 K,,,10.1016/j.jmmm.2020.166426,TRUE,"{'a': '5.5056 Å', 'c': '4.3894 Å'}",DO19,5.87 μB at 10 K,,Fe2MnSn,,,Mn1Fe2.0Sn1,,P63/mmc (#194),
,,363,363 K,,,10.1016/j.jmmm.2020.166426,TRUE,,,,,Fe3Mn2Sn3,,,Mn2.0Fe3.0Sn3.0,,,
,Zinc-blende,300,Above RT,,,10.1016/j.jmmm.2019.04.088,TRUE,,,,,In0.75Fe0.25Sb,,,Fe0.25In0.75Sb1,,,
,C15b,3,3 K,-12.4 K,-12.4,10.1016/j.jmmm.2003.12.538,TRUE,{'a': '6.99 Å'},,4.6 μB,,YbInNi4,,,Ni4.0In1Yb1,,,
,Cubic,76,76 K,-24.9 K,-24.9,10.1016/j.jmmm.2022.169666,TRUE,{'a': '8.3560 Å'},,6.05 μB,0.03 μB/f.u.,Ni0.85Mg0.15Cr2O4,,,O4.0Mg0.15Cr2.0Ni0.85,,Fd-3m,
,Cubic,74,74 K,-557 K,-557,10.1016/j.jmmm.2022.169666,TRUE,,Orthorhombic,,0.3 μB/f.u.,NiCr2O4,30,30 K,O4.0Cr2.0Ni1,,,
,Perovskite,75,75K,,,10.1016/j.jmmm.2009.02.022,TRUE,"{'a': '0.5232 nm', 'b': '0.5856 nm', 'c': '0.7583 nm'}",Orthorhombic,,,ErCo0.50Mn0.50O3,,,O3.0Mn0.5Co0.5Er1,,,
,Perovskite,69,69K,,,10.1016/j.jmmm.2009.02.022,TRUE,"{'a': '0.5214 nm', 'b': '0.5588 nm', 'c': '0.7461 nm'}",Orthorhombic,,,ErCo0.50Mn0.50O3,,,O3.0Mn0.5Co0.5Er1,,,
0.01 T,Orthorhombic,,,,,10.1016/j.jmmm.2016.02.088,TRUE,"{'a': '5.5760', 'b': '7.5418', 'c': '5.2310'}",Pnma,0.5 μB/f.u.,,YbVO3,100,100 K,O3.0V1Yb1,,Pnma,
0.9 T,Orthorhombic,,,,,10.1016/j.jmmm.2016.02.088,TRUE,"{'a': '5.5694', 'b': '7.5313', 'c': '5.2140'}",Pnma,0.01 μB/f.u.,,LuVO3,100,100 K,O3.0V1Lu1,,Pnma,
,Orthorhombic,,,,,10.1016/j.jmmm.2016.02.088,TRUE,,,,,TmVO3,100,100 K,O3.0V1Tm1,,,
