Repository: sanjayganeshprabu/Computational-Modeling-and-Predictive-Analytics-for-Materials-Data

# Computational-Modeling-and-Predictive-Analytics-for-Materials-Data-

File: MODIFIED magnetic_materials.csv (part 4 of 112)
Coercivity,Crystal_Structure,Curie,Curie(Tc),Curie_Weiss,Curie_Weiss(θp),DOI,Experimental,Lattice_Parameters,Lattice_Structure,Magnetic_Moment,Magnetization,Material_Name,Neel,Neel(Tn),New_Column_Concatenated,Remanence,Space_Group,Susceptibility
"15-20 Oe (t ≤ 30 nm), 120 Oe (t ≥ 60 nm)","FCC (A1 phase), FCT (L10 phase)",473.15,200°C,,,10.1016/j.jmmm.2009.04.045,TRUE,"{'a': '0.3851 nm (RT), 0.3825 nm (250°C)'}","Face-centered cubic (FCC), Face-centered tetragonal (FCT)",,,Fe45Pt55,,,Fe45.0Pt55.0,,,
,Cubic,14,14K,,,10.1016/j.jmmm.2006.10.093,TRUE,,AuCu3-type,1.4 μB/Np,,NpIn3,10,10K,In3.0Np1,,,
,,,,,,10.1016/j.jmmm.2006.10.093,TRUE,,,,,NpRhGa5,34,"36K, 32K",Ga5.0Rh1Np1,,,
,Monoclinic,300,>300 K,,,10.1016/j.jmmm.2019.165903,TRUE,,,,,CuO,,,O1Cu1,,,
,Distorted Perovskite,,,,,10.1016/j.jmmm.2006.10.409,TRUE,"{'a': '5.793(2) Å', 'b': '5.832(1) Å', 'c': '8.2134(7) Å'}",Monoclinic,,,Sr2RuGdO6,32,32 K,O6.0Sr2.0Ru1Gd1,,P21/n,
,Distorted Perovskite,,,,,10.1016/j.jmmm.2006.10.409,TRUE,"{'a': '5.811(4) Å', 'b': '5.846(3) Å', 'c': '8.2269(4) Å'}",Monoclinic,,,Sr2RuEuO6,28,28 K,O6.0Sr2.0Ru1Eu1,,P21/n,
,Monoclinic,,,-74.5 K,-74.5,10.1016/S0304-8853(02)01404-X,TRUE,"{'a': '15.6576 Å', 'b': '9.2355 Å', 'c': '18.2007 Å'}",,4.74 μB per Fe-ion,0.053 μB per Fe-ion at 10 K,Fe2Mo3O12,12,12 K,O12.0Fe2.0Mo3.0,,P21/a,
,Th2Zn17,,,,,10.1016/j.jmmm.2007.09.010,TRUE,"{'a': '8.495 Å', 'c': '12.412 Å'}",,1.75 μB/Fe,135 emu/g,Ce2Fe17,217,217 K,Fe17.0Ce2.0,,,
,Th2Zn17,460,460 K,,,10.1016/j.jmmm.2007.09.010,FALSE,,,,,Ce2Fe14Si3,,,Si3.0Fe14.0Ce2.0,,,
,Hexagonal ZrNiAl-type,37.1,37.1 K,32.8 K,32.8,10.1016/j.jmmm.2006.01.001,TRUE,"{'a': '7.580 Å', 'c': '3.838 Å'}",Hexagonal,6.8 μB,,DyPtIn,,,In1Dy1Pt1,1.8 μB,P6̅2m,
,Hexagonal ZrNiAl-type,23.1,23.1 K,25.0 K,25,10.1016/j.jmmm.2006.01.001,TRUE,"{'a': '7.571 Å', 'c': '3.812 Å'}",Hexagonal,8.2 μB,,HoPtIn,8,8 K,In1Ho1Pt1,0.9 μB,P6̅2m,
,,,,,,10.1016/j.jmmm.2006.01.001,TRUE,,,,,YbPtIn,3.4,3.4 K,In1Yb1Pt1,,,
,,25,25 K,,,10.1016/j.jmmm.2006.01.001,FALSE,,,,,SmPtIn,,,In1Sm1Pt1,,,
,,89,89 K,,,10.1016/j.jmmm.2006.01.001,FALSE,,,,,GdPtIn,,,In1Gd1Pt1,,,
,,13,13 K,,,10.1016/j.jmmm.2006.01.001,TRUE,,,,,ErPtIn,,,In1Er1Pt1,,,
,,,,,,10.1016/j.jmmm.2006.01.001,FALSE,,,,,TbPtIn,50,50 K,In1Tb1Pt1,,,
,Mixed Spinel,110,110K,,,10.1016/j.jmmm.2008.02.062,TRUE,,fcc,7.1 μB,,NiMn2O4,,,O4.0Mn2.0Ni1,,,
,Mixed Spinel,105,105K,,,10.1016/j.jmmm.2008.02.062,TRUE,,fcc,6.9 μB,,NiMn2O4,,,O4.0Mn2.0Ni1,,,
11 kOe,L10,773.15,500 °C,,,10.1016/j.jmmm.2012.09.010,TRUE,,FCC,,,Fe48Pt52,,,Fe48.0Pt52.0,,,
17 kOe,Orthorhombic,132,132K,118K,118,10.1016/j.jmmm.2015.04.060,TRUE,"{'a': '0.40967 nm', 'b': '1.02439 nm', 'c': '1.27102 nm'}",Cmcm,9.8 μB/Tb,5.5 μB/Tb at 70 kOe,Tb3Co2.2Si1.8,,,Si1.8Co2.2Tb3.0,4.1 μB/Tb,Cmcm,
21.5 kOe,Orthorhombic,74,74K,62K,62,10.1016/j.jmmm.2015.04.060,TRUE,"{'a': '0.40828 nm', 'b': '1.01898 nm', 'c': '1.26913 nm'}",Cmcm,10.6 μB/Dy,6.5 μB/Dy at 140 kOe,Dy3Co2.2Si1.8,,,Si1.8Co2.2Dy3.0,3.7 μB/Dy,Cmcm,
6.9 A/m,bcc,910,910 K,,,10.1016/j.jmmm.2010.05.035,TRUE,{'a': '2.845 Å'},,,154 A m^2/kg,Fe73.5Cu1Nb3Si13.5B9,,,B9.0Si13.5Fe73.5Cu1.0Nb3.0,,,
,,729,729 K,,,10.1016/j.jmmm.2010.05.035,TRUE,,,,,Fe73.5Cu1Nb3Si13.5B9,,,B9.0Si13.5Fe73.5Cu1.0Nb3.0,,,
,,624,624 K,,,10.1016/j.jmmm.2010.05.035,TRUE,,,,,Fe73.5Cu1Nb3Si13.5B9,,,B9.0Si13.5Fe73.5Cu1.0Nb3.0,,,
"0.29 kOe (5 K), 0.55 kOe (25 K), 0.46 kOe (95 K), 0.05 kOe (175 K)",Monoclinic,182,182 K,4 K,4,10.1016/j.jmmm.2022.169537,TRUE,"{'a': '5.246 Å', 'b': '5.648 Å', 'c': '7.457 Å'}",Monoclinic,8.52 μB/f.u,8.53 μB/f.u (95 K),Ho2CoMnO6,97,97 K,O6.0Mn1Co1Ho2.0,"0.003 μB/f.u (5 K), 0.03 μB/f.u (25 K), 0.05 μB/f.u (95 K), 0.08 μB/f.u (175 K)",P21/n,29.94 emu K mol−1 Oe−1
"100 Oe (0°C), 350 Oe (α/β striped phase)","Hexagonal (α-phase), Orthorhombic (β-phase)",313.15,40°C,,,10.1016/j.jmmm.2004.09.106,TRUE,,Hexagonal,,,MnAs,,,Mn1As1,,,
,Disordered Pyrochlore,,,-7.1 K,-7.1,10.1016/j.jmmm.2022.169255,TRUE,{'a': '10.5358'},Cubic,7.99 μB,,Gd2Zr2O7,,,O7.0Zr2.0Gd2.0,,Fd-3m,Field-induced spin freezing anomaly near T≈10 K
,Disordered Pyrochlore,,,-12.09 K,-12.09,10.1016/j.jmmm.2022.169255,TRUE,{'a': '10.3856'},Cubic,9.31 μB,,Er2Zr2O7,,,O7.0Zr2.0Er2.0,,Fd-3m,Field-induced spin freezing anomaly near T≈10 K
1.49 kOe,Orthorhombic,,,-23 K,-23,10.1016/j.jmmm.2020.166698,TRUE,,,12.42 μB/f.u.,8.3 μB/f.u. at 150 kOe,DyMn2O5,43,43 K,O5.0Mn2.0Dy1,,Pbam,
2.91 kOe,Orthorhombic,,,-17 K,-17,10.1016/j.jmmm.2020.166698,TRUE,,,12.1 μB/f.u.,7.8 μB/f.u. at 150 kOe,Dy0.9Sr0.1Mn2O5,43,43 K,O5.0Mn2.0Sr0.1Dy0.9,,Pbam,
3.55 kOe,Orthorhombic,,,-5 K,-5,10.1016/j.jmmm.2020.166698,TRUE,,,11.7 μB/f.u.,7.2 μB/f.u. at 150 kOe,Dy0.8Sr0.2Mn2O5,43,43 K,O5.0Mn2.0Sr0.2Dy0.8,,Pbam,
,,,,,,10.1016/j.jmmm.2014.07.008,TRUE,,,,,NiO,300,>300 K,O1Ni1,,,
250 Oe,Orthorhombic,191,191 K,,,10.1016/j.jmmm.2012.02.115,TRUE,,Pnma,,"34.62 emu/gm at 10 K, 38.01 emu/gm at 30 K",Sm0.35Pr0.15Sr0.5MnO3,,,O3.0Mn1Sr0.5Pr0.15Sm0.35,,Pnma,
,Orthorhombic,243,243 K,,,10.1016/j.jmmm.2005.06.018,TRUE,"{'a': '5.4086 Å', 'b': '7.6082 Å', 'c': '5.4209 Å'}",Orthorhombic,,,Pr0.5Ca0.5MnO3,,,O3.0Ca0.5Mn1Pr0.5,,Pbnm,
,hcp,142,142 K,,,10.1016/j.jmmm.2010.02.029,TRUE,"{'a': '3.6360 Å', 'b': '3.6360 Å', 'c': '5.7826 Å'}",hexagonal,,,Gd60Fe0Co30Al10,,,Al10.0Fe0.0Co30.0Gd60.0,,P63/mmc,
,,170,170 K,,,10.1016/j.jmmm.2010.02.029,TRUE,,,,,Gd60Fe10Co20Al10,,,Al10.0Fe10.0Co20.0Gd60.0,,,
,,185,185 K,,,10.1016/j.jmmm.2010.02.029,TRUE,,,,,Gd60Fe20Co10Al10,,,Al10.0Fe20.0Co10.0Gd60.0,,,
,,200,200 K,,,10.1016/j.jmmm.2010.02.029,TRUE,,,,,Gd60Fe30Co0Al10,,,Al10.0Fe30.0Co0.0Gd60.0,,,
,,103,103 K,,,10.1016/j.jmmm.2010.02.029,TRUE,,,,,Gd55Co20Al25,,,Al25.0Co20.0Gd55.0,,,
,,103,103 K,,,10.1016/j.jmmm.2010.02.029,TRUE,,,,,Gd55Ni25Al20,,,Al20.0Ni25.0Gd55.0,,,
,,93,93 K,,,10.1016/j.jmmm.2010.02.029,TRUE,,,,,Gd53Al24Co20Zr3,,,Al24.0Co20.0Zr3.0Gd53.0,,,
,,52,52 K,,,10.1016/j.jmmm.2010.02.029,FALSE,,,,,Gd53Er22Al25Co20,,,Al25.0Co20.0Gd53.0Er22.0,,,
2.4 × 10^4 A/m,Rhombohedral,245,245 K,,,10.1016/j.jmmm.2005.04.002,TRUE,"{'a': '5.422', 'c': '13.309'}",Hexagonal,,,La0.5Sr0.5CoO3,,,O3.0Co1Sr0.5La0.5,,R-3cH,
,Cubic (C15)-Laves phase,34,34 K,,,10.1016/j.jmmm.2023.170633,FALSE,,Cubic,,M/μB ∼ 2.0 at 34 K and H = 5 T,PrRu2,,,Ru2.0Pr1,,,
,,11,11 K,,,10.1016/j.jmmm.2023.170633,TRUE,,,,,ErNi,,,Ni1Er1,,,
,R3c and Imma,,,,,10.1016/j.jmmm.2018.05.018,TRUE,,,,< 1 emu/g at 1 T,Bi0.84La0.16Fe0.96Ti0.04O3,625,600-650 K,O3.0Ti0.04Fe0.96La0.16Bi0.84,,,
,Cubic Spinel,43.45,"43.45 ± 0.01 K (900 °C), 42.66 ± 0.03 K (1050 °C)","47.40 ± 0.06 K (900 °C), 45.32 ± 0.07 K (1050 °C)",47.4,10.1016/j.jmmm.2022.169486,TRUE,"{'a': '8.441 ± 0.002 Å (900 °C), 8.437 ± 0.002 Å (1050 °C)'}",Face-centered cubic,,"2.554 ± 0.006 Am²/kg (10 K, 900 °C), 24.7 ± 0.1 Am²/kg (10 K, 1050 °C)",MnCr2O4,,,O4.0Cr2.0Mn1,,Fd-3m,
,Hexagonal,360,360 K,,,10.1016/j.jmmm.2015.08.052,TRUE,,Ni2In-type,,,Mn0.89Cr0.11NiGe,,,Cr0.11Mn0.89Ni1Ge1,,P63/mmc,
,Hexagonal,275,275 K,,,10.1016/j.jmmm.2015.08.052,TRUE,,Ni2In-type,,,Mn0.89Cr0.11NiGe,,,Cr0.11Mn0.89Ni1Ge1,,P63/mmc,
,Orthorhombic,218,218 K,,,10.1016/j.jmmm.2015.08.052,TRUE,,TiNiSi-type,,,MnNi0.90Fe0.10Ge,,,Mn1Fe0.1Ni0.9Ge1,,Pnma,
,Orthorhombic,,,,,10.1016/j.jmmm.2015.08.052,TRUE,,TiNiSi-type,,,MnNi0.90Fe0.10Ge,295,295 K,Mn1Fe0.1Ni0.9Ge1,,Pnma,
,Tetragonal,,,,,10.1016/j.jmmm.2013.08.046,TRUE,,,0.65 μB,,CaFe2As2,169,169 K,Ca1Fe2.0As2.0,,I4/mmm,
,Tetragonal,,,,,10.1016/j.jmmm.2013.08.046,TRUE,,,0.78 μB,,SrFe2As2,199,199 K,Fe2.0As2.0Sr1,,I4/mmm,
,MgCu2-type,131,131K,,,10.1016/j.jmmm.2014.06.032,TRUE,,Cubic,"{'Ni': {'Spin': '0.53 μB', 'Orbital': '0.05 μB'}, 'Mn': {'Spin': '0.08 μB', 'Orbital': '0.01 μB'}, 'Tb': {'Spin': '0.33 μB', 'Orbital': '0.19 μB'}}",,TbNi2Mn,,,Mn1Ni2.0Tb1,,Fd-3m,
,,37.5,37.5K,,,10.1016/j.jmmm.2014.06.032,TRUE,,,,,TbNi2,,,Ni2.0Tb1,,,
,,54,54K,,,10.1016/j.jmmm.2014.06.032,TRUE,,,,,TbMn2,,,Mn2.0Tb1,,,
,Tetragonal,4,4.0 K,,,10.1016/j.jmmm.2015.12.005,TRUE,"{'a': '780.1 pm', 'b': '780.1 pm', 'c': '391.5 pm'}",Mo2FeB2-type,2.14 μB,,Ce2Pd2In,4.5,4.5 K,Pd2.0In1Ce2.0,,P 4/mbm,
,Perovskite,232,232 K,223 K,223,10.1016/j.jmmm.2018.11.069,TRUE,"{'a': '5.4724 Å', 'b': '5.4623 Å', 'c': '7.7406 Å'}",Orthorhombic,6.06 μB,,La0.75Ca0.25MnO3,,,O3.0Ca0.25Mn1La0.75,,Pbnm,
,Hexagonal,,,,,10.1016/j.jmmm.2022.169916,TRUE,"{'a': '5.857(1) Å', 'c': '11.267(4) Å'}",Trigonal bipyramidal,3.33(2) μB at 10 K,,ScMnO3,130,130 K,O3.0Sc1Mn1,,P63cm,
,Orthorhombic,,,-58 K,-58,10.1016/j.jmmm.2006.01.011,TRUE,"{'a': '4.134 Å', 'b': '16.778 Å', 'c': '4.159 Å'}",YIrGe2-type,2.62 μB per cerium atom,,CeCuSi2,,,Si2.0Cu1Ce1,,Immm,
"2.5 T at 540 K, 1.8 T at 610 K",,633,633 K,,,10.1016/j.jmmm.2012.10.046,TRUE,"{'a': '4.30919 Å', 'b': '4.30919 Å', 'c': '6.17521 Å'}",,3.6 μB at 300 K,,MnBi,,,Mn1Bi1,,,
0.02 T,Monoclinic,,,37 K,37,10.1016/j.jmmm.2022.169339,TRUE,"{'a': '10.479 Å', 'b': '3.383 Å', 'c': '5.5561 Å'}",Distorted cubic-centered,10.82 μB,8.8 μB/Dy3+,Dy2Cr2C3,24,24 K,C3.0Cr2.0Dy2.0,,,
,,,,,,10.1016/j.jmmm.2022.169339,FALSE,,,,,GdCo2B2,25,25 K,B2.0Co2.0Gd1,,,
,,,,,,10.1016/j.jmmm.2022.169339,FALSE,,,,,NdPd,15.5,15.5 K,Pd1Nd1,,,
,,,,,,10.1016/j.jmmm.2022.169339,FALSE,,,,,GdPd2Si,17,17 K,Si1Pd2.0Gd1,,,
,,,,,,10.1016/j.jmmm.2022.169339,TRUE,,,,,DyCu2,31.5,31.5 K,Cu2.0Dy1,,,
,,23,23 K,,,10.1016/j.jmmm.2022.169339,FALSE,,,,,Ho3Rh2,,,Rh2.0Ho3.0,,,
,,27,27 K,,,10.1016/j.jmmm.2022.169339,FALSE,,,,,NdCo2B2,,,B2.0Co2.0Nd1,,,
,,17,17 K,,,10.1016/j.jmmm.2022.169339,FALSE,,,,,Er3Ni2,,,Ni2.0Er3.0,,,
,,23,23 K,,,10.1016/j.jmmm.2022.169339,TRUE,,,,,HoPdIn,,,Pd1In1Ho1,,,
,,15,15 K,,,10.1016/j.jmmm.2022.169339,FALSE,,,,,Pr7Pd3,,,Pd3.0Pr7.0,,,
,,30,30 K,,,10.1016/j.jmmm.2022.169339,TRUE,,,,,ErGa,,,Ga1Er1,,,
,,28,28 K,,,10.1016/j.jmmm.2022.169339,TRUE,,,,,TbCoC2,,,C2.0Co1Tb1,,,
,,22,22 K,,,10.1016/j.jmmm.2022.169339,TRUE,,,,,ErFeSi,,,Si1Fe1Er1,,,
,,28,28 K,,,10.1016/j.jmmm.2022.169339,TRUE,,,,,TbCo3B2,,,B2.0Co3.0Tb1,,,
0.02 T,Orthorhombic,44,44 K,155 K,155,10.1016/j.jmmm.2021.167738,TRUE,"{'a': '5.4261 Å', 'b': '7.6372 Å', 'c': '5.4093 Å'}",O'-type,0.41 μB/f.u,11.71 emu/g at 3 T,Pr0.5Ca0.5Mn0.9V0.1O3,143,143 K,O3.0Ca0.5V0.1Mn0.9Pr0.5,0.76 emu/g,Pnma,
640 Oe,Cubic,32.9,32.9 K,29.8 K,29.8,10.1016/j.jmmm.2015.12.018,TRUE,{'a': '8.0455 Å'},MgCu2-type,2.42 μB,,PrAl2,,,Al2.0Pr1,,,0.0317 cm³/g
4490 Oe,Cubic,26.9,26.9 K,22.0 K,22,10.1016/j.jmmm.2015.12.018,TRUE,{'a': '8.0169 Å'},MgCu2-type,,,PrAl1.94Ni0.06,,,Al1.94Ni0.06Pr1,,,0.0180 cm³/g
2750 Oe,Cubic,14,14 K,12.8 K,12.8,10.1016/j.jmmm.2015.12.018,TRUE,{'a': '7.9914 Å'},MgCu2-type,,,PrAl1.86Ni0.14,,,Al1.86Ni0.14Pr1,,,0.0032 cm³/g
340 Oe,Cubic,36,36 K,10.6 K,10.6,10.1016/j.jmmm.2015.12.018,TRUE,{'a': '7.9572 Å'},MgCu2-type,,,PrAl1.78Ni0.22,,,Al1.78Ni0.22Pr1,,,0.0020 cm³/g
,Rhombohedral,,,-41.4 K,-41.4,10.1016/j.jmmm.2019.03.074,TRUE,"{'a': '9.130 Å', 'c': '10.577 Å'}",Triangular,6.04 μB,,Ca3CoMnO6,13.5,13.5 K,O6.0Ca3.0Mn1Co1,,R-3c,
,Inverse Trirutile,,,,,10.1016/j.jmmm.2021.168512,TRUE,,Tetragonal,,,Fe2TeO6,210,210 K,O6.0Fe2.0Te1,,P42/mnm,
42.84 Oe,Wurtzite,300,300 K,,,10.1016/j.jmmm.2014.11.075,TRUE,,Hexagonal,,12.45 emu/cm^3,GaMnN,,,N1Mn1Ga1,0.37 emu/cm^3,,
33.14 Oe,Wurtzite,300,300 K,,,10.1016/j.jmmm.2014.11.075,TRUE,,Hexagonal,,10.96 emu/cm^3,GaMnN,,,N1Mn1Ga1,0.27 emu/cm^3,,
42.63 Oe,Wurtzite,300,300 K,,,10.1016/j.jmmm.2014.11.075,TRUE,,Hexagonal,,7.15 emu/cm^3,GaMnN,,,N1Mn1Ga1,0.31 emu/cm^3,,
62.43 Oe,Wurtzite,300,300 K,,,10.1016/j.jmmm.2014.11.075,TRUE,,Hexagonal,,5.68 emu/cm^3,GaMnN,,,N1Mn1Ga1,0.30 emu/cm^3,,
250 Oe at 10 K,Spinel,858,858 K,,,10.1016/j.jmmm.2009.01.037,TRUE,{'a': '8.3963'},Cubic,,,Fe3O4,,,O4.0Fe3.0,,,
,,150,150 K,,,10.1016/j.jmmm.2010.09.030,TRUE,,,,,Nd0.7Pb0.3MnO3,,,O3.0Mn1Nd0.7Pb0.3,,,
,Hexagonal,,,,,10.1016/j.jmmm.2009.03.067,TRUE,"{'a': '0.6910 nm', 'b': '0.6910 nm', 'c': '0.4814 nm'}",hP16,,,Mn5Si3,98,98 K,Si3.0Mn5.0,,P63/mcm,
,Tetragonal,480,470-490 K,,,10.1016/j.jmmm.2009.03.067,TRUE,"{'a': '0.561 nm', 'b': '0.561 nm', 'c': '1.044 nm'}",tI32,1.5-1.6 μB per Mn atom,5.35×10^5 A/m (0.67 T),Mn5SiB2,,,B2.0Si1Mn5.0,,I4/mcm,
,Orthorhombic,,,,,10.1016/j.jmmm.2022.169431,TRUE,"{'a': '5.5908 Å (300 K), 5.5825 Å (7 K)', 'b': '7.6016 Å (300 K), 7.5845 Å (7 K)', 'c': '5.2778 Å (300 K), 5.2680 Å (7 K)'}",Pnma,"{'Fe': {'Mx': '0 μB (Phase 1, 60 K, 0.5 T)', 'My': '-0.7 μB (Phase 1, 60 K, 0.5 T)', 'Mz': '-4.23 μB (Phase 1, 60 K, 0.5 T)'}, 'Ho': {'Mx': '0 μB (Phase 1, 60 K, 0.5 T)', 'My': '0 μB (Phase 1, 60 K, 0.5 T)', 'Mz': '0 μB (Phase 1, 60 K, 0.5 T)'}}",,HoFeO3,647,647 K,O3.0Fe1Ho1,,Pnma,
"{'1150°C': '10.184-10.835 Oe', '1250°C': '7.051-7.578 Oe', '1350°C': '5.423-5.841 Oe'}",Cubic Spinel,758.15,>=485°C,,,10.1016/S0304-8853(02)00413-4,TRUE,,,,"{'1150°C': '65.92-67.67 emu/g', '1250°C': '79.38-79.54 emu/g', '1350°C': '85.27-86.86 emu/g'}",Ni0.8Zn0.2Fe2O4,,,O4.0Fe2.0Ni0.8Zn0.2,"{'1150°C': '456-478 G', '1250°C': '547-592 G', '1350°C': '555-604 G'}",,
,Tetragonal,10.5,10.5 K,8.8 K,8.8,10.1016/j.jmmm.2021.168886,TRUE,"{'a': '4.2408 Å', 'c': '14.102 Å'}",α-ThSi2-type,2.465 μB,,CeSi1.3Ga0.7,,,Si1.3Ga0.7Ce1,,I41/amd (No. 141),
,Hexagonal ZrNiAl-type,,,12.1 K,12.1,10.1016/j.jmmm.2009.05.064,TRUE,"{'a': '7.026 Å', 'c': '4.143 Å'}",Hexagonal,6.44 μB,3.9 μB at 1.72 K and 5 T,TmAgGe,4.2,4.2 K,Ge1Ag1Tm1,,P6̄2m,
0.2-4.7 Oe,Inverse Spinel,528.5,392-665 K,,,10.1016/j.jmmm.2018.05.103,TRUE,,,,3.7-28.7 emu/g,Mn0.6Zn0.4Fe2O4,,,O4.0Mn0.6Fe2.0Zn0.4,0.002-0.3 emu/g,Fd3m,3.9-12.3 ×10^-4
,,424.5,400-449 K,,,10.1016/j.jmmm.2018.05.103,TRUE,,,,55-78 emu/g,Mn0.5Zn0.5Fe2O4,,,O4.0Mn0.5Fe2.0Zn0.5,,,
,,433,433 K,,,10.1016/j.jmmm.2018.05.103,TRUE,,,,,Mn0.9Zn0.1Fe2O4,,,O4.0Mn0.9Fe2.0Zn0.1,,,
,Rhombohedral,265,265 K,,,10.1016/j.jmmm.2021.168194,TRUE,"{'a': '5.5115 Å', 'b': '5.5115 Å', 'c': '13.3328 Å'}",Rhombohedral,,,La0.9Na0.1MnO3,,,O3.0Na0.1Mn1La0.9,,R 3 - c,
,Rhombohedral,150,150 K,,,10.1016/j.jmmm.2021.168194,TRUE,"{'a': '5.5118 Å', 'b': '5.5118 Å', 'c': '13.3349 Å'}",Rhombohedral,,,La0.9Na0.1Mn0.9Fe0.1O3,,,O3.0Na0.1Mn0.9Fe0.1La0.9,,R 3 - c,
,Rhombohedral,330,330 K,,,10.1016/j.jmmm.2021.168194,TRUE,"{'a': '5.4901 Å', 'b': '5.4901 Å', 'c': '13.3278 Å'}",Rhombohedral,,,La0.8Na0.2MnO3,,,O3.0Na0.2Mn1La0.8,,R 3 - c,
,Rhombohedral,185,185 K,,,10.1016/j.jmmm.2021.168194,TRUE,"{'a': '5.4935 Å', 'b': '5.4935 Å', 'c': '13.3309 Å'}",Rhombohedral,,,La0.8Na0.2Mn0.9Fe0.1O3,,,O3.0Na0.2Mn0.9Fe0.1La0.8,,R 3 - c,
,,336,336 K,,,10.1016/j.jmmm.2021.168194,TRUE,,,,,Gd5Si4,,,Si4.0Gd5.0,,,
,Tetragonal,,,,,10.1016/j.jmmm.2006.10.018,TRUE,,,,,CeRhIn5,1.875,"2.2 K at 1.95 GPa, 1.3 K at 2.05 GPa",Rh1In5.0Ce1,,,
,"bcc (B2 or α′), fcc (γ-phase)",,,,,10.1016/j.jmmm.2019.01.079,TRUE,,,,,Fe48Rh52,305,305 K,Fe48.0Rh52.0,,,
,Delafossite,,,,,10.1016/S0304-8853(00)00730-7,TRUE,,Hexagonal,,,CuFeO2,14.2,14.2 K,O2.0Fe1Cu1,,R3m,
,Wurtzite,28,28 K,,,10.1016/j.jmmm.2021.168012,TRUE,,Hexagonal,,,Ga0.94Mn0.06As,,,Mn0.06Ga0.94As1,,,
,Orthorhombic,,,-30 K,-30,10.1016/j.jmmm.2004.04.112,TRUE,"{'a': '5.3577', 'b': '7.5774', 'c': '5.3436'}",Pnma,4.7 μB,,Pr0.7Ca0.3CoO3,,,O3.0Ca0.3Co1Pr0.7,,Pnma,
,Orthorhombic,,,-170 K,-170,10.1016/j.jmmm.2004.04.112,TRUE,"{'a': '5.3460', 'b': '7.5638', 'c': '5.3287'}",Pnma,,,Nd0.7Ca0.3CoO2.95,,,O2.95Ca0.3Co1Nd0.7,,Pnma,
,Orthorhombic,244,244 K,,,10.1016/j.jmmm.2017.03.052,TRUE,,Ibmm,,,Nd0.49Sr0.51MnO3.035,,,O3.035Mn1Sr0.51Nd0.49,,Ibmm,
,Monoclinic,,,"77K (warming), 73K (cooling)",75,10.1016/j.jmmm.2013.01.023,TRUE,"{'a': '5.893(5) Å', 'b': '10.193(5) Å', 'c': '6.651(5) Å'}",Honeycomb,2.86 μB,,Fe0.5Ni0.5PS3,83,"97K (cooling), 138K (warming), 14K (low temperature phase)",P1S3.0Fe0.5Ni0.5,,C 2/m,
,Monoclinic,,,,,10.1016/j.jmmm.2013.01.023,TRUE,"{'a': '5.952(1) Å', 'b': '10.305(1) Å', 'c': '6.751(1) Å'}",Honeycomb,,,FePS3,123,123K,P1S3.0Fe1,,C 2/m,
,Monoclinic,,,,,10.1016/j.jmmm.2013.01.023,TRUE,"{'a': '5.817(1) Å', 'b': '10.082(1) Å', 'c': '6.627(1) Å'}",Honeycomb,,,NiPS3,155,155K,P1S3.0Ni1,,C 2/m,
,Orthorhombic,222,222 K,185.81 K,185.81,10.1016/j.jmmm.2017.10.103,TRUE,,,"13.24 μB (experimental), 4.66 μB (theoretical)",,La0.75Ca0.25MnO3,,,O3.0Ca0.25Mn1La0.75,,Pnma,
,,346,346 K,,,10.1016/j.jmmm.2017.10.103,TRUE,,,,,La0.75Sr0.25MnO3,,,O3.0Mn1Sr0.25La0.75,,,
,,222,222 K,,,10.1016/j.jmmm.2017.10.103,TRUE,,,,,La0.7Ca0.3MnO3,,,O3.0Ca0.3Mn1La0.7,,,
,,378,378 K,,,10.1016/j.jmmm.2017.10.103,TRUE,,,,,La0.7Sr0.3MnO3,,,O3.0Mn1Sr0.3La0.7,,,
,,336,336 K,,,10.1016/j.jmmm.2017.10.103,TRUE,,,,,La0.7Sr0.3Mn0.95Ti0.05O3,,,O3.0Ti0.05Mn0.95Sr0.3La0.7,,,
,,150,150 K,,,10.1016/j.jmmm.2017.10.103,TRUE,,,,,La0.7Sr0.3Mn0.95Al0.05O3,,,O3.0Al0.05Mn0.95Sr0.3La0.7,,,
28 Oe,Tetragonal,,,7.1 K,7.1,10.1016/j.jmmm.2017.04.013,TRUE,"{'a': '3.750 Å', 'c': '12.269 Å'}",Distorted Octahedral,2.59 μB,,Gd0.8Sr1.2CoO4,,,O4.0Co1Sr1.2Gd0.8,,I4/mmm,
,,,,,,10.1016/j.jmmm.2017.04.013,FALSE,,,,,La2CoO4,275,275 K,O4.0Co1La2.0,,,
,,250,250 K,,,10.1016/j.jmmm.2017.04.013,TRUE,,,,,Sr2CoO4,,,O4.0Co1Sr2.0,,,
,,62,62 K,,,10.1016/j.jmmm.2017.04.013,FALSE,,,,,Sr1.25Gd0.75CoO4,,,O4.0Co1Sr1.25Gd0.75,,,
,C15,105,105±5 K,99±6 K,99,10.1016/S0304-8853(01)00825-3,TRUE,{'a': '7.731 Å'},Cubic,7.47±0.21 μB/f.u.,,GdMn2H0.0,,,H0.0Mn2.0Gd1,,Fd-3m,
,C15,105,105±5 K,15±6 K,15,10.1016/S0304-8853(01)00825-3,TRUE,{'a': '7.928 Å'},Cubic,8.45±0.06 μB/f.u.,,GdMn2H1.0,255,255±5 K,H1.0Mn2.0Gd1,,,
,C15,,,59±6 K,59,10.1016/S0304-8853(01)00825-3,TRUE,{'a': '7.972 Å'},Cubic,8.08±0.05 μB/f.u.,,GdMn2H1.5,275,275±10 K,H1.5Mn2.0Gd1,,,
,C15,,,61±6 K,61,10.1016/S0304-8853(01)00825-3,TRUE,{'a': '8.024 Å'},Cubic,8.29±0.08 μB/f.u.,,GdMn2H2.0,305,305±3 K,H2.0Mn2.0Gd1,,,
,C15,,,51±6 K,51,10.1016/S0304-8853(01)00825-3,TRUE,{'a': '8.109 Å'},Cubic,7.67±0.08 μB/f.u.,,GdMn2H3.0,306,306±10 K,H3.0Mn2.0Gd1,,,
,C15,,,124±40 K,124,10.1016/S0304-8853(01)00825-3,TRUE,{'a': '8.1785 Å'},Cubic,6.7±0.6 μB/f.u.,,GdMn2H3.5,335,335±5 K,H3.5Mn2.0Gd1,,,
,Rhombohedral,,,,,10.1016/S0304-8853(01)00825-3,TRUE,{'a': '8.2911 Å'},Rhombohedral,,,GdMn2H4.3,370,>370 K,H4.3Mn2.0Gd1,,,
,Fe2P-type,200,200 K,,,10.1016/S0304-8853(00)01361-5,TRUE,"{'a': '6.492 Å', 'c': '3.715 Å'}",Hexagonal,,,MnRhAs,240,240 K,Mn1As1Rh1,,P 6̄ 2 m,
,Fe2P-type,401,401 K,,,10.1016/S0304-8853(00)01361-5,TRUE,"{'a': '6.226 Å', 'c': '3.581 Å'}",Hexagonal,,,MnRhP,,,P1Mn1Rh1,,,
,C15,78,78K,,,10.1016/j.jmmm.2004.02.026,TRUE,,,,,HoCo2,,,Co2.0Ho1,,,
,,135,135K,,,10.1016/j.jmmm.2004.02.026,TRUE,,,,,DyCo2,,,Co2.0Dy1,,,
,,32,32K,,,10.1016/j.jmmm.2004.02.026,TRUE,,,,,ErCo2,,,Co2.0Er1,,,
720 Oe,Cubic L21,375,375 K,,,10.1016/j.jmmm.2012.01.018,TRUE,{'a': '5.81'},Cubic,4.17 μB/f.u.,,Ni2MnGa,,,Mn1Ni2.0Ga1,,,
,Cubic L21,232,232 K,,,10.1016/j.jmmm.2020.167161,TRUE,{'a': '5.692 Å'},Cubic,,1.92 μB/f.u.,Fe2MnSi,,,Si1Mn1Fe2.0,,,
,Cubic L21,273,273 K,,,10.1016/j.jmmm.2020.167161,TRUE,{'a': '5.672 Å'},Cubic,,2.04 μB/f.u.,Fe2MnSi0.9B0.1,,,B0.1Si0.9Mn1Fe2.0,,,
,Cubic L21,325,325 K,,,10.1016/j.jmmm.2020.167161,TRUE,{'a': '5.718 Å'},Cubic,,2.30 μB/f.u.,Fe2MnSi0.8B0.2,,,B0.2Si0.8Mn1Fe2.0,,,
,Cubic L21,362,362 K,,,10.1016/j.jmmm.2020.167161,TRUE,{'a': '5.723 Å'},Cubic,,2.78 μB/f.u.,Fe2MnSi0.7B0.3,,,B0.3Si0.7Mn1Fe2.0,,,
,Amorphous,214,214 K,,,10.1016/S0304-8853(00)00843-X,TRUE,,,,,Fe86Mn4Zr10,,,Mn4.0Fe86.0Zr10.0,,,
,Amorphous,200,200 K,,,10.1016/S0304-8853(00)00843-X,TRUE,,,,,Fe84Mn6Zr10,,,Mn6.0Fe84.0Zr10.0,,,
,Amorphous,185,185 K,,,10.1016/S0304-8853(00)00843-X,TRUE,,,,,Fe82Mn8Zr10,,,Mn8.0Fe82.0Zr10.0,,,
,Tetragonal,,,,,10.1016/j.jmmm.2006.10.233,TRUE,,ThMn12,,,LaMn4Al8,5,5 K,Al8.0Mn4.0La1,,I4/mmm,
,Tetragonal,,,500 K,500,10.1016/j.jmmm.2006.10.233,TRUE,,ThMn12,,,YMn4Al8,,,Al8.0Mn4.0Y1,,I4/mmm,
,Tetragonal,,,300 K,300,10.1016/j.jmmm.2006.10.233,TRUE,,ThMn12,,,CeMn4Al8,,,Al8.0Mn4.0Ce1,,I4/mmm,
8.5 kOe at 5 K,Cubic,100,100 K,,,10.1016/j.jmmm.2018.06.080,TRUE,,Fd-3m,,,CoCr2O4,,,O4.0Cr2.0Co1,8.5 × 10^-3 μB/f.u at 5 K,Fd-3m,
,BSc6Cl12Sc type,,,,,10.1016/j.jmmm.2013.07.039,TRUE,,,,58 μB per formula unit,CoHo6I12Ho,30,"40, 20",Co1I12.0Ho7.0,,,
,BSc6Cl12Sc type,,,,,10.1016/j.jmmm.2013.07.039,TRUE,,,,,FeHo6I12Ho,20,20,Fe1I12.0Ho7.0,,,
,BSc6Cl12Sc type,,,,,10.1016/j.jmmm.2013.07.039,TRUE,,,,,OsDy6I12Dy,17,17,I12.0Dy7.0Os1,,,
,Polar orthorhombic,,,-19.8 K,-19.8,10.1016/j.jmmm.2020.167219,TRUE,"{'a': '10.8724 Å', 'b': '5.1661 Å', 'c': '7.3096 Å'}",Orthorhombic,"Cr: 2.32 μB, Ho: 8.7 μB at 2 K",~4.6 μB at 2 K,HoCrWO6,24.5,24.5 K,O6.0Cr1Ho1W1,,Pna21 (#33),
,Polar orthorhombic,,,,,10.1016/j.jmmm.2020.167219,FALSE,"{'a': '10.87855 Å', 'b': '5.18328 Å', 'c': '7.32152 Å'}",Orthorhombic,,~5 μB,DyCrWO6,25,25 K,O6.0Cr1Dy1W1,,,
,Polar orthorhombic,,,,,10.1016/j.jmmm.2020.167219,FALSE,"{'a': '10.97992 Å', 'b': '5.18849 Å', 'c': '7.34824 Å'}",Orthorhombic,,~5 μB,DyFeWO6,18,18 K,O6.0Fe1Dy1W1,,,
17.6 kOe,Orthorhombic,59,59 K,-1402 K,-1402,10.1016/j.jmmm.2021.167847,TRUE,"{'a': '6.2878 Å', 'b': '11.0079 Å', 'c': '10.1922 Å'}",,,1.08 μB/f.u. at 15 T,CaBaCo3.96Cr0.04O7,,,O7.0Ca1Cr0.04Co3.96Ba1,0.67 μB/f.u.,Pbn21,
3.7 kOe,Orthorhombic,57,57 K,-2037 K,-2037,10.1016/j.jmmm.2021.167847,TRUE,"{'a': '6.2908 Å', 'b': '11.0102 Å', 'c': '10.1929 Å'}",,,0.78 μB/f.u. at 15 T,CaBaCo3.96Ni0.04O7,,,O7.0Ca1Co3.96Ni0.04Ba1,0.011 μB/f.u.,Pbn21,
,Orthorhombic,60,60 K,,,10.1016/j.jmmm.2021.167847,TRUE,,,,0.67 μB/f.u. at 3 kOe,CaBaCo4O7,,,O7.0Ca1Co4.0Ba1,,Pbn21,
,,42,42 K,,,10.1016/j.jmmm.2021.167847,FALSE,,,,0.028 μB/f.u. at 3 kOe,CaBaCo3.96Fe0.04O7,,,O7.0Ca1Fe0.04Co3.96Ba1,,,
,,40,40 K,,,10.1016/j.jmmm.2021.167847,FALSE,,,,0.021 μB/f.u. at 3 kOe,CaBaCo3.95Ga0.05O7,,,O7.0Ca1Co3.95Ga0.05Ba1,,,
,,40,40 K,,,10.1016/j.jmmm.2021.167847,FALSE,,,,0.03 μB/f.u. at 3 kOe,CaBaCo3.96Zn0.04O7,,,O7.0Ca1Co3.96Zn0.04Ba1,,,
,,52,52 K,,,10.1016/j.jmmm.2021.167847,FALSE,,,,0.60 μB/f.u. at 1 kOe,CaBaCo3.98Al0.02O7,,,O7.0Al0.02Ca1Co3.98Ba1,,,
,,32,32 K,,,10.1016/j.jmmm.2021.167847,FALSE,,,,0.0064 μB/f.u. at 1 kOe,CaBaCo3.95Al0.05O7,,,O7.0Al0.05Ca1Co3.95Ba1,,,
,Cubic bixbyite,590,590 K,,,10.1016/j.jmmm.2022.169910,FALSE,,Cubic,3.99 μB,,Sc2O2.875C0.125,,,C0.125O2.875Sc2.0,,Ia-3,
,Cubic bixbyite,405,405 K,,,10.1016/j.jmmm.2022.169910,FALSE,,Cubic,4.00 μB,,Y2O2.875C0.125,,,C0.125O2.875Y2.0,,Ia-3,
,Cubic bixbyite,455,455 K,,,10.1016/j.jmmm.2022.169910,FALSE,,Cubic,3.99 μB,,Lu2O2.875C0.125,,,C0.125O2.875Lu2.0,,Ia-3,
,Wurtzite,,,25 K,25,10.1016/j.jmmm.2011.09.015,TRUE,,,,,Zn0.97Co0.03O,,,O1Co0.03Zn0.97,,,
,Wurtzite,,,-9 K,-9,10.1016/j.jmmm.2011.09.015,TRUE,,,,,Zn0.97Co0.03O,,,O1Co0.03Zn0.97,,,
,Hexagonal ZrNiAl-type,,,-31 K,-31,10.1016/S0304-8853(02)01485-3,TRUE,"{'a': '7.5344 Å', 'c': '3.7791 Å'}",Hexagonal,"9.09 μB (Tb1, Tb2), 6.64 μB (Tb3)",,TbRhSn,18.8,18.8 K,Rh1Sn1Tb1,,P 6̄ 2m,
,B2,1100,1100 K,,,10.1016/j.jmmm.2017.04.010,TRUE,,,,,Co2FeSi,,,Si1Fe1Co2.0,,,
,Hexagonal,388,388 K,,,10.1016/j.jmmm.2013.10.043,TRUE,"{'a': '5.1521 Å', 'c': '9.7921 Å'}",Ce3Co11B4-type,0.53 μB/Co atom,11.87 μB/f.u.,Pr3Co11B4,,,B4.0Co11.0Pr3.0,,P 6/mmm,
,Hexagonal,400,400 K,,,10.1016/j.jmmm.2013.10.043,TRUE,"{'a': '5.1251 Å', 'c': '9.8156 Å'}",Ce3Co11B4-type,0.60 μB/Co atom,3.46 μB/f.u.,Pr2Gd1Co11B4,,,B4.0Co11.0Pr2.0Gd1.0,,P 6/mmm,
,Hexagonal,416,416 K,,,10.1016/j.jmmm.2013.10.043,TRUE,"{'a': '5.1009 Å', 'c': '9.8298 Å'}",Ce3Co11B4-type,0.60 μB/Co atom,5.61 μB/f.u.,Pr1Gd2Co11B4,,,B4.0Co11.0Pr1.0Gd2.0,,P 6/mmm,
,Hexagonal,464,464 K,,,10.1016/j.jmmm.2013.10.043,TRUE,"{'a': '5.0805 Å', 'c': '9.8328 Å'}",Ce3Co11B4-type,0.74 μB/Co atom,13.34 μB/f.u.,Gd3Co11B4,,,B4.0Co11.0Gd3.0,,P 6/mmm,
,Monoclinic,226,226 K,229 K,229,10.1016/j.jmmm.2020.167159,TRUE,"{'a': '5.522 Å', 'b': '5.483 Å', 'c': '7.769 Å'}",P21/n,8.12 μB/f.u.,,La2MnCoO6,,,O6.0Mn1Co1La2.0,,P21/n,
,Monoclinic,180,180 K,210 K,210,10.1016/j.jmmm.2020.167159,TRUE,"{'a': '5.513 Å', 'b': '5.492 Å', 'c': '7.773 Å'}",P21/n,7.34 μB/f.u.,,La1.5Bi0.5MnCoO6,,,O6.0Mn1Co1La1.5Bi0.5,,P21/n,
,Monoclinic,165,165 K,185 K,185,10.1016/j.jmmm.2020.167159,TRUE,"{'a': '5.511 Å', 'b': '5.500 Å', 'c': '7.493 Å'}",P21/n,6.87 μB/f.u.,,LaBiMnCoO6,,,O6.0Mn1Co1La1Bi1,,P21/n,
,Rhombohedral,147,147 K,,,10.1016/j.jmmm.2018.12.042,TRUE,"{'a': '9.451 Å', 'c': '7.454 Å'}",,"Ho: 8.9 μB, Co (18h): 0.63 μB, Co (18g): 0.14 μB",,HoCo12B6,,,B6.0Co12.0Ho1,,R-3m,
,Rhombohedral,150,150 K,,,10.1016/j.jmmm.2018.12.042,TRUE,,,0.42 μB/Co atom,,YCo12B6,,,B6.0Co12.0Y1,,R-3m,
949.65 Oe,Rhombohedral,,,74.61 K,74.61,10.1016/j.jmmm.2017.10.092,TRUE,"{'a': '5.5747 Å', 'c': '13.8566 Å'}",Perovskite,,1.08 emu/g,BiFe0.95Co0.05O3,,,O3.0Fe0.95Co0.05Bi1,,R3c,
17970.57 Oe,Rhombohedral,,,42.85 K,42.85,10.1016/j.jmmm.2017.10.092,TRUE,"{'a': '5.5754 Å', 'c': '13.8556 Å'}",Perovskite,,2.15 emu/g,BiFe0.9Co0.1O3,,,O3.0Fe0.9Co0.1Bi1,,R3c,
14779.74 Oe,Rhombohedral,,,19.24 K,19.24,10.1016/j.jmmm.2017.10.092,TRUE,"{'a': '5.5746 Å', 'c': '13.8532 Å'}",Perovskite,,2.48 emu/g,BiFe0.8Co0.2O3,,,O3.0Fe0.8Co0.2Bi1,,R3c,
15400.30 Oe,Rhombohedral,,,23.33 K,23.33,10.1016/j.jmmm.2017.10.092,TRUE,"{'a': '5.5748 Å', 'c': '13.8540 Å'}",Perovskite,,8.25 emu/g,BiFe0.7Co0.3O3,,,O3.0Fe0.7Co0.3Bi1,,R3c,
<1 A/m,BCC,,"337 °C (as-cast), 359 °C (400 °C annealed), 354 °C (425 °C annealed), 370 °C (450 °C annealed), 365 °C (475 °C annealed), 350 °C (500 °C annealed), 335 °C (525 °C annealed), 305 °C (550 °C annealed), 315 °C (575 °C annealed)",,,10.1016/j.jmmm.2004.07.005,TRUE,{'a': '2.8664 Å'},Cubic,,,Fe73.5Cu1Ta3Si13.5B9,,,B9.0Si13.5Fe73.5Cu1.0Ta3.0,,,
,Orthorhombic,235,235 K,,,10.1016/j.jmmm.2010.04.018,TRUE,,,,,La0.7Ca0.3MnO3,,,O3.0Ca0.3Mn1La0.7,,Pnma,
,Rhombohedral,292,292 K,,,10.1016/j.jmmm.2010.04.018,TRUE,,,,,La0.7Sr0.3MnO3,,,O3.0Mn1Sr0.3La0.7,,R-3c,
,,250,250 K,,,10.1016/j.jmmm.2010.04.018,TRUE,,,,,La0.7Ca0.15Sr0.15MnO3,,,O3.0Ca0.15Mn1Sr0.15La0.7,,,
,Cubic inverse spinel,853,853 K,,,10.1016/j.jmmm.2019.165627,TRUE,"{'a': '8.341 Å', 'b': '8.341 Å', 'c': '8.341 Å'}",Cubic,,41 emu/g,NiFe2O4,,,O4.0Fe2.0Ni1,,Fd-3m,
"{'2 K': '473.5 Oe', '10 K': '456 Oe', '40 K': '392 Oe', '300 K': '156.3 Oe'}",Cubic inverse spinel and Perovskite,900,900 K,,,10.1016/j.jmmm.2019.165627,TRUE,"{'a': '8.341 Å', 'b': '8.341 Å', 'c': '8.341 Å'}",Cubic and Rhombohedral,,"{'2 K': '16.80 emu/g', '10 K': '16.46 emu/g', '40 K': '16.33 emu/g', '300 K': '14.62 emu/g'}",0.3NiFe2O4–0.7Na0.5Bi0.5TiO3,,,O7.0Na0.5Ti1Fe2.0Ni1Bi0.5,"{'2 K': '5.63 emu/g', '10 K': '5.50 emu/g', '40 K': '5.22 emu/g', '300 K': '3.64 emu/g'}",Fd-3m and R3c,
,Orthorhombic,,,,,10.1016/j.jmmm.2022.169370,TRUE,"{'a': '9.0210 Å', 'b': '10.2310 Å', 'c': '9.0943 Å'}",YbFe2Al10-type,0.07 μB,,CeFe1.7Ir0.3Al10,3.1,3.1 K,Al10.0Fe1.7Ce1Ir0.3,,Cmcm,
,Orthorhombic,,,,,10.1016/j.jmmm.2022.169370,TRUE,,YbFe2Al10-type,0.40 μB,,CeRu2Al10,27.3,27.3 K,Al10.0Ru2.0Ce1,,Cmcm,
,Orthorhombic,,,,,10.1016/j.jmmm.2022.169370,FALSE,,YbFe2Al10-type,0.29 μB,,CeOs2Al10,28.7,28.7 K,Al10.0Ce1Os2.0,,Cmcm,
,Tetragonal,,,1.42 K,1.42,10.1016/j.jmmm.2006.03.041,TRUE,"{'a': '12.772 Å', 'c': '8.1485 Å'}",,,,BaCu2V2O8,,,O8.0V2.0Cu2.0Ba1,,I-42d,
,,310,310 K,,,10.1016/j.jmmm.2016.01.014,TRUE,,,2.04 μB/f.u. at 5 K,,Ni2.048Mn1.312In0.64,,,Mn1.312Ni2.048In0.64,,,
6.64 mT at 300 K,L21 ordering,778,778 ± 13 K,,,10.1016/j.jmmm.2021.168837,TRUE,"{'a': '5.625 Å', 'b': '5.625 Å', 'c': '5.625 Å'}",Polycrystalline,3.11 μB/f.u. at 300 K,,CoFeMnSi,,,Si1Mn1Fe1Co1,,F 4 - 3 m (216),
,Orthorhombic,157.3,157.3 K,,,10.1016/j.jmmm.2015.05.045,TRUE,,Pbnm,,,La0.7Ca0.3Mn0.94Cu0.06O3,,,O3.0Ca0.3Mn0.94Cu0.06La0.7,,Pbnm,
,Orthorhombic,126.1,126.1 K,,,10.1016/j.jmmm.2015.05.045,TRUE,,Pbnm,,,La0.7Ca0.3Mn0.94Zn0.06O3,,,O3.0Ca0.3Mn0.94Zn0.06La0.7,,Pbnm,
,Orthorhombic,,,-1.34 K,-1.34,10.1016/j.jmmm.2009.04.007,TRUE,"{'a': '9.980 Å', 'b': '11.834 Å', 'c': '5.944 Å'}",U2Co3Si5-type,3.53 μB/Pr,,Pr2Pd3Si5,6.6,6.6 K,Si5.0Pd3.0Pr2.0,,Ibam,
,,,,,,10.1016/j.jmmm.2009.04.007,TRUE,,,,,Pr2Ni3Ge5,8.5,8.5 K,Ni3.0Ge5.0Pr2.0,,,
,,,,,,10.1016/j.jmmm.2009.04.007,FALSE,,,,,Pr2Pd3Ge5,8.3,8.3 K,Ge5.0Pd3.0Pr2.0,,,
,,,,,,10.1016/j.jmmm.2009.04.007,TRUE,,,,,Ce2Pd3Si5,8,8.0 K,Si5.0Pd3.0Ce2.0,,,
,Tetragonal or pseudo-tetragonal,,,"-68 K, -133 K",-100.5,10.1016/j.jmmm.2005.11.035,TRUE,"{'a': '3.7920 Å', 'b': '5.3642 Å', 'c': '12.4345 Å'}",K2NiF4-type,"5.46 μB, 6.11 μB",,Nd1.67Sr0.33NiO4,,,O4.0Ni1Sr0.33Nd1.67,,I4/mmm,
0.055 T,Orthorhombic,,,139.8 K,139.8,10.1016/j.jmmm.2020.166551,TRUE,"{'a': '1.1313 nm', 'b': '0.4132 nm', 'c': '1.1222 nm'}",,9.99 μB,,Tb3NiSi2,140.6,140.6 K,Si2.0Ni1Tb3.0,,Pnma,
,Orthorhombic,,,68.6 K,68.6,10.1016/j.jmmm.2020.166551,TRUE,"{'a': '1.1246 nm', 'b': '0.4118 nm', 'c': '1.1164 nm'}",,10.87 μB,,Dy3NiSi2,76.6,76.6 K,Si2.0Ni1Dy3.0,,Pnma,
,Orthorhombic,215,215 K,,,10.1016/j.jmmm.2020.166551,TRUE,"{'a': '1.1398 nm', 'b': '0.4155 nm', 'c': '1.1310 nm'}",,,,Gd3NiSi2,,,Si2.0Ni1Gd3.0,,Pnma,
1174.10 kA/m,,585.15,312 °C,,,10.1016/j.jmmm.2018.01.070,TRUE,,,,,NdFeB,,,B1Fe1Nd1,1.20 T,,
,Cubic,325,325 K,,,10.1016/j.jmmm.2019.02.086,TRUE,{'a': '6.01 Å'},Austenitic,,,Ni45Cr5Mn37In13,,,Cr5.0Mn37.0Ni45.0In13.0,,,
4324 Oe,Normal cubic spinel,98,98 K,,,10.1016/j.jmmm.2020.167225,TRUE,,Cubic,,9.7 emu/g at 75 K,CoCr2O4,,,O4.0Cr2.0Co1,,Fd3m,
19481 Oe,Normal cubic spinel,84,84 K,,,10.1016/j.jmmm.2020.167225,TRUE,,Cubic,,8.17 emu/g at 5 K,NiCr2O4,,,O4.0Cr2.0Ni1,,Fd3m,
,Face-centered cubic (LiMgPdSn-type),385,385 K,,,10.1016/j.jmmm.2023.170421,FALSE,{'a': '6.1023 Å'},Cubic,2 μB,,CrTiRhAl,,,Al1Ti1Cr1Rh1,,F-43m (no.216),
,,583,> 583 K,,,10.1016/j.jmmm.2023.170421,TRUE,,,,,NiCoMnAl,,,Al1Mn1Co1Ni1,,,
,,928,928 K,,,10.1016/j.jmmm.2023.170421,FALSE,,,,,CoRhMnGe,,,Mn1Co1Ge1Rh1,,,
,,928,928 K,,,10.1016/j.jmmm.2023.170421,FALSE,,,,,CoRhMnSi,,,Si1Mn1Co1Rh1,,,
"2.22 kA/m (DAM), 2.24 kA/m (DIM), 1.13 kA/m (ribbon)",L21 cubic,,"215-230 K (bulk), 270 K (ribbon)",,,10.1016/j.jmmm.2018.11.113,TRUE,{'a': '0.560-0.571 nm'},Cubic,,"10.55 Am^2/kg (DAM), 10.65 Am^2/kg (DIM), 13.55 Am^2/kg (ribbon)",Fe2MnSi,,,Si1Mn1Fe2.0,"0.02 Am^2/kg (DAM), 0.04 Am^2/kg (DIM), 0.01 Am^2/kg (ribbon)",Fm-3m,
2-7 kOe,Amorphous,433.15,160 °C,,,10.1016/j.jmmm.2016.10.047,TRUE,,,,,TbFeCo,,,Fe1Co1Tb1,,,
2-7 kOe,Amorphous,423.15,150 °C,,,10.1016/j.jmmm.2016.10.047,TRUE,,,,,TbFeCo,,,Fe1Co1Tb1,,,
,Rutile,479.098,479.098 K,,,10.1016/j.jmmm.2016.10.022,FALSE,"{'a': '4.501 Å', 'b': '4.501 Å', 'c': '3.01 Å'}",Tetragonal,1.29169 μB,,Mg0.95Ti0.05H2,,,H2.0Mg0.95Ti0.05,,P42/mnm,
,Rutile,487.939,487.939 K,,,10.1016/j.jmmm.2016.10.022,FALSE,"{'a': '4.501 Å', 'b': '4.501 Å', 'c': '3.01 Å'}",Tetragonal,-3.15698 μB,,Mg0.95Cr0.05H2,,,H2.0Mg0.95Cr0.05,,P42/mnm,
,Rutile,194.797,194.797 K,,,10.1016/j.jmmm.2016.10.022,FALSE,"{'a': '4.501 Å', 'b': '4.501 Å', 'c': '3.01 Å'}",Tetragonal,4.09134 μB,,Mg0.95Mn0.05H2,,,H2.0Mg0.95Mn0.05,,P42/mnm,
,Rutile,340.168,340.168 K,,,10.1016/j.jmmm.2016.10.022,FALSE,"{'a': '4.501 Å', 'b': '4.501 Å', 'c': '3.01 Å'}",Tetragonal,-0.93037 μB,,Mg0.95Co0.05H2,,,H2.0Mg0.95Co0.05,,P42/mnm,
,Rutile,220.183,220.183 K,,,10.1016/j.jmmm.2016.10.022,FALSE,"{'a': '4.501 Å', 'b': '4.501 Å', 'c': '3.01 Å'}",Tetragonal,0.00021 μB,,Mg0.95Ni0.05H2,,,H2.0Mg0.95Ni0.05,,P42/mnm,
,Orthorhombic,18.6,18.6 K,-9.0 K,-9,10.1016/j.jmmm.2018.09.104,TRUE,,,0.67 μB per Ce ion,13.7 emu/g,Ce11Pd4In9,,,Pd4.0In9.0Ce11.0,,Cmmm,
,Orthorhombic,16.5,16.5 K,,,10.1016/j.jmmm.2018.09.104,TRUE,,,,,Ce11Ni4In9,,,Ni4.0In9.0Ce11.0,,Cmmm,
,Orthorhombic,6.3,6.3 K,,,10.1016/j.jmmm.2018.09.104,TRUE,,,,,Ce11Ru4In9,,,Ru4.0In9.0Ce11.0,,Cmmm,
,Monoclinic,520,520 K,,,10.1016/j.jmmm.2019.165833,TRUE,"{'a': '5.19', 'b': '5.35', 'c': '7.57'}",,6.0 μB/cell,,Mn2FeReO6,,,O6.0Mn2.0Fe1Re1,,P21/n,
,Hexagonal D88-type,296,296 K,,,10.1016/j.jmmm.2021.168325,TRUE,"{'a': '7.184', 'c': '5.053'}",Hexagonal,,513 kA/m,Mn5.1Ge2.9,,,Mn5.1Ge2.9,,P63/mcm,
,ThCr2Si2-type,294,294 K,,,10.1016/j.jmmm.2016.12.055,TRUE,"{'a': '4.084 Å', 'c': '10.597 Å'}",Tetragonal,,,La0.75Sm0.25Mn2Si2,405,405 K,Si2.0Mn2.0La0.75Sm0.25,,,
,Cubic C15 Laves-phase,,,,,10.1016/S0304-8853(02)01019-3,TRUE,,,,,CeAl2,3.85,3.85 K,Al2.0Ce1,,,
,Cubic,,,-19K,-19,10.1016/j.jmmm.2006.10.026,TRUE,,,2.50 μB/Ce-mol,,Ce3Rh4Sn13,1.6,"2.0K, 1.2K",Rh4.0Sn13.0Ce3.0,,Pm-3n,
,Cubic,,,-7.3K,-7.3,10.1016/j.jmmm.2006.10.026,TRUE,,,3.56 μB/Pr-mol,,Pr3Co4Sn13,,,Co4.0Sn13.0Pr3.0,,Pm-3n,
,Cubic,,,-7.1K,-7.1,10.1016/j.jmmm.2006.10.026,TRUE,,,3.38 μB/Pr-mol,,Pr3Rh4Sn13,,,Rh4.0Sn13.0Pr3.0,,Pm-3n,
1.1 T,Double Perovskite,635,635 K,,,10.1016/j.jmmm.2008.12.029,TRUE,"{'a': '5.523 Å', 'b': '5.523 Å', 'c': '7.90 Å'}",Tetragonal,0.8 μB/formula unit,,Sr2CrReO6,,,O6.0Cr1Sr2.0Re1,,,
,Hg2CuTi-type,700,700 K,,,10.1016/j.jmmm.2019.165661,TRUE,{'a': '5.779 Å'},B2,3.32 μB/f.u.,,Fe50Cr25V25,,,V25.0Cr25.0Fe50.0,,216,
,Hg2CuTi-type,620,620 K,,,10.1016/j.jmmm.2019.165661,TRUE,{'a': '5.788 Å'},B2,2.95 μB/f.u.,,Fe45Cr30V25,,,V25.0Cr30.0Fe45.0,,216,
,Hg2CuTi-type,525,525 K,,,10.1016/j.jmmm.2019.165661,TRUE,{'a': '5.794 Å'},B2,2.58 μB/f.u.,,Fe40Cr35V25,,,V25.0Cr35.0Fe40.0,,216,
,Hg2CuTi-type,415,415 K,,,10.1016/j.jmmm.2019.165661,TRUE,{'a': '5.803 Å'},B2,2.10 μB/f.u.,,Fe35Cr40V25,,,V25.0Cr40.0Fe35.0,,216,
,Hg2CuTi-type,330,330 K,,,10.1016/j.jmmm.2019.165661,TRUE,{'a': '5.796 Å'},B2,1.52 μB/f.u.,,Fe30Cr45V25,,,V25.0Cr45.0Fe30.0,,216,
,Hg2CuTi-type,170,170 K,,,10.1016/j.jmmm.2019.165661,TRUE,{'a': '5.772 Å'},B2,1.15 μB/f.u.,,Fe25Cr50V25,,,V25.0Cr50.0Fe25.0,,216,
,Double-perovskite,280,280 K,,,10.1016/j.jmmm.2006.11.007,TRUE,,,,,La2NiMnO6,,,O6.0Mn1Ni1La2.0,,,
,,300,300 K,,,10.1016/j.jmmm.2006.11.007,TRUE,,,,,La0.7Sr0.3MnO3,,,O3.0Mn1Sr0.3La0.7,,,
0.87 kOe,Spinel,773,773K,,,10.1016/j.jmmm.2004.05.010,TRUE,{'a': '8.425 Å'},Cubic,,72.1 emu/g,Al0.2CoFe1.8O4,,,O4.0Al0.2Fe1.8Co1,,,
1.56 kOe,Spinel,873,873K,,,10.1016/j.jmmm.2004.05.010,TRUE,{'a': '8.385 Å'},Cubic,,62.6 emu/g,Ti0.2Co1.2Fe1.6O4,,,O4.0Ti0.2Fe1.6Co1.2,,,
,Spinel,,,,,10.1016/j.jmmm.2004.05.010,FALSE,,Cubic,,,TiFe2O4,140,140K,O4.0Ti1Fe2.0,,,
0.1 T,HfCuSi2-type,9.6,9.6 K,4.81 K,4.81,10.1016/j.jmmm.2020.167442,TRUE,"{'a': '4.360 Å', 'c': '10.690 Å'}",Tetragonal,2.17 μB,,CeAgSb2,,,Ag1Sb2.0Ce1,1.08 emu/g,P4/nmm,1.69 × 10^−6
,HfCuSi2-type,,,3.83 K,3.83,10.1016/j.jmmm.2020.167442,TRUE,"{'a': '4.341 Å', 'c': '10.644 Å'}",Tetragonal,3.30 μB,,PrAgSb2,3.2,3.2 K,Ag1Sb2.0Pr1,,P4/nmm,-4.85 × 10^−7
,HfCuSi2-type,,,-4.42 K,-4.42,10.1016/j.jmmm.2020.167442,TRUE,"{'a': '4.329 Å', 'c': '10.610 Å'}",Tetragonal,3.23 μB,,NdAgSb2,3.47,3.47 K,Ag1Sb2.0Nd1,,P4/nmm,7.05 × 10^−7
,HfCuSi2-type,,,-55.51 K,-55.51,10.1016/j.jmmm.2020.167442,TRUE,"{'a': '4.307 Å', 'c': '10.540 Å'}",Tetragonal,0.74 μB,,SmAgSb2,9.2,9.2 K,Ag1Sb2.0Sm1,,P4/nmm,1.43 × 10^−6
,HfCuSi2-type,,,-11.44 K,-11.44,10.1016/j.jmmm.2020.167442,TRUE,"{'a': '4.291 Å', 'c': '10.500 Å'}",Tetragonal,9.47 μB,,GdAgSb2,11,11.0 K,Ag1Sb2.0Gd1,,P4/nmm,1.83 × 10^−6
,HfCuSi2-type,,,-30.44 K,-30.44,10.1016/j.jmmm.2020.167442,TRUE,"{'a': '4.280 Å', 'c': '10.460 Å'}",Tetragonal,9.08 μB,,TbAgSb2,14.2,14.2 K,Ag1Sb2.0Tb1,,P4/nmm,-4.97 × 10^−6
,HfCuSi2-type,,,-11.39 K,-11.39,10.1016/j.jmmm.2020.167442,TRUE,"{'a': '4.275 Å', 'c': '10.450 Å'}",Tetragonal,9.66 μB,,DyAgSb2,10,10.0 K,Ag1Sb2.0Dy1,,P4/nmm,-6.05 × 10^−7
,HfCuSi2-type,,,-6.57 K,-6.57,10.1016/j.jmmm.2020.167442,TRUE,"{'a': '4.267 Å', 'c': '10.420 Å'}",Tetragonal,10.58 μB,,HoAgSb2,6.21,6.21 K,Ag1Sb2.0Ho1,,P4/nmm,-2.05 × 10^−6
,HfCuSi2-type,,,-9.15 K,-9.15,10.1016/j.jmmm.2020.167442,TRUE,"{'a': '4.255 Å', 'c': '10.396 Å'}",Tetragonal,8.51 μB,,ErAgSb2,5.41,5.41 K,Ag1Sb2.0Er1,,P4/nmm,-1.37 × 10^−7
,,68,68 K,,,10.1016/j.jmmm.2021.167772,TRUE,,,,0.216 MA/m,CrI3,,,Cr1I3.0,,,
,,37,37 K,,,10.1016/j.jmmm.2021.167772,TRUE,,,,0.256 MA/m,CrBr3,,,Cr1Br3.0,,,
,Tetragonal,,,,,10.1016/S0304-8853(00)00602-8,TRUE,"{'a': '4.652 Å', 'c': '7.542 Å'}",,0.1–0.2 μB,,CeRhIn5,3.8,3.8 K,Rh1In5.0Ce1,,,
,Tetragonal,,,,,10.1016/S0304-8853(00)00602-8,TRUE,"{'a': '4.665 Å', 'c': '12.244 Å'}",,,,Ce2RhIn8,2.8,2.8 K,Rh1In8.0Ce2.0,,,
"118.8 Oe (parallel), 5.6 Oe (perpendicular)",B2,1100,1100 K,,,10.1016/j.jmmm.2018.01.021,TRUE,{'a': '5.615 Å'},Monocrystalline,,,Co2FeSi,,,Si1Fe1Co2.0,,,
,Inverse Spinel,858,858 K,,,10.1016/j.jmmm.2006.07.038,TRUE,,Cubic,,,FeO·Fe2O3,,,O4.0Fe3.0,,,
"5.2 kOe at 2 K, 8.1 kOe at 4 K",Orthorhombic,,,2.38 K,2.38,10.1016/j.jmmm.2019.165653,TRUE,"{'a': '7.124 Å', 'b': '4.501 Å', 'c': '7.453 Å'}",TiNiSi-type,"8.1 μB/Er at 2 K, 7.9 μB/Er at 4 K",,ErCoSn,4.6,4.6 K,Co1Sn1Er1,,Pnma (No. 62),
,,,,,,10.1016/j.jmmm.2019.165653,TRUE,,,,,HoRhSn,6.2,6.2 K,Rh1Sn1Ho1,,,
,,,,,,10.1016/j.jmmm.2019.165653,FALSE,,,,,TmRhSn,3.1,3.1 K,Rh1Sn1Tm1,,,
,,,,,,10.1016/j.jmmm.2019.165653,TRUE,,,,,TmCuAl,4,4 K,Al1Cu1Tm1,,,
,,,,,,10.1016/j.jmmm.2019.165653,TRUE,,,,,HoNiSi,3.8,3.8 K,Si1Ni1Ho1,,,
,,,,,,10.1016/j.jmmm.2019.165653,FALSE,,,,,ErNiSi,3.2,3.2 K,Si1Ni1Er1,,,
,,,,,,10.1016/j.jmmm.2019.165653,TRUE,,,,,HoCuGe,4.7,4.7 K,Cu1Ge1Ho1,,,
,,,,,,10.1016/j.jmmm.2019.165653,TRUE,,,,,HoRhGe,5.5,5.5 K,Ge1Rh1Ho1,,,
,,,,,,10.1016/j.jmmm.2019.165653,TRUE,,,,,DyCuGe,5.2,5.2 K,Cu1Ge1Dy1,,,
,Tetragonal NM martensite,373,373 K,,,10.1016/j.jmmm.2022.170225,TRUE,"{'a': '3.89 Å', 'b': '3.89 Å', 'c': '6.43 Å'}",Tetragonal,,,Ni46Mn22Ga24Co4Cu4,,,Mn22.0Co4.0Ni46.0Cu4.0Ga24.0,,,
,Orthorhombic,275,275 K,,,10.1016/j.jmmm.2018.09.124,TRUE,"{'a': '5.4679 Å', 'b': '5.4367 Å', 'c': '7.6743 Å'}",Perovskite,,,Nd0.67Sr0.33MnO3,,,O3.0Mn1Sr0.33Nd0.67,,Pbnm,
,Orthorhombic,242,242 K,,,10.1016/j.jmmm.2018.09.124,TRUE,"{'a': '5.4590 Å', 'b': '5.4491 Å', 'c': '7.6798 Å'}",Perovskite,,,Nd0.67Sr0.33MnO3,,,O3.0Mn1Sr0.33Nd0.67,,Pbnm,
,,348,348 K,,,10.1016/j.jmmm.2018.09.124,TRUE,,,,,La0.67Sr0.33MnO3,,,O3.0Mn1Sr0.33La0.67,,,
,,328,328 K,,,10.1016/j.jmmm.2018.09.124,TRUE,,,,,La0.7Sr0.25MnO3,,,O3.0Mn1Sr0.25La0.7,,,
,,288,288 K,,,10.1016/j.jmmm.2018.09.124,FALSE,,,,,La0.65Ba0.15MnO3,,,O3.0Mn1Ba0.15La0.65,,,
,,202,202 K,,,10.1016/j.jmmm.2018.09.124,FALSE,,,,,La0.6Ca0.15Ba0.2MnO3,,,O3.0Ca0.15Mn1Ba0.2La0.6,,,
,,295,295 K,,,10.1016/j.jmmm.2018.09.124,FALSE,,,,,La0.6Ca0.2Ba0.15MnO3,,,O3.0Ca0.2Mn1Ba0.15La0.6,,,
,,275,275 K,,,10.1016/j.jmmm.2018.09.124,TRUE,,,,,La0.8MnO3,,,O3.0Mn1La0.8,,,
,,260,260 K,,,10.1016/j.jmmm.2018.09.124,FALSE,,,,,La0.8Na0.05MnO3,,,O3.0Na0.05Mn1La0.8,,,
,,232,232 K,,,10.1016/j.jmmm.2018.09.124,TRUE,,,,,Nd0.67Sr0.33MnO3,,,O3.0Mn1Sr0.33Nd0.67,,,
,,66,66 K,,,10.1016/j.jmmm.2018.09.124,TRUE,,,,,Nd0.67Sr0.33MnO3,,,O3.0Mn1Sr0.33Nd0.67,,,
,,300,300 K,,,10.1016/j.jmmm.2018.09.124,TRUE,,,,,Nd0.63Sr0.37MnO3,,,O3.0Mn1Sr0.37Nd0.63,,,
,,275,275 K,,,10.1016/j.jmmm.2018.09.124,TRUE,,,,,Pr0.52Sr0.48MnO3,,,O3.0Mn1Sr0.48Pr0.52,,,
,,276,276 K,,,10.1016/j.jmmm.2018.09.124,TRUE,,,,,Pr0.6Sr0.2MnO3,,,O3.0Mn1Sr0.2Pr0.6,,,
,,286,286 K,,,10.1016/j.jmmm.2018.09.124,FALSE,,,,,Pr0.53Sr0.3MnO3,,,O3.0Mn1Sr0.3Pr0.53,,,
,,275,275 K,,,10.1016/j.jmmm.2018.09.124,TRUE,,,,,Nd0.50Sr0.33MnO3,,,O3.0Mn1Sr0.33Nd0.5,,,
,,222,222 K,,,10.1016/j.jmmm.2018.09.124,TRUE,,,,,Nd0.50Sr0.33MnO3,,,O3.0Mn1Sr0.33Nd0.5,,,
,Rhombohedral,310,310K,324.38K,324.38,10.1016/j.jmmm.2009.05.002,TRUE,"{'a': '5.527', 'b': '5.527', 'c': '13.487'}",Distorted Rhombohedral,3.22 μB,3.22 μB/Mn,La0.65Ba0.3Na0.05MnO3,,,O3.0Na0.05Mn1Ba0.3La0.65,,R3̄c,
,Rhombohedral,300,300K,319.46K,319.46,10.1016/j.jmmm.2009.05.002,TRUE,"{'a': '5.532', 'b': '5.532', 'c': '13.478'}",Distorted Rhombohedral,3.24 μB,3.15 μB/Mn,La0.65Ba0.3Ag0.05MnO3,,,O3.0Mn1Ag0.05Ba0.3La0.65,,R3̄c,
,Rhombohedral,290,290K,313.54K,313.54,10.1016/j.jmmm.2009.05.002,TRUE,"{'a': '5.538', 'b': '5.538', 'c': '13.477'}",Distorted Rhombohedral,2.98 μB,3.07 μB/Mn,La0.65Ba0.3K0.05MnO3,,,O3.0K0.05Mn1Ba0.3La0.65,,R3̄c,
,Cubic antiperovskite,292,292 K,,,10.1016/j.jmmm.2012.05.022,TRUE,{'a': '0.37802 nm'},Cubic,0.97 μB/Fe,,AlC1.1Fe3,,,C1.1Al1Fe3.0,,Pm-3m,
,Primitive cubic,,,-905 K,-905,10.1016/j.jmmm.2019.01.088,TRUE,{'a': '0.637 nm'},β-Mn type,,,Mn2FeAl,40,40 K,Al1Mn2.0Fe1,,P4132,
0.50 KOe,Monoclinic,150,150 K,,,10.1016/j.jmmm.2021.167770,TRUE,"{'a': '5.5199 Å', 'b': '5.5382 Å', 'c': '7.7381 Å'}",,"1.5496 μB/f.u. (Ni), 3.0360 μB/f.u. (Mn)",1.41 μB/f.u.,La2NiMnO6,,,O6.0Mn1Ni1La2.0,0.78 μB/f.u.,P21/n,
,Hexagonal,275,275 K,,,10.1016/j.jmmm.2023.170696,TRUE,"{'a': '6.027 Å', 'b': '6.027 Å', 'c': '3.4886 Å'}",Fe2P-type,,,Mn1.05Fe0.9P0.5Si0.5,,,Si0.5P0.5Mn1.05Fe0.9,,P6̅2m,
,Hexagonal,279,279 K,,,10.1016/j.jmmm.2023.170696,TRUE,"{'a': '6.0323 Å', 'b': '6.0323 Å', 'c': '3.4817 Å'}",Fe2P-type,,,Mn1.05Fe0.9P0.5Si0.49Mg0.01,,,Mg0.01Si0.49P0.5Mn1.05Fe0.9,,P6̅2m,
,Hexagonal,319,319 K,,,10.1016/j.jmmm.2023.170696,TRUE,"{'a': '6.049 Å', 'b': '6.049 Å', 'c': '3.4806 Å'}",Fe2P-type,,,Mn1.05Fe0.9P0.5Si0.48Mg0.02,,,Mg0.02Si0.48P0.5Mn1.05Fe0.9,,P6̅2m,
,Hexagonal,352,352 K,,,10.1016/j.jmmm.2023.170696,TRUE,"{'a': '6.047 Å', 'b': '6.047 Å', 'c': '3.4846 Å'}",Fe2P-type,,,Mn1.05Fe0.9P0.5Si0.47Mg0.03,,,Mg0.03Si0.47P0.5Mn1.05Fe0.9,,P6̅2m,
,,,,120K,120,10.1016/S0304-8853(01)00138-X,TRUE,,,,,Cu3Se2,50,50K,Cu3.0Se2.0,,,
,Tetragonal,,,,,10.1016/j.jmmm.2005.04.022,TRUE,,P4/mmm,,,RuSr2GdCu2O8,132,132 K,O8.0Cu2.0Sr2.0Ru1Gd1,,P4/mmm,
