Repository: sanjayganeshprabu/Computational-Modeling-and-Predictive-Analytics-for-Materials-Data

# Computational-Modeling-and-Predictive-Analytics-for-Materials-Data-

File: MODIFIED magnetic_materials.csv (part 5 of 112)
Coercivity,Crystal_Structure,Curie,Curie(Tc),Curie_Weiss,Curie_Weiss(θp),DOI,Experimental,Lattice_Parameters,Lattice_Structure,Magnetic_Moment,Magnetization,Material_Name,Neel,Neel(Tn),New_Column_Concatenated,Remanence,Space_Group,Susceptibility
,Rhombohedral,170,170 K,,,10.1016/j.jmmm.2015.06.046,TRUE,"{'a': '5.509', 'b': '5.509', 'c': '13.326'}",R 3̄ c,,,La0.7Sr0.3Mn0.7Fe0.3O3,,,O3.0Mn0.7Fe0.3Sr0.3La0.7,,R 3̄ c,
,Rhombohedral,240,240 K,,,10.1016/j.jmmm.2015.06.046,TRUE,"{'a': '5.489', 'b': '5.489', 'c': '13.286'}",R 3̄ c,"{'μ_y': '±0.6 μB', 'μ_z': '1.7 μB'}",,La0.7Sr0.3Mn0.7Cr0.3O3,,,O3.0Cr0.3Mn0.7Sr0.3La0.7,,R 3̄ c,
,,215,215 K,,,10.1016/j.jmmm.2015.06.046,TRUE,,,,,La0.7Sr0.3Mn0.85Ga0.15O3,,,O3.0Mn0.85Ga0.15Sr0.3La0.7,,,
,,290,290 K,,,10.1016/j.jmmm.2015.06.046,TRUE,,,,,La0.7Sr0.3Mn0.85Cr0.15O3,,,O3.0Cr0.15Mn0.85Sr0.3La0.7,,,
18.20-27.10 kOe,,586.8,310.9-316.4 °C,,,10.1016/j.jmmm.2021.167935,TRUE,,,,,Nd2Fe14B,,,B1Fe14.0Nd2.0,11.1-11.86 kGs,,
,Orthorhombic,,,-32 K,-32,10.1016/j.jmmm.2022.169133,TRUE,"{'a': '5.800(7) Å', 'b': '7.455(8) Å', 'c': '5.308(6) Å'}",Pnma,,,Gd0.9Y0.1MnO3,42,42 K,O3.0Mn1Y0.1Gd0.9,,Pnma,
,Orthorhombic,,,-42 K,-42,10.1016/j.jmmm.2022.169133,TRUE,"{'a': '5.820(3) Å', 'b': '7.422(4) Å', 'c': '5.294(3) Å'}",Pnma,,,Gd0.7Y0.3MnO3,42,42 K,O3.0Mn1Y0.3Gd0.7,,Pnma,
,,,,,,10.1016/j.jmmm.2022.169133,TRUE,,,,,GdMnO3,42,42 K,O3.0Mn1Gd1,,,
,,,,343 K,343,10.1016/j.jmmm.2011.05.035,TRUE,,,5.4 μB/f.u.,,Ni48Co2Mn39Sn11,,,Mn39.0Co2.0Ni48.0Sn11.0,,,
,Olivine-type,,,,,10.1016/j.jmmm.2008.09.003,TRUE,"{'a': '13.600(1) Å', 'b': '10.745(1) Å', 'c': '7.775(1) Å'}",Orthorhombic,,,Mn2GeTe4,135,135K,Mn2.0Ge1Te4.0,,,
,,302,302 K,,,10.1016/j.jmmm.2018.11.079,TRUE,,,,,Er2Fe17,,,Fe17.0Er2.0,,,
,,,,,,10.1016/j.jmmm.2014.11.072,TRUE,,,,,UPd2Al3,14,14 K,Al3.0Pd2.0U1,,,
,,,,,,10.1016/j.jmmm.2014.11.072,TRUE,,,,,U2Zn17,9.7,9.7 K,Zn17.0U2.0,,,
,,,,,,10.1016/j.jmmm.2014.11.072,TRUE,,,,,UCu5,15,15 K,Cu5.0U1,,,
,,,,,,10.1016/j.jmmm.2014.11.072,TRUE,,,,,URu2Si2,17.5,17.5 K,Si2.0Ru2.0U1,,,
,,,,,,10.1016/j.jmmm.2014.11.072,TRUE,,,,,UNi2Al3,4.6,4.6 K,Al3.0Ni2.0U1,,,
24.26 kOe at 0 K,Cubic,,,75 K,75,10.1016/j.jmmm.2018.07.029,TRUE,{'a': '13.597 Å'},,10.7 μB/Tb atom,,Tb5Pd2,,,Pd2.0Tb5.0,12.01 μB/f.u at 0 K,,
,,,,,,10.1016/S0304-8853(00)00847-7,TRUE,,,,,CoTiO3,38,38 K,O3.0Ti1Co1,,,
,,,,,,10.1016/S0304-8853(00)00847-7,TRUE,,,,,CoGe0.03Ti0.97O3,38,38 K,O3.0Ti0.97Co1Ge0.03,,,
,,,,,,10.1016/S0304-8853(00)00847-7,TRUE,,,,,CoGe0.3Ti0.7O3,31,31 K,O3.0Ti0.7Co1Ge0.3,,,
,,,,,,10.1016/S0304-8853(00)00847-7,FALSE,,,,,DyAs0.35V0.65O4,1.6,1.6 K,O4.0V0.65As0.35Dy1,,,
,U2Co3Si5-type orthorhombic,,,+2.4 K,2.4,10.1016/j.jmmm.2012.03.016,TRUE,"{'a': '9.9434 Å', 'b': '11.5961 Å', 'c': '6.0495 Å'}",Orthorhombic,3.39 μB,,Pr2Pt3Si5,,,Si5.0Pr2.0Pt3.0,,Ibam (No. 72),
,,,,,,10.1016/j.jmmm.2012.03.016,TRUE,,,,,Ce2Ni3Ge5,8.5,8.5 K,Ni3.0Ge5.0Ce2.0,,,
,,,,,,10.1016/j.jmmm.2012.03.016,TRUE,,,,,Pr2Ni3Ge5,8.5,8.5 K,Ni3.0Ge5.0Pr2.0,,,
,,,,,,10.1016/j.jmmm.2012.03.016,FALSE,,,,,Pr2Pd3Ge5,8.3,8.3 K,Ge5.0Pd3.0Pr2.0,,,
0 T,monoclinic,,,,,10.1016/j.jmmm.2020.167262,TRUE,"{'a': '3.1121 Å', 'b': '11.9238 Å', 'c': '9.4708 Å'}",,0.17 μB/f.u.,1 × 10^3 emu/mol,Cu2GaBO5,4.1,4.1 K,B1O5.0Cu2.0Ga1,,P 21/c,1.4 emu/(K·mol)
0 T,monoclinic,,,,,10.1016/j.jmmm.2020.167262,TRUE,"{'a': '3.0624 Å', 'b': '11.7855 Å', 'c': '9.3747 Å'}",,0.18 μB/f.u.,0.95 × 10^3 emu/mol,Cu2AlBO5,2.4,2.4 K,B1O5.0Al1Cu2.0,,P 21/c,1.5 emu/(K·mol)
,,,,,,10.1016/j.jmmm.2020.167262,FALSE,,,,,FeMg2BO5,8,8 K,B1O5.0Mg2.0Fe1,,,
,,,,,,10.1016/j.jmmm.2020.167262,FALSE,,,,,Cu2FeBO5,32,32 K,B1O5.0Fe1Cu2.0,,,
,,,,,,10.1016/j.jmmm.2020.167262,TRUE,,,,,Cu2MnBO5,92,92 K,B1O5.0Mn1Cu2.0,,,
,,,,,,10.1016/j.jmmm.2020.167262,FALSE,,,,,Co2.88Cu0.12BO5,43,43 K,B1O5.0Co2.88Cu0.12,,,
,Hexagonal,360,360 K,,,10.1016/j.jmmm.2005.02.013,TRUE,,,,,MnAs,,,Mn1As1,,,
254 Oe (at 5 K),Cubic,97,97 K,60 K,60,10.1016/j.jmmm.2021.168291,TRUE,{'a': '8.3922 Å'},Cubic,4.7 μB (at 20 Oe),40.7 emu/g (at 5 K),NiMn2O4,,,O4.0Mn2.0Ni1,10.2 emu/g (at 5 K),Fd3̄m,
0.023 T to 0.054 T,Monoclinic (pseudo-tetragonal),369,369 K,,,10.1016/j.jmmm.2017.12.082,TRUE,"{'a': '5.93 Å', 'b': '5.93 Å', 'c': '5.6 Å'}",10 M modulated martensite,4.17 μB per formula unit,70.3 Am^2/kg,Ni2.00Mn1.16Ga0.84,,,Mn1.16Ni2.0Ga0.84,,,
,Orthorhombic,,,-82 K,-82,10.1016/j.jmmm.2019.01.080,TRUE,"{'a': '7.5729 Å', 'b': '8.6546 Å', 'c': '5.7981 Å'}",,,,NdCr0.5Fe0.5TiO5,10,10 K,O5.0Ti1Cr0.5Fe0.5Nd1,,Pbam,
,,,,,,10.1016/j.jmmm.2019.01.080,TRUE,,,,,NdCrTiO5,21,21 K,O5.0Ti1Cr1Nd1,,,
,,,,,,10.1016/j.jmmm.2019.01.080,TRUE,,,,,GdCrTiO5,10,10 K,O5.0Ti1Cr1Gd1,,,
10.1 kOe,,581.15,308 °C,,,10.1016/j.jmmm.2019.165260,TRUE,,,,44.4 MGOe,Nd2Fe14B,,,B1Fe14.0Nd2.0,13.6 kGs,,
,Perovskite,374,374 K,,,10.1016/j.jmmm.2004.04.094,TRUE,,,"2.95 μB at 290 K, 3.8 μB at 0 K",,La0.67Sr0.33MnO3,,,O3.0Mn1Sr0.33La0.67,,,
,Perovskite,250,250 K,,,10.1016/j.jmmm.2004.04.094,TRUE,,,,,La0.5Sr0.5CoO3,,,O3.0Co1Sr0.5La0.5,,,
"450 Oe (H ⫽ c), 210 Oe (H ⫽ ab)",Hexagonal,338.1,338.1 K,,,10.1016/j.jmmm.2021.168770,TRUE,,,,,Cr5Te6,,,Cr5.0Te6.0,,P63/mmc,
,Trigonal,222,222.0 K,,,10.1016/j.jmmm.2021.168770,TRUE,,,,,Cr5Te8,,,Cr5.0Te8.0,,,
,,230.65,230.65 K,,,10.1016/j.jmmm.2021.168770,FALSE,,,,,Cr0.62Te,,,Cr0.62Te1,,,
,Monoclinic,318.9,318.90 K,,,10.1016/j.jmmm.2021.168770,FALSE,,,,,Cr4Te5,,,Cr4.0Te5.0,,,
,Perovskite,126,126K,,,10.1016/j.jmmm.2006.10.914,TRUE,{'c': '20.20 Å'},Quasi two-dimensional,3.6 μB at 4.2K,,La1.2Sr1.8Mn2O7,,,O7.0Mn2.0Sr1.8La1.2,,,
"24 mT at 5 K, 1 mT at 300 K",Cubic,858,858 K,,,10.1016/j.jmmm.2018.04.017,TRUE,{'a': '8.384 Å'},,,"410 kA/m at 5 K, 360 kA/m at 300 K",Fe3O4,,,O4.0Fe3.0,,Fd3̅m,
450 Oe,,,,,,10.1016/S0304-8853(02)00005-7,TRUE,,,,,Gd2RuO5,10,10 K,O5.0Ru1Gd2.0,,,
,,,,,,10.1016/S0304-8853(02)00005-7,TRUE,,,,,Eu2Ru2O7,120,120 K,O7.0Ru2.0Eu2.0,,,
,CeCu5Au-type,248,248 K,,,10.1016/S0304-8853(02)01405-1,TRUE,,Orthorhombic,,6.5 μB/f.u. (T →0 K),UFe5Sn,178,178 K,Fe5.0Sn1U1,,Pnma,
,,,,,,10.1016/j.jmmm.2011.01.020,TRUE,,,,,FeBO3,348,348 K,B1O3.0Fe1,,,
<20 A/m,Amorphous,363.15,90°C,,,10.1016/j.jmmm.2010.01.032,TRUE,,,,,Fe81Nb7B12,,,B12.0Fe81.0Nb7.0,,,
,Amorphous,278.15,5°C,,,10.1016/j.jmmm.2010.01.032,TRUE,,,,,Fe79Mo8Cu1B12,,,B12.0Fe79.0Cu1.0Mo8.0,,,
,Orthorhombic,475,475 K,,,10.1016/j.jmmm.2016.02.080,TRUE,"{'a': '5.089 Å', 'b': '6.749 Å', 'c': '4.526 Å'}",,,134 A m^2 kg^-1,Fe3C,,,C1Fe3.0,,Pnma,
,Trigonal,67,67 K,-234 K,-234,10.1016/j.jmmm.2020.166936,TRUE,,,5.02 μB/Mn,1.66 μB/Mn,Mn3Si2Se6,,,Si2.0Mn3.0Se6.0,,C2'/c' (No. 15.89),
,Trigonal,78,78 K,,,10.1016/j.jmmm.2020.166936,TRUE,,,4.2 μB/Mn,1.66 μB/Mn,Mn3Si2Te6,,,Si2.0Mn3.0Te6.0,,,
,,276,276 K,,,10.1016/j.jmmm.2020.166884,TRUE,,,,,Ni48.5Mn22.7Ga22.8,,,Mn22.7Ni48.5Ga22.8,,,
,Zinc-blende,50,50 K,,,10.1016/j.jmmm.2016.07.035,TRUE,,Cubic,,47 emu/cc,GaMnAs,,,Mn1Ga1As1,,,
"{'246 K': '82.2 Oe', '298 K': '23.7 Oe', '334 K': '12.3 Oe'}",Rhombohedral,306,306 K,308 K,308,10.1016/j.jmmm.2019.02.043,TRUE,"{'a': '5.178 Å', 'c': '13.233 Å'}",Perovskite,4.22 μB,,La0.8Ag0.2MnO3,,,O3.0Mn1Ag0.2La0.8,"{'246 K': '4.7 emu/g', '298 K': '0.96 emu/g', '334 K': '0.0046 emu/g'}",R3C,
Large,Monoclinic,193,193K,,,10.1016/S0304-8853(02)01319-7,TRUE,,"Perovskite-like MoO3 layers in the ab plane, Mo2O10 bi-octahedral units along the c axis",0.35 μB/formula unit,,La5Mo4O16,,,O16.0Mo4.0La5.0,,,
,Hexagonal magnetoplumbite,698.15,425°C,,,10.1016/j.jmmm.2015.07.076,TRUE,"{'a': '0.588 nm', 'c': '2.318 nm'}",Hexagonal,20 μB,5580 G,BaFe12O19,,,O19.0Fe12.0Ba1,,P63/mmc,
,Hexagonal magnetoplumbite,655.15,382°C,,,10.1016/j.jmmm.2015.07.076,TRUE,"{'a': '0.586 nm', 'c': '2.312 nm'}",Hexagonal,,,BaAl1Fe11O19,,,O19.0Al1.0Fe11.0Ba1,,P63/mmc,
,Hexagonal magnetoplumbite,571.15,298°C,,,10.1016/j.jmmm.2015.07.076,TRUE,"{'a': '0.573 nm', 'c': '2.294 nm'}",Hexagonal,,350 G,BaAl6Fe6O19,,,O19.0Al6.0Fe6.0Ba1,,P63/mmc,
,Orthorhombic,480,480 K,,,10.1016/j.jmmm.2019.165917,TRUE,"{'a': '0.4518 nm', 'b': '0.5069 nm', 'c': '0.6736 nm'}",,,,Fe3C,,,C1Fe3.0,,,
,,850,850 K,,,10.1016/j.jmmm.2019.165917,TRUE,,,,,Fe3O4,,,O4.0Fe3.0,,,
,Trigonal,,,,,10.1016/j.jmmm.2020.167305,TRUE,"{'a': '5.229(5) Å', 'b': '5.229(5) Å', 'c': '14.231(4) Å'}",Trigonal,"5.6 μB (S1), 6.8 μB (S2)",,Fe4NbTaO9,88,88 K,O9.0Fe4.0Nb1Ta1,,P 3 - c1 (No. 165),
,Trigonal,,,,,10.1016/j.jmmm.2020.167305,FALSE,,Trigonal,,,Fe4Nb2O9,90,90 K,O9.0Fe4.0Nb2.0,,P 3 - c1 (No. 165),
,Trigonal,,,,,10.1016/j.jmmm.2020.167305,FALSE,,Trigonal,,,Fe4Ta2O9,85,85 K,O9.0Fe4.0Ta2.0,,P 3 - c1 (No. 165),
,Trigonal,,,,,10.1016/j.jmmm.2020.167305,TRUE,,Trigonal,,,Co4Nb2O9,28,28 K,O9.0Co4.0Nb2.0,,P 3 - c1 (No. 165),
,Trigonal,,,,,10.1016/j.jmmm.2020.167305,TRUE,,Trigonal,,,Co4Ta2O9,20,20 K,O9.0Co4.0Ta2.0,,P 3 - c1 (No. 165),
,Trigonal,,,,,10.1016/j.jmmm.2020.167305,TRUE,,Trigonal,,,Mn4Nb2O9,109,109 K,O9.0Mn4.0Nb2.0,,P 3 - c1 (No. 165),
,Trigonal,,,,,10.1016/j.jmmm.2020.167305,TRUE,,Trigonal,,,Mn4Ta2O9,103,103 K,O9.0Mn4.0Ta2.0,,P 3 - c1 (No. 165),
,,,,,,10.1016/j.jmmm.2018.12.057,TRUE,,,,,NdMnO3,42,42 K,O3.0Mn1Nd1,,,
,,105,105 K,,,10.1016/j.jmmm.2018.12.057,TRUE,,,,,Nd0.9Cd0.1MnO3,,,O3.0Mn1Cd0.1Nd0.9,,,
,Spinel,129,129 K,,,10.1016/j.jmmm.2006.06.018,TRUE,{'a': '8.1685 Å'},Cubic,3.02 μB,88 emu/g,LiNi0.5Mn1.5O4,,,Li1O4.0Mn1.5Ni0.5,,P4132,
9.18 kOe,Monoclinic,120.5,120.5 K,91.86 K,91.86,10.1016/j.jmmm.2018.08.060,TRUE,"{'a': '5.349 Å', 'b': '5.434 Å', 'c': '7.580 Å'}",P2_1/n,,21.98 emu/g,Sm1.5Ca0.5CoMnO6,,,O6.0Ca0.5Mn1Co1Sm1.5,8.69 emu/g,P2_1/n,
8.15 kOe,Monoclinic,94.3,94.3 K,-66.74 K,-66.74,10.1016/j.jmmm.2018.08.060,TRUE,"{'a': '5.354 Å', 'b': '5.361 Å', 'c': '7.503 Å'}",P2_1/n,,,Sm1.5Ca0.5CoMnO6,,,O6.0Ca0.5Mn1Co1Sm1.5,2.62 emu/g,P2_1/n,
,Spinel,,,232 K,232,10.1016/j.jmmm.2023.170366,TRUE,{'a': '8.102'},Cubic,,,NiCo2O4,,,O4.0Co2.0Ni1,,Fd-3m,
,Tetragonal,,,-13.2 K,-13.2,10.1016/j.jmmm.2017.10.049,TRUE,"{'a': '16.608 Å', 'b': '17.623 Å', 'c': '9.472 Å'}",,11 μB/f.u.,,DyB50,6.1,6.1 K,B50.0Dy1,,Pbam,0.015 emu/mol
,Hexagonal,7,7.0 K,,,10.1016/j.jmmm.2006.10.033,TRUE,,,2.72 μB,,CePd2Ga3,,,Ga3.0Pd2.0Ce1,,P6/mmm,
,Tetragonal,547,547 K,,,10.1016/j.jmmm.2022.169529,TRUE,"{'a': '8.59', 'c': '4.79'}",ThMn12-type,1.7,,NdFe11Ti,,,Ti1Fe11.0Nd1,,I4/mmm,
9 Oe,Rhombohedral,350,350 K,,,10.1016/S0304-8853(01)00513-3,TRUE,,,79.2 emu/g,,La0.7Pb0.3MnO3,,,O3.0Mn1La0.7Pb0.3,,R-3c,0.0091 μB/T
46 Oe,Orthorhombic,212,212 K,,,10.1016/S0304-8853(01)00513-3,TRUE,,,80.7 emu/g,,Pr0.7Pb0.3MnO3,,,O3.0Mn1Pr0.7Pb0.3,,Pnma,0.0667 μB/T
195 Oe,Orthorhombic,164,164 K,,,10.1016/S0304-8853(01)00513-3,TRUE,,,89.3 emu/g,,Nd0.7Pb0.3MnO3,,,O3.0Mn1Nd0.7Pb0.3,,Pnma,0.1196 μB/T
21 Oe,Orthorhombic,69,69 K,65 K,65,10.1016/j.jmmm.2019.166302,TRUE,"{'a': '3.7653 Å', 'b': '10.3105 Å', 'c': '4.2379 Å'}",CrB-type,8.0 μB/f.u.,7.2 μB/f.u.,GdNi,,,Ni1Gd1,,Cmcm,
112 Oe,Orthorhombic,35,35 K,19 K,19,10.1016/j.jmmm.2019.166302,TRUE,"{'a': '7.0197 Å', 'b': '4.1398 Å', 'c': '5.4372 Å'}",FeB-type,10.7 μB/f.u.,8.8 μB/f.u.,HoNi,,,Ni1Ho1,,Pnma,
56 Oe,Orthorhombic,10,10 K,28 K,28,10.1016/j.jmmm.2019.166302,TRUE,"{'a': '7.0098 Å', 'b': '4.1142 Å', 'c': '5.4256 Å'}",FeB-type,10.7 μB/f.u.,8.0 μB/f.u.,ErNi,,,Ni1Er1,,Pnma,
,Cubic (anti-Th3P4),,,,,10.1016/j.jmmm.2006.10.053,TRUE,,,,,Sm4Bi3,120,120 K,Sm4.0Bi3.0,,,
,,150,150 K,,,10.1016/j.jmmm.2006.10.053,FALSE,,,,,Sm4As3,,,As3.0Sm4.0,,,
,,150,150 K,,,10.1016/j.jmmm.2006.10.053,FALSE,,,,,Sm4Sb3,,,Sb3.0Sm4.0,,,
700 Oe,Spinel,,,-85 K,-85,10.1016/S0304-8853(02)00050-1,TRUE,{'a': '8.082 Å'},Cubic,4.4 μB,0.227 emu/g,Co3O4,25,25 K,O4.0Co3.0,,,
,Rhombohedral,,,,,10.1016/j.jmmm.2015.07.014,TRUE,"{'a': '9.1355', 'b': '9.1355'}",Triangular lattice in ab plane,,,Ca3CoMnO6,40,40K,O6.0Ca3.0Mn1Co1,2 μemu,R-3c,
,,225,220-230 K,,,10.1016/j.jmmm.2022.169505,TRUE,,,1.2 ± 0.8 μB,26.3-26.9 μB/f.u.,Co3Gd4,,,Co3.0Gd4.0,,,
,,163,163 K,,,10.1016/j.jmmm.2022.169505,TRUE,,,2.2 ± 2 μB,,Co7Gd12,,,Co7.0Gd12.0,,,
"0.72 kOe (H ‖ c), 0.15 kOe (H ‖ ab)",Shandite,177,177 K,"215 K (H ‖ c), 173 K (H ‖ ab)",194,10.1016/j.jmmm.2022.170059,TRUE,"{'a': '5.37 Å', 'c': '13.17 Å'}",Hexagonal,"2.77 μB (H ‖ c), 6.63 μB (H ‖ ab)","0.84 (H ‖ c), 0.35 (H ‖ ab)",Co3Sn2S2,,,S2.0Co3.0Sn2.0,"0.82 (H ‖ c), 0.042 (H ‖ ab)",,
2.75 T,Tetragonal,593,593 K,,,10.1016/S0304-8853(01)00031-2,TRUE,"{'a': '100 nm', 'b': '40 nm', 'c': '25 nm'}",Platelets,,,Nd2Fe14B,,,B1Fe14.0Nd2.0,,,
2.75 T,Tetragonal,593,593 K,,,10.1016/S0304-8853(01)00031-2,TRUE,"{'a': '100 nm', 'b': '40 nm', 'c': '25 nm'}",Platelets,,,Nd147.6Fe13.1B,,,B1Fe13.1Nd147.6,,,
1.2 T,Tetragonal,593,593 K,,,10.1016/S0304-8853(01)00031-2,TRUE,"{'a': '100 nm', 'b': '40 nm', 'c': '25 nm'}",Platelets,,,Nd2.05Fe13.1B,,,B1Fe13.1Nd2.05,,,
,Tetragonal,593,593 K,,,10.1016/S0304-8853(01)00031-2,TRUE,"{'a': '100 nm', 'b': '40 nm', 'c': '25 nm'}",Platelets,,,Nd38.1Fe13.1B,,,B1Fe13.1Nd38.1,,,
,Tetragonal,,,,,10.1016/S0304-8853(01)00061-0,TRUE,,ThMn12-type,,,CeFe4Al8,165,165 K,Al8.0Fe4.0Ce1,,I4/mmm,
,Tetragonal,,,,,10.1016/S0304-8853(01)00061-0,TRUE,,ThMn12-type,,,ScFe4Al8,225,225 K,Al8.0Sc1Fe4.0,,I4/mmm,
,Tetragonal,,,,,10.1016/S0304-8853(01)00061-0,TRUE,,ThMn12-type,,,YFe4Al8,170,170 K,Al8.0Fe4.0Y1,,I4/mmm,
,Hexagonal,,,-29.5 K,-29.5,10.1016/j.jmmm.2018.12.087,TRUE,,,1.82 μB/f.u.,,Ba3TiRu2O9,,,O9.0Ti1Ru2.0Ba3.0,,P 63/mmc (No. 194),9.04 × 10^−4 emu Oe^−1 f.u.^−1
,,,,,,10.1016/j.jmmm.2018.12.087,FALSE,,,,,Ba3CoRu2O9,93,93 K,O9.0Co1Ru2.0Ba3.0,,,
,Monoclinic,157,157 K,151.4 K,151.4,10.1016/j.jmmm.2016.12.018,TRUE,"{'a': '5.4680 Å', 'b': '5.4356 Å', 'c': '7.6948 Å'}",,6.49 μB,,La1.5Ca0.5CoMnO6,,,O6.0Ca0.5Mn1Co1La1.5,,P 21/n,
1100 Oe,Spinel,663.15,390 °C,,,10.1016/j.jmmm.2004.06.051,TRUE,,,,1.2 - 5.4 emu/g,Ni0.5Zn0.5Fe2O4,,,O4.0Fe2.0Ni0.5Zn0.5,,,
,Rhombohedral distorted perovskite,,,,,10.1016/j.jmmm.2019.166137,TRUE,,Hexagonal,,,BiFe0.9Co0.01Mn0.09O3,653.15,380 °C,O3.0Mn0.09Fe0.9Co0.01Bi1,,R3c,
,Rhombohedral distorted perovskite,,,,,10.1016/j.jmmm.2019.166137,TRUE,,Hexagonal,,10.884 emu/g,BiFe0.9Co0.09Mn0.01O3,676.15,403 °C,O3.0Mn0.01Fe0.9Co0.09Bi1,3.394 emu/g,R3c,
,Anti-Sr2MnO2Mn2Sb2-type,,,,,10.1016/j.jmmm.2017.09.024,TRUE,"{'a': '4.0353', 'c': '17.8237'}",Body-centred tetragonal,3.30 μB,,La2O2Fe2OS2,105,105K,O3.0S2.0Fe2.0La2.0,,I4/mmm,
,Anti-Sr2MnO2Mn2Sb2-type,,,,,10.1016/j.jmmm.2017.09.024,FALSE,,Body-centred tetragonal,3.3 μB,,Sr2F2Fe2OS2,106,106K,O1F2.0S2.0Fe2.0Sr2.0,,,
,Orthorhombic,,,,,10.1016/j.jmmm.2021.168023,TRUE,"{'a': '7.1631 Å', 'b': '11.2161 Å', 'c': '10.1654 Å'}",,,,Pb2Fe1.57Mn0.43Ge2O9,39.9,39.9 K,O9.0Mn0.43Fe1.57Ge2.0Pb2.0,,Pbcn or P21221,
,Orthorhombic,,,,,10.1016/j.jmmm.2021.168023,TRUE,"{'a': '7.149 Å', 'b': '11.177 Å', 'c': '10.144 Å'}",,,,Pb2Fe2Ge2O9,45.2,45.2 K,O9.0Fe2.0Ge2.0Pb2.0,,,
,Tetragonal,585.15,312 °C,,,10.1016/j.jmmm.2020.167128,TRUE,"{'a': '8.8051 Å', 'b': '8.8051 Å', 'c': '12.1964 Å'}",,,159 emu/g,Nd2Fe14B,,,B1Fe14.0Nd2.0,,P42/mnm,
,Tetragonal,604.15,331 °C,,,10.1016/j.jmmm.2020.167128,TRUE,"{'a': '8.8246 Å', 'b': '8.8246 Å', 'c': '12.2229 Å'}",,2.88 μB (Fe),144 emu/g,Nd2Fe14BN0.352,,,B1N0.352Fe14.0Nd2.0,,P42/mnm,
,Orthorhombic,125,125 K,,,10.1016/S0304-8853(02)01153-8,TRUE,,Pbnm,3.4 μB per Mn ion at 2 K,,Sm0.55Sr0.45MnO3,,,O3.0Mn1Sr0.45Sm0.55,,Pbnm,
,Orthorhombic,120,120 K,,,10.1016/S0304-8853(02)01153-8,TRUE,,Pbnm,,,Sm0.6Sr0.4MnO3,,,O3.0Mn1Sr0.4Sm0.6,,Pbnm,
1 kOe,Hexagonal (Ni2In-type),80,80 K,176 K,176,10.1016/j.jmmm.2019.165977,TRUE,,Hexagonal and Orthorhombic,4.4 μB/f.u.,,Mn0.73Fe0.27NiGe,,,Mn0.73Fe0.27Ni1Ge1,,"P63/mmc (Hexagonal), Pnma (Orthorhombic)",
,Hexagonal (Ni2In-type) and Orthorhombic (TiNiSi-type),205,205 K,,,10.1016/j.jmmm.2019.165977,TRUE,,Hexagonal and Orthorhombic,2.8 μB,,MnNiGe,350,350 K,Mn1Ni1Ge1,,"P63/mmc (Hexagonal), Pnma (Orthorhombic)",
~40 Oe at 20 K,fcc rock salt,69,69 K,,,10.1016/j.jmmm.2019.165900,TRUE,{'a': '5.1439 Å'},Polycrystalline,7.0 μB,,EuO,,,O1Eu1,,Fm3m,
"Varies with temperature, peaks at 69 K",fcc rock salt,150,150 K,,,10.1016/j.jmmm.2019.165900,TRUE,{'a': '5.0769 Å'},Polycrystalline,,,EuO1−x,,,O1.0Eu1,,Fm3m,
,,,,,,10.1016/j.jmmm.2020.166877,FALSE,,,,,CsCoCl3,21,21 K,Cl3.0Co1Cs1,,,
,,,,,,10.1016/j.jmmm.2020.166877,FALSE,,,,,CoCl2·2H2O,17.2,17.2 K,H2.0O1Cl2.0Co1,,,
,,,,,,10.1016/j.jmmm.2020.166877,TRUE,,,,,BaCo2V2O8,5.4,5.4 K,O8.0V2.0Co2.0Ba1,,,
,,,,,,10.1016/j.jmmm.2020.166877,TRUE,,,,,CoNb2O6,2.9,2.9 K,O6.0Co1Nb2.0,,,
,"Solid solution (Gd, Tb)",270,270 K,,,10.1016/j.jmmm.2006.03.062,TRUE,,,,,Gd60Tb40,,,Gd60.0Tb40.0,,,
,"Solid solution (Gd, Tb)",297,297 K,,,10.1016/j.jmmm.2006.03.062,TRUE,,,,,Gd60Tb37Ga3,,,Ga3.0Gd60.0Tb37.0,,,
,"Solid solution (Gd, Tb)",275,275 K,,,10.1016/j.jmmm.2006.03.062,TRUE,,,,,Gd60Tb35Ga5,,,Ga5.0Gd60.0Tb35.0,,,
,Rhombohedral,338,338 K,345 K,345,10.1016/j.jmmm.2017.01.100,TRUE,"{'a': '5.493 Å', 'b': '5.493 Å', 'c': '13.360 Å'}",Perovskite,5.16 μB,,La0.7Sr0.3MnO3,,,O3.0Mn1Sr0.3La0.7,,R3-C,
,Rhombohedral,337,337 K,350 K,350,10.1016/j.jmmm.2017.01.100,TRUE,"{'a': '5.495 Å', 'b': '5.495 Å', 'c': '13.362 Å'}",Perovskite,5.51 μB,,La0.7Sr0.29MnO3,,,O3.0Mn1Sr0.29La0.7,,R3-C,
,Rhombohedral,335,335 K,342.4 K,342.4,10.1016/j.jmmm.2017.01.100,TRUE,"{'a': '5.495 Å', 'b': '5.495 Å', 'c': '13.362 Å'}",Perovskite,5.43 μB,,La0.7Sr0.27MnO3,,,O3.0Mn1Sr0.27La0.7,,R3-C,
,Rhombohedral,328,328 K,340 K,340,10.1016/j.jmmm.2017.01.100,TRUE,"{'a': '5.499 Å', 'b': '5.499 Å', 'c': '13.368 Å'}",Perovskite,7.31 μB,,La0.7Sr0.25MnO3,,,O3.0Mn1Sr0.25La0.7,,R3-C,
,Cubic,30,30 K,,,10.1016/j.jmmm.2006.02.044,TRUE,,,0.18 μB,,Si0.51Mn0.49,,,Si0.51Mn0.49,,,
,Cubic,30,30 K,,,10.1016/j.jmmm.2006.02.044,TRUE,,,0.21 μB,,Si0.36Mn0.64,,,Si0.36Mn0.64,,,
,Cubic,70,70 K,,,10.1016/j.jmmm.2006.02.044,TRUE,,,0.33 μB,,Si0.25Mn0.75,104,104 K,Si0.25Mn0.75,,,
,B20-type,30,30 K,,,10.1016/j.jmmm.2006.02.044,TRUE,{'a': '4.558 Å'},,0.4 μB,,MnSi,,,Si1Mn1,,,
,Orthorhombic,124,124 K,,,10.1016/j.jmmm.2010.01.030,TRUE,"{'a': '5.4441 Å', 'b': '5.5465 Å', 'c': '7.6813 Å'}",,,,Nd0.84K0.12MnO3,,,O3.0K0.12Mn1Nd0.84,,Pbnm,
3-4 A/m,fcc,723.15,450 °C,,,10.1016/j.jmmm.2022.170075,TRUE,,,,1.5 T,Fe50Ni50,,,Fe50.0Ni50.0,,,
8 A/m,,503.15,230 °C,,,10.1016/j.jmmm.2022.170075,TRUE,,,,1.3 T,FeNi36,,,Fe1Ni36.0,,,
8-10 A/m,,603.15,330 °C,,,10.1016/j.jmmm.2022.170075,TRUE,,,,1.45 T,FeNi40,,,Fe1Ni40.0,,,
11-12 A/m,,1013.15,740 °C,,,10.1016/j.jmmm.2022.170075,TRUE,,,,1.97 T,FeSi3.8,,,Si3.8Fe1,,,
19 A/m,,943.15,670 °C,,,10.1016/j.jmmm.2022.170075,TRUE,,,,1.6 T,SS430,,,S431.0,,,
,Inverse Spinel Cubic,166,166 K,-515 K,-515,10.1016/j.jmmm.2017.11.068,TRUE,{'a': '8.27 Å'},FCC,11.6 μB,11.4 emu/g,Co2MnO4,,,O4.0Mn1Co2.0,,Fd3̅m,
,Inverse Spinel Cubic,160,160 K,-643 K,-643,10.1016/j.jmmm.2017.11.068,TRUE,{'a': '8.26 Å'},FCC,11.4 μB,9.5 emu/g,Co2Mn0.95Bi0.05O4,,,O4.0Mn0.95Co2.0Bi0.05,,Fd3̅m,
,Inverse Spinel Cubic,158,158 K,-754 K,-754,10.1016/j.jmmm.2017.11.068,TRUE,{'a': '8.25 Å'},FCC,11.3 μB,7.8 emu/g,Co2Mn0.9Bi0.1O4,,,O4.0Mn0.9Co2.0Bi0.1,,Fd3̅m,
,Tetragonal,,,,,10.1016/S0304-8853(00)00708-3,TRUE,,,,,DyB2C2,15.3,15.3 K,B2.0C2.0Dy1,,,
,Tetragonal,,,,,10.1016/S0304-8853(00)00708-3,TRUE,,,,,HoB2C2,5.9,5.9 K,B2.0C2.0Ho1,,,
,Tetragonal,,,,,10.1016/j.jmmm.2009.04.003,TRUE,"{'a': '3.78 Å', 'c': '6.28 Å'}",Cu2Sb-type,"{'Mn(I)': '1.98 μB', 'Mn(II)': '3.44 μB'}",,Mn2As,573,573 K,Mn2.0As1,,,
,Tetragonal,,,,,10.1016/j.jmmm.2013.05.022,TRUE,"{'a': '5.4950 Å', 'c': '25.800 Å'}",K2NiF4-type,,,Sr2IrO4,240,240 K,O4.0Sr2.0Ir1,,I 4 1 / acd,
,Normal spinel,,,,,10.1016/j.jmmm.2020.166874,TRUE,{'a': '8.086(1) Å'},Cubic,2.7(1) μB at 5 K,,Co3O4,23.175,"33 K (0 GPa), 51 K (8.7 GPa)",O4.0Co3.0,,Fd-3m,
,Inverse Perovskite,4.1,4.1 K,-5.56 K,-5.56,10.1016/j.jmmm.2022.170194,TRUE,"{'a': '4.8088 Å', 'b': '4.8088 Å', 'c': '4.8088 Å'}",Cubic,9.58 μB,,Er3AlC,2,<2 K,C1Al1Er3.0,,Pm3̄m (221),
,,,,,,10.1016/j.jmmm.2022.170194,TRUE,,,,,TmMn2Si2,5.5,5.5 K,Si2.0Mn2.0Tm1,,,
,,,,,,10.1016/j.jmmm.2022.170194,FALSE,,,,,ErMn2Si2,6.5,6.5 K,Si2.0Mn2.0Er1,,,
,,,,,,10.1016/j.jmmm.2022.170194,TRUE,,,,,ErRu2Si2,5.5,5.5 K,Si2.0Ru2.0Er1,,,
,,,,,,10.1016/j.jmmm.2022.170194,FALSE,,,,,HoNiGa2,26,26 K,Ni1Ga2.0Ho1,,,
,,,,,,10.1016/j.jmmm.2022.170194,TRUE,,,,,Dy2BaZnO5,2,2 K,O5.0Zn1Ba1Dy2.0,,,
,,,,,,10.1016/j.jmmm.2022.170194,TRUE,,,,,Er2Cr2C3,9.7,9.7 K,C3.0Cr2.0Er2.0,,,
,NaZn13 type,220.2,220.2 K,,,10.1016/j.jmmm.2018.12.045,TRUE,,Cubic,,,LaFe11.2Si1.8,,,Si1.8Fe11.2La1,,Fm-3c,
,Hexagonal,108,108.0 K,,,10.1016/j.jmmm.2018.12.045,TRUE,"{'a': '4.800', 'b': '4.800', 'c': '7.840'}",Hexagonal,,,Fe7Ta3,,,Fe7.0Ta3.0,,P63/mmc,
,Cubic Laves phase,28.5,28.5 K,,,10.1016/S0304-8853(00)00655-7,TRUE,,,0.16 μB per formula unit,,ZrZn2,,,Zn2.0Zr1,,,
6.04 kOe,β-Mn,,,-639 K,-639,10.1016/j.jmmm.2021.168752,TRUE,,Cubic,10.5 μB/f.u.,,Mn1.5Fe1.5Al,,,Al1Mn1.5Fe1.5,0.929 emu/g,P4132,
,β-Mn,,,,,10.1016/j.jmmm.2021.168752,TRUE,,Cubic,5.193 μB/f.u.,,Mn2FeAl,42,42 K,Al1Mn2.0Fe1,,P4132,
4000 Oe,Hexagonal,,,-494 K,-494,10.1016/j.jmmm.2016.04.074,TRUE,"{'a': '6.1373 Å', 'c': '11.3781 Å'}",Hexagonal,5.093 μB,,YMnO3,70,70 K,O3.0Mn1Y1,,P63cm,
350 Oe,Hexagonal,,,-500 K,-500,10.1016/j.jmmm.2016.04.074,TRUE,"{'a': '6.1364 Å', 'c': '11.4312 Å'}",Hexagonal,5.5 μB,,YMn0.8Fe0.2O3,79,79 K,O3.0Mn0.8Fe0.2Y1,,P63cm,
,Rhombohedral,670,670 K,,,10.1016/j.jmmm.2021.167728,TRUE,{'a': '0.7425 nm'},Cubic Laves phase C15,,85 A·m^2/kg at 4.2 K,SmFe2,,,Fe2.0Sm1,,,
,Cubic,541,541 K,,,10.1016/j.jmmm.2021.167728,TRUE,{'a': '0.7366 nm'},Cubic Laves phase C15,,81 A·m^2/kg at 4.2 K,Sm0.2Y0.8Fe2,,,Fe2.0Y0.8Sm0.2,38 A·m^2/kg,,
,Rhombohedral,266,266 K,285.2 K,285.2,10.1016/j.jmmm.2022.170257,TRUE,"{'a': '4.04411 Å', 'b': '4.04411 Å', 'c': '29.1402 Å'}",Trigonal,2.12 μB/Fe,,Fe4GeTe2,,,Fe4.0Ge1Te2.0,,R-3m (No. 166),
,Monoclinic,16,16 K,,,10.1016/j.jmmm.2017.08.015,TRUE,"{'a': '14.744 Å', 'b': '12.955 Å', 'c': '3.509 Å'}",,8.8 μB per Er atom at 6 K,,CoEr2,,,Co1Er2.0,,P 2/m,
,,15,15 K,,,10.1016/j.jmmm.2017.08.015,TRUE,,,,,Tm2Cu2Cd,,,Cu2.0Cd1Tm2.0,,,
,,23,23 K,,,10.1016/j.jmmm.2017.08.015,TRUE,,,,,HoPdIn,,,Pd1In1Ho1,,,
,,44,44 K,,,10.1016/j.jmmm.2017.08.015,TRUE,,,,,Dy3Co,,,Co1Dy3.0,,,
,,6.1,6.1 K,,,10.1016/j.jmmm.2017.08.015,TRUE,,,,,CeSi,,,Si1Ce1,,,
,,10.5,10.5 K,,,10.1016/j.jmmm.2017.08.015,TRUE,,,,,HoCu2,,,Cu2.0Ho1,,,
,,11,11 K,,,10.1016/j.jmmm.2017.08.015,FALSE,,,,,HoCoC2,,,C2.0Co1Ho1,,,
,,4.5,4.5 K,,,10.1016/j.jmmm.2017.08.015,FALSE,,,,,ErMn2Si2,,,Si2.0Mn2.0Er1,,,
,,8.4,8.4 K,,,10.1016/j.jmmm.2017.08.015,TRUE,,,,,TmZn,,,Zn1Tm1,,,
"8.20 kOe (S1), 7.13 kOe (S2), 6.76 kOe (S3)",Hausmannite,45,40-50 K,,,10.1016/j.jmmm.2010.03.016,TRUE,,,,"38.5 emu/g (S1), 32.7 emu/g (S2), 45.8 emu/g (S3)",Mn3O4,,,O4.0Mn3.0,"0.52 (S1), 0.49 (S2), 0.54 (S3)",,
,ZrNiAl-type,8,8 K,,,10.1016/j.jmmm.2017.10.099,TRUE,"{'a': '0.668 pm', 'c': '0.3966 pm'}",Hexagonal,,,UCo0.995Os0.005Al,,,Al1Co0.995Os0.005U1,,P 6̄ 2m,
0.12 T,ZrNiAl-type,26,26 K,,,10.1016/j.jmmm.2017.10.099,TRUE,"{'a': '0.668 pm', 'c': '0.3966 pm'}",Hexagonal,0.4 μB/f.u,,UCo0.98Os0.02Al,,,Al1Co0.98Os0.02U1,,P 6̄ 2m,
,Monoclinic,,,,,10.1016/j.jmmm.2006.11.125,TRUE,,,10.66 μB,,Dy2Al3Si2,5,5 K,Al3.0Si2.0Dy2.0,,Y2Al3Si2-type,
,Monoclinic,4.2,4.2 K,,,10.1016/j.jmmm.2006.11.125,TRUE,,,10.4 μB,,Ho2Al3Si2,7.8,7.8 K,Al3.0Si2.0Ho2.0,,Y2Al3Si2-type,
,Monoclinic,,,,,10.1016/j.jmmm.2006.11.125,TRUE,,,9.68 μB,,Er2Al3Si2,4.2,4.2 K,Al3.0Si2.0Er2.0,,Y2Al3Si2-type,
,Body-centered tetragonal,17.8,17.8 K,,,10.1016/j.jmmm.2006.11.125,TRUE,,,3.38 μB,,PrAlSi,,,Al1Si1Pr1,,α-ThSi2-type,
,Hexagonal,150,150 K,,,10.1016/j.jmmm.2008.02.166,TRUE,"{'a': '5.0460 Å', 'b': '5.0460 Å', 'c': '3.0162 Å'}",Monoclinic below 17 K,"1.5 μB (Tb), 0.5 μB (Co)",,Tb0.75Y0.25Co3B2,,,B2.0Co3.0Y0.25Tb0.75,,"P6/mmm (191), Cmmm (65), C2/m (12)",
,Hexagonal,170,170 K,,,10.1016/j.jmmm.2008.02.166,TRUE,,Orthorhombic below 30 K,,,TbCo3B2,,,B2.0Co3.0Tb1,,"P6/mmm (191), Cmmm (65)",
,Hexagonal,150,150 K,,,10.1016/j.jmmm.2008.02.166,FALSE,,,,,YCo3B2,,,B2.0Co3.0Y1,,P6/mmm (191),
11.5 T at 300 K,CaCu5-type,483,483 K,,,10.1016/j.jmmm.2019.03.024,TRUE,"{'a': '5.108', 'c': '4.165'}",Hexagonal,,,Ce0.96Ta0.04Co4.35Zn0.65,,,Co4.35Zn0.65Ce0.96Ta0.04,,P6/mmm,
,CaCu5-type,800,800 K,,,10.1016/j.jmmm.2019.03.024,TRUE,"{'a': '4.918', 'c': '4.108'}",Hexagonal,,85.5 emu/g,Ce0.79Ta0.07Co3.77Fe0.89Zn0.47,,,Fe0.89Co3.77Zn0.47Ce0.79Ta0.07,,P6/mmm,
,Delafossite,,,-266.38 K,-266.38,10.1016/j.jmmm.2019.166082,TRUE,"{'a': '3.0349 Å', 'b': '3.0349 Å', 'c': '17.1680 Å'}",R-3m,,,CuFeO2,14.05,"12.0 K, 16.1 K",O2.0Fe1Cu1,,R-3m,
,Delafossite,,,-268.46 K,-268.46,10.1016/j.jmmm.2019.166082,TRUE,"{'a': '3.0351 Å', 'b': '3.0351 Å', 'c': '17.1686 Å'}",R-3m,,,Cu0.97Ca0.03FeO2,13.5,"11.6 K, 15.4 K",O2.0Ca0.03Fe1Cu0.97,,R-3m,
,Delafossite,,,-484.35 K,-484.35,10.1016/j.jmmm.2019.166082,TRUE,"{'a': '3.0353 Å', 'b': '3.0353 Å', 'c': '17.1684 Å'}",R-3m,,,Cu0.97Sr0.03FeO2,13.1,"11.5 K, 14.7 K",O2.0Fe1Cu0.97Sr0.03,,R-3m,
,Delafossite,,,-284 K,-284,10.1016/j.jmmm.2019.166082,TRUE,"{'a': '3.0352 Å', 'b': '3.0352 Å', 'c': '17.1691 Å'}",R-3m,,,Cu0.97Ba0.03FeO2,13.55,"11.8 K, 15.3 K",O2.0Fe1Cu0.97Ba0.03,,R-3m,
,"Monoclinic (α phase), Triclinic (γ phase)",,,"-2.4 K (α phase), -7 K (γ phase)",-4.7,10.1016/j.jmmm.2015.08.015,TRUE,,,"5.3 μB/Co ion (α phase), 5.2 μB/Co ion (γ phase)",,CoV2O6,10.25,"14 K (α phase), 6.5 K (γ phase)",O6.0V2.0Co1,,"C 2/m (α phase), P-1 (γ phase)",
1173.90 Oe,Orthorhombic,,,-37.56 K,-37.56,10.1016/j.jmmm.2022.169256,TRUE,"{'a': '5.312377 Å', 'b': '5.843079 Å', 'c': '7.436901 Å'}",Pbnm,9.33 μB,28.54 emu/g,GdMnO3,26.33333333,"43 K, 30 K, 6 K",O3.0Mn1Gd1,9.92 emu/g,Pbnm,
1023.01 Oe,Orthorhombic,,,-39.89 K,-39.89,10.1016/j.jmmm.2022.169256,TRUE,"{'a': '5.314495 Å', 'b': '5.833845 Å', 'c': '7.436205 Å'}",Pbnm,9.28 μB,29.52 emu/g,GdMn0.98Al0.02O3,26.33333333,"43 K, 30 K, 6 K",O3.0Al0.02Mn0.98Gd1,8.37 emu/g,Pbnm,
881.90 Oe,Orthorhombic,,,-37.02 K,-37.02,10.1016/j.jmmm.2022.169256,TRUE,"{'a': '5.311491 Å', 'b': '5.821998 Å', 'c': '7.435687 Å'}",Pbnm,9.20 μB,27.63 emu/g,GdMn0.95Al0.05O3,26.33333333,"43 K, 30 K, 6 K",O3.0Al0.05Mn0.95Gd1,6.18 emu/g,Pbnm,
790.07 Oe,Orthorhombic,,,-35.84 K,-35.84,10.1016/j.jmmm.2022.169256,TRUE,"{'a': '5.305757 Å', 'b': '5.810978 Å', 'c': '7.430799 Å'}",Pbnm,9.08 μB,25.22 emu/g,GdMn0.90Al0.10O3,26.33333333,"43 K, 30 K, 6 K",O3.0Al0.1Mn0.9Gd1,4.68 emu/g,Pbnm,
834.68 Oe,Orthorhombic,,,-27.67 K,-27.67,10.1016/j.jmmm.2022.169256,TRUE,"{'a': '5.304654 Å', 'b': '5.784437 Å', 'c': '7.443675 Å'}",Pbnm,8.97 μB,23.38 emu/g,GdMn0.85Al0.15O3,26.33333333,"43 K, 30 K, 6 K",O3.0Al0.15Mn0.85Gd1,4.27 emu/g,Pbnm,
653.74 Oe,Orthorhombic,,,-28.53 K,-28.53,10.1016/j.jmmm.2022.169256,TRUE,"{'a': '5.310056 Å', 'b': '5.803006 Å', 'c': '7.430391 Å'}",Pbnm,8.85 μB,25.18 emu/g,GdMn0.80Al0.20O3,26.33333333,"43 K, 30 K, 6 K",O3.0Al0.2Mn0.8Gd1,3.72 emu/g,Pbnm,
624.56 Oe,Orthorhombic,,,-27.60 K,-27.6,10.1016/j.jmmm.2022.169256,TRUE,"{'a': '5.312573 Å', 'b': '5.758859 Å', 'c': '7.465379 Å'}",Pbnm,8.75 μB,22.75 emu/g,GdMn0.75Al0.25O3,26.33333333,"43 K, 30 K, 6 K",O3.0Al0.25Mn0.75Gd1,3.21 emu/g,Pbnm,
491.28 Oe,Orthorhombic,,,-23.93 K,-23.93,10.1016/j.jmmm.2022.169256,TRUE,"{'a': '5.310031 Å', 'b': '5.772679 Å', 'c': '7.458842 Å'}",Pbnm,8.65 μB,22.66 emu/g,GdMn0.70Al0.30O3,26.33333333,"43 K, 30 K, 6 K",O3.0Al0.3Mn0.7Gd1,2.36 emu/g,Pbnm,
,Cubic Spinel,595.15,322 °C,,,10.1016/j.jmmm.2005.05.040,TRUE,{'a': '8.365 Å'},Cubic,,3000 Gauss,Mn0.1Ni0.4Zn0.5Fe2O4,,,O4.0Mn0.1Fe2.0Ni0.4Zn0.5,,,
,Cubic Spinel,596.15,323 °C,,,10.1016/j.jmmm.2005.05.040,TRUE,{'a': '8.384 Å'},Cubic,,3800 Gauss,Mn0.2Ni0.3Zn0.5Fe2O4,,,O4.0Mn0.2Fe2.0Ni0.3Zn0.5,,,
,Cubic Spinel,585.15,312 °C,,,10.1016/j.jmmm.2005.05.040,TRUE,{'a': '8.398 Å'},Cubic,,2700 Gauss,Mn0.3Ni0.2Zn0.5Fe2O4,,,O4.0Mn0.3Fe2.0Ni0.2Zn0.5,,,
,Monoclinic,,,,,10.1016/j.jmmm.2016.08.041,TRUE,,,4.9 μB,,MnF3,43,43 K,F3.0Mn1,,,
,,29,29 K,,,10.1016/j.jmmm.2008.11.026,TRUE,,,,,MnSi,,,Si1Mn1,,,
,,50,50 K,,,10.1016/j.jmmm.2008.11.026,TRUE,,,,,Mn4Si7,,,Si7.0Mn4.0,,,
,FCC,194,194 K,,,10.1016/j.jmmm.2006.01.046,TRUE,,,,,CoNb0.6Mn0.4Sb,,,Mn0.4Co1Nb0.6Sb1,,,
,Orthorhombic,90,90 K,140 K,140,10.1016/j.jmmm.2021.167996,TRUE,"{'a': '5.5349 Å', 'b': '5.4417 Å', 'c': '7.6814 Å'}",Pbnm,,,Pr0.6Y0.2Sr0.2MnO3,,,O3.0Mn1Sr0.2Y0.2Pr0.6,,Pbnm,
,Orthorhombic,175,175 K,290 K,290,10.1016/j.jmmm.2021.167996,TRUE,"{'a': '5.4964 Å', 'b': '5.4810 Å', 'c': '7.7542 Å'}",Pbnm,,,Pr0.6La0.2Sr0.2MnO3,,,O3.0Mn1Sr0.2La0.2Pr0.6,,Pbnm,
,Spinel,858,858 K,,,10.1016/j.jmmm.2003.08.019,TRUE,,,,,Fe3O4,,,O4.0Fe3.0,,,
,Tetragonal zircon-type,,,-2.65 K,-2.65,10.1016/j.jmmm.2021.168161,TRUE,"{'a': '7.197 Å', 'b': '7.197 Å', 'c': '6.377 Å'}",Tetragonal,7.71 μB,,DyVO4,,,O4.0V1Dy1,,I41/amd,
,,,,,,10.1016/j.jmmm.2003.11.204,TRUE,,,,,PrSn3,8.6,8.6 K,Sn3.0Pr1,,,
,Monoclinic,115,115 K,,,10.1016/S0304-8853(03)00231-2,TRUE,"{'a': '7.977 Å', 'b': '8.002 Å', 'c': '10.338 Å'}",,0.3 μB,120 G,La5Mo4O16,193,193 K,O16.0Mo4.0La5.0,,,
,Monoclinic,100,100 K,,,10.1016/S0304-8853(03)00231-2,TRUE,"{'a': '7.964 Å', 'b': '7.994 Å', 'c': '10.330 Å'}",,,25 G,La5Mo3.8Mg0.2O16,135,135 K,O16.0Mg0.2Mo3.8La5.0,,,
,Monoclinic,,,,,10.1016/S0304-8853(03)00231-2,TRUE,"{'a': '7.965 Å', 'b': '7.962 Å', 'c': '10.345 Å'}",,,5 G,La5Mo3.46Mg0.54O16,75,75 K,O16.0Mg0.54Mo3.46La5.0,,,
,Monoclinic,110,110 K,,,10.1016/S0304-8853(03)00231-2,TRUE,"{'a': '7.977 Å', 'b': '7.997 Å', 'c': '10.321 Å'}",,,420 G,La5Mo3.8Fe0.2O16,175,175 K,O16.0Fe0.2Mo3.8La5.0,,,
,Monoclinic,110,110 K,,,10.1016/S0304-8853(03)00231-2,TRUE,"{'a': '7.958 Å', 'b': '7.973 Å', 'c': '10.313 Å'}",,,120 G,La5Mo3.15Fe0.85O16,120,120 K,O16.0Fe0.85Mo3.15La5.0,,,
,Monoclinic,100,100 K,,,10.1016/S0304-8853(03)00231-2,TRUE,"{'a': '7.970 Å', 'b': '8.005 Å', 'c': '10.337 Å'}",,,150 G,La5Mo3.95Mn0.05O16,185,185 K,O16.0Mn0.05Mo3.95La5.0,,,
,Cubic,248,248 K,,,10.1016/j.jmmm.2015.01.063,TRUE,,Simple cubic,,,GaCMn3,154,154 K,C1Mn3.0Ga1,,Pm-3m,
,Cubic,308,308 K,,,10.1016/j.jmmm.2015.01.063,TRUE,,Simple cubic,,,GaC0.8Mn3,,,C0.8Mn3.0Ga1,,Pm-3m,
,Hexagonal Fe2P-type,197,197 K,,,10.1016/j.jmmm.2019.01.053,TRUE,"{'a': '6.02960 Å (ribbon), 6.03033 Å (bulk)', 'c': '3.42310 Å (ribbon), 3.44431 Å (bulk)'}",Hexagonal,3.4 μB/f.u. (ribbon),"22 emu/g (bulk), 133 emu/g (ribbon)",Mn1.2Fe0.8P0.6Si0.4B0.05,,,B0.05Si0.4P0.6Mn1.2Fe0.8,,P62m,
,Hexagonal Fe2P-type,165,165 K,,,10.1016/j.jmmm.2019.01.053,TRUE,"{'a': '6.02960 Å (ribbon), 6.03033 Å (bulk)', 'c': '3.42310 Å (ribbon), 3.44431 Å (bulk)'}",Hexagonal,3.4 μB/f.u. (ribbon),"22 emu/g (bulk), 133 emu/g (ribbon)",Mn1.2Fe0.8P0.6Si0.4B0.05,,,B0.05Si0.4P0.6Mn1.2Fe0.8,,P62m,
,Orthorhombic,,,-49 K,-49,10.1016/j.jmmm.2021.168273,TRUE,"{'a': '5.4657 Å', 'b': '5.5260 Å', 'c': '7.7495 Å'}",Pbnm,3.27 μB,,PrFe0.5Cr0.5O3,270,270 K,O3.0Cr0.5Fe0.5Pr1,,Pbnm,
,Rhombohedral,562,562 K,,,10.1016/j.jmmm.2021.168273,TRUE,,R-3c,,,Pr2FeCrO6,,,O6.0Cr1Fe1Pr2.0,,R-3c,
,Tetragonal,,,,,10.1016/j.jmmm.2004.11.300,TRUE,,Distorted square planar,0.51 μB/Cu2+,,Cu2Te2O5Br2,11.6,11.6 K,O5.0Cu2.0Br2.0Te2.0,,,
,,,,,,10.1016/j.jmmm.2004.11.300,TRUE,,,,,Cu2Te2O5Cl2,18.2,18.2 K,O5.0Cl2.0Cu2.0Te2.0,,,
23 A/m,Amorphous,621,621 K,,,10.1016/j.jmmm.2003.12.1322,TRUE,,,,0.77 T,Co70.3Fe4.7Si10B15,,,B15.0Si10.0Fe4.7Co70.3,,,
,Cubic,550,550 K,,,10.1016/j.jmmm.2018.10.050,TRUE,,MgCu2-Type,3.72 μB/F.U.,,TmFe2,,,Fe2.0Tm1,,Fd3m,
,Mn5Si3-type,,,,,10.1016/j.jmmm.2006.03.053,TRUE,"{'a': '0.83600 nm', 'c': '0.62754 nm'}",Hexagonal,9.2 μB at 4K,,Er5Ge3,32,32 K,Ge3.0Er5.0,,P63/mcm,
,Mn5Si3-type,,,,,10.1016/j.jmmm.2006.03.053,TRUE,"{'a': '0.82984 nm', 'c': '0.62278 nm'}",Hexagonal,,,Er5Si3,20,20 K,Si3.0Er5.0,,P63/mcm,
,,20,20 K,,,10.1016/j.jmmm.2006.03.053,TRUE,"{'a': '0.61640 nm', 'c': '0.55874 nm'}",,,,Er,86,86 K,Er1,,,
410-470 Oe at 5 K,Face-centered cubic,404.5,395-414 K,419-425 K,422,10.1016/j.jmmm.2009.08.042,TRUE,{'a': '0.625 nm'},Cubic,2.64-3.05 μB/Cr,3.24-3.90 μB/f.u. at 5 K,CuCr2Se4,,,Cr2.0Cu1Se4.0,,,
232 mT,L21,610,610 K,,,10.1016/j.jmmm.2021.168411,TRUE,{'a': '5.97 Å'},Cubic,3.20 μB/Mn,13 Am2/kg,Cu2MnAl,,,Al1Mn1Cu2.0,,,
,Rhombohedral,,,,,10.1016/j.jmmm.2022.169713,TRUE,"{'a': '4.189 Å', 'b': '4.189 Å', 'c': '26.463 Å'}",Hexagonal,6 μB per Eu atom,0.06 emu/mg,EuSn2As2,24,24 K,As2.0Sn2.0Eu1,,R-3m,
,CeCo3B2-type,,,,,10.1016/j.jmmm.2012.03.036,TRUE,"{'a': '0.5052(1) nm', 'c': '0.3002(1) nm'}",Hexagonal,,,UFe3B2,268,268±5 K,B2.0Fe3.0U1,,P6/mmm (no. 191),
,Orthorhombic,,,,,10.1016/j.jmmm.2012.03.036,TRUE,,,,,UNi4B,20,20 K,B1Ni4.0U1,,Cmcm,
,Monoclinic,,,,,10.1016/j.jmmm.2019.165995,TRUE,"{'a': '9.309 Å', 'b': '3.534 Å', 'c': '6.752 Å'}",,4.60 μB,,MnV2O6,20,20 K,O6.0V2.0Mn1,,C 2/m,
,Triclinic,,,,,10.1016/j.jmmm.2019.165995,TRUE,,,0.74 μB,,CuV2O6,24,24 K,O6.0V2.0Cu1,,,
,,10,10 K,,,10.1016/j.jmmm.2015.04.044,TRUE,,,,,CoFe2O4,,,O4.0Fe2.0Co1,,,
,,286,286 K,,,10.1016/j.jmmm.2019.165691,TRUE,,,,,Ni48.94Mn33.18In17.88,,,Mn33.18Ni48.94In17.88,,,
,,286,286 K,,,10.1016/j.jmmm.2019.165691,TRUE,,,,,Ni50Mn34In16,,,Mn34.0Ni50.0In16.0,,,
,,295,295 K,,,10.1016/j.jmmm.2019.165691,TRUE,,,,,Ni50.2Mn33.4In16.4,,,Mn33.4Ni50.2In16.4,,,
,,216.5,216.5 K,,,10.1016/j.jmmm.2005.10.173,TRUE,,,,,La0.88MnO2.91,,,O2.91Mn1La0.88,,,
,,,,,,10.1016/S0304-8853(01)00696-5,TRUE,,,,,Pr0.65Ca0.35MnO3,180,180 K,O3.0Ca0.35Mn1Pr0.65,,Pbnm,
,,295,295 K,,,10.1016/S0304-8853(01)00696-5,TRUE,,,,,Pr0.65Sr0.35MnO3,,,O3.0Mn1Sr0.35Pr0.65,,Pbnm,
,,255,255 K,,,10.1016/S0304-8853(01)00696-5,TRUE,,,,,Pr0.65Ca0.15Sr0.20MnO3,,,O3.0Ca0.15Mn1Sr0.2Pr0.65,,Pbnm,
,Triclinic,24.5,24.5 K,,,10.1016/j.jmmm.2004.01.083,TRUE,"{'a': '10.132 Å', 'b': '9.385 Å', 'c': '3.458 Å'}",,,17.1 emu/g at 5 K,Cu5Bi2B4O14,,,B4.0O14.0Cu5.0Bi2.0,,P1̄,
,Monoclinic,210.8,210.8 K,219 K,219,10.1016/j.jmmm.2019.03.009,TRUE,,,5.55 μB/f.u.,,La2CoMnO6,,,O6.0Mn1Co1La2.0,,,
,Monoclinic,130.3,130.3 K,117 K,117,10.1016/j.jmmm.2019.03.009,TRUE,,,6.61 μB/f.u.,,Eu2CoMnO6,,,O6.0Mn1Co1Eu2.0,,,
,,125,125 K,,,10.1016/j.jmmm.2020.166973,TRUE,,,,,Ni51Fe22Ga27,,,Fe22.0Ni51.0Ga27.0,,,
,,250,250 K,,,10.1016/j.jmmm.2020.166973,TRUE,,,,,Ni53Fe20Ga27,,,Fe20.0Ni53.0Ga27.0,,,
,,310,310 K,,,10.1016/j.jmmm.2020.166973,TRUE,,,,,Ni54Fe19Ga27,,,Fe19.0Ni54.0Ga27.0,,,
,,360,360 K,,,10.1016/j.jmmm.2020.166973,TRUE,,,,,Ni55Fe18Ga27,,,Fe18.0Ni55.0Ga27.0,,,
,face-centered cubic (fcc),220,220 K,,,10.1016/j.jmmm.2019.03.121,TRUE,{'a': '0.3951 nm'},fcc,0.29 μB,,Pd0.96Co0.04,,,Co0.04Pd0.96,,,
,face-centered cubic (fcc),315,315 K,,,10.1016/j.jmmm.2019.03.121,TRUE,{'a': '0.3940 nm'},fcc,0.45 μB,,Pd0.92Co0.08,,,Co0.08Pd0.92,,,
,face-centered cubic (fcc),350,350 K,,,10.1016/j.jmmm.2019.03.121,TRUE,{'a': '0.3935 nm'},fcc,0.54 μB,,Pd0.90Co0.10,,,Co0.1Pd0.9,,,
290 mT,Hexagonal,65.5,65.5 K,75.2 K,75.2,10.1016/j.jmmm.2021.168857,TRUE,"{'a': '5.114 Å', 'c': '4.151 Å'}",CaCu5-type,4.8 μB,,GdCu4Mn,,,Mn1Cu4.0Gd1,,P6/mmm,0.0054 emu/mol
,,70,70 K,,,10.1016/j.jmmm.2021.168857,TRUE,,,,,GdNi2,,,Ni2.0Gd1,,,
,,32,32 K,,,10.1016/j.jmmm.2021.168857,TRUE,,,,,GdNi5,,,Ni5.0Gd1,,,
,,37,37 K,,,10.1016/j.jmmm.2021.168857,TRUE,,,,,GdCu,,,Cu1Gd1,,,
,,16,16 K,,,10.1016/j.jmmm.2021.168857,TRUE,,,,,GdCu6,,,Cu6.0Gd1,,,
,,108,108 K,,,10.1016/j.jmmm.2021.168857,TRUE,,,,,GdMn2,35,35 K,Mn2.0Gd1,,,
,,489,489 K,,,10.1016/j.jmmm.2021.168857,TRUE,,,,,Gd6Mn23,,,Mn23.0Gd6.0,,,
,,25,25 K,,,10.1016/j.jmmm.2021.168857,TRUE,,,,,GdNi4Si,,,Si1Ni4.0Gd1,,,
,,28,28 K,,,10.1016/j.jmmm.2021.168857,FALSE,,,,,GdNi4Al,,,Al1Ni4.0Gd1,,,
,,30,30 K,,,10.1016/j.jmmm.2021.168857,TRUE,,,,,MnSi,,,Si1Mn1,,,
,,58,58 K,,,10.1016/j.jmmm.2021.168857,TRUE,,,,,Nd5Ge2Si,,,Si1Ge2.0Nd5.0,,,
,,52.5,52.5 K,,,10.1016/j.jmmm.2021.168857,TRUE,,,,,Nd5Ge3,,,Ge3.0Nd5.0,,,
,,58,58 K,,,10.1016/j.jmmm.2021.168857,TRUE,,,,,Dy2Co2Al,,,Al1Co2.0Dy2.0,,,
,Tetragonal,424,424 K,,,10.1016/j.jmmm.2020.166747,TRUE,"{'a': '8.756', 'c': '12.113'}",,29.7 μB,"11.7 kG (300 K), 13.8 kG (5 K)",Ce2Fe14B,,,B1Fe14.0Ce2.0,,P42/mnm,
,hcp,291.71,291.71 K,,,10.1016/j.jmmm.2010.06.013,TRUE,,,,,Gd0.946Fe0.054,,,Fe0.054Gd0.946,,,
,hcp,293,293 K,,,10.1016/j.jmmm.2010.06.013,TRUE,,,,,Gd,,,Gd1,,,
,Monoclinic,,,,,10.1016/j.jmmm.2004.06.031,TRUE,"{'a': '4.034 Å', 'b': '19.081 Å', 'c': '15.710 Å'}",,3.3 μB,,FePb4Sb6S14,30,30K,S14.0Fe1Sb6.0Pb4.0,,P 21/c,
,,,,,,10.1016/j.jmmm.2004.06.031,FALSE,,,4.1 μB,,FeSb2S4,50,50K,S4.0Fe1Sb2.0,,,
,Perovskite,200,200 K,,,10.1016/j.jmmm.2004.08.014,TRUE,,,,,La1.3Sr1.7Mn2O7,,,O7.0Mn2.0Sr1.7La1.3,,I4/mmm,
,Perovskite,200,200 K,,,10.1016/j.jmmm.2004.08.014,TRUE,,,,,La1.25Dy0.05Sr1.7Mn2O7,,,O7.0Mn2.0Sr1.7La1.25Dy0.05,,I4/mmm,
,Perovskite,170,170 K,,,10.1016/j.jmmm.2004.08.014,TRUE,,,,,La1.2Dy0.1Sr1.7Mn2O7,,,O7.0Mn2.0Sr1.7La1.2Dy0.1,,I4/mmm,
,ThCr2Si2-type,6,6 K,20 K,20,10.1016/j.jmmm.2003.12.518,TRUE,"{'a': '4.290 Å', 'c': '10.467 Å'}",Tetragonal,1.42 μB,,CeCu2Ga2,,,Cu2.0Ga2.0Ce1,,,
,Tetragonal,,,,,10.1016/j.jmmm.2015.05.024,TRUE,"{'a': '3.0042', 'c': '8.647'}",MoSi2-type,,,Cr2Al,670,670K,Al1Cr2.0,,I4/mmm,
,Tetragonal,,,,,10.1016/j.jmmm.2015.05.024,TRUE,"{'a': '3.0016', 'c': '8.692'}",MoSi2-type,,,Cr1.975Fe0.0252Al,565,565K,Al1Cr1.975Fe0.0252,,I4/mmm,
,Tetragonal,,,,,10.1016/j.jmmm.2015.05.024,TRUE,"{'a': '2.9849', 'c': '8.699'}",MoSi2-type,,,Cr1.95Fe0.052Al,466,466K,Al1Cr1.95Fe0.052,,I4/mmm,
,Tetragonal,,,,,10.1016/j.jmmm.2015.05.024,TRUE,"{'a': '2.9795', 'c': '8.717'}",MoSi2-type,,,Cr1.925Fe0.0752Al,344,344K,Al1Cr1.925Fe0.0752,,I4/mmm,
,Tetragonal,,,,,10.1016/j.jmmm.2015.05.024,TRUE,"{'a': '2.9735', 'c': '8.711'}",MoSi2-type,,,Cr1.9Fe0.102Al,170,170K,Al1Cr1.9Fe0.102,,I4/mmm,
,Tetragonal,,,-34.4K,-34.4,10.1016/j.jmmm.2015.05.024,TRUE,"{'a': '2.9688', 'c': '8.716'}",MoSi2-type,0.03 μB/TM,,Cr1.875Fe0.1252Al,,,Al1Cr1.875Fe0.1252,,I4/mmm,4.32 x 10^-4 emu/mol/Oe
,Tetragonal,,,-10.9K,-10.9,10.1016/j.jmmm.2015.05.024,TRUE,"{'a': '2.9648', 'c': '8.725'}",MoSi2-type,0.16 μB/TM,,Cr1.85Fe0.152Al,,,Al1Cr1.85Fe0.152,,I4/mmm,4.47 x 10^-4 emu/mol/Oe
,Cubic,,,-7.2K,-7.2,10.1016/j.jmmm.2015.05.024,TRUE,{'a': '2.9403'},Im3m,0.23 μB/TM,,Cr1.75Fe0.252Al,,,Al1Cr1.75Fe0.252,,Im3m,5.11 x 10^-4 emu/mol/Oe
,Cubic,,,-6.1K,-6.1,10.1016/j.jmmm.2015.05.024,TRUE,{'a': '2.9069'},Im3m,0.39 μB/TM,,Cr1.5Fe0.52Al,,,Al1Cr1.5Fe0.52,,Im3m,6.27 x 10^-4 emu/mol/Oe
,Hexagonal,,,-9.9 K,-9.9,10.1016/j.jmmm.2018.12.023,TRUE,"{'a': '9.4274 Å', 'c': '3.1950 Å'}",,,,Ca5Ir3O12,7.8,7.8 K,O12.0Ca5.0Ir3.0,,P6̅2m (No. 189),
,Hexagonal,,,-35 K,-35,10.1016/j.jmmm.2018.12.023,TRUE,"{'a': '9.4608 Å', 'c': '3.2119 Å'}",,,,Ca4.5La0.5Ir3O12,7.8,7.8 K,O12.0Ca4.5La0.5Ir3.0,,P6̅2m (No. 189),
,Hexagonal,,,-29 K,-29,10.1016/j.jmmm.2018.12.023,TRUE,"{'a': '9.4477 Å', 'c': '3.2058 Å'}",,,,Ca4.5Bi0.5Ir3O12,5,5 K,O12.0Ca4.5Ir3.0Bi0.5,,P6̅2m (No. 189),
,Hexagonal,,,-8.3 K,-8.3,10.1016/j.jmmm.2018.12.023,TRUE,"{'a': '9.4315 Å', 'c': '3.1907 Å'}",,,,Ca4.5Na0.5Ir3O12,4,4 K,O12.0Na0.5Ca4.5Ir3.0,,P6̅2m (No. 189),
,Quasicrystal,290,290 K,-20 K,-20,10.1016/S0304-8853(02)00007-0,TRUE,,,3.4 μB,,Al70Pd20Mn10,,,Al70.0Mn10.0Pd20.0,,,
183.42 Oe at 10 K,Cubic Spinel,340,340 K,,,10.1016/j.jmmm.2017.03.001,TRUE,{'a': '8.4485 Å'},Cubic,,70.20 emu/g at 10 K,Mn0.5Zn0.5Fe2O4,,,O4.0Mn0.5Fe2.0Zn0.5,,Fd/3m,
,Pyrochlore,,,-11.3 K,-11.3,10.1016/j.jmmm.2021.168220,TRUE,{'a': '10.192 Å'},Cubic,4.8 μB,,Dy2Ir2O7,128,128 K,O7.0Dy2.0Ir2.0,,Fd-3m,
,Cubic Perovskite,325,320-330 K,,,10.1016/j.jmmm.2007.08.019,TRUE,{'a': '0.7755'},Pm3m,,,La0.6Pb0.4MnO3,,,O3.0Mn1La0.6Pb0.4,,Pm3m,
,Cubic Perovskite,325,320-330 K,,,10.1016/j.jmmm.2007.08.019,TRUE,{'a': '0.7742'},Pm3m,,,La0.6Pb0.3Mg0.1MnO3,,,O3.0Mg0.1Mn1La0.6Pb0.3,,Pm3m,
,Cubic Perovskite,325,320-330 K,,,10.1016/j.jmmm.2007.08.019,TRUE,{'a': '0.7733'},Pm3m,,,La0.6Pb0.2Mg0.2MnO3,,,O3.0Mg0.2Mn1La0.6Pb0.2,,Pm3m,
,Cubic Perovskite,325,320-330 K,,,10.1016/j.jmmm.2007.08.019,TRUE,{'a': '0.7751'},Pm3m,,,La0.6Pb0.4Mg0.2MnO3,,,O3.0Mg0.2Mn1La0.6Pb0.4,,Pm3m,
250 Oe,Hexagonal wurtzite,350,350K,,,10.1016/j.jmmm.2009.05.017,TRUE,,c-axis-oriented,0.003 μB/Mn,,GaMnN,,,N1Mn1Ga1,,,
,"Monoclinic (B phase), Cubic (C phase)",,,,,10.1016/j.jmmm.2016.02.041,TRUE,"{'a': '14.0953 Å (B phase at 298 K), 10.8055 Å (C phase at 773 K)', 'b': '3.5483 Å (B phase at 298 K)', 'c': '8.709 Å (B phase at 298 K)'}","Monoclinic, Cubic",,,Gd2O3,17.2,17.2 K,O3.0Gd2.0,,"C2/m (B phase), Ia-3 (C phase)",
,,,,,,10.1016/j.jmmm.2019.02.060,TRUE,,,,,LaFeO3,750,750 K,O3.0Fe1La1,,,
,,,,,,10.1016/j.jmmm.2019.02.060,TRUE,,,,,LaCrO3,280,280 K,O3.0Cr1La1,,,
25.6 Oe,Cubic Spinel,321.95,48.8 °C,,,10.1016/j.jmmm.2019.165382,TRUE,{'a': '0.841 nm'},Spinel,,26 emu/g,Zn0.54Co0.46Cr0.6Fe1.4O4,,,O4.0Cr0.6Fe1.4Co0.46Zn0.54,,,
,,329.48,56.33 °C,,,10.1016/j.jmmm.2019.165382,TRUE,,,,,Mn0.2Zn0.8Fe2O4,,,O4.0Mn0.2Fe2.0Zn0.8,,,
,,315.15,42 °C,,,10.1016/j.jmmm.2019.165382,TRUE,,,,,Ni0.5Zn0.5Fe2O4,,,O4.0Fe2.0Ni0.5Zn0.5,,,
,,315.15,42 °C,,,10.1016/j.jmmm.2019.165382,TRUE,,,,,Cu0.5Zn0.5Fe2O4,,,O4.0Fe2.0Cu0.5Zn0.5,,,
,,315.15,42 °C,,,10.1016/j.jmmm.2019.165382,TRUE,,,,,Co0.5Zn0.5Fe2O4,,,O4.0Fe2.0Co0.5Zn0.5,,,
,,315.15,42 °C,,,10.1016/j.jmmm.2019.165382,TRUE,,,,,Mn0.5Zn0.5Fe2O4,,,O4.0Mn0.5Fe2.0Zn0.5,,,
