Repository: sanjayganeshprabu/Computational-Modeling-and-Predictive-Analytics-for-Materials-Data

# Computational-Modeling-and-Predictive-Analytics-for-Materials-Data-

File: MODIFIED magnetic_materials.csv (part 6 of 112)
Coercivity,Crystal_Structure,Curie,Curie(Tc),Curie_Weiss,Curie_Weiss(θp),DOI,Experimental,Lattice_Parameters,Lattice_Structure,Magnetic_Moment,Magnetization,Material_Name,Neel,Neel(Tn),New_Column_Concatenated,Remanence,Space_Group,Susceptibility
100-110 Oe,Zinc-blende,330,330 K,,,10.1016/j.jmmm.2012.09.041,TRUE,{'a': '0.601 nm'},,,,In0.857Mn0.143As,,,Mn0.143As1In0.857,,,
,Zinc-blende,353,353 K,,,10.1016/j.jmmm.2012.09.041,TRUE,{'a': '0.601 nm'},,,,In0.838Mn0.162As,,,Mn0.162As1In0.838,,,
,Zinc-blende,353,353 K,,,10.1016/j.jmmm.2012.09.041,TRUE,{'a': '0.601 nm'},,,,In0.81Mn0.19As,,,Mn0.19As1In0.81,,,
,Zinc-blende,353,353 K,,,10.1016/j.jmmm.2012.09.041,TRUE,{'a': '0.601 nm'},,,,In0.755Mn0.245As,,,Mn0.245As1In0.755,,,
,Zinc-blende,353,353 K,,,10.1016/j.jmmm.2012.09.041,TRUE,{'a': '0.601 nm'},,,,In0.71Mn0.29As,,,Mn0.29As1In0.71,,,
18.6 Oe at 650K,Cubic,762,762K,,,10.1016/j.jmmm.2014.11.021,TRUE,{'a': '3.802'},,,163 emu/g at 5K,ZnNFe3,,,N1Fe3.0Zn1,,Pm-3m,
16.3 Oe at 300K,Cubic,770,770K,,,10.1016/j.jmmm.2014.11.021,TRUE,{'a': '3.795'},,,188 emu/g at 5K,AlNFe3,,,N1Al1Fe3.0,,Pm-3m,
70 Oe at 5K,,818,818K,,,10.1016/j.jmmm.2014.11.021,FALSE,,,,,AlN0.5Mn3,,,N0.5Al1Mn3.0,,,
29 Oe at 5K,,788,788K,,,10.1016/j.jmmm.2014.11.021,FALSE,,,,,GaC0.5Fe3,,,C0.5Fe3.0Ga1,,,
,,,,0.33 K,0.33,10.1016/j.jmmm.2022.170308,TRUE,{'a': '10.1045 Å'},,14.64 μB/f.u.,44.78 μB/unit cell,Dy2Ti1.8Mn0.2O7,,,O7.0Ti1.8Mn0.2Dy2.0,,Fd-3m,
,,,,0.22 K,0.22,10.1016/j.jmmm.2022.170308,TRUE,{'a': '10.1131 Å'},,14.32 μB/f.u.,42.72 μB/unit cell,Dy2Ti2O7,,,O7.0Ti2.0Dy2.0,,Fd-3m,
"1760 Oe at 310 K, 13,600 Oe at 5 K",Cubic spinel,740,740 K,,,10.1016/j.jmmm.2016.06.090,TRUE,,,,"43 emu/g at 310 K, 46 emu/g at 25 K, 47 emu/g at 5 K",CoFe2O4,,,O4.0Fe2.0Co1,"10 emu/g at 355 K, 16 emu/g at 310 K, 32 emu/g at 25 K, 33 emu/g at 5 K",Fd 3 m,
,Triclinic,,,,,10.1016/j.jmmm.2020.167300,TRUE,,,,,FeVO4,18.5,"22 K, 15 K",O4.0V1Fe1,,P1̄,
,NaZn13-type,208,208 K,,,10.1016/j.jmmm.2017.11.059,TRUE,,,,,La0.6Ce0.4Fe11.0Si2.0,,,Si2.0Fe11.0La0.6Ce0.4,,,
,NaZn13-type,220,220 K,,,10.1016/j.jmmm.2017.11.059,TRUE,,,,,La0.6Ce0.4Fe11.6Si1.4,,,Si1.4Fe11.6La0.6Ce0.4,,,
,Orthorhombic,,,,,10.1016/S0304-8853(03)00302-0,TRUE,"{'a': '4.035 Å', 'b': '3.910 Å', 'c': '13.281 Å'}",Imma,"3.58 μB, 3.34 μB",,DySi2,17,17 K,Si2.0Dy1,,Imma,
,,,,,,10.1016/S0304-8853(03)00302-0,TRUE,,,,,DySi1.75,10,10 K,Si1.75Dy1,,,
31 Oe,Anatase,300,300 K,,,10.1016/j.jmmm.2013.12.025,TRUE,,Tetragonal,,7.9 emu/cm^3,TiO2,,,O2.0Ti1,0.36 emu/cm^3,,
42 Oe,Anatase,300,300 K,,,10.1016/j.jmmm.2013.12.025,TRUE,,Tetragonal,,4.4 emu/cm^3,TiO2,,,O2.0Ti1,0.26 emu/cm^3,,
,Cubic,,,,,10.1016/j.jmmm.2004.01.092,TRUE,"{'a': '8.397 Å', 'b': '8.397 Å', 'c': '8.397 Å'}",Inverse Spinel,4.1 μB,,Fe3O4,858,858 K,O4.0Fe3.0,,Fd-3m,
20 kOe,hp13-type,,,394 K,394,10.1016/S0304-8853(00)01307-X,TRUE,"{'a': '5.52 Å', 'c': '8.96 Å'}",,2.0 μB/Mn atom,Saturation at 110 kOe,YMn6Sn6,333,333 K,Mn6.0Y1Sn6.0,,,
,hp13-type,423,423 K,125 K,125,10.1016/S0304-8853(00)01307-X,TRUE,"{'a': '5.52 Å', 'c': '8.97 Å'}",,9.0 μB/Tb atom,Saturation at 40 kOe,TbMn6Sn6,,,Mn6.0Sn6.0Tb1,,,
,hp13-type,347,347 K,,,10.1016/S0304-8853(00)01307-X,TRUE,"{'a': '5.52 Å', 'c': '8.96 Å'}",,"2.0 μB/Mn atom, 9.0 μB/Tb atom",Saturation at 40 kOe,Y0.8Tb0.2Mn6Sn6,,,Mn6.0Y0.8Sn6.0Tb0.2,,,
,,,,,,10.1016/S0304-8853(00)01307-X,TRUE,,,,Metamagnetic transition at 110 kOe,Fe3Mn4Ge6,528,528 K,Mn4.0Fe3.0Ge6.0,,,
100 Oe,Orthorhombic,25,25 K,-240 K,-240,10.1016/j.jmmm.2019.166146,TRUE,,Perovskite,4.0 μB,"3.34 × 10^-5 emu (298 K), 4.24 × 10^-5 emu (20 K)",YMnO3,57,57 K,O3.0Mn1Y1,,Pbnm,
,Hexagonal,,,"-280 K, -440 K, -580 K",-433.3333333,10.1016/j.jmmm.2019.166146,TRUE,,,,,YMnO3,66.5,"48 K, 85 K",O3.0Mn1Y1,,P63cm,
45 kOe,Monoclinic,,,34 K,34,10.1016/j.jmmm.2020.167480,TRUE,"{'a': '11.758 Å', 'b': '6.831 Å', 'c': '11.431 Å'}",M5S8 type,1.47 μB,,Fe0.25TiS2,52,52 K,S2.0Ti1Fe0.25,1.15 μB,C 12/m1,
90 kOe,,160,160 K,,,10.1016/j.jmmm.2020.167480,FALSE,,,1.0 μB,,Fe0.25TaS2,,,S2.0Fe0.25Ta1,,,
,Monoclinic,,,,,10.1016/j.jmmm.2020.167480,FALSE,,,2.9 μB,,Fe0.5TiS2,140,140 K,S2.0Ti1Fe0.5,,I 12/m 1,
,P-3m1,485,485 K,,,10.1016/j.jmmm.2021.168758,FALSE,,,,,Co2H3,,,H3.0Co2.0,,P-3m1,
,P-3m1,227,227 K,,,10.1016/j.jmmm.2021.168758,FALSE,,,,,Cr2H3,,,H3.0Cr2.0,,P-3m1,
94-313 Oe,Perovskite-like with rhombohedral distortion,339,316-362 K,334-364 K,349,10.1016/j.jmmm.2010.05.032,TRUE,{'a': '5.48-5.50 Å'},Rhombohedral,0.82-1.72 μB/Mn,40-85 emu/g,La0.7Sr0.3MnO3,,,O3.0Mn1Sr0.3La0.7,,R3̄c,
,Orthorhombic,200,200K,,,10.1016/j.jmmm.2012.05.053,TRUE,,,,,La0.45Pr0.25Ca0.3MnO3,,,O3.0Ca0.3Mn1La0.45Pr0.25,,Pnma,
"{'5K': '120 Oe', '300K': '80 Oe'}",Wurtzite,380,380K,,,10.1016/j.jmmm.2008.03.047,TRUE,"{'a': '0.3262 nm', 'c': '0.5225 nm'}",Hexagonal,0.4 μB/cobalt,,Zn0.95Co0.05O,,,O1Co0.05Zn0.95,,,
,Tetragonal,586,586 K,,,10.1016/j.jmmm.2016.10.127,TRUE,"{'a': '8.8032 Å', 'b': '8.8032 Å', 'c': '12.1880 Å'}",P4_2/mnm,,33.6 μB/f.u. at 300 K,Nd2Fe14B,,,B1Fe14.0Nd2.0,,P4_2/mnm,
,Tetragonal to Cubic,143,143 K,,,10.1016/j.jmmm.2013.07.041,TRUE,,,0.42 μB/Mn,,Mn3CuN,,,N1Mn3.0Cu1,,,
,B20-type,320,320 K,,,10.1016/j.jmmm.2004.04.078,TRUE,,,,,CoSi0.70Al0.30,,,Al0.3Si0.7Co1,,,
Vanishingly small,Cubic,287,287 K,,,10.1016/j.jmmm.2019.01.100,TRUE,{'a': '6.069 Å'},LiMgPdSn-type Y structure,2 μB/f.u.,,CoFeTiSn,,,Ti1Fe1Co1Sn1,,F 4̄ 3m,
Vanishingly small,Cubic,,,104 K,104,10.1016/j.jmmm.2019.01.100,TRUE,{'a': '5.806 Å'},LiMgPdSn-type Y structure,1.75 μB,,CoFeVGa,20,20 K,V1Fe1Co1Ga1,,F 4̄ 3m,
,Hexagonal,120,120 K,,,10.1016/j.jmmm.2003.12.1307,TRUE,{'c': '3.09 Å'},CeCo3B2-type,0.4 μB,0.5 μB/Ce at 7 kOe,CeRh3B2,,,B2.0Rh3.0Ce1,,,
,Orthorhombic,,,,,10.1016/j.jmmm.2019.165527,TRUE,"{'a': '6.7319 Å', 'b': '6.7457 Å', 'c': '3.6387 Å'}",,,,TmB2C,11,11.0 K,B2.0C1Tm1,,,
,,8.5,8.5 K,,,10.1016/j.jmmm.2019.165527,FALSE,,,,,DyB2C,,,B2.0C1Dy1,,,
,,7,7.0 K,,,10.1016/j.jmmm.2019.165527,FALSE,,,,,HoB2C,,,B2.0C1Ho1,,,
,,,,,,10.1016/j.jmmm.2019.165527,FALSE,,,,,ErB2C,16,16 K,B2.0C1Er1,,,
,Orthorhombic,35,35 K,,,10.1016/j.jmmm.2007.07.022,TRUE,,Perovskite,,,EuMnO3,47,47 K,O3.0Mn1Eu1,,Pbnm,
"6 Oe at 300 K, 12-18 Oe at 50 K, 320-730 Oe at 3 K",Amorphous,250,250 K,,,10.1016/j.jmmm.2005.05.025,TRUE,,,,,Ni74Mn24Pt2,,,Mn24.0Ni74.0Pt2.0,,,
,Rhombohedral,321,321 K,,,10.1016/j.jmmm.2017.11.083,TRUE,,,,,La0.6Sr0.4Mn0.9Al0.1O3,,,O3.0Al0.1Mn0.9Sr0.4La0.6,,R-3c,
,,344.27,344.27 K,,,10.1016/j.jmmm.2017.11.083,TRUE,,,,,La0.6Ca0.2Sr0.2MnO3,,,O3.0Ca0.2Mn1Sr0.2La0.6,,,
,,311,311 K,,,10.1016/j.jmmm.2017.11.083,TRUE,,,,,La0.67Ba0.33MnO3,,,O3.0Mn1Ba0.33La0.67,,,
,,215,215 K,,,10.1016/j.jmmm.2017.11.083,TRUE,,,,,La0.67Ca0.33Mn0.9Cr0.1O3,,,O3.0Ca0.33Cr0.1Mn0.9La0.67,,,
,,336.24,336.24 K,,,10.1016/j.jmmm.2017.11.083,TRUE,,,,,La0.7Sr0.3Mn0.95Al0.05O3,,,O3.0Al0.05Mn0.95Sr0.3La0.7,,,
,,206.75,206.75 K,,,10.1016/j.jmmm.2017.11.083,TRUE,,,,,La0.7Ca0.3Mn0.9Zn0.1O3,,,O3.0Ca0.3Mn0.9Zn0.1La0.7,,,
,"Cubic (α-MnSe), Hexagonal (β-MnSe)",,,,,10.1016/j.jmmm.2019.03.105,TRUE,"{'a': '5.4416 Å (α-MnSe), 3.8374 Å (β-MnSe)', 'c': '5.9874 Å (β-MnSe)'}","NaCl-type (α-MnSe), NiAs-type (β-MnSe)",,,MnSe,120,120 K,Mn1Se1,,"Fm3m (α-MnSe), P63/mmc (β-MnSe)",
,Cubic,,,,,10.1016/j.jmmm.2019.03.105,TRUE,{'a': '5.2223 Å'},NaCl-type,,,MnS,150,150 K,S1Mn1,,Fm3m,
,,314,314 K,,,10.1016/j.jmmm.2019.03.105,TRUE,,NiAs-type,,,Fe7Se8,,,Fe7.0Se8.0,,,
,,455,455 K,,,10.1016/j.jmmm.2019.03.105,FALSE,,NiAs-type,,,Fe3Se4,,,Fe3.0Se4.0,,,
Increases abruptly below Ts,Spinel,42,42 K,,,10.1016/j.jmmm.2012.06.015,TRUE,"{'a': '8.4367 Å', 'b': '8.4367 Å', 'c': '8.4367 Å'}",Cubic,1.1 μB,,MnCr2O4,,,O4.0Cr2.0Mn1,,,No frequency dependence
,Tetragonal,106,106 K,,,10.1016/j.jmmm.2011.01.042,TRUE,"{'a': '3.8751 Å', 'c': '20.171 Å'}",I4/mmm,3.59 μB,,La1.4Sr1.6Mn2O7,,,O7.0Mn2.0Sr1.6La1.4,,I4/mmm,
,Tetragonal,,,,,10.1016/j.jmmm.2011.01.042,TRUE,,I4/mmm,,,LaSr2Mn2O7,220,220 K,O7.0Mn2.0Sr2.0La1,,I4/mmm,
,,333,333 K,,,10.1016/j.jmmm.2006.10.1167,TRUE,,,,,Cu0.72Ni0.28,,,Ni0.28Cu0.72,,,
,,348,348 K,,,10.1016/j.jmmm.2006.10.1167,TRUE,,,,,Pd0.78Ni0.22,,,Ni0.22Pd0.78,,,
,Hexagonal,3.95,"4.6K, 3.3K",,,10.1016/S0304-8853(03)00409-8,TRUE,,,4.5 μB/f.u.,,TmNi4B,,,B1Ni4.0Tm1,,P6/mmm,
,Disordered AlB2-type,,,-5.17 K,-5.17,10.1016/j.jmmm.2020.167494,TRUE,"{'a': '4.2455 Å', 'c': '4.1933 Å'}",Hexagonal,3.71 μB,,Nd2PtGe3,,,Ge3.0Nd2.0Pt1,,P6/mmm (No.191),
,,245,245 K,,,10.1016/j.jmmm.2005.03.065,TRUE,,,,,La0.7Ca0.3MnO3,,,O3.0Ca0.3Mn1La0.7,,,
,,305,305 K,,,10.1016/j.jmmm.2005.03.065,TRUE,,,,,La0.7Sr0.3MnO3,,,O3.0Mn1Sr0.3La0.7,,,
,ZrNiAl-type,,,,,10.1016/j.jmmm.2003.11.242,TRUE,,Hexagonal,10.6 μB,,DyPdAl,25,25 K,Al1Pd1Dy1,,,
,ZrNiAl-type,,,,,10.1016/j.jmmm.2003.11.242,TRUE,,Hexagonal,,,GdPdAl,48,48 K,Al1Pd1Gd1,,,
,ZrNiAl-type,,,,,10.1016/j.jmmm.2003.11.242,TRUE,,Hexagonal,,,GdNiAl,60,60 K,Al1Ni1Gd1,,,
,ZrNiAl-type,,,,,10.1016/j.jmmm.2003.11.242,TRUE,,Hexagonal,,,TbPdAl,43,43 K,Al1Pd1Tb1,,,
,ZrNiAl-type,,,,,10.1016/j.jmmm.2003.11.242,TRUE,,Hexagonal,,,HoPdAl,16,16 K,Al1Pd1Ho1,,,
,Orthorhombic,,,,,10.1016/j.jmmm.2003.11.242,TRUE,,,,,GdRhAl,30,30 K,Al1Rh1Gd1,,,
,Orthorhombic,,,,,10.1016/j.jmmm.2003.11.242,FALSE,,,,,GdPdSi,30,30 K,Si1Pd1Gd1,,,
,Orthorhombic,,,,,10.1016/j.jmmm.2003.11.242,TRUE,,,,,GdPdGa,30,30 K,Ga1Pd1Gd1,,,
,Orthorhombic,,,,,10.1016/j.jmmm.2003.11.242,FALSE,,,,,GdPdGe,30,30 K,Ge1Pd1Gd1,,,
,Orthorhombic,,,,,10.1016/j.jmmm.2003.11.242,TRUE,,,,,GdPdSn,30,30 K,Pd1Sn1Gd1,,,
,Orthorhombic,,,-100K,-100,10.1016/j.jmmm.2011.07.044,TRUE,"{'a': '9.2605', 'b': '12.3278', 'c': '3.0341'}",,4.83 μB,,Co1.7Mn1.3O2BO3,41,41K,B1O5.0Mn1.3Co1.7,,Pbam,
,Spinel,858,858 K,,,10.1016/S0304-8853(02)01109-5,TRUE,{'a': '8.397 Å'},Cubic,,,Fe3O4,,,O4.0Fe3.0,,,
,Spinel,858,858 K,,,10.1016/S0304-8853(02)01109-5,TRUE,{'a': '8.397 Å'},Cubic,,,Fe3O4 on MgO,,,O5.0Mg1Fe3.0,,,
,Spinel,858,858 K,,,10.1016/S0304-8853(02)01109-5,TRUE,{'a': '8.397 Å'},Cubic,,,Fe3O4 on MgAl2O4,,,O8.0Mg1Al2.0Fe3.0,,,
,Orthorhombic,,,,,10.1016/j.jmmm.2014.08.025,TRUE,"{'a': '9 Å', 'b': '12 Å', 'c': '3 Å'}",Orthorhombic,3.3-3.4 μB,,Fe3O2BO3,112,112 K,B1O5.0Fe3.0,,,
,,858,858 K,,,10.1016/j.jmmm.2014.08.025,TRUE,,,,,Fe3O4,,,O4.0Fe3.0,,,
,,,,,,10.1016/j.jmmm.2014.08.025,FALSE,,,,,Fe2OBO3,155,155 K,B1O4.0Fe2.0,,,
"378 Oe (parallel), 147 Oe (perpendicular)",Cubic Spinel,860,860 K,,,10.1016/j.jmmm.2004.12.016,TRUE,{'a': '8.310 Å'},Polycrystalline,,,Fe3O4,,,O4.0Fe3.0,"0.6 (parallel), 0.1 (perpendicular)",,
,,260,260 K,113.3 K,113.3,10.1016/j.jmmm.2021.167868,TRUE,,,,35 emu/g at 5.0 K,LaCeCo7,,,Co7.0La1Ce1,,,Anomalous behavior related to Griffiths phase at 300 K
18 kOe at 293 K,"Hexagonal Ce2Ni7 type at low temperature, Rhombohedral Gd2Co7 type at high temperature",600,600 K,,,10.1016/j.jmmm.2021.167868,TRUE,,,,,Pr2Co7,,,Co7.0Pr2.0,,"P63/mmc at low temperature, R-3m at high temperature",
,,50,50 K,,,10.1016/j.jmmm.2021.167868,TRUE,,,0.9 μB/f.u.,,Ce2Co7,,,Co7.0Ce2.0,,,
,,233,233 K,,,10.1016/j.jmmm.2021.167868,TRUE,,,3.8 μB/f.u.,,Ce2Co7H7,,,H7.0Co7.0Ce2.0,,,
,Orthorhombic,291.9,291.9 K,,,10.1016/S0304-8853(02)01468-3,TRUE,,,,,MnP,,,P1Mn1,,,
"41 kOe (dry-milling), 3.5 kOe (wet-milling with OY), 16.9 kOe (wet-milling with OY plus dry-milling)",1:5H phase,1093.15,720-920 °C,,,10.1016/j.jmmm.2017.09.012,TRUE,,,,"83.5 emu/g (dry-milling), 79.8 emu/g (wet-milling with OY)",SmCo5,,,Co5.0Sm1,"50.1 emu/g (dry-milling parallel), 45.1 emu/g (dry-milling perpendicular), 61.6 emu/g (wet-milling with OY parallel), 34.1 emu/g (wet-milling with OY perpendicular)",,
,,70,70K,,,10.1016/S0304-8853(00)00846-5,TRUE,,,,,Y0.7Ca0.3MnO3,,,O3.0Ca0.3Mn1Y0.7,,,
,Rutile,400,400 K,,,10.1016/S0304-8853(01)01177-5,TRUE,,Tetragonal,2 μB/Cr ion,,CrO2,,,O2.0Cr1,,,
,,70,70 K,,,10.1016/S0304-8853(01)01177-5,TRUE,,,,,EuO,,,O1Eu1,,,
,,10,10 K,,,10.1016/S0304-8853(01)01177-5,TRUE,,,,,InMnAs,,,Mn1As1In1,,,
,,110,110 K,,,10.1016/S0304-8853(01)01177-5,TRUE,,,,,GaMnAs,,,Mn1Ga1As1,,,
,,823,823 K,,,10.1016/j.jmmm.2004.08.019,TRUE,,,,,Ni80Fe20,,,Fe20.0Ni80.0,,,
,,,,,,10.1016/j.jmmm.2004.08.019,FALSE,{'a': '0.269 nm'},,,,Ir22Mn78,693,693 K,Mn78.0Ir22.0,,,
,Hexagonal,,,,,10.1016/j.jmmm.2005.10.041,TRUE,"{'a': '6.263 Å', 'c': '10.225 Å'}",P63mc,1.73 μB,,LuBaCo4O7,47,47 K,O7.0Co4.0Ba1Lu1,,P63mc,
,Hexagonal,,,,,10.1016/j.jmmm.2005.10.041,TRUE,"{'a': '6.267 Å', 'c': '10.233 Å'}",P63mc,,,YbBaCo4O7,75,75 K,O7.0Co4.0Ba1Yb1,,P63mc,
,Hexagonal,,,,,10.1016/j.jmmm.2005.10.041,TRUE,"{'a': '6.276 Å', 'c': '10.240 Å'}",P63mc,,,TmBaCo4O7,105,105 K,O7.0Co4.0Ba1Tm1,,P63mc,
,Orthorhombic,,,,,10.1016/j.jmmm.2016.12.035,TRUE,"{'a': '5.5296 Å', 'b': '7.7211 Å', 'c': '5.4336 Å'}",Pnma,3.13 μB per Fe3+/Cr3+ site at 6 K,,NdFe0.5Cr0.5O3,310,310 K,O3.0Cr0.5Fe0.5Nd1,,Pnma,
,Cubic,348,348 K,,,10.1016/j.jmmm.2010.05.038,TRUE,"{'a': '3.9666 Å', 'b': '3.9666 Å', 'c': '3.9666 Å'}",Antiperovskite,,3.3 emu/g,Mn3.3Sn0.7C,,,C1Mn3.3Sn0.7,,Pm-3m (No. 221),
,Cubic,275,275 K,,,10.1016/j.jmmm.2010.05.038,TRUE,,Antiperovskite,,,Mn3SnC,,,C1Mn3.0Sn1,,Pm-3m (No. 221),
,Cubic,,,,,10.1016/j.jmmm.2010.05.038,TRUE,,Antiperovskite,,,Mn3CuN,143,143 K,N1Mn3.0Cu1,,,
,Orthorhombic,,,,,10.1016/j.jmmm.2013.06.022,TRUE,"{'a': '7.638 Å', 'b': '4.046 Å', 'c': '6.899 Å'}",Pmma,0.76 μB/Ce,,CeCoAl4,13.5,13.5 K,Al4.0Co1Ce1,,Pmma,1.76 × 10^-4 emu/mol
,Orthorhombic,,,,,10.1016/j.jmmm.2013.06.022,TRUE,"{'a': '7.638 Å', 'b': '4.046 Å', 'c': '6.899 Å'}",Pmma,,,CeCo0.95Cu0.05Al4,13.5,13.5 K,Al4.0Co0.95Cu0.05Ce1,,Pmma,
,Orthorhombic,,,,,10.1016/j.jmmm.2013.06.022,TRUE,"{'a': '7.638 Å', 'b': '4.046 Å', 'c': '6.899 Å'}",Pmma,,,CeCo0.9Cu0.1Al4,13.5,13.5 K,Al4.0Co0.9Cu0.1Ce1,,Pmma,
11.8 kOe,Orthorhombic,,,,,10.1016/j.jmmm.2017.12.106,TRUE,"{'a': '5.5255 Å', 'b': '7.5384 Å', 'c': '5.2455 Å'}",Pbnm,,0.16 emu/mol at 2 K,YCrO3,140,140 K,O3.0Cr1Y1,,Pbnm,
,Orthorhombic,,,,,10.1016/j.jmmm.2017.12.106,TRUE,"{'a': '5.5224 Å', 'b': '7.5356 Å', 'c': '5.2447 Å'}",Pbnm,,,YCr0.975Al0.025O3,129,129 K,O3.0Al0.025Cr0.975Y1,,Pbnm,
18.9 kOe,Orthorhombic,,,,,10.1016/j.jmmm.2017.12.106,TRUE,"{'a': '5.5173 Å', 'b': '7.5295 Å', 'c': '5.2420 Å'}",Pbnm,,,YCr0.95Al0.05O3,115,115 K,O3.0Al0.05Cr0.95Y1,,Pbnm,
,Orthorhombic,,,,,10.1016/j.jmmm.2017.12.106,TRUE,"{'a': '5.5070 Å', 'b': '7.5202 Å', 'c': '5.2384 Å'}",Pbnm,,,YCr0.9Al0.1O3,100,100 K,O3.0Al0.1Cr0.9Y1,,Pbnm,
,Orthorhombic,,,,,10.1016/j.jmmm.2017.12.106,TRUE,"{'a': '5.4912 Å', 'b': '7.5061 Å', 'c': '5.2340 Å'}",Pbnm,,,YCr0.8Al0.2O3,65,65 K,O3.0Al0.2Cr0.8Y1,,Pbnm,
,Triclinic,,,-18.88 K,-18.88,10.1016/j.jmmm.2019.165623,TRUE,"{'a': '6.7121 Å', 'b': '6.7576 Å', 'c': '9.6057 Å'}",,5.13 μB,,AgCo2V3O10,14,"18 K, 10 K",O10.0V3.0Co2.0Ag1,,P 1 -,6.60 emu K mol−1
,Rhombohedral,202,202 K,206 K,206,10.1016/j.jmmm.2017.09.010,TRUE,"{'a': '5.5292 Å', 'b': '5.5292 Å', 'c': '13.3839 Å'}",,3.67 μB/f.u,87.84 emu/g,La0.78Cd0.22MnO3,,,O3.0Mn1Cd0.22La0.78,,R3̅c,
,Rhombohedral,250,250 K,256 K,256,10.1016/j.jmmm.2017.09.010,TRUE,"{'a': '5.5313 Å', 'b': '5.5313 Å', 'c': '13.3872 Å'}",,3.5 μB/f.u,85.57 emu/g,La0.78Cd0.12K0.1MnO3,,,O3.0K0.1Mn1Cd0.12La0.78,,R3̅c,
,Rhombohedral,289,289 K,291 K,291,10.1016/j.jmmm.2017.09.010,TRUE,"{'a': '5.5268 Å', 'b': '5.5268 Å', 'c': '13.3774 Å'}",,3.58 μB/f.u,88.9 emu/g,La0.78Cd0.07K0.15MnO3,,,O3.0K0.15Mn1Cd0.07La0.78,,R3̅c,
,Rhombohedral,326,326 K,326 K,326,10.1016/j.jmmm.2017.09.010,TRUE,"{'a': '5.5258 Å', 'b': '5.5258 Å', 'c': '13.3623 Å'}",,3.62 μB/f.u,91.4 emu/g,La0.78Cd0.02K0.2MnO3,,,O3.0K0.2Mn1Cd0.02La0.78,,R3̅c,
,,294,294 K,,,10.1016/j.jmmm.2017.09.010,TRUE,,,,,Gd,,,Gd1,,,
,,286,286 K,,,10.1016/j.jmmm.2017.09.010,TRUE,,,,,La0.8Cd0.1K0.1MnO3,,,O3.0K0.1Mn1Cd0.1La0.8,,,
,,123,123 K,,,10.1016/j.jmmm.2017.09.010,FALSE,,,,,Nd0.7Ca0.15Sr0.15MnO3,,,O3.0Ca0.15Mn1Sr0.15Nd0.7,,,
,,271,271 K,,,10.1016/j.jmmm.2017.09.010,TRUE,,,,,La0.7Ca0.21Na0.09MnO3,,,O3.0Na0.09Ca0.21Mn1La0.7,,,
,,300,300 K,,,10.1016/j.jmmm.2017.09.010,TRUE,,,,,La0.8Ag0.15K0.05MnO3,,,O3.0K0.05Mn1Ag0.15La0.8,,,
,,330,330 K,,,10.1016/j.jmmm.2017.09.010,TRUE,,,,,La0.8K0.1Na0.1MnO3,,,O3.0Na0.1K0.1Mn1La0.8,,,
,,345,345 K,,,10.1016/j.jmmm.2017.09.010,TRUE,,,,,La0.7Sr0.2Na0.1MnO3,,,O3.0Na0.1Mn1Sr0.2La0.7,,,
,,296,296 K,,,10.1016/j.jmmm.2017.09.010,TRUE,,,,,Pr0.6Sr0.3K0.1MnO3,,,O3.0K0.1Mn1Sr0.3Pr0.6,,,
,,269,269 K,,,10.1016/j.jmmm.2017.09.010,TRUE,,,,,Pr0.6Sr0.2K0.2MnO3,,,O3.0K0.2Mn1Sr0.2Pr0.6,,,
,,315,315 K,,,10.1016/j.jmmm.2017.09.010,TRUE,,,,,La0.69Dy0.01Sr0.3MnO3,,,O3.0Mn1Sr0.3La0.69Dy0.01,,,
,,297,297 K,,,10.1016/j.jmmm.2017.09.010,TRUE,,,,,La0.7Ca0.2Ba0.1MnO3,,,O3.0Ca0.2Mn1Ba0.1La0.7,,,
,,292,292 K,,,10.1016/j.jmmm.2017.09.010,FALSE,,,,,La0.78Pb0.22MnO3,,,O3.0Mn1La0.78Pb0.22,,,
,Monoclinic,228,228 K,,,10.1016/j.jmmm.2019.165847,TRUE,"{'a': '5.526(2) Å', 'b': '5.485(2) Å', 'c': '7.778(4) Å'}",P 21/n,~3.85 μB/f.u.,,La2MnCoO6,,,O6.0Mn1Co1La2.0,,P 21/n,
,Monoclinic,110,110 K,,,10.1016/j.jmmm.2019.165847,TRUE,"{'a': '5.526(2) Å', 'b': '5.485(2) Å', 'c': '7.778(4) Å'}",P 21/n,~3.85 μB/f.u.,,La2MnCoO6,,,O6.0Mn1Co1La2.0,,P 21/n,
,Cubic,,,,,10.1016/j.jmmm.2019.165847,TRUE,{'a': '7.391 Å'},Im -3,,,CaCu3Ti4O12,25,25 K,O12.0Ca1Ti4.0Cu3.0,,Im -3,
,Hexagonal,225,225 K,,,10.1016/j.jmmm.2017.08.016,TRUE,"{'a': '4.083 Å', 'c': '5.307 Å'}",Ni2In-type,,,Mn0.96Cr0.04CoGe,,,Cr0.04Mn0.96Co1Ge1,,P63/mmc,
,Hexagonal,255,255 K,,,10.1016/j.jmmm.2017.08.016,TRUE,"{'a': '4.085 Å', 'c': '5.306 Å'}",Ni2In-type,,,Mn0.89Cr0.11CoGe,,,Cr0.11Mn0.89Co1Ge1,,P63/mmc,
,ThMn12-type,345,345,,,10.1016/j.jmmm.2010.05.019,TRUE,"{'a': '8.552', 'c': '4.798'}",Tetragonal,,,YFe10Mo2,,,Fe10.0Y1Mo2.0,,,
,ThMn12-type,297,297,,,10.1016/j.jmmm.2010.05.019,TRUE,"{'a': '8.561', 'c': '4.804'}",Tetragonal,,,YFe9.5Mo2.5,,,Fe9.5Y1Mo2.5,,,
,ThMn12-type,180,180,,,10.1016/j.jmmm.2010.05.019,TRUE,"{'a': '8.574', 'c': '4.818'}",Tetragonal,,,YFe9Mo3,,,Fe9.0Y1Mo3.0,,,
,Spinel,380,380 K,,,10.1016/j.jmmm.2011.10.041,TRUE,,,5.0 μB,,CuCr2S4,,,S4.0Cr2.0Cu1,,,
,Spinel,,,-2.86 K,-2.86,10.1016/j.jmmm.2011.10.041,TRUE,,,,,Cu0.50Ag0.50CrSnS4,,,S4.0Cr1Cu0.5Ag0.5Sn1,,,
,L21,151,151 K,,,10.1016/j.jmmm.2017.10.098,FALSE,{'a': '5.817'},Cubic,2.094 μB/f.u.,,Ni8Mn2Cr2Ga4,,,Cr2.0Mn2.0Ni8.0Ga4.0,,Fm-3m,
,L21,183,183 K,,,10.1016/j.jmmm.2017.10.098,FALSE,{'a': '5.816'},Cubic,3.544 μB/f.u.,,Ni8Mn2Cr2Ge4,,,Cr2.0Mn2.0Ni8.0Ge4.0,,Fm-3m,
,L21,173,173 K,,,10.1016/j.jmmm.2017.10.098,FALSE,{'a': '6.076'},Cubic,2.174 μB/f.u.,,Ni8Mn2Cr2In4,,,Cr2.0Mn2.0Ni8.0In4.0,,Fm-3m,
,L21,213,213 K,,,10.1016/j.jmmm.2017.10.098,FALSE,{'a': '6.070'},Cubic,3.727 μB/f.u.,,Ni8Mn2Cr2Sn4,,,Cr2.0Mn2.0Ni8.0Sn4.0,,Fm-3m,
,Hexagonal close-packed,280,280 K,,,10.1016/j.jmmm.2020.166967,TRUE,,HCP,,,Tb0.2Gd0.8,,,Gd0.8Tb0.2,,P63/mmc,
,Orthorhombic,,,,,10.1016/j.jmmm.2003.10.007,TRUE,"{'a': '9.970 Å', 'b': '11.87 Å', 'c': '5.990 Å'}",U2Co3Si5-type,,0.96 μB at B=30T,Ce2Pd3Si5,7.8,7.8 K,Si5.0Pd3.0Ce2.0,,,
,Orthorhombic,,,,,10.1016/j.jmmm.2003.10.007,TRUE,"{'a': '9.974 Å', 'b': '11.58 Å', 'c': '5.844 Å'}",U2Co3Si5-type,,0.92 μB at B=30T,Ce2Cu3Si5,4.4,4.4 K,Si5.0Cu3.0Ce2.0,,,
,Tetragonal,,,,,10.1016/j.jmmm.2006.10.029,TRUE,,,0.4 μB/U,,URu2Si2,17.5,17.5 K,Si2.0Ru2.0U1,,,
,Monoclinic,,,-10.2 K,-10.2,10.1016/j.jmmm.2021.168666,TRUE,"{'a': '5.2381 Å', 'b': '5.6112 Å', 'c': '7.4732 Å'}",,15.41 μB/f.u.,,Ho2FeMnO6,7.5,7.5 K,O6.0Mn1Fe1Ho2.0,,P21/n,
,Monoclinic,69,69 K,39.8 K,39.8,10.1016/j.jmmm.2021.168666,TRUE,"{'a': '5.2658 Å', 'b': '5.6662 Å', 'c': '7.5007 Å'}",,15.07 μB/f.u.,,Ho2CoMnO6,,,O6.0Mn1Co1Ho2.0,,P21/n,
,Monoclinic,71.5,71.5 K,9.2 K,9.2,10.1016/j.jmmm.2021.168666,TRUE,"{'a': '5.2337 Å', 'b': '5.5726 Å', 'c': '7.4899 Å'}",,14.83 μB/f.u.,,Ho2NiMnO6,,,O6.0Mn1Ni1Ho2.0,,P21/n,
,,191,191 K,,,10.1016/j.jmmm.2021.168666,TRUE,,,,,Nd2NiMnO6,,,O6.0Mn1Ni1Nd2.0,,,
,,213,213 K,,,10.1016/j.jmmm.2021.168666,TRUE,,,,,Pr2NiMnO6,,,O6.0Mn1Ni1Pr2.0,,,
,,81,81 K,,,10.1016/j.jmmm.2021.168666,TRUE,,,,,Y2NiMnO6,,,O6.0Mn1Ni1Y2.0,,,
,Orthorhombic,,,+1.1 K,1.1,10.1016/j.jmmm.2020.167152,TRUE,"{'a': '8.3278 Å', 'b': '8.1717 Å', 'c': '22.0606 Å'}",Yb2PdGe6-type,2.82 μB,,Pr2PdGe6,13,13 K,Ge6.0Pd1Pr2.0,,Cmca,
,Orthorhombic,,,-3.5 K,-3.5,10.1016/j.jmmm.2020.167152,TRUE,"{'a': '8.3099 Å', 'b': '8.1588 Å', 'c': '21.9964 Å'}",Yb2PdGe6-type,2.11 μB,,Nd2PdGe6,6.5,6.5 K,Ge6.0Pd1Nd2.0,,Cmca,
,Orthorhombic,,,-29 K,-29,10.1016/j.jmmm.2020.167152,TRUE,,Yb2PdGe6-type,1.95 μB,,Gd2PdGe6,38,38 K,Ge6.0Pd1Gd2.0,,Cmca,
,Orthorhombic,,,-23 K,-23,10.1016/j.jmmm.2020.167152,TRUE,"{'a': '8.1861 Å', 'b': '8.0548 Å', 'c': '21.6022 Å'}",Yb2PdGe6-type,8.64 μB,,Tb2PdGe6,48,48 K,Ge6.0Pd1Tb2.0,,Cmca,
,Orthorhombic,,,-10.1 K,-10.1,10.1016/j.jmmm.2020.167152,TRUE,"{'a': '8.1604 Å', 'b': '8.0363 Å', 'c': '21.5331 Å'}",Yb2PdGe6-type,7.80 μB,,Dy2PdGe6,28,28 K,Ge6.0Pd1Dy2.0,,Cmca,
,Orthorhombic,,,-1.4 K,-1.4,10.1016/j.jmmm.2020.167152,TRUE,"{'a': '8.1502 Å', 'b': '8.0371 Å', 'c': '21.5006 Å'}",Yb2PdGe6-type,8.39 μB,,Ho2PdGe6,11.8,11.8 K,Ge6.0Pd1Ho2.0,,Cmca,
,Orthorhombic,,,-3.1 K,-3.1,10.1016/j.jmmm.2020.167152,TRUE,,Yb2PdGe6-type,,,Er2PdGe6,6.2,6.2 K,Ge6.0Pd1Er2.0,,Cmca,
,Orthorhombic,,,-18 K,-18,10.1016/j.jmmm.2020.167152,TRUE,"{'a': '8.1383 Å', 'b': '8.0475 Å', 'c': '21.7086 Å'}",Yb2PdGe6-type,8.86 μB,,Tb2PtGe6,44,44 K,Ge6.0Tb2.0Pt1,,Cmca,
,Orthorhombic,,,-4.2 K,-4.2,10.1016/j.jmmm.2020.167152,TRUE,,Yb2PdGe6-type,,,Ho2PtGe6,9.5,9.5 K,Ge6.0Ho2.0Pt1,,Cmca,
,Orthorhombic,,,-2.8 K,-2.8,10.1016/j.jmmm.2020.167152,TRUE,"{'a': '8.0925 Å', 'b': '8.0193 Å', 'c': '21.6146 Å'}",Yb2PdGe6-type,7.58 μB,,Er2PtGe6,4.9,4.9 K,Ge6.0Er2.0Pt1,,Cmca,
200 A/m,FCC,887,887 K,,,10.1016/j.jmmm.2020.166513,TRUE,,Disordered,,133 emu/g,FeCoNiCu0.2Si0.2,,,Si0.2Fe1Co1Ni1Cu0.2,,,
2260 A/m,,321.8,321.8 K,,,10.1016/j.jmmm.2020.166513,FALSE,,,,37.79 emu/g,FeNiMnGa,,,Mn1Fe1Ni1Ga1,,,
2181 A/m,,657.3,657.3 K,,,10.1016/j.jmmm.2020.166513,FALSE,,,,115.92 emu/g,CoNiMnGa,,,Mn1Co1Ni1Ga1,,,
2220 A/m,,510.7,510.7 K,,,10.1016/j.jmmm.2020.166513,FALSE,,,,78.48 emu/g,Fe0.5Co0.5NiMnGa,,,Mn1Fe0.5Co0.5Ni1Ga1,,,
186.3 A/m,,704.42,704.42 K,,,10.1016/j.jmmm.2020.166513,FALSE,,,,98.33 emu/g,FeCoNiCr0.2Si0.2,,,Si0.2Cr0.2Fe1Co1Ni1,,,
298.2 A/m,,711.72,711.72 K,,,10.1016/j.jmmm.2020.166513,FALSE,,,,102.96 emu/g,FeCoNiCr0.2Si0.2,,,Si0.2Cr0.2Fe1Co1Ni1,,,
,Spinel,425,425 K,,,10.1016/j.jmmm.2008.02.008,TRUE,{'a': '0.8408 nm'},Cubic,,,Ni0.36Zn0.64Fe2O4,,,O4.0Fe2.0Ni0.36Zn0.64,,,
,Orthorhombic perovskite,,,,,10.1016/j.jmmm.2020.167626,TRUE,"{'a': '5.24922 Å', 'b': '5.57526 Å', 'c': '7.58494 Å'}",Orthorhombic,0.04 μB/f.u. at room temperature,,TmFeO3,,"630 K (Fe-sublattice), several K (Tm-sublattice)",O3.0Fe1Tm1,,Pbnm,
,Rhombohedral,175,175 K,,,10.1016/j.jmmm.2005.01.016,TRUE,,,0.4 μB per Co/Mn ion,9.33 emu/g,La0.7Sr0.3Co0.9Mn0.1O3,,,O3.0Mn0.1Co0.9Sr0.3La0.7,,R-3c,
,Rhombohedral,242,242 K,,,10.1016/j.jmmm.2005.01.016,TRUE,,,,,La0.7Sr0.3CoO3,,,O3.0Co1Sr0.3La0.7,,R-3c,
,Inverse Heusler,602,602 K,,,10.1016/j.jmmm.2019.02.091,TRUE,{'a': '0.6083 nm'},Cubic,2.76 μB/f.u.,,Mn2CoSn,,,Mn2.0Co1Sn1,,216: F-43m,
,Cubic and Orthorhombic,310,310 K,,,10.1016/j.jmmm.2017.08.009,TRUE,,,,,Ni50Mn35In13.9B1.1,,,B1.1Mn35.0Ni50.0In13.9,,,
,Gd5Si4-type and Gd5Si2Ge2-type mixed structures,276,276 K,,,10.1016/j.jmmm.2006.01.112,TRUE,,,,,Gd5Si2.4Sn1.6,,,Si2.4Sn1.6Gd5.0,,,
,Gd5Si4-type and Gd5Si2Ge2-type mixed structures,290.5,290.5 K,,,10.1016/j.jmmm.2006.01.112,TRUE,,,,,Gd5Si2.6Sn1.4,,,Si2.6Sn1.4Gd5.0,,,
,Gd5Si4-type,301.5,301.5 K,,,10.1016/j.jmmm.2006.01.112,TRUE,,,,,Gd5Si2.8Sn1.2,,,Si2.8Sn1.2Gd5.0,,,
,Polycrystalline L21,330,330,,,10.1016/j.jmmm.2012.02.089,TRUE,"{'a': '3.75', 'c': '6.78'}",Polycrystalline,,,Ni2MnGa,,,Mn1Ni2.0Ga1,,I4/mmm,
,Hexagonal,240,240 K,,,10.1016/j.jmmm.2021.168179,TRUE,"{'a': '5.81 Å', 'c': '3.42 Å'}",Hexagonal,"2.23 μB (3g), 0.83 μB (3f)",,Fe2P,,,P1Fe2.0,,P6̅2m (189),
,Hexagonal,800,800 K,,,10.1016/j.jmmm.2021.168179,FALSE,"{'a': '5.88 Å', 'c': '3.38 Å'}",Hexagonal,"2.02 μB (3g), 0.71 μB (3f)",,Fe1.8Li0.2P,,,Li0.2P1Fe1.8,,P6̅2m (189),
,Hexagonal NiAs,630,630 K,,,10.1016/j.jmmm.2014.03.049,TRUE,"{'a': '4.288 Å', 'c': '6.118 Å'}",Hexagonal,"3.8 μB (FM), 3.6 μB (DLM)",3.6 μB/formula unit,MnBi,,,Mn1Bi1,,P6_3/mmc,
,Hexagonal NiAs,696,696 K,,,10.1016/j.jmmm.2014.03.049,FALSE,"{'a': '4.288 Å', 'c': '6.118 Å'}",Hexagonal,"3.9 μB (2a), 4.3 μB (2c)",3.2 μB/formula unit,Mn1.1Bi0.9,,,Mn1.1Bi0.9,,P6_3/mmc,
,Hexagonal NiAs,685,685 K,,,10.1016/j.jmmm.2014.03.049,FALSE,"{'a': '4.288 Å', 'c': '6.118 Å'}",Hexagonal,3.8 μB,3.3 μB/formula unit,Mn0.9Bi1.1,,,Mn0.9Bi1.1,,P6_3/mmc,
,Tetragonal Martensite / Cubic Austenite,536.9,536.9 K,,,10.1016/j.jmmm.2014.08.063,TRUE,"{'a': '0.5496 nm (solution-treated), 0.5523 nm (aged at 573 K), 0.5547 nm (aged at 873 K), 0.5570 nm (aged at 973 K)', 'b': '0.5496 nm (solution-treated), 0.5523 nm (aged at 573 K), 0.5547 nm (aged at 873 K), 0.5570 nm (aged at 973 K)', 'c': '0.6859 nm (solution-treated), 0.6731 nm (aged at 573 K), 0.6651 nm (aged at 873 K), 0.6626 nm (aged at 973 K)'}",Tetragonal / Cubic,,"Saturation magnetization varies with aging temperature, reaching maximum at 773 K",Mn53Ni25Ga22,,,Mn53.0Ni25.0Ga22.0,,,
,Amorphous,500,500 K,,,10.1016/j.jmmm.2009.07.053,TRUE,,,,,Co70.5Fe4.5Si15B10,,,B10.0Si15.0Fe4.5Co70.5,,,
,Double Perovskite,378,378 K,,,10.1016/j.jmmm.2019.166212,TRUE,"{'a': '5.57760 Å', 'b': '5.57760 Å', 'c': '7.89913 Å'}",Tetragonal,,,Sr1.99Nd0.01FeMoO6,,,O6.0Fe1Sr1.99Mo1Nd0.01,,I4/m,
,Double Perovskite,367,367 K,,,10.1016/j.jmmm.2019.166212,TRUE,"{'a': '5.57696 Å', 'b': '5.57696 Å', 'c': '7.89851 Å'}",Tetragonal,,,Sr1.97Nd0.03FeMoO6,,,O6.0Fe1Sr1.97Mo1Nd0.03,,I4/m,
,Double Perovskite,380,380 K,,,10.1016/j.jmmm.2019.166212,TRUE,"{'a': '5.57651 Å', 'b': '5.57651 Å', 'c': '7.89846 Å'}",Tetragonal,,,Sr1.95Nd0.05FeMoO6,,,O6.0Fe1Sr1.95Mo1Nd0.05,,I4/m,
,Double Perovskite,428,428 K,,,10.1016/j.jmmm.2019.166212,FALSE,,,,,Sr1.85Nd0.15FeMoO6,,,O6.0Fe1Sr1.85Mo1Nd0.15,,,
,Amorphous,920,920 K,,,10.1016/j.jmmm.2019.04.070,TRUE,,,,1.59 T,CoFeB,,,B1Fe1Co1,,,
535 Oe,Hexagonal wurtzite,300,Above room temperature,,,10.1016/j.jmmm.2014.02.052,TRUE,"{'a': '0.3243 nm', 'c': '0.5193 nm'}",Hexagonal,,,Co0.1Zn0.9O,,,O1Co0.1Zn0.9,,P63mc,
,Orthorhombic,280,280 K,,,10.1016/j.jmmm.2010.02.014,TRUE,,MnP-type,,,MnAsC0.015,,,C0.015Mn1As1,,,
,Orthorhombic,277,277 K,,,10.1016/j.jmmm.2010.02.014,TRUE,,MnP-type,,,MnAsC0.03,,,C0.03Mn1As1,,,
,Orthorhombic,256,256 K,,,10.1016/j.jmmm.2010.02.014,TRUE,,MnP-type,,,MnAsC0.05,,,C0.05Mn1As1,,,
,Hexagonal,313,313 K,,,10.1016/j.jmmm.2010.02.014,TRUE,,NiAs-type,,,MnAs,,,Mn1As1,,,
,,230,230 K,,,10.1016/j.jmmm.2010.02.014,TRUE,,,,,MnAs0.75Sb0.25,,,Mn1As0.75Sb0.25,,,
,,280,280 K,,,10.1016/j.jmmm.2010.02.014,FALSE,,,,,Mn0.985Fe0.015As,,,Mn0.985Fe0.015As1,,,
,,323,323 K,,,10.1016/j.jmmm.2010.02.014,FALSE,,,,,Mn0.98Cu0.02As,,,Mn0.98Cu0.02As1,,,
,,290,290 K,,,10.1016/j.jmmm.2010.02.014,FALSE,,,,,Mn0.994Cr0.006As,,,Cr0.006Mn0.994As1,,,
,,297,297 K,,,10.1016/j.jmmm.2010.02.014,FALSE,,,,,MnAs0.91Si0.09,,,Si0.09Mn1As0.91,,,
,B20 cubic,340,340 K,,,10.1016/j.jmmm.2011.11.003,TRUE,,Cubic,,,FeSi,,,Si1Fe1,,,
1.1 T,Double Perovskite,635,635 K,,,10.1016/j.jmmm.2014.10.127,TRUE,,Face Centered Cubic (FCC),,0.8,Sr2CrReO6,,,O6.0Cr1Sr2.0Re1,,,
,Double Perovskite,725,725 K,,,10.1016/j.jmmm.2014.10.127,TRUE,,,,,Sr2CrOsO6,,,O6.0Cr1Sr2.0Os1,,,
,Tetragonal,,,-6 K,-6,10.1016/j.jmmm.2018.02.036,TRUE,"{'a': '7.6776 Å', 'b': '7.6776 Å', 'c': '3.9082 Å'}",U3Si2-type,10.16 μB/Er3+,,Er3Pd2,10,10 K,Pd2.0Er3.0,,P4/mbm,
,,,,,,10.1016/j.jmmm.2018.02.036,FALSE,,,,,PrCo2B2,16,16 K,B2.0Co2.0Pr1,,,
,,,,,,10.1016/j.jmmm.2018.02.036,FALSE,,,,,DyCo2B2,10,10 K,B2.0Co2.0Dy1,,,
,,,,,,10.1016/j.jmmm.2018.02.036,TRUE,,,,,ErRu2Si2,5.5,5.5 K,Si2.0Ru2.0Er1,,,
,,,,,,10.1016/j.jmmm.2018.02.036,FALSE,,,,,Dy0.9Tm0.1Ni2B2C,9.2,9.2 K,B2.0C1Ni2.0Dy0.9Tm0.1,,,
,,,,,,10.1016/j.jmmm.2018.02.036,TRUE,,,,,PrNi,20,20 K,Ni1Pr1,,,
,,,,,,10.1016/j.jmmm.2018.02.036,FALSE,,,,,GdPd2Si,17,17 K,Si1Pd2.0Gd1,,,
,,,,,,10.1016/j.jmmm.2018.02.036,TRUE,,,,,ErAgAl,14,14 K,Al1Ag1Er1,,,
,,,,,,10.1016/j.jmmm.2018.02.036,FALSE,,,,,Dy2CoGa3,17,17 K,Co1Ga3.0Dy2.0,,,
,,,,,,10.1016/j.jmmm.2018.02.036,TRUE,,,,,TmZn,8,8 K,Zn1Tm1,,,
,,,,,,10.1016/j.jmmm.2018.02.036,TRUE,,,,,TmZnAl,2.8,2.8 K,Al1Zn1Tm1,,,
,,,,,,10.1016/j.jmmm.2018.02.036,TRUE,,,,,TmAgAl,3.3,3.3 K,Al1Ag1Tm1,,,
,,,,,,10.1016/j.jmmm.2018.02.036,TRUE,,,,,Dy2CuSi3,9.6,9.6 K,Si3.0Cu1Dy2.0,,,
,,,,,,10.1016/j.jmmm.2018.02.036,FALSE,,,,,Tm4CoCd,4.5,4.5 K,Co1Cd1Tm4.0,,,
,,,,,,10.1016/j.jmmm.2018.02.036,TRUE,,,,,HoNiAl2,7.8,7.8 K,Al2.0Ni1Ho1,,,
,,,,,,10.1016/j.jmmm.2018.02.036,TRUE,,,,,TbCo3B2,28,28 K,B2.0Co3.0Tb1,,,
,Orthorhombic,106,106 K,,,10.1016/j.jmmm.2016.09.069,TRUE,"{'a': '5.430 Å', 'b': '7.672 Å', 'c': '5.459 Å'}",,,40.73 emu/g,Pr0.7Ca0.3Mn0.98Co0.02O3,,,O3.0Ca0.3Mn0.98Co0.02Pr0.7,,Pnma,
,Tetragonal,532,532 K,,,10.1016/j.jmmm.2008.01.032,TRUE,"{'a': '8.4953 Å', 'c': '4.7734 Å'}",ThMn12-type,,,YFe10V2,,,V2.0Fe10.0Y1,,,
,,60,60 K,,,10.1016/j.jmmm.2019.165979,TRUE,,,~1 μB/Ir,"~0.2 μB/Ir for S-1, ~1 μB/Ir for S-2",SrIrO3,,,O3.0Sr1Ir1,,,
,,335,320–350 K,,,10.1016/j.jmmm.2019.165979,TRUE,,,3.05 μB/Mn,,La0.7Sr0.3MnO3,,,O3.0Mn1Sr0.3La0.7,,,
200-300 Oe,Orthorhombic,250,250 K,,,10.1016/j.jmmm.2011.09.027,TRUE,"{'a': '5.4393 Å', 'b': '7.6337 Å', 'c': '5.4807 Å'}",Imma,2.9 μB,1.75 μB/f.u.,Nd0.5Sr0.5MnO3,225,225 K,O3.0Mn1Sr0.5Nd0.5,,Imma,
200-300 Oe,Orthorhombic,250,250 K,,,10.1016/j.jmmm.2011.09.027,TRUE,"{'a': '5.4409 Å', 'b': '7.6193 Å', 'c': '5.4604 Å'}",Imma,1 μB,1.90 μB/f.u.,Nd0.5Sr0.5MnO3,,,O3.0Mn1Sr0.5Nd0.5,,Imma,
,Orthorhombic,,,,,10.1016/S0304-8853(01)00136-6,TRUE,"{'a': '5.2445 Å', 'b': '5.5646 Å', 'c': '7.5769 Å'}",Perovskite,,,TmFeO3,631.5,630-633 K,O3.0Fe1Tm1,,Pbnm,
,Orthorhombic,,,,,10.1016/S0304-8853(01)00136-6,TRUE,"{'a': '5.2103 Å', 'b': '5.5559 Å', 'c': '7.5583 Å'}",Perovskite,,,LuFeO3,624,623-625 K,O3.0Fe1Lu1,,Pbnm,
,Rhombohedral,370,370K,,,10.1016/j.jmmm.2004.05.015,TRUE,,,3.7 μB,,La0.67Sr0.33MnO3,,,O3.0Mn1Sr0.33La0.67,,,
,Rhombohedral,340,340K,,,10.1016/j.jmmm.2004.05.015,TRUE,,,,,La0.57Bi0.1Sr0.33MnO3,,,O3.0Mn1Sr0.33La0.57Bi0.1,,,
,Rhombohedral,327,327K,,,10.1016/j.jmmm.2004.05.015,TRUE,,,,,La0.47Bi0.2Sr0.33MnO3,,,O3.0Mn1Sr0.33La0.47Bi0.2,,,
,Rhombohedral,314,314K,,,10.1016/j.jmmm.2004.05.015,TRUE,,,2.5 μB,,La0.37Bi0.3Sr0.33MnO3,,,O3.0Mn1Sr0.33La0.37Bi0.3,,,
,Tetragonal,300,300K,,,10.1016/j.jmmm.2004.05.015,TRUE,"{'a': '5.4909 Å', 'c': '7.5707 Å'}",,0.08 μB,,Bi0.67Sr0.33MnO3,,,O3.0Mn1Sr0.33Bi0.67,,,
,Tetragonal,615,615 K,,,10.1016/j.jmmm.2021.167998,TRUE,,,,,Nd2Fe14B,,,B1Fe14.0Nd2.0,,,
,Tetragonal,545,545 K,,,10.1016/j.jmmm.2021.167998,TRUE,,,,,Pr2Fe14B,,,B1Fe14.0Pr2.0,,,
,,780,780 K,,,10.1016/j.jmmm.2021.167998,TRUE,,,,,Fe3B,,,B1Fe3.0,,,
,Tetragonal,,,0.19 ± 0.01 K,0.19,10.1016/j.jmmm.2019.03.065,TRUE,"{'a': '6.867 ± 0.005 Å', 'b': '6.867 ± 0.005 Å', 'c': '12.458 ± 0.008 Å'}",P41212,,8.6 ± 0.4 μB/f.u.,Tb2Ge2O7,,,O7.0Ge2.0Tb2.0,,P41212,
,Tetragonal,,,0.02 ± 0.01 K,0.02,10.1016/j.jmmm.2019.03.065,TRUE,"{'a': '6.853 ± 0.004 Å', 'b': '6.853 ± 0.004 Å', 'c': '12.399 ± 0.007 Å'}",P41212,,9.1 ± 0.5 μB/f.u.,Dy2Ge2O7,2.5,2.5 K,O7.0Ge2.0Dy2.0,,P41212,
,Tetragonal,,,0.14 ± 0.01 K,0.14,10.1016/j.jmmm.2019.03.065,TRUE,"{'a': '6.815 ± 0.006 Å', 'b': '6.815 ± 0.006 Å', 'c': '12.375 ± 0.005 Å'}",P41212,,10.3 ± 0.5 μB/f.u.,Ho2Ge2O7,,,O7.0Ge2.0Ho2.0,,P41212,
,Tetragonal,,,0.482 ± 0.002 K,0.482,10.1016/j.jmmm.2019.03.065,TRUE,"{'a': '6.788 ± 0.003 Å', 'b': '6.788 ± 0.003 Å', 'c': '12.311 ± 0.003 Å'}",P41212,,9.2 ± 0.5 μB/f.u.,Er2Ge2O7,,,O7.0Ge2.0Er2.0,,P41212,
,Fe3C-type,34,34 K,39 K,39,10.1016/j.jmmm.2019.166055,TRUE,"{'a': '7.1077 Å', 'b': '9.3216 Å', 'c': '6.2596 Å'}",Orthorhombic,5.4 μB/Ho3+,150 emu/g,Ho3Rh,,,Rh1Ho3.0,10 emu/g,Pnma,
,,22,22 K,,,10.1016/j.jmmm.2019.166055,TRUE,"{'a': '9.7044 Å', 'b': '9.7044 Å', 'c': '6.1019 Å'}",,,,Ho7Rh3,,,Rh3.0Ho7.0,,,
,Fe3C-type,,,-8 K,-8,10.1016/j.jmmm.2019.166055,TRUE,"{'a': '7.2525 Å', 'b': '9.0903 Å', 'c': '6.2420 Å'}",Orthorhombic,,120 emu/g,Ho3Ru,14,14 K,Ru1Ho3.0,,,
,Laves phase,658.15,385 °C,,,10.1016/j.jmmm.2009.12.024,TRUE,,,,,Tb0.3Dy0.7Fe1.95,,,Fe1.95Tb0.3Dy0.7,,,
,Orthorhombic,310,310 K,310 K,310,10.1016/j.jmmm.2023.170692,TRUE,"{'a': '5.444 Å', 'b': '7.679 Å', 'c': '5.484 Å'}",Pnma,,,Pr0.6Sr0.4MnO3,,,O3.0Mn1Sr0.4Pr0.6,,Pnma,
,Orthorhombic,290,290 K,288 K,288,10.1016/j.jmmm.2023.170692,TRUE,"{'a': '5.458 Å', 'b': '7.681 Å', 'c': '5.486 Å'}",Pnma,,,Pr0.5Bi0.1Sr0.4MnO3,,,O3.0Mn1Sr0.4Pr0.5Bi0.1,,Pnma,
,Orthorhombic,,,259 K,259,10.1016/j.jmmm.2023.170692,TRUE,"{'a': '5.465 Å', 'b': '7.682 Å', 'c': '5.495 Å'}",Pnma,,,Pr0.4Bi0.2Sr0.4MnO3,,,O3.0Mn1Sr0.4Pr0.4Bi0.2,,Pnma,
,Orthorhombic,,,239 K,239,10.1016/j.jmmm.2023.170692,TRUE,"{'a': '5.471 Å', 'b': '7.697 Å', 'c': '5.497 Å'}",Pnma and Imma,,,Pr0.35Bi0.25Sr0.4MnO3,,,O3.0Mn1Sr0.4Pr0.35Bi0.25,,Pnma and Imma,
,Orthorhombic,,,223 K,223,10.1016/j.jmmm.2023.170692,TRUE,"{'a': '5.528 Å', 'b': '7.595 Å', 'c': '5.515 Å'}",Pnma and Imma,,,Pr0.3Bi0.3Sr0.4MnO3,,,O3.0Mn1Sr0.4Pr0.3Bi0.3,,Pnma and Imma,
,Orthorhombic,,,189 K,189,10.1016/j.jmmm.2023.170692,TRUE,"{'a': '5.519 Å', 'b': '7.591 Å', 'c': '5.529 Å'}",Pnma and Imma,,,Pr0.2Bi0.4Sr0.4MnO3,,,O3.0Mn1Sr0.4Pr0.2Bi0.4,,Pnma and Imma,
,Orthorhombic,,,132 K,132,10.1016/j.jmmm.2023.170692,TRUE,"{'a': '5.523 Å', 'b': '7.597 Å', 'c': '5.521 Å'}",Imma,,,Pr0.1Bi0.5Sr0.4MnO3,,,O3.0Mn1Sr0.4Pr0.1Bi0.5,,Imma,
,Orthorhombic,,,93 K,93,10.1016/j.jmmm.2023.170692,TRUE,"{'a': '5.531 Å', 'b': '7.647 Å', 'c': '5.531 Å'}",Imma,,,Bi0.6Sr0.4MnO3,158,158 K,O3.0Mn1Sr0.4Bi0.6,,Imma,
,Cubic Perovskite,5.5,5.5 K,,,10.1016/j.jmmm.2019.01.068,TRUE,{'a': '3.9020 Å'},,6.68 μB,,EuTi0.95Ni0.05O3,,,O3.0Ti0.95Ni0.05Eu1,,221,
,Cubic Perovskite,5.5,5.5 K,,,10.1016/j.jmmm.2019.01.068,TRUE,{'a': '3.9037 Å'},,7.28 μB,,EuTi0.9Ni0.1O3,,,O3.0Ti0.9Ni0.1Eu1,,221,
,Cubic,32,32 K,,,10.1016/S0304-8853(00)01318-4,TRUE,,MgCu2-type,,,ErCo2,,,Co2.0Er1,,,
,Cubic,75,75 K,,,10.1016/S0304-8853(00)01318-4,TRUE,,MgCu2-type,,,HoCo2,,,Co2.0Ho1,,,
,Cubic,140,140 K,,,10.1016/S0304-8853(00)01318-4,TRUE,,MgCu2-type,,,DyCo2,,,Co2.0Dy1,,,
,Cubic,230,230 K,,,10.1016/S0304-8853(00)01318-4,TRUE,,MgCu2-type,,,TbCo2,,,Co2.0Tb1,,,
,Rhombohedral,,,-5 K,-5,10.1016/j.jmmm.2008.12.018,TRUE,"{'a': '2.9114 Å', 'c': '14.289 Å'}",Rhombohedral,0.63 μB/f.u.,,Li0.8V0.8O2,,,Li0.8O2.0V0.8,,R3̄m,1.06×10^−5 emu/gOe
,Orthorhombic,,,,,10.1016/j.jmmm.2013.10.034,TRUE,,,,,NdMn2O5,30,30 K,O5.0Mn2.0Nd1,,Pbam,
,Monoclinic,,,,,10.1016/j.jmmm.2017.09.084,TRUE,,,,,CuO,230,230 K,O1Cu1,,C2/c,
0.12 T,ScFe6Ga6-type,492,492 K,,,10.1016/j.jmmm.2009.03.030,TRUE,"{'a': '0.85551 nm', 'b': '0.86826 nm', 'c': '0.50717 nm'}",Orthorhombic,,3.2 μB/f.u.,TbFe6Ga6,,,Fe6.0Ga6.0Tb1,,Immm,
0.12 T,ScFe6Ga6-type,477,477 K,,,10.1016/j.jmmm.2009.03.030,TRUE,"{'a': '0.85938 nm', 'b': '0.86699 nm', 'c': '0.50801 nm'}",Orthorhombic,,3.3 μB/f.u.,TbFe5.5Ga6.5,,,Fe5.5Ga6.5Tb1,,Immm,
,ThMn12-type,403,403 K,,,10.1016/j.jmmm.2009.03.030,TRUE,"{'a': '0.86774 nm', 'c': '0.50918 nm'}",Tetragonal,,3.7 μB/f.u.,TbFe5Ga7,,,Fe5.0Ga7.0Tb1,,I4/mmm,
,ThMn12-type,327,327 K,,,10.1016/j.jmmm.2009.03.030,TRUE,"{'a': '0.86938 nm', 'c': '0.50918 nm'}",Tetragonal,,2.6 μB/f.u.,TbFe4.55Ga7.45,,,Fe4.55Ga7.45Tb1,,I4/mmm,
,Orthorhombic,,,,,10.1016/j.jmmm.2013.03.015,TRUE,"{'a': '5.239 Å', 'c': '7.526 Å'}",Perovskite,,,GdMnO3,43,43 K,O3.0Mn1Gd1,,Pbnm,
,Orthorhombic,,,,,10.1016/j.jmmm.2013.03.015,TRUE,"{'a': '5.239 Å', 'c': '7.526 Å'}",Perovskite,,,GdMnO3,5.1,5.1 K,O3.0Mn1Gd1,,Pbnm,
,Tetragonal,550,550 K,,,10.1016/j.jmmm.2019.165315,TRUE,"{'a': '4.077 Å', 'c': '6.540 Å'}",Tetragonal,"2.1 μB (MnI), 3.9 μB (MnII)",,Mn1.95Cr0.05Sb,,,Cr0.05Mn1.95Sb1,,P 4/nmm,
,Tetragonal,550,550 K,,,10.1016/j.jmmm.2019.165315,TRUE,,Tetragonal,"2.1 μB (MnI), 3.9 μB (MnII)",,Mn2Sb,,,Mn2.0Sb1,,P 4/nmm,
,Hexagonal,585,585 K,,,10.1016/j.jmmm.2019.165315,TRUE,"{'a': '4.204 Å', 'c': '5.685 Å'}",Hexagonal,,,MnSb,,,Mn1Sb1,,P 63/mmc,
,Trigonal,,,,,10.1016/j.jmmm.2009.10.008,TRUE,"{'a': '5.322 Å', 'c': '14.304 Å'}",Hexagonal,3.1 μB,,Co4Nb2O9,30,30 K,O9.0Co4.0Nb2.0,,P3̄c1,
,Trigonal,,,,,10.1016/j.jmmm.2009.10.008,TRUE,,Hexagonal,,,Mn4Nb2O9,125,125 K,O9.0Mn4.0Nb2.0,,P3̄c1,
,Trigonal,,,,,10.1016/j.jmmm.2009.10.008,TRUE,"{'a': '5.292 Å', 'c': '14.302 Å'}",Hexagonal,3.1 μB,,Co3.2Mn0.8Nb2O9,53.1,53.1 K,O9.0Mn0.8Co3.2Nb2.0,,P3̄c1,
,,993.15,720 °C,,,10.1016/j.jmmm.2016.12.101,TRUE,,,,,Pr2Co14B,,,B1Co14.0Pr2.0,,,
,,1171.15,898 °C,,,10.1016/j.jmmm.2016.12.101,TRUE,,,,,Pr2Co17,,,Co17.0Pr2.0,,,
,,1403.15,1130 °C,,,10.1016/j.jmmm.2016.12.101,TRUE,,,,,Co,,,Co1,,,
,Hexagonal ZrNiAl-type,,,+5.3 K,5.3,10.1016/j.jmmm.2005.01.027,TRUE,"{'a': '7.526 Å', 'c': '3.764 Å'}",Hexagonal,5.32 μB,,DyRhSn,6.4,6.4 K,Rh1Sn1Dy1,<0.1 μB,P6̄2m,
,,,,,,10.1016/j.jmmm.2005.01.027,TRUE,,,,,TbRhSn,18.4,18.4 K,Rh1Sn1Tb1,,,
,Orthorhombic,,,8.7 K,8.7,10.1016/j.jmmm.2015.04.108,TRUE,"{'a': '5.797 Å', 'b': '5.817 Å', 'c': '8.204 Å'}",Perovskite,3.42 μB (Zr vacancy),,SrZrO3,,,O3.0Sr1Zr1,,Pnma,
,Hexagonal,,,,,10.1016/j.jmmm.2015.02.013,TRUE,"{'a': '5.85', 'b': '5.85', 'c': '43.42'}",Rhombohedral,,,Ba0.5Sr1.5Zn2Fe12O22,319,319 K,O22.0Fe12.0Zn2.0Sr1.5Ba0.5,,R-3m,
3 T,Monoclinic,110,110 K,,,10.1016/j.jmmm.2022.170323,TRUE,"{'a': '13.49 Å', 'b': '3.75 Å', 'c': '9.68 Å'}",,,,Sm3Ni2,,,Ni2.0Sm3.0,,C2/m,
,,45,45 K,,,10.1016/j.jmmm.2022.170323,TRUE,,,,,SmNi,,,Ni1Sm1,,,
,Orthorhombic,,,,,10.1016/j.jmmm.2020.166949,TRUE,,RP3,,,Ca4Mn3O10,115,115 K,O10.0Ca4.0Mn3.0,,Pbca,
,Orthorhombic,3,3 K,"{'Theta_a': '-71 K', 'Theta_b': '-3.1 K', 'Theta_c': '-1.5 K'}",,10.1016/j.jmmm.2018.09.018,TRUE,"{'a': '4.676 Å', 'b': '16.853 Å', 'c': '13.316 Å'}",Yb3CoSn6-type,"{'B||a': '0.04 μB/Ce', 'B||b': '1.15 μB/Ce', 'B||c': 'NA'}",,Ce3RuSn6,,,Ru1Sn6.0Ce3.0,,Cmcm (#63),"{'B||a': 'NA', 'B||b': 'NA', 'B||c': 'NA'}"
,Cubic,377,377 K,,,10.1016/j.jmmm.2012.11.023,TRUE,,,5 μB/f.u.,,CuCr2S4,,,S4.0Cr2.0Cu1,,Fd-3m,
,Cubic,51,51 K,,,10.1016/j.jmmm.2012.11.023,TRUE,,,,,CuCrZrS4,,,S4.0Cr1Cu1Zr1,,Fd-3m,Decreases with pressure
,Cubic,,,-172 K,-172,10.1016/j.jmmm.2021.168213,TRUE,{'a': '8.3158 Å'},Distorted Pyrochlore,2.52 μB per Cr atom,,K3CrO4,,,O4.0K3.0Cr1,,P213,
,,,,,,10.1016/j.jmmm.2021.168213,TRUE,,,,,YbCrO4,25,25 K,O4.0Cr1Yb1,,,
,Orthorhombic,,,3.4 K,3.4,10.1016/j.jmmm.2006.12.018,TRUE,"{'a': '9.804 Å', 'b': '11.806 Å', 'c': '5.922 Å'}",U2Co3Si5-type,3.52 μB,,Pr2Ni3Ge5,8.5,8.5 K,Ni3.0Ge5.0Pr2.0,,Ibam,
,Orthorhombic,,,,,10.1016/j.jmmm.2006.12.018,FALSE,"{'a': '9.648 Å', 'b': '11.397 Å', 'c': '5.747 Å'}",U2Co3Si5-type,,,Pr2Ni3Si5,8.5,8.5 K,Si5.0Ni3.0Pr2.0,,,
,,,,,,10.1016/j.jmmm.2006.12.018,FALSE,,,,,Pr2Ir3Ge5,2.1,2.1 K,Ge5.0Pr2.0Ir3.0,,,
,Orthorhombic,215,215 K,,,10.1016/j.jmmm.2005.04.017,TRUE,"{'a': '8.72 Å', 'b': '9.37 Å', 'c': '5.07 Å'}",,0.79 μB/Fe,,GaFeO3,,,O3.0Fe1Ga1,,,
,P4/mmm,,,,,10.1016/j.jmmm.2003.12.1375,TRUE,,Primitive,1.14 μB/Co ion,,PrBaCo2O5.75,175,175 K,O5.75Co2.0Ba1Pr1,,P4/mmm,
,P4/mmm,150,150 K,,,10.1016/j.jmmm.2003.12.1375,TRUE,,Primitive,,,PrBaCo2O5.85,,,O5.85Co2.0Ba1Pr1,,P4/mmm,
,P4/mmm,150,150 K,,,10.1016/j.jmmm.2003.12.1375,TRUE,,Primitive,,,PrBaCo2O5.90,,,O5.9Co2.0Ba1Pr1,,P4/mmm,
,Double Perovskite,372,372 K,,,10.1016/j.jmmm.2022.169990,TRUE,"{'a': '5.582 Å', 'c': '7.903 Å'}",Tetragonal,,,Sr2FeMoO6,,,O6.0Fe1Sr2.0Mo1,,,
,Double Perovskite,400,400 K,,,10.1016/j.jmmm.2022.169990,TRUE,"{'a': '5.599 Å', 'c': '7.914 Å'}",Tetragonal,,,Sr2FeMoO6,,,O6.0Fe1Sr2.0Mo1,,,
,Skutterudite,,,,,10.1016/j.jmmm.2006.10.041,TRUE,,BCC,0.03 μB/Ce,,CeOs4Sb12,0.9,0.9K,Sb12.0Ce1Os4.0,,Im-3,
,Cubic Laves phase,28,28 K,,,10.1016/j.jmmm.2011.11.045,TRUE,{'a': '7.8209 Å'},Cubic,8.1 μB,,HoAl2,,,Al2.0Ho1,,,
"15 kOe at 1.5 K, 8 kOe at 10 K",Hexagonal,,,17.5 K,17.5,10.1016/j.jmmm.2020.167123,TRUE,"{'a': '4.7802 Å', 'c': '7.2703 Å'}",CaIn2-type,10.63 μB/Dy3+,"7.5 μB/Dy3+ at 1.5 K, 8.1 μB/Dy3+ at 10 K",Dy2AgIn3,,,Ag1In3.0Dy2.0,"1.7 μB/Dy3+ at 1.5 K, 1 μB/Dy3+ at 10 K",P63/mmc,
,Cubic,346,346K,,,10.1016/j.jmmm.2009.03.047,TRUE,,L21 Heusler-type ordered structure,,"103 emu/g (austenitic), 19 emu/g (martensitic)",Ni43Mn43Co3Sn11,,,Mn43.0Co3.0Ni43.0Sn11.0,,,
,Cubic,277,277K,,,10.1016/j.jmmm.2009.03.047,TRUE,,L21 Heusler-type ordered structure,,,Ni43Mn46Sn11,,,Mn46.0Ni43.0Sn11.0,,,
,,600,600 K,,,10.1016/S0304-8853(02)00141-5,TRUE,,,,,Fe73.5Cu1Nb3Si13.5B9,,,B9.0Si13.5Fe73.5Cu1.0Nb3.0,,,
2.74 kOe,D022 tetragonal,745,745 K,,,10.1016/j.jmmm.2018.10.031,TRUE,"{'a': '3.890 Å', 'c': '7.039 Å'}",Tetragonal,1.5 μB/f.u.,,Mn3Ga,,,Mn3.0Ga1,,I4/mmm,
4.25 kOe,D022 tetragonal,715,715 K,,,10.1016/j.jmmm.2018.10.031,TRUE,"{'a': '3.922 Å', 'c': '7.135 Å'}",Tetragonal,1.4 μB/f.u.,,Mn2.97Gd0.03Ga,,,Mn2.97Ga1Gd0.03,,I4/mmm,
,Cubic Spinel,42,42 K,,,10.1016/j.jmmm.2017.03.068,TRUE,"{'a': '8.4442 Å', 'b': '8.4442 Å', 'c': '8.4442 Å'}",Cubic,,,MnCr2O4,,,O4.0Cr2.0Mn1,,Fd3̄m (No. 227),
,,87,87 K,,,10.1016/j.jmmm.2017.03.068,TRUE,,,,,CdCr2S4,,,S4.0Cr2.0Cd1,,,
,,86,86 K,,,10.1016/j.jmmm.2017.03.068,FALSE,,,,,Cd0.8Cu0.2Cr2S4,,,S4.0Cr2.0Cu0.2Cd0.8,,,
