Repository: sanjayganeshprabu/Computational-Modeling-and-Predictive-Analytics-for-Materials-Data

# Computational-Modeling-and-Predictive-Analytics-for-Materials-Data-

File: MODIFIED magnetic_materials.csv (part 7 of 112)
Coercivity,Crystal_Structure,Curie,Curie(Tc),Curie_Weiss,Curie_Weiss(θp),DOI,Experimental,Lattice_Parameters,Lattice_Structure,Magnetic_Moment,Magnetization,Material_Name,Neel,Neel(Tn),New_Column_Concatenated,Remanence,Space_Group,Susceptibility
,,61,61 K,,,10.1016/j.jmmm.2017.03.068,TRUE,,,,,MnV1.95Al0.05O4,,,O4.0Al0.05V1.95Mn1,,,
,,44,44 K,,,10.1016/j.jmmm.2017.03.068,TRUE,,,,,YMnO3,,,O3.0Mn1Y1,,,
,,30,30 K,,,10.1016/j.jmmm.2017.03.068,TRUE,,,,,MnSi,,,Si1Mn1,,,
,B2,,,,,10.1016/j.jmmm.2019.165804,TRUE,{'a': '3 Å'},Cubic,,,FeRh,350,350 K,Fe1Rh1,,,
,Orthorhombic,83,83 K,,,10.1016/j.jmmm.2009.09.071,TRUE,,Perovskite,,,Pr0.68Ca0.22Sr0.1MnO3,,,O3.0Ca0.22Mn1Sr0.1Pr0.68,,,
,Orthorhombic,228,228 K,,,10.1016/j.jmmm.2009.09.071,TRUE,,Perovskite,,,Pr0.68Ca0.14Sr0.18MnO3,,,O3.0Ca0.14Mn1Sr0.18Pr0.68,,,
,Orthorhombic,264,264 K,,,10.1016/j.jmmm.2009.09.071,TRUE,,Perovskite,,,Pr0.68Ca0.06Sr0.26MnO3,,,O3.0Ca0.06Mn1Sr0.26Pr0.68,,,
,Orthorhombic,284,284 K,,,10.1016/j.jmmm.2009.09.071,TRUE,,Perovskite,,,Pr0.68Sr0.32MnO3,,,O3.0Mn1Sr0.32Pr0.68,,,
,Tetragonal,587,587 K,,,10.1016/j.jmmm.2017.12.102,TRUE,"{'a': '1.222 nm', 'c': '0.880 nm'}",Tetragonal,,,Nd2Fe14B,,,B1Fe14.0Nd2.0,,P42/mnm,
,Tetragonal,654,654 K,,,10.1016/j.jmmm.2017.12.102,TRUE,"{'a': '1.222 nm', 'c': '0.880 nm'}",Tetragonal,,,Nd2Fe14BHx,,,B1Fe14.0Nd2.0,,P42/mnm,
,Tetragonal,,,,,10.1016/j.jmmm.2020.166516,TRUE,"{'a': '14.34 Å', 'c': '7.32 Å'}",,,,Sr3Fe2F12,38,"47 K, 29 K",F12.0Fe2.0Sr3.0,,,
,TiNiSi-type,345,345 K,,,10.1016/j.jmmm.2019.165865,TRUE,"{'a': '5.9450 Å', 'b': '3.8241 Å', 'c': '7.0537 Å'}",Orthorhombic,,,Mn0.98CoGe1.02,,,Mn0.98Co1Ge1.02,,,
,TiNiSi-type,345,345 K,,,10.1016/j.jmmm.2019.165865,TRUE,"{'a': '5.9466 Å', 'b': '3.8218 Å', 'c': '7.0460 Å'}",Orthorhombic,,,Mn0.985CoGe1.015,,,Mn0.985Co1Ge1.015,,,
,Ni2In-type,275,275 K,,,10.1016/j.jmmm.2019.165865,TRUE,"{'a': '4.0931 Å', 'c': '5.3193 Å'}",Hexagonal,,,Mn1.03CoGe0.97,,,Mn1.03Co1Ge0.97,,,
,Wurtzite,,,-45 K,-45,10.1016/j.jmmm.2014.07.041,TRUE,"{'a': '0.3257 nm', 'c': '0.5184 nm'}",Hexagonal,,,Zn0.96Co0.04O,,,O1Co0.04Zn0.96,,,
,Wurtzite,,,19 K,19,10.1016/j.jmmm.2014.07.041,TRUE,"{'a': '0.3212 nm', 'c': '0.5151 nm'}",Hexagonal,,,Zn0.95Co0.04Al0.01O,,,O1Al0.01Co0.04Zn0.95,,,
,ThCr2Si2-type,,,,,10.1016/j.jmmm.2012.02.054,TRUE,,Body-centered tetragonal,,,La0.75Sm0.25Mn2Si2,305,305 K,Si2.0Mn2.0La0.75Sm0.25,,I 4/mmm,
,HfFe6Ge6-type,,,,,10.1016/j.jmmm.2012.02.054,TRUE,,Hexagonal,,,YMn6Sn6,333,333 K,Mn6.0Y1Sn6.0,,P 6/mmm,
,ThCr2Si2,,,,,10.1016/j.jmmm.2018.11.002,TRUE,,Tetragonal,,,CsCo2Se2,80,80 K,Co2.0Se2.0Cs1,,,
,,70,70 K,,,10.1016/j.jmmm.2018.11.002,FALSE,,,,,KCo2Se2,,,K1Co2.0Se2.0,,,
,,70,70 K,,,10.1016/j.jmmm.2018.11.002,FALSE,,,,,RbCo2Se2,,,Co2.0Se2.0Rb1,,,
,Orthorhombic,,,"{'a-axis': '-17.9 K', 'b-axis': '-147.8 K', 'c-axis': '10.4 K'}",,10.1016/j.jmmm.2021.168986,TRUE,,,"{'a-axis': '10.9 μB', 'b-axis': '11.7 μB', 'c-axis': '10.3 μB'}",,TbMn0.98Fe0.02O3,40.6,40.6 K,O3.0Mn0.98Fe0.02Tb1,,Pnma,
,Orthorhombic,,,"{'a-axis': '-28.6 K', 'b-axis': 'NA', 'c-axis': '10.14 K'}",19.37,10.1016/j.jmmm.2021.168986,TRUE,,,"{'a-axis': '10.9 μB', 'b-axis': 'NA', 'c-axis': '10.3 μB'}",,TbMnO3,41,41 K,O3.0Mn1Tb1,,Pnma,
,Cubic,174.8,174.8 K,,,10.1016/j.jmmm.2005.09.017,TRUE,{'a': '8.298 Å'},Spinel,,,MnCo2O4,,,O4.0Mn1Co2.0,,Fd3m,
,Cubic,178.9,178.9 K,,,10.1016/j.jmmm.2005.09.017,TRUE,{'a': '8.302 Å'},Spinel,,,MnCo2O4,,,O4.0Mn1Co2.0,,Fd3m,
0.12 T,Cubic,184.5,184.5 K,,,10.1016/j.jmmm.2005.09.017,TRUE,{'a': '8.307 Å'},Spinel,,,MnCo2O4,,,O4.0Mn1Co2.0,,Fd3m,
,,,,,,10.1016/j.jmmm.2003.12.579,TRUE,,,,,Li2CuO2,8.3,8.3 K,Li2.0O2.0Cu1,,,
,Hexagonal,458,458±2 K,,,10.1016/j.jmmm.2008.06.036,TRUE,"{'a': '5.1168(4) Å', 'c': '6.8841(6) Å'}",CeCo4B-type,0.74 μB/Co,6.17 μB/f.u.,Pr1.0Co4B,,,B1Co4.0Pr1.0,,P6/mmm,
,Hexagonal,470,470±4 K,,,10.1016/j.jmmm.2008.06.036,TRUE,"{'a': '5.1027(4) Å', 'c': '6.8865(6) Å'}",CeCo4B-type,0.77 μB/Co,4.23 μB/f.u.,Pr0.8Gd0.2Co4B,,,B1Co4.0Pr0.8Gd0.2,,P6/mmm,
,Hexagonal,480,480±4 K,,,10.1016/j.jmmm.2008.06.036,TRUE,"{'a': '5.0884(4) Å', 'c': '6.8886(6) Å'}",CeCo4B-type,0.64 μB/Co,1.70 μB/f.u.,Pr0.6Gd0.4Co4B,,,B1Co4.0Pr0.6Gd0.4,,P6/mmm,
,Hexagonal,493,493±5 K,,,10.1016/j.jmmm.2008.06.036,TRUE,"{'a': '5.0789(5) Å', 'c': '6.8919(6) Å'}",CeCo4B-type,0.93 μB/Co,0.81 μB/f.u.,Pr0.4Gd0.6Co4B,,,B1Co4.0Pr0.4Gd0.6,,P6/mmm,
,Hexagonal,494,494±4 K,,,10.1016/j.jmmm.2008.06.036,TRUE,"{'a': '5.0740(5) Å', 'c': '6.8939(7) Å'}",CeCo4B-type,0.88 μB/Co,1.44 μB/f.u.,Pr0.2Gd0.8Co4B,,,B1Co4.0Pr0.2Gd0.8,,P6/mmm,
,Hexagonal,505,505±3 K,,,10.1016/j.jmmm.2008.06.036,TRUE,"{'a': '5.0625(7) Å', 'c': '6.8974(9) Å'}",CeCo4B-type,0.89 μB/Co,3.42 μB/f.u.,Gd1.0Co4B,,,B1Co4.0Gd1.0,,P6/mmm,
,Cubic Perovskite,155,155 K,,,10.1016/S0304-8853(00)01364-0,TRUE,,,,,Nd0.7Pb0.3MnO3,,,O3.0Mn1Nd0.7Pb0.3,,,
5.5 kOe,2:14:1 phase and α-Fe phase,603.15,330 °C,,,10.1016/j.jmmm.2008.05.019,TRUE,"{'a': '0.8792 nm', 'c': '1.2200 nm'}",,,16.5 kG,Pr8Fe86B6,,,B6.0Fe86.0Pr8.0,12.7 kG,,
6.2 kOe,2:14:1 phase and α-Fe phase,618.15,345 °C,,,10.1016/j.jmmm.2008.05.019,TRUE,"{'a': '0.8802 nm', 'c': '1.2227 nm'}",,,15.2 kG,Pr8Fe85VB6,,,B6.0V1Fe85.0Pr8.0,12.5 kG,,
,,340,340 K,,,10.1016/j.jmmm.2019.02.087,TRUE,,,,,Ni54Mn21Ga25,,,Mn21.0Ni54.0Ga25.0,,,
100 Oe,Rhombohedral,,,31 K,31,10.1016/j.jmmm.2011.01.004,TRUE,"{'a': '4.935 Å', 'c': '36.223 Å'}",Gd2Co7 type,15.6 μB/f.u.,,Dy2Ni7,,,Ni7.0Dy2.0,,R-3m,
100 Oe,Rhombohedral,,,21 K,21,10.1016/j.jmmm.2011.01.004,TRUE,"{'a': '4.998 Å', 'c': '36.658 Å'}",Gd2Co7 type,19.92 μB/f.u.,,Ho2Ni7,,,Ni7.0Ho2.0,,R-3m,
,Cubic,505.15,232°C,,,10.1016/j.jmmm.2012.12.047,TRUE,{'a': '8.39 Å'},Spinel,,,Ni0.5Zn0.5Fe2O4,,,O4.0Fe2.0Ni0.5Zn0.5,,,
<50 Oe,B2,256,256 K,,,10.1016/j.jmmm.2018.09.082,TRUE,{'a': '5.809 Å'},Cubic,,52 emu/g,Fe2.1Cr0.9Al,,,Al1Cr0.9Fe2.1,,,
60 Oe,L21,244,244 K,,,10.1016/j.jmmm.2018.09.082,TRUE,{'a': '5.796 Å'},Cubic,,62 emu/g,Fe2.1Cr0.9Al,,,Al1Cr0.9Fe2.1,,,
98 Oe,,1018,1018 K,,,10.1016/j.jmmm.2018.09.082,TRUE,,,,106 emu/g,Co2MnSi,,,Si1Mn1Co2.0,,,
,,180,180 K,,,10.1016/j.jmmm.2018.09.082,FALSE,,,,,Gd5Si1.3Ge2.7,,,Si1.3Ge2.7Gd5.0,,,
,,292,292 K,,,10.1016/j.jmmm.2018.09.082,TRUE,,,,,Pr2Fe17,,,Fe17.0Pr2.0,,,
,Hexagonal,,,,,10.1016/j.jmmm.2003.12.746,TRUE,"{'a': '6.087 Å', 'b': '6.087 Å', 'c': '11.384 Å'}",,3.22 μB,,LuMnO3,90,90 K,O3.0Mn1Lu1,,P63cm,
,Spinel,61.5,61.5 K,,,10.1016/j.jmmm.2012.08.013,TRUE,,Cubic,,,MnV1.95Al0.05O4,,,O4.0Al0.05V1.95Mn1,,,
,Spinel,57,57 K,,,10.1016/j.jmmm.2012.08.013,TRUE,,Cubic,,,MnV2O4,,,O4.0V2.0Mn1,,,
,Hexagonal,,,,,10.1016/S0304-8853(00)01304-4,TRUE,"{'a': '4.702(1) Å', 'c': '3.642(2) Å'}",Orthorhombic,6.8 μB/Tb3+,,Tb2CuIn3,33,33±1 K,Cu1In3.0Tb2.0,,Cmmm,
,Hexagonal,,,,,10.1016/S0304-8853(00)01304-4,TRUE,"{'a': '4.705(5) Å', 'c': '3.634(6) Å'}",,,,Ho2CuIn3,9,9±1 K,Cu1In3.0Ho2.0,,P61/mmm,
,Hexagonal,,,,,10.1016/S0304-8853(00)01304-4,TRUE,"{'a': '4.701(8) Å', 'c': '3.622(7) Å'}",,,,Er2CuIn3,9,9±1 K,Cu1In3.0Er2.0,,P61/mmm,
Low,LiMgPdSb type,690,690K,,,10.1016/j.jmmm.2015.08.114,TRUE,{'a': '5.92382'},Cubic,3.85 μB/f.u.,,MnNiCuSb,,,Mn1Ni1Cu1Sb1,,F4̄3m,
Low,LiMgPdSb type,705,705K,,,10.1016/j.jmmm.2015.08.114,TRUE,,Cubic,3.57 μB/f.u.,,MnNi0.9Cu1.1Sb,,,Mn1Ni0.9Cu1.1Sb1,,F4̄3m,
Low,LiMgPdSb type,670,670K,,,10.1016/j.jmmm.2015.08.114,TRUE,{'a': '5.94063'},Cubic,3.87 μB/f.u.,,MnNi1.1Cu0.9Sb,,,Mn1Ni1.1Cu0.9Sb1,,F4̄3m,
,,170,"167K (cooling), 173K (warming)",,,10.1016/j.jmmm.2015.06.091,TRUE,,,,,La0.35Pr0.35Ca0.3MnO3,,,O3.0Ca0.3Mn1La0.35Pr0.35,,,
,,251,251K,,,10.1016/j.jmmm.2015.06.091,TRUE,,,,,La0.7Ca0.3MnO3,,,O3.0Ca0.3Mn1La0.7,,,
4 A/m,Amorphous,720,720 K,,,10.1016/j.jmmm.2019.01.006,TRUE,,,,1.45 T,Fe48Co32P14B6,,,B6.0P14.0Fe48.0Co32.0,,,
,Amorphous,791,791 K,,,10.1016/j.jmmm.2019.01.006,TRUE,,,,1.53 T,Fe55Co25P14B6,,,B6.0P14.0Fe55.0Co25.0,,,
1.6 A/m,Amorphous,540,540 K,,,10.1016/j.jmmm.2019.01.006,TRUE,,,,0.84 T,Fe40Ni40P14B6,,,B6.0P14.0Fe40.0Ni40.0,,,
3.7×10^5 A/m,Amorphous,330,330K,,,10.1016/S0304-8853(02)00696-0,TRUE,,,"1.7 μB (at 12K), 1.1 μB (at 250K), 0.9 μB (at 295K)",27.5 Am^2/kg (at 5K),Fe0.66Er0.19B0.15,,,B0.15Fe0.66Er0.19,,,
,Hexagonal,215,215 K,,,10.1016/j.jmmm.2020.167310,FALSE,{'a': '3.048 Å'},2D Hexagonal,3.0 μB,,CrOF,,,O1F1Cr1,,P3m1,
,Hexagonal,64,64 K,,,10.1016/j.jmmm.2020.167310,FALSE,{'a': '3.196 Å'},2D Hexagonal,3.0 μB,,CrOCl,,,O1Cl1Cr1,,P3m1,
,Rutile,550,550 K,,,10.1016/j.jmmm.2008.03.007,TRUE,,Tetragonal,0.80 μB/Co ion,,Sn0.90Co0.10O1.925F0.075,,,O1.925F0.075Co0.1Sn0.9,,,
433 Oe,Monoclinic,124,124 K,142 K,142,10.1016/j.jmmm.2017.06.020,TRUE,"{'a': '7.775 Å', 'b': '5.525 Å', 'c': '5.478 Å'}",I2/a,5.42 μB,1 μB,LaMnO3,140,140 K,O3.0Mn1La1,0.08 μB,I2/a,
,Cubic,,,86 K,86,10.1016/j.jmmm.2019.165515,TRUE,,,8.3 μB/Gd3+ ion,,Gd4PtAl,64,64 K,Al1Gd4.0Pt1,,F4-3m,
,Orthorhombic,175,175 K,241 K,241,10.1016/j.jmmm.2018.04.015,TRUE,"{'a': '5.477 Å', 'b': '5.471 Å', 'c': '7.738 Å'}",Pnma,5.74 μB,,Pr0.775Sr0.225MnO3,,,O3.0Mn1Sr0.225Pr0.775,,Pnma,
,Orthorhombic,160,160 K,,,10.1016/j.jmmm.2018.04.015,TRUE,"{'a': '5.478 Å', 'b': '5.474 Å', 'c': '7.738 Å'}",Pbnm,,,Pr0.8Sr0.2MnO3,,,O3.0Mn1Sr0.2Pr0.8,,Pbnm,
,Orthorhombic,260,260 K,,,10.1016/j.jmmm.2018.04.015,TRUE,"{'a': '5.450 Å', 'b': '5.483 Å', 'c': '7.714 Å'}",Pbnm,,,Pr0.7Sr0.3MnO3,,,O3.0Mn1Sr0.3Pr0.7,,Pbnm,
,,300,300 K,,,10.1016/j.jmmm.2018.04.015,TRUE,,,,,La0.8Ag0.2MnO3,,,O3.0Mn1Ag0.2La0.8,,,
,,256,256 K,,,10.1016/j.jmmm.2018.04.015,TRUE,,,,,La0.7Ca0.3MnO3,,,O3.0Ca0.3Mn1La0.7,,,
,,336,336 K,,,10.1016/j.jmmm.2018.04.015,TRUE,,,,,La0.7Ba0.3MnO3,,,O3.0Mn1Ba0.3La0.7,,,
,,155,155 K,,,10.1016/j.jmmm.2018.04.015,TRUE,,,,,Nd0.5Sr0.5MnO3,,,O3.0Mn1Sr0.5Nd0.5,,,
,,250,250 K,,,10.1016/j.jmmm.2018.04.015,FALSE,,,,,La0.65Nd0.05Ca0.3MnO3,,,O3.0Ca0.3Mn1La0.65Nd0.05,,,
,,197,197 K,,,10.1016/j.jmmm.2018.04.015,FALSE,,,,,La0.87Sr0.13MnO3,,,O3.0Mn1Sr0.13La0.87,,,
,,328,328 K,,,10.1016/j.jmmm.2018.04.015,FALSE,,,,,La0.67Sr0.33Mn0.9Cr0.01O3,,,O3.0Cr0.01Mn0.9Sr0.33La0.67,,,
,Cubic,276.5,276.5,305.7,305.7,10.1016/j.jmmm.2018.02.023,TRUE,{'a': '10.4530'},Fd-3m,5.47,,CuCr1.7Sn0.3Se4,,,Cr1.7Cu1Se4.0Sn0.3,,Fd-3m,
,,,,71.6,71.6,10.1016/j.jmmm.2018.02.023,TRUE,,,4.66,,CuCr1.3Sn0.7Se4,35.2,35.2,Cr1.3Cu1Se4.0Sn0.7,,,
,Cubic,380,380,,,10.1016/j.jmmm.2018.02.023,TRUE,,Fd-3m,,,CuCr2S4,,,S4.0Cr2.0Cu1,,Fd-3m,
,Cubic,420,420,,,10.1016/j.jmmm.2018.02.023,TRUE,,Fd-3m,,,CuCr2Se4,,,Cr2.0Cu1Se4.0,,Fd-3m,
,Cubic,300,300,,,10.1016/j.jmmm.2018.02.023,TRUE,,Fd-3m,,,CuCr2Te4,,,Cr2.0Cu1Te4.0,,Fd-3m,
0.16 kOe,Orthorhombic,26.4,26.4 K,23 K,23,10.1016/j.jmmm.2021.167759,TRUE,"{'a': '5.493 Å', 'b': '7.780 Å', 'c': '5.527 Å'}",Pnma,5.73 μB,,La2CuMnO6,,,O6.0Mn1Cu1La2.0,,Pnma,
500 Oe,Hexagonal,300,300 K,,,10.1016/j.jmmm.2018.10.096,TRUE,,,2.05 μB,,Mn5Ge3,,,Mn5.0Ge3.0,,,
,Hexagonal,250,250 K,,,10.1016/j.jmmm.2018.10.096,TRUE,,,,,Mn5Si3,,,Si3.0Mn5.0,,,
,1:13 phase,293,293 K,,,10.1016/j.jmmm.2020.167652,TRUE,{'a': '11.4987 Å'},Cubic,,,LaFe11.6Si1.4,,,Si1.4Fe11.6La1,,,
,Rhombohedral,350,350 K,,,10.1016/j.jmmm.2022.170053,TRUE,,,"1.24 μB/f.u. (72 nm), 1.15 μB/f.u. (18 nm)",,FeGe,,,Fe1Ge1,,,
,Orthorhombic,,,5.6 K,5.6,10.1016/j.jmmm.2013.01.039,TRUE,"{'a': '6.702 Å', 'b': '4.227 Å', 'c': '7.728 Å'}",TiNiSi-type,7.15 μB,4.77 μB,TmRhGa,3.9,3.9 K,Ga1Rh1Tm1,,Pnma,
,,9,9 K,,,10.1016/j.jmmm.2013.01.039,FALSE,,,,,NdRhGa,,,Ga1Rh1Nd1,,,
,,58,58 K,,,10.1016/j.jmmm.2013.01.039,FALSE,,,,,GdRhGa,,,Ga1Rh1Gd1,,,
,,,,,,10.1016/j.jmmm.2013.01.039,TRUE,,,,,TbRhGa,22,22 K,Ga1Rh1Tb1,,,
,,,,,,10.1016/j.jmmm.2013.01.039,TRUE,,,,,HoRhGa,4.6,4.6 K,Ga1Rh1Ho1,,,
,,,,,,10.1016/j.jmmm.2013.01.039,TRUE,,,,,ErRhGa,4.5,4.5 K,Ga1Rh1Er1,,,
,K4CdCl6 type,23,23 K,,,10.1016/j.jmmm.2003.11.321,TRUE,,Triangular lattice,,,Ca3Co2O6,10,10 K,O6.0Ca3.0Co2.0,,R-3c,
,Amorphous,160,160 K,,,10.1016/j.jmmm.2004.09.112,TRUE,,,"0.23 μB/atom (as-cast), 1.62 μB/atom (bulk Co)",,Co53Mn25B10Si12,,,B10.0Si12.0Mn25.0Co53.0,,,
,,190,190K,,,10.1016/j.jmmm.2011.11.023,TRUE,,,,,Gd2In,105,105K,In1Gd2.0,,,
,Cubic,,,,,10.1016/S0304-8853(00)00686-7,TRUE,{'a': '3.9409 Å'},,,,GdBa2Fe3O8.12,0.7,0.7 K,O8.12Fe3.0Ba2.0Gd1,,,
290 Oe,Orthorhombic,,,,,10.1016/j.jmmm.2019.02.026,TRUE,,,0.99 emu/g,,Pb2Fe2Ge2O9,45.2,45.2 K,O9.0Fe2.0Ge2.0Pb2.0,,,4.33e-5 cm^3/g
,Hexagonal,3.6,3.6 K,,,10.1016/j.jmmm.2017.05.061,TRUE,,CaCu5-type,,,PrNi5,,,Ni5.0Pr1,,,
,Hexagonal,2.5,2.5 K,,,10.1016/j.jmmm.2017.05.061,TRUE,,CaCu5-type,,,PrCu5,,,Cu5.0Pr1,,,
,Hexagonal,3.3,3.3 K,,,10.1016/j.jmmm.2017.05.061,TRUE,,CaCu5-type,,,PrNi3.9Cu1.1,,,Ni3.9Cu1.1Pr1,,,
,Hexagonal,2.7,2.7 K,,,10.1016/j.jmmm.2017.05.061,TRUE,,CaCu5-type,,,PrNiCu4,,,Ni1Cu4.0Pr1,,,
,Wurtzite,300,Room Temperature,,,10.1016/j.jmmm.2021.167908,TRUE,"{'a': '3.257', 'c': '5.240'}",Hexagonal,,0.34 emu/cm^3,ZnO,,,O1Zn1,,P63mc,
,Wurtzite,300,Room Temperature,,,10.1016/j.jmmm.2021.167908,TRUE,,Hexagonal,,0.64 emu/cm^3,Zn0.995Sb0.005O,,,O1Zn0.995Sb0.005,,P63mc,
,Wurtzite,300,Room Temperature,,,10.1016/j.jmmm.2021.167908,TRUE,,Hexagonal,,0.2 emu/cm^3,Zn0.98Sb0.02O,,,O1Zn0.98Sb0.02,,P63mc,
,Wurtzite,300,Room Temperature,,,10.1016/j.jmmm.2021.167908,TRUE,,Hexagonal,,0.3 emu/cm^3,Zn0.97Sb0.03O,,,O1Zn0.97Sb0.03,,P63mc,
,,360.65,75-100 °C,,,10.1016/j.jmmm.2014.11.051,TRUE,,,,,Co57.33Fe4.7Cr13.4B13.02Si11.09Mo0.62,,,B13.02Si11.09Cr13.4Fe4.7Co57.33Mo0.62,,,
,,360.65,75-100 °C,,,10.1016/j.jmmm.2014.11.051,TRUE,,,,,Co23.67Fe7.14Ni43.08B13.85Si12.26,,,B13.85Si12.26Fe7.14Co23.67Ni43.08,,,
,Rhombohedral,11,11 K,11 K,11,10.1016/j.jmmm.2017.10.047,TRUE,,Hexagonal,,,Bi1.95Mn0.05Te3,,,Mn0.05Te3.0Bi1.95,,,
,Rhombohedral,12.5,12-13 K,,,10.1016/j.jmmm.2017.10.047,TRUE,,Hexagonal,,,Bi1.91Mn0.09Te3,,,Mn0.09Te3.0Bi1.91,,,
,Hexagonal,,,-23.6 K,-23.6,10.1016/j.jmmm.2004.05.003,TRUE,"{'a': '4.778', 'c': '7.146'}",CaIn2-type,7.78 μB,6.3 μB/f.u. at 1.5 K and 8 T,Tm2AgIn3,,,Ag1In3.0Tm2.0,,P63/mmc,
594.1 ± 179.1 Oe,FCC,667.15,394 °C,,,10.1016/j.jmmm.2021.167949,TRUE,{'a': '0.3673 nm'},,,55.2 ± 5.5 emu/g,Cu60Ni20Fe10Co10,,,Fe10.0Co10.0Ni20.0Cu60.0,5.5 ± 2.4 emu/g,Fm3m (225),
,FCC,948.15,675 °C,,,10.1016/j.jmmm.2021.167949,TRUE,,,,,Cu60Ni20Fe10Co10,,,Fe10.0Co10.0Ni20.0Cu60.0,,Fm3m (225),
,BCC,1153.15,880 °C,,,10.1016/j.jmmm.2021.167949,TRUE,,,,,Cu60Ni20Fe10Co10,,,Fe10.0Co10.0Ni20.0Cu60.0,,,
,Orthorhombic,,,,,10.1016/j.jmmm.2017.09.046,TRUE,"{'a': '4.980 Å', 'b': '3.970 Å', 'c': '6.795 Å'}",,0.5-1 μB,,CuFe2Ge2,175,175 K,Fe2.0Cu1Ge2.0,,Pmma,
,Monoclinic,112,112 K,111.2 K,111.2,10.1016/j.jmmm.2022.169880,TRUE,"{'a': '5.3035 Å', 'b': '5.5924 Å', 'c': '7.5511 Å'}",P21/n,8.0 μB/f.u.,16.5 μB/f.u. at 2 K for 7 T,Gd2CoMnO6,47,47 K,O6.0Mn1Co1Gd2.0,,P21/n,
,,48,48 K,,,10.1016/j.jmmm.2022.169880,FALSE,,,,,Lu2CoMnO6,,,O6.0Mn1Co1Lu2.0,,,
,Cubic anti-perovskite,,,48 K,48,10.1016/j.jmmm.2020.166405,TRUE,{'a': '5.074'},Cubic,7.6 μB/Eu,20.5 μB/f.u.,SnOEu3,31,31 K,O1Sn1Eu3.0,,Pm 3 - m,
,,210,210 K,,,10.1016/j.jmmm.2020.166405,FALSE,,,,,InOEu3,,,O1In1Eu3.0,,,
,Cubic,,,-37 K,-37,10.1016/j.jmmm.2020.166674,TRUE,{'a': '4.60 Å'},,11.9 μB/Dy,,DyIn3,23,23 K,In3.0Dy1,,Pm-3m,
1.7 kOe,Tetragonal,119,119 K,113 K,113,10.1016/j.jmmm.2020.166674,TRUE,"{'a': '12.12 Å', 'c': '5.96 Å'}",,9.8 μB/Dy,,Dy5In3,,,In3.0Dy5.0,,I4/mcm,
,Tetragonal,125,125 K,131 K,131,10.1016/j.jmmm.2020.166674,TRUE,"{'a': '4.60 Å', 'c': '4.94 Å'}",,10.8 μB/Dy,,Dy3In,,,In1Dy3.0,,P4/mmm,
,Fe2P,200,200K,,,10.1016/j.jmmm.2014.08.088,TRUE,,,,,FeMnP0.75Si0.25,,,Si0.25P0.75Mn1Fe1,,,
,Fe2P,216,216K,,,10.1016/j.jmmm.2014.08.088,TRUE,,,,,Fe2P,,,P1Fe2.0,,,
,Cubic,,,-84.4 K,-84.4,10.1016/j.jmmm.2022.169373,TRUE,{'a': '8.0963 Å'},Spinel,4.58 μB,,CoAl2O4,9.8,9.8 K,O4.0Al2.0Co1,,fd-3m,
,Cubic,,,25 K,25,10.1016/j.jmmm.2003.11.167,TRUE,{'a': '8.262 Å'},,,,Yb4Rh7Ge6,0.49,0.49 K,Ge6.0Rh7.0Yb4.0,,,
,,,,,,10.1016/j.jmmm.2003.11.167,TRUE,,,< 0.1 μB,,YbRh2Si2,0.07,0.07 K,Si2.0Rh2.0Yb1,,,
97-235 Oe,Martensitic,370,370K,,,10.1016/j.jmmm.2007.10.027,TRUE,,Orthorhombic,,45 emu/g at 300K,Ni54Mn25.7Ga20.3,,,Mn25.7Ni54.0Ga20.3,20-35.9 emu/g,,
,Orthorhombic,,,,,10.1016/S0304-8853(02)00421-3,TRUE,,Distorted Perovskite,,,TbFeO3,664,647-681 K,O3.0Fe1Tb1,,Pbnm,
,Monoclinic,,,-109.3 K,-109.3,10.1016/j.jmmm.2015.01.042,TRUE,,,11.82 μB/f.u.,,Cu13Fe4V10O44,2.7,2.7 K,O44.0V10.0Fe4.0Cu13.0,,,
,ThCr2Si2 type,,,,,10.1016/j.jmmm.2009.10.040,TRUE,,Tetragonal,0.58(2) μB,,TlCo2Se2,91.5,86-97 K,Co2.0Se2.0Tl1,,I4/mmm,
,ThCr2Si2 type,150,146-154 K,,,10.1016/j.jmmm.2009.10.040,TRUE,,Tetragonal,,,TlCo2S2,,,S2.0Co2.0Tl1,,I4/mmm,
,ThCr2Si2 type,,,,,10.1016/j.jmmm.2009.10.040,TRUE,,Tetragonal,0.63(2) μB,,TlCo2Se1.5S0.5,95,95 K,S0.5Co2.0Se1.5Tl1,,I4/mmm,
,ThCr2Si2 type,,,,,10.1016/j.jmmm.2009.10.040,TRUE,,Tetragonal,0.64(3) μB,,TlCo2SeS,105,105 K,S1Co2.0Se1Tl1,,I4/mmm,
,Body-centered tetragonal,,,,,10.1016/j.jmmm.2018.09.056,TRUE,"{'a': '4.0004 Å', 'b': '4.0004 Å', 'c': '10.0377 Å'}",Tetragonal,3.10 μB/f.u.,,PrFe2Si2,8.5,8.5 K,Si2.0Fe2.0Pr1,,I4/mmm,
,Body-centered tetragonal,,,,,10.1016/j.jmmm.2018.09.056,TRUE,"{'a': '3.9848 Å', 'b': '3.9848 Å', 'c': '10.0257 Å'}",Tetragonal,3.52 μB/f.u.,,NdFe2Si2,15.5,15.5 K,Si2.0Fe2.0Nd1,,I4/mmm,
,,,,,,10.1016/j.jmmm.2018.09.056,FALSE,,,,,GdCo2B2,25,25 K,B2.0Co2.0Gd1,,,
,,,,,,10.1016/j.jmmm.2018.09.056,TRUE,,,,,ErRu2Si2,5.5,5.5 K,Si2.0Ru2.0Er1,,,
,,,,,,10.1016/j.jmmm.2018.09.056,FALSE,,,,,PrCo2B2,16,16 K,B2.0Co2.0Pr1,,,
,,,,,,10.1016/j.jmmm.2018.09.056,FALSE,,,,,NdCo2B2,27,27 K,B2.0Co2.0Nd1,,,
,,,,,,10.1016/j.jmmm.2018.09.056,TRUE,,,,,PrNi,20,20 K,Ni1Pr1,,,
,,,,,,10.1016/j.jmmm.2018.09.056,TRUE,,,,,NdNi2Sn2,22,22 K,Ni2.0Sn2.0Nd1,,,
,Orthorhombic,598.15,"275 K (300 °C growth), 325 K (400 °C growth)",,,10.1016/j.jmmm.2019.03.072,TRUE,"{'a': '5.916 Å (bulk), 5.839 Å (400 °C growth)', 'b': '3.173 Å (bulk), 3.164 Å (400 °C growth)', 'c': '5.260 Å (bulk), 5.301 Å (400 °C growth)'}",,,,MnP,47,47 K,P1Mn1,,,
0 T,Spinel,,,-43 K,-43,10.1016/j.jmmm.2019.165830,TRUE,{'a': '8.613 Å'},Cubic,0.0936 μB/f.u.,,CdCr2O4,,,O4.0Cr2.0Cd1,,Fd-3m,
0.12 T,Spinel,92,92 K,-335 K,-335,10.1016/j.jmmm.2019.165830,TRUE,{'a': '8.346 Å'},Cubic,0.14 μB/f.u.,,CoCr2O4,,,O4.0Cr2.0Co1,,Fd-3m,
0.2 T,Spinel,66,66 K,,,10.1016/j.jmmm.2019.165830,TRUE,,Cubic,0.04 μB/f.u.,,Cd0.6Co0.4Cr2O4,,,O4.0Cr2.0Co0.4Cd0.6,,Fd-3m,
0.15 T,Spinel,77,77 K,,,10.1016/j.jmmm.2019.165830,TRUE,,Cubic,0.021 μB/f.u.,,Cd0.5Co0.5Cr2O4,,,O4.0Cr2.0Co0.5Cd0.5,,Fd-3m,
,Cubic Spinel,,,,,10.1016/S0304-8853(02)01573-1,TRUE,,,,,CdFe2O4,10,10K,O4.0Fe2.0Cd1,,,
40 A/m,Amorphous,571,547-595 K,,,10.1016/j.jmmm.2004.04.037,TRUE,,,,1.28-1.38 T,Fe74Al4Sn2P10Si4B4C2,,,B4.0C2.0Al4.0Si4.0P10.0Fe74.0Sn2.0,,,
40 A/m,Amorphous,571,547-595 K,,,10.1016/j.jmmm.2004.04.037,TRUE,,,,1.28-1.38 T,Fe74Al4Sn2P6Si4B4C6,,,B4.0C6.0Al4.0Si4.0P6.0Fe74.0Sn2.0,,,
,Rhombohedral,340,340 K,,,10.1016/j.jmmm.2003.12.1268,TRUE,{'a': '5.4376 Å'},,,,La0.67Pb0.33Mn0.99Fe0.01O3,,,O3.0Mn0.99Fe0.01La0.67Pb0.33,,,
,Rhombohedral,355,355 K,,,10.1016/j.jmmm.2003.12.1268,TRUE,{'a': '5.4392 Å'},,,,La0.67Pb0.33MnO3,,,O3.0Mn1La0.67Pb0.33,,,
,Hexagonal,865,865 K,,,10.1016/j.jmmm.2021.168988,FALSE,"{'a': '5.785 Å', 'b': '5.785 Å'}",Hexagonal,,,Ta7S12,,,S12.0Ta7.0,,,
,,110,110 K,,,10.1016/S0304-8853(02)01023-5,TRUE,,,,,Ga0.947Mn0.053As,,,Mn0.053Ga0.947As1,,,
,,30,30 K,,,10.1016/S0304-8853(02)01023-5,TRUE,,,,,In0.97Mn0.03As,,,Mn0.03As1In0.97,,,
,Tetragonal,,,-128 K,-128,10.1016/j.jmmm.2006.10.031,TRUE,,BaNiSn3-type,2.65 μB,,CeRhSi3,1.6,1.6 K,Si3.0Rh1Ce1,,,
,Rhombohedral,340,340 K,338 K,338,10.1016/j.jmmm.2018.09.092,TRUE,"{'a': '5.5367 Å', 'c': '13.5157 Å'}",Hexagonal,3.46 μB,,La0.67Ba0.33MnO3,,,O3.0Mn1Ba0.33La0.67,,R3̄c,
,Rhombohedral,310,310 K,295 K,295,10.1016/j.jmmm.2018.09.092,TRUE,"{'a': '5.5421 Å', 'c': '13.5478 Å'}",Hexagonal,3.37 μB,,La0.67Ba0.28Rb0.05MnO3,,,O3.0Mn1Rb0.05Ba0.28La0.67,,R3̄c,
,Rhombohedral,296,296 K,275 K,275,10.1016/j.jmmm.2018.09.092,TRUE,"{'a': '5.5641 Å', 'c': '13.5654 Å'}",Hexagonal,3.29 μB,,La0.67Ba0.23Rb0.1MnO3,,,O3.0Mn1Rb0.1Ba0.23La0.67,,R3̄c,
,Spinel,,,-124 K,-124,10.1016/j.jmmm.2006.10.609,TRUE,{'a': '10.7225 Å'},Cubic,5.83 μB,,MnIn2S4,4.9,4.9 K,S4.0Mn1In2.0,,Fd-3m,
,Monoclinic,,,-219 K,-219,10.1016/j.jmmm.2019.165720,TRUE,"{'a': '5.492 Å', 'b': '10.076 Å', 'c': '7.599 Å'}",P2_1/c,,,CaFeF5,23,23 K,F5.0Ca1Fe1,,P2_1/c,
,Monoclinic,,,-166 K,-166,10.1016/j.jmmm.2019.165720,TRUE,"{'a': '7.062 Å', 'b': '7.289 Å', 'c': '14.704 Å'}",P2_1/c,,,SrFeF5,31.5,"35 K, 28 K",F5.0Fe1Sr1,,P2_1/c,
,Cu3Au-type,,,,,10.1016/j.jmmm.2015.07.011,TRUE,"{'a': '3.83', 'b': '3.83', 'c': '3.83'}",FCC,2.2 - 3.3 μB,,Mn3Pt,475,475 K,Mn3.0Pt1,,,
2515 Oe (at 5 K),Cubic,100,100 K,-181 K,-181,10.1016/j.jmmm.2018.08.037,TRUE,{'a': '8.310 Å'},Spinel,0.33 μB,,NiCr2O4,,,O4.0Cr2.0Ni1,,Fd-3m,
,Zinc Blende,100,100 K,,,10.1016/j.jmmm.2012.09.054,FALSE,{'a': '4.630'},FCC,1.000 μB,,TcC,,,C1Tc1,,F-43m,
,Zinc Blende,200,200 K,,,10.1016/j.jmmm.2012.09.054,FALSE,{'a': '5.450'},FCC,1.000 μB,,TcSi,,,Si1Tc1,,F-43m,
,Zinc Blende,300,300 K,,,10.1016/j.jmmm.2012.09.054,FALSE,{'a': '5.613'},FCC,1.000 μB,,TcGe,,,Ge1Tc1,,F-43m,
"231.2 Oe (Sample A), 111.3 Oe (Sample B), 42.6 Oe (Sample C)",Hexaferrite,,,,,10.1016/j.jmmm.2020.166808,TRUE,"{'a': '5.8689 Å (Sample A), 5.8634 Å (Sample B)', 'c': '43.4760 Å (Sample A), 43.4468 Å (Sample B)'}",R-3m,,"12.8 emu/g (Sample A), 13.0 emu/g (Sample B), 27.5 emu/g (Sample C)",Ba0.5Sr1.5Zn2Fe12O22,327.5,"320 K (Sample A), 335 K (Sample B)",O22.0Fe12.0Zn2.0Sr1.5Ba0.5,"2.31 emu/g (Sample A), 0.51 emu/g (Sample B), 1.75 emu/g (Sample C)",R-3m,
,Hexagonal,,,,,10.1016/j.jmmm.2006.11.058,TRUE,,Layered,,,SrCo6O11,20,20 K,O11.0Co6.0Sr1,,,
,Cubic,,,-9.1 K,-9.1,10.1016/j.jmmm.2022.170215,TRUE,{'a': '5.233 Å'},Defect Fluorite,9.0 μB,,Tb2Zr2O7,,,O7.0Zr2.0Tb2.0,,Fm-3m,
,,,,-19 K,-19,10.1016/j.jmmm.2022.170215,TRUE,,,,,Tb2Ti2O7,,,O7.0Ti2.0Tb2.0,,,
,,,,-14.6 K,-14.6,10.1016/j.jmmm.2022.170215,FALSE,,,,,Tb2Hf2O7,,,O7.0Tb2.0Hf2.0,,,
,,,,,,10.1016/j.jmmm.2022.170215,FALSE,,,,,Nd2Zr2O7,0.285,285 mK,O7.0Zr2.0Nd2.0,,,
,,,,,,10.1016/j.jmmm.2022.170215,TRUE,,,,,Er2Zr2O7,0.6,600 mK,O7.0Zr2.0Er2.0,,,
,"Cubic (Austenite), Tetragonal (Martensite)",278,278 K,,,10.1016/j.jmmm.2019.165307,TRUE,,,,"59 emu/g at 218 K (P = 0), 45 emu/g at 258 K (P = 8.7 kbar)",Mn50Ni40Sn10,,,Mn50.0Ni40.0Sn10.0,,,
,Orthorhombic,,,-2.16 K,-2.16,10.1016/j.jmmm.2017.07.047,TRUE,,Distorted Perovskite,"0.35 μB (Sm3+), 0.0492 μB (Fe3+)",,SmFeO3,680,620-740 K,O3.0Fe1Sm1,,Pbnm,
,,,,,,10.1016/j.jmmm.2017.07.047,FALSE,,,,,DyFeO3,3.7,3.7 K,O3.0Fe1Dy1,,,
,,,,,,10.1016/j.jmmm.2017.07.047,TRUE,,,,,TbFeO3,3.2,3.2 K,O3.0Fe1Tb1,,,
,,,,,,10.1016/j.jmmm.2017.07.047,TRUE,,,,,ErFeO3,4.3,4.3 K,O3.0Fe1Er1,,,
,,,,,,10.1016/j.jmmm.2017.07.047,TRUE,,,,,HoFeO3,6.5,6.5 K,O3.0Fe1Ho1,,,
,,,,,,10.1016/j.jmmm.2017.07.047,TRUE,,,,,NdFeO3,1.05,1.05 K,O3.0Fe1Nd1,,,
,Spinel,580,580 K,,,10.1016/S0304-8853(01)00947-7,TRUE,,Cubic,,,Zn0.2Cu0.8FeCrO4,,,O4.0Cr1Fe1Cu0.8Zn0.2,,Fd3m,
,Spinel,560,560 K,,,10.1016/S0304-8853(01)00947-7,TRUE,,Cubic,,,Zn0.4Cu0.6FeCrO4,,,O4.0Cr1Fe1Cu0.6Zn0.4,,Fd3m,
,Spinel,460,460 K,,,10.1016/S0304-8853(01)00947-7,TRUE,,Cubic,,,Zn0.6Cu0.4FeCrO4,,,O4.0Cr1Fe1Cu0.4Zn0.6,,Fd3m,
,Spinel,300,300 K,,,10.1016/S0304-8853(01)00947-7,TRUE,,Cubic,,,Zn0.8Cu0.2FeCrO4,,,O4.0Cr1Fe1Cu0.2Zn0.8,,Fd3m,
,Orthorhombic,111,111 K,65 K,65,10.1016/j.jmmm.2017.10.020,TRUE,,Perovskite,,,Ca0.85Dy0.15MnO3,,,O3.0Ca0.85Mn1Dy0.15,,Pnma,
,,,,,,10.1016/j.jmmm.2017.10.020,TRUE,,,,,Ca0.88Dy0.12MnO3,100,100 K,O3.0Ca0.88Mn1Dy0.12,,,
,Cubic skutterudite,,,,,10.1016/j.jmmm.2006.10.012,TRUE,,Cubic,,,SmOs4P12,4.6,4.6 K,P12.0Sm1Os4.0,,,
"1336 Oe (at 5 K), 60 Oe (at 300 K)",Monoclinic,591,591 K,,,10.1016/j.jmmm.2018.09.093,TRUE,"{'a': '5.533 Å', 'b': '5.481 Å', 'c': '7.768 Å'}",,0.64 μB/u.f. (at 5 K),"7.38 emu/g (at 5 K), 0.54 emu/g (at 300 K)",La2FeMnO6,,,O6.0Mn1Fe1La2.0,,P21/n,
,,,,,,10.1016/j.jmmm.2018.09.093,TRUE,,,,,LaFeO3,740,740 K,O3.0Fe1La1,,,
,,,,,,10.1016/j.jmmm.2018.09.093,TRUE,,,,,LaMnO3,140,140 K,O3.0Mn1La1,,,
,Cubic,275,275K,,,10.1016/j.jmmm.2015.04.111,TRUE,"{'a': '3.9916', 'b': '3.9916', 'c': '3.9916'}",Antiperovskite,"2.4 μB (MnI, MnII), 0.65 μB (MnIII)",,Mn3SnC,,,C1Mn3.0Sn1,,Pm-3m,
,Cubic,,,,,10.1016/j.jmmm.2015.04.111,TRUE,"{'a': '3.9773', 'b': '3.9773', 'c': '3.9773'}",Antiperovskite,,,Mn3Sn0.8Si0.2C,217,217K,C1Si0.2Mn3.0Sn0.8,,Pm-3m,
,Cubic,,,,,10.1016/j.jmmm.2015.04.111,TRUE,"{'a': '3.9709', 'b': '3.9709', 'c': '3.9709'}",Antiperovskite,,,Mn3Sn0.7Si0.3C,257,257K,C1Si0.3Mn3.0Sn0.7,,Pm-3m,
,Cubic,,,,,10.1016/j.jmmm.2015.04.111,TRUE,"{'a': '3.9655', 'b': '3.9655', 'c': '3.9655'}",Antiperovskite,,,Mn3Sn0.6Si0.4C,290,290K,C1Si0.4Mn3.0Sn0.6,,Pm-3m,
,Cubic,273,273 K,,,10.1016/j.jmmm.2023.170782,TRUE,"{'a': '3.9191 Å', 'b': '3.9191 Å', 'c': '3.9191 Å'}",Antiperovskite,1.17 μB/f.u.,21.82 Am2/kg,Mn3SnC,,,C1Mn3.0Sn1,,Pm-3m,
,Cubic,245,245 K,,,10.1016/j.jmmm.2023.170782,TRUE,,Antiperovskite,1.04 μB/f.u.,,Mn3Sn0.9Zn0.1C,,,C1Mn3.0Zn0.1Sn0.9,,Pm-3m,
,Cubic,208,208 K,,,10.1016/j.jmmm.2023.170782,TRUE,,Antiperovskite,1.02 μB/f.u.,,Mn3Sn0.8Zn0.2C,,,C1Mn3.0Zn0.2Sn0.8,,Pm-3m,
,Cubic,197,197 K,115.3 K,115.3,10.1016/j.jmmm.2023.170782,TRUE,,Antiperovskite,1.08 μB/f.u.,,Mn3Sn0.7Zn0.3C,,,C1Mn3.0Zn0.3Sn0.7,,Pm-3m,
,Cubic,217,217 K,210 K,210,10.1016/j.jmmm.2023.170782,TRUE,,Antiperovskite,0.68 μB/f.u.,,Mn3Sn0.6Zn0.4C,170,170 K,C1Mn3.0Zn0.4Sn0.6,,Pm-3m,
,Cubic,220,220 K,,,10.1016/j.jmmm.2023.170782,TRUE,,Antiperovskite,2.50 μB/f.u.,,Mn3Sn0.5Zn0.5C,190,190 K,C1Mn3.0Zn0.5Sn0.5,,Pm-3m,
,Cubic,290,290 K,,,10.1016/j.jmmm.2023.170782,TRUE,,Antiperovskite,2.97 μB/f.u.,,Mn3Sn0.4Zn0.6C,179,179 K,C1Mn3.0Zn0.6Sn0.4,,Pm-3m,
,Cubic,348,348 K,,,10.1016/j.jmmm.2023.170782,TRUE,,Antiperovskite,3.46 μB/f.u.,,Mn3Sn0.2Zn0.8C,213,213 K,C1Mn3.0Zn0.8Sn0.2,,Pm-3m,
,Tetragonal,430,430 K,,,10.1016/j.jmmm.2023.170782,TRUE,"{'a': '3.9191 Å', 'b': '3.9191 Å', 'c': '3.9149 Å'}",Antiperovskite,2.62 μB/f.u.,,Mn3ZnC,229,229 K,C1Mn3.0Zn1,,P4/mmm,
20 Oe,Cubic,873,873 K,894 K,894,10.1016/j.jmmm.2019.166354,TRUE,"{'a': '8.3259 Å', 'b': '8.3259 Å', 'c': '8.3259 Å'}",Inverse Spinel,2.39 μB,62 emu/g,LiFe5O8,,,Li1O8.0Fe5.0,2.62 emu/g,P4132,0.0061 emu/mol
50 Oe,Cubic,872,872 K,897 K,897,10.1016/j.jmmm.2019.166354,TRUE,"{'a': '8.3272 Å', 'b': '8.3272 Å', 'c': '8.3272 Å'}",Inverse Spinel,1.90 μB,52 emu/g,Li0.997Ca0.006Fe4.995O8,,,Li0.997O8.0Ca0.006Fe4.995,4.12 emu/g,P4132,0.0063 emu/mol
60 Oe,Cubic,873,873 K,887 K,887,10.1016/j.jmmm.2019.166354,TRUE,"{'a': '8.3284 Å', 'b': '8.3284 Å', 'c': '8.3284 Å'}",Inverse Spinel,1.99 μB,54 emu/g,Li0.995Ca0.01Fe4.995O8,,,Li0.995O8.0Ca0.01Fe4.995,4.56 emu/g,P4132,0.0062 emu/mol
64 Oe,Cubic,873,873 K,898 K,898,10.1016/j.jmmm.2019.166354,TRUE,"{'a': '8.3300 Å', 'b': '8.3300 Å', 'c': '8.3300 Å'}",Inverse Spinel,2.28 μB,57 emu/g,Li0.993Ca0.014Fe4.993O8,,,Li0.993O8.0Ca0.014Fe4.993,5.95 emu/g,P4132,0.0052 emu/mol
65 Oe,Cubic,874,874 K,889 K,889,10.1016/j.jmmm.2019.166354,TRUE,"{'a': '8.3287 Å', 'b': '8.3287 Å', 'c': '8.3287 Å'}",Inverse Spinel,1.81 μB,38 emu/g,Li0.99Ca0.02Fe4.99O8,,,Li0.99O8.0Ca0.02Fe4.99,4.7 emu/g,P4132,0.007 emu/mol
,Orthorhombic,235,235 K,,,10.1016/j.jmmm.2012.08.015,TRUE,"{'a': '5.3630 Å', 'b': '7.5868 Å', 'c': '5.4124 Å'}",Imma,,,Nd0.5Sr0.5CoO3,,,O3.0Co1Sr0.5Nd0.5,,Imma,
,Orthorhombic,260,260 K,,,10.1016/j.jmmm.2012.08.015,TRUE,"{'a': '5.4028 Å', 'b': '7.6882 Å', 'c': '5.3872 Å'}",Imma,,,Nd0.5Sr0.5MnO3,150,150 K,O3.0Mn1Sr0.5Nd0.5,,Imma,
,Orthorhombic,215,215 K,,,10.1016/j.jmmm.2012.08.015,TRUE,"{'a': '5.3661 Å', 'b': '7.5824 Å', 'c': '5.4145 Å'}",Imma,,,Nd0.5Sr0.5Co0.9Mn0.1O3,,,O3.0Mn0.1Co0.9Sr0.5Nd0.5,,Imma,
,Orthorhombic,125,125 K,,,10.1016/j.jmmm.2012.08.015,TRUE,"{'a': '5.3653 Å', 'b': '7.6205 Å', 'c': '5.4176 Å'}",Imma,,,Nd0.5Sr0.5Co0.7Mn0.3O3,,,O3.0Mn0.3Co0.7Sr0.5Nd0.5,,Imma,
300 Oe,C-15 cubic,300,>= 300 K,22 K,22,10.1016/j.jmmm.2019.165330,TRUE,"{'a': '6.749 Å', 'b': '6.749 Å', 'c': '6.749 Å'}",Cubic,0.10 μB,,NbCo2,,,Co2.0Nb1,,,10^-3 emu/gm
,Cubic,107.5,105-110 K,,,10.1016/j.jmmm.2022.169360,TRUE,{'a': '5.65 Å'},Zinc Blende,,,Ga0.87Mn0.13As,,,Mn0.13Ga0.87As1,,F-43m,
,Cubic,107.5,105-110 K,,,10.1016/j.jmmm.2022.169360,TRUE,{'a': '5.65 Å'},Zinc Blende,,,Ga0.85Mn0.15As,,,Mn0.15Ga0.85As1,,F-43m,
,W2Co2B-type,78.2,78.2 K,,,10.1016/j.jmmm.2006.03.064,TRUE,"{'a': '4.103 Å', 'b': '5.501 Å', 'c': '8.535 Å'}",Orthorhombic,"14.0 μB/f.u (calculated), 13.2 μB/f.u (experimental)",,Gd2Co2Al,,,Al1Co2.0Gd2.0,,Immm,
,W2Co2B-type,76,76 K,,,10.1016/j.jmmm.2006.03.064,TRUE,"{'a': '4.127 Å', 'b': '5.448 Å', 'c': '8.495 Å'}",Orthorhombic,"13.9 μB/f.u (calculated), 13.2 μB/f.u (experimental)",,Gd2Co2Ga,,,Co2.0Ga1Gd2.0,,Immm,
,Perovskite,,,,,10.1016/j.jmmm.2018.08.046,TRUE,"{'a': '5.400 Å', 'b': '5.599 Å', 'c': '7.709 Å'}",Orthorhombic,,,SmFeO3,670,670 K,O3.0Fe1Sm1,,Pnma,
,Amorphous,578.15,305°C,,,10.1016/j.jmmm.2011.07.037,TRUE,,,,"124.3 emu/g (as-quenched), 146.6 emu/g (annealed)",Fe78Zr7B15,,,B15.0Fe78.0Zr7.0,,,
,Orthorhombic,115,115 K,135 K,135,10.1016/j.jmmm.2008.06.024,TRUE,"{'a': '13.110 Å', 'b': '6.187 Å', 'c': '6.086 Å'}",,2.2 μB/f.u.,,CeCrSb3,,,Cr1Sb3.0Ce1,,Pbcm,
,,,,,,10.1016/j.jmmm.2008.06.024,FALSE,,,,,YbCrSb3,240,240 K,Cr1Sb3.0Yb1,,,
,Hexagonal,305,305 K,,,10.1016/j.jmmm.2020.167000,TRUE,,Th7Fe3-type,7.07 μB,,Gd6YPd3,,,Y1Pd3.0Gd6.0,,P63mc,
,Hexagonal,290,290 K,,,10.1016/j.jmmm.2020.167000,TRUE,,Th7Fe3-type,7.26 μB,,Gd6YPd3,,,Y1Pd3.0Gd6.0,,P63mc,
,Amorphous,115,115 K,153 K,153,10.1016/j.jmmm.2020.167000,TRUE,,,8.09 μB,,Gd6YPd3,,,Y1Pd3.0Gd6.0,,,
,Perovskite,177,177 K,70.33 K,70.33,10.1016/j.jmmm.2009.09.055,TRUE,,,4.69 μB/f.u.,,Nd0.5Pb0.5MnO3,,,O3.0Mn1Nd0.5Pb0.5,,,
,,241.5,241.5 K,,,10.1016/j.jmmm.2009.09.055,TRUE,,,,,Nd0.5Sr0.5MnO3,,,O3.0Mn1Sr0.5Nd0.5,,,
,,203,203 K,,,10.1016/j.jmmm.2009.09.055,TRUE,,,,,Nd0.7Sr0.3MnO3,,,O3.0Mn1Sr0.3Nd0.7,,,
"34 Oe (room temperature), 58 Oe (77 K)",Cubic,,,,,10.1016/S0304-8853(01)00625-4,TRUE,{'a': '12.3612 Å'},Spinel,,"23 emu/g (room temperature), 48 emu/g (77 K)",Y3Fe4.75Al0.25O12,555,555 K,O12.0Al0.25Fe4.75Y3.0,,,
,,,,,,10.1016/S0304-8853(01)00625-4,TRUE,,,,,Y3Fe5O12,580,580 K,O12.0Fe5.0Y3.0,,,
,,538.15,265 °C,,,10.1016/j.jmmm.2008.04.166,TRUE,,,,,Fe56.9–Mn26–Cr10–Si6–Tb0.9–B0.2,,,B0.2Si6.0Cr10.0Mn26.0Fe56.9Tb0.9,,,"17.8 (30 °C without stress), 31.1 (162 MPa at 30 °C), 20.0 (150 °C without stress)"
,NaZn13-type,,,,,10.1016/j.jmmm.2009.05.041,TRUE,,Cubic,,,LaFe11.4Al1.6C0.02,60,60 K,C0.02Al1.6Fe11.4La1,,,
,Cubic (NaCl structure),14,14 K,,,10.1016/S0304-8853(00)01134-3,TRUE,{'a': '6.21 Å'},,1.9 ± 0.2 μB,,TmTe,2.55,2.55 K,Te1Tm1,,,
,,,,,,10.1016/S0304-8853(00)01134-3,TRUE,,,1.7 ± 0.2 μB or 1.9 μB,,TmSe,3.46,3.46 K,Se1Tm1,,,
,,,,"{'Polycrystalline': '-25.9 K', 'ab': '-21.2 K', 'c': '-37.1 K'}",,10.1016/S0304-8853(02)00278-0,TRUE,,,2.83 μB,,CeBi2,3.1,3.1 K,Ce1Bi2.0,,,
,,,,"{'Polycrystalline': '-27.3 K', 'ab': '3.7 K', 'c': '-54 K'}",,10.1016/S0304-8853(02)00278-0,TRUE,,,3.52 μB,,PrBi2,5,5 K,Pr1Bi2.0,,,
,,,,"{'Polycrystalline': '-28.6 K', 'ab': '-19.7 K', 'c': '-50.6 K'}",,10.1016/S0304-8853(02)00278-0,TRUE,,,3.77 μB,,NdBi2,7,7 K,Nd1Bi2.0,,,
,,,,,,10.1016/S0304-8853(02)00278-0,TRUE,,,,,SmBi2,16.1,16.1 K,Sm1Bi2.0,,,
,Hexagonal,510,510 K,,,10.1016/j.jmmm.2022.169959,TRUE,{'a': '2.84 Å'},,3.956 μB,,Fe2C,86,"82 K, 90 K",C1Fe2.0,,P3̄m1 (No.164),
0 Oe,Spinel,704,704 K,,,10.1016/j.jmmm.2018.05.069,TRUE,{'a': '8.396 Å'},Cubic,,,Zn0.0Fe3O4,,,O4.0Fe3.0Zn0.0,0 emu/g,,
0 Oe,Spinel,818,818 K,,,10.1016/j.jmmm.2018.05.069,TRUE,{'a': '8.404 Å'},Cubic,,,Zn0.1Fe2.9O4,,,O4.0Fe2.9Zn0.1,0 emu/g,,
,Orthorhombic,,,-34.0 K,-34,10.1016/j.jmmm.2011.10.015,TRUE,,Gd3Cu4Ge4-type,9.5 μB,,Tb3Cu4Sn4,16.8,16.8 K,Cu4.0Sn4.0Tb3.0,,I 4 /mmm,
,Orthorhombic,,,-27.0 K,-27,10.1016/j.jmmm.2011.10.015,TRUE,,Gd3Cu4Ge4-type,9.9 μB,,Tb2.5Ho0.5Cu4Sn4,15.9,15.9 K,Cu4.0Sn4.0Tb2.5Ho0.5,,I 4 /mmm,
,Orthorhombic,,,-24.3 K,-24.3,10.1016/j.jmmm.2011.10.015,TRUE,,Gd3Cu4Ge4-type,10.0 μB,,Tb2HoCu4Sn4,12.5,12.5 K,Cu4.0Sn4.0Tb2.0Ho1,,I 4 /mmm,
,Orthorhombic,,,-20.8 K,-20.8,10.1016/j.jmmm.2011.10.015,TRUE,,Gd3Cu4Ge4-type,10.0 μB,,Tb1.75Ho1.25Cu4Sn4,11.9,11.9 K,Cu4.0Sn4.0Tb1.75Ho1.25,,I 4 /mmm,
,Orthorhombic,,,-19.4 K,-19.4,10.1016/j.jmmm.2011.10.015,TRUE,,Gd3Cu4Ge4-type,10.01 μB,,Tb1.5Ho1.5Cu4Sn4,10.5,10.5 K,Cu4.0Sn4.0Tb1.5Ho1.5,,I 4 /mmm,
,Orthorhombic,,,-12.8 K,-12.8,10.1016/j.jmmm.2011.10.015,TRUE,,Gd3Cu4Ge4-type,10.2 μB,,Tb1Ho2Cu4Sn4,5.8,5.8 K,Cu4.0Sn4.0Tb1.0Ho2.0,,I 4 /mmm,
,Orthorhombic,,,-11.2 K,-11.2,10.1016/j.jmmm.2011.10.015,TRUE,,Gd3Cu4Ge4-type,10.0 μB,,Tb0.5Ho2.5Cu4Sn4,7.1,7.1 K,Cu4.0Sn4.0Tb0.5Ho2.5,,I 4 /mmm,
,Orthorhombic,,,-8.4 K,-8.4,10.1016/j.jmmm.2011.10.015,TRUE,,Gd3Cu4Ge4-type,10.1 μB,,Ho3Cu4Sn4,7.6,7.6 K,Cu4.0Sn4.0Ho3.0,,I 4 /mmm,
11850 Oe,Perovskite,120,120 K,,,10.1016/j.jmmm.2019.166317,TRUE,"{'a': '3.897 Å', 'c': '4.005 Å'}",Orthorhombic,,,LaMnO3,,,O3.0Mn1La1,,,
,Hexagonal,220,220K,217K,217,10.1016/j.jmmm.2017.08.051,TRUE,,,2.4 μB,,TlFe3Te3,,,Fe3.0Te3.0Tl1,,P63/m,
,Orthorhombic,,,-40 K,-40,10.1016/j.jmmm.2017.05.064,TRUE,,,8 μB/Gd,,Gd3RuSn6,19,19 K,Ru1Sn6.0Gd3.0,,Cmcm,
,Orthorhombic,,,-26 K,-26,10.1016/j.jmmm.2017.05.064,TRUE,,,10 μB/Tb,,Tb3RuSn6,25,25 K,Ru1Sn6.0Tb3.0,,Cmcm,
,Orthorhombic,3,3 K,,,10.1016/j.jmmm.2017.05.064,TRUE,,,,,Ce3RuSn6,,,Ru1Sn6.0Ce3.0,,Cmcm,
,Tetragonal,,,-265 K,-265,10.1016/j.jmmm.2015.08.067,TRUE,,,4.27 μB,,Fe1.05Te,70,70 K,Fe1.05Te1,,,
,Tetragonal,,,,,10.1016/j.jmmm.2015.08.067,TRUE,,,,,Fe1.05Co0.01Te,65,65 K,Fe1.05Co0.01Te1,,,
,Tetragonal,,,,,10.1016/j.jmmm.2015.08.067,TRUE,,,,,Fe1.02Co0.07Te,47,47 K,Fe1.02Co0.07Te1,,,
200 Oe,Tetragonal,,,,,10.1016/j.jmmm.2018.02.074,TRUE,"{'a': '8.0765 Å', 'b': '8.0765 Å', 'c': '22.3747 Å'}",,,,Nd6Fe13Pd,369,369 K,Fe13.0Pd1Nd6.0,,I4/mcm,
,Face centered cubic,267,267.0 ± 0.5 K,,,10.1016/j.jmmm.2018.02.005,TRUE,{'a': '11.4862 ± 0.0011 Å'},,,,LaFe11.0Co0.7Si1.3,,,Si1.3Fe11.0Co0.7La1,,Fm3c,
,Face centered cubic,265.5,265.5 ± 0.5 K,,,10.1016/j.jmmm.2018.02.005,TRUE,{'a': '11.4833 ± 0.0011 Å'},,,,La0.9Dy0.1Fe11.0Co0.7Si1.3,,,Si1.3Fe11.0Co0.7La0.9Dy0.1,,Fm3c,
,Face centered cubic,269,269.0 ± 0.5 K,,,10.1016/j.jmmm.2018.02.005,TRUE,{'a': '11.4806 ± 0.0011 Å'},,,,La0.8Dy0.2Fe11.0Co0.7Si1.3,,,Si1.3Fe11.0Co0.7La0.8Dy0.2,,Fm3c,
,Spinel,464.79,191.64°C,,,10.1016/S0304-8853(02)01338-0,TRUE,,Cubic,,210 G,NiAlFeO4,,,O4.0Al1Fe1Ni1,,,
282 kA/m,hcp,473,473 K,,,10.1016/j.jmmm.2009.05.032,TRUE,,,1072 μB,0.19 T,Nd60Fe30Al10,,,Al10.0Fe30.0Nd60.0,0.13 T,,
0.028 T,L21,252,252 K,,,10.1016/j.jmmm.2022.169944,TRUE,{'a': '5.957 Å'},Face-centered cubic,,,Ni43Mn46Sn9Ge2,,,Mn46.0Ni43.0Ge2.0Sn9.0,,,
,,302,302 K,,,10.1016/j.jmmm.2022.169944,FALSE,,,,,Ni43Mn46Sn7Ti4,,,Ti4.0Mn46.0Ni43.0Sn7.0,,,
,,219,219 K,,,10.1016/j.jmmm.2022.169944,FALSE,,,,,Ni51Mn32.4In16.6H5.2,,,H5.2Mn32.4Ni51.0In16.6,,,
,,235.5,235.5 K,,,10.1016/j.jmmm.2022.169944,FALSE,,,,,Ni49.8Co1.2Mn33.5In15.5,,,Mn33.5Co1.2Ni49.8In15.5,,,
,,187,187 K,,,10.1016/j.jmmm.2022.169944,TRUE,,,,,Ni50Mn35Sn15,,,Mn35.0Ni50.0Sn15.0,,,
,,246,246 K,,,10.1016/j.jmmm.2022.169944,FALSE,,,,,Ni51Mn32.4In16.6,,,Mn32.4Ni51.0In16.6,,,
,,300.5,300.5 K,,,10.1016/j.jmmm.2022.169944,FALSE,,,,,Ni52.6Mn23.1Ga24.3,,,Mn23.1Ni52.6Ga24.3,,,
,,300,300 K,,,10.1016/j.jmmm.2022.169944,TRUE,,,,,Ni50Mn37Sn13,,,Mn37.0Ni50.0Sn13.0,,,
,,276,276 K,,,10.1016/j.jmmm.2022.169944,TRUE,,,,,Gd5Si2Ge2,,,Si2.0Ge2.0Gd5.0,,,
,Cubic,57,57 K,,,10.1016/j.jmmm.2010.11.084,TRUE,,Spinel,,,MnV2O4,,,O4.0V2.0Mn1,,Fd-3m,
,Cubic,43,43 K,,,10.1016/j.jmmm.2010.11.084,TRUE,,Spinel,,,Mn0.8Mg0.2V2O4,,,O4.0Mg0.2V2.0Mn0.8,,Fd-3m,
,,,,,,10.1016/j.jmmm.2003.11.077,TRUE,,,,,SmB2C2,44,"51 K, 37 K",B2.0C2.0Sm1,,,
,Orthorhombic,,,,,10.1016/j.jmmm.2017.03.043,TRUE,"{'a': '5.379 Å', 'b': '5.401 Å', 'c': '7.603 Å'}",,,,Nd0.5Ca0.5MnO3,160,160 K,O3.0Ca0.5Mn1Nd0.5,,Pbnm,
,Orthorhombic,,,-157 K,-157,10.1016/j.jmmm.2018.05.068,TRUE,"{'a': '9.1650 Å', 'b': '12.2545 Å', 'c': '2.98895 Å'}",Pbam,5.93 μB/mol,,Ni2.14Mn0.86BO5,100,100 K,B1O5.0Mn0.86Ni2.14,0.021 μB/mol,Pbam,
,Orthorhombic,,,,,10.1016/j.jmmm.2018.05.068,TRUE,"{'a': '9.176 Å', 'b': '12.316 Å', 'c': '2.9978 Å'}",Pbam,,,Ni2MnBO5,85,85 K,B1O5.0Mn1Ni2.0,"0.079 μB/mol at 3 K, 0.069 μB/mol at 20 K, 0.025 μB/mol at 50 K",Pbam,
,,,,,,10.1016/j.jmmm.2018.05.068,TRUE,,,,,Fe3BO5,93,"112 K, 74 K",B1O5.0Fe3.0,,,
,,,,,,10.1016/j.jmmm.2018.05.068,FALSE,,,,,Co3BO5,42,42 K,B1O5.0Co3.0,,,
,Monoclinic,,,-176 K,-176,10.1016/j.jmmm.2023.170682,TRUE,"{'a': '5.7546 Å', 'b': '5.7645 Å', 'c': '8.1602 Å'}",Distorted,1.4 μB,,Sr2YRuO6,25,25 K,O6.0Sr2.0Y1Ru1,,P21/n,
,Orthorhombic,160,160 K,,,10.1016/j.jmmm.2023.170682,TRUE,,Distorted,,,SrRuO3,,,O3.0Sr1Ru1,,,
0.005 T,Cubic,575,575 K,524 K,524,10.1016/j.jmmm.2019.165955,TRUE,{'a': '8.518 Å'},Fd-3m,4.54 μB/f.u.,4.5 μB/f.u. at 2 K,MnFe2O4,,,O4.0Mn1Fe2.0,,227,
,,373,373 K,390 K,390,10.1016/j.jmmm.2019.165955,TRUE,,,1.84 μB/f.u.,,FeMn2O4,,,O4.0Mn2.0Fe1,,,
,Polycrystalline,240,240 K,,,10.1016/j.jmmm.2017.11.020,TRUE,,,,155 emu/cm^3,Si0.49Mn0.51,,,Si0.49Mn0.51,,,
,Polycrystalline,240,240 K,,,10.1016/j.jmmm.2017.11.020,TRUE,,,,,Si0.48Mn0.52,,,Si0.48Mn0.52,,,
,,29,29 K,,,10.1016/j.jmmm.2017.11.020,TRUE,,,,,MnSi,,,Si1Mn1,,,
,,43,43 K,,,10.1016/j.jmmm.2017.11.020,TRUE,,,,,Mn4Si7,,,Si7.0Mn4.0,,,
,,230,230 K,,,10.1016/j.jmmm.2017.05.034,TRUE,,,,,La0.48Ca0.52MnO3,,,O3.0Ca0.52Mn1La0.48,,,
,ThCr2Si2-type tetragonal,,,"5 K (H ∥〈0 0 1〉), -17 K (H ∥〈1 1 0〉)",,10.1016/j.jmmm.2008.01.010,TRUE,,Tetragonal,"9.4 μB (H ∥〈0 0 1〉), 9.85 μB (H ∥〈1 1 0〉)",,ErPd2Si2,4.8,4.8 K,Si2.0Pd2.0Er1,,,
,Cubic L21 Heusler type,333,333 K,,,10.1016/j.jmmm.2021.167930,TRUE,,,,"627 kA/m at 250 K, 463 kA/m at 300 K",Ni47Co3Mn35.5In14.5,,,Mn35.5Co3.0Ni47.0In14.5,,,
,Rhombohedral,140,140 K,182 K,182,10.1016/j.jmmm.2004.09.118,TRUE,,,6.08 μB,,LaMnO3,,,O3.0Mn1La1,,R-3c,
,Rhombohedral,132,132 K,166 K,166,10.1016/j.jmmm.2004.09.118,TRUE,,,5.44 μB,,LaMn0.85Fe0.15O3,,,O3.0Mn0.85Fe0.15La1,,R-3c,
,Rhombohedral,,,109 K,109,10.1016/j.jmmm.2004.09.118,TRUE,,,4.31 μB,,LaMn0.70Fe0.30O3,,,O3.0Mn0.7Fe0.3La1,,R-3c,
,Orthorhombic,,,30 K,30,10.1016/j.jmmm.2004.09.118,TRUE,,,4.40 μB,,LaMn0.50Fe0.50O3,,,O3.0Mn0.5Fe0.5La1,,Pbmm,
,Orthorhombic,,,-11 K,-11,10.1016/j.jmmm.2004.09.118,TRUE,,,4.01 μB,,LaMn0.40Fe0.60O3,,,O3.0Mn0.4Fe0.6La1,,Pbmm,
,Orthorhombic,,,-15.8 K,-15.8,10.1016/j.jmmm.2022.170221,TRUE,"{'a': '5.2984 Å', 'b': '5.5960 Å', 'c': '7.5938 Å'}",Monoclinic at low temperature,11.3 μB,110 emu/g at 5 K,DyVO3,114,114 K,O3.0V1Dy1,,Pbnm,
,Hexagonal,,,,,10.1016/j.jmmm.2015.09.076,TRUE,"{'a': '0.4066 nm', 'c': '0.5133 nm'}",Hexagonal,,,Fe1.023Sb,232,232K,Fe1.023Sb1,,P63/mmc,
,Monoclinic,,,,,10.1016/j.jmmm.2021.168426,TRUE,"{'a': '3.82441 Å', 'c': '6.2845 Å'}",,,,Fe1.12Te,57,57 K,Fe1.12Te1,,,
,Spinel,518.15,245°C,,,10.1016/j.jmmm.2010.06.007,TRUE,{'a': '8.320'},Cubic,,,Ni0.53Cu0.12Zn0.35Fe1.88O4,,,O4.0Fe1.88Ni0.53Cu0.12Zn0.35,,,
66 Oe,B2,910,910 K,,,10.1016/j.jmmm.2019.02.084,TRUE,{'a': '5.751 Å'},Cubic,3.02 μB/f.u.,85 emu/g,Co2Cr0.5Fe0.5Al,,,Al1Cr0.5Fe0.5Co2.0,,F-43m,
,Hexagonal,695,695 K,,,10.1016/j.jmmm.2018.12.101,TRUE,"{'a': '5.8954 Å', 'c': '23.2171 Å'}",,,,BaFe11.9In0.1O19,,,O19.0Fe11.9In0.1Ba1,,P63/mmc (No. 194),
,Hexagonal,705,705 K,,,10.1016/j.jmmm.2018.12.101,TRUE,"{'a': '5.8899 Å', 'c': '23.1972 Å'}",,,,BaFe11.9Al0.1O19,,,O19.0Al0.1Fe11.9Ba1,,P63/mmc (No. 194),
,Hexagonal,660,660 K,,,10.1016/j.jmmm.2018.12.101,TRUE,"{'a': '5.8916 Å', 'c': '23.2008 Å'}",,,,BaFe11.9Ga0.1O19,,,O19.0Fe11.9Ga0.1Ba1,,P63/mmc (No. 194),
,Hexagonal,708,708 K,,,10.1016/j.jmmm.2018.12.101,TRUE,"{'a': '5.8927 Å', 'c': '23.2237 Å'}",,,,BaFe11.9Sc0.1O19,,,O19.0Sc0.1Fe11.9Ba1,,P63/mmc (No. 194),
,Monoclinic,70,70 K,,,10.1016/j.jmmm.2016.08.079,TRUE,"{'a': '10.08 Å', 'b': '7.66 Å', 'c': '7.86 Å'}",,4 μB/f.u,,Fe3Ga4,370,370 K,Fe3.0Ga4.0,,C/2 m,
2.55 kOe,Cubic,324,324 K,338 K,338,10.1016/j.jmmm.2011.04.010,TRUE,{'a': '11.134 Å'},Cubic,2.4 μB,,Cu1.0Cr2Te4,,,Cr2.0Cu1.0Te4.0,13 emu/g,,
2.75 kOe,Cubic,288,288 K,,,10.1016/j.jmmm.2011.04.010,TRUE,{'a': '11.146 Å'},Cubic,5.6 μB,,Cu1.1Cr2Te4,323,323 K,Cr2.0Cu1.1Te4.0,7.5 emu/g,,
2.89 kOe,Cubic,278,278 K,,,10.1016/j.jmmm.2011.04.010,TRUE,{'a': '11.145 Å'},Cubic,7.2 μB,,Cu1.2Cr2Te4,289,289 K,Cr2.0Cu1.2Te4.0,10.3 emu/g,,
2.88 kOe,Cubic,194,194 K,,,10.1016/j.jmmm.2011.04.010,TRUE,{'a': '11.245 Å'},Cubic,11.3 μB,,Cu1.4Cr2Te4,207,207 K,Cr2.0Cu1.4Te4.0,24.5 emu/g,,
2.76 kOe,Cubic,255,255 K,,,10.1016/j.jmmm.2011.04.010,TRUE,{'a': '11.191 Å'},Cubic,5.4 μB,,Cu1.5Cr2Te4,308,308 K,Cr2.0Cu1.5Te4.0,9.0 emu/g,,
2.79 kOe,Cubic,256,256 K,,,10.1016/j.jmmm.2011.04.010,TRUE,{'a': '11.215 Å'},Cubic,8.2 μB,,Cu1.6Cr2Te4,253,253 K,Cr2.0Cu1.6Te4.0,15.3 emu/g,,
2.78 kOe,Cubic,256,256 K,,,10.1016/j.jmmm.2011.04.010,TRUE,{'a': '11.249 Å'},Cubic,8.7 μB,,Cu1.7Cr2Te4,257,257 K,Cr2.0Cu1.7Te4.0,14.1 emu/g,,
2.83 kOe,Cubic,244,244 K,,,10.1016/j.jmmm.2011.04.010,TRUE,{'a': '11.256 Å'},Cubic,9.2 μB,,Cu1.8Cr2Te4,267,267 K,Cr2.0Cu1.8Te4.0,11.9 emu/g,,
