Repository: sanjayganeshprabu/Computational-Modeling-and-Predictive-Analytics-for-Materials-Data

# Computational-Modeling-and-Predictive-Analytics-for-Materials-Data-

File: MODIFIED magnetic_materials.csv (part 8 of 112)
Coercivity,Crystal_Structure,Curie,Curie(Tc),Curie_Weiss,Curie_Weiss(θp),DOI,Experimental,Lattice_Parameters,Lattice_Structure,Magnetic_Moment,Magnetization,Material_Name,Neel,Neel(Tn),New_Column_Concatenated,Remanence,Space_Group,Susceptibility
2.60 kOe,Cubic,156,156 K,207 K,207,10.1016/j.jmmm.2011.04.010,TRUE,{'a': '11.285 Å'},Cubic,15.7 μB,,Cu1.9Cr2.2Te4,170,170 K,Cr2.2Cu1.9Te4.0,31.4 emu/g,,
92 × 10^-4 T,Rhombohedral,244,244 K,249 K,249,10.1016/j.jmmm.2019.165625,TRUE,"{'a': '5.4544 Å', 'c': '13.3921 Å'}",Hexagonal,5.83 μB,93.905 emu/g,La0.67Ca0.33Mn0.98Ni0.02O3,,,O3.0Ca0.33Mn0.98Ni0.02La0.67,4.586 emu/g,R3-c,
,,348,348 K,347 K,347,10.1016/j.jmmm.2019.165625,TRUE,,,7.63 μB,,La0.45Pr0.2Sr0.35MnO3,,,O3.0Mn1Sr0.35La0.45Pr0.2,,,
,,293,293 K,,,10.1016/j.jmmm.2019.165625,TRUE,,,,,Gd,,,Gd1,,,
,,310,310 K,310 K,310,10.1016/j.jmmm.2019.165625,FALSE,,,5.45 μB,,La0.7Ca0.1Pb0.33MnO3,,,O3.0Ca0.1Mn1La0.7Pb0.33,,,
,,252,252 K,,,10.1016/j.jmmm.2019.165625,TRUE,,,,,La0.67Ca0.33MnO3,,,O3.0Ca0.33Mn1La0.67,,,
,Orthorhombic,425,425 K,,,10.1016/j.jmmm.2018.10.121,TRUE,,Pbnm,,,LaFe0.5Mn0.5O3,,,O3.0Mn0.5Fe0.5La1,,Pbnm,
8 kOe at 55 K,,465,465 K,,,10.1016/j.jmmm.2013.08.022,TRUE,,,,,Co3C,,,C1Co3.0,,,
8 kOe at 55 K,,465,465 K,,,10.1016/j.jmmm.2013.08.022,TRUE,,,,,Co2C,,,C1Co2.0,,,
,Cubic pyrite,67,67 K,,,10.1016/j.jmmm.2018.11.118,TRUE,{'a': '5.564 Å'},Cubic,,,CoS1.84Se0.16,,,S1.84Co1Se0.16,,,
,,124,124 K,,,10.1016/j.jmmm.2018.11.118,TRUE,,,,,CoS2,,,S2.0Co1,,,
,,160,160 K,,,10.1016/j.jmmm.2018.04.011,TRUE,,,,,Cr70Fe30,,,Cr70.0Fe30.0,,,
,,90,90 K,,,10.1016/j.jmmm.2018.04.011,TRUE,,,,,Cr75Fe25,,,Cr75.0Fe25.0,,,
,Orthorhombic,30.3,30.3 K,49 K,49,10.1016/j.jmmm.2018.09.098,TRUE,,,,,PbMnBO4,,,B1O4.0Mn1Pb1,,Pnma,
,Orthorhombic,,,,,10.1016/j.jmmm.2018.09.098,TRUE,,,,,PbFeBO4,115,115 K,B1O4.0Fe1Pb1,,Pnma,
,Orthorhombic,,,,,10.1016/j.jmmm.2018.09.098,TRUE,,,,,PbCrBO4,8,8 K,B1O4.0Cr1Pb1,,Pnma,
<25 Oe,2H polytype,,,8.6 K,8.6,10.1016/j.jmmm.2015.01.023,TRUE,,Hexagonal,,,Mn0.15TaS2,,,S2.0Mn0.15Ta1,,,
,2H polytype,85,85 K,,,10.1016/j.jmmm.2015.01.023,TRUE,,Hexagonal,5.53 μB,,Mn0.23TaS2,,,S2.0Mn0.23Ta1,,,
40 kOe at 2 K,2H polytype,160,160 K,,,10.1016/j.jmmm.2015.01.023,FALSE,,Hexagonal,,,Fe0.25TaS2,,,S2.0Fe0.25Ta1,,,
13.2 kOe,Amorphous,403.15,130°C,,,10.1016/j.jmmm.2006.02.010,TRUE,,,,,Tb28.2Co71.8,,,Co71.8Tb28.2,,,
,Tetragonal,390,390 K,,,10.1016/j.jmmm.2017.12.080,TRUE,,Body-centered tetragonal,,,CrO2,,,O2.0Cr1,,P42/mnm,
,Orthorhombic,240,240 K,,,10.1016/j.jmmm.2022.170255,TRUE,"{'a': '5.58 Å', 'b': '5.52 Å', 'c': '7.82 Å'}",Perovskite,3.52 μB/f.u.,3.15 μB,La0.7Ca0.3Mn0.95Ni0.05O3,,,O3.0Ca0.3Mn0.95Ni0.05La0.7,,Pnma,
,Orthorhombic,240,240 K,,,10.1016/j.jmmm.2022.170255,TRUE,"{'a': '5.58 Å', 'b': '5.51 Å', 'c': '7.83 Å'}",Perovskite,3.46 μB/f.u.,3.03 μB,La0.7Ca0.3Mn0.95Co0.05O3,,,O3.0Ca0.3Mn0.95Co0.05La0.7,,Pnma,
,Orthorhombic,267,267 K,,,10.1016/j.jmmm.2022.170255,TRUE,"{'a': '5.59 Å', 'b': '5.52 Å', 'c': '7.84 Å'}",Perovskite,3.70 μB/f.u.,3.82 μB,La0.7Ca0.3MnO3,,,O3.0Ca0.3Mn1La0.7,,Pnma,
,B2,,,84 K,84,10.1016/S0304-8853(03)00144-6,TRUE,{'a': '2.862 Å'},Single crystalline,,,Gd5Co50Al45,,,Al45.0Co50.0Gd5.0,,,
,Hexagonal,300,300 K,,,10.1016/j.jmmm.2021.168708,TRUE,,,,0.04 emu/gm,CdTe,,,Cd1Te1,,,
,Hexagonal,5,5 K,,,10.1016/j.jmmm.2021.168708,TRUE,,,,0.04 emu/gm,CdTe,,,Cd1Te1,,,
,Hexagonal,300,300 K,,,10.1016/j.jmmm.2021.168708,TRUE,,,,0.1 emu/gm,CdTe,,,Cd1Te1,,,
,Hexagonal,5,5 K,,,10.1016/j.jmmm.2021.168708,TRUE,,,,0.1 emu/gm,CdTe,,,Cd1Te1,,,
,Hexagonal,300,300 K,,,10.1016/j.jmmm.2021.168708,TRUE,,,,0.4 emu/gm,CdTe,,,Cd1Te1,,,
,Hexagonal,5,5 K,,,10.1016/j.jmmm.2021.168708,TRUE,,,,0.52 emu/gm,CdTe,,,Cd1Te1,,,
,L21 type face centered cubic (FCC),360,360 K,,,10.1016/j.jmmm.2022.169689,TRUE,{'a': '5.832 Å'},FCC,0.05 μB/f.u. at 10 K,0.03 μB/f.u. at 2 K,Mn1.2Fe1.18V0.62Al,,,Al1V0.62Mn1.2Fe1.18,,Fm-3m (225),
,KHg2-type,85,85 K,70 K,70,10.1016/j.jmmm.2016.09.104,TRUE,,Orthorhombic,7.2 μB,,GdZn2,,,Zn2.0Gd1,,,
,,75,75 K,,,10.1016/j.jmmm.2016.09.104,TRUE,,,,,HoCo2,,,Co2.0Ho1,,,
,,81,81 K,,,10.1016/j.jmmm.2016.09.104,TRUE,,,,,GdCuAl,,,Al1Cu1Gd1,,,
,,90,90 K,,,10.1016/j.jmmm.2016.09.104,TRUE,,,,,GdPdIn,,,Pd1In1Gd1,,,
23 mT,Face-centered tetragonal (FCT),,,,,10.1016/j.jmmm.2004.11.478,TRUE,,,,,NiMn,610.65,325-350 °C,Mn1Ni1,,,
,Face-centered tetragonal (FCT),,,,,10.1016/j.jmmm.2004.11.478,TRUE,,,,,IrMn,473.15,200 °C,Mn1Ir1,,,
,Cairo pentagonal tiling,22,22 K,,,10.1016/j.jmmm.2018.11.057,FALSE,"{'a': '4.44 Å', 'b': '4.44 Å'}",Buckled quasi-square,1 μB per unit cell,,AlN2,,,N2.0Al1,,,
,Amorphous,22.2,22.2 K,15.4 K,15.4,10.1016/j.jmmm.2019.165888,TRUE,,,10.62 μB,,Cu18Al25Ho57,,,Al25.0Cu18.0Ho57.0,,,
,Amorphous,4.9,4.9 K,2.4 K,2.4,10.1016/j.jmmm.2019.165888,TRUE,,,7.64 μB,,Cu18Al25Tm57,,,Al25.0Cu18.0Tm57.0,,,
,,3.3,3.3 K,,,10.1016/j.jmmm.2019.165888,TRUE,,,,,TmAgAl,,,Al1Ag1Tm1,,,
,,5.5,5.5 K,,,10.1016/j.jmmm.2019.165888,TRUE,,,,,Ho30Y26Al24Co20,,,Al24.0Co20.0Y26.0Ho30.0,,,
,,6.7,6.7 K,,,10.1016/j.jmmm.2019.165888,FALSE,,,,,Tm60Co20Ni20,,,Co20.0Ni20.0Tm60.0,,,
,,7.1,7.1 K,,,10.1016/j.jmmm.2019.165888,TRUE,,,,,Er2Ni2Ga,,,Ni2.0Ga1Er2.0,,,
,,8.4,8.4 K,,,10.1016/j.jmmm.2019.165888,TRUE,,,,,TmZn,,,Zn1Tm1,,,
,,15,15 K,,,10.1016/j.jmmm.2019.165888,TRUE,,,,,Tm2Cu2Cd,,,Cu2.0Cd1Tm2.0,,,
,,17,17 K,,,10.1016/j.jmmm.2019.165888,FALSE,,,,,Ho36Dy20Al24Co20,,,Al24.0Co20.0Dy20.0Ho36.0,,,
,,23,23 K,,,10.1016/j.jmmm.2019.165888,TRUE,,,,,HoPdIn,,,Pd1In1Ho1,,,
,,24.4,24.4 K,,,10.1016/j.jmmm.2019.165888,FALSE,,,,,Ho57Cu25Al18,,,Al18.0Cu25.0Ho57.0,,,
,,25.5,25.5 K,,,10.1016/j.jmmm.2019.165888,FALSE,,,,,Er2Co2Ga,,,Co2.0Ga1Er2.0,,,
,fcc,728,728 K,,,10.1016/j.jmmm.2017.12.043,TRUE,{'a': '0.5871 nm'},,2.03 μB/f.u.,47.6 A m^2/kg at 5 K,Mn2CoGa,,,Mn2.0Co1Ga1,,,
3400 Oe,Orthorhombic,112,112 K,-36 K,-36,10.1016/j.jmmm.2020.166873,TRUE,"{'a': '5.4613 Å', 'b': '5.5082 Å', 'c': '7.7529 Å'}",Pbnm,0.37 μB/f.u.,,La2CrNiO6,,,O6.0Cr1Ni1La2.0,0.023 μB/f.u.,Pbnm,
,Monoclinic,68,68 K,-81 K,-81,10.1016/j.jmmm.2017.05.068,TRUE,"{'a': '5.5076 Å', 'b': '5.5453 Å', 'c': '7.2528 Å'}",Orthorhombic,5.2 μB/f.u.,,La1.5Sr0.5CoIrO6,88,88 K,O6.0Co1Sr0.5La1.5Ir1,,P 21/n,
,Tetragonal,,,,,10.1016/S0304-8853(01)00190-1,TRUE,,,6.8 μB,,Tm2Fe3Si5,1.15,1.15 K,Si5.0Fe3.0Tm2.0,,P4/mnc,
"3.37 A/m at 20°C, 3.57 A/m at 160°C",Nanocrystalline,843.15,570°C,,,10.1016/j.jmmm.2017.07.080,TRUE,,,,,Fe73.5Cu1Nb3Si15.5B7,,,B7.0Si15.5Fe73.5Cu1.0Nb3.0,"0.55 T at 20°C, 0.45 T at 160°C",,
,Type-I clathrate,34.7,34.7 K,34.9 K,34.9,10.1016/j.jmmm.2020.166519,TRUE,{'a': '10.7047 Å'},Cubic,7.81 μB,,Eu8Ga16Ge30,,,Ga16.0Ge30.0Eu8.0,,Pm-3n (No.223),
,Type-I clathrate,31.1,31.1 K,29.2 K,29.2,10.1016/j.jmmm.2020.166519,TRUE,{'a': '10.6974 Å'},Cubic,7.65 μB,,Eu8Ga15Co1Ge30,,,Co1.0Ga15.0Ge30.0Eu8.0,,Pm-3n (No.223),
,L10-ordered,650,650 K,,,10.1016/j.jmmm.2020.166654,TRUE,,Polycrystalline,,811 emu/cc,Mn55Al45,,,Al45.0Mn55.0,,,
,Tetragonal,44.8,44.8 K,,,10.1016/j.jmmm.2008.02.023,TRUE,"{'a': '5.4858 Å', 'c': '7.7518 Å'}",Complex Perovskite,5.0 μB,0.2 emu/cm³,Sr2TiMnO6,,,O6.0Ti1Mn1Sr2.0,,I/4m,
1000 Oe,B2,,,,,10.1016/j.jmmm.2019.166258,TRUE,,,,,FeRh,350,350 K,Fe1Rh1,,,
,Monoclinic,,,-60.3 K,-60.3,10.1016/j.jmmm.2017.08.032,TRUE,,,3.29 μB/Ni2+,,NiWO4,60,60 K,O4.0Ni1W1,,P2/c,"χ⊥ = 5.507 × 10^−3 emu/mol, χ|| = 0.649 × 10^−3 emu/mol"
,Clb,842,842 K,,,10.1016/j.jmmm.2019.02.003,FALSE,{'a': '5.47 Å'},Cubic,1.00 μβ,,FeCrAs,,,Cr1Fe1As1,,F4-3m,
,Clb,926,926 K,,,10.1016/j.jmmm.2019.02.003,FALSE,{'a': '5.51 Å'},Cubic,2.00 μβ,,FeMnAs,,,Mn1Fe1As1,,F4-3m,
,Spinel,543.15,270 °C,,,10.1016/j.jmmm.2004.11.398,TRUE,{'a': '8.26 Å'},Cubic,,360-420 emu,Ni0.7Zn0.3Fe2O4,,,O4.0Fe2.0Ni0.7Zn0.3,,,
,Spinel,513.15,240 °C,,,10.1016/j.jmmm.2004.11.398,TRUE,{'a': '8.30 Å'},Cubic,,360-420 emu,Ni0.6Zn0.4Fe2O4,,,O4.0Fe2.0Ni0.6Zn0.4,,,
,Spinel,473.15,200 °C,,,10.1016/j.jmmm.2004.11.398,TRUE,{'a': '8.35 Å'},Cubic,,360-420 emu,Ni0.5Zn0.5Fe2O4,,,O4.0Fe2.0Ni0.5Zn0.5,,,
,Spinel,433.15,160 °C,,,10.1016/j.jmmm.2004.11.398,TRUE,{'a': '8.45 Å'},Cubic,,360-420 emu,Ni0.4Zn0.6Fe2O4,,,O4.0Fe2.0Ni0.4Zn0.6,,,
,GdFeO3-perovskite,,,,,10.1016/j.jmmm.2003.11.378,TRUE,"{'a': '5.3761 Å', 'b': '5.3739 Å', 'c': '7.5715 Å'}",Orthorhombic,,,La0.3Ca0.7MnO3,170,170 K,O3.0Ca0.7Mn1La0.3,,Pbnm,
,GdFeO3-perovskite,,,65 K,65,10.1016/j.jmmm.2003.11.378,TRUE,"{'a': '5.3558 Å', 'b': '5.3555 Å', 'c': '7.5703 Å'}",Orthorhombic,3.70 μB,,La0.3Ca0.7Mn0.8Cr0.2O3,,,O3.0Ca0.7Cr0.2Mn0.8La0.3,0.01 μB/f.u.,Pbnm,
527 Oe (after annealing),Hexagonal closed packed (hcp),1093,1093 K,,,10.1016/j.jmmm.2021.168836,TRUE,,,,6.1 × 10^−3 emu (at 5 K),Sm2Co17,,,Co17.0Sm2.0,,P63/mmc,
2.5 kOe,Spinel,225,225 K,240 K,240,10.1016/j.jmmm.2005.04.021,TRUE,,Cubic,,,Co0.2Zn0.8Fe1.95Ho0.05O4,,,O4.0Fe1.95Co0.2Zn0.8Ho0.05,32 emu/g,,
,Pnma,,,,,10.1016/j.jmmm.2022.169053,TRUE,"{'a': '5.6200 Å', 'b': '7.5236 Å', 'c': '5.8338 Å'}",Orthorhombic,,,La0.375Ca0.625MnO3,115,115 K,O3.0Ca0.625Mn1La0.375,,Pnma,
,Hexagonal,725.15,452°C,,,10.1016/j.jmmm.2004.03.045,TRUE,,,,6.1 emu/g,BaFe12O19,,,O19.0Fe12.0Ba1,,,
,Hexagonal,683.15,410°C,,,10.1016/j.jmmm.2004.03.045,TRUE,,,,1.1 emu/g,BaFe12O19,,,O19.0Fe12.0Ba1,,,
22 Oe,Perovskite,140,140K,,,10.1016/j.jmmm.2010.02.047,TRUE,,,,,Nd0.8Sr0.2MnO3,,,O3.0Mn1Sr0.2Nd0.8,,,
,Cubic,102,102 K,-360 K,-360,10.1016/j.jmmm.2019.165378,TRUE,{'a': '8.276 Å'},Spinel,,,CoCr1.9Fe0.1O4,,,O4.0Cr1.9Fe0.1Co1,,Fd-3m,
,Cubic,98,98 K,-375 K,-375,10.1016/j.jmmm.2019.165378,TRUE,{'a': '8.290 Å'},Spinel,,,CoCr1.8Fe0.2O4,,,O4.0Cr1.8Fe0.2Co1,,Fd-3m,
,Cubic,106,106 K,-325 K,-325,10.1016/j.jmmm.2019.165378,TRUE,{'a': '8.308 Å'},Spinel,,,CoCr1.7Fe0.3O4,,,O4.0Cr1.7Fe0.3Co1,,Fd-3m,
,Cubic,160,160 K,-550 K,-550,10.1016/j.jmmm.2019.165378,TRUE,{'a': '8.325 Å'},Spinel,,,CoCr1.6Fe0.4O4,,,O4.0Cr1.6Fe0.4Co1,,Fd-3m,
,Cubic,860,860 K,,,10.1016/j.jmmm.2016.06.085,TRUE,{'a': '8.396 Å'},Face-centered cubic,,,Fe3O4,,,O4.0Fe3.0,,,
,,27,27 K,,,10.1016/j.jmmm.2022.170317,FALSE,,,1.98 μB/Ni,,NiCl2,,,Cl2.0Ni1,,,
,,22,22 K,,,10.1016/j.jmmm.2022.170317,TRUE,,,1.94 μB/Ni,,NiBr2,,,Ni1Br2.0,,,
,,306,306 K,,,10.1016/j.jmmm.2019.166328,TRUE,,,,,LaFe10.92Co1.08Si1.2,,,Si1.2Fe10.92Co1.08La1,,,
,Hexagonal,287,287 K,,,10.1016/j.jmmm.2019.166175,TRUE,"{'a': '3.639 Å', 'c': '5.781 Å'}",Hexagonal,,,Gd95Pd5,,,Pd5.0Gd95.0,,P63/mmc,
,Hexagonal,337,337 K,,,10.1016/j.jmmm.2019.166175,TRUE,"{'a': '9.975 Å', 'c': '6.275 Å'}",Hexagonal,,,Gd7Pd3,,,Pd3.0Gd7.0,,P63mc,
,Hexagonal,287,287 K,,,10.1016/j.jmmm.2019.166175,TRUE,"{'a': '3.629 Å', 'c': '5.752 Å'}",Hexagonal,,,Gd90Pd10,,,Pd10.0Gd90.0,,P63/mmc,
,Hexagonal,337,337 K,,,10.1016/j.jmmm.2019.166175,TRUE,"{'a': '9.961 Å', 'c': '6.286 Å'}",Hexagonal,,,Gd7Pd3,,,Pd3.0Gd7.0,,P63mc,
,Hexagonal,287,287 K,,,10.1016/j.jmmm.2019.166175,TRUE,"{'a': '3.617 Å', 'c': '5.740 Å'}",Hexagonal,,,Gd85Pd15,,,Pd15.0Gd85.0,,P63/mmc,
,Hexagonal,337,337 K,,,10.1016/j.jmmm.2019.166175,TRUE,"{'a': '9.893 Å', 'c': '6.362 Å'}",Hexagonal,,,Gd7Pd3,,,Pd3.0Gd7.0,,P63mc,
,Hexagonal,287,287 K,,,10.1016/j.jmmm.2019.166175,TRUE,"{'a': '3.630 Å', 'c': '5.745 Å'}",Hexagonal,,,Gd80Pd20,,,Pd20.0Gd80.0,,P63/mmc,
,Hexagonal,337,337 K,,,10.1016/j.jmmm.2019.166175,TRUE,"{'a': '9.974 Å', 'c': '6.281 Å'}",Hexagonal,,,Gd7Pd3,,,Pd3.0Gd7.0,,P63mc,
,Hexagonal close-packed,291,291 K,,,10.1016/j.jmmm.2017.11.128,TRUE,"{'a': '0.3633 nm', 'c': '0.5770 nm'}",,,,Gd,,,Gd1,,P63/mcc,
,Hexagonal close-packed,296,296 K,,,10.1016/j.jmmm.2017.11.128,TRUE,"{'a': '0.3646 nm', 'c': '0.5783 nm'}",,,,GdH0.2,,,H0.2Gd1,,P63/mcc,
14.9 kOe,02:14:01,589.15,316 °C,,,10.1016/j.jmmm.2023.170562,TRUE,,,,,Nd2Fe14B,,,B1Fe14.0Nd2.0,14.4 kG,,
,,364,364 K,,,10.1016/j.jmmm.2019.165377,TRUE,,,,,La0.7Sr0.3MnO3,,,O3.0Mn1Sr0.3La0.7,,,
,,346,346 K,,,10.1016/j.jmmm.2019.165377,TRUE,,,,,La0.7Sr0.2Ca0.1MnO3,,,O3.0Ca0.1Mn1Sr0.2La0.7,,,
,,309,309 K,,,10.1016/j.jmmm.2019.165377,TRUE,,,,,La0.7Sr0.1Ca0.2MnO3,,,O3.0Ca0.2Mn1Sr0.1La0.7,,,
,,292,292 K,,,10.1016/j.jmmm.2019.165377,TRUE,,,,,La0.7Sr0.06Ca0.24MnO3,,,O3.0Ca0.24Mn1Sr0.06La0.7,,,
,,280,280 K,,,10.1016/j.jmmm.2019.165377,TRUE,,,,,La0.7Sr0.04Ca0.26MnO3,,,O3.0Ca0.26Mn1Sr0.04La0.7,,,
,,250,250 K,,,10.1016/j.jmmm.2019.165377,TRUE,,,,,La0.7Ca0.3MnO3,,,O3.0Ca0.3Mn1La0.7,,,
,Rhombohedral Laves phase,64,64 K,,,10.1016/j.jmmm.2019.166081,TRUE,,,,,Gd2Rh3Ge,,,Ge1Rh3.0Gd2.0,,,
59 Oe,BCC,220,220 K,,,10.1016/j.jmmm.2005.08.005,TRUE,{'a': '2.92 Å'},,,39 emu/g,Fe0.50Mn0.15Al0.35,,,Al0.35Mn0.15Fe0.5,,,
,BCC,230,230 K,,,10.1016/j.jmmm.2005.08.005,TRUE,{'a': '2.92 Å'},,,,Fe0.55Mn0.10Al0.35,,,Al0.35Mn0.1Fe0.55,,,
,,220,220 K,,,10.1016/j.jmmm.2007.02.027,TRUE,,,,,Fe50Ag50,,,Fe50.0Ag50.0,,,Curie-Weiss law above 220 K
13 kOe,L10,600,600 K,,,10.1016/j.jmmm.2018.06.040,TRUE,"{'a': '3.91 Å', 'c': '3.65 Å'}",Tetragonal,,350 emu/cm3,Mn53Ga47,,,Mn53.0Ga47.0,,P4/mmm,
4500 Oe (at 2 K),Orthorhombic,147,147 K,109.42 K,109.42,10.1016/j.jmmm.2020.167330,TRUE,"{'a': '3.8975 Å', 'b': '3.8899 Å', 'c': '7.6143 Å'}",Pmmm,4.32 μB,,Nd0.5Ba0.5CoO3,,,O3.0Co1Ba0.5Nd0.5,10 emu/g (at 2 K),Pmmm,
,Tetragonal,144,144 K,113.54 K,113.54,10.1016/j.jmmm.2020.167330,TRUE,"{'a': '3.7843 Å', 'b': '3.7843 Å', 'c': '7.586 Å'}",P4/mmm,4.33 μB,,Nd0.5Ba0.5CoO3,,,O3.0Co1Ba0.5Nd0.5,,P4/mmm,
,,140,140 K,119.09 K,119.09,10.1016/j.jmmm.2020.167330,TRUE,,,4.20 μB,,Nd0.5Ba0.5CoO3,,,O3.0Co1Ba0.5Nd0.5,,,
,,,,,,10.1016/j.jmmm.2021.168541,FALSE,,,,,Pb5Cr3F19,11,11 K,F19.0Cr3.0Pb5.0,,,
,,,,-6.7 K,-6.7,10.1016/j.jmmm.2021.168541,FALSE,,,,,Ba5Fe3F18.8,4.2,< 4.2 K,F18.8Fe3.0Ba5.0,,,
,,,,,,10.1016/j.jmmm.2021.168541,FALSE,,,,,Ba5Fe2CuF18,4.2,< 4.2 K,F18.0Fe2.0Cu1Ba5.0,,,
,L10,599.15,326 °C,,,10.1016/j.jmmm.2019.03.017,TRUE,"{'a': '2.759 Å', 'c': '3.670 Å'}",Tetragonal,,79 emu/g,Fe41Pd41P18,,,P18.0Fe41.0Pd41.0,37 emu/g,P4/mmm,
,L10,603.15,330 °C,,,10.1016/j.jmmm.2019.03.017,TRUE,"{'a': '2.760 Å', 'c': '3.666 Å'}",Tetragonal,,83 emu/g,Fe41Pd41P10B8,,,B8.0P10.0Fe41.0Pd41.0,35 emu/g,P4/mmm,
,L10,563.15,290 °C,,,10.1016/j.jmmm.2019.03.017,TRUE,"{'a': '2.762 Å', 'c': '3.678 Å'}",Tetragonal,,88 emu/g,Fe41Pd41P4B14,,,B14.0P4.0Fe41.0Pd41.0,30 emu/g,P4/mmm,
,L10,667.15,394 °C,,,10.1016/j.jmmm.2019.03.017,TRUE,"{'a': '2.754 Å', 'c': '3.662 Å'}",Tetragonal,,86 emu/g,Fe41Pd41P4B8Si6,,,B8.0Si6.0P4.0Fe41.0Pd41.0,47 emu/g,P4/mmm,
,L10,753.15,480 °C,,,10.1016/j.jmmm.2019.03.017,TRUE,,Tetragonal,,110 emu/g,FePd,,,Fe1Pd1,,,
,Tetragonal,1033.15,760 °C,,,10.1016/j.jmmm.2019.03.017,TRUE,,Tetragonal,,173 emu/g,Fe2B,,,B1Fe2.0,,,
,Tetragonal,716.15,443 °C,,,10.1016/j.jmmm.2019.03.017,TRUE,,Tetragonal,,142 emu/g,Fe3P,,,P1Fe3.0,,,
,Hexagonal,,-60 °C,,,10.1016/j.jmmm.2019.03.017,TRUE,,Hexagonal,,,Fe2P,,,P1Fe2.0,,,
,Hexagonal,543.15,270 °C,,,10.1016/j.jmmm.2019.03.017,FALSE,,Hexagonal,,,Fe2P0.85B0.15,,,B0.15P0.85Fe2.0,,,
,Hexagonal,660.15,387 °C,,,10.1016/j.jmmm.2019.03.017,FALSE,,Hexagonal,,,Fe2P0.65Si0.35,,,Si0.35P0.65Fe2.0,,,
,Orthorhombic,,,,,10.1016/j.jmmm.2012.01.021,TRUE,,,,,Gd3Ni,100.25,99-101.5 K,Ni1Gd3.0,,Pnma,
,Orthorhombic,,,,,10.1016/j.jmmm.2012.01.021,TRUE,,,,,Tb3Ni,62,62 K,Ni1Tb3.0,,Pnma,
,Orthorhombic,,,,,10.1016/j.jmmm.2012.01.021,TRUE,,,,,Tb3Co,82,82 K,Co1Tb3.0,,Pnma,
4.8 kOe,L10,655.15,382 °C,,,10.1016/j.jmmm.2006.05.032,TRUE,"{'a': '0.2766 nm', 'c': '0.3579 nm'}",Tetragonal,,89 emu/g,Mn54Al46,,,Al46.0Mn54.0,45 emu/g,,
,Zigzag nanoribbon,310,310 K,,,10.1016/j.jmmm.2023.170662,FALSE,{'b': '3.87 Å'},,8 μB per Gd atom,,GdBr2,,,Br2.0Gd1,,,
700 Oe,Monoclinic,38,38 K,,,10.1016/j.jmmm.2020.167514,TRUE,"{'a': '5.1451 Å', 'b': '5.5149 Å', 'c': '7.4044 Å'}",Monoclinic,4.0 μB/f.u.,,Lu2MnNiO6,,,O6.0Mn1Ni1Lu2.0,,P21/n,
,Monoclinic,34,34 K,,,10.1016/j.jmmm.2020.167514,TRUE,"{'a': '5.1451 Å', 'b': '5.5149 Å', 'c': '7.4044 Å'}",Monoclinic,2.4 μB/f.u.,,Lu2MnNiO6,,,O6.0Mn1Ni1Lu2.0,,P21/n,
,,275,270-280 K,,,10.1016/j.jmmm.2020.167514,TRUE,,,,,La2MnNiO6,,,O6.0Mn1Ni1La2.0,,,
,,,,,,10.1016/j.jmmm.2020.167514,FALSE,,,,,In2MnNiO6,26,26 K,O6.0Mn1Ni1In2.0,,,
,,,,,,10.1016/j.jmmm.2020.167514,FALSE,,,,,Sc2MnNiO6,26.5,"35 K, 18 K",O6.0Sc2.0Mn1Ni1,,,
,Spinel-type cubic,395,395 K,,,10.1016/j.jmmm.2017.09.080,TRUE,{'a': '8.331'},Cubic,"{'A-site': '3.9 μB', 'B-site': '2.1 μB'}",,Zn0.3Cu0.7Fe1.5Ga0.5O4,,,O4.0Fe1.5Cu0.7Zn0.3Ga0.5,,Fd-3m,
400 Oe,,,,,,10.1016/S0304-8853(00)00797-6,TRUE,,,,,ErNi2B2C,5.8,5.8 K,B2.0C1Ni2.0Er1,,,
,ThCr2Si2-type,345,345 K,,,10.1016/j.jmmm.2003.09.044,TRUE,"{'a': '4.061 Å', 'c': '10.885 Å'}",Tetragonal,,,SmMn2Ge2,267.5,"150 K, 385 K",Mn2.0Ge2.0Sm1,,I4/mmm,
,ThCr2Si2-type,330,330 K,,,10.1016/j.jmmm.2003.09.044,TRUE,"{'a': '4.056 Å', 'c': '10.882 Å'}",Tetragonal,,,SmMn1.95Fe0.05Ge2,205,205 K,Mn1.95Fe0.05Ge2.0Sm1,,I4/mmm,
,ThCr2Si2-type,320,320 K,,,10.1016/j.jmmm.2003.09.044,TRUE,"{'a': '4.054 Å', 'c': '10.880 Å'}",Tetragonal,,,SmMn1.9Fe0.1Ge2,257,257 K,Mn1.9Fe0.1Ge2.0Sm1,,I4/mmm,
,ThCr2Si2-type,,,,,10.1016/j.jmmm.2003.09.044,TRUE,"{'a': '4.049 Å', 'c': '10.875 Å'}",Tetragonal,,,SmMn1.85Fe0.15Ge2,305,305 K,Mn1.85Fe0.15Ge2.0Sm1,,I4/mmm,
,ThCr2Si2-type,,,,,10.1016/j.jmmm.2003.09.044,TRUE,"{'a': '4.044 Å', 'c': '10.874 Å'}",Tetragonal,,,SmMn1.8Fe0.2Ge2,325,325 K,Mn1.8Fe0.2Ge2.0Sm1,,I4/mmm,
,ThCr2Si2-type,,,,,10.1016/j.jmmm.2003.09.044,TRUE,"{'a': '4.031 Å', 'c': '10.857 Å'}",Tetragonal,,,SmMn1.6Fe0.4Ge2,335,335 K,Mn1.6Fe0.4Ge2.0Sm1,,I4/mmm,
,ThCr2Si2-type,,,,,10.1016/j.jmmm.2003.09.044,TRUE,"{'a': '4.024 Å', 'c': '10.829 Å'}",Tetragonal,,,SmMn1.4Fe0.6Ge2,325,325 K,Mn1.4Fe0.6Ge2.0Sm1,,I4/mmm,
,ThCr2Si2-type,,,,,10.1016/j.jmmm.2003.09.044,TRUE,"{'a': '4.019 Å', 'c': '10.785 Å'}",Tetragonal,,,SmMn1.2Fe0.8Ge2,310,310 K,Mn1.2Fe0.8Ge2.0Sm1,,I4/mmm,
,ThCr2Si2-type,,,,,10.1016/j.jmmm.2003.09.044,TRUE,"{'a': '4.016 Å', 'c': '10.740 Å'}",Tetragonal,,,SmMnFeGe2,285,285 K,Mn1Fe1Ge2.0Sm1,,I4/mmm,
,Hexagonal,,,,,10.1016/j.jmmm.2003.11.354,TRUE,,Hexagonal,2.14 μB,,RbNiF3,135,135 K,F3.0Ni1Rb1,,P63/mmc,
,Cubic Gd4RhIn-type,12.5,12.5 K,11.2 K,11.2,10.1016/j.jmmm.2019.165462,TRUE,{'a': '13.28 Å'},Cubic,7.0 μB/Er at 7 T,,Er4CoCd,,,Co1Cd1Er4.0,,F4̄3m,
,,22,22 K,,,10.1016/j.jmmm.2019.165462,FALSE,,,,,Ho4CoCd,,,Co1Cd1Ho4.0,,,
,,4.5,4.5 K,,,10.1016/j.jmmm.2019.165462,FALSE,,,,,Tm4CoCd,,,Co1Cd1Tm4.0,,,
,,,,,,10.1016/j.jmmm.2019.165462,FALSE,,,,,Eu4PdMg,150,150 K,Mg1Pd1Eu4.0,,,
,,21.5,21.5 K,,,10.1016/j.jmmm.2019.165462,FALSE,,,,,Er4PdMg,,,Mg1Pd1Er4.0,,,
,,6,6 K,,,10.1016/j.jmmm.2019.165462,TRUE,,,,,Tm4PdMg,,,Mg1Pd1Tm4.0,,,
,,28,28 K,,,10.1016/j.jmmm.2019.165462,FALSE,,,,,Ho4PtMg,,,Mg1Ho4.0Pt1,,,
,,15,15 K,,,10.1016/j.jmmm.2019.165462,FALSE,,,,,Er4PtMg,,,Mg1Er4.0Pt1,,,
,,4.5,4.5 K,,,10.1016/j.jmmm.2019.165462,TRUE,,,,,Tm4PtMg,,,Mg1Tm4.0Pt1,,,
,,5.9,5.9 K,,,10.1016/j.jmmm.2019.165462,FALSE,,,,,Er4NiCd,,,Ni1Cd1Er4.0,,,
,,15,15 K,,,10.1016/j.jmmm.2019.165462,TRUE,,,,,Tm2Cu2Cd,,,Cu2.0Cd1Tm2.0,,,
,,11,11 K,,,10.1016/j.jmmm.2019.165462,TRUE,,,,,Al27Cu18Er55,,,Al27.0Cu18.0Er55.0,,,
,,7.1,7.1 K,,,10.1016/j.jmmm.2019.165462,TRUE,,,,,Er2Ni2Ga,,,Ni2.0Ga1Er2.0,,,
,Cubic Spinel,,,,,10.1016/S0304-8853(01)01167-2,TRUE,"{'a': '9.9756 Å (10 K), 9.9813 Å (175 K)'}",Cubic,"3.52 μB (Fe), -2.72 μB (Cr)",,FeCr2S4,172,172 K,S4.0Cr2.0Fe1,,Fd-3m,
,Cubic Spinel,,,,,10.1016/S0304-8853(01)01167-2,TRUE,,Cubic,,,Co0.1Fe0.9Cr2S4,178,178 K,S4.0Cr2.0Fe0.9Co0.1,,,
,Orthorhombic,,,-24.5 K,-24.5,10.1016/j.jmmm.2019.165907,TRUE,"{'a': '14.431 Å', 'b': '5.7638 Å', 'c': '5.0820 Å'}",Pbcn,6.2 μB,,MnNb2O6,4.4,4.4 K,O6.0Mn1Nb2.0,,Pbcn,
,Orthorhombic,,,-40.4 K,-40.4,10.1016/j.jmmm.2019.165907,TRUE,"{'a': '14.132 Å', 'b': '5.700 Å', 'c': '4.9928 Å'}",Pbcn,6.0 μB,,MnNbVO6,,,O6.0V1Mn1Nb1,,Pbcn,
,Orthorhombic,,,-24.6 K,-24.6,10.1016/j.jmmm.2019.165907,TRUE,"{'a': '13.7722 Å', 'b': '5.6004 Å', 'c': '4.8779 Å'}",Pbcn,6.0 μB,,MnV2O6,4.7,4.7 K,O6.0V2.0Mn1,,Pbcn,
100 Oe,zinc-blende,400,>400K,,,10.1016/S0304-8853(01)00568-6,TRUE,,,,,CrAs,,,Cr1As1,30 kA/m,,
0.42 T,L10-type,663.15,390°C,,,10.1016/j.jmmm.2004.01.097,TRUE,,face-centered-tetragonal (fct),,,Fe59.75Pt39.5Nb0.75,,,Fe59.75Nb0.75Pt39.5,0.96 T,,
0.5 T,Cubic,240,240 K,,,10.1016/j.jmmm.2010.07.023,TRUE,{'a': '0.3797 nm'},Perovskite,,,La0.5Sr0.5CoO3,,,O3.0Co1Sr0.5La0.5,,,
,Monoclinically distorted trirutile,,,,,10.1016/j.jmmm.2003.12.006,TRUE,,,0.51 μB,,CuSb2O6,8.68,8.68 K,O6.0Cu1Sb2.0,,,
0.3 T,CaIn2-type,,,-15.8 K,-15.8,10.1016/j.jmmm.2011.06.057,TRUE,"{'a': '4.6919 Å', 'c': '7.2743 Å'}",Hexagonal,2.63 μB/Dy3+,,Dy2CuIn3,19.5,19.5 K,Cu1In3.0Dy2.0,0.31 Am^2/Kg,P63/mmc,
200 Oe,Tetragonal,302,302 K,,,10.1016/j.jmmm.2019.165437,TRUE,"{'a': '4.176 Å', 'c': '6.245 Å'}",,,20 emu/g,ZnMnSb,,,Mn1Zn1Sb1,,P4/nmm,
300 Oe,Tetragonal,293,293 K,,,10.1016/j.jmmm.2019.165437,TRUE,"{'a': '4.174 Å', 'c': '6.253 Å'}",,,10 emu/g,ZnMnSb,,,Mn1Zn1Sb1,,P4/nmm,
,,299,299 K,,,10.1016/j.jmmm.2019.165437,TRUE,,,,,Mn5Ge2.5Si0.5,,,Si0.5Mn5.0Ge2.5,,,
,,298,298 K,,,10.1016/j.jmmm.2019.165437,TRUE,,,,,Mn5Ge3,,,Mn5.0Ge3.0,,,
,,310,310 K,,,10.1016/j.jmmm.2019.165437,TRUE,,,,,LaMn1.8Fe0.2Ge2,,,Mn1.8Fe0.2Ge2.0La1,,,
,,320,320 K,,,10.1016/j.jmmm.2019.165437,FALSE,,,,,Mn1.8Cr0.2Sb,,,Cr0.2Mn1.8Sb1,,,
,,275,275 K,,,10.1016/j.jmmm.2019.165437,FALSE,,,,,Mn1.8Cr0.2Sb0.95Ga0.05,,,Cr0.2Mn1.8Ga0.05Sb0.95,,,
,Cycloidal spin-spiral,,,,,10.1016/j.jmmm.2022.169633,FALSE,,,,,CuBr2,73.5,73.5 K,Cu1Br2.0,,,
,,,,,,10.1016/j.jmmm.2022.169633,FALSE,,,,,CuCl2,24,24 K,Cl2.0Cu1,,,
,,304,304 K,,,10.1016/j.jmmm.2008.04.035,TRUE,,,,,Gd5Si2.7Ge1.3,,,Si2.7Ge1.3Gd5.0,,,
,Hexagonal,,,,,10.1016/j.jmmm.2008.02.026,TRUE,,,,,SrMnO3,276,276 K,O3.0Mn1Sr1,,,
"Large below 315 K, smaller above 315 K","Cubic (austenitic phase), Tetragonal (martensitic phase)",361.26,361.26 K,,,10.1016/j.jmmm.2004.08.025,TRUE,"{'a': '5.852 Å (austenitic phase), 5.928 Å (martensitic phase)', 'b': '5.852 Å (austenitic phase), 5.928 Å (martensitic phase)', 'c': '5.852 Å (austenitic phase), 5.582 Å (martensitic phase)'}","Cubic (austenitic phase), Tetragonal (martensitic phase)",,"81.3 emu/g at 5 K, decreases to 0 at 361.26 K",Ni51.9Mn23.2Ga24.9,,,Mn23.2Ni51.9Ga24.9,,,
,,376,376 K,,,10.1016/j.jmmm.2004.08.025,TRUE,,,,,Ni2MnGa,,,Mn1Ni2.0Ga1,,,
15.7 Oe,Double Perovskite,430,410-450 K,,,10.1016/j.jmmm.2018.05.063,TRUE,"{'a': '3.94 Å', 'b': '3.94 Å', 'c': '8.002 Å'}",Pseudocubic,0.96 emu,,Sr2FeMoO6,,,O6.0Fe1Sr2.0Mo1,,,
,,350,350 K,,,10.1016/j.jmmm.2018.05.063,TRUE,,,,,La0.7Sr0.3MnO3,,,O3.0Mn1Sr0.3La0.7,,,
,Amorphous,33.6,33.6 K,43.7 K,43.7,10.1016/j.jmmm.2020.167270,TRUE,,,8.84 μB/f.u.,,Cu22Al18Ho22Tm20Gd18,,,Al18.0Cu22.0Gd18.0Ho22.0Tm20.0,,,
,,29,29 K,,,10.1016/j.jmmm.2020.167270,FALSE,,,,,DyPtMg,,,Mg1Dy1Pt1,,,
,,27,27 K,,,10.1016/j.jmmm.2020.167270,FALSE,,,,,EuAgCd,,,Ag1Cd1Eu1,,,
,,17.2,17.2 K,,,10.1016/j.jmmm.2020.167270,TRUE,,,,,GdCo2B2C,,,B2.0C1Co2.0Gd1,,,
,,12.5,12.5 K,,,10.1016/j.jmmm.2020.167270,TRUE,,,,,Co35Er65,,,Co35.0Er65.0,,,
,,39.4,39.4 K,,,10.1016/j.jmmm.2020.167270,TRUE,,,,,Tm2Cu2In,,,Cu2.0In1Tm2.0,,,
,,20,20 K,,,10.1016/j.jmmm.2020.167270,TRUE,,,,,ErZn,,,Zn1Er1,,,
,,9,9 K,,,10.1016/j.jmmm.2020.167270,FALSE,,,,,ErZn2,,,Zn2.0Er1,,,
,,23,23 K,,,10.1016/j.jmmm.2020.167270,FALSE,,,,,Dy36Ho20Co20Al24,,,Al24.0Co20.0Dy36.0Ho20.0,,,
,,25.5,25.5 K,,,10.1016/j.jmmm.2020.167270,FALSE,,,,,Er2Co2Ga,,,Co2.0Ga1Er2.0,,,
,,4.9,4.9 K,,,10.1016/j.jmmm.2020.167270,TRUE,,,,,Cu18Al25Tm57,,,Al25.0Cu18.0Tm57.0,,,
,,22.2,22.2 K,,,10.1016/j.jmmm.2020.167270,TRUE,,,,,Cu18Al25Ho57,,,Al25.0Cu18.0Ho57.0,,,
,Amorphous,682.15,409 °C,,,10.1016/j.jmmm.2017.03.028,TRUE,,,,,Fe47.4Ni26.6Si11B13C2,,,B13.0C2.0Si11.0Fe47.4Ni26.6,,,
995 kA/m,2-14-1 phase and Nd2Fe17(B) phase,661.4833333,"115°C, 280°C, 770°C",,,10.1016/j.jmmm.2004.04.042,TRUE,,,,,Nd27.4Dy1.6Fe69.6Al0.3B1.1,,,B1.1Al0.3Fe69.6Nd27.4Dy1.6,1.42 T,,
,Monoclinic,,,-10.73 K,-10.73,10.1016/j.jmmm.2014.02.009,TRUE,"{'a': '5.810', 'b': '5.854', 'c': '8.230'}",P21/n,10.75 μB,0.45 emu at 20 kOe,Sr2HoTaO6,58,58 K,O6.0Sr2.0Ho1Ta1,,P21/n,
,Monoclinic,,,-4.92 K,-4.92,10.1016/j.jmmm.2014.02.009,TRUE,"{'a': '5.583', 'b': '5.802', 'c': '8.046'}",P21/n,10.29 μB,0.63 emu at 20 kOe,Ca2HoTaO6,45,45 K,O6.0Ca2.0Ho1Ta1,,P21/n,
12 kOe,,700,700 K,,,10.1016/j.jmmm.2005.09.018,TRUE,,,,,NdFeB,,,B1Fe1Nd1,12 kG,,
"625 Oe (before irradiation), 630 Oe (after irradiation)",,945,945 K,,,10.1016/j.jmmm.2005.09.018,TRUE,,,,,Fe25.5Cr12Co1Si,,,Si1Cr12.0Fe25.5Co1.0,"13.7 kG (before irradiation), 13.8 kG (after irradiation)",,
50-220 Oe,Wurtzite,,,3.60 K,3.6,10.1016/j.jmmm.2011.07.005,TRUE,,Hexagonal,,0.13 emu/g,Zn0.98Mn0.02O,,,O1Mn0.02Zn0.98,,,
,Orthorhombic,,,,,10.1016/j.jmmm.2021.167810,TRUE,"{'a': '5.40098 Å', 'b': '7.60827 Å', 'c': '5.38750 Å'}",Perovskite,,,Nd0.5Ca0.5MnO3,140,140 K,O3.0Ca0.5Mn1Nd0.5,,Pnma,
,Hexagonal,410,410 K,436 K,436,10.1016/j.jmmm.2019.165717,TRUE,"{'a': '5.9603 Å', 'b': '5.9603 Å', 'c': '23.642 Å'}",Hexagonal,7.25 μB,35.93 emu/g,BaFe10.5In1.5O19,,,O19.0Fe10.5In1.5Ba1,,P 63/mmc,
,Hexagonal,723,723 K,,,10.1016/j.jmmm.2019.165717,TRUE,,Hexagonal,20 μB,,BaFe12O19,,,O19.0Fe12.0Ba1,,P 63/mmc,
,Tetragonal,748,748 K,,,10.1016/j.jmmm.2013.04.025,FALSE,{'a': '5.72 Å'},,0.04 μB,,Cr2FeGe,,,Cr2.0Fe1Ge1,,,
,Cubic,300,300 K,,,10.1016/j.jmmm.2013.04.025,TRUE,{'a': '5.78 Å'},,0.09 μB,,Cr2CoGa,,,Cr2.0Co1Ga1,,,
,fcc,,,-210 K,-210,10.1016/j.jmmm.2019.165333,TRUE,,,2.71 μB/f.u.,,Cr0.205Mn0.20Fe0.205Co0.199Ni0.191,,,Cr0.205Mn0.2Fe0.205Co0.199Ni0.191,,,
,,,,,,10.1016/S0304-8853(02)01052-1,TRUE,,,,,CuO,230,230 K,O1Cu1,,,
,Rhombohedral,365,365 K,,,10.1016/j.jmmm.2021.168624,TRUE,"{'a': '5.5829', 'c': '13.5846'}",Perovskite,,,Sr1.5La0.5Mn1.5Sb0.5O6,,,O6.0Mn1.5Sr1.5Sb0.5La0.5,,R3̄c,
,Monoclinic,304.2,304.2 K,186 K,186,10.1016/j.jmmm.2021.168624,TRUE,"{'a': '5.6651', 'b': '5.6860', 'c': '8.0440'}",Perovskite,4.93 μB,,Sr1.5La0.5Mn1.25Sb0.75O6,,,O6.0Mn1.25Sr1.5Sb0.75La0.5,,P21/n,
,Monoclinic,,,+90 K,90,10.1016/j.jmmm.2021.168624,TRUE,"{'a': '5.61943', 'b': '5.60930', 'c': '8.10612'}",Perovskite,5.59 μB,,Sr2MnSbO6,,,O6.0Mn1Sr2.0Sb1,,P21/n,
,Monoclinic,,,+62 K,62,10.1016/j.jmmm.2021.168624,TRUE,,Perovskite,,,SrLaMnSbO6,10,10 K,O6.0Mn1Sr1Sb1La1,,P21/n,
,Cubic NaCl,,,,,10.1016/j.jmmm.2010.03.001,TRUE,,Cubic,,,NiO,523,523 K,O1Ni1,,,
High,Cubic NaCl,300,> 300 K,,,10.1016/j.jmmm.2010.03.001,FALSE,,Cubic,,Enhanced,Ni0.9Fe0.1O,,,O1Fe0.1Ni0.9,,,
High,Cubic NaCl,300,> 300 K,,,10.1016/j.jmmm.2010.03.001,FALSE,,Cubic,,Enhanced,Ni0.8Fe0.2O,,,O1Fe0.2Ni0.8,,,
,Cubic,234,234 K,,,10.1016/j.jmmm.2004.06.013,TRUE,{'a': '0.580 nm'},B2,1.75 μB per formula unit,,Fe2CrAl,,,Al1Cr1Fe2.0,,,
,,100,100 K,,,10.1016/j.jmmm.2008.02.038,TRUE,,,,,Tb5Si2Ge2,,,Si2.0Ge2.0Tb5.0,,,
,B2 CsCl-type,350,350 K,,,10.1016/j.jmmm.2020.166488,TRUE,"{'a': '0.299 nm', 'b': '0.299 nm', 'c': '0.299 nm'}",Cubic,"3.2 μB/at (Fe), 1.0 μB/at (Rh)",,FeRh,,,Fe1Rh1,,,
,L21 Heusler,,,,,10.1016/j.jmmm.2021.168104,TRUE,{'a': '6.2178 Å'},Cubic,,0.08 emu/cm³ at 10 K,Ru2MnSn,361,361 K,Mn1Ru2.0Sn1,,,
0.38 kOe,L21 Heusler,310,310 K,,,10.1016/j.jmmm.2021.168104,TRUE,{'a': '6.1625 Å'},Cubic,2.52 μB per formula unit,400 emu/cm³,Ru2Mn1.2Sn0.8,,,Mn1.2Ru2.0Sn0.8,,,
,TiNiSi-type,10,10.0 K,,,10.1016/j.jmmm.2006.08.043,TRUE,"{'a': '7.0354 Å (293K), 7.008 Å (2K)', 'b': '4.20662 Å (293K), 4.1954 Å (2K)', 'c': '8.1808 Å (293K), 8.153 Å (2K)'}",Orthorhombic,6.6 μB/Tb,,TbNiSnD,,,Ni1Sn1Tb1,,Pnma,
,TiNiSi-type,,,,,10.1016/j.jmmm.2006.08.043,TRUE,"{'a': '7.02204 Å', 'b': '4.42515 Å', 'c': '7.62601 Å'}",Orthorhombic,8.9 μB/Tb,,TbNiSn,18.5,18.5 K,Ni1Sn1Tb1,,Pnma,
,Rhombohedral,239,239 K,,,10.1016/j.jmmm.2020.166937,TRUE,"{'a': '3.44875 Å', 'b': '3.44875 Å', 'c': '25.1397 Å'}",Trigonal,5 μB per formula unit at 58 T,,YbFe2O4,,,O4.0Fe2.0Yb1,,R 3 - m,
,Rhombohedral,235,235 K,,,10.1016/j.jmmm.2020.166937,TRUE,"{'a': '3.46313 Å', 'b': '3.46313 Å', 'c': '25.0122 Å'}",Trigonal,,,TmFe2O4,,,O4.0Fe2.0Tm1,,R 3 - m,
,Orthorhombic,,,,,10.1016/j.jmmm.2017.09.013,TRUE,,,,,NdCrTiO5,21,21 K,O5.0Ti1Cr1Nd1,,Pbam,
,Orthorhombic,,,,,10.1016/j.jmmm.2017.09.013,TRUE,,,,,Nd0.9Pr0.1CrTiO5,20.75,20.75 K,O5.0Ti1Cr1Pr0.1Nd0.9,,Pbam,
,Orthorhombic,,,,,10.1016/j.jmmm.2017.09.013,TRUE,,,,,Nd0.9Gd0.1CrTiO5,20.8,20.8 K,O5.0Ti1Cr1Nd0.9Gd0.1,,Pbam,
,Orthorhombic,,,,,10.1016/j.jmmm.2017.09.013,TRUE,,,,,Nd0.9Dy0.1CrTiO5,20.6,20.6 K,O5.0Ti1Cr1Nd0.9Dy0.1,,Pbam,
,Orthorhombic,,,,,10.1016/j.jmmm.2017.09.013,TRUE,,,,,Nd0.9Er0.1CrTiO5,21.3,21.3 K,O5.0Ti1Cr1Nd0.9Er0.1,,Pbam,
,Orthorhombic,,,,,10.1016/j.jmmm.2017.09.013,TRUE,,,,,Nd0.9Tm0.1CrTiO5,21.5,21.5 K,O5.0Ti1Cr1Nd0.9Tm0.1,,Pbam,
,Orthorhombic,,,,,10.1016/j.jmmm.2017.09.013,TRUE,,,,,Nd0.9Yb0.1CrTiO5,21.7,21.7 K,O5.0Ti1Cr1Nd0.9Yb0.1,,Pbam,
,Orthorhombic,,,-49 K,-49,10.1016/j.jmmm.2013.04.004,TRUE,"{'a': '4.301 Å', 'b': '16.484 Å', 'c': '4.094 Å'}",,8.04 μB,,GdSn1.1Ge0.9,20,20 K,Ge0.9Sn1.1Gd1,,Cmcm (No. 63),
,Orthorhombic,,,-37 K,-37,10.1016/j.jmmm.2013.04.004,TRUE,"{'a': '4.269 Å', 'b': '16.333 Å', 'c': '4.061 Å'}",,9.8 μB,,TbSn1.1Ge0.9,30,30 K,Ge0.9Sn1.1Tb1,,Cmcm (No. 63),
,Orthorhombic,,,-11 K,-11,10.1016/j.jmmm.2013.04.004,TRUE,"{'a': '4.224 Å', 'b': '16.061 Å', 'c': '4.039 Å'}",,9.6 μB,,ErSn1.1Ge0.9,4.7,4.7 K,Ge0.9Sn1.1Er1,,Cmcm (No. 63),
,ZrNiAl-type hexagonal,1.9,1.9 K,,,10.1016/S0304-8853(02)00488-2,TRUE,"{'a': '6.91 Å', 'c': '3.98 Å'}",Hexagonal,"3.3 μB (Tm1 and Tm3), 1.5 μB (Tm2)",,TmCuAl,1.2,1.2 K,Al1Cu1Tm1,,P-62m,
,Heusler-type,351,351 K,,,10.1016/j.jmmm.2020.166604,TRUE,{'a': '5.9579 Å'},fcc,1.81 μB/f.u.,,Co2NbGa,,,Co2.0Ga1Nb1,,Fm-3m,0.01 emu/g·kOe
,Heusler-type,128,128 K,,,10.1016/j.jmmm.2020.166604,TRUE,,,,,Co2TiGa,,,Ti1Co2.0Ga1,,,
,Heusler-type,180,180 K,,,10.1016/j.jmmm.2020.166604,TRUE,,,,,Co2ZrAl,,,Al1Co2.0Zr1,,,
,,45,45 K,,,10.1016/j.jmmm.2020.166604,TRUE,,,,,CoVSb,,,V1Co1Sb1,,,
,,113,113 K,,,10.1016/j.jmmm.2020.166604,TRUE,,,,,Rh2NiGe,,,Ni1Ge1Rh2.0,,,
,Single-phase,360,360 K,,,10.1016/S0304-8853(02)01411-7,TRUE,"{'a': '3.876 Å', 'b': '3.876 Å', 'c': '3.876 Å'}",Pseudocubic,3.7 μB/Mn,591 emu/cm³,La0.7Sr0.3MnO3,,,O3.0Mn1Sr0.3La0.7,,,
,Tetragonal,305,305 K,,,10.1016/j.jmmm.2021.168247,TRUE,"{'a': '3.9003 Å', 'c': '7.7433 Å'}",P4/mmm,,,PrBaMn2O6,262,262 K,O6.0Mn2.0Ba1Pr1,,P4/mmm,
,Tetragonal,190,190 K,,,10.1016/j.jmmm.2021.168247,TRUE,"{'a': '3.8911 Å', 'c': '7.812 Å'}",P4/mmm,,,PrBaMn2O6,,,O6.0Mn2.0Ba1Pr1,,P4/mmm,
,Cubic,,,,,10.1016/S0304-8853(00)01127-6,TRUE,,AuCu3-type,0.7 μB,,UGa3,67,67 K,Ga3.0U1,,Pm-3m,Weak T dependence in paramagnetic state
,Cubic Laves phase (Cu2-Mg type),14,14 K,,,10.1016/j.jmmm.2018.08.047,TRUE,,,9.2 μB,,ErAl2,,,Al2.0Er1,,,
,Cubic Laves phase (Cu2-Mg type),58,58 K,,,10.1016/j.jmmm.2018.08.047,TRUE,,,,,DyAl2,,,Al2.0Dy1,,,
,Cubic L21,296,296 K,306.93 K,306.93,10.1016/j.jmmm.2018.01.046,TRUE,{'a': '5.991 Å'},Cubic,,,Mn48Cr3Ni38Sn11,,,Cr3.0Mn48.0Ni38.0Sn11.0,,F 4 ̅ 3 m,
,Cubic L21 and Orthorhombic,322,322 K,319.65 K,319.65,10.1016/j.jmmm.2018.01.046,TRUE,"{'a': '5.984 Å', 'b': '10.878 Å', 'c': '4.401 Å'}",Cubic and Orthorhombic,,,Mn49Cr2Ni38Sn11,221,221 K,Cr2.0Mn49.0Ni38.0Sn11.0,,F 4 ̅ 3 m,
,Heusler,411,411 K,,,10.1016/j.jmmm.2015.10.086,TRUE,{'a': '6.351 Å'},cubic,1.70 μB/f.u.,28.2 emu/g,Mn2PdSn,,,Mn2.0Pd1Sn1,,Fm-3m,
,Hg2CuTi-type,588,588 K,,,10.1016/j.jmmm.2015.10.086,TRUE,,cubic,,,Mn2NiGa,,,Mn2.0Ni1Ga1,,F-43m,
,,230,230 K,,,10.1016/j.jmmm.2015.10.086,TRUE,,,,,Mn2PtGa,,,Mn2.0Ga1Pt1,,,
110 Oe,,241,241 K,,,10.1016/j.jmmm.2021.168240,TRUE,,,,,La0.6Sr0.4CoO3,,,O3.0Co1Sr0.4La0.6,,,
430 Oe,,213,213 K,,,10.1016/j.jmmm.2021.168240,TRUE,,,,,Pr0.6Sr0.4CoO3,,,O3.0Co1Sr0.4Pr0.6,,,
630 Oe,,191,191 K,,,10.1016/j.jmmm.2021.168240,TRUE,,,,,Nd0.6Sr0.4CoO3,,,O3.0Co1Sr0.4Nd0.6,,,
,Hexagonal Close Packed,19,19 K,,,10.1016/j.jmmm.2018.08.059,TRUE,"{'a': '3.5778 Å', 'c': '5.6178 Å'}",hcp,10.34 μB,,Ho,130,130 K,Ho1,,P63/mmc,
,Hexagonal Close Packed,220,220 K,,,10.1016/j.jmmm.2018.08.059,TRUE,"{'a': '3.6055 Å', 'c': '5.6966 Å'}",hcp,9.34 μB,,Tb,230,230 K,Tb1,,P63/mmc,
,Hexagonal Close Packed,20,20 K,,,10.1016/j.jmmm.2018.08.059,TRUE,"{'a': '3.5592 Å', 'c': '5.5850 Å'}",hcp,8.0 μB,,Er,69,"85 K, 53 K",Er1,,P63/mmc,
0.1429 T,Orthorhombic,,,,,10.1016/j.jmmm.2016.12.021,TRUE,"{'a': '5.273 Å', 'b': '5.460 Å', 'c': '7.519 Å'}",Polycrystalline,,198.4 emu/cc at 5 K and 2 T,HoCrO3,134,134 K,O3.0Cr1Ho1,79.1 emu/cc,Pbnm,
0.1391 T,Orthorhombic,,,,,10.1016/j.jmmm.2016.12.021,TRUE,"{'a': '5.238 Å', 'b': '5.479 Å', 'c': '7.660 Å'}",Polycrystalline,,182.0 emu/cc at 5 K and 2 T,HoCr0.7Fe0.3O3,148,148 K,O3.0Cr0.7Fe0.3Ho1,74.3 emu/cc,Pbnm,
,Body-centered tetragonal,300,300 K,,,10.1016/j.jmmm.2011.08.055,TRUE,"{'a': '4.068 Å', 'c': '10.556 Å'}",ThCr2Si2-type,"{'μ_ab': '1.75 μB', 'μ_c': '1.62 μB', 'μ_total': '2.38 μB', 'μ_Nd': '1.24 μB'}",,La0.65Nd0.35Mn2Si2,230,230 K,Si2.0Mn2.0La0.65Nd0.35,,I4/mmm,
,Half-Heusler,541.29,541.29 K,,,10.1016/j.jmmm.2021.168872,FALSE,{'a': '5.69 Å'},Cubic,1.00 μB/f.u.,,FeWGa,,,Fe1Ga1W1,,F-43m,
,Hexagonal ZrNiAl-type,,,,,10.1016/S0304-8853(00)00737-X,TRUE,,Hexagonal,1.2 μB,,UNiAl,19.3,19.3 K,Al1Ni1U1,,,
50 Oe at 5 K,Corundum,,,,,10.1016/S0304-8853(00)01328-7,TRUE,,,30 μB,,Fe2O3,955.5,948-963 K,O3.0Fe2.0,,,
,Perovskite,307,307 K,320 K,320,10.1016/j.jmmm.2014.05.025,TRUE,,,4.64 μB,46.7 emu/g,La0.7Sr0.3MnO3,,,O3.0Mn1Sr0.3La0.7,,,15.14×10^-3 emu Oe^-1 g^-1
,α-FeSi,706.15,433°C,,,10.1016/S0304-8853(02)00521-8,TRUE,,,,,Fe73.5Cu1Nb3Si13.5B9,,,B9.0Si13.5Fe73.5Cu1.0Nb3.0,,,
,Cubic,,,,,10.1016/j.jmmm.2017.12.066,TRUE,"{'a': '14.7539 Å', 'b': '14.7539 Å', 'c': '14.7539 Å'}",CeCr2Al20 type,6.68 μB,,EuV2Al20,5.6,5.6 K,Al20.0V2.0Eu1,,Fd-3m,
"263 Oe (at 2 K), 61 Oe (at 30 K)",Monoclinic,30,30 K,-143.78 K,-143.78,10.1016/j.jmmm.2014.06.068,TRUE,"{'a': '15.2045 Å', 'b': '3.5870 Å', 'c': '9.3161 Å'}",B-type,1.97 μB,3.3 emu/gm (at 2 K),Sm1.90Fe0.10O3,,,O3.0Fe0.1Sm1.9,0.041 emu/gm (at 2 K),C2/m,0.994 emu K/mole
,Amorphous,585,579-591 K,,,10.1016/S0304-8853(02)00515-2,TRUE,,,,,Fe71.8Cu1Nb3.1Si15B9.1,,,B9.1Si15.0Fe71.8Cu1.0Nb3.1,,,
,Amorphous,586,580-592 K,,,10.1016/S0304-8853(02)00515-2,TRUE,,,,,Fe78.1Cu1Nb3.1Si15B9.1,,,B9.1Si15.0Fe78.1Cu1.0Nb3.1,,,
,Hexagonal,240,240 K,,,10.1016/S0304-8853(02)01145-9,TRUE,"{'a': '5.429(2) Å', 'c': '13.131(2) Å'}",R-3c,3.3(1) μB,,La0.7Sr0.3CoO3,,,O3.0Co1Sr0.3La0.7,,R-3c,
,Th2Zn17-type,330,330 K,,,10.1016/S0304-8853(02)00571-1,TRUE,"{'a': '8.5728 Å', 'c': '12.457 Å'}",Rhombohedral,,28.50 μB/mole,Nd2Fe17,,,Fe17.0Nd2.0,,,
,Th2Zn17-type,347,347 K,,,10.1016/S0304-8853(02)00571-1,TRUE,"{'a': '8.5660 Å', 'c': '12.436 Å'}",Rhombohedral,,27.90 μB/mole,Nd1.5Sm0.5Fe17,,,Fe17.0Nd1.5Sm0.5,,,
,Th2Zn17-type,370,370 K,,,10.1016/S0304-8853(02)00571-1,TRUE,"{'a': '8.5555 Å', 'c': '12.428 Å'}",Rhombohedral,,27.10 μB/mole,Nd1Sm1Fe17,,,Fe17.0Nd1.0Sm1.0,,,
,Th2Zn17-type,386,386 K,,,10.1016/S0304-8853(02)00571-1,TRUE,"{'a': '8.5388 Å', 'c': '12.424 Å'}",Rhombohedral,,26.21 μB/mole,Nd0.5Sm1.5Fe17,,,Fe17.0Nd0.5Sm1.5,,,
,Th2Zn17-type,399,399 K,,,10.1016/S0304-8853(02)00571-1,TRUE,"{'a': '8.5261 Å', 'c': '12.420 Å'}",Rhombohedral,,25.32 μB/mole,Sm2Fe17,,,Fe17.0Sm2.0,,,
,Orthorhombic,,,,,10.1016/j.jmmm.2013.08.056,TRUE,,,7 μB (at low temperature),,Gd2BaCuO5,12.1,12.1 K,O5.0Cu1Ba1Gd2.0,,Pnma,
,Orthorhombic,181,181K,,,10.1016/S0304-8853(01)01022-8,TRUE,,,,,La0.875Sr0.125MnO3,,,O3.0Mn1Sr0.125La0.875,,Pb nm,
,ThCr2Si2-type,99.4,99.4 K,"120.34 K (H ∥ c), 122.83 K (H ⊥ c)",121.585,10.1016/j.jmmm.2021.168517,TRUE,{'c': '10.38 Å'},Body-centered tetragonal,0.465 μB/Co,,La0.85Co1.68As2,,,Co1.68As2.0La0.85,,I4/mmm,
,,,,,,10.1016/j.jmmm.2021.168517,TRUE,,,,,CaCo2As2,76,76 K,Ca1Co2.0As2.0,,,
,,,,,,10.1016/j.jmmm.2021.168517,FALSE,,,,,EuCo2As2,39,39 K,Co2.0As2.0Eu1,,,
,,123.5,200-47 K,,,10.1016/j.jmmm.2021.168517,FALSE,,,,,LaCo2As2,,,Co2.0As2.0La1,,,
,Orthorhombic,,,,,10.1016/S0304-8853(01)01029-0,TRUE,,Orth1 and Orth2,"2.7 μB/Mn (Orth2), 2.5 μB/Mn (Orth1)",,Bi0.5Sr0.5MnO3,150,150 K,O3.0Mn1Sr0.5Bi0.5,,Pbnm,
,Pseudotetragonal and Orthorhombic,,,,,10.1016/S0304-8853(01)01029-0,TRUE,,,,,Bi0.33Sr0.67MnO3,200,200 K,O3.0Mn1Sr0.67Bi0.33,,,
,Hexagonal,,,"{'Parallel_to_c_axis': '-2.36 K', 'Perpendicular_to_c_axis': '-8.29 K'}",5.325,10.1016/j.jmmm.2022.170072,TRUE,,Noncentrosymmetric,"{'Parallel_to_c_axis': '0.576 μB', 'Perpendicular_to_c_axis': '1.82 μB'}","{'Parallel_to_c_axis': '0.083 μB/f.u. at 70 kOe', 'Perpendicular_to_c_axis': '0.31 μB/f.u. at 70 kOe'}",Ca5Ir3O12,7.8,7.8 K,O12.0Ca5.0Ir3.0,1.0e-3 μB,P6_3/m (No. 176),"{'Parallel_to_c_axis': '2.07e-3 emu/mole', 'Perpendicular_to_c_axis': '2.85e-4 emu/mole'}"
,,610,610 K,,,10.1016/j.jmmm.2019.165767,TRUE,,,,,YCo2Fe2B,,,B1Fe2.0Co2.0Y1,,,
8.90 kOe,,630,630 K,,,10.1016/j.jmmm.2019.165767,TRUE,,,,,Y0.75Sm0.25Co2Fe2B,,,B1Fe2.0Co2.0Y0.75Sm0.25,37.7 emu/g,,
,,100,100 K,,,10.1016/j.jmmm.2009.07.001,TRUE,,,,,Cr60Fe20Mn20,290,290 K,Cr60.0Mn20.0Fe20.0,,,
,Orthorhombic,,,,,10.1016/S0304-8853(00)01129-X,TRUE,,,,,CeNi2Al5,2.6,2.6 K,Al5.0Ni2.0Ce1,,,
,Orthorhombic,214,214 K,,,10.1016/j.jmmm.2018.11.122,TRUE,"{'a': '5.4761 Å', 'b': '7.4794 Å', 'c': '5.4968 Å'}",Pnma,,,La0.8Ca0.2MnO3,,,O3.0Ca0.2Mn1La0.8,,Pnma,
,,261,261 K,,,10.1016/j.jmmm.2018.11.122,TRUE,,,,,La0.7Ca0.3MnO3,,,O3.0Ca0.3Mn1La0.7,,,
,,252,252 K,,,10.1016/j.jmmm.2018.11.122,TRUE,,,,,La0.9Sr0.1MnO3,,,O3.0Mn1Sr0.1La0.9,,,
,Trigonal,760,760 K,,,10.1016/j.jmmm.2019.166115,TRUE,{'c': '84 Å'},Hexagonal,,,Sr2Co2.11Fe27.89O46,,,O46.0Fe27.89Co2.11Sr2.0,,R-3m,
,Trigonal,760,760 K,,,10.1016/j.jmmm.2019.166115,TRUE,{'c': '84 Å'},Hexagonal,,,Sr2Co1.58Fe28.42O46,,,O46.0Fe28.42Co1.58Sr2.0,,R-3m,
,Trigonal,760,760 K,,,10.1016/j.jmmm.2019.166115,TRUE,{'c': '84 Å'},Hexagonal,,,Sr2Co1.32Fe28.68O46,,,O46.0Fe28.68Co1.32Sr2.0,,R-3m,
0.022 Oe (annealed for 90 min),Amorphous,615.15,342°C,,,10.1016/j.jmmm.2006.01.225,TRUE,,,,167 emu/g (annealed for 90 min),Fe73.5Si13.5B9Nb3Au1,,,B9.0Si13.5Fe73.5Nb3.0Au1.0,,,
,Tetragonal to Orthorhombic,22.35,22.35 K,,,10.1016/j.jmmm.2010.01.006,TRUE,"{'a': '7.1623 Å', 'b': '7.1115 Å', 'c': '6.2662 Å'}",Imma,"8.27 μB (Dy), 0.79 μB (Cr)",,DyCrO4,,,O4.0Cr1Dy1,,Imma,
,Rhombohedral,349,349 K,,,10.1016/j.jmmm.2005.06.025,TRUE,,Hexagonal,,,PrCo3,,,Co3.0Pr1,,,
,Rhombohedral,395,395 K,,,10.1016/j.jmmm.2005.06.025,TRUE,,,1.3 μB,,NdCo3,,,Co3.0Nd1,,,
,Octahedral,,,24.2 K,24.2,10.1016/j.jmmm.2019.02.070,TRUE,,Quasi-2D,,,Cs2CuCl2Br2,11,11.0 K,Cl2.0Cu1Br2.0Cs2.0,,,
,Cubic,140,140 K,,,10.1016/j.jmmm.2023.170367,TRUE,,Pm-3m,1.2 μB/f.u,,NdBaMn2O6,,,O6.0Mn2.0Ba1Nd1,,Pm-3m,
,Tetragonal,76,76 K,,,10.1016/j.jmmm.2023.170367,TRUE,"{'a': '3.89754 Å', 'c': '7.77360 Å'}",P4/mmm,0.6 μB/f.u,,NdBaMn2O6,,,O6.0Mn2.0Ba1Nd1,,P4/mmm,
,Tetragonal,40,40 K,,,10.1016/j.jmmm.2023.170367,TRUE,,P4/mmm,,,NdBaMn2O6,,,O6.0Mn2.0Ba1Nd1,,P4/mmm,
,Orthorhombic,,,,,10.1016/j.jmmm.2023.170367,TRUE,"{'a': '5.5461 Å', 'b': '5.5448 Å', 'c': '7.61946 Å'}",P21am,,,NdBaMn2O6,225,225 K,O6.0Mn2.0Ba1Nd1,,P21am,
,,,,,,10.1016/j.jmmm.2020.167539,TRUE,,,,,Ho6WO12,2.1,2.1 K,O12.0Ho6.0W1,,,
,,,,,,10.1016/j.jmmm.2020.167539,TRUE,,,,,Dy6WO12,2.7,2.7 K,O12.0Dy6.0W1,,,
,Hexagonal,31,31 K,,,10.1016/j.jmmm.2009.02.118,TRUE,,ZrNiAl-type,,,DyNiAl,15,15 K,Al1Ni1Dy1,,,
,Corundum,,,,,10.1016/j.jmmm.2006.10.216,TRUE,,,,,Cr2O3,354,"308 K (polycrystalline), 400 K (thin film)",O3.0Cr2.0,,,
,Hexagonal,,,,,10.1016/j.jmmm.2019.03.114,TRUE,"{'a': '5.6426 Å', 'b': '5.6426 Å', 'c': '20.876 Å'}",Rhombohedral,,,Ba0.9Sr0.1MnO3,262,262 K,O3.0Mn1Sr0.1Ba0.9,,R-3m,
,Hexagonal,,,,,10.1016/j.jmmm.2019.03.114,TRUE,"{'a': '5.6728 Å', 'b': '5.6728 Å', 'c': '20.955 Å'}",Rhombohedral,,,BaMn0.9Ti0.1O3,200,200 K,O3.0Ti0.1Mn0.9Ba1,,R-3m,
,Hexagonal,,,,,10.1016/j.jmmm.2019.03.114,TRUE,,,,,SrMnO3,280,280 K,O3.0Mn1Sr1,,,
,,298,298 K,,,10.1016/S0304-8853(01)00945-3,TRUE,,,,,Lu2Fe17,285,285 K,Fe17.0Lu2.0,,,Measured
,Tetragonal,,,-17 K,-17,10.1016/j.jmmm.2022.170084,TRUE,,BaNiSn3-type,6.5 μB/Eu,,EuIrSi3,51.8,51.8 K,Si3.0Eu1Ir1,,I4mm (#107),
,Tetragonal,,,,,10.1016/j.jmmm.2022.170084,FALSE,,BaNiSn3-type,,,EuRhSi3,48.7,48.7 K,Si3.0Rh1Eu1,,I4mm (#107),
,Cmcm,,,,,10.1016/j.jmmm.2018.08.011,TRUE,"{'a': '4.0421 Å', 'b': '15.323 Å', 'c': '6.5893 Å'}",Orthorhombic,8.1 μB,,DyNiAl4,20.2,20.2 K,Al4.0Ni1Dy1,,Cmcm,
,Cmcm,,,,,10.1016/j.jmmm.2018.08.011,TRUE,"{'a': '4.0392 Å', 'b': '15.312 Å', 'c': '6.5865 Å'}",Orthorhombic,4.6 μB,,DyNiAl4,14.6,14.6 K,Al4.0Ni1Dy1,,Cmcm,
,Tetragonal,845,845 K,,,10.1016/j.jmmm.2020.166748,TRUE,{'a': '5.553 Å'},I4/mcm,8.79 μB/f.u.,,Fe5SiB2,,,B2.0Si1Fe5.0,,I4/mcm,
,Tetragonal,789,789 K,,,10.1016/j.jmmm.2020.166748,TRUE,,I4/mcm,7.92 μB/f.u.,,Fe4.5Co0.5SiB2,,,B2.0Si1Fe4.5Co0.5,,I4/mcm,
,Tetragonal,716,716 K,,,10.1016/j.jmmm.2020.166748,TRUE,,I4/mcm,6.75 μB/f.u.,,Fe4CoSiB2,,,B2.0Si1Fe4.0Co1,,I4/mcm,
,Tetragonal,667,667 K,,,10.1016/j.jmmm.2020.166748,TRUE,,I4/mcm,5.97 μB/f.u.,,Fe3.5Co1.5SiB2,,,B2.0Si1Fe3.5Co1.5,,I4/mcm,
,Tetragonal,438,438 K,,,10.1016/j.jmmm.2020.166748,TRUE,,I4/mcm,,,Fe2.5Co2.5SiB2,,,B2.0Si1Fe2.5Co2.5,,I4/mcm,
,Delafossite,,,-184 K,-184,10.1016/j.jmmm.2019.04.065,TRUE,"{'a': '2.974 Å', 'c': '17.087 Å'}",R3̄m symmetry,3.71 μB,,CuCr0.95Ti0.05O2,22,22 K,O2.0Ti0.05Cr0.95Cu1,,R3̄m,
