Repository: sanjayganeshprabu/Computational-Modeling-and-Predictive-Analytics-for-Materials-Data

# Computational-Modeling-and-Predictive-Analytics-for-Materials-Data-

File: MODIFIED magnetic_materials.csv (part 9 of 112)
Coercivity,Crystal_Structure,Curie,Curie(Tc),Curie_Weiss,Curie_Weiss(θp),DOI,Experimental,Lattice_Parameters,Lattice_Structure,Magnetic_Moment,Magnetization,Material_Name,Neel,Neel(Tn),New_Column_Concatenated,Remanence,Space_Group,Susceptibility
,Delafossite,,,-202 K,-202,10.1016/j.jmmm.2019.04.065,TRUE,"{'a': '2.971 Å', 'c': '17.074 Å'}",R3̄m symmetry,,,CuCrO2,24,24 K,O2.0Cr1Cu1,,R3̄m,
,Mg2Ni3Si-type rhombohedral Laves phase,56,56 K,54.5 K,54.5,10.1016/j.jmmm.2021.168444,TRUE,"{'a': '5.556 Å', 'b': '5.556 Å', 'c': '11.829 Å'}",Rhombohedral,6.57 μB/Tb at 2 K,51.45 emu/g at 2 K,Tb2Rh3Ge,,,Ge1Rh3.0Tb2.0,,R-3m,
,,64,64 K,,,10.1016/j.jmmm.2021.168444,TRUE,,,,,Gd2Rh3Ge,,,Ge1Rh3.0Gd2.0,,,
,,21,21 K,,,10.1016/j.jmmm.2021.168444,TRUE,,,,,Er2Rh3Ge,,,Ge1Rh3.0Er2.0,,,
,,47,47 K,,,10.1016/j.jmmm.2021.168444,TRUE,,,,,Tb2CoAl3,,,Al3.0Co1Tb2.0,,,
,,43,43 K,,,10.1016/j.jmmm.2021.168444,TRUE,,,,,TbPdAl,,,Al1Pd1Tb1,,,
,,58,58 K,,,10.1016/j.jmmm.2021.168444,FALSE,,,,,TbPtMg,,,Mg1Tb1Pt1,,,
,,231,231 K,,,10.1016/j.jmmm.2021.168444,TRUE,,,,,TbCo2,,,Co2.0Tb1,,,
,,71,71 K,,,10.1016/j.jmmm.2021.168444,TRUE,,,,,TbNiIn,,,Ni1In1Tb1,,,
,Spinel,,,,,10.1016/j.jmmm.2008.08.054,TRUE,,,,82.7 emu/g,Mn0.5Zn0.5Fe2O4,583,583 K,O4.0Mn0.5Fe2.0Zn0.5,,,
,Hexagonal,,,,,10.1016/j.jmmm.2017.05.089,TRUE,"{'a': '5.537 Å', 'b': '5.537 Å', 'c': '9.149 Å'}",4H,,,Sr0.6Ba0.4MnO3,276,"325 K, 227 K",O3.0Mn1Sr0.6Ba0.4,,P63/mmc,
,Hexagonal,,,,,10.1016/j.jmmm.2017.05.089,TRUE,,,,,SrMnO3,280,280 K,O3.0Mn1Sr1,,P63/mmc,
,,306,306 K,,,10.1016/j.jmmm.2004.11.152,TRUE,,,,,MnFeP0.45As0.55,,,P0.45Mn1Fe1As0.55,,,
,,293,293 K,,,10.1016/j.jmmm.2004.11.152,TRUE,,,,,MnFeP0.47As0.53,,,P0.47Mn1Fe1As0.53,,,
,,289,289 K,,,10.1016/j.jmmm.2004.11.152,TRUE,,,,,Mn1.1Fe0.9P0.47As0.53,,,P0.47Mn1.1Fe0.9As0.53,,,
,Orthorhombic,,,,,10.1016/j.jmmm.2014.12.004,TRUE,"{'a': '5.5099 Å', 'b': '5.4714 Å', 'c': '7.7482 Å'}",,,,LaCrO3,289,289 K,O3.0Cr1La1,,Pbnm,
,Rhombohedral,200,200 K,,,10.1016/j.jmmm.2014.12.004,TRUE,"{'a': '5.4941 Å', 'b': '5.4941 Å', 'c': '13.3122 Å'}",,,,LaMnO3,,,O3.0Mn1La1,,R-3c,
,Hexagonal,261,261 K,,,10.1016/j.jmmm.2020.167380,TRUE,"{'a': '6.050(3) Å', 'c': '3.487(2) Å'}",Fe2P-type,,,Mn1.05Fe0.9P0.5Si0.5Cu0.10,,,Si0.5P0.5Mn1.05Fe0.9Cu0.1,,P 6 - 2 m,
,Orthorhombic,336,336 K,,,10.1016/j.jmmm.2019.165693,TRUE,,,,,Gd5Si4,,,Si4.0Gd5.0,,Pnma,
,Tetragonal,71,71 K,,,10.1016/j.jmmm.2019.165693,TRUE,,,,,Nd5Si4,,,Si4.0Nd5.0,,P 4 1 2 1 2,
1 kOe,Hexagonal,177,177 K,,,10.1016/j.jmmm.2020.166676,TRUE,,Ni2In-type,,,Mn1.50Fe0.50Sn,,,Mn1.5Fe0.5Sn1,,P63/mmc,
1 kOe,Hexagonal,204,204 K,,,10.1016/j.jmmm.2020.166676,TRUE,,Ni2In-type,,,Mn1.25Fe0.75Sn,,,Mn1.25Fe0.75Sn1,,P63/mmc,
0.3 kOe,Hexagonal,284,284 K,,,10.1016/j.jmmm.2020.166676,TRUE,,Ni2In-type,,,Mn1.00Fe1.00Sn,,,Mn1.0Fe1.0Sn1,,P63/mmc,
,Hexagonal,383,383 K,,,10.1016/j.jmmm.2020.166676,TRUE,,Ni2In-type,,,Mn0.75Fe1.25Sn,,,Mn0.75Fe1.25Sn1,,P63/mmc,
,Hexagonal,468,468 K,,,10.1016/j.jmmm.2020.166676,TRUE,,Ni2In-type,,,Mn0.50Fe1.50Sn,,,Mn0.5Fe1.5Sn1,,P63/mmc,
,Hexagonal,546,546 K,,,10.1016/j.jmmm.2020.166676,TRUE,,Ni2In-type,,,Mn0.25Fe1.75Sn,,,Mn0.25Fe1.75Sn1,,P63/mmc,
,,226.5,268 K / 185 K,,,10.1016/j.jmmm.2020.166676,FALSE,,,,,Mn2.4Fe0.6Sn2,,,Mn2.4Fe0.6Sn2.0,,,
,Distorted Perovskite,114,"126 K (H=50 kOe), 190 K (H=90 kOe)",,,10.1016/j.jmmm.2016.09.083,TRUE,"{'a': '5.4491 Å', 'b': '5.4345 Å', 'c': '7.6506 Å'}",Orthorhombic,,,Pr0.65Ca0.35MnO3,165,165 K,O3.0Ca0.35Mn1Pr0.65,,Pbnm,
,,850,850 K,,,10.1016/j.jmmm.2022.169917,TRUE,,,,,Fe3O4,,,O4.0Fe3.0,,,
,Perovskite,351,351 K,,,10.1016/j.jmmm.2004.07.024,TRUE,,,,,La0.75Pb0.25MnO3,,,O3.0Mn1La0.75Pb0.25,,,Dynamic magnetic susceptibility exceeds unity above TC
,Monoclinic,178,178 K,195 K,195,10.1016/j.jmmm.2019.165652,TRUE,"{'a': '5.460 Å', 'b': '5.525 Å', 'c': '7.767 Å'}",,6.3 μB/f.u.,,La2NiMnO6,,,O6.0Mn1Ni1La2.0,,P21/n,
,Perovskite,235,235 K,210 K,210,10.1016/S0304-8853(02)01148-4,TRUE,,,,,Eu0.7Pb0.3MnO3,,,O3.0Mn1Eu0.7Pb0.3,,,
,Hexagonal,470,470 K,,,10.1016/j.jmmm.2007.09.017,TRUE,,,,,Zn0.98Fe0.02O,,,O1Fe0.02Zn0.98,,,
,Spinel,,,,,10.1016/j.jmmm.2007.09.017,TRUE,,,,,ZnFe2O4,460,460 K,O4.0Fe2.0Zn1,,,
,Spinel,,,,,10.1016/j.jmmm.2007.09.017,TRUE,,,,,Fe3O4,858,858 K,O4.0Fe3.0,,,
,B2,,,67.7 K,67.7,10.1016/S0304-8853(02)00573-5,TRUE,{'a': '3.669 Å'},Cubic,8.0 μB per Tb atom,183.57 J T−1 kg−1 at 40 T,Tb2AgIn,58,58 K,Ag1In1Tb2.0,,Pm-3m,
,Orthorhombic,21,21 K,-71 K,-71,10.1016/j.jmmm.2021.167739,TRUE,"{'a': '4.0605 Å', 'b': '10.5183 Å', 'c': '5.8001 Å'}",YAlGe type,8.43 μB,,GdAlGe,34,34 K,Al1Ge1Gd1,,Cmcm,8.880 emu·K·mol−1·Oe−1
,,,,,,10.1016/j.jmmm.2021.167739,FALSE,,,,,CeAlGe,5,5 K,Al1Ge1Ce1,,,
,Cubic,170,170 K,,,10.1016/j.jmmm.2021.167739,TRUE,,,8.60 μB,,GdAl2,,,Al2.0Gd1,,,
,Tetragonal,,,-80 K,-80,10.1016/j.jmmm.2021.167739,FALSE,,,,,GdGe2,38,38 K,Ge2.0Gd1,,,
,Orthorhombic,75,75 K,,,10.1016/j.jmmm.2006.01.009,TRUE,"{'a': '5.471 Å', 'b': '5.440 Å', 'c': '7.694 Å'}",,0.69 μB per Mn/Fe-site at 5 K,1.62 μB per Mn/Fe-site at 5 K in the H = 5 T field,Pr0.75Na0.25Mn0.9Fe0.1O3,,,O3.0Na0.25Mn0.9Fe0.1Pr0.75,,,
,Orthorhombic,,,,,10.1016/j.jmmm.2006.01.009,TRUE,,,,,Pr0.75Na0.25MnO3,175,175 K,O3.0Na0.25Mn1Pr0.75,,,
,Normal Spinel,559.26,559.26 K,,,10.1016/j.jmmm.2021.168016,TRUE,{'a': '8.44 Å'},Cubic,4.82 μB (GGA + U),,MnFe2O4,,,O4.0Mn1Fe2.0,,Npnn,
,AlB2-type,,,3.9 K,3.9,10.1016/j.jmmm.2021.168083,TRUE,"{'a': '0.39682 nm', 'c': '0.40537 nm'}",Hexagonal,"8.9 μB (k1), 0.68 μB (k2)",,Tb2Ni0.90Si2.94,13,13 K,Si2.94Ni0.9Tb2.0,,P6/mmm,
,Rhombohedral,320,320 K,336 K,336,10.1016/j.jmmm.2019.165540,TRUE,"{'a': '5.4952 Å', 'b': '5.4952 Å', 'c': '13.3437 Å'}",,"4.27 μB (experimental), 4.77 μB (calculated)",,La0.7Sr0.3Mn0.9Cu0.1O3,,,O3.0Mn0.9Cu0.1Sr0.3La0.7,,R3-c,
,Rhombohedral,300,300 K,307 K,307,10.1016/j.jmmm.2019.165540,TRUE,"{'a': '5.5063 Å', 'b': '5.5063 Å', 'c': '13.3636 Å'}",,"4.27 μB (experimental), 6.31 μB (calculated)",,La0.6Bi0.1Sr0.3Mn0.9Cu0.1O3,,,O3.0Mn0.9Cu0.1Sr0.3La0.6Bi0.1,,R3-c,
,Rhombohedral,290,290 K,299 K,299,10.1016/j.jmmm.2019.165540,TRUE,"{'a': '5.4962 Å', 'b': '5.4962 Å', 'c': '13.3346 Å'}",,"4.27 μB (experimental), 5.68 μB (calculated)",,La0.6Bi0.1Sr0.25Ca0.05Mn0.9Cu0.1O3,,,O3.0Ca0.05Mn0.9Cu0.1Sr0.25La0.6Bi0.1,,R3-c,
,Cubic L21 or B2,266,266 K,,,10.1016/j.jmmm.2019.04.051,TRUE,,,,,Ni50Mn35.5In14.5,,,Mn35.5Ni50.0In14.5,,,
,L21,120,120 K,,,10.1016/j.jmmm.2018.03.018,TRUE,{'a': '5.816 Å'},Cubic,,,Fe2MnAl,,,Al1Mn1Fe2.0,,,
,,87.5,75-100 K,,,10.1016/j.jmmm.2021.168199,TRUE,,,,,Tb0.3Mn20.9O78.8,,,O78.8Mn20.9Tb0.3,,,
,Orthorhombic,240,240 K,340 K,340,10.1016/j.jmmm.2007.07.013,TRUE,,,,,La0.75Ca0.25MnO3,,,O3.0Ca0.25Mn1La0.75,,,
,Hg2CuTi-type,354,354K,,,10.1016/j.jmmm.2013.04.012,FALSE,"{'a': '6.08', 'b': '6.08', 'c': '6.08'}",Cubic,2.00 μB,,Ti2FeGe,,,Ti2.0Fe1Ge1,,,
,Hg2CuTi-type,475,475K,,,10.1016/j.jmmm.2013.04.012,FALSE,"{'a': '6.36', 'b': '6.36', 'c': '6.36'}",Cubic,2.00 μB,,Ti2FeSn,,,Ti2.0Fe1Sn1,,,
,Tetragonal,395,395K,,,10.1016/j.jmmm.2013.04.012,TRUE,"{'a': '4.421', 'b': '4.421', 'c': '2.916'}",Rutile,2.00 μB,,CrO2,,,O2.0Cr1,,P42/mnm,
,Cubic,858,858K,,,10.1016/j.jmmm.2013.04.012,TRUE,"{'a': '8.396', 'b': '8.396', 'c': '8.396'}",Inverse Spinel,4.1 μB,,Fe3O4,,,O4.0Fe3.0,,Fd-3m,
,Tetragonal,420,420K,,,10.1016/j.jmmm.2013.04.012,TRUE,"{'a': '5.57', 'b': '5.57', 'c': '7.89'}",Double Perovskite,3.6 μB,,Sr2FeMoO6,,,O6.0Fe1Sr2.0Mo1,,I4/mmm,
"4014 Oe (STO), 5103 Oe (LSAT), 260 Oe (LAO), 262 Oe (YAO)",Perovskite,85,85 K,,,10.1016/j.jmmm.2020.167303,TRUE,"{'a': '3.82 Å', 'b': '3.82 Å', 'c': '3.82 Å'}",Cubic,,"1.11 μB/u.c. (LSAT), 0.86 μB/u.c. (STO), 0.31 μB/u.c. (YAO), 0.30 μB/u.c. (LAO)",LaCoO3,,,O3.0Co1La1,,,
,Orthorhombic,,,-30.76 K,-30.76,10.1016/j.jmmm.2019.166261,TRUE,"{'a': '5.3029 Å', 'b': '5.8458 Å', 'c': '7.4094 Å'}",Pbnm,,,TbMnO3,41,41 K,O3.0Mn1Tb1,,Pbnm,
,Orthorhombic,,,-29.87 K,-29.87,10.1016/j.jmmm.2019.166261,TRUE,"{'a': '5.3112 Å', 'b': '5.8570 Å', 'c': '7.4192 Å'}",Pbnm,,,Tb0.975Ce0.025MnO3,,,O3.0Mn1Ce0.025Tb0.975,,Pbnm,
,Orthorhombic,,,-31.70 K,-31.7,10.1016/j.jmmm.2019.166261,TRUE,"{'a': '5.3096 Å', 'b': '5.8503 Å', 'c': '7.4195 Å'}",Pbnm,,,Tb0.95Ce0.05MnO3,,,O3.0Mn1Ce0.05Tb0.95,,Pbnm,
,Orthorhombic,,,,,10.1016/j.jmmm.2004.01.003,TRUE,,,,,CePt0.75Pd0.25Sn,6.9,6.9 K,Pd0.25Sn1Ce1Pt0.75,,Pnma,
,Orthorhombic,,,,,10.1016/j.jmmm.2004.01.003,TRUE,,,,,CePtSn,7.5,7.5 K,Sn1Ce1Pt1,,Pnma,
,Orthorhombic,,,,,10.1016/j.jmmm.2004.01.003,TRUE,,,,,CePdSn,7,7.0 K,Pd1Sn1Ce1,,Pnma,
,Monoclinic,300,300 K,,,10.1016/j.jmmm.2011.01.017,TRUE,,,,,Gd5Si2.03Ge1.97,,,Si2.03Ge1.97Gd5.0,,,
,Orthorhombic,302,302 K,,,10.1016/j.jmmm.2011.01.017,TRUE,,,,,Gd5Si2.20Ge1.80,,,Si2.2Ge1.8Gd5.0,,,
,Orthorhombic,307,307 K,,,10.1016/j.jmmm.2011.01.017,TRUE,,,,,Gd5Si2.33Ge1.67,,,Si2.33Ge1.67Gd5.0,,,
,"Monoclinic (high temperature), Orthorhombic (low temperature)",267,267 K,,,10.1016/j.jmmm.2010.10.004,TRUE,,,,,Gd5Si2Ge2,,,Si2.0Ge2.0Gd5.0,,,
,,278,278 K,,,10.1016/j.jmmm.2010.10.004,TRUE,,,,,Gd5Si2.09Ge1.91,,,Si2.09Ge1.91Gd5.0,,,
,Monoclinic,,,,,10.1016/j.jmmm.2003.11.368,TRUE,,,,,NH4CuCl3,4.2,4.2 K,H4.0N1Cl3.0Cu1,,P21/c,
6.366 × 10^3 A/m,,325,325 K,,,10.1016/j.jmmm.2021.168962,TRUE,,,,0.622 × 10^6 A/m,Y2Fe17,,,Fe17.0Y2.0,,,
6.366 × 10^3 A/m,,694,694 K,,,10.1016/j.jmmm.2021.168962,TRUE,,,,1.030 × 10^6 A/m,Y2Fe17N3,,,N3.0Fe17.0Y2.0,,,
,Trigonal,,,,,10.1016/j.jmmm.2021.168149,TRUE,"{'a': '4.528 Å', 'c': '7.448 Å'}",La2O2S-type,,,YbMn2Sb2,116,116 K,Mn2.0Sb2.0Yb1,,"P3̄m1 (No. 164, hP5)",
,Tetragonal,,,,,10.1016/j.jmmm.2021.168149,FALSE,,ThCr2Si2-type,,,YbMn2Si2,526,526 K,Si2.0Mn2.0Yb1,,,
,Tetragonal,,,,,10.1016/j.jmmm.2021.168149,TRUE,,ThCr2Si2-type,,,BaMn2Bi2,390,390 K,Mn2.0Ba1Bi2.0,,,
,Trigonal,,,,,10.1016/j.jmmm.2021.168149,TRUE,,CaAl2Si2-type,,,CaMn2Sb2,86.5,85-88 K,Ca1Mn2.0Sb2.0,,,
,Cubic,196,196 K,,,10.1016/j.jmmm.2022.169750,TRUE,,NaZn13-type,24.87 μB/f.u.,,LaFe11.4Si1.6,,,Si1.6Fe11.4La1,,,
1208 Oe,spinel,,,,,10.1016/S0304-8853(01)01168-4,TRUE,,,,69 emu/g,CoFe1.9Y0.1O4,865,865±2K,O4.0Fe1.9Co1Y0.1,,,
,Amorphous matrix with primary crystalline Gd5Ge3 phase,155,155 K,,,10.1016/j.jmmm.2008.09.025,TRUE,,,,5.7 emu/g,Gd60Co26Al6Ge8,74,74 K,Al6.0Co26.0Ge8.0Gd60.0,,,
,,,,,,10.1016/j.jmmm.2008.09.025,TRUE,,,,,Gd5Ge3,74,74 K,Ge3.0Gd5.0,,,
30 Oe,Pyrochlore,,,-151 K,-151,10.1016/j.jmmm.2018.05.035,TRUE,{'a': '10.3894'},Cubic,4.04 μB,,Bi1.8Cr1.2SbO7,,,O7.0Cr1.2Sb1Bi1.8,,Fd-3m,
"0.16 T (at 3 K), 0.09 T (at 10 K)",NiAs-type hexagonal,241,241 K,240 K,240,10.1016/j.jmmm.2021.168380,TRUE,"{'a': '4.2305 Å', 'b': '4.2305 Å', 'c': '5.6654 Å'}",Hexagonal,"Mn: 3.76 μB, -3.82 μB; Fe: -1.84 μB",56 emu/g (at 3 K),MnFe0.25Sb,25,25 K,Mn1Fe0.25Sb1,,P63/mmc,
,NiAs-type hexagonal,587,587 K,,,10.1016/j.jmmm.2021.168380,TRUE,"{'a': '4.130 Å', 'b': '4.130 Å', 'c': '5.790 Å'}",Hexagonal,3.76 μB,110 emu/g,MnSb,,,Mn1Sb1,,P63/mmc,
≤ 800 Oe,Orthorhombic,,,-889 K,-889,10.1016/j.jmmm.2019.165732,TRUE,"{'a': '19.40 Å', 'b': '5.24 Å', 'c': '5.25 Å'}",,3.09 μB,0.079 emu/gm,Ca3Mn2O7,123,123 K,O7.0Ca3.0Mn2.0,,,
,Trigonal,250,250 K,,,10.1016/j.jmmm.2017.08.078,TRUE,"{'a': '0.7811 nm', 'c': '1.1987 nm'}",Hexagonal,2.03 μB/Cr,,Cr5Te8,,,Cr5.0Te8.0,,,
,Trigonal,245,245 K,,,10.1016/j.jmmm.2017.08.078,FALSE,,Hexagonal,1.75 μB/Cr,,Cr4.876Te8,,,Cr4.876Te8.0,,,
,Hexagonal,,,,,10.1016/j.jmmm.2009.02.007,TRUE,"{'a': '3.593 Å', 'c': '11.6 Å'}",Hexagonal,9.5 μB/Ho ion,,HoMnO3,50,50 K,O3.0Mn1Ho1,0,,
,Monoclinic,,,-8.2 K,-8.2,10.1016/j.jmmm.2021.168412,TRUE,,Polar,10.56 μB/f.u.,,NaErNiWO6,21,21 K,O6.0Na1Ni1Er1W1,,P21,
,Monoclinic,,,-13.5 K,-13.5,10.1016/j.jmmm.2021.168412,TRUE,,Polar,8.8 μB/f.u.,,NaTmNiWO6,20,20 K,O6.0Na1Ni1Tm1W1,,P21,
,Monoclinic,,,-54.9 K,-54.9,10.1016/j.jmmm.2021.168412,TRUE,,Polar,3.5 μB/f.u.,,NaLuNiWO6,18,18 K,O6.0Na1Ni1Lu1W1,,P21,
200 Oe,Spinel,,,-35 K,-35,10.1016/j.jmmm.2013.09.012,TRUE,{'a': '8.013 Å'},Cubic,4.35 μB/Co ion,,Co0.47Al2.36O4,,,O4.0Al2.36Co0.47,,Fd-3m,
,Monoclinic,,,,,10.1016/j.jmmm.2022.169676,TRUE,,,,,EuFeAs2,40,40 K,Fe1As2.0Eu1,,P21/m,
6592.77 Oe,Orthorhombic,43,43 K,-11.612 K,-11.612,10.1016/j.jmmm.2023.170621,TRUE,"{'a': '5.8328', 'b': '7.5041', 'c': '5.3708'}",Pnma,7.2304 μB,,Gd0.55Pr0.45MnO3,59,59 K,O3.0Mn1Pr0.45Gd0.55,,Pnma,
,Cubic,130,130 K,158 K,158,10.1016/j.jmmm.2015.06.064,TRUE,{'a': '10.7444 Å'},Face-centered cubic,5.38 μB,,CdCr2Se4,,,Cr2.0Se4.0Cd1,,Fd3m,
,Cubic,130,130 K,146 K,146,10.1016/j.jmmm.2015.06.064,TRUE,{'a': '10.7442 Å'},Face-centered cubic,5.83 μB,,Cd0.95Sb0.05Cr2Se4,,,Cr2.0Se4.0Cd0.95Sb0.05,,Fd3m,
,Cubic,130,130 K,143 K,143,10.1016/j.jmmm.2015.06.064,TRUE,{'a': '10.7440 Å'},Face-centered cubic,5.82 μB,,Cd0.9Sb0.1Cr2Se4,,,Cr2.0Se4.0Cd0.9Sb0.1,,Fd3m,
,Cubic,123,123 K,147 K,147,10.1016/j.jmmm.2015.06.064,TRUE,{'a': '10.7539 Å'},Face-centered cubic,5.71 μB,,Cd0.95In0.05Cr2Se4,,,Cr2.0Se4.0Cd0.95In0.05,,Fd3m,
,Cubic,117,117 K,144 K,144,10.1016/j.jmmm.2015.06.064,TRUE,{'a': '10.7568 Å'},Face-centered cubic,4.84 μB,,Cd0.9In0.1Cr2Se4,,,Cr2.0Se4.0Cd0.9In0.1,,Fd3m,
,Cubic,122,122 K,147 K,147,10.1016/j.jmmm.2015.06.064,TRUE,{'a': '10.7487 Å'},Face-centered cubic,5.68 μB,,Cd0.97Sn0.03Cr2Se4,,,Cr2.0Se4.0Cd0.97Sn0.03,,Fd3m,
,Cubic,116,116 K,139 K,139,10.1016/j.jmmm.2015.06.064,TRUE,{'a': '10.7525 Å'},Face-centered cubic,3.79 μB,,Cd0.95Sn0.05Cr2Se4,,,Cr2.0Se4.0Cd0.95Sn0.05,,Fd3m,
,Cubic,120,120 K,151 K,151,10.1016/j.jmmm.2015.06.064,TRUE,{'a': '10.7527 Å'},Face-centered cubic,5.77 μB,,Cd0.93Sn0.07Cr2Se4,,,Cr2.0Se4.0Cd0.93Sn0.07,,Fd3m,
,Cubic,124,124 K,176 K,176,10.1016/j.jmmm.2015.06.064,TRUE,{'a': '10.7471 Å'},Face-centered cubic,5.23 μB,,Cd0.9Sn0.1Cr2Se4,,,Cr2.0Se4.0Cd0.9Sn0.1,,Fd3m,
,Rhombohedral,360,360 K,,,10.1016/j.jmmm.2004.03.029,TRUE,,,,,La0.7Sr0.3MnO3,,,O3.0Mn1Sr0.3La0.7,,R-3c,
,Spinel,788.15,515 °C,,,10.1016/j.jmmm.2008.12.019,TRUE,,Cubic,,105 emu/cm^3,CoFe2O4,,,O4.0Fe2.0Co1,28.0 emu/cm^3,,-7.10 × 10^-3 G cm / V
1000 G,Heusler,116,116 K,-7 K,-7,10.1016/S0304-8853(01)01333-6,TRUE,,"Cubic (above Ts), Orthorhombic (below Ts)",0.3 μB/Co atom,0.3 μB/Co atom,Co2NbSn,,,Co2.0Nb1Sn1,0.1 μB/Co atom,"Fm3m (above Ts), Immm (below Ts)",
"1.2 kOe at Tcomp, 0.5 kOe at 6 K, 1.06 kOe at 22 K",Monoclinic,28,28 K,,,10.1016/S0304-8853(01)00275-X,TRUE,,Honeycomb layers,,,rad2Ni2Cu3,,,Ni2.0Cu3.0,,Cc,
,Hexagonal,,,-565.8 K,-565.8,10.1016/j.jmmm.2017.08.030,TRUE,"{'a': '6.1411 Å', 'c': '11.4330 Å'}",,4.67 μB,,YMn0.9Cu0.1O3,73,73 K,O3.0Mn0.9Cu0.1Y1,,P63cm,
,Hexagonal,,,-639.4 K,-639.4,10.1016/j.jmmm.2017.08.030,TRUE,"{'a': '6.1596 Å', 'c': '11.4799 Å'}",,5.31 μB,,YMnO3,73,73 K,O3.0Mn1Y1,,P63cm,
,Rhombohedral,,,,,10.1016/j.jmmm.2004.07.028,TRUE,,Trigonal,,,Ca3Co2O6,24,24 K,O6.0Ca3.0Co2.0,,,
Negligible,Layered crystalline structure,,,,,10.1016/j.jmmm.2018.01.032,TRUE,"{'a': '4.12 Å', 'b': '13.36 Å', 'c': '5.98 Å'}",Orthorhombic,,0.20 emu/g at 10 kOe at 5 K,BaCo0.5Ni0.5F4,118,118 K,F4.0Co0.5Ni0.5Ba1,,Pcmn,
,Cubic,116,116 K,-7 K,-7,10.1016/S0304-8853(03)00344-5,TRUE,,Fm3m,1.35 μB/Co atom,0.002 μB/Co atom,Co2NbSn,,,Co2.0Nb1Sn1,,Fm3m,
,,365,350-380 K,,,10.1016/S0304-8853(03)00344-5,TRUE,,,,,Ni2MnGa,,,Mn1Ni2.0Ga1,,,
,Cubic,316,316K,,,10.1016/j.jmmm.2004.11.310,TRUE,{'a': '8.076'},,3.8 μB/f.u.,,Ba2FeMoO6,,,O6.0Fe1Mo1Ba2.0,,Fm3m,
,Cubic,260,260K,,,10.1016/j.jmmm.2004.11.310,TRUE,{'a': '8.074'},,3.4 μB/f.u.,,Ba1.8K0.2FeMoO6,,,O6.0K0.2Fe1Mo1Ba1.8,,Fm3m,
,,365,310-420K,,,10.1016/j.jmmm.2004.11.310,TRUE,,,,,Sr2FeMoO6,,,O6.0Fe1Sr2.0Mo1,,,
,,334,334K,,,10.1016/j.jmmm.2004.11.310,TRUE,,,,,Ba1.8La0.2FeMoO6,,,O6.0Fe1Mo1Ba1.8La0.2,,,
,,,,,,10.1016/j.jmmm.2006.10.073,TRUE,,,,,CeIn3,10,10 K,In3.0Ce1,,,
,,,,,,10.1016/j.jmmm.2006.10.073,TRUE,,,,,CeRhIn5,3.8,3.8 K,Rh1In5.0Ce1,,,
,Ho2CoGa8-type tetragonal,,,,,10.1016/j.jmmm.2006.10.073,TRUE,"{'a': '4.4665 Å', 'c': '12.244 Å'}",,,,Ce2RhIn8,2.8,2.8 K,Rh1In8.0Ce2.0,,,
,Orthorhombic,110,110 K,,,10.1016/j.jmmm.2022.170160,TRUE,"{'a': '5.3942 Å', 'b': '5.3665 Å', 'c': '7.5889 Å'}",Perovskite,,,Sm0.5Ca0.5MnO3,,,O3.0Ca0.5Mn1Sm0.5,,Pbnm,
1.9 ± 0.2 T,Cubic,82.4,82.4 ± 0.8 K,,,10.1016/j.jmmm.2017.10.105,TRUE,,Spinel,,3.2 ± 0.2 A·m²/kg,NiCr2O4,65,65 K,O4.0Cr2.0Ni1,2.8 ± 0.5 A·m²/kg,Fd-3m,
0.6 ± 0.1 T,Cubic,99.5,99.5 ± 0.5 K,,,10.1016/j.jmmm.2017.10.105,TRUE,,Spinel,,3.0 ± 0.2 A·m²/kg,CoCr2O4,,,O4.0Cr2.0Co1,2.0 ± 0.2 A·m²/kg,,
,Hexagonal,770.15,497 °C,,,10.1016/j.jmmm.2019.03.127,TRUE,,,,54.7 emu/g,BaFe12O19,,,O19.0Fe12.0Ba1,,,
,,610.15,337 °C,,,10.1016/j.jmmm.2019.03.127,TRUE,,,,74.4 emu/g,Ni0.5Zn0.5Fe2O4,,,O4.0Fe2.0Ni0.5Zn0.5,,,
,,673.15,400 °C,,,10.1016/j.jmmm.2012.05.059,TRUE,,,,,Fe2C,,,C1Fe2.0,,,
,Orthorhombic,473.15,200 °C,,,10.1016/j.jmmm.2012.05.059,TRUE,,,,,Fe3C,,,C1Fe3.0,,,
,Distorted Rhombohedral,330,330 K,,,10.1016/j.jmmm.2010.09.020,TRUE,"{'a': '5.493 Å', 'b': '5.493 Å', 'c': '13.342 Å'}",Rhombohedral,3.4 μB/Mn,,La0.8K0.1Na0.1MnO3,,,O3.0Na0.1K0.1Mn1La0.8,,R3̄c,
,Distorted Rhombohedral,310,310 K,,,10.1016/j.jmmm.2010.09.020,TRUE,"{'a': '5.511 Å', 'b': '5.511 Å', 'c': '13.367 Å'}",Rhombohedral,3.5 μB/Mn,,La0.8K0.1Ag0.1MnO3,,,O3.0K0.1Mn1Ag0.1La0.8,,R3̄c,
4 Oe,Hexagonal,568,568 K,,,10.1016/j.jmmm.2022.169873,TRUE,"{'a': '4.139 Å', 'c': '5.782 Å'}",Hexagonal,2.848 μB per Mn atom,90 emu/g,MnSb,,,Mn1Sb1,,P63/mmc (194),
,Hexagonal,692,692 K,689 K,689,10.1016/j.jmmm.2018.07.041,TRUE,"{'a': '5.8955 Å', 'c': '23.2173 Å'}",P6_3/mmc (No 194),1.3 μB per Fe3+ cation,67 emu/g at 4 K,BaFe11.9In0.1O19,,,O19.0Fe11.9In0.1Ba1,,P6_3/mmc (No 194),
,Hexagonal,550,550 K,547 K,547,10.1016/j.jmmm.2018.07.041,TRUE,"{'a': '5.9326 Å', 'c': '23.4458 Å'}",P6_3/mmc (No 194),1.1 μB per Fe3+ cation,58 emu/g at 4 K,BaFe10.8In1.2O19,,,O19.0Fe10.8In1.2Ba1,,P6_3/mmc (No 194),
,Pyrochlore,,,+1.62 K,1.62,10.1016/j.jmmm.2022.169814,TRUE,{'a': '10.207 Å'},Cubic,10.0 μB/Dy3+,5.06 μB/Dy,Dy2GaSbO7,,,O7.0Ga1Sb1Dy2.0,,Fd-3m,
,Pyrochlore,,,+1.7 K,1.7,10.1016/j.jmmm.2022.169814,FALSE,{'a': '10.4 Å'},Cubic,,,Dy2Sn2O7,,,O7.0Sn2.0Dy2.0,,,
,Pyrochlore,,,+0.77 K,0.77,10.1016/j.jmmm.2022.169814,FALSE,{'a': '10.19 Å'},Cubic,,,Dy2Pt2O7,,,O7.0Dy2.0Pt2.0,,,
,Pyrochlore,,,+1.1 K,1.1,10.1016/j.jmmm.2022.169814,TRUE,{'a': '10.124 Å'},Cubic,,,Dy2Ti2O7,,,O7.0Ti2.0Dy2.0,,,
,Pyrochlore,,,0 K,0,10.1016/j.jmmm.2022.169814,TRUE,{'a': '9.93 Å'},Cubic,,,Dy2Ge2O7,,,O7.0Ge2.0Dy2.0,,,
,Pyrochlore,,,+2.42 K,2.42,10.1016/j.jmmm.2022.169814,TRUE,{'a': '10.261 Å'},Cubic,,,Dy2FeSbO7,,,O7.0Fe1Sb1Dy2.0,,,
,Cubic,,,7.8 K,7.8,10.1016/j.jmmm.2016.04.086,TRUE,{'a': '14.502 Å'},CeCr2Al20-type,7.83 μB,45.8 emu/g,EuCr2Al20,4.8,4.8 K,Al20.0Cr2.0Eu1,,Fd-3m (No. 227),
,Orthorhombic,268,268 K,,,10.1016/S0304-8853(01)00941-6,TRUE,"{'a': '5.443 nm', 'b': '5.438 nm', 'c': '7.703 nm'}",Perovskite,,,La0.6Ca0.4MnO3,,,O3.0Ca0.4Mn1La0.6,,,
,Rhombohedrically distorted perovskite,280,280 K,,,10.1016/j.jmmm.2009.06.072,TRUE,{'a': '0.3881 nm'},Pseudo-cubic,,,La0.67Sr0.33MnO3,,,O3.0Mn1Sr0.33La0.67,,R3c,
,I4/mmm,,,,,10.1016/j.jmmm.2004.11.283,TRUE,"{'a': '3.864 Å', 'b': '3.864 Å', 'c': '12.40 Å'}",Tetragonal,,,La0.5Sr1.5MnO4,115,115 K,O4.0Mn1Sr1.5La0.5,,I4/mmm,
440 Oe,Orthorhombic,58,58 K,,,10.1016/j.jmmm.2021.168126,TRUE,"{'a': '5.4322 Å', 'b': '7.6529 Å', 'c': '5.4133 Å'}",O' subtype,,,La0.15Pr0.45Ca0.40MnO3,173,173 K,O3.0Ca0.4Mn1La0.15Pr0.45,,Pnma,
225 Oe,Orthorhombic,110,110 K,,,10.1016/j.jmmm.2021.168126,TRUE,"{'a': '5.4496 Å', 'b': '7.6701 Å', 'c': '5.4302 Å'}",O' subtype,,,La0.15Pr0.45Ca0.40MnO3,,,O3.0Ca0.4Mn1La0.15Pr0.45,,Pnma,
,Orthorhombic,279.9,279.9 ± 1 K,280.12 ± 1 K,280.12,10.1016/j.jmmm.2020.167158,TRUE,"{'a': '5.4435(5) Å', 'b': '7.6796(5) Å', 'c': '5.4767(5) Å'}",oP20,3.63 μB,3.44 μB/f.u,Pr0.5Eu0.1Sr0.4MnO3,,,O3.0Mn1Sr0.4Pr0.5Eu0.1,,Pnma,
,Orthorhombic,188.5,188.5 ± 1 K,187.95 ± 1 K,187.95,10.1016/j.jmmm.2020.167158,TRUE,"{'a': '5.4501(5) Å', 'b': '7.6929(5) Å', 'c': '5.4570(4) Å'}",oP20,6.65 μB,3.64 μB/f.u,Pr0.5Er0.1Sr0.4MnO3,,,O3.0Mn1Sr0.4Pr0.5Er0.1,,Pnma,
"28 A/m (as-cast), 175 A/m (annealed)",BCC,298.5,"277K (as-cast), 320K (annealed)",,,10.1016/j.jmmm.2015.03.052,TRUE,,,,,Fe76Mo10Cu1B13,,,B13.0Fe76.0Cu1.0Mo10.0,,,
48-55 Oe,Cubic Spinel,430,430 K,471 K,471,10.1016/j.jmmm.2009.12.007,TRUE,,,,10.228-19.490 emu/g,Mn0.3Co0.6Zn0.4Fe1.7O4,,,O4.0Mn0.3Fe1.7Co0.6Zn0.4,0.8-2.078 emu/g,,
,Ho2CoGa8-type,,,-240 K,-240,10.1016/j.jmmm.2015.01.015,TRUE,"{'a': '4.6056 Å', 'c': '11.9911 Å'}",Tetragonal,1.592 μB,,U2RhIn8,117,117 K,Rh1In8.0U2.0,,P4/mmm,
,HoCoGa5-type,,,-400 K,-400,10.1016/j.jmmm.2015.01.015,TRUE,"{'a': '4.6210 Å', 'c': '7.4231 Å'}",Tetragonal,,,URhIn5,98,98 K,Rh1In5.0U1,,P4/mmm,
,,,,-300 K,-300,10.1016/j.jmmm.2015.01.015,TRUE,,,,,UIn3,88,88 K,In3.0U1,,,
,Crystalline,1000,1000K,,,10.1016/j.jmmm.2006.07.039,TRUE,,,22.5T,,Fe2B,,,B1Fe2.0,,,
,"Cubic (above TC), Tetragonal (below TC)",317,317 K,,,10.1016/j.jmmm.2018.12.096,TRUE,"{'a': '5.6899 Å (Cubic), 8.0738 Å (Tetragonal)', 'c': '8.0522 Å (Cubic), N/A (Tetragonal)'}","Cubic (Fm-3m), Tetragonal (I4/mmm)","3.76 μB (Fe at 20 K), 0.63 μB (Mo at 20 K)",,Ba2FeMoO6,,,O6.0Fe1Mo1Ba2.0,,"Fm-3m (No. 225), I4/mmm (No. 139)",
,Cubic C15 Laves phase,48,48 K,,,10.1016/j.jmmm.2013.02.049,TRUE,{'a': '7.992 Å'},MgCu2-type,,0.15 μB/f.u. at low temperatures,Pr0.75Tb0.25Al2,,,Al2.0Pr0.75Tb0.25,,Fd3m,1.1×10^-4 emu/mol
,Cubic C15 Laves phase,52,52 K,,,10.1016/j.jmmm.2013.02.049,TRUE,{'a': '7.986 Å'},MgCu2-type,,<0.1 μB/f.u. at 10 K,Pr0.7Tb0.3Al2,,,Al2.0Pr0.7Tb0.3,,Fd3m,1.2×10^-4 emu/mol
,Monoclinic,280,280 K,,,10.1016/j.jmmm.2019.03.083,TRUE,,P21/n,4.95 μB/f.u. (at 5 K for LNMO_950),,La2NiMnO6,,,O6.0Mn1Ni1La2.0,,P21/n,
,"Hexagonal (austenite phase), Orthorhombic (martensite phase)",,,85.58 K,85.58,10.1016/j.jmmm.2021.168767,TRUE,"{'a': '4.086 Å (hexagonal), 5.325 Å (orthorhombic)', 'c': '5.386 Å (hexagonal), 7.245 Å (orthorhombic)'}","Hexagonal (austenite phase), Orthorhombic (martensite phase)",4.47 μB,70 J T−1 kg−1 at 7 T,Mn0.8Ru0.2NiGe,,,Mn0.8Ni1Ge1Ru0.2,,"P63/mmc (hexagonal), Pnma (orthorhombic)",
,"Hexagonal (austenite phase), Orthorhombic (martensite phase)",,,,,10.1016/j.jmmm.2021.168767,TRUE,,"Hexagonal (austenite phase), Orthorhombic (martensite phase)",,,MnNiGe,346,346 K,Mn1Ni1Ge1,,"P63/mmc (hexagonal), Pnma (orthorhombic)",
,Orthorhombic,,,,,10.1016/j.jmmm.2018.06.015,TRUE,,Perovskite,,,BiFe0.5Sc0.5O3,220,220 K,O3.0Sc0.5Fe0.5Bi1,,Pnma,
,Orthorhombic,,,,,10.1016/j.jmmm.2018.06.015,TRUE,,Perovskite,,,BiFe0.5Sc0.5O3,220,220 K,O3.0Sc0.5Fe0.5Bi1,,Ima2,
,Tetragonal,373.15,100°C,,,10.1016/j.jmmm.2008.10.023,TRUE,"{'a': '0.611 nm', 'c': '0.570 nm'}",Martensitic,,,Ni49.7Mn29.3Ga21,,,Mn29.3Ni49.7Ga21.0,,,
,ThMn12,460,460 K,,,10.1016/S0304-8853(01)00481-4,TRUE,"{'a': '0.8513 nm', 'c': '0.4775 nm'}",Tetragonal,"1.82 μB (Fe sublattice), 10.0 μB (Dy3+ ion)",,DyFe11Mo,,,Fe11.0Mo1Dy1,,,
,Hexagonal,550,550 K,547 K,547,10.1016/j.jmmm.2018.02.078,TRUE,"{'a': '5.9326 Å', 'b': '5.9326 Å', 'c': '23.4458 Å'}",P63/mmc,,58 emu/g at 4 K in 1 T,BaFe10.8In1.2O19,,,O19.0Fe10.8In1.2Ba1,,P63/mmc (No 194),
,Hexagonal,692,692 K,689 K,689,10.1016/j.jmmm.2018.02.078,TRUE,"{'a': '5.8954 Å', 'b': '5.8954 Å', 'c': '23.2168 Å'}",P63/mmc,,67 emu/g at 4 K in 1 T,BaFe11.9In0.1O19,,,O19.0Fe11.9In0.1Ba1,,P63/mmc (No 194),
,Monoclinic,233.2,233.2 K,234.45 K,234.45,10.1016/j.jmmm.2018.04.039,TRUE,"{'a': '5.4893 Å', 'b': '5.4762 Å', 'c': '7.7729 Å'}",,,,La2CoMnO6,,,O6.0Mn1Co1La2.0,37 emu/gm,P21/n (14),
,Monoclinic,144.1,144.1 K,138.79 K,138.79,10.1016/j.jmmm.2018.04.039,TRUE,"{'a': '5.3625 Å', 'b': '5.5686 Å', 'c': '7.6127 Å'}",,,,Sm2CoMnO6,,,O6.0Mn1Co1Sm2.0,,P21/n (14),
,Monoclinic,117.3,117.3 K,117.91 K,117.91,10.1016/j.jmmm.2018.04.039,TRUE,"{'a': '5.3063 Å', 'b': '5.5665 Å', 'c': '5.3371 Å'}",,,,Gd2CoMnO6,43.8,43.8 K,O6.0Mn1Co1Gd2.0,,P21/n (14),
,CeScSi-type,,,99,99,10.1016/S0304-8853(03)00583-3,TRUE,"{'a': '4.308', 'c': '15.797'}",Tetragonal,2.65 μB,,PrScSi,145,145,Si1Sc1Pr1,,,1.3×10^−3 emu/mol
,CeScSi-type,175,175,178,178,10.1016/S0304-8853(03)00583-3,TRUE,"{'a': '4.293', 'c': '15.718'}",Tetragonal,2.96 μB,,NdScSi,,,Si1Sc1Nd1,,,0.8×10^−3 emu/mol
,CeScSi-type,270,270,,,10.1016/S0304-8853(03)00583-3,TRUE,"{'a': '4.262', 'c': '15.578'}",Tetragonal,,,SmScSi,,,Si1Sc1Sm1,,,
2.6 kOe,CeScSi-type,80,80,125,125,10.1016/S0304-8853(03)00583-3,TRUE,"{'a': '4.331', 'c': '15.890'}",Tetragonal,2.88 μB,,PrScGe,114,"140, 88",Sc1Ge1Pr1,,,1.4×10^−3 emu/mol
,CeScSi-type,200,200,195,195,10.1016/S0304-8853(03)00583-3,TRUE,"{'a': '4.313', 'c': '15.821'}",Tetragonal,2.65 μB,,NdScGe,,,Sc1Ge1Nd1,,,0.4×10^−3 emu/mol
,CeScSi-type,270,270,,,10.1016/S0304-8853(03)00583-3,TRUE,"{'a': '4.284', 'c': '15.684'}",Tetragonal,,,SmScGe,,,Sc1Ge1Sm1,,,
,Orthorhombic,295,295 K,,,10.1016/j.jmmm.2011.01.029,TRUE,"{'a': '7.5201 Å', 'b': '14.7228 Å', 'c': '7.7530 Å'}",,,,Gd4.95Zr0.05Si2Ge2,,,Si2.0Ge2.0Zr0.05Gd4.95,,,
,Orthorhombic,283,283 K,,,10.1016/j.jmmm.2011.01.029,TRUE,"{'a': '7.4777 Å', 'b': '14.7207 Å', 'c': '7.7646 Å'}",,,,Gd4.90Zr0.10Si2Ge2,,,Si2.0Ge2.0Zr0.1Gd4.9,,,
,Orthorhombic,281,281 K,,,10.1016/j.jmmm.2011.01.029,TRUE,"{'a': '7.4716 Å', 'b': '14.7070 Å', 'c': '7.7515 Å'}",,,,Gd4.85Zr0.15Si2Ge2,,,Si2.0Ge2.0Zr0.15Gd4.85,,,
,Orthorhombic,272,272 K,,,10.1016/j.jmmm.2011.01.029,TRUE,"{'a': '7.4680 Å', 'b': '14.7026 Å', 'c': '7.7503 Å'}",,,,Gd4.80Zr0.20Si2Ge2,,,Si2.0Ge2.0Zr0.2Gd4.8,,,
0.016 T,Pyrochlore,5,5 K,-12.62 K,-12.62,10.1016/j.jmmm.2019.166381,TRUE,{'a': '10.31 Å'},Cubic,8.68 μB/ion,6.61 μB/GdFe0.5,Gd2FeSbO7,,,O7.0Fe1Sb1Gd2.0,0.04 μB/f.u.,Fd-3m,
,Pyrochlore,,,-11.1 K,-11.1,10.1016/j.jmmm.2019.166381,FALSE,{'a': '9.9985 Å'},Cubic,8.05 μB/ion,,Gd2Ge2O7,1.4,1.4 K,O7.0Ge2.0Gd2.0,,,
,Pyrochlore,,,-9.9 K,-9.9,10.1016/j.jmmm.2019.166381,TRUE,{'a': '10.182 Å'},Cubic,7.7-7.8 μB/ion,,Gd2Ti2O7,0.87,"1.0 K, 0.74 K",O7.0Ti2.0Gd2.0,,,
,Pyrochlore,,,-8.8 K,-8.8,10.1016/j.jmmm.2019.166381,FALSE,{'a': '10.2595 Å'},Cubic,7.94 μB/ion,,Gd2Pt2O7,1.56,1.56 K,O7.0Gd2.0Pt2.0,,,
,Pyrochlore,,,-8.6 K,-8.6,10.1016/j.jmmm.2019.166381,TRUE,{'a': '10.454 Å'},Cubic,7.96-8.06 μB/ion,,Gd2Sn2O7,1,1.0 K,O7.0Sn2.0Gd2.0,,,
,Monoclinic,230,230 K,,,10.1016/j.jmmm.2021.167857,TRUE,"{'a': '5.5300 Å', 'b': '5.4901 Å', 'c': '7.7742 Å'}",Monoclinic,4 μB/f.u,,La2CoMnO6,,,O6.0Mn1Co1La2.0,,P21/n,
,Monoclinic,100,100 K,,,10.1016/j.jmmm.2021.167857,TRUE,{'a': '5.5524 Å'},Monoclinic,3.7 μB/f.u,,La2CoMnO6,,,O6.0Mn1Co1La2.0,,P21/n,
,CsCl,,,,,10.1016/S0304-8853(01)00117-2,TRUE,,Cubic,,,CeB6,2.3,2.3 K,B6.0Ce1,,,
70 kOe,Tetragonal,750,750 K,,,10.1016/j.jmmm.2019.03.076,TRUE,"{'a': '3.86 Å', 'b': '3.86 Å', 'c': '3.71 Å'}",L10,,697 emu/cm³,Fe50Pt50,,,Fe50.0Pt50.0,,P4/mmm,
,,1400,1400 K,,,10.1016/j.jmmm.2019.03.076,TRUE,,,,786 emu/cm³,CoX,,,Co1,,,
,L21,340,340 K,,,10.1016/j.jmmm.2010.06.042,TRUE,{'a': '0.574 nm'},Cubic,2 μB,,Co2CrAl,,,Al1Cr1Co2.0,,Fm3m,
"110 Oe (ZFC), 405 Oe (FC)",Cubic spinel,,,-89 K,-89,10.1016/j.jmmm.2013.07.064,TRUE,{'a': '8.093 Å'},Cubic,4.39 μB,,Co3O4,34,34 K,O4.0Co3.0,0.022 emu/g,Fd3m,
,Orthorhombic,,,,,10.1016/j.jmmm.2008.11.050,TRUE,,,,,HoMn2O5,45,45 K,O5.0Mn2.0Ho1,,Pbam,
,Orthorhombic,,,,,10.1016/j.jmmm.2008.11.050,TRUE,,,,,TbMn2O5,45,45 K,O5.0Mn2.0Tb1,,Pbam,
,Orthorhombic,,,,,10.1016/j.jmmm.2008.11.050,TRUE,,,,,ErMn2O5,45,45 K,O5.0Mn2.0Er1,,Pbam,
,Orthorhombic,,,,,10.1016/j.jmmm.2008.11.050,TRUE,,,,,TmMn2O5,45,45 K,O5.0Mn2.0Tm1,,Pbam,
,Orthorhombic,,,,,10.1016/j.jmmm.2008.11.050,TRUE,,,,,DyMn2O5,45,45 K,O5.0Mn2.0Dy1,,Pbam,
,Orthorhombic,,,,,10.1016/j.jmmm.2008.11.050,TRUE,,,,,YbMn2O5,45,45 K,O5.0Mn2.0Yb1,,Pbam,
700 Oe,Orthorhombic,,,,,10.1016/j.jmmm.2018.04.016,TRUE,"{'a': '4.178 Å', 'b': '4.095 Å', 'c': '22.103 Å'}",,0.1 μB/f.u.,4.52 μB/f.u.,Pr2PdGe5.7Sn0.3,14,14 K,Ge5.7Pd1Sn0.3Pr2.0,,Amm2,
,Rhombohedral,260,260 K,,,10.1016/j.jmmm.2009.09.053,TRUE,"{'a': '5.47 Å', 'b': '5.47 Å', 'c': '5.47 Å'}",,,,La0.9Mn0.98O3,,,O3.0Mn0.98La0.9,,R-3c,
,Rhombohedral,224,224 K,,,10.1016/j.jmmm.2009.09.053,TRUE,"{'a': '5.47 Å', 'b': '5.47 Å', 'c': '5.47 Å'}",,,,La0.9Mn0.98Fe0.02O3,,,O3.0Mn0.98Fe0.02La0.9,,R-3c,
,Rhombohedral,245,245 K,,,10.1016/j.jmmm.2009.09.053,TRUE,"{'a': '5.48 Å', 'b': '5.48 Å', 'c': '5.48 Å'}",,,,La0.9Mn0.98Co0.02O3,,,O3.0Mn0.98Co0.02La0.9,,R-3c,
150 Oe to 78 Oe,Single crystalline,311,290K to 332K,,,10.1016/j.jmmm.2017.06.037,TRUE,{'c': '3.887Å to 3.868Å'},Cubic,,150 emu/cc to 490 emu/cc,La0.7Sr0.3MnO3,,,O3.0Mn1Sr0.3La0.7,,,
,ThCr2Si2 type,,,,,10.1016/j.jmmm.2017.11.107,TRUE,,Layered,,,NdCo2Si2,32,32 K,Si2.0Co2.0Nd1,,,
,Hexagonal,,,,,10.1016/j.jmmm.2021.168109,TRUE,"{'a': '5.4037 Å', 'c': '4.3603 Å'}",Kagome lattice,,,Mn3Ga,460,460 K,Mn3.0Ga1,,P63/mmc,
500 Oe,Rhombohedral,,,-876 K,-876,10.1016/j.jmmm.2018.08.038,TRUE,"{'a': '5.475 Å', 'b': '5.475 Å', 'c': '13.182 Å'}",R-3c,0.065 μB/f.u.,,LaCo0.5Cr0.5O3,295,295 K,O3.0Cr0.5Co0.5La1,0.002 μB/f.u.,R-3c,
,Orthorhombic,,,,,10.1016/j.jmmm.2018.08.038,TRUE,"{'a': '5.508 Å', 'b': '5.461 Å', 'c': '7.741 Å'}",Pbnm,,,LaCo0.5Fe0.5O3,370,370 K,O3.0Fe0.5Co0.5La1,,Pbnm,
,Rhombohedral,,,,,10.1016/j.jmmm.2018.08.038,FALSE,,R-3c,,,LaFe0.5Ni0.5O3,100,100 K,O3.0Fe0.5Ni0.5La1,,R-3c,
,,120,120 K,,,10.1016/j.jmmm.2018.08.038,TRUE,,,,,LaFe0.5Cr0.5O3,,,O3.0Cr0.5Fe0.5La1,,,
,Orthorhombic,,,,,10.1016/j.jmmm.2018.08.038,TRUE,,Pbnm,,,LaFeO3,740,740 K,O3.0Fe1La1,,Pbnm,
,Orthorhombic,,,1230 K,1230,10.1016/j.jmmm.2018.08.038,TRUE,,Pnma,,,LaCrO3,295,290-300 K,O3.0Cr1La1,,Pnma,
,Hexagonal,400,400 K,,,10.1016/j.jmmm.2018.02.015,TRUE,"{'a': '6.722 Å', 'b': '6.722 Å', 'c': '4.680 Å'}",D88,"1.76 μB (SPR-KKR), 1.35 μB (VASP), 1.27 μB (Ref. 61)",,Fe5Si3,,,Si3.0Fe5.0,,P63/mcm,
,Rhombohedral,,,,,10.1016/j.jmmm.2018.09.087,TRUE,,,,,MnTiO3,64,64 K,O3.0Ti1Mn1,,,
,Body centered cubic,85,85 K,85 K,85,10.1016/j.jmmm.2003.12.576,TRUE,,,1.6–1.8 μB,,NaFe4Sb12,,,Na1Fe4.0Sb12.0,1.12 μB/f.u.,Im3,
,Body centered cubic,85,85 K,85 K,85,10.1016/j.jmmm.2003.12.576,TRUE,,,1.6–1.8 μB,,KFe4Sb12,,,K1Fe4.0Sb12.0,,Im3,
,Body centered cubic,,,10 K,10,10.1016/j.jmmm.2003.12.576,TRUE,,,,,BaFe4Sb12,,,Fe4.0Sb12.0Ba1,,Im3,
,Cisoid dimer,,,,,10.1016/j.jmmm.2006.08.028,TRUE,"{'a': '7.1713 Å', 'b': '14.2753 Å', 'c': '14.0175 Å'}",Distorted π-stacked,"1.00 μB/molecule (FM), 0.00 μB (AFM)",,C7H3S2N2,180,180 K,H3.0C7.0N2.0S2.0,,P21/c,
,,18,18 K,,,10.1016/j.jmmm.2006.10.165,TRUE,,,,,EuRu4P12,,,P12.0Ru4.0Eu1,,,
,Face Centred Cubic (FCC),848.15,575°C,,,10.1016/S0304-8853(01)01332-4,TRUE,{'a': '3.5525 Å'},,"4.403 μB/f.u. at 4K, 4.136 μB/f.u. at 302K",,Ni3Fe,,,Fe1Ni3.0,,Pm-3m,"Decreases with milling time, increases after annealing"
,,,,,,10.1016/j.jmmm.2003.12.696,TRUE,,,,,Sr2V3O9,5,5 K,O9.0V3.0Sr2.0,,,
,,,,,,10.1016/j.jmmm.2003.12.696,TRUE,,,,,Sr2VP2O9,2.8,2.8 K,O9.0P2.0V1Sr2.0,,,
,Cubic Heusler,140,140 K,,,10.1016/j.jmmm.2022.169283,TRUE,{'a': '6.0674 Å'},FCC,0.88 μB/f.u,,CoFeTiSn,,,Ti1Fe1Co1Sn1,,,
,Tetragonal,9.6,9.6 K,,,10.1016/j.jmmm.2019.166263,TRUE,"{'a': '7.708 Å', 'b': '7.708 Å', 'c': '3.914 Å'}",U3Si2-type,3.56 μB,2 μB,Ho3Pd2,,,Pd2.0Ho3.0,,P4/mbm (No. 127),
,,10,10 K,,,10.1016/j.jmmm.2019.166263,FALSE,,,,,HoPd,,,Pd1Ho1,,,
,,13,13 K,,,10.1016/j.jmmm.2019.166263,TRUE,,,,,Er3Co,,,Co1Er3.0,,,
,,10,10 K,,,10.1016/j.jmmm.2019.166263,TRUE,,,,,Eu8Ga16Ge30,,,Ga16.0Ge30.0Eu8.0,,,
,,10,10 K,,,10.1016/j.jmmm.2019.166263,FALSE,,,,,DyCo2B2,,,B2.0Co2.0Dy1,,,
,,10,10 K,,,10.1016/j.jmmm.2019.166263,TRUE,,,,,Er3Pd2,,,Pd2.0Er3.0,,,
,Orthorhombic,37,37 K,23 K,23,10.1016/j.jmmm.2022.169238,TRUE,"{'a': '4.0759 Å', 'b': '15.8107 Å', 'c': '4.0379 Å'}",CeNiSi2-type,0.64 μB,8.83 emu/g,UFe0.40Ge2,,,Fe0.4Ge2.0U1,,Cmcm,8.6 × 10^−4 emu/mol
,Monoclinic,63,63 K,,,10.1016/j.jmmm.2022.169238,FALSE,,CeNiSi2-type,,,URu0.29Ge2,,,Ge2.0Ru0.29U1,,C2/c,
,Monoclinic,45,45 K,,,10.1016/j.jmmm.2022.169238,FALSE,,CeNiSi2-type,,,UOs0.25Ge2,,,Ge2.0Os0.25U1,,C2/c,
,Orthorhombic,,,,,10.1016/j.jmmm.2022.169238,FALSE,,CeNiSi2-type,,,UNi0.45Ge2,47,47 K,Ni0.45Ge2.0U1,,Cmcm,
,Orthorhombic,37,37 K,30 K,30,10.1016/j.jmmm.2022.169238,TRUE,"{'a': '4.083 Å', 'b': '15.805 Å', 'c': '4.030 Å'}",CeNiSi2-type,,,UFe0.39Ge2,,,Fe0.39Ge2.0U1,,Cmcm,
,Glassy,317,317 K,,,10.1016/j.jmmm.2017.09.026,TRUE,,,,,Co71Mo9P14B6,,,B6.0P14.0Co71.0Mo9.0,,,
,,210,210 K,,,10.1016/j.jmmm.2017.09.026,FALSE,,,,,Co62Nb6Zr2B30,,,B30.0Co62.0Zr2.0Nb6.0,,,
,,462,462 K,,,10.1016/j.jmmm.2017.09.026,FALSE,,,,,Co40.2Fe20.1Ni6.7B22.7Si5.3Nb5,,,B22.7Si5.3Fe20.1Co40.2Ni6.7Nb5.0,,,
,,579,579 K,,,10.1016/j.jmmm.2017.09.026,TRUE,,,,,Fe80P13C7,,,C7.0P13.0Fe80.0,,,
,,355,355 K,,,10.1016/j.jmmm.2017.09.026,FALSE,,,,,Fe79Gd1B12Cr8,,,B12.0Cr8.0Fe79.0Gd1.0,,,
,,356,356 K,,,10.1016/j.jmmm.2017.09.026,TRUE,,,,,Fe80B10Zr9Cu1,,,B10.0Fe80.0Cu1.0Zr9.0,,,
,,385,385 K,,,10.1016/j.jmmm.2017.09.026,TRUE,,,,,Fe77Ni3B10Zr9Cu1,,,B10.0Fe77.0Ni3.0Cu1.0Zr9.0,,,
,,313,313 K,,,10.1016/j.jmmm.2017.09.026,FALSE,,,,,Fe77Ta5B10Zr9Cu1,,,B10.0Fe77.0Cu1.0Zr9.0Ta5.0,,,
,,319,319 K,,,10.1016/j.jmmm.2017.09.026,TRUE,,,,,Fe66Mn14P10B7C3,,,B7.0C3.0P10.0Mn14.0Fe66.0,,,
"Negligible at 50 K, increases with decreasing temperature",Tetragonal,,,-44 K,-44,10.1016/j.jmmm.2021.168540,TRUE,"{'a': '14.46 Å', 'c': '7.45 Å'}",,,Increases with decreasing temperature,Pb5Fe3F19,49.5,"78 K, 21 K",F19.0Fe3.0Pb5.0,,,
,Pmma,,,,,10.1016/j.jmmm.2004.06.023,TRUE,"{'a': '7.630', 'b': '4.0416', 'c': '6.869'}",Orthorhombic,2.05 μB/Pr atom at 2 K,,PrCoAl4,20,20 K,Al4.0Co1Pr1,,Pmma,
,Orthorhombic,,,,,10.1016/j.jmmm.2022.170216,TRUE,"{'a': '0.5697 nm', 'b': '0.7672 nm', 'c': '0.5457 nm'}",GdFeO3-type,,,PrMn0.6Fe0.4O3,170,170 K,O3.0Mn0.6Fe0.4Pr1,,Pnma,
,Orthorhombic,,,,,10.1016/j.jmmm.2022.170216,TRUE,,GdFeO3-type,,,PrFeO3,701,701 K,O3.0Fe1Pr1,,Pnma,
,Orthorhombic,,,,,10.1016/j.jmmm.2022.170216,TRUE,,GdFeO3-type,,,PrMnO3,99,99 K,O3.0Mn1Pr1,,Pnma,
,,305,305 K,,,10.1016/j.jmmm.2022.170183,TRUE,,,,,La0.7Ce0.3Fe11.52Mn0.13Si1.35H_y,,,H1Si1.35Mn0.13Fe11.52La0.7Ce0.3,,,
8 kOe,Orthorhombic,,,,,10.1016/j.jmmm.2006.02.253,TRUE,"{'a': '7.045 Å', 'b': '9.516 Å', 'c': '6.315 Å'}",Fe3C,7.04 μB,,Gd3Co,128,128 K,Co1Gd3.0,,Pnma,
85 kOe,Orthorhombic,,,,,10.1016/j.jmmm.2006.02.253,TRUE,"{'a': '6.949 Å', 'b': '9.690 Å', 'c': '6.351 Å'}",Fe3C,7.21 μB,,Gd3Ni,99,99 K,Ni1Gd3.0,,Pnma,
,Rhombohedral,330,330 K,,,10.1016/j.jmmm.2021.167893,TRUE,"{'a': '5.52240 Å', 'c': '13.33689 Å'}",R-3c,,90.99 Am^2/kg,La0.8Sr0.2MnO3,,,O3.0Mn1Sr0.2La0.8,,R-3c,
,Rhombohedral,318,318 K,,,10.1016/j.jmmm.2021.167893,TRUE,"{'a': '5.52280 Å', 'c': '13.3630 Å'}",R-3c,,81.40 Am^2/kg,La0.8Sr0.2Mn0.9Cu0.1O3,,,O3.0Mn0.9Cu0.1Sr0.2La0.8,,R-3c,
6 kOe at 10 K (nanocrystalline),ThCr2Si2-type,297,"285 K (nanocrystalline), 309 K (bulk)",,,10.1016/j.jmmm.2007.06.023,TRUE,"{'a': '4.103 Å (nanocrystalline), 4.108 Å (bulk)', 'c': '10.601 Å (nanocrystalline), 10.596 Å (bulk)'}",Body-centered tetragonal,,,LaMn2Si2,470,470 K,Si2.0Mn2.0La1,,I4/mmm,
,,30,30 K,,,10.1016/j.jmmm.2004.04.054,TRUE,,,,,MnSi,,,Si1Mn1,,,
,,47,47 K,,,10.1016/j.jmmm.2004.04.054,TRUE,,,,,Mn4Si7,,,Si7.0Mn4.0,,,
,Orthorhombic,,,,,10.1016/S0304-8853(01)00062-2,TRUE,"{'a': '7.6351 Å', 'b': '4.04063 Å', 'c': '6.8688 Å'}",Pmma,2.24 μB/Pr atom,,PrCoAl4,17,17 K,Al4.0Co1Pr1,,Pmma,
,Orthorhombic,,,,,10.1016/S0304-8853(01)00062-2,TRUE,"{'a': '7.629 Å', 'b': '4.037 Å', 'c': '6.870 Å'}",Pmma,,,CeCoAl4,13.5,13.5 K,Al4.0Co1Ce1,,Pmma,
,Cubic,34,34 K,,,10.1016/S0304-8853(01)00062-2,TRUE,{'a': '8.028 Å'},Fd3m,,,PrAl2,,,Al2.0Pr1,,Fd3m,
,Tetragonal,4.6,4.6 K,"22 K (H //[100]), -69 K (H //[001])",,10.1016/j.jmmm.2015.03.017,TRUE,"{'a': '4.2454 Å', 'c': '10.4723 Å'}",BaNiSn3 type,1.95 μB/Pr at 50 kOe,,PrCuGa3,,,Cu1Ga3.0Pr1,,I4mm,
,Tetragonal,,,"14 K (H //[100]), -32 K (H //[001])",,10.1016/j.jmmm.2015.03.017,TRUE,"{'a': '4.2108 Å', 'c': '10.4972 Å'}",BaNiSn3 type,1.7 μB/Nd at 70 kOe,,NdCuGa3,3.3,3.3 K,Cu1Ga3.0Nd1,,I4mm,
,Tetragonal,,,"2.87 K (H //[100]), 2 K (H //[001])",26.4675,10.1016/j.jmmm.2015.03.017,TRUE,"{'a': '4.1653 Å', 'c': '10.2621 Å'}",BaNiSn3 type,3.54 μB/Gd at 55 kOe,,GdCuGa3,11,11 K,Cu1Ga3.0Gd1,,I4mm,
,Orthorhombic,,,105 K,105,10.1016/j.jmmm.2003.11.034,TRUE,,O-phase and O'-phase,0.5 μB at 5 T,,Y0.5Ca0.5MnO3,130,130 K,O3.0Ca0.5Mn1Y0.5,,Pnma,"HTCW: 3.30 emu-K/mol, LTCW: 4.22 emu-K/mol"
,CsCl type Cubic,330,330 K,,,10.1016/j.jmmm.2019.03.131,TRUE,{'a': '2.9678 Å'},Cubic,,,Fe15Mn40Al45,,,Al45.0Mn40.0Fe15.0,,Pm-3m,
,CsCl type Cubic,340,340 K,,,10.1016/j.jmmm.2019.03.131,TRUE,{'a': '2.9689 Å'},Cubic,,,Fe14Mn40Al46,,,Al46.0Mn40.0Fe14.0,,Pm-3m,
,CsCl type Cubic,315,315 K,,,10.1016/j.jmmm.2019.03.131,TRUE,{'a': '2.9658 Å'},Cubic,,,Fe13Mn40Al47,,,Al47.0Mn40.0Fe13.0,,Pm-3m,
,CsCl type Cubic,334,334 K,,,10.1016/j.jmmm.2019.03.131,TRUE,{'a': '2.9687 Å'},Cubic,,,Fe12Mn40Al48,,,Al48.0Mn40.0Fe12.0,,Pm-3m,
,CsCl type Cubic,324,324 K,,,10.1016/j.jmmm.2019.03.131,TRUE,{'a': '2.9656 Å'},Cubic,,,Fe15Mn39Al46,,,Al46.0Mn39.0Fe15.0,,Pm-3m,
,CsCl type Cubic,305,305 K,,,10.1016/j.jmmm.2019.03.131,TRUE,{'a': '2.9649 Å'},Cubic,,,Fe15Mn38Al47,,,Al47.0Mn38.0Fe15.0,,Pm-3m,
,CsCl type Cubic,288,288 K,,,10.1016/j.jmmm.2019.03.131,TRUE,{'a': '2.9613 Å'},Cubic,,,Fe15Mn37Al48,,,Al48.0Mn37.0Fe15.0,,Pm-3m,
,CsCl type Cubic,308,308 K,,,10.1016/j.jmmm.2019.03.131,FALSE,{'a': '2.97 Å'},Cubic,,380 G/cc,Fe17.5Mn35Al47.5,,,Al47.5Mn35.0Fe17.5,,Pm-3m,
,CsCl type Cubic,363,363 K,,,10.1016/j.jmmm.2019.03.131,FALSE,{'a': '2.97 Å'},Cubic,,400 G/cc,Fe12.5Mn42.5Al45,,,Al45.0Mn42.5Fe12.5,,Pm-3m,
,BCC,350,350 K,,,10.1016/j.jmmm.2012.09.035,TRUE,{'a': '2.915-2.919 Å'},,,"74.16 emu/g (sample No. 6), 19.15 emu/g (sample No. 2)",Fe50Mn10Al40,,,Al40.0Mn10.0Fe50.0,,,
,D3h symmetry,295,295 K,,,10.1016/j.jmmm.2022.169742,FALSE,"{'a': '5.82 Å', 'b': '5.82 Å'}",C2v,2 μB per Cr atom,,Ti0.5Cr0.5Si2N4,,,N4.0Si2.0Ti0.5Cr0.5,,,
,D3h symmetry,300,around room temperature,,,10.1016/j.jmmm.2022.169742,FALSE,,C2v,,,Ti0.75Cr0.25Si2N4,,,N4.0Si2.0Ti0.75Cr0.25,,,
,D3h symmetry,,,,,10.1016/j.jmmm.2022.169742,FALSE,,C2v,,,Ti0.25Cr0.75Si2N4,64,64 K,N4.0Si2.0Ti0.25Cr0.75,,,
,Tetragonal,,,,,10.1016/j.jmmm.2004.11.463,TRUE,,,,,MnAu2,365,365 K,Mn1Au2.0,,I4/mmm,
,Tetragonal,380,380 K,,,10.1016/j.jmmm.2004.11.463,TRUE,,,,,Mn0.95Fe0.05Au2,150,150 K,Mn0.95Fe0.05Au2.0,,I4/mmm,
,Tetragonal,400,400 K,,,10.1016/j.jmmm.2004.11.463,TRUE,,,,,Mn0.925Fe0.075Au2,,,Mn0.925Fe0.075Au2.0,,I4/mmm,
"{'3 K': '49.52 Oe (FM1), 186.7 Oe (FM2)', '20 K': '13.6 Oe', '50 K': '9.36 Oe'}",Orthorhombic,,,-20.41 K,-20.41,10.1016/j.jmmm.2019.02.069,TRUE,"{'a': '5.8347 Å', 'b': '7.3748 Å', 'c': '5.2765 Å'}",Orthorhombic,11.67 μB,"{'3 K': '5.11 μB/f.u (FM1), 3.01 μB/f.u (FM2)', '20 K': '4.69 μB/f.u', '50 K': '2.89 μB/f.u'}",DyMnO3,23,"38 K (Mn), 8 K (Dy)",O3.0Mn1Dy1,"{'3 K': '0.010 μB/f.u (FM1), 0.038 μB/f.u (FM2)', '20 K': '9.95 × 10^-4 μB/f.u', '50 K': '2.08 × 10^-4 μB/f.u'}",Pnma (No. 62),"{'3 K': '6.61 × 10^-6 μB/f.u Oe (FM1), 2.61 × 10^-4 μB/f.u Oe (FM2)', '20 K': '2.03 × 10^-5 μB/f.u Oe', '50 K': '1.48 × 10^-5 μB/f.u Oe'}"
,Orthorhombic,110,110 K,"95 K, 101 K, 104 K",100,10.1016/j.jmmm.2017.07.064,TRUE,"{'a': '5.293 Å, 5.290 Å, 5.271 Å', 'b': '5.295 Å, 5.301 Å, 5.273 Å', 'c': '7.481 Å, 7.475 Å, 7.458 Å'}",Pnma,"3.53 μB, 3.42 μB, 3.33 μB",,Sm0.12Ca0.88MnO3,,,O3.0Ca0.88Mn1Sm0.12,,,
,Orthorhombic,,,,,10.1016/j.jmmm.2017.07.064,TRUE,,Pnma,,,SmMnO3,60,60 K,O3.0Mn1Sm1,,,
,Amorphous,620.65,347.5 °C,,,10.1016/j.jmmm.2018.10.111,TRUE,,,,,Co66.94Fe3.83Ni1.44Mo1.69B11.51Si14.59,,,B11.51Si14.59Fe3.83Co66.94Ni1.44Mo1.69,,,
,Cubic,285,285 K,,,10.1016/j.jmmm.2017.02.012,TRUE,{'a': '5.5785 Å'},Cubic,,,Ni52Mn34In12Si2,,,Si2.0Mn34.0Ni52.0In12.0,,,
,Tetragonal,275,275 K,,,10.1016/j.jmmm.2017.02.012,TRUE,{'a': '5.5785 Å'},Tetragonal,,,Ni52Mn35In11Si2,,,Si2.0Mn35.0Ni52.0In11.0,,,
,Cubic,264,264 K,,,10.1016/j.jmmm.2022.169048,TRUE,"{'a': '7.6629 Å', 'b': '7.6629 Å', 'c': '7.6629 Å'}",,1.29 to 1.55 μB/f.u.,,NdSrNiMnO6,64,64 K,O6.0Mn1Ni1Sr1Nd1,,Fm-3m,
,Cubic,264,264 K,,,10.1016/j.jmmm.2022.169048,TRUE,"{'a': '7.6413 Å', 'b': '7.6413 Å', 'c': '7.6413 Å'}",,1.29 to 1.55 μB/f.u.,,NdSrNiMnO6,64,64 K,O6.0Mn1Ni1Sr1Nd1,,Fm-3m,
,Cubic,264,264 K,,,10.1016/j.jmmm.2022.169048,TRUE,"{'a': '7.6524 Å', 'b': '7.6524 Å', 'c': '7.6524 Å'}",,1.29 to 1.55 μB/f.u.,,NdSrNiMnO6,64,64 K,O6.0Mn1Ni1Sr1Nd1,,Fm-3m,
,Cubic,264,264 K,,,10.1016/j.jmmm.2022.169048,TRUE,"{'a': '7.6556 Å', 'b': '7.6556 Å', 'c': '7.6556 Å'}",,1.29 to 1.55 μB/f.u.,,NdSrNiMnO6,64,64 K,O6.0Mn1Ni1Sr1Nd1,,Fm-3m,
,Tetragonal,130,130 K,,,10.1016/j.jmmm.2021.168910,TRUE,,Pseudo-cubic,,,La0.67Sr0.33MnO3,,,O3.0Mn1Sr0.33La0.67,,,
,Tetragonal,180,180 K,,,10.1016/j.jmmm.2021.168910,TRUE,,Pseudo-cubic,,,La0.67Sr0.33MnO3,,,O3.0Mn1Sr0.33La0.67,,,
,Tetragonal,265,265 K,,,10.1016/j.jmmm.2021.168910,TRUE,,Pseudo-cubic,,,La0.67Sr0.33MnO3,,,O3.0Mn1Sr0.33La0.67,,,
,Cu2MnAl-type,1073,1073 K,,,10.1016/j.jmmm.2022.169148,TRUE,{'a': '5.742 Å'},Cubic,6.1 μB/f.u.,,Co2FeGe,,,Fe1Co2.0Ge1,,Fm-3m,
,Hg2CuTi-type,1073,1073 K,,,10.1016/j.jmmm.2022.169148,TRUE,{'a': '5.704 Å'},Cubic,6.1 μB/f.u.,,Co2FeGe,,,Fe1Co2.0Ge1,,F-43m,
