Repository: sanjayganeshprabu/Computational-Modeling-and-Predictive-Analytics-for-Materials-Data

# Computational-Modeling-and-Predictive-Analytics-for-Materials-Data-

File: MODIFIED magnetic_materials.csv (part 10 of 112)
Coercivity,Crystal_Structure,Curie,Curie(Tc),Curie_Weiss,Curie_Weiss(θp),DOI,Experimental,Lattice_Parameters,Lattice_Structure,Magnetic_Moment,Magnetization,Material_Name,Neel,Neel(Tn),New_Column_Concatenated,Remanence,Space_Group,Susceptibility
,Hexagonal,,,,,10.1016/j.jmmm.2022.169177,TRUE,"{'a': '4.114 Å', 'c': '5.451 Å'}",Ni2In-type,,,MnNiGe0.915Sn0.085,185,185 K,Mn1Ni1Ge0.915Sn0.085,,P63/mmc,
,,,,,,10.1016/j.jmmm.2022.169177,TRUE,,,,,MnNiGe,346,346 K,Mn1Ni1Ge1,,,
,,,,,,10.1016/j.jmmm.2006.10.046,TRUE,,Body-centred cubic,,,Pr0.73Fe4Sb12,4.6,4.6 K,Fe4.0Sb12.0Pr0.73,,,
,B2,,,,,10.1016/j.jmmm.2019.01.017,TRUE,"{'a': '4.212 Å', 'b': '4.212 Å'}",Tetragonal,"3.2 μB (Fe), 1 μB (Rh)",,FeRh,370,370 K,Fe1Rh1,,,
,Orthorhombic,,,,,10.1016/j.jmmm.2020.166539,TRUE,,,,,NdMn0.1Fe0.9O3,648,648 K,O3.0Mn0.1Fe0.9Nd1,,Pnma,
,Orthorhombic,,,,,10.1016/j.jmmm.2020.166539,TRUE,,,,,NdFeO3,760,760 K,O3.0Fe1Nd1,,Pnma,
,Orthorhombic,,,,,10.1016/j.jmmm.2020.166539,TRUE,,,,,NdMnO3,82,82 K,O3.0Mn1Nd1,,Pnma,
,Orthorhombic,,,,,10.1016/j.jmmm.2020.166539,FALSE,,,,,NdMn0.5Fe0.5O3,250,250 K,O3.0Mn0.5Fe0.5Nd1,,Pnma,
,Tetragonal,,,,,10.1016/S0304-8853(00)00776-9,TRUE,,,0.03 ± 0.01 μB/U-atom,,URu2Si2,17.5,17.5 K,Si2.0Ru2.0U1,,,
,Hexagonal wurtzite,,,-12 K,-12,10.1016/j.jmmm.2012.01.026,TRUE,"{'a': '3.251 Å', 'c': '5.243 Å'}",Hexagonal,0.15 μB,,Zn0.90Mn0.05Ni0.05O,,,O1Mn0.05Ni0.05Zn0.9,0.05 emu/g,P63mc,
,Y-type,763,763 K,,,10.1016/j.jmmm.2018.10.040,TRUE,{'a': '5.67 Å'},fcc,3.49 μB/f.u.,98.6 emu/g,CoFeMnSi,,,Si1Mn1Fe1Co1,,F-43m (#216),
,Rhombohedral,,,,,10.1016/j.jmmm.2016.08.039,TRUE,"{'a': '9.618 Å', 'c': '7.607 Å'}",SrNi12B6-type,"0.36 μB/Fe-atom (low moment), 1.6 μB/Fe-atom (high moment)",,LaFe12B6,35,35 K,B6.0Fe12.0La1,,R-3m,
,,,,,,10.1016/j.jmmm.2016.08.039,FALSE,,,,,LuFe4Ge2,32,32 K,Fe4.0Ge2.0Lu1,,,
,,,,,,10.1016/j.jmmm.2016.08.039,TRUE,,,,,ScFe4Al8,100,100 K,Al8.0Sc1Fe4.0,,,
,,,,,,10.1016/j.jmmm.2016.08.039,TRUE,,,,,YFe4Al8,195,195 K,Al8.0Fe4.0Y1,,,
709 Oe,Orthorhombic,,,-634 K,-634,10.1016/j.jmmm.2019.165991,TRUE,"{'a': '7.4101 Å', 'b': '10.4766 Å', 'c': '3.6659 Å'}",Cation deficient rock salt,3.98 μB/Mn,,Mn2SnS4,152,152 K,S4.0Mn2.0Sn1,17.6 emu/mol,Cmmm,
,Olivine,69,69 K,,,10.1016/j.jmmm.2019.165991,FALSE,,,,,Fe2GeS4,146,146 K,S4.0Fe2.0Ge1,,Pnma,
,Olivine,30,30 K,,,10.1016/j.jmmm.2019.165991,FALSE,,,,,Fe2SiS4,127,127 K,Si1S4.0Fe2.0,,Pnma,
,,,,,,10.1016/j.jmmm.2019.165991,FALSE,,,,,Mn2SiSe4,66,66 K,Si1Mn2.0Se4.0,,,
,,,,,,10.1016/j.jmmm.2019.165991,FALSE,,,,,Mn2GeSe4,66,66 K,Mn2.0Ge1Se4.0,,,
,Hexagonal,,,,,10.1016/j.jmmm.2006.10.071,TRUE,,,"1.6–1.8 μB (ambient pressure), 0.71 μB (0.65 GPa)",,CePdAl,2.7,2.7 K,Al1Pd1Ce1,,P-62m,
,Amorphous,14,14 K,,,10.1016/j.jmmm.2012.07.018,TRUE,,,,,Ho55Al27.5Co17.5,,,Al27.5Co17.5Ho55.0,,,
,Amorphous,5.5,5.5 K,,,10.1016/j.jmmm.2012.07.018,TRUE,,,,,Ho30Y26Al24Co20,,,Al24.0Co20.0Y26.0Ho30.0,,,
,Amorphous,105,105 K,,,10.1016/j.jmmm.2012.07.018,TRUE,,,,,Gd55Co20Al25,,,Al25.0Co20.0Gd55.0,,,
,Crystalline,22,22 K,,,10.1016/j.jmmm.2012.07.018,FALSE,,,,,Ho3Co,,,Co1Ho3.0,,,
,Crystalline,10,10 K,,,10.1016/j.jmmm.2012.07.018,TRUE,,,,,HoCoAl,,,Al1Co1Ho1,,,
,Crystalline,293,293 K,,,10.1016/j.jmmm.2012.07.018,TRUE,,,,,Gd,,,Gd1,,,
,Crystalline,275,275 K,,,10.1016/j.jmmm.2012.07.018,TRUE,,,,,Gd5Si2Ge2,,,Si2.0Ge2.0Gd5.0,,,
,Crystalline,305,305 K,,,10.1016/j.jmmm.2012.07.018,TRUE,,,,,MnFeP0.45As0.55,,,P0.45Mn1Fe1As0.55,,,
,Bixbyite cubic,400,400 K,,,10.1016/j.jmmm.2005.09.010,TRUE,{'a': '10.13-10.20 Å'},Cubic,0.5 μB/Co,,In1.99Co0.01O3,,,O3.0Co0.01In1.99,,,
500-1250 Oe,fcc,500,500 K,,,10.1016/j.jmmm.2008.05.010,TRUE,,,,,Co60Ag40,,,Co60.0Ag40.0,,,
,fcc,400,>400 K,,,10.1016/j.jmmm.2008.05.010,TRUE,,,,,Co80Ag20,,,Co80.0Ag20.0,,,
,Hexagonal,698,698 K,,,10.1016/j.jmmm.2004.01.046,TRUE,"{'a': '5.881 Å', 'c': '43.52 Å'}",Y type,,,Sr2Ni2Fe12O22,,,O22.0Fe12.0Ni2.0Sr2.0,,R3̄m,
,Orthorhombic,,,,,10.1016/j.jmmm.2006.10.068,TRUE,,,,,YbNiSi3,5.1,5.1 K,Si3.0Ni1Yb1,,Cmmm,
"2.05 kOe (flake at 10 K), 225 Oe (bulk at 10 K)",Hexagonal,203,203 K,,,10.1016/j.jmmm.2020.167719,TRUE,,,,33 emu/g (at 10 K),Fe3GeTe2,,,Fe3.0Ge1Te2.0,0.071 (bulk at 10 K),P63/mmc,
,Hexagonal,,,,,10.1016/j.jmmm.2018.05.048,TRUE,"{'a': '7.2 Å', 'c': '10.7 Å'}",,,,EuMn2,15,15 K,Mn2.0Eu1,,194,
,Hexagonal,,,,,10.1016/j.jmmm.2018.05.048,TRUE,"{'a': '5.20 Å', 'c': '4.01 Å'}",,,,EuMn5,43,43 K,Mn5.0Eu1,,191,
,Cubic,,,,,10.1016/j.jmmm.2018.05.048,TRUE,{'a': '6.98 Å'},,,,Eu6Mn23,62,62 K,Mn23.0Eu6.0,,255,
,Hexagonal,192,192 K,,,10.1016/j.jmmm.2019.165359,TRUE,"{'a': '4.086 Å', 'c': '5.392 Å'}",Ni2In-type,,,Ni0.895Cr0.105MnGe1.05,,,Cr0.105Mn1Ni0.895Ge1.05,,P63/mmc,
"0.6 kOe at 133 K, 0.47 kOe at 138 K",Cubic,567,567 K,,,10.1016/j.jmmm.2020.167632,TRUE,{'a': '12.375 Å'},Body Centred Cubic,"{'Fe_O': '-3.32 μB', 'Fe_T': '3.24 μB', 'Ho': '-0.50 μB'}",,Ho3Fe5O12,,,O12.0Fe5.0Ho3.0,,Ia-3d,
,Rhombohedral,64,64 K,65 K,65,10.1016/j.jmmm.2020.166988,TRUE,"{'a': '5.5673 Å', 'c': '11.8863 Å'}",Laves phase,8.05 μB/Gd,,Gd2Rh3Ge,,,Ge1Rh3.0Gd2.0,,R-3m,
,Rhombohedral,20,20 K,13 K,13,10.1016/j.jmmm.2020.166988,TRUE,"{'a': '5.5214 Å', 'c': '11.7620 Å'}",Laves phase,9.48 μB/Er,,Er2Rh3Ge,,,Ge1Rh3.0Er2.0,,R-3m,
,,76,76 K,,,10.1016/j.jmmm.2020.166988,TRUE,,,,,Gd2Co2Ga,,,Co2.0Ga1Gd2.0,,,
,,78,78 K,,,10.1016/j.jmmm.2020.166988,TRUE,,,,,Gd2Co2Al,,,Al1Co2.0Gd2.0,,,
,,94,94 K,,,10.1016/j.jmmm.2020.166988,FALSE,,,,,Gd2Cu2In,,,Cu2.0In1Gd2.0,,,
,,120,120 K,,,10.1016/j.jmmm.2020.166988,TRUE,,,,,Gd2Cu2Cd,,,Cu2.0Cd1Gd2.0,,,
,,25.5,25.5 K,,,10.1016/j.jmmm.2020.166988,FALSE,,,,,Er2Co2Ga,,,Co2.0Ga1Er2.0,,,
,,32,32 K,,,10.1016/j.jmmm.2020.166988,FALSE,,,,,Er2Co2Al,,,Al1Co2.0Er2.0,,,
,,39.4,39.4 K,,,10.1016/j.jmmm.2020.166988,FALSE,,,,,Er2Cu2In,,,Cu2.0In1Er2.0,,,
,,36,36 K,,,10.1016/j.jmmm.2020.166988,TRUE,,,,,Er2Cu2Cd,,,Cu2.0Cd1Er2.0,,,
,Hexagonal,693.15,420°C,,,10.1016/j.jmmm.2014.09.055,TRUE,"{'a': '5.883 Å', 'c': '113.2 Å'}",Hexagonal,,"46.8 Am2/kg at 300K, 65.0 Am2/kg at 5K",Ba4Cu2Fe36O60,,,O60.0Fe36.0Cu2.0Ba4.0,,,
,Hexagonal,693.15,420°C,,,10.1016/j.jmmm.2014.09.055,TRUE,,Hexagonal,,"46.8 Am2/kg at 300K, 65.0 Am2/kg at 5K",Ba4.4Cu2Fe37.6O62.8,,,O62.8Fe37.6Cu2.0Ba4.4,,,
,Triclinic,,,-152 K,-152,10.1016/j.jmmm.2017.09.049,TRUE,,,6.476 μB/f.u.,0.14 μB/f.u. at 10 K and 10 kOe,Zn2FeV3O11,,,O11.0V3.0Fe1Zn2.0,,,
,Triclinic,,,-110 K,-110,10.1016/j.jmmm.2017.09.049,TRUE,,,6.854 μB/f.u.,0.17 μB/f.u. at 10 K and 10 kOe,Mg2FeV3O11,,,O11.0Mg2.0V3.0Fe1,,,
,Monoclinic,,,-69 K,-69,10.1016/j.jmmm.2017.09.049,TRUE,,,7.126 μB/f.u.,0.29 μB/f.u. at 10 K and 10 kOe,Pb2FeV3O11,2.5,2.5 K,O11.0V3.0Fe1Pb2.0,,,
,Triclinic,,,-58 K,-58,10.1016/j.jmmm.2017.09.049,TRUE,,,7.365 μB/f.u.,0.25 μB/f.u. at 10 K and 10 kOe,Co2FeV3O11,,,O11.0V3.0Fe1Co2.0,,,
,Triclinic,,,-35 K,-35,10.1016/j.jmmm.2017.09.049,TRUE,,,7.156 μB/f.u.,0.24 μB/f.u. at 10 K and 10 kOe,Ni2FeV3O11,,,O11.0V3.0Fe1Ni2.0,,,
,bcc α-FeCo,593.15,320°C,,,10.1016/j.jmmm.2012.09.068,TRUE,,,,,Fe73.5Cu1Mo3Si13.5B9,,,B9.0Si13.5Fe73.5Cu1.0Mo3.0,,,
4.0 kG,,,,14.8 K,14.8,10.1016/j.jmmm.2019.03.120,TRUE,,,,,CoCl2·H2O,15,15.0 K,H2.0O1Cl2.0Co1,230 emu/mol,,2.99 emu-K/mol
,,,,30.4 K,30.4,10.1016/j.jmmm.2019.03.120,TRUE,,,,,NiCl2·H2O,5.6,5.6 K,H2.0O1Cl2.0Ni1,,,1.24 emu-K/mol
4.5 kG,,,,13.2 K,13.2,10.1016/j.jmmm.2019.03.120,TRUE,,,,,Co0.9Ni0.1Cl2·H2O,14.4,14.4 K,H2.0O1Cl2.0Co0.9Ni0.1,85 emu/mol,,2.89 emu-K/mol
6.1 kG,,,,11.8 K,11.8,10.1016/j.jmmm.2019.03.120,TRUE,,,,,Co0.7Ni0.3Cl2·H2O,14.9,14.9 K,H2.0O1Cl2.0Co0.7Ni0.3,17 emu/mol,,2.78 emu-K/mol
7.7 kG,,,,14.3 K,14.3,10.1016/j.jmmm.2019.03.120,TRUE,,,,,Co0.5Ni0.5Cl2·H2O,15,15.0 K,H2.0O1Cl2.0Co0.5Ni0.5,16 emu/mol,,2.33 emu-K/mol
6.4 kG,,,,21.3 K,21.3,10.1016/j.jmmm.2019.03.120,TRUE,,,,,Co0.3Ni0.7Cl2·H2O,13.4,13.4 K,H2.0O1Cl2.0Co0.3Ni0.7,25 emu/mol,,2.03 emu-K/mol
4.1 kG,,,,26.8 K,26.8,10.1016/j.jmmm.2019.03.120,TRUE,,,,,Co0.1Ni0.9Cl2·H2O,9.5,9.5 K,H2.0O1Cl2.0Co0.1Ni0.9,50 emu/mol,,1.58 emu-K/mol
,,290,290 K,,,10.1016/S0304-8853(02)01430-0,TRUE,,,,,La0.7Sr0.3MnO3,,,O3.0Mn1Sr0.3La0.7,,,
,Hexagonal,,,,,10.1016/j.jmmm.2016.10.037,TRUE,,HfFe6Ge6 type,,,YMn6Sn6,310,310K,Mn6.0Y1Sn6.0,,P 6/mmm,
,"Cubic (Austenite), Orthorhombic (Martensite)",320,320 K (Austenite phase),,,10.1016/j.jmmm.2018.07.006,TRUE,,"L21 (Austenite), Pmma (Martensite)",,,Ni1.92Mn1.56Sn0.52,,,Mn1.56Ni1.92Sn0.52,,,
,,,,-16.0 K,-16,10.1016/j.jmmm.2005.04.014,TRUE,,,7.86 μB,,Gd2O3,,,O3.0Gd2.0,,,Curie–Weiss-like temperature-dependent susceptibility
270 kA/m,"Amorphous (as-quenched), Tetragonal (annealed)",740,740 K,,,10.1016/j.jmmm.2010.05.048,TRUE,,,"1.05 μB (as-quenched), 0.94 μB (annealed)",,Fe60Pt15B25,,,B25.0Fe60.0Pt15.0,,,
437 kA/m,"Disordered cubic (fcc) (as-quenched), Tetragonal (annealed)",885,"800 K, 970 K",,,10.1016/j.jmmm.2010.05.048,TRUE,,,"1.29 μB (as-quenched), 1.12 μB (annealed)",,Fe60Pt25B15,,,B15.0Fe60.0Pt25.0,57 emu/g,,
,Hexagonal,710,710 K,,,10.1016/j.jmmm.2008.03.012,TRUE,,,,358 emu·cm^−3,BaFe12O19,,,O19.0Fe12.0Ba1,,,
,HfFe6Ge6-type,397,397 K,,,10.1016/j.jmmm.2004.06.027,TRUE,"{'a': '5.521 Å', 'c': '9.014 Å'}",Primitive hexagonal,"Dy: 9.97 μB, Mn: 12.66 μB",,DyMn6Sn6,,,Mn6.0Sn6.0Dy1,,P6/mmm,
negligible,anti-Th3P4 type,266,266K,304K,304,10.1016/S0304-8853(01)00391-2,TRUE,{'a': '9.2328(2) Å'},,7.37 μB per Gd,,Gd4Sb3,,,Sb3.0Gd4.0,negligible,I 4̄ 3 d,
negligible,anti-Th3P4 type,332,332K,347K,347,10.1016/S0304-8853(01)00391-2,TRUE,{'a': '9.3906(3) Å'},,7.28 μB per Gd,,Gd4Bi3,,,Gd4.0Bi3.0,negligible,I 4̄ 3 d,
,Hexagonal,749.15,476 °C,,,10.1016/j.jmmm.2006.01.110,TRUE,,RSR*S*,,404.76 emu/cm³,SrFe12O19,,,O19.0Fe12.0Sr1,,,
,Hexagonal,429.15,156 °C,,,10.1016/j.jmmm.2006.01.110,TRUE,,RSR*S*,,16 emu/cm³,SrGa5In0.8Fe6.2O19,,,O19.0Fe6.2Ga5.0Sr1In0.8,,,
,Inverse Spinel,850,850K,,,10.1016/j.jmmm.2015.06.034,TRUE,"{'a': '8.396 Å', 'b': '8.396 Å', 'c': '8.396 Å'}",Cubic,,,Fe3O4,,,O4.0Fe3.0,,Fd-3m,
,NaZn13-type,239,239 K,,,10.1016/j.jmmm.2017.11.047,TRUE,{'a': '11.4576 Å'},Cubic,,,La0.8Ce0.2Fe11.2Co0.3Si1.5C0.2,,,C0.2Si1.5Fe11.2Co0.3La0.8Ce0.2,,,
,NaZn13-type,253,253 K,,,10.1016/j.jmmm.2017.11.047,TRUE,{'a': '11.4544 Å'},Cubic,,,La0.8Ce0.2Fe11.0Co0.5Si1.5C0.2,,,C0.2Si1.5Fe11.0Co0.5La0.8Ce0.2,,,
,NaZn13-type,277,277 K,,,10.1016/j.jmmm.2017.11.047,TRUE,{'a': '11.4536 Å'},Cubic,,,La0.8Ce0.2Fe10.8Co0.7Si1.5C0.2,,,C0.2Si1.5Fe10.8Co0.7La0.8Ce0.2,,,
220 Oe,Orthorhombic,34.2,34.2 K,"{'Theta_a': '43 K', 'Theta_b': '42 K', 'Theta_c': '45 K'}",43.33333333,10.1016/j.jmmm.2019.165997,TRUE,"{'a': '6.77 Å', 'b': '5.94 Å', 'c': '8.58 Å'}",Rhombic,"{'mu_a': '4.75 μB', 'mu_b': '4.71 μB', 'mu_c': '4.45 μB'}",2.67 μB/f.u. at T = 4.2 K,PbMn0.9Fe0.1BO4,,,B1O4.0Mn0.9Fe0.1Pb1,,Pnma,
50 Oe,Orthorhombic,30.3,30.3 K,{'Theta': '49 K'},49,10.1016/j.jmmm.2019.165997,TRUE,"{'a': '6.77 Å', 'b': '5.94 Å', 'c': '8.58 Å'}",Rhombic,,~4 μB/f.u.,PbMnBO4,,,B1O4.0Mn1Pb1,,Pnma,
,Orthorhombic,,,,,10.1016/j.jmmm.2019.165997,TRUE,,,,,PbFeBO4,115,115 K,B1O4.0Fe1Pb1,,Pnma,
,,,,,,10.1016/j.jmmm.2019.165997,TRUE,,,,,PbCrBO4,8.3,8.3 K,B1O4.0Cr1Pb1,,,
,Rhombohedral,340,340 K,,,10.1016/j.jmmm.2020.166593,TRUE,,,,,La0.75Sr0.25MnO3,,,O3.0Mn1Sr0.25La0.75,,,
,,266,266 K,,,10.1016/j.jmmm.2020.166593,TRUE,,,,,La0.67Sr0.33Mn0.9Fe0.1O3,,,O3.0Mn0.9Fe0.1Sr0.33La0.67,,,
,,210,210 K,,,10.1016/j.jmmm.2020.166593,TRUE,,,,,La0.7Sr0.3Mn0.9Ti0.1O3,,,O3.0Ti0.1Mn0.9Sr0.3La0.7,,,
,,338,338 K,,,10.1016/j.jmmm.2020.166593,TRUE,,,,,La0.65Eu0.05Sr0.3Mn0.95Cr0.05O3,,,O3.0Cr0.05Mn0.95Sr0.3La0.65Eu0.05,,,
,,305,305 K,,,10.1016/j.jmmm.2020.166593,TRUE,,,,,La0.75Eu0.05Sr0.2MnO3,,,O3.0Mn1Sr0.2La0.75Eu0.05,,,
,,170,170 K,,,10.1016/j.jmmm.2020.166593,FALSE,,,,,La0.67Ca0.33Mn0.9Co0.1O3,,,O3.0Ca0.33Mn0.9Co0.1La0.67,,,
,L21,564,564 K,,,10.1016/j.jmmm.2019.166311,TRUE,,bcc,2.51 μB/f.u.,,Co50Cr22.6Al13.7Si13.9,,,Al13.7Si13.9Cr22.6Co50.0,,,
,L21,531,531 K,,,10.1016/j.jmmm.2019.166311,TRUE,,bcc,2.59 μB/f.u.,,Co50Cr24.6Al12.5Si12.9,,,Al12.5Si12.9Cr24.6Co50.0,,,
,L21,509,509 K,,,10.1016/j.jmmm.2019.166311,TRUE,,bcc,2.56 μB/f.u.,,Co50Cr26.2Al11.1Si12.7,,,Al11.1Si12.7Cr26.2Co50.0,,,
,L21,462,462 K,,,10.1016/j.jmmm.2019.166311,TRUE,,bcc,2.39 μB/f.u.,,Co50.2Cr27.2Al11.1Si11.5,,,Al11.1Si11.5Cr27.2Co50.2,,,
,L21,413,413 K,,,10.1016/j.jmmm.2019.166311,TRUE,,bcc,2.25 μB/f.u.,,Co49.8Cr28.9Al10.4Si10.9,,,Al10.4Si10.9Cr28.9Co49.8,,,
,L21,540,540 K,,,10.1016/j.jmmm.2019.166311,TRUE,,bcc,2.57 μB/f.u.,,Co50.6Cr23.0Al13.4Si13.0,,,Al13.4Si13.0Cr23.0Co50.6,,,
,L21,499,499 K,,,10.1016/j.jmmm.2019.166311,TRUE,,bcc,2.49 μB/f.u.,,Co50.7Cr24.8Al11.8Si12.7,,,Al11.8Si12.7Cr24.8Co50.7,,,
,L21,434,434 K,,,10.1016/j.jmmm.2019.166311,TRUE,,bcc,2.29 μB/f.u.,,Co51.2Cr27.4Al10.0Si11.4,,,Al10.0Si11.4Cr27.4Co51.2,,,
,L21,503,503 K,,,10.1016/j.jmmm.2019.166311,TRUE,,bcc,2.58 μB/f.u.,,Co51.9Cr23.6Al12.2Si12.3,,,Al12.2Si12.3Cr23.6Co51.9,,,
,L21,459,459 K,,,10.1016/j.jmmm.2019.166311,TRUE,,bcc,2.54 μB/f.u.,,Co51.8Cr26.0Al10.8Si11.4,,,Al10.8Si11.4Cr26.0Co51.8,,,
,L21,403,403 K,,,10.1016/j.jmmm.2019.166311,TRUE,,bcc,2.55 μB/f.u.,,Co53.2Cr21.1Al12.8Si12.9,,,Al12.8Si12.9Cr21.1Co53.2,,,
,L21,468,468 K,,,10.1016/j.jmmm.2019.166311,TRUE,,bcc,2.47 μB/f.u.,,Co53.0Cr22.1Al13.2Si11.7,,,Al13.2Si11.7Cr22.1Co53.0,,,
,L21,504,504 K,,,10.1016/j.jmmm.2019.166311,TRUE,,bcc,2.44 μB/f.u.,,Co53.2Cr25.0Al11.1Si10.7,,,Al11.1Si10.7Cr25.0Co53.2,,,
,L21,345,345 K,,,10.1016/j.jmmm.2019.166311,TRUE,,bcc,2.19 μB/f.u.,,Co52.9Cr27.3Al9.5Si10.3,,,Al9.5Si10.3Cr27.3Co52.9,,,
,L21,457,457 K,,,10.1016/j.jmmm.2019.166311,TRUE,,bcc,2.53 μB/f.u.,,Co53.7Cr21.8Al12.0Si12.5,,,Al12.0Si12.5Cr21.8Co53.7,,,
,L21,345,345 K,,,10.1016/j.jmmm.2019.166311,TRUE,,bcc,2.20 μB/f.u.,,Co54.7Cr24.0Al10.9Si10.4,,,Al10.9Si10.4Cr24.0Co54.7,,,
,L21,443,443 K,,,10.1016/j.jmmm.2019.166311,TRUE,,bcc,2.63 μB/f.u.,,Co54.9Cr21.0Al11.9Si12.2,,,Al11.9Si12.2Cr21.0Co54.9,,,
,L21,429,429 K,,,10.1016/j.jmmm.2019.166311,TRUE,,bcc,2.42 μB/f.u.,,Co55.1Cr23.1Al11.2Si10.6,,,Al11.2Si10.6Cr23.1Co55.1,,,
,L21,373,373 K,,,10.1016/j.jmmm.2019.166311,TRUE,,bcc,2.15 μB/f.u.,,Co55.1Cr24.6Al10.7Si9.6,,,Al10.7Si9.6Cr24.6Co55.1,,,
,Hexagonal,,,,,10.1016/j.jmmm.2017.05.052,TRUE,"{'a': '5.9417 Å', 'b': '5.9417 Å', 'c': '11.7341 Å'}",Trigonal bipyramidal,,,LuFeO3,130,130 K,O3.0Fe1Lu1,,P63cm,
,Hexagonal,,,,,10.1016/j.jmmm.2017.05.052,TRUE,"{'a': '5.9573 Å', 'b': '5.9573 Å', 'c': '11.7200 Å'}",Trigonal bipyramidal,,,LuFe0.95Ni0.05O3,130,130 K,O3.0Fe0.95Ni0.05Lu1,,P63cm,
,Monoclinic,415,415 K,415 K,415,10.1016/j.jmmm.2006.07.016,TRUE,"{'a': '5.5793 Å', 'b': '5.5750 Å', 'c': '7.9290 Å'}",,3.0 μB/f.u.,1.0 μB/f.u. at 5 K,Sr2FeMoO6,,,O6.0Fe1Sr2.0Mo1,,P21/n,
,Tetragonal,415,415 K,415 K,415,10.1016/j.jmmm.2006.07.016,TRUE,"{'a': '5.57212 Å', 'b': '5.57212 Å', 'c': '7.9053 Å'}",,3.0 μB/f.u.,3.0 μB/f.u. at 5 K,Sr2FeMoO6,,,O6.0Fe1Sr2.0Mo1,,I4/m,
,Monoclinic,,,,,10.1016/j.jmmm.2020.166820,TRUE,,,6.30 μB/f.u.,,Mn1.5Mg0.5BO4,16,16 K,B1O4.0Mg0.5Mn1.5,,P21/n,
,Monoclinic,,,,,10.1016/j.jmmm.2020.166820,TRUE,,,6.08 μB/f.u.,,Mn1.4Mg0.6BO4,14,14 K,B1O4.0Mg0.6Mn1.4,,P21/n,
,Monoclinic,,,,,10.1016/j.jmmm.2020.166820,TRUE,,,5.96 μB/f.u.,,Mn1.3Mg0.7BO4,13,13 K,B1O4.0Mg0.7Mn1.3,,P21/n,
,Monoclinic,,,,,10.1016/j.jmmm.2020.166820,TRUE,,,7.68 μB/f.u.,,Mn2BO4,26,26 K,B1O4.0Mn2.0,,P21/n,
3.3 kOe,Rhombohedral,723.15,450 °C,,,10.1016/j.jmmm.2018.12.112,TRUE,,,,52 emu/g,Zr16Co77Nb1Si3B3,,,B3.0Si3.0Co77.0Zr16.0Nb1.0,,,
1.75 kOe,Rhombohedral,723.15,450 °C,,,10.1016/j.jmmm.2018.12.112,TRUE,,,,54 emu/g,Zr16Co78Si3B3,,,B3.0Si3.0Co78.0Zr16.0,,,
2.21 kOe,Rhombohedral,723.15,450 °C,,,10.1016/j.jmmm.2018.12.112,TRUE,,,,42 emu/g,Zr16Co76Nb2Si3B3,,,B3.0Si3.0Co76.0Zr16.0Nb2.0,,,
1.42 kOe,Rhombohedral,723.15,450 °C,,,10.1016/j.jmmm.2018.12.112,TRUE,,,,40 emu/g,Zr16Co75Nb3Si3B3,,,B3.0Si3.0Co75.0Zr16.0Nb3.0,,,
,Rhombohedral,773.15,500 °C,,,10.1016/j.jmmm.2018.12.112,TRUE,,,,,Zr2Co11,,,Co11.0Zr2.0,,,
,Single phase,,,129 K,129,10.1016/j.jmmm.2017.06.121,TRUE,"{'a': '5.503 Å', 'b': '5.504 Å', 'c': '7.780 Å'}",Orthorhombic,7.24 μB/f.u.,,La0.2Gd0.5Ba0.3MnO3,,,O3.0Mn1Ba0.3La0.2Gd0.5,,Pbnm,
,,360,360 K,,,10.1016/j.jmmm.2017.06.121,TRUE,,,,,La0.7Sr0.3MnO3,,,O3.0Mn1Sr0.3La0.7,,,
,,340,340 K,,,10.1016/j.jmmm.2017.06.121,TRUE,,,,,La0.7Ba0.3MnO3,,,O3.0Mn1Ba0.3La0.7,,,
,Orthorhombic,,,-139.62 K,-139.62,10.1016/j.jmmm.2020.167015,TRUE,"{'a': '5.4149 Å', 'b': '5.4826 Å', 'c': '7.6860 Å'}",Perovskite,5.69 μB,,Nd0.95Dy0.05CrO3,219,219 K,O3.0Cr1Nd0.95Dy0.05,,Pnma,
,Orthorhombic,,,-84.87 K,-84.87,10.1016/j.jmmm.2020.167015,TRUE,"{'a': '5.3973 Å', 'b': '5.4901 Å', 'c': '7.6729 Å'}",Perovskite,7.38 μB,,Nd0.80Dy0.20CrO3,206,206 K,O3.0Cr1Nd0.8Dy0.2,,Pnma,
,Ludwigite,78,"85 K, 71 K",,,10.1016/j.jmmm.2021.168747,TRUE,"{'a': '9.17', 'b': '12.31', 'c': '2.9978'}",Orthorhombic,,,Ni2MnBO5,,,B1O5.0Mn1Ni2.0,,Pbam,
,Ludwigite,92,92 K,,,10.1016/j.jmmm.2021.168747,TRUE,"{'a': '9.39', 'b': '12.02', 'c': '3.14'}",Orthorhombic,,,Cu2MnBO5,,,B1O5.0Mn1Cu2.0,,Pbam,
,Ludwigite,93,"112 K, 74 K",,,10.1016/j.jmmm.2021.168747,TRUE,,,,,Fe3BO5,,,B1O5.0Fe3.0,,,
,Ludwigite,42,42 K,,,10.1016/j.jmmm.2021.168747,FALSE,,,,,Co3BO5,,,B1O5.0Co3.0,,,
,,745.65,"365°C (amorphous phase), 580°C (crystalline phase)",,,10.1016/j.jmmm.2014.12.058,TRUE,,,,,Fe74.5Nb2Si17.5B5Cu1,,,B5.0Si17.5Fe74.5Cu1.0Nb2.0,,,
,Hexagonal,262,262 K,,,10.1016/j.jmmm.2021.168829,TRUE,"{'a': '9.9659', 'c': '6.2735'}",Th7Fe3-type,,2.1 μB/Gd,Gd5Y2Pd3,,,Y2.0Pd3.0Gd5.0,,P63mc,
,Hexagonal,242,242 K,,,10.1016/j.jmmm.2021.168829,TRUE,"{'a': '9.9494', 'c': '6.2764'}",Th7Fe3-type,,3.3 μB/Gd,Gd4Y3Pd3,,,Y3.0Pd3.0Gd4.0,,P63mc,
,Hexagonal,202,202 K,,,10.1016/j.jmmm.2021.168829,TRUE,"{'a': '9.9407', 'c': '6.2937'}",Th7Fe3-type,,3.6 μB/Gd,Gd3Y4Pd3,,,Y4.0Pd3.0Gd3.0,,P63mc,
,Hexagonal,153,153 K,,,10.1016/j.jmmm.2021.168829,TRUE,"{'a': '9.9202', 'c': '6.2909'}",Th7Fe3-type,,3.8 μB/Gd,Gd2Y5Pd3,,,Y5.0Pd3.0Gd2.0,,P63mc,
,Cubic,9,9 K,,,10.1016/j.jmmm.2021.168829,TRUE,{'a': '13.6154'},RE5Pd2-type,,1 μB/Gd,GdY6Pd3,,,Y6.0Pd3.0Gd1,,,
,Hexagonal,115,115 K,,,10.1016/j.jmmm.2021.168829,TRUE,,Th7Fe3-type,,,Gd6YPd3,,,Y1Pd3.0Gd6.0,,,
,Inverse Spinel,793,793 K,,,10.1016/j.jmmm.2018.02.001,TRUE,{'a': '8.3900 Å'},Face-centered cubic,2.7 μB,,Zn0.0Co1.0Fe2O4,,,O4.0Fe2.0Co1.0Zn0.0,,Fd3m,
,Normal Spinel,,,,,10.1016/j.jmmm.2018.02.001,TRUE,{'a': '8.4300 Å'},Face-centered cubic,1.8 μB,,Zn1.0Co0.0Fe2O4,9,9 K,O4.0Fe2.0Co0.0Zn1.0,,Fd3m,
8.85 kOe,Re2Fe14B,591,591 K,,,10.1016/j.jmmm.2019.165901,TRUE,,,,1.50 T,Pr20Nd80Y10Fe77.97M2.46B5.73,,,B5.73Fe77.97Y10.0Pr20.0Nd80.0,12.84 kGs,,
,Re2Fe14B,589,589 K,,,10.1016/j.jmmm.2019.165901,TRUE,,,,,Pr20Nd80Y9Ce1Fe77.97M2.46B5.73,,,B5.73Fe77.97Y9.0Ce1.0Pr20.0Nd80.0,,,
"502 Oe (easy axis), 752 Oe (hard axis)",Cubic,123,123 K,183 K,183,10.1016/j.jmmm.2016.02.022,TRUE,,Perovskite,,,La0.225Pr0.4Ca0.375MnO3,170,170 K,O3.0Ca0.375Mn1La0.225Pr0.4,"412 emu/cm^3 (easy axis), 134 emu/cm^3 (hard axis)",,
333.71 Oe,Orthorhombic,145,145 K,143.24 K,143.24,10.1016/j.jmmm.2021.168980,TRUE,"{'a': '5.4950', 'b': '7.7672', 'c': '5.5199'}",,4.21 μB,,Nd0.67Ba0.33MnO3,,,O3.0Mn1Ba0.33Nd0.67,,I-mma,
366.84 Oe,Orthorhombic,163,163 K,163.08 K,163.08,10.1016/j.jmmm.2021.168980,TRUE,"{'a': '5.4886', 'b': '7.7558', 'c': '5.5157'}",,4.03 μB,,Nd0.67Ba0.33Mn0.9Cr0.1O3,,,O3.0Cr0.1Mn0.9Ba0.33Nd0.67,,I-mma,
2749.14 Oe,Orthorhombic,137,137 K,137.05 K,137.05,10.1016/j.jmmm.2021.168980,TRUE,"{'a': '5.4873', 'b': '7.7534', 'c': '5.5114'}",,4.09 μB,,Nd0.67Ba0.33Mn0.9Co0.1O3,,,O3.0Mn0.9Co0.1Ba0.33Nd0.67,,I-mma,
890.03 Oe,Orthorhombic,147,147 K,147.76 K,147.76,10.1016/j.jmmm.2021.168980,TRUE,"{'a': '5.4826', 'b': '7.7475', 'c': '5.5049'}",,4.16 μB,,Nd0.67Ba0.33Mn0.9Ni0.1O3,,,O3.0Mn0.9Ni0.1Ba0.33Nd0.67,,I-mma,
331.7 kA/m,M-type hexaferrite,694.15,421 °C,,,10.1016/j.jmmm.2015.06.005,TRUE,"{'a': '5.875 nm', 'c': '22.996 nm'}",Hexagonal,,65.4 emu/g,Sr0.8La0.2Fe11.8Co0.2O19,,,O19.0Fe11.8Co0.2Sr0.8La0.2,,,
348.2 kA/m,M-type hexaferrite,694.15,421 °C,,,10.1016/j.jmmm.2015.06.005,TRUE,"{'a': '5.877 nm', 'c': '22.964 nm'}",Hexagonal,,62.6 emu/g,Sr0.7La0.3Fe11.7Co0.3O19,,,O19.0Fe11.7Co0.3Sr0.7La0.3,,,
,Cubic,110,110,,,10.1016/j.jmmm.2012.12.030,TRUE,"{'a': '3.886', 'b': '3.886', 'c': '3.910'}",,0.26,,Nd0.67Ba0.33MnO3,,,O3.0Mn1Ba0.33Nd0.67,,,
,Cubic,105,105,,,10.1016/j.jmmm.2012.12.030,TRUE,"{'a': '3.886', 'b': '3.886', 'c': '3.886'}",,0.36,,Nd0.67Ba0.33MnO3,,,O3.0Mn1Ba0.33Nd0.67,,,
,Cubic,114.6,114.6,,,10.1016/j.jmmm.2012.12.030,TRUE,"{'a': '3.886', 'b': '3.886', 'c': '3.923'}",,0.51,,Nd0.67Ba0.33MnO3,,,O3.0Mn1Ba0.33Nd0.67,,,
,Cubic,108.45,108.45,,,10.1016/j.jmmm.2012.12.030,TRUE,"{'a': '3.886', 'b': '3.886', 'c': '3.963'}",,0.81,,Nd0.67Ba0.33MnO3,,,O3.0Mn1Ba0.33Nd0.67,,,
,Hexagonal,269,269 K,,,10.1016/j.jmmm.2013.11.022,TRUE,"{'a': '4.079', 'b': '4.079', 'c': '5.304'}",Hexagonal-1,,,CoMnGe0.95Ga0.05B0.015,,,B0.015Mn1Co1Ga0.05Ge0.95,,P63/mmc,
,Hexagonal,274,274 K,,,10.1016/j.jmmm.2013.11.022,TRUE,"{'a': '4.081', 'b': '4.081', 'c': '5.313'}",Hexagonal-1,,,CoMnGe0.94Ga0.06B0.015,,,B0.015Mn1Co1Ga0.06Ge0.94,,P63/mmc,
,Hexagonal,303,303 K,,,10.1016/j.jmmm.2013.11.022,TRUE,,,,,CoMnGe0.95Ga0.05,,,Mn1Co1Ga0.05Ge0.95,,P63/mmc,
,Rhombohedral,335,335 K,,,10.1016/j.jmmm.2020.166989,TRUE,,Th2Zn17-type,,152 emu/g,NdYFe17,,,Fe17.0Y1Nd1,,R-3m,
,Garnet,559,559 K,,,10.1016/S0304-8853(01)00346-8,TRUE,"{'a': '12.376 Å', 'b': '12.376 Å', 'c': '12.376 Å'}",Cubic,,,Y3Fe5O12,,,O12.0Fe5.0Y3.0,,Ia-3d,
,AlB2 type,,,8.53 K,8.53,10.1016/j.jmmm.2019.04.021,TRUE,"{'a': '3.976 Å', 'c': '4.082 Å'}",Hexagonal,7.82 μB/Gd,,Gd1.5Y0.5NiSi3,11.5,11.5 K,Si3.0Ni1Y0.5Gd1.5,,P6/mmm,
,AlB2 type,,,6.56 K,6.56,10.1016/j.jmmm.2019.04.021,TRUE,"{'a': '3.971 Å', 'c': '4.070 Å'}",Hexagonal,7.83 μB/Gd,,GdYNiSi3,7.2,7.2 K,Si3.0Ni1Y1Gd1,,P6/mmm,
,AlB2 type,,,-1.32 K,-1.32,10.1016/j.jmmm.2019.04.021,TRUE,"{'a': '3.966 Å', 'c': '4.058 Å'}",Hexagonal,7.86 μB/Gd,,Gd0.5Y1.5NiSi3,3.1,3.1 K,Si3.0Ni1Y1.5Gd0.5,,P6/mmm,
,L21,985,985 K,,,10.1016/j.jmmm.2006.10.919,TRUE,,,,,Co2MnSi,,,Si1Mn1Co2.0,,,
,Monoclinic,,,,,10.1016/j.jmmm.2022.169302,TRUE,,Orthorhombic,,,K2FeCl5⋅H2O,14.1,14.1 K,H2.0O1Cl5.0K2.0Fe1,,,
,Monoclinic,,,,,10.1016/j.jmmm.2022.169302,TRUE,,Orthorhombic,,,Rb2FeCl5⋅H2O,10.1,10.1 K,H2.0O1Cl5.0Fe1Rb2.0,,,
,NaZn13-type,213,213 K,,,10.1016/j.jmmm.2017.10.123,TRUE,,,,137 emu/g,LaFe11.65Si1.35,,,Si1.35Fe11.65La1,,,
,Orthorhombic,197,197 K,,,10.1016/j.jmmm.2019.166116,TRUE,"{'a': '0.543 nm', 'b': '0.548 nm', 'c': '0.764 nm'}",Pseudocubic,0.82 μB/Mn,135 emu/cm^3,Nd0.5Sr0.5MnO3,150,150 K,O3.0Mn1Sr0.5Nd0.5,,,
8 A/m,Amorphous,600,600 K,,,10.1016/j.jmmm.2006.02.162,TRUE,,,,,Fe70Al5P11Ga5B4C5,,,B4.0C5.0Al5.0P11.0Fe70.0Ga5.0,,,1100
8 A/m,Amorphous,600,600 K,,,10.1016/j.jmmm.2006.02.162,TRUE,,,,,Fe73Al5P11Ga2B4C5,,,B4.0C5.0Al5.0P11.0Fe73.0Ga2.0,,,1100
8 A/m,Amorphous,600,600 K,,,10.1016/j.jmmm.2006.02.162,TRUE,,,,,Fe75Al5P11B4C5,,,B4.0C5.0Al5.0P11.0Fe75.0,,,1100
,Garnet,550,550 K,,,10.1016/j.jmmm.2018.08.018,TRUE,"{'a': '12.376 Å', 'b': '12.376 Å', 'c': '12.376 Å'}",Cubic,,,Y3Fe5O12,,,O12.0Fe5.0Y3.0,,Ia-3d,
,Orthorhombic,,,,,10.1016/j.jmmm.2017.03.066,TRUE,"{'a': '5.5506 Å', 'b': '5.5785 Å', 'c': '7.8473 Å'}",,,,LaFeO3,738,738 K,O3.0Fe1La1,,Pbnm,
,,530.15,257 °C,,,10.1016/j.jmmm.2022.169257,TRUE,,,,,La2Fe14B,,,B1Fe14.0La2.0,,,
,,430.15,157 °C,,,10.1016/j.jmmm.2022.169257,TRUE,,,,,Ce2Fe14B,,,B1Fe14.0Ce2.0,,,
,,565.15,292 °C,,,10.1016/j.jmmm.2022.169257,TRUE,,,,,Pr2Fe14B,,,B1Fe14.0Pr2.0,,,
,,585.15,312 °C,,,10.1016/j.jmmm.2022.169257,TRUE,,,,,Nd2Fe14B,,,B1Fe14.0Nd2.0,,,
,,,,,,10.1016/j.jmmm.2019.04.086,FALSE,,,,,La0.125Ca0.875MnO3,110,110 K,O3.0Ca0.875Mn1La0.125,,,
,,369,369 K,,,10.1016/j.jmmm.2019.04.086,TRUE,,,,,La0.67Sr0.33MnO3,,,O3.0Mn1Sr0.33La0.67,,,
,,200,200 K,,,10.1016/j.jmmm.2019.04.086,TRUE,,,,,La0.45Sr0.55MnO3,,,O3.0Mn1Sr0.55La0.45,,,
,,215,215 K,,,10.1016/j.jmmm.2019.04.086,FALSE,,,,,La0.35Pr0.275Ca0.375MnO3,,,O3.0Ca0.375Mn1La0.35Pr0.275,,,
,,,,,,10.1016/j.jmmm.2019.04.086,TRUE,,,,,Nd0.5Sr0.5MnO3,155,155 K,O3.0Mn1Sr0.5Nd0.5,,,
,,195,195 K,,,10.1016/j.jmmm.2019.04.086,FALSE,,,,,La0.87Sr0.13MnO3,,,O3.0Mn1Sr0.13La0.87,,,
,,884,884 K,194.4 K,194.4,10.1016/j.jmmm.2004.01.096,TRUE,,,,,Li0.6Co0.1Dy0.0Fe2.3O4,,,Li0.6O4.0Fe2.3Co0.1Dy0.0,,,
,,840,840 K,181.9 K,181.9,10.1016/j.jmmm.2004.01.096,TRUE,,,,,Li0.6Co0.1Dy0.05Fe2.25O4,,,Li0.6O4.0Fe2.25Co0.1Dy0.05,,,
,,859,859 K,185.5 K,185.5,10.1016/j.jmmm.2004.01.096,TRUE,,,,,Li0.6Co0.1Dy0.075Fe2.225O4,,,Li0.6O4.0Fe2.225Co0.1Dy0.075,,,
,,820,820 K,177 K,177,10.1016/j.jmmm.2004.01.096,TRUE,,,,,Li0.6Co0.1Dy0.1Fe2.2O4,,,Li0.6O4.0Fe2.2Co0.1Dy0.1,,,
,,787,787 K,171.6 K,171.6,10.1016/j.jmmm.2004.01.096,TRUE,,,,,Li0.6Co0.1Dy0.125Fe2.175O4,,,Li0.6O4.0Fe2.175Co0.1Dy0.125,,,
,,777,777 K,167.9 K,167.9,10.1016/j.jmmm.2004.01.096,TRUE,,,,,Li0.6Co0.1Dy0.15Fe2.15O4,,,Li0.6O4.0Fe2.15Co0.1Dy0.15,,,
,,673,673 K,145.9 K,145.9,10.1016/j.jmmm.2004.01.096,TRUE,,,,,Li0.6Co0.1Dy0.175Fe2.125O4,,,Li0.6O4.0Fe2.125Co0.1Dy0.175,,,
,,793,793 K,,,10.1016/j.jmmm.2004.01.096,TRUE,,,,,CoFe2O4,,,O4.0Fe2.0Co1,,,
227 Oe,Rhombohedral,,,26.6 K,26.6,10.1016/j.jmmm.2021.168695,TRUE,"{'a': '8.451 Å', 'c': '10.66 Å'}",R3m,,,Ge0.818Sn0.182Mn0.027Te,,,Mn0.027Ge0.818Sn0.182Te1,0.23 emu/g,R3m,
160 Oe,Rhombohedral,7.8,7.8 K,25.6 K,25.6,10.1016/j.jmmm.2021.168695,TRUE,"{'a': '8.461 Å', 'c': '10.59 Å'}",R3m,,,Ge0.77Sn0.183Mn0.047Te,,,Mn0.047Ge0.77Sn0.183Te1,0.16 emu/g,R3m,
17 Oe,Rhombohedral and Cubic,13.6,13.6 K,40.6 K,40.6,10.1016/j.jmmm.2021.168695,TRUE,"{'a': '8.459 Å', 'c': '10.58 Å'}",R3m and Fm-3m,,,Ge0.755Sn0.184Mn0.061Te,,,Mn0.061Ge0.755Sn0.184Te1,4.5 emu/g,R3m and Fm-3m,
,,200,200 K,,,10.1016/j.jmmm.2021.168695,FALSE,,,,,Ga0.8Mn0.2As,,,Mn0.2Ga0.8As1,,,
,,200,200 K,,,10.1016/j.jmmm.2021.168695,TRUE,,,,,Ge0.8Mn0.2Te,,,Mn0.2Ge0.8Te1,,,
,,250,250 K,,,10.1016/j.jmmm.2021.167976,TRUE,,,,,FeGe0.95Si0.05,,,Si0.05Fe1Ge0.95,,,
,,,,,,10.1016/j.jmmm.2006.10.234,TRUE,,,,,Cr86Ru14,300,300 K,Cr86.0Ru14.0,,,
,Zinc Blende,409,409 K,,,10.1016/j.jmmm.2018.07.033,FALSE,"{'a': '6.48 Å', 'b': '6.48 Å', 'c': '6.48 Å'}",Cubic,"−3.874 μB (Cr), −0.002 μB (Cd), 0.007 μB (Te)",,Cd0.975Cr0.025Te,,,Cr0.025Cd0.975Te1,,F43m,
,Zinc Blende,686,686 K,,,10.1016/j.jmmm.2018.07.033,FALSE,"{'a': '6.48 Å', 'b': '6.48 Å', 'c': '6.48 Å'}",Cubic,"−3.869 μB (Cr), −0.002 μB (Cd), 0.009 μB (Te)",,Cd0.97Cr0.03Te,,,Cr0.03Cd0.97Te1,,F43m,
,Zinc Blende,684,684 K,,,10.1016/j.jmmm.2018.07.033,FALSE,"{'a': '6.48 Å', 'b': '6.48 Å', 'c': '6.48 Å'}",Cubic,"−3.858 μB (Cr), −0.003 μB (Cd), 0.012 μB (Te)",,Cd0.96Cr0.04Te,,,Cr0.04Cd0.96Te1,,F43m,
,Zinc Blende,312,312 K,,,10.1016/j.jmmm.2018.07.033,FALSE,"{'a': '6.48 Å', 'b': '6.48 Å', 'c': '6.48 Å'}",Cubic,"3.928 μB (Cr), 2.630 μB (V), 0.003 μB (Cd), −0.013 μB (Te)",,Cd0.95Cr0.025V0.025Te,,,V0.025Cr0.025Cd0.95Te1,,F43m,
,Zinc Blende,354,354 K,,,10.1016/j.jmmm.2018.07.033,FALSE,"{'a': '6.48 Å', 'b': '6.48 Å', 'c': '6.48 Å'}",Cubic,"3.922 μB (Cr), 2.630 μB (V), 0.004 μB (Cd), −0.016 μB (Te)",,Cd0.94Cr0.03V0.03Te,,,V0.03Cr0.03Cd0.94Te1,,F43m,
,Zinc Blende,414,414 K,,,10.1016/j.jmmm.2018.07.033,FALSE,"{'a': '6.48 Å', 'b': '6.48 Å', 'c': '6.48 Å'}",Cubic,"3.913 μB (Cr), 2.631 μB (V), 0.005 μB (Cd), −0.022 μB (Te)",,Cd0.92Cr0.04V0.04Te,,,V0.04Cr0.04Cd0.92Te1,,F43m,
,Orthorhombic,254,254 K,,,10.1016/j.jmmm.2021.168466,TRUE,"{'a': '7.523 Å', 'b': '5.481 Å', 'c': '8.536 Å'}",,4.83 μB/f.u.,,Mn2.7Fe0.3Sn2,,,Mn2.7Fe0.3Sn2.0,,Pnma,
,Orthorhombic,261,261 K,,,10.1016/j.jmmm.2021.168466,TRUE,"{'a': '7.487 Å', 'b': '5.459 Å', 'c': '8.494 Å'}",,4.95 μB/f.u.,,Mn2.3Fe0.7Sn2,,,Mn2.3Fe0.7Sn2.0,,Pnma,
,,295,295 K,,,10.1016/j.jmmm.2021.168466,TRUE,,,,,Gd,,,Gd1,,,
,,207,207 K,,,10.1016/j.jmmm.2021.168466,TRUE,,,,,LaFe11.4Si1.6,,,Si1.6Fe11.4La1,,,
,,303,303 K,,,10.1016/j.jmmm.2021.168466,FALSE,,,,,TbCo1.9Fe0.1,,,Fe0.1Co1.9Tb1,,,
,,225,225 K,,,10.1016/j.jmmm.2021.168466,FALSE,,,,,NiFeCoCrPd0.25,,,Cr1Fe1Co1Ni1Pd0.25,,,
,,263,263 K,,,10.1016/j.jmmm.2021.168466,FALSE,,,,,Mn0.94Sb0.06CoGe,,,Mn0.94Co1Ge1Sb0.06,,,
,,262,262 K,,,10.1016/j.jmmm.2021.168466,FALSE,,,,,Mn3Sn2,,,Mn3.0Sn2.0,,,
,Polycrystalline,562,562 K,,,10.1016/j.jmmm.2018.10.083,TRUE,,,,,Gd3Fe5O12,,,O12.0Fe5.0Gd3.0,,,
,,670,670 K,,,10.1016/j.jmmm.2020.167208,TRUE,,,10.1 μB per formula unit,,Sm2Co7,,,Co7.0Sm2.0,,,
,,50,50 K,,,10.1016/j.jmmm.2020.167208,TRUE,,,0.9 μB per formula unit,,Ce2Co7,,,Co7.0Ce2.0,,,
,,35,35 K,,,10.1016/j.jmmm.2017.11.124,TRUE,,,,,Ga0.987Mn0.013P,,,P1Mn0.013Ga0.987,,,
,,20,20 K,,,10.1016/j.jmmm.2017.11.124,TRUE,,,,,Ga0.987Mn0.013P0.991Zn0.009,,,P0.991Mn0.013Zn0.009Ga0.987,,,
,Cubic,275,275 K,,,10.1016/j.jmmm.2012.06.032,TRUE,,,,,LaFe11.0Co0.5Si1.5C0.2,,,C0.2Si1.5Fe11.0Co0.5La1,,,
,Cubic,298,298 K,,,10.1016/j.jmmm.2012.06.032,TRUE,,,,,LaFe10.87Co0.63Si1.5C0.2,,,C0.2Si1.5Fe10.87Co0.63La1,,,
,Cubic,311,311 K,,,10.1016/j.jmmm.2012.06.032,TRUE,,,,,LaFe10.7Co0.8Si1.5C0.2,,,C0.2Si1.5Fe10.7Co0.8La1,,,
,Cubic,321,321 K,,,10.1016/j.jmmm.2012.06.032,TRUE,,,,,LaFe10.65Co0.85Si1.5C0.2,,,C0.2Si1.5Fe10.65Co0.85La1,,,
,Cubic,250,250 K,,,10.1016/j.jmmm.2013.05.057,TRUE,{'a': '3.894 Å'},Antiperovskite,,,Mn3GaC,,,C1Mn3.0Ga1,,Pm3m,
,AFM,,,,,10.1016/j.jmmm.2013.01.044,TRUE,,,7.6 μB,4.1 μB (90 kOe),TbCo0.2Ni1.8B2C,10.2,10.2 K,B2.0C1Co0.2Ni1.8Tb1,,,
,AFM,,,,,10.1016/j.jmmm.2013.01.044,TRUE,,,3.7 μB,7.6 μB (90 kOe),TbCo0.4Ni1.6B2C,7.65,"11.0 K, 4.3 K",B2.0C1Co0.4Ni1.6Tb1,,,
,TSDW,,,,,10.1016/j.jmmm.2013.01.044,TRUE,,,8.5 μB,7.7 μB (90 kOe),TbCo0.6Ni1.4B2C,7.6,7.6 K,B2.0C1Co0.6Ni1.4Tb1,,,
,FM,5.9,5.9 K,,,10.1016/j.jmmm.2013.01.044,TRUE,,,8.7 μB,7.6 μB (90 kOe),TbCo0.8Ni1.2B2C,,,B2.0C1Co0.8Ni1.2Tb1,,,
,FM,6.6,6.6 K,,,10.1016/j.jmmm.2013.01.044,TRUE,,,7.6 μB,7.2 μB (90 kOe),TbCo2B2C,,,B2.0C1Co2.0Tb1,,,
,Orthorhombic,263,263 K,,,10.1016/S0304-8853(01)00155-X,TRUE,,,,,La0.67Ca0.33MnO3,,,O3.0Ca0.33Mn1La0.67,,,
,Orthorhombic,224,224 K,,,10.1016/S0304-8853(01)00155-X,TRUE,,,,,La0.67Ca0.33Mn0.95Cr0.05O3,,,O3.0Ca0.33Cr0.05Mn0.95La0.67,,,
,Orthorhombic,208,208 K,,,10.1016/S0304-8853(01)00155-X,TRUE,,,,,La0.67Ca0.33Mn0.9Cr0.1O3,,,O3.0Ca0.33Cr0.1Mn0.9La0.67,,,
,Orthorhombic,202,202 K,,,10.1016/S0304-8853(01)00155-X,TRUE,,,,,La0.67Ca0.33Mn0.85Cr0.15O3,,,O3.0Ca0.33Cr0.15Mn0.85La0.67,,,
,Orthorhombic,195,195 K,,,10.1016/S0304-8853(01)00155-X,TRUE,,,,,La0.67Ca0.33Mn0.8Cr0.2O3,,,O3.0Ca0.33Cr0.2Mn0.8La0.67,,,
,Orthorhombic,175,175 K,,,10.1016/S0304-8853(01)00155-X,TRUE,,,,,La0.67Ca0.33Mn0.7Cr0.3O3,,,O3.0Ca0.33Cr0.3Mn0.7La0.67,,,
370 Oe,NaCl-type,,,,,10.1016/j.jmmm.2018.10.102,TRUE,,,,,Co0.33Ni0.67O,418.15,145 °C,O1Co0.33Ni0.67,,,
,Hexagonal,705,705 K,,,10.1016/j.jmmm.2015.05.076,TRUE,"{'a': '5.8899 Å', 'c': '23.1972 Å'}",P63/mmc,,49.6 emu/g,BaFe11.9Al0.1O19,,,O19.0Al0.1Fe11.9Ba1,,P63/mmc,
,Hexagonal,700,700 K,,,10.1016/j.jmmm.2015.05.076,TRUE,"{'a': '5.8854 Å', 'c': '23.1756 Å'}",P63/mmc,,,BaFe11.7Al0.3O19,,,O19.0Al0.3Fe11.7Ba1,,P63/mmc,
,Hexagonal,690,690 K,,,10.1016/j.jmmm.2015.05.076,TRUE,"{'a': '5.8846 Å', 'c': '23.1719 Å'}",P63/mmc,,,BaFe11.4Al0.6O19,,,O19.0Al0.6Fe11.4Ba1,,P63/mmc,
,Hexagonal,680,680 K,,,10.1016/j.jmmm.2015.05.076,TRUE,"{'a': '5.8809 Å', 'c': '23.1686 Å'}",P63/mmc,,,BaFe11.1Al0.9O19,,,O19.0Al0.9Fe11.1Ba1,,P63/mmc,
,Hexagonal,670,670 K,,,10.1016/j.jmmm.2015.05.076,TRUE,"{'a': '5.8700 Å', 'c': '23.1268 Å'}",P63/mmc,,32 emu/g,BaFe10.8Al1.2O19,,,O19.0Al1.2Fe10.8Ba1,,P63/mmc,
19 kOe,Orthorhombic,,,94 K,94,10.1016/j.jmmm.2013.04.002,TRUE,"{'a': '7.6959 Å', 'b': '14.8290 Å', 'c': '7.7847 Å'}",,7.45 μB,190 emu/g,Gd5Ge4,127,127 K,Ge4.0Gd5.0,,Pnma,
"181.61 Oe (10 K), 6.69 Oe (300 K)",Rhombohedral,190.9,190.90 K,225.19 K,225.19,10.1016/j.jmmm.2014.04.063,TRUE,"{'a': '5.4742 Å', 'b': '5.4742 Å', 'c': '13.3507 Å'}",Rhombohedral,,"38.64 emu/gm (10 K), 17.09 emu/gm (300 K)",La0.33Sr0.67MnO3,,,O3.0Mn1Sr0.67La0.33,,R-3c,
"228.95 Oe (10 K), 13.85 Oe (300 K)",Rhombohedral,183.24,183.24 K,235.44 K,235.44,10.1016/j.jmmm.2014.04.063,TRUE,"{'a': '5.4764 Å', 'b': '5.4764 Å', 'c': '13.3568 Å'}",Rhombohedral,,"32.17 emu/gm (10 K), 10.14 emu/gm (300 K)",La0.33Sr0.67Mn0.98Fe0.02O3,,,O3.0Mn0.98Fe0.02Sr0.67La0.33,,R-3c,
,Rhombohedral,225,225K,241.2K,241.2,10.1016/S0304-8853(01)00573-X,TRUE,"{'a': '0.54nm', 'b': '0.54nm', 'c': '1.33nm'}",R3̄C,,,La0.9Pb0.1MnO3,,,O3.0Mn1La0.9Pb0.1,,167,
,Rhombohedral,355,355K,,,10.1016/S0304-8853(01)00573-X,TRUE,"{'a': '0.54nm', 'b': '0.54nm', 'c': '1.33nm'}",R3̄C,,,La0.5Pb0.5MnO3,,,O3.0Mn1La0.5Pb0.5,,167,
,Orthorhombic,261,261 K,,,10.1016/j.jmmm.2004.04.121,TRUE,"{'a': '5.4690 Å', 'b': '5.4568 Å', 'c': '7.7044 Å'}",Orthorhombic,,,La0.67Ca0.33MnO3,,,O3.0Ca0.33Mn1La0.67,,Pbnm,
,Orthorhombic,226,226 K,,,10.1016/j.jmmm.2004.04.121,TRUE,"{'a': '5.4692 Å', 'b': '5.4569 Å', 'c': '7.7057 Å'}",Orthorhombic,,,La0.64Ho0.03Ca0.33MnO3,,,O3.0Ca0.33Mn1La0.64Ho0.03,,Pbnm,
,Cubic,318,318K,,,10.1016/j.jmmm.2016.11.049,TRUE,,,,6-8 emu/g,Ni0.9385V0.0615,,,V0.0615Ni0.9385,,,
,Cubic,318,318K,,,10.1016/j.jmmm.2016.11.049,TRUE,,,,6-8 emu/g,Ni0.722Cu0.278,,,Ni0.722Cu0.278,,,
,Cubic,318,318K,,,10.1016/j.jmmm.2016.11.049,TRUE,,,,6-8 emu/g,Ni0.948Mo0.052,,,Ni0.948Mo0.052,,,
,Cubic,318,318K,,,10.1016/j.jmmm.2016.11.049,TRUE,,,,6-8 emu/g,Ni0.892Ga0.108,,,Ni0.892Ga0.108,,,
,C15 cubic,590,590 K,,,10.1016/j.jmmm.2020.167018,TRUE,{'a': '7.285'},Cubic,,,ErFe2,,,Fe2.0Er1,,Fd-3m,
9.1 Oe,Cubic,563.15,290°C,,,10.1016/j.jmmm.2015.05.029,TRUE,{'a': '0.83567 nm'},,,5.50 emu/g,MgFe2O4,,,O4.0Mg1Fe2.0,0.17 emu/g,Fd-3m,
12.53 Oe,Cubic,603.15,330°C,,,10.1016/j.jmmm.2015.05.029,TRUE,{'a': '0.83824 nm'},,,16.8 emu/g,MgFe2O4,,,O4.0Mg1Fe2.0,0.38 emu/g,Fd-3m,
82.13 Oe,Cubic,633.15,360°C,,,10.1016/j.jmmm.2015.05.029,TRUE,{'a': '0.83880 nm'},,,18.5 emu/g,MgFe2O4,,,O4.0Mg1Fe2.0,1.87 emu/g,Fd-3m,
98.37 Oe,Cubic,638.15,365°C,,,10.1016/j.jmmm.2015.05.029,TRUE,{'a': '0.83947 nm'},,,33.0 emu/g,MgFe2O4,,,O4.0Mg1Fe2.0,4.42 emu/g,Fd-3m,
,Orthorhombic,270,270 K,,,10.1016/S0304-8853(01)01002-2,TRUE,"{'a': '5.4575 Å', 'b': '7.7057 Å', 'c': '5.4771 Å'}",Pnma,3.50 μB,,La0.7Ca0.3MnO3,,,O3.0Ca0.3Mn1La0.7,,Pnma,
,Trigonal and Orthorhombic,90,90 K,,,10.1016/S0304-8853(01)01002-2,TRUE,"{'a': '5.4832 Å', 'c': '13.3202 Å'}",R-3c and Pnma,1.59 μB,,La0.7Cd0.3MnO3,,,O3.0Mn1Cd0.3La0.7,,R-3c and Pnma,
,Tetragonal,126,126 K,,,10.1016/j.jmmm.2005.09.034,TRUE,"{'a': '0.387 nm', 'b': '0.387 nm', 'c': '2.014 nm'}",,,,La1.2Sr1.8Mn2O7,,,O7.0Mn2.0Sr1.8La1.2,,I4/mmm,
,Hexagonal,89,89 K,,,10.1016/j.jmmm.2016.02.045,TRUE,"{'a': '3.600 Å', 'b': '3.600 Å', 'c': '5.666 Å'}",,,,Dy,180,180 K,Dy1,,P6_3/mmc,
,Hexagonal,79,79 K,,,10.1016/j.jmmm.2016.02.045,TRUE,"{'a': '3.606 Å', 'b': '3.606 Å', 'c': '5.676 Å'}",,,,Dy0.98Y0.02,175.5,175.5 K,Y0.02Dy0.98,,P6_3/mmc,
,Hexagonal,65,65 K,,,10.1016/j.jmmm.2016.02.045,TRUE,"{'a': '3.607 Å', 'b': '3.607 Å', 'c': '5.675 Å'}",,,,Dy0.95Y0.05,172,172 K,Y0.05Dy0.95,,P6_3/mmc,
5328 Oe,Monoclinic,83,83 K,82 K,82,10.1016/j.jmmm.2021.168476,TRUE,"{'a': '5.228 Å', 'b': '5.581 Å', 'c': '7.469 Å'}",,,11.64 μB/f.u.,Ho2CoMnO6,,,O6.0Mn1Co1Ho2.0,2.0 μB/f.u.,P21/n,
5160 Oe,Monoclinic,87,87 K,86 K,86,10.1016/j.jmmm.2021.168476,TRUE,"{'a': '5.239 Å', 'b': '5.573 Å', 'c': '7.479 Å'}",,,11.0 μB/f.u.,Ho1.9Sm0.1CoMnO6,,,O6.0Mn1Co1Sm0.1Ho1.9,2.2 μB/f.u.,P21/n,
5694 Oe,Monoclinic,95,95 K,93 K,93,10.1016/j.jmmm.2021.168476,TRUE,"{'a': '5.251 Å', 'b': '5.572 Å', 'c': '7.494 Å'}",,,10.0 μB/f.u.,Ho1.8Sm0.2CoMnO6,,,O6.0Mn1Co1Sm0.2Ho1.8,2.4 μB/f.u.,P21/n,
6565 Oe,Monoclinic,100,100 K,98 K,98,10.1016/j.jmmm.2021.168476,TRUE,"{'a': '5.261 Å', 'b': '5.572 Å', 'c': '7.505 Å'}",,,9.1 μB/f.u.,Ho1.7Sm0.3CoMnO6,,,O6.0Mn1Co1Sm0.3Ho1.7,2.5 μB/f.u.,P21/n,
6632 Oe,Monoclinic,108,108 K,107 K,107,10.1016/j.jmmm.2021.168476,TRUE,"{'a': '5.274 Å', 'b': '5.572 Å', 'c': '7.521 Å'}",,,8.8 μB/f.u.,Ho1.6Sm0.4CoMnO6,,,O6.0Mn1Co1Sm0.4Ho1.6,2.6 μB/f.u.,P21/n,
9275 Oe,Monoclinic,115,115 K,114 K,114,10.1016/j.jmmm.2021.168476,TRUE,"{'a': '5.286 Å', 'b': '5.572 Å', 'c': '7.534 Å'}",,,7.9 μB/f.u.,Ho1.5Sm0.5CoMnO6,,,O6.0Mn1Co1Sm0.5Ho1.5,2.7 μB/f.u.,P21/n,
,Monoclinic,225,225 K,,,10.1016/j.jmmm.2021.168476,TRUE,,,,,La2CoMnO6,,,O6.0Mn1Co1La2.0,,P21/n,
,,185,"270 K, 100 K",,,10.1016/j.jmmm.2021.168476,TRUE,,,,,La2NiMnO6,,,O6.0Mn1Ni1La2.0,,,
,,78,78 K,,,10.1016/j.jmmm.2021.168476,TRUE,,,,,Ho2CoMnO6,,,O6.0Mn1Co1Ho2.0,,,
50-4000 Oe,Orthorhombic,707.5,695-720 K,,,10.1016/j.jmmm.2019.165278,TRUE,,,,,BaFe2O4,,,O4.0Fe2.0Ba1,,,
,Pseudo-cubic perovskite,370,370 K,,,10.1016/j.jmmm.2011.10.033,TRUE,,,,,La0.7Sr0.3MnO3,,,O3.0Mn1Sr0.3La0.7,,,
4066.7 Oe,M-type hexaferrite,698.15,425°C,,,10.1016/j.jmmm.2015.05.007,TRUE,"{'a': '5.88 Å', 'b': '5.88 Å', 'c': '23.02 Å'}",Hexagonal,,3847.6 Gs (65.9 emu/g),Sr0.7La0.3Fe11.7Co0.3O19,,,O19.0Fe11.7Co0.3Sr0.7La0.3,,P63/mmc,
3062.2 Oe,M-type hexaferrite,724.15,451°C,,,10.1016/j.jmmm.2015.05.007,TRUE,"{'a': '5.88 Å', 'b': '5.88 Å', 'c': '23.02 Å'}",Hexagonal,,3086.1 Gs (57.6 emu/g),SrFe12O19,,,O19.0Fe12.0Sr1,,P63/mmc,
406 Oe,Spinel,858,858 K,,,10.1016/j.jmmm.2017.10.054,TRUE,"{'a': '8.34 Å', 'b': '8.34 Å', 'c': '8.34 Å'}",Cubic,,,NiFe2O4,,,O4.0Fe2.0Ni1,,Fd-3m,
,Garnet,560,560 K,,,10.1016/j.jmmm.2022.169173,TRUE,"{'a': '12.376 Å', 'b': '12.376 Å', 'c': '12.376 Å'}",Cubic,,,Y3Fe5O12,,,O12.0Fe5.0Y3.0,,Ia-3d,
,,190,190 K,,,10.1016/j.jmmm.2019.165321,TRUE,,,,,In0.8Fe0.2Sb,,,Fe0.2In0.8Sb1,,,
,,170,170 K,,,10.1016/j.jmmm.2019.165321,TRUE,,,,,Ga0.8Fe0.2Sb,,,Fe0.2Ga0.8Sb1,,,
22900 Oe,,509,509 K,,,10.1016/S0304-8853(00)00723-X,TRUE,,,,120 emu/g at 5 K,Dy0.33Fe0.67,,,Fe0.67Dy0.33,,,
,,437,437 K,,,10.1016/S0304-8853(00)00723-X,TRUE,,,,83 emu/g at 5 K,Dy0.33Fe0.67B0.15,,,B0.15Fe0.67Dy0.33,,,
,Cubic Spinel,,,,,10.1016/j.jmmm.2020.167479,TRUE,{'a': '0.808 nm'},Cubic,,,Co3O4,40,40 K,O4.0Co3.0,,,
,Cubic Spinel,,,,,10.1016/j.jmmm.2020.167479,TRUE,,Cubic,0.78 μB,,Co1.72Ni1.28O4,290,290 K,O4.0Co1.72Ni1.28,,,
,Cubic Spinel,,,,,10.1016/j.jmmm.2020.167479,TRUE,{'a': '0.8129 nm'},Cubic,0.88 μB,,Co2NiO4,500,500 K,O4.0Co2.0Ni1,,,
,Hexagonal,,,-448 K,-448,10.1016/j.jmmm.2011.09.002,TRUE,,Trigonal bipyramids,5.26 μB,,YMnO3,70,70 K,O3.0Mn1Y1,,P6_3cm,
,Hexagonal,,,-380 K,-380,10.1016/j.jmmm.2011.09.002,TRUE,,Trigonal bipyramids,4.96 μB,,YMn0.95Cu0.05O3,69,69 K,O3.0Mn0.95Cu0.05Y1,,P6_3cm,
,Hexagonal,,,-280 K,-280,10.1016/j.jmmm.2011.09.002,TRUE,,Trigonal bipyramids,4.53 μB,,YMn0.90Cu0.10O3,59,59 K,O3.0Mn0.9Cu0.1Y1,,P6_3cm,
300 Oe,Hexagonal,,,-215 K,-215,10.1016/j.jmmm.2011.09.002,TRUE,,Trigonal bipyramids,4.32 μB,0.11 μB,YMn0.85Cu0.15O3,49,49 K,O3.0Mn0.85Cu0.15Y1,,P6_3cm,
,Fe2P-type,284,284 K,,,10.1016/j.jmmm.2021.168513,TRUE,"{'a': '6.0426 Å', 'c': '3.4074 Å'}",Hexagonal,"2.9 μB/Mn, 1.5 μB/Fe",,MnFe0.95P0.585Si0.34B0.075,,,B0.075Si0.34P0.585Mn1Fe0.95,,,
,Garnet,,,-37.2 K,-37.2,10.1016/j.jmmm.2018.09.025,TRUE,{'a': '11.82239 Å'},Cubic,5.9 μB/ion,,Mn3Fe2Si3O12,12,12 K,O12.0Si3.0Mn3.0Fe2.0,,Ia-3d (No. 230),
,Amorphous,,,-89.7 K,-89.7,10.1016/j.jmmm.2018.09.025,TRUE,,,4.6 μB/ion,,Mn3Fe2Si3O13,2.5,2.5 K,O13.0Si3.0Mn3.0Fe2.0,,,
,Epitaxial,248,248 K,,,10.1016/j.jmmm.2016.06.081,TRUE,{'c': '3.7638 Å (125 nm on STO)'},,,80 emu/cm³ (125 nm on STO),La0.5Ca0.5MnO3,,,O3.0Ca0.5Mn1La0.5,,,
,Epitaxial,253,253 K,,,10.1016/j.jmmm.2016.06.081,TRUE,{'c': '3.8724 Å (250 nm on LAO)'},,,,La0.5Ca0.5MnO3,,,O3.0Ca0.5Mn1La0.5,,,
,Epitaxial,250,250 K,,,10.1016/j.jmmm.2016.06.081,TRUE,{'c': '3.8846 Å (125 nm on LAO)'},,,,La0.5Ca0.5MnO3,,,O3.0Ca0.5Mn1La0.5,,,
,Epitaxial,190,190 K,,,10.1016/j.jmmm.2016.06.081,TRUE,{'c': '3.8928 Å (50 nm on LAO)'},,,,La0.5Ca0.5MnO3,,,O3.0Ca0.5Mn1La0.5,,,
,Epitaxial,170,170 K,,,10.1016/j.jmmm.2016.06.081,TRUE,,,,,La0.5Ca0.5MnO3,,,O3.0Ca0.5Mn1La0.5,,,
0.081 kOe,Lamellar crystalline structure,429.15,156 °C,,,10.1016/j.jmmm.2023.170743,TRUE,,,,,Ce16.28Fe_bal.B7.44Co0.22Al1.43Cu0.15Nb0.14,,,B7.44Al1.43Fe1Co0.22Cu0.15Nb0.14Ce16.28,3.47 kG,,
,L21-type,319,319 K,,,10.1016/j.jmmm.2018.06.055,TRUE,,Cubic,,,Ni47Mn39Fe1In13,,,Mn39.0Fe1.0Ni47.0In13.0,,,
,L21-type,319,319 K,,,10.1016/j.jmmm.2018.06.055,TRUE,,Cubic,,,Ni47Mn38Fe2In13,,,Mn38.0Fe2.0Ni47.0In13.0,,,
,Amorphous,581,581,,,10.1016/j.jmmm.2013.02.004,TRUE,,,1.25 μB,123.2 A m^2/kg,Fe72B20Si4Nb4,,,B20.0Si4.0Fe72.0Nb4.0,,,
,Amorphous,598,598,,,10.1016/j.jmmm.2013.02.004,TRUE,,,1.14 μB,115.4 A m^2/kg,Fe64.8Ni7.2B20Si4Nb4,,,B20.0Si4.0Fe64.8Ni7.2Nb4.0,,,
,Amorphous,588,588,,,10.1016/j.jmmm.2013.02.004,TRUE,,,1.05 μB,104.9 A m^2/kg,Fe57.6Ni14.4B20Si4Nb4,,,B20.0Si4.0Fe57.6Ni14.4Nb4.0,,,
,Amorphous,565,565,,,10.1016/j.jmmm.2013.02.004,TRUE,,,0.95 μB,95.5 A m^2/kg,Fe50.4Ni21.6B20Si4Nb4,,,B20.0Si4.0Fe50.4Ni21.6Nb4.0,,,
,Amorphous,525,525,,,10.1016/j.jmmm.2013.02.004,TRUE,,,0.81 μB,81.6 A m^2/kg,Fe43.2Ni28.8B20Si4Nb4,,,B20.0Si4.0Fe43.2Ni28.8Nb4.0,,,
,Amorphous,458,458,,,10.1016/j.jmmm.2013.02.004,TRUE,,,0.71 μB,70.8 A m^2/kg,Fe36Ni36B20Si4Nb4,,,B20.0Si4.0Fe36.0Ni36.0Nb4.0,,,
2660 Oe,ThMn12-type,400,400 K,,,10.1016/j.jmmm.2011.08.009,TRUE,,,,,Nd1.2Fe10.5Mo1.5,,,Fe10.5Mo1.5Nd1.2,0.56 T,,
