Repository: sanjayganeshprabu/Computational-Modeling-and-Predictive-Analytics-for-Materials-Data

# Computational-Modeling-and-Predictive-Analytics-for-Materials-Data-

File: MODIFIED magnetic_materials.csv (part 11 of 112)
Coercivity,Crystal_Structure,Curie,Curie(Tc),Curie_Weiss,Curie_Weiss(θp),DOI,Experimental,Lattice_Parameters,Lattice_Structure,Magnetic_Moment,Magnetization,Material_Name,Neel,Neel(Tn),New_Column_Concatenated,Remanence,Space_Group,Susceptibility
,Orthorhombic,272,272 K,,,10.1016/j.jmmm.2017.06.075,TRUE,"{'a': '5.499 Å', 'b': '5.546 Å', 'c': '7.820 Å'}",Polycrystalline,,,La0.67Ca0.33MnO3,,,O3.0Ca0.33Mn1La0.67,,Pbnm,
"{'Sol Gel': '31 Oe', 'Solid State': '72.5 Oe'}",Cubic,570,570 K,,,10.1016/j.jmmm.2017.04.098,TRUE,,,,"{'Sol Gel': '1070 Oe', 'Solid State': '1125 Oe'}",Y3Fe5O12,,,O12.0Fe5.0Y3.0,"{'Sol Gel': '150 Oe', 'Solid State': '64 Oe'}",Ia-3d,
,Perovskite,280,280 K,,,10.1016/j.jmmm.2017.08.080,TRUE,"{'a': '3.88 Å', 'b': '3.88 Å', 'c': '3.88 Å'}",Pseudocubic,4.8 μB/f.u.,,La2NiMnO6,,,O6.0Mn1Ni1La2.0,,,
,Perovskite,200,200 K,,,10.1016/j.jmmm.2017.08.080,TRUE,"{'a': '3.98 Å', 'b': '3.98 Å', 'c': '3.98 Å'}",Orthorhombic,,,LaMnO3,131,131 K,O3.0Mn1La1,,,
,HfFe6Ge6-type,375,375 K,,,10.1016/j.jmmm.2006.12.029,TRUE,"{'a': '5.5177 Å', 'c': '9.0011 Å'}",Hexagonal,,,HoMn6Sn6,,,Mn6.0Sn6.0Ho1,,P6/mmm,
,HfFe6Ge6-type,370,370 K,,,10.1016/j.jmmm.2006.12.029,TRUE,"{'a': '5.5158 Å', 'c': '8.9981 Å'}",Hexagonal,,,HoMn5.95Co0.05Sn6,,,Mn5.95Co0.05Sn6.0Ho1,,P6/mmm,
,HfFe6Ge6-type,360,360 K,,,10.1016/j.jmmm.2006.12.029,TRUE,"{'a': '5.5139 Å', 'c': '8.9975 Å'}",Hexagonal,,,HoMn5.9Co0.1Sn6,325,325 K,Mn5.9Co0.1Sn6.0Ho1,,P6/mmm,
,HfFe6Ge6-type,355,355 K,,,10.1016/j.jmmm.2006.12.029,TRUE,"{'a': '5.5130 Å', 'c': '8.9950 Å'}",Hexagonal,,,HoMn5.85Co0.15Sn6,330,330 K,Mn5.85Co0.15Sn6.0Ho1,,P6/mmm,
,HfFe6Ge6-type,,,,,10.1016/j.jmmm.2006.12.029,TRUE,"{'a': '5.5122 Å', 'c': '8.9933 Å'}",Hexagonal,,,HoMn5.8Co0.2Sn6,335,335 K,Mn5.8Co0.2Sn6.0Ho1,,P6/mmm,
,HfFe6Ge6-type,,,,,10.1016/j.jmmm.2006.12.029,TRUE,"{'a': '5.5114 Å', 'c': '8.9901 Å'}",Hexagonal,,,HoMn5.75Co0.25Sn6,330,330 K,Mn5.75Co0.25Sn6.0Ho1,,P6/mmm,
,Pyrite,122,122 K,,,10.1016/j.jmmm.2022.169460,TRUE,,Cubic,0.85 μB/Co,,CoS2,,,S2.0Co1,,,
,Hexagonal,710,710 K,,,10.1016/j.jmmm.2016.05.052,TRUE,"{'a': '5.889 Å', 'c': '23.197 Å'}",P63/mmc,,49.8 emu/g,BaFe11.9In0.1O19,,,O19.0Fe11.9In0.1Ba1,,P63/mmc,
,Hexagonal,690,690 K,,,10.1016/j.jmmm.2016.05.052,TRUE,"{'a': '5.885 Å', 'c': '23.175 Å'}",P63/mmc,,,BaFe11.7In0.3O19,,,O19.0Fe11.7In0.3Ba1,,P63/mmc,
,Hexagonal,670,670 K,,,10.1016/j.jmmm.2016.05.052,TRUE,"{'a': '5.884 Å', 'c': '23.171 Å'}",P63/mmc,,,BaFe11.4In0.6O19,,,O19.0Fe11.4In0.6Ba1,,P63/mmc,
,Hexagonal,650,650 K,,,10.1016/j.jmmm.2016.05.052,TRUE,"{'a': '5.881 Å', 'c': '23.168 Å'}",P63/mmc,,,BaFe11.1In0.9O19,,,O19.0Fe11.1In0.9Ba1,,P63/mmc,
,Hexagonal,573,573 K,,,10.1016/j.jmmm.2016.05.052,TRUE,"{'a': '5.870 Å', 'c': '23.126 Å'}",P63/mmc,,36.6 emu/g,BaFe10.8In1.2O19,,,O19.0Fe10.8In1.2Ba1,,P63/mmc,
"231.059 Oe (700°C), 66.640 Oe (850°C)",Hexagonal wurtzite,300,Above room temperature,,,10.1016/j.jmmm.2009.06.018,TRUE,{'c': '5.2069 Å'},Hexagonal,"0.5284 μB/Mn ion (700°C), 2.5708 μB/Mn ion (850°C)",,Zn0.99Mn0.01O,,,O1Mn0.01Zn0.99,"0.144 μB/Mn ion (700°C), 0.406 μB/Mn ion (850°C)",,
,,125,100-150 K,,,10.1016/j.jmmm.2008.01.038,TRUE,,,,,La0.9Ca0.1MnO3,,,O3.0Ca0.1Mn1La0.9,,,
,,125,100-150 K,,,10.1016/j.jmmm.2008.01.038,TRUE,,,,,La0.8Ca0.2MnO3,,,O3.0Ca0.2Mn1La0.8,,,
1148 Oe,Spinel,793,793 K,,,10.1016/j.jmmm.2019.03.057,TRUE,,fcc,,,CoFe2O4,,,O4.0Fe2.0Co1,21.67 emu/g,Fd-3m,
4.6 kOe,Rhombohedral,685,685 K,,,10.1016/j.jmmm.2020.166483,TRUE,,,,,Co78Zr16Si3B3,,,B3.0Si3.0Co78.0Zr16.0,,,
,Rhombohedral,625,625 K,,,10.1016/j.jmmm.2020.166483,TRUE,,,,,Co76Zr16Cr2Si3B3,,,B3.0Si3.0Cr2.0Co76.0Zr16.0,,,
7.7 kOe,Rhombohedral,600,600 K,,,10.1016/j.jmmm.2020.166483,TRUE,,,,,Co74Zr16Cr4Si3B3,,,B3.0Si3.0Cr4.0Co74.0Zr16.0,,,
200 Oe,Cubic Spinel,272,272 K,,,10.1016/j.jmmm.2017.12.084,TRUE,,,,,Cu0.3Zn0.7Fe2O4,,,O4.0Fe2.0Cu0.3Zn0.7,,,
650 Oe,Cubic Spinel,140,140 K,,,10.1016/j.jmmm.2017.12.084,TRUE,,,,,Cu0.2Zn0.8Fe2O4,,,O4.0Fe2.0Cu0.2Zn0.8,,,
390 Oe,Normal Spinel,,,,,10.1016/j.jmmm.2017.12.084,TRUE,,,,,ZnFe2O4,10,10 K,O4.0Fe2.0Zn1,,,
,Orthorhombic,236,236 K,,,10.1016/j.jmmm.2014.03.081,TRUE,,,,,La0.8Ca0.2MnO3,,,O3.0Ca0.2Mn1La0.8,,Pnma,
,Orthorhombic,237,237 K,,,10.1016/j.jmmm.2014.03.081,TRUE,,,,,La0.7□0.1Ca0.2MnO3,,,O3.0Ca0.2Mn1La0.7,,Pnma,
,Orthorhombic,240,240 K,,,10.1016/j.jmmm.2014.03.081,TRUE,,,,,La0.6□0.2Ca0.2MnO3,,,O3.0Ca0.2Mn1La0.6,,Pnma,
0.3 kOe,Monoclinic,85,85 K,100 K,100,10.1016/j.jmmm.2006.08.033,TRUE,"{'a': '0.54381 nm', 'b': '0.54485 nm', 'c': '0.76773 nm'}",,3.4 μB,,Sm0.65Sr0.35MnO3,,,O3.0Mn1Sr0.35Sm0.65,10 emu/g,P2/c,
190 kA/m,Tetragonal,539,539 K,,,10.1016/j.jmmm.2018.05.041,TRUE,"{'a': '8.80', 'c': '12.23'}",,,1.08 T,La0.8Nd0.2Fe78B6,,,B6.0Fe78.0La0.8Nd0.2,,P42/mnm,
562 kA/m,Tetragonal,537,537 K,,,10.1016/j.jmmm.2018.05.041,TRUE,"{'a': '8.82', 'c': '12.30'}",,,,La0.7Nd0.3Fe78B6,,,B6.0Fe78.0La0.7Nd0.3,0.71 T,P42/mnm,
,Tetragonal,560,560 K,,,10.1016/j.jmmm.2018.05.041,TRUE,"{'a': '8.81', 'c': '12.28'}",,,,La0.6Nd0.4Fe78B6,,,B6.0Fe78.0La0.6Nd0.4,,P42/mnm,
,Tetragonal,516,516 K,,,10.1016/j.jmmm.2018.05.041,TRUE,"{'a': '0.883', 'c': '1.236'}",,,1.1 T,La2Fe14B,,,B1Fe14.0La2.0,,,
,Tetragonal,585,585 K,,,10.1016/j.jmmm.2018.05.041,TRUE,,,,1.61 T,Nd2Fe14B,,,B1Fe14.0Nd2.0,,,
,,260,260 K,,,10.1016/j.jmmm.2021.168059,TRUE,,,,,Pr0.5Sr0.5MnO3,,,O3.0Mn1Sr0.5Pr0.5,,,
,,250,250 K,,,10.1016/j.jmmm.2021.168059,TRUE,,,,,Pr0.5Sr0.41Ca0.09MnO3,,,O3.0Ca0.09Mn1Sr0.41Pr0.5,,,
,Monoclinic,,,,,10.1016/j.jmmm.2020.167263,TRUE,"{'a': '4.690 Å', 'b': '3.430 Å', 'c': '5.138 Å'}",,,,CuO,230,230 K,O1Cu1,,C2/c,
,,170,170 K,,,10.1016/S0304-8853(03)00071-4,TRUE,,,,,La0.75Ca0.2MnO3,,,O3.0Ca0.2Mn1La0.75,,,
,,190,190 K,,,10.1016/S0304-8853(03)00071-4,TRUE,,,,,La0.6Ca0.2MnO3,,,O3.0Ca0.2Mn1La0.6,,,
1.2 kOe at Tcomp,Cubic,560,560K,,,10.1016/j.jmmm.2012.12.031,TRUE,{'a': '12.45 Å'},,,,Gd3Fe5O12,,,O12.0Fe5.0Gd3.0,,Ia3d,
,,4.5,4.5 K,3.4 K,3.4,10.1016/j.jmmm.2019.165684,TRUE,{'a': '0.3899 nm'},,7 μB,,EuTi0.95Al0.05O3,,,O3.0Al0.05Ti0.95Eu1,,,
,,4,4 K,2 K,2,10.1016/j.jmmm.2019.165684,TRUE,{'a': '0.3892 nm'},,6.96 μB,,EuTi0.9Al0.1O3,,,O3.0Al0.1Ti0.9Eu1,,,
,,4,4 K,2.8 K,2.8,10.1016/j.jmmm.2019.165684,TRUE,{'a': '0.3891 nm'},,6.96 μB,,EuTi0.85Al0.15O3,,,O3.0Al0.15Ti0.85Eu1,,,
,,,,,,10.1016/j.jmmm.2019.165684,TRUE,,,7 μB,,EuTiO3,5.5,5.5 K,O3.0Ti1Eu1,,,
1220 kA/m,,588,588 K,,,10.1016/j.jmmm.2018.10.049,TRUE,"{'a': '8.7792 Å', 'c': '12.1868 Å'}",,,,Nd13Fe81B6,,,B6.0Fe81.0Nd13.0,0.82 T,,
,,561,561 K,,,10.1016/j.jmmm.2018.10.049,TRUE,"{'a': '8.7925 Å', 'c': '12.2442 Å'}",,,,Nd6.5La6.5Fe81B6,,,B6.0Fe81.0La6.5Nd6.5,,,
,Triclinic (α-phase),,10 K (ε-phase),,,10.1016/j.jmmm.2020.166881,TRUE,,,,,CuMoO4,,,O4.0Cu1Mo1,,,
5.5 kOe,Tetragonal,530,500-560 K,,,10.1016/j.jmmm.2014.03.030,TRUE,"{'a': '8.569 Å', 'c': '4.792 Å'}",ThMn12-type,,,SmFe10Mo2,,,Fe10.0Mo2.0Sm1,42 emu/g,I4/mmm,
5.5 kOe,Hexagonal,530,500-560 K,,,10.1016/j.jmmm.2014.03.030,TRUE,"{'a': '4.882 Å', 'c': '4.261 Å'}",P6/mmm,,,SmFe10.5Mo1.5,,,Fe10.5Mo1.5Sm1,42 emu/g,P6/mmm,
5.5 kOe,Tetragonal,530,500-560 K,,,10.1016/j.jmmm.2014.03.030,TRUE,"{'a': '8.548 Å', 'c': '4.772 Å'}",ThMn12-type,,,SmFe11Mo1,,,Fe11.0Mo1.0Sm1,42 emu/g,I4/mmm,
,Perovskite,352,352 K,,,10.1016/j.jmmm.2006.03.068,TRUE,,,,,La0.65Nd0.05Sr0.3MnO3,,,O3.0Mn1Sr0.3La0.65Nd0.05,,,
,Perovskite,335,335 K,,,10.1016/j.jmmm.2006.03.068,TRUE,,,,,La0.65Nd0.05Sr0.2Ba0.1MnO3,,,O3.0Mn1Sr0.2Ba0.1La0.65Nd0.05,,,
,Perovskite,327,327 K,,,10.1016/j.jmmm.2006.03.068,TRUE,,,,,La0.65Nd0.05Sr0.15Ba0.15MnO3,,,O3.0Mn1Sr0.15Ba0.15La0.65Nd0.05,,,
,Perovskite,319,319 K,,,10.1016/j.jmmm.2006.03.068,TRUE,,,,,La0.65Nd0.05Sr0.1Ba0.2MnO3,,,O3.0Mn1Sr0.1Ba0.2La0.65Nd0.05,,,
,Perovskite,306,306 K,,,10.1016/j.jmmm.2006.03.068,TRUE,,,,,La0.65Nd0.05Ba0.3MnO3,,,O3.0Mn1Ba0.3La0.65Nd0.05,,,
,Cubic,,,"-5.2 K (diluted), -8.5 K (arrayed)",-6.85,10.1016/S0304-8853(02)01408-7,TRUE,,,,1435 emu/cm^3,Co,,,Co1,,,
,Rhombohedral,350,350 K,,,10.1016/S0304-8853(01)00139-1,TRUE,,Perovskite,,,La0.7Ba0.3MnO3,,,O3.0Mn1Ba0.3La0.7,,,
,Hexagonal,,,,,10.1016/j.jmmm.2009.03.002,TRUE,"{'a': '6.262 Å', 'c': '10.223 Å'}",,,,LuBaCo4O7,50,50 K,O7.0Co4.0Ba1Lu1,,P63mc,
,Hexagonal,,,,,10.1016/j.jmmm.2009.03.002,TRUE,,,,,YbBaCo4O7,74,74 K,O7.0Co4.0Ba1Yb1,,P63mc,
,Hexagonal,,,,,10.1016/j.jmmm.2009.03.002,TRUE,,,,,TmBaCo4O7,98,98 K,O7.0Co4.0Ba1Tm1,,P63mc,
,Hexagonal,,,,,10.1016/j.jmmm.2009.03.002,TRUE,,,,,ErBaCo4O7,98,98 K,O7.0Co4.0Ba1Er1,,P63mc,
,Orthorhombic,267,267 K,,,10.1016/j.jmmm.2018.03.006,TRUE,"{'a': '5.549 Å', 'b': '9.045 Å', 'c': '28.781 Å'}",HoFe6Sn6 type,,12.2 μB/f.u.,YbMn5.75Fe0.25Sn6,,,Mn5.75Fe0.25Sn6.0Yb1,,Immm,
0.4 T,Orthorhombic,270,270 K,,,10.1016/j.jmmm.2018.03.006,TRUE,"{'a': '5.539 Å', 'b': '9.039 Å', 'c': '28.728 Å'}",HoFe6Sn6 type,,12.5 μB/f.u.,YbMn5.5Fe0.5Sn6,97,97 K,Mn5.5Fe0.5Sn6.0Yb1,,Immm,
1.4 T,Orthorhombic,274,274 K,,,10.1016/j.jmmm.2018.03.006,TRUE,"{'a': '5.529 Å', 'b': '9.032 Å', 'c': '28.677 Å'}",HoFe6Sn6 type,,12.7 μB/f.u.,YbMn5.25Fe0.75Sn6,210,210 K,Mn5.25Fe0.75Sn6.0Yb1,,Immm,
2.2 T,Orthorhombic,279,279 K,,,10.1016/j.jmmm.2018.03.006,TRUE,"{'a': '5.520 Å', 'b': '9.025 Å', 'c': '28.624 Å'}",HoFe6Sn6 type,,10.9 μB/f.u.,YbMn5Fe1Sn6,271,271 K,Mn5.0Fe1.0Sn6.0Yb1,,Immm,
,Perovskite,369,369 K,,,10.1016/j.jmmm.2022.169526,TRUE,,Polycrystalline,,187 emu/cm^3 (minimum at ROC = 3.0 mm),La0.67Sr0.33MnO3,,,O3.0Mn1Sr0.33La0.67,"0.5 (IP), increased (OOP)",,
3.6 T,Cubic,56.2,56.2 ± 0.9 K,73.3 K,73.3,10.1016/j.jmmm.2019.166217,TRUE,"{'a': '8.322 Å', 'b': '8.322 Å', 'c': '8.322 Å'}",Spinel,,,Ni0.5Co0.5Cr2O4,,,O4.0Cr2.0Co0.5Ni0.5,,Fd 3 - m,
2.2 T,Cubic,76.8,76.8 ± 0.4 K,84.9 K,84.9,10.1016/j.jmmm.2019.166217,TRUE,"{'a': '8.326 Å', 'b': '8.326 Å', 'c': '8.326 Å'}",Spinel,,,Ni0.25Co0.75Cr2O4,,,O4.0Cr2.0Co0.75Ni0.25,,Fd 3 - m,
,Cubic,93.7,93.7 ± 0.5 K,95.6 K,95.6,10.1016/j.jmmm.2019.166217,TRUE,"{'a': '8.326 Å', 'b': '8.326 Å', 'c': '8.326 Å'}",Spinel,,,CoCr2O4,,,O4.0Cr2.0Co1,,Fd 3 - m,
,"Cubic (above 310 K), Tetragonal (below 310 K), Orthorhombic (at 65 K)",74,74 K,,,10.1016/j.jmmm.2019.166217,TRUE,,Spinel,,,NiCr2O4,31,31 K,O4.0Cr2.0Ni1,,"Fd 3 - m (Cubic), I 41/amd (Tetragonal), Fddd (Orthorhombic)",
,Orthorhombic,180,180 K,,,10.1016/j.jmmm.2004.11.288,TRUE,,Perovskite,,,Nd0.8Sr0.2MnO3,,,O3.0Mn1Sr0.2Nd0.8,,Pnma,
,Hexagonal,8,8 K,9.72 K,9.72,10.1016/j.jmmm.2020.167184,TRUE,"{'a': '7.02 Å', 'b': '7.02 Å', 'c': '5.44 Å'}",Ni3Sn-type,,,Ce2.1Nd0.9Al,,,Al1Ce2.1Nd0.9,,P63/mmc,
,Hexagonal,,,,,10.1016/j.jmmm.2020.167184,TRUE,"{'a': '7.02 Å', 'b': '7.02 Å', 'c': '5.47 Å'}",Ni3Sn-type,,,Ce3Al,2.5,2.5 K,Al1Ce3.0,,P63/mmc,
,L21,768,768 K,,,10.1016/j.jmmm.2015.07.081,TRUE,{'a': '5.92 Å'},Face-centered cubic,1.84 μB/f.u.,,Mn2.06V0.95Ga0.99,,,V0.95Mn2.06Ga0.99,,,
,L21,478,478 K,,,10.1016/j.jmmm.2015.07.081,TRUE,{'a': '5.87 Å'},Face-centered cubic,0.85 μB/f.u.,,Mn1.39Co0.54V1.14Ga0.93,,,V1.14Mn1.39Co0.54Ga0.93,,,
,L21,367,367 K,,,10.1016/j.jmmm.2015.07.081,TRUE,{'a': '5.80 Å'},Face-centered cubic,0.30 μB/f.u.,,Mn0.98Co0.95V1.08Ga0.99,,,V1.08Mn0.98Co0.95Ga0.99,,,
"1.63 T (perpendicular), 1.57 T (parallel)",Nanocrystalline,555,555 K,,,10.1016/j.jmmm.2011.11.054,TRUE,,,,"29.8 (perpendicular), 31.7 (parallel)",Nd45Co10Fe30Al10B5,,,B5.0Al10.0Fe30.0Co10.0Nd45.0,"15.9 (perpendicular), 17.7 (parallel)",,
"1.53 T (perpendicular), 1.45 T (parallel)",Nanocrystalline,583,583 K,,,10.1016/j.jmmm.2011.11.054,TRUE,,,,"33.0 (perpendicular), 37.0 (parallel)",Nd40Co15Fe30Al10B5,,,B5.0Al10.0Fe30.0Co15.0Nd40.0,"17.2 (perpendicular), 19.6 (parallel)",,
"1.46 T (perpendicular), 1.37 T (parallel)",Nanocrystalline,612,612 K,,,10.1016/j.jmmm.2011.11.054,TRUE,,,,"41.4 (perpendicular), 48.5 (parallel)",Nd35Co20Fe30Al10B5,,,B5.0Al10.0Fe30.0Co20.0Nd35.0,"21.3 (perpendicular), 24.5 (parallel)",,
,L21,243,243 K,,,10.1016/j.jmmm.2016.12.102,TRUE,{'a': '5.87 Å'},Cubic,0.97 μB,,Co2TiGa,,,Ti1Co2.0Ga1,,,
,L21,469,469 K,,,10.1016/j.jmmm.2016.12.102,TRUE,{'a': '5.80 Å'},Cubic,1.96 μB,,Co2VGa,,,V1Co2.0Ga1,,,
,L21,485,485 K,,,10.1016/j.jmmm.2016.12.102,TRUE,{'a': '5.75 Å'},Cubic,2.99 μB,,Co2CrGa,,,Cr1Co2.0Ga1,,,
,L21,662,662 K,,,10.1016/j.jmmm.2016.12.102,TRUE,{'a': '5.75 Å'},Cubic,4.09 μB,,Co2MnGa,,,Mn1Co2.0Ga1,,,
,L21,1317,1317 K,,,10.1016/j.jmmm.2016.12.102,TRUE,{'a': '5.75 Å'},Cubic,4.99 μB,,Co2FeGa,,,Fe1Co2.0Ga1,,,
,Amorphous,625.15,352 °C,,,10.1016/j.jmmm.2006.02.148,TRUE,,,,,Fe41Ni40Zr7B12,,,B12.0Fe41.0Ni40.0Zr7.0,,,
,Amorphous,450.15,177 °C,,,10.1016/j.jmmm.2006.02.148,TRUE,,,,,Fe21Ni60Zr7B12,,,B12.0Fe21.0Ni60.0Zr7.0,,,
,Rhombohedral,255,255 K,,,10.1016/j.jmmm.2015.09.082,TRUE,"{'a': '5.44215 Å', 'b': '5.44215 Å', 'c': '13.32140 Å'}",a = b ≠ c,,Higher than La0.6Sr0.4MnO3,La0.6Ca0.4MnO3,,,O3.0Ca0.4Mn1La0.6,,R-3c,
,Orthorhombic,355,355 K,,,10.1016/j.jmmm.2015.09.082,TRUE,"{'a': '5.50255 Å', 'b': '5.45739 Å', 'c': '7.72742 Å'}",a ≠ b ≠ c,,Lower than La0.6Ca0.4MnO3,La0.6Sr0.4MnO3,,,O3.0Mn1Sr0.4La0.6,,Pbnm,
95 Oe,Polycrystalline,554,554 K,,,10.1016/j.jmmm.2018.05.003,TRUE,{'a': '12.249 Å'},Cubic,,116 emu/cm³,Y3Fe5O12,,,O12.0Fe5.0Y3.0,,,
83 Oe,Polycrystalline,,Higher than bulk YIG,,,10.1016/j.jmmm.2018.05.003,TRUE,{'a': '12.336 Å'},Cubic,,154 emu/cm³,Y3Fe5O12,,,O12.0Fe5.0Y3.0,,,
85 Oe,Polycrystalline,,Higher than bulk YIG,,,10.1016/j.jmmm.2018.05.003,TRUE,{'a': '12.359 Å'},Cubic,,362 emu/cm³,Y3Fe5O12,,,O12.0Fe5.0Y3.0,,,
5.45 kOe,,423,423 K,,,10.1016/j.jmmm.2020.166564,TRUE,"{'a': '8.729', 'c': '12.082'}",,,,Ce17Fe77Ti1B6,,,B6.0Ti1.0Fe77.0Ce17.0,4.8 kG,,
3.75 kOe,,403,403 K,,,10.1016/j.jmmm.2020.166564,TRUE,"{'a': '8.723', 'c': '12.075'}",,,,Ce17Fe73Ti5B6,,,B6.0Ti5.0Fe73.0Ce17.0,4.5 kG,,
,Trigonal,,,-1.4 K,-1.4,10.1016/j.jmmm.2022.169145,TRUE,"{'a': '7.43117 Å', 'b': '7.43117 Å', 'c': '17.2897 Å'}",Trigonal,0.43 μB,,Sm3Sb3Zn2O14,,,O14.0Zn2.0Sb3.0Sm3.0,,R-3m,
,Amorphous,401,401 K,,,10.1016/j.jmmm.2013.07.048,TRUE,,,,,Fe0.90Cr0.10Si6B14,,,B14.0Si6.0Cr0.1Fe0.9,,,
,Amorphous,345,345 K,,,10.1016/j.jmmm.2013.07.048,TRUE,,,,,Fe0.88Cr0.12Si6B14,,,B14.0Si6.0Cr0.12Fe0.88,,,
,Amorphous,291,291 K,,,10.1016/j.jmmm.2013.07.048,TRUE,,,,87 Am^2/kg,Fe0.86Cr0.14Si6B14,,,B14.0Si6.0Cr0.14Fe0.86,,,
,Cubic perovskite,290,290 K,,,10.1016/j.jmmm.2018.05.022,TRUE,,Rhombohedral to Orthorhombic,3.8 μB/f.u.,,La0.825Sr0.175MnO3,,,O3.0Mn1Sr0.175La0.825,,,
,Pseudocubic,345,345 K,,,10.1016/j.jmmm.2020.167324,TRUE,"{'a': '3.85 Å', 'b': '3.85 Å', 'c': '3.85 Å'}",Tetragonal,,,La0.7Sr0.3MnO3,,,O3.0Mn1Sr0.3La0.7,,,
1.11 kOe,Rhombohedral,11.5,11.5 K,,,10.1016/j.jmmm.2018.12.016,TRUE,"{'a': '5.4653 Å', 'b': '5.4653 Å', 'c': '13.1387 Å'}",R3̄c,,,La0.85Ag0.15Co0.95Mn0.05O3,,,O3.0Mn0.05Co0.95Ag0.15La0.85,,R3̄c,
5.11 kOe,Rhombohedral,21,21.0 K,25.3 K,25.3,10.1016/j.jmmm.2018.12.016,TRUE,"{'a': '5.4693 Å', 'b': '5.4693 Å', 'c': '13.1591 Å'}",R3̄c,5.05 μB,,La0.85Ag0.15Co0.90Mn0.10O3,,,O3.0Mn0.1Co0.9Ag0.15La0.85,,R3̄c,
11.31 kOe,Rhombohedral,57.2,57.2 K,43.3 K,43.3,10.1016/j.jmmm.2018.12.016,TRUE,"{'a': '5.4716 Å', 'b': '5.4716 Å', 'c': '13.1626 Å'}",R3̄c,5.68 μB,,La0.85Ag0.15Co0.85Mn0.15O3,,,O3.0Mn0.15Co0.85Ag0.15La0.85,,R3̄c,
9.61 kOe,Rhombohedral,94.5,94.5 K,89.6 K,89.6,10.1016/j.jmmm.2018.12.016,TRUE,"{'a': '5.4944 Å', 'b': '5.4944 Å', 'c': '13.2099 Å'}",R3̄c,5.65 μB,,La0.85Ag0.15Co0.80Mn0.20O3,,,O3.0Mn0.2Co0.8Ag0.15La0.85,,R3̄c,
9.31 kOe,Rhombohedral,149.5,149.5 K,192.5 K,192.5,10.1016/j.jmmm.2018.12.016,TRUE,"{'a': '5.5086 Å', 'b': '5.5086 Å', 'c': '13.2551 Å'}",R3̄c,3.94 μB,,La0.85Ag0.15Co0.70Mn0.30O3,,,O3.0Mn0.3Co0.7Ag0.15La0.85,,R3̄c,
8.81 kOe,Orthorhombic,211,211.0 K,211.4 K,211.4,10.1016/j.jmmm.2018.12.016,TRUE,"{'a': '5.4858 Å', 'b': '5.5231 Å', 'c': '7.7704 Å'}",Pbnm,4.66 μB,,La0.85Ag0.15Co0.60Mn0.40O3,,,O3.0Mn0.4Co0.6Ag0.15La0.85,,Pbnm,
,,235,235 K,,,10.1016/j.jmmm.2018.12.016,TRUE,,,,,La0.5Sr0.5CoO3,,,O3.0Co1Sr0.5La0.5,,,
42 Oe,Cubic Spinel,783.15,510 °C,,,10.1016/j.jmmm.2009.07.029,TRUE,,,,45.6 emu/g,Ni0.93Co0.02Mn0.05Fe1.95O4,,,O4.0Mn0.05Fe1.95Co0.02Ni0.93,,,
,Rhombohedral,,,,,10.1016/j.jmmm.2008.05.005,TRUE,"{'a': '5.5023 Å', 'c': '13.7338 Å'}",Hexagonal,,,Bi0.95Nd0.05FeO3,619.15,346 °C,O3.0Fe1Nd0.05Bi0.95,,,
,Tetragonal,,,,,10.1016/j.jmmm.2008.05.005,TRUE,"{'a': '5.5434 Å', 'c': '11.8172 Å'}",,,,Bi0.9Nd0.1FeO3,604.15,331 °C,O3.0Fe1Nd0.1Bi0.9,,,
,Tetragonal,,,,,10.1016/j.jmmm.2008.05.005,TRUE,"{'a': '3.9354 Å', 'c': '8.3733 Å'}",,,,Bi0.85Nd0.15FeO3,633.15,360 °C,O3.0Fe1Nd0.15Bi0.85,,,
,Hexagonal,713.15,440 °C,,,10.1016/j.jmmm.2016.04.010,TRUE,{'a': '0.5893 nm'},,,,BaFe12O19,,,O19.0Fe12.0Ba1,"2451 G (out-of-plane), 1692 G (in-plane)",,
,Perovskite,264,264 K,,,10.1016/j.jmmm.2004.06.008,TRUE,,,,,La0.75Ca0.20Sr0.05MnO3,,,O3.0Ca0.2Mn1Sr0.05La0.75,,,
,Perovskite,300,300 K,,,10.1016/j.jmmm.2004.06.008,TRUE,,,,,La0.72Ca0.20Sr0.08MnO3,,,O3.0Ca0.2Mn1Sr0.08La0.72,,,
,Perovskite,310,310 K,,,10.1016/j.jmmm.2004.06.008,TRUE,,,,,La0.70Ca0.20Sr0.10MnO3,,,O3.0Ca0.2Mn1Sr0.1La0.7,,,
,Perovskite,230,230 K,,,10.1016/j.jmmm.2004.06.008,FALSE,,,,,La0.80Ca0.20MnO3,,,O3.0Ca0.2Mn1La0.8,,,
,Perovskite,257,257 K,,,10.1016/j.jmmm.2004.06.008,TRUE,,,,,La0.67Ca0.33MnO3,,,O3.0Ca0.33Mn1La0.67,,,
,Perovskite,260,260 K,,,10.1016/j.jmmm.2004.06.008,FALSE,,,,,La0.60Ca0.40MnO3,,,O3.0Ca0.4Mn1La0.6,,,
30.1 Oe,Garnet,842.15,569 °C,,,10.1016/j.jmmm.2018.12.090,TRUE,{'a': '12.404 Å'},Cubic,,23.23 emu/g,Y3Fe5O12,,,O12.0Fe5.0Y3.0,4.52 emu/g,,
352 kA/m,,424.5,424.5 K,,,10.1016/j.jmmm.2017.08.068,TRUE,,,,0.82 T,Ce17Fe78B6,,,B6.0Fe78.0Ce17.0,,,
,,420,420 K,,,10.1016/j.jmmm.2017.08.068,TRUE,,,,0.69 T,Ce17Fe77.5B6Hf0.5,,,B6.0Fe77.5Ce17.0Hf0.5,,,
420 kA/m,,409.1,409.1 K,,,10.1016/j.jmmm.2017.08.068,TRUE,,,,0.67 T,Ce17Fe77B6Hf1.0,,,B6.0Fe77.0Ce17.0Hf1.0,,,
430 kA/m,,420.5,420.5 K,,,10.1016/j.jmmm.2017.08.068,FALSE,,,,,Ce17Fe77.5B6Zr0.5,,,B6.0Fe77.5Zr0.5Ce17.0,,,
,Orthorhombic,483,483 K,,,10.1016/j.jmmm.2005.03.083,TRUE,,,,,Fe3C,,,C1Fe3.0,,Pnma,
2937–5607 Oe,Hexagonal,743.15,470 °C,,,10.1016/j.jmmm.2007.06.009,TRUE,,,,64.72–84.15 emu/g,SrFe12O19,,,O19.0Fe12.0Sr1,,,
,Pyrochlore,,,-14.75 K,-14.75,10.1016/j.jmmm.2019.165512,TRUE,{'a': '10.154713 Å'},Cubic,9.29 μB,,Tb2Ti2O7,,,O7.0Ti2.0Tb2.0,,Fd-3m,
,Pyrochlore,,,-19.8 K,-19.8,10.1016/j.jmmm.2019.165512,TRUE,{'a': '10.162961 Å'},Cubic,8.66 μB,,Tb1.5Eu0.5Ti2O7,,,O7.0Ti2.0Eu0.5Tb1.5,,Fd-3m,
,Pyrochlore,,,-24.12 K,-24.12,10.1016/j.jmmm.2019.165512,TRUE,{'a': '10.175296 Å'},Cubic,7.313 μB,,Tb1.0Eu1.0Ti2O7,,,O7.0Ti2.0Eu1.0Tb1.0,,Fd-3m,
,Pyrochlore,,,-0.811 K,-0.811,10.1016/j.jmmm.2019.165512,TRUE,{'a': '10.191189 Å'},Cubic,5.25 μB,,Tb0.2Eu1.8Ti2O7,,,O7.0Ti2.0Eu1.8Tb0.2,,Fd-3m,
,Pyrochlore,,,-0.85 K,-0.85,10.1016/j.jmmm.2019.165512,TRUE,{'a': '10.19969 Å'},Cubic,4.704 μB,,Tb0.1Eu1.9Ti2O7,,,O7.0Ti2.0Eu1.9Tb0.1,,Fd-3m,
,Pyrochlore,,,-1.35 K,-1.35,10.1016/j.jmmm.2019.165512,TRUE,{'a': '10.20912 Å'},Cubic,0.679 μB,,Eu2Ti2O7,,,O7.0Ti2.0Eu2.0,,Fd-3m,
,Hexagonal,369,369 K,,,10.1016/j.jmmm.2008.02.106,TRUE,"{'a': '5.50211 Å', 'c': '13.34104 Å'}",R3̄c,,,La0.7Sr0.3MnO3,,,O3.0Mn1Sr0.3La0.7,,R3̄c,
,Hexagonal,266,266 K,312 K,312,10.1016/j.jmmm.2008.02.106,TRUE,"{'a': '5.4916 Å', 'c': '13.2900 Å'}",R3̄c,3.2340 μB,,La0.7Sr0.3Mn0.9Ti0.1O3,140,140 K,O3.0Ti0.1Mn0.9Sr0.3La0.7,,R3̄c,
,Hexagonal,172,172 K,282 K,282,10.1016/j.jmmm.2008.02.106,TRUE,"{'a': '5.4974 Å', 'c': '13.3913 Å'}",R3̄c,2.3536 μB,,La0.7Sr0.3Mn0.8Ti0.2O3,90,90 K,O3.0Ti0.2Mn0.8Sr0.3La0.7,,R3̄c,
,Hexagonal,142,142 K,245 K,245,10.1016/j.jmmm.2008.02.106,TRUE,"{'a': '5.5108 Å', 'c': '13.4320 Å'}",R3̄c,1.2444 μB,,La0.7Sr0.3Mn0.7Ti0.3O3,30,30 K,O3.0Ti0.3Mn0.7Sr0.3La0.7,,R3̄c,
,Orthorhombic,,,,,10.1016/j.jmmm.2018.06.070,TRUE,,Pnma,,,LaMnO3,139.5,139.5 K,O3.0Mn1La1,,Pnma,
431 Oe,Perovskite,283,283 K,,,10.1016/j.jmmm.2022.169077,TRUE,,Cubic,,,La0.67Sr0.33MnO3,,,O3.0Mn1Sr0.33La0.67,,,
817 Oe,Perovskite,228,228 K,,,10.1016/j.jmmm.2022.169077,TRUE,,Cubic,,,La0.67Sr0.33MnO3,,,O3.0Mn1Sr0.33La0.67,,,
1346 Oe,Perovskite,123,123 K,,,10.1016/j.jmmm.2022.169077,TRUE,,Cubic,,,La0.67Sr0.33MnO3,,,O3.0Mn1Sr0.33La0.67,,,
,TiNiSi-type orthorhombic,345,345 K,,,10.1016/j.jmmm.2021.168639,TRUE,,Orthorhombic,,,MnCoGe,,,Mn1Co1Ge1,,,
,Hexagonal,158,158 K,,,10.1016/j.jmmm.2023.170409,TRUE,,Ni2In-type,,,Tb2In,,,In1Tb2.0,,P63/mmc,
,Hexagonal,113,113 K,,,10.1016/j.jmmm.2023.170409,TRUE,,Ni2In-type,,,Tb2In0.7Al0.3,,,Al0.3In0.7Tb2.0,,P63/mmc,
,Orthorhombic,83,83 K,,,10.1016/j.jmmm.2023.170409,TRUE,,Co2Si-type,,,Tb2In0.6Al0.4,,,Al0.4In0.6Tb2.0,,,
,Orthorhombic,75,75 K,,,10.1016/j.jmmm.2003.12.1217,TRUE,,Distorted,,,La0.3Eu0.2Ca0.3Sr0.2MnO3,,,O3.0Ca0.3Mn1Sr0.2La0.3Eu0.2,,Pnma,
,Orthorhombic,140,140 K,,,10.1016/j.jmmm.2003.12.1217,TRUE,,Distorted,,,La0.4Tb0.1Ca0.3Sr0.2MnO3,,,O3.0Ca0.3Mn1Sr0.2La0.4Tb0.1,,Pnma,
,Orthorhombic,210,210 K,,,10.1016/j.jmmm.2003.12.1217,TRUE,,Distorted,,,La0.25Nd0.25Ca0.25Sr0.25MnO3,,,O3.0Ca0.25Mn1Sr0.25La0.25Nd0.25,,Pnma,
,Hexagonal (Ni2In-type) to Orthorhombic (TiNiSi-type),318,318 K,,,10.1016/j.jmmm.2013.07.066,TRUE,,,,,Mn0.99V0.01CoGe,,,V0.01Mn0.99Co1Ge1,,P63/mmc to Pnma,
,Hexagonal (Ni2In-type) to Orthorhombic (TiNiSi-type),,,,,10.1016/j.jmmm.2013.07.066,TRUE,,,,,MnNiGe,346,346 K,Mn1Ni1Ge1,,P63/mmc to Pnma,
,Hexagonal (Ni2In-type) to Orthorhombic (TiNiSi-type),345,345 K,,,10.1016/j.jmmm.2013.07.066,TRUE,,,,,MnCoGe,,,Mn1Co1Ge1,,P63/mmc to Pnma,
,,294,294 K,,,10.1016/j.jmmm.2012.08.044,TRUE,,,,,Gd,,,Gd1,,,
"408 Oe (5 K, 50h milled), 259 Oe (300 K, 50h milled)",Monoclinic,,,,,10.1016/j.jmmm.2004.01.074,TRUE,,,,"0.0022 emu/g (5 K, 10h milled), 0.0067 emu/g (5 K, 50h milled)",CuO,111.625,"230 K (unmilled), 213 K (unmilled), 190 K (50h milled), 100 K (50h milled), 30 K (30h milled)",O1Cu1,,,
170 Oe,Cubic Spinel,855,855 K,,,10.1016/j.jmmm.2013.04.064,TRUE,{'a': '0.833 - 0.845 nm'},Cubic,,50 emu/g,NiFe2O4,,,O4.0Fe2.0Ni1,,,
4266.5 Oe,Nanostructured,586.15,313°C,,,10.1016/S0304-8853(02)00485-7,TRUE,,,,133.5 emu/g,Nd9Fe85B6,,,B6.0Fe85.0Nd9.0,0.7,,
5002.5 Oe,Nanostructured,576.15,303°C,,,10.1016/S0304-8853(02)00485-7,TRUE,,,,133.9 emu/g,Nd9Fe84MnB6,,,B6.0Mn1Fe84.0Nd9.0,0.72,,
,,581.15,313°C - 303°C,,,10.1016/S0304-8853(02)00485-7,TRUE,,,,,Nd2Fe14B,,,B1Fe14.0Nd2.0,,,
,Spinel,385.15,112 °C,,,10.1016/j.jmmm.2011.08.040,TRUE,,Cubic,,,Ni0.20Cu0.20Zn0.60Fe2O4,,,O4.0Fe2.0Ni0.2Cu0.2Zn0.6,,,
,Spinel,385.15,112 °C,,,10.1016/j.jmmm.2011.08.040,TRUE,,Cubic,,,Ni0.20Cu0.20Zn0.62Fe1.98O3.99,,,O3.99Fe1.98Ni0.2Cu0.2Zn0.62,,,
,Spinel,343.15,70 °C,,,10.1016/j.jmmm.2011.08.040,TRUE,,Cubic,,,Ni0.20Cu0.20Zn0.66Fe1.94O3.97,,,O3.97Fe1.94Ni0.2Cu0.2Zn0.66,,,
,Cubic antiperovskite,250,250K,,,10.1016/j.jmmm.2011.02.046,TRUE,,Cubic,,,GaCMn3,,,C1Mn3.0Ga1,,Pm3m,
,Cubic antiperovskite,258,258K,,,10.1016/j.jmmm.2011.02.046,TRUE,,Cubic,,,Ga0.95Al0.05CMn3,,,C1Al0.05Mn3.0Ga0.95,,Pm3m,
,Cubic antiperovskite,281,281K,,,10.1016/j.jmmm.2011.02.046,TRUE,,Cubic,,,Ga0.93Al0.07CMn3,,,C1Al0.07Mn3.0Ga0.93,,Pm3m,
,Cubic antiperovskite,296,296K,,,10.1016/j.jmmm.2011.02.046,TRUE,,Cubic,,,Ga0.88Al0.12CMn3,,,C1Al0.12Mn3.0Ga0.88,,Pm3m,
,Cubic antiperovskite,312,312K,,,10.1016/j.jmmm.2011.02.046,TRUE,,Cubic,,,Ga0.85Al0.15CMn3,,,C1Al0.15Mn3.0Ga0.85,,Pm3m,
,Monoclinic,,,-2.5 K,-2.5,10.1016/j.jmmm.2016.01.033,TRUE,"{'a': '1.4542 nm', 'b': '0.4773 nm', 'c': '1.9352 nm'}",,2.16 μB per Co2+,12.16 emu/g,C32H16CoN8,,,H16.0C32.0N8.0Co1,,P21/c,
,Zincblende,120,120 K,,,10.1016/j.jmmm.2006.06.007,TRUE,,Cubic,,,Ga0.942Mn0.058As,,,Mn0.058Ga0.942As1,,,
,Austenite,290,290 K,,,10.1016/j.jmmm.2014.05.021,TRUE,{'a': '5.975 Å'},bcc,,,Ni50Mn32.7Cu2In15.9,,,Mn32.7Ni50.0Cu2.0In15.9,,,
,Austenite,293,293 K,,,10.1016/j.jmmm.2014.05.021,TRUE,{'a': '5.987 Å'},bcc,,,Ni50Mn34.3Cu1.7In15.2,,,Mn34.3Ni50.0Cu1.7In15.2,,,
,,305,305 K,,,10.1016/j.jmmm.2014.05.021,TRUE,,,,,Ni50Mn34In16,,,Mn34.0Ni50.0In16.0,,,
465.6 Oe,Orthorhombic,,,-1.77 K,-1.77,10.1016/j.jmmm.2016.10.065,TRUE,"{'a': '5.3 Å', 'b': '5.7 Å', 'c': '7.4 Å'}",Perovskite,,79.5 emu/g,GdMnO3,44,44 K,O3.0Mn1Gd1,,Pbnm,
0.45 kOe,Pr2Fe14B-type,574.15,301°C,,,10.1016/j.jmmm.2003.11.020,TRUE,,,,,Pr10Fe76V6B8,,,B8.0V6.0Fe76.0Pr10.0,6.34 kG,,
0.30 kOe,ThMn12-type,593.15,320°C,,,10.1016/j.jmmm.2003.11.020,TRUE,,,,,Pr10Fe76V8B6,,,B6.0V8.0Fe76.0Pr10.0,6.16 kG,,
,ThMn12-type,613.15,340°C,,,10.1016/j.jmmm.2003.11.020,TRUE,,,,,Pr8Nd2Fe76V13B1,,,B1.0V13.0Fe76.0Pr8.0Nd2.0,,,
,Cubic,,,,,10.1016/j.jmmm.2021.169018,TRUE,{'a': '0.3 nm'},Simple cubic,1 μB,343 emu/cm^3,ErCu2,11,11 K,Cu2.0Er1,,,
,,110,110 K,,,10.1016/S0304-8853(01)01210-0,TRUE,,,,,Ga0.947Mn0.053As,,,Mn0.053Ga0.947As1,,,
,,940,940 K,,,10.1016/S0304-8853(01)01210-0,FALSE,,,,,Ga0.91Mn0.09N,,,N1Mn0.09Ga0.91,,,
12.3 A/m,Amorphous,396,396 K,,,10.1016/j.jmmm.2009.08.013,TRUE,,,,0.8 T,Fe84Zr11B5Co5,,,B5.0Fe84.0Co5.0Zr11.0,,,
10.35 A/m,Amorphous,476,476 K,,,10.1016/j.jmmm.2009.08.013,TRUE,,,,1.2 T,Fe79Zr11B10Co5,,,B10.0Fe79.0Co5.0Zr11.0,,,
,Amorphous,258,258 K,,,10.1016/j.jmmm.2009.08.013,TRUE,,,,0.3 T,Fe84Zr11B5Mn5,,,B5.0Mn5.0Fe84.0Zr11.0,,,
,Face-Centered Cubic (FCC),631,631 K,,,10.1016/j.jmmm.2006.02.091,TRUE,"{'a': '2.033 Å', 'b': '2.033 Å', 'c': '2.033 Å'}",Cubic,,,Ni,,,Ni1,,,
,NaZn13-type,208,208 K,,,10.1016/S0304-8853(03)00207-5,TRUE,,Cubic,,,LaFe11.4Si1.6,,,Si1.6Fe11.4La1,,,
,NaZn13-type,274,274 K,,,10.1016/S0304-8853(03)00207-5,FALSE,,Cubic,,,LaFe11.2Co0.7Si1.1,,,Si1.1Fe11.2Co0.7La1,,,
,L21,1359,1359,,,10.1016/j.jmmm.2015.08.125,TRUE,{'a': '5.720'},fcc,5.02,,Co2FeAl,,,Al1Fe1Co2.0,,,
,Cubic,200,200 K,,,10.1016/j.jmmm.2006.11.211,TRUE,{'a': '11.46884 Å'},NaZn13-type,,,LaFe11.44Si1.56,,,Si1.56Fe11.44La1,,,
,Cubic,207,207 K,,,10.1016/j.jmmm.2006.11.211,TRUE,{'a': '11.46882 Å'},NaZn13-type,,,La0.9Er0.1Fe11.44Si1.56,,,Si1.56Fe11.44La0.9Er0.1,,,
,Cubic,214,214 K,,,10.1016/j.jmmm.2006.11.211,TRUE,{'a': '11.459 Å'},NaZn13-type,,,La0.7Er0.3Fe11.44Si1.56,,,Si1.56Fe11.44La0.7Er0.3,,,
,Polycrystalline,682,682 K,,,10.1016/j.jmmm.2009.11.017,TRUE,,,,,Ni,,,Ni1,,,
,Martensite and Austenite,365,365 K,,,10.1016/j.jmmm.2015.08.102,TRUE,,,,,Ni53Mn24Ga23,,,Mn24.0Ni53.0Ga23.0,,,
,Hexagonal,722.15,449°C,,,10.1016/j.jmmm.2017.07.090,TRUE,,,,3.8 kG,BaFe12O19,,,O19.0Fe12.0Ba1,,,
,Hexagonal,605.15,332°C,,,10.1016/j.jmmm.2017.07.090,TRUE,,,,1.9 kG,BaAl2.0Fe10.0O19,,,O19.0Al2.0Fe10.0Ba1,,,
,Cubic,,,,,10.1016/j.jmmm.2020.167104,TRUE,,NaCl-type,,,Yb0.05Mn0.95S,140,140 K,S1Mn0.95Yb0.05,,,
,,50,50 K,,,10.1016/j.jmmm.2003.12.751,TRUE,,,,,La0.7Sr0.3Mn0.7Ga0.3O3,,,O3.0Mn0.7Ga0.3Sr0.3La0.7,,R-3c,
,NaZn13-type,184,184K,,,10.1016/j.jmmm.2008.03.004,TRUE,,,,,La0.8Ce0.2Fe11.4Si1.6,,,Si1.6Fe11.4La0.8Ce0.2,,,
,NaZn13-type,208,208K,,,10.1016/j.jmmm.2008.03.004,TRUE,,,,,La0.8Ce0.2Fe11.2Co0.2Si1.6,,,Si1.6Fe11.2Co0.2La0.8Ce0.2,,,
,NaZn13-type,224,224K,,,10.1016/j.jmmm.2008.03.004,TRUE,,,,,La0.8Ce0.2Fe11.0Co0.4Si1.6,,,Si1.6Fe11.0Co0.4La0.8Ce0.2,,,
,NaZn13-type,252,252K,,,10.1016/j.jmmm.2008.03.004,TRUE,,,,,La0.8Ce0.2Fe10.8Co0.6Si1.6,,,Si1.6Fe10.8Co0.6La0.8Ce0.2,,,
,NaZn13-type,272,272K,,,10.1016/j.jmmm.2008.03.004,TRUE,,,,,La0.8Ce0.2Fe10.6Co0.8Si1.6,,,Si1.6Fe10.6Co0.8La0.8Ce0.2,,,
,NaZn13-type,294,294K,,,10.1016/j.jmmm.2008.03.004,TRUE,,,,,La0.8Ce0.2Fe10.4Co1.0Si1.6,,,Si1.6Fe10.4Co1.0La0.8Ce0.2,,,
18.99 kOe,Hexagonal,720,720 K,,,10.1016/j.jmmm.2014.10.166,TRUE,"{'a': '5.891 Å', 'c': '23.208 Å'}",Hexagonal,,,BaCe0.0Fe12.0O19,,,O19.0Fe12.0Ba1Ce0.0,,P63/mmc,
,Hexagonal,230,230 K,,,10.1016/j.jmmm.2015.10.028,TRUE,"{'a': '5.852 Å', 'c': '3.453 Å'}",,,,Fe2P,,,P1Fe2.0,,P6̅2m,
3 Oe,Hexagonal,248,248 K,,,10.1016/j.jmmm.2021.168111,TRUE,"{'a': '5.5294 Å', 'c': '13.3574 Å'}",Perovskite,,92 emu/g,La0.95La0.05MnO3,,,O3.0Mn1La1.0,,R-3c,
8 Oe,Hexagonal,250,250 K,,,10.1016/j.jmmm.2021.168111,TRUE,"{'a': '5.5365 Å', 'c': '13.365 Å'}",Perovskite,,82 emu/g,La0.95Na0.05MnO3,,,O3.0Na0.05Mn1La0.95,,R-3c,
10 Oe,Hexagonal,255,255 K,,,10.1016/j.jmmm.2021.168111,TRUE,"{'a': '5.505 Å', 'c': '13.3608 Å'}",Perovskite,,89 emu/g,La0.95Sr0.05MnO3,,,O3.0Mn1Sr0.05La0.95,,R-3c,
2 Oe,Hexagonal,235,235 K,,,10.1016/j.jmmm.2021.168111,TRUE,"{'a': '5.5296 Å', 'c': '13.3600 Å'}",Perovskite,,63 emu/g,La0.95Dy0.05MnO3,,,O3.0Mn1La0.95Dy0.05,,R-3c,
60 Oe,Hexagonal,230,230 K,,,10.1016/j.jmmm.2021.168111,TRUE,"{'a': '5.523 Å', 'c': '13.3828 Å'}",Perovskite,,87 emu/g,La0.95Er0.05MnO3,,,O3.0Mn1La0.95Er0.05,,R-3c,
10 Oe,Hexagonal,255,255 K,,,10.1016/j.jmmm.2021.168111,TRUE,"{'a': '5.5268 Å', 'c': '13.3587 Å'}",Perovskite,,89 emu/g,La0.95Ce0.05MnO3,,,O3.0Mn1La0.95Ce0.05,,R-3c,
58 Oe,Hexagonal,216,216 K,,,10.1016/j.jmmm.2021.168111,TRUE,"{'a': '5.521 Å', 'c': '13.37 Å'}",Perovskite,,84 emu/g,La0.9Er0.1MnO3,,,O3.0Mn1La0.9Er0.1,,R-3c,
46 Oe,Hexagonal,228,228 K,,,10.1016/j.jmmm.2021.168111,TRUE,"{'a': '5.53 Å', 'c': '13.34 Å'}",Perovskite,,74 emu/g,La0.7Er0.3MnO3,,,O3.0Mn1La0.7Er0.3,,R-3c,
,Crystalline,,,-2.6 K,-2.6,10.1016/j.jmmm.2020.166815,TRUE,,,,,C12H22FeO14,,,H22.0C12.0O14.0Fe1,,,
2.42 T,Tetragonal,518,518 K,,,10.1016/j.jmmm.2006.11.216,TRUE,"{'a': '8.491 Å', 'c': '4.784 Å'}",ThMn12,1.86 μB,11.04 μB/f.u.,HoFe11Ti,,,Ti1Fe11.0Ho1,,I4/mmm,
1.61 T,Tetragonal,623,623 K,,,10.1016/j.jmmm.2006.11.216,TRUE,"{'a': '8.482 Å', 'c': '4.777 Å'}",ThMn12,1.94 μB,11.96 μB/f.u.,HoFe10Co1Ti,,,Ti1Fe10.0Co1.0Ho1,,I4/mmm,
1.21 T,Tetragonal,757,757 K,,,10.1016/j.jmmm.2006.11.216,TRUE,"{'a': '8.462 Å', 'c': '4.763 Å'}",ThMn12,1.95 μB,12.04 μB/f.u.,HoFe8Co3Ti,,,Ti1Fe8.0Co3.0Ho1,,I4/mmm,
1.00 T,Tetragonal,883,883 K,,,10.1016/j.jmmm.2006.11.216,TRUE,"{'a': '8.441 Å', 'c': '4.750 Å'}",ThMn12,1.82 μB,10.62 μB/f.u.,HoFe6Co5Ti,,,Ti1Fe6.0Co5.0Ho1,,I4/mmm,
2.00 T,Tetragonal,954,954 K,,,10.1016/j.jmmm.2006.11.216,TRUE,"{'a': '8.422 Å', 'c': '4.736 Å'}",ThMn12,1.72 μB,9.43 μB/f.u.,HoFe4Co7Ti,,,Ti1Fe4.0Co7.0Ho1,,I4/mmm,
,Tetragonal,984,984 K,,,10.1016/j.jmmm.2006.11.216,TRUE,"{'a': '8.402 Å', 'c': '4.723 Å'}",ThMn12,1.57 μB,7.89 μB/f.u.,HoFe2Co9Ti,,,Ti1Fe2.0Co9.0Ho1,,I4/mmm,
,Tetragonal,987,987 K,,,10.1016/j.jmmm.2006.11.216,TRUE,"{'a': '8.382 Å', 'c': '4.709 Å'}",ThMn12,1.38 μB,5.84 μB/f.u.,HoCo11Ti,,,Ti1Co11.0Ho1,,I4/mmm,
22.7 kOe,,,,-4 K,-4,10.1016/j.jmmm.2004.07.042,TRUE,,,,,CoFe2O4,,,O4.0Fe2.0Co1,,,
,Hexagonal,740,740 K,,,10.1016/j.jmmm.2019.165731,TRUE,,,,67.5 emu/g,SrFe12O19,,,O19.0Fe12.0Sr1,,P63/mmc,
,Hexagonal,725,725 K,,,10.1016/j.jmmm.2019.165731,TRUE,,,,,SrFe11.9In0.1O19,,,O19.0Fe11.9Sr1In0.1,,P63/mmc,
,Hexagonal,710,710 K,,,10.1016/j.jmmm.2019.165731,TRUE,,,,,SrFe11.8In0.2O19,,,O19.0Fe11.8Sr1In0.2,,P63/mmc,
,Hexagonal,695,695 K,,,10.1016/j.jmmm.2019.165731,TRUE,,,,,SrFe11.7In0.3O19,,,O19.0Fe11.7Sr1In0.3,,P63/mmc,
,Hexagonal,680,680 K,,,10.1016/j.jmmm.2019.165731,TRUE,,,,,SrFe11.6In0.4O19,,,O19.0Fe11.6Sr1In0.4,,P63/mmc,
,Hexagonal,665,665 K,,,10.1016/j.jmmm.2019.165731,TRUE,,,,73.87 emu/g,SrFe11.5In0.5O19,,,O19.0Fe11.5Sr1In0.5,,P63/mmc,
,Hexagonal,610,610 K,,,10.1016/j.jmmm.2019.165731,TRUE,,,,,SrFe11In1O19,,,O19.0Fe11.0Sr1In1.0,,P63/mmc,
,Hexagonal,592,592 K,,,10.1016/j.jmmm.2019.165731,TRUE,,,,,SrFe10In2O19,,,O19.0Fe10.0Sr1In2.0,,P63/mmc,
0,FCC spinel,364,364 K,,,10.1016/S0304-8853(02)00652-2,TRUE,{'a': '8.445'},,,70 emu/gm,Zn0.5Fe0.5Fe2O4,,,O4.0Fe2.5Zn0.5,0,,
0,FCC spinel,347,347 K,,,10.1016/S0304-8853(02)00652-2,TRUE,{'a': '8.445'},,,46 emu/gm,Zn0.7Fe0.3Fe2O4,,,O4.0Fe2.3Zn0.7,0,,
,Spinel,351,340-362 K,,,10.1016/j.jmmm.2011.01.010,TRUE,,Cubic,,,Ni0.5Zn0.5Fe2O4,,,O4.0Fe2.0Ni0.5Zn0.5,,,1.256
,Spinel,351,340-362 K,,,10.1016/j.jmmm.2011.01.010,TRUE,,Cubic,,,ZnFe2O4,,,O4.0Fe2.0Zn1,,,1.006
,Spinel,351,340-362 K,,,10.1016/j.jmmm.2011.01.010,TRUE,,Cubic,,,Ni0.25Zn0.75Fe2O4,,,O4.0Fe2.0Ni0.25Zn0.75,,,1.143
,Spinel,351,340-362 K,,,10.1016/j.jmmm.2011.01.010,TRUE,,Cubic,,,Ni0.75Zn0.25Fe2O4,,,O4.0Fe2.0Ni0.75Zn0.25,,,1.054
,Spinel,351,340-362 K,,,10.1016/j.jmmm.2011.01.010,TRUE,,Cubic,,,NiFe2O4,,,O4.0Fe2.0Ni1,,,1.002
,Orthorhombic,300,300 K,,,10.1016/j.jmmm.2023.170576,TRUE,"{'a': '2.924 Å', 'b': '11.0311 Å', 'c': '2.8654 Å'}",Cmmm,2.45 μB/f.u.,,Al1.05Si0.15Fe2B2,,,B2.0Al1.05Si0.15Fe2.0,,Cmmm,
,Orthorhombic,275,275 K,,,10.1016/j.jmmm.2023.170576,TRUE,"{'a': '2.924 Å', 'b': '11.0311 Å', 'c': '2.8654 Å'}",Cmmm,2.29 μB/f.u.,,Al1.1Fe2B2,,,B2.0Al1.1Fe2.0,,Cmmm,
,Orthorhombic,282,282 K,,,10.1016/j.jmmm.2023.170576,TRUE,"{'a': '2.923 Å', 'b': '11.0337 Å', 'c': '2.8703 Å'}",Cmmm,1.32 μB/Fe atom,68.7 emu/g,AlFe2B2,,,B2.0Al1Fe2.0,,Cmmm,
,Orthorhombic,278,278 K,283 K,283,10.1016/j.jmmm.2018.12.007,TRUE,"{'a': '5.5019 Å', 'b': '7.7321 Å', 'c': '5.4696 Å'}",,,,La0.5Sm0.2Sr0.3MnO3,,,O3.0Mn1Sr0.3La0.5Sm0.2,,Pnma,
,Orthorhombic,253,253 K,272 K,272,10.1016/j.jmmm.2018.12.007,TRUE,"{'a': '5.5036 Å', 'b': '7.7252 Å', 'c': '5.4678 Å'}",,,,La0.5Sm0.2Sr0.3Mn0.95Fe0.05O3,,,O3.0Mn0.95Fe0.05Sr0.3La0.5Sm0.2,,Pnma,
,Orthorhombic,136,136 K,202 K,202,10.1016/j.jmmm.2018.12.007,TRUE,"{'a': '5.5027 Å', 'b': '7.7403 Å', 'c': '5.4740 Å'}",,,,La0.5Sm0.2Sr0.3Mn0.90Fe0.10O3,,,O3.0Mn0.9Fe0.1Sr0.3La0.5Sm0.2,,Pnma,
,Orthorhombic,94,94 K,171 K,171,10.1016/j.jmmm.2018.12.007,TRUE,"{'a': '5.5038 Å', 'b': '7.7388 Å', 'c': '5.4746 Å'}",,,,La0.5Sm0.2Sr0.3Mn0.85Fe0.15O3,,,O3.0Mn0.85Fe0.15Sr0.3La0.5Sm0.2,,Pnma,
,,294,294 K,,,10.1016/j.jmmm.2018.12.007,TRUE,,,,,Gd,,,Gd1,,,
,,374,374 K,,,10.1016/j.jmmm.2018.12.007,TRUE,,,,,La0.7Sr0.3MnO3,,,O3.0Mn1Sr0.3La0.7,,,
,,118,118 K,,,10.1016/j.jmmm.2018.12.007,TRUE,,,,,Sm0.6Sr0.4MnO3,,,O3.0Mn1Sr0.4Sm0.6,,,
5000 Oe,Cubic,46,46 K,12.896 K,12.896,10.1016/j.jmmm.2005.07.004,TRUE,{'a': '9.875 Å'},,2.87 μB,,In1.9Mn0.1O3,,,O3.0Mn0.1In1.9,,,5.951×10^−4
,Orthorhombic,,,-31.0 K,-31,10.1016/j.jmmm.2020.167009,TRUE,,Pbnm,9.05 μB,23 emu/g at 2 K,GdMnO3,38,38 K,O3.0Mn1Gd1,,Pbnm,
,"Rhombohedral, Orthorhombic, Monoclinic",,,-22.9 K,-22.9,10.1016/j.jmmm.2020.167009,TRUE,,"R-3c, Pbam, C2/m",7.79 μB,,Gd0.75Al0.25MnO3,40,40 K,O3.0Al0.25Mn1Gd0.75,,"R-3c, Pbam, C2/m",
,"Rhombohedral, Orthorhombic, Monoclinic",,,-37.3 K,-37.3,10.1016/j.jmmm.2020.167009,TRUE,,"R-3c, Pbam, C2/m",5.49 μB,,Gd0.25Al0.75MnO3,95,95 K,O3.0Al0.75Mn1Gd0.25,,"R-3c, Pbam, C2/m",
,"Monoclinic, Tetragonal, Rhombohedral",,,-155 K,-155,10.1016/j.jmmm.2020.167009,TRUE,,"C2/m, I41/amd, R-3c",4.24 μB,8 emu/g at 2 K,AlMnO3,165,165 K,O3.0Al1Mn1,,"C2/m, I41/amd, R-3c",
,,,,,,10.1016/j.jmmm.2020.167009,FALSE,,,,,Gd2Ni0.5Cu1.5Mg,57,57 K,Mg1Ni0.5Cu1.5Gd2.0,,,
,,,,,,10.1016/j.jmmm.2020.167009,FALSE,,,,,Gd2NiCuMg,55.2,55.2 K,Mg1Ni1Cu1Gd2.0,,,
,,,,,,10.1016/j.jmmm.2020.167009,FALSE,,,,,GdCd0.9Ru0.1,149,149 K,Ru0.1Cd0.9Gd1,,,
,,,,,,10.1016/j.jmmm.2020.167009,FALSE,,,,,GdCd0.85Ru0.15,108,108 K,Ru0.15Cd0.85Gd1,,,
,,,,,,10.1016/j.jmmm.2020.167009,FALSE,,,,,GdCd0.8Ru0.2,73,73 K,Ru0.2Cd0.8Gd1,,,
,,,,,,10.1016/j.jmmm.2020.167009,TRUE,,,,,GdCr2Si2,4.5,4.5 K,Si2.0Cr2.0Gd1,,,
,,,,,,10.1016/j.jmmm.2020.167009,TRUE,,,,,GdNiBC,15,15 K,B1C1Ni1Gd1,,,
,,,,,,10.1016/j.jmmm.2020.167009,FALSE,,,,,GdCo2B2,25,25 K,B2.0Co2.0Gd1,,,
,,,,,,10.1016/j.jmmm.2020.167009,TRUE,,,,,GdCo3B2,54,54 K,B2.0Co3.0Gd1,,,
,,,,,,10.1016/j.jmmm.2020.167009,FALSE,,,,,Gd5Ir2Sn,154,154 K,Sn1Gd5.0Ir2.0,,,
,,,,,,10.1016/j.jmmm.2020.167009,TRUE,,,,,Gd53Al24Co20Zr3,96,96 K,Al24.0Co20.0Zr3.0Gd53.0,,,
,,,,,,10.1016/j.jmmm.2020.167009,FALSE,,,,,Gd55Al20Co20Ni5,105,105 K,Al20.0Co20.0Ni5.0Gd55.0,,,
,Cubic,170,170 K,180 K,180,10.1016/j.jmmm.2006.04.018,TRUE,,,"4.76 μB (expt.), 4.85 μB (calc.)",,Pr0.8Pb0.2MnO3,,,O3.0Mn1Pr0.8Pb0.2,,,
,Cubic,173,173 K,180 K,180,10.1016/j.jmmm.2006.04.018,TRUE,,,"4.82 μB (expt.), 5.11 μB (calc.)",,Pr0.77Pb0.23MnO3,,,O3.0Mn1Pr0.77Pb0.23,,,
,Cubic,200,200 K,220 K,220,10.1016/j.jmmm.2006.04.018,TRUE,,,"5.32 μB (expt.), 5.53 μB (calc.)",,Pr0.7Pb0.3MnO3,,,O3.0Mn1Pr0.7Pb0.3,,,
,,750,750 K,,,10.1016/j.jmmm.2018.07.021,TRUE,,,,,Sm2Fe17N3,,,N3.0Fe17.0Sm2.0,,,
1080 Oe,Heusler,634,634 K,,,10.1016/j.jmmm.2022.169808,TRUE,{'a': '5.875 Å'},Cubic,,,Mn2Co0.5V0.5Ga,,,V0.5Mn2.0Co0.5Ga1,,Fm-3m (225),
930 Oe,Heusler,600,600 K,,,10.1016/j.jmmm.2022.169808,TRUE,{'a': '5.860 Å'},Cubic,,,Mn1.8Co0.6V0.6Ga,,,V0.6Mn1.8Co0.6Ga1,,Fm-3m (225),
3350 Oe,Heusler,544,544 K,,,10.1016/j.jmmm.2022.169808,TRUE,{'a': '5.844 Å'},Cubic,,,Mn1.6Co0.7V0.7Ga,,,V0.7Mn1.6Co0.7Ga1,0.004 μB/f.u.,Fm-3m (225),
390 Oe,Heusler,468,468 K,,,10.1016/j.jmmm.2022.169808,TRUE,{'a': '5.831 Å'},Cubic,,,Mn1.5Co0.75V0.75Ga,,,V0.75Mn1.5Co0.75Ga1,,Fm-3m (225),
910 Oe,Heusler,442,442 K,,,10.1016/j.jmmm.2022.169808,TRUE,{'a': '5.829 Å'},Cubic,,,Mn1.4Co0.8V0.8Ga,,,V0.8Mn1.4Co0.8Ga1,,Fm-3m (225),
310 Oe,Heusler,351,351 K,,,10.1016/j.jmmm.2022.169808,TRUE,{'a': '5.816 Å'},Cubic,,,Mn1.2Co0.9V0.9Ga,,,V0.9Mn1.2Co0.9Ga1,0.003 μB/f.u.,Fm-3m (225),
105 Oe,Heusler,122,122 K,,,10.1016/j.jmmm.2022.169808,TRUE,{'a': '5.812 Å'},Cubic,,,MnCoVGa,,,V1Mn1Co1Ga1,,Fm-3m (225),
,Cubic Spinel,681,681 K,,,10.1016/j.jmmm.2011.10.030,TRUE,{'a': '8.384 Å'},Cubic,,"148 kA/m at 300 K, 171 kA/m at 200 K, 192 kA/m at 100 K",MgFe2O4,,,O4.0Mg1Fe2.0,,,
,Cubic Spinel,591,591 K,,,10.1016/j.jmmm.2011.10.030,TRUE,{'a': '8.349 Å'},Cubic,,"55 kA/m at 300 K, 80 kA/m at 200 K, 106 kA/m at 100 K",Mg0.5Cu0.5Cr0.5Fe1.5O4,,,O4.0Mg0.5Cr0.5Fe1.5Cu0.5,,,
2 T,Orthorhombic,70,70 K,-1133 K,-1133,10.1016/j.jmmm.2016.08.062,TRUE,"{'a': '6.2871 Å', 'b': '10.9985 Å', 'c': '10.1929 Å'}",,10.94 μB/f.u.,0.64 μB/f.u.,CaBaCo4O7,,,O7.0Ca1Co4.0Ba1,0.46 μB/f.u.,Pbn21,
,Orthorhombic,,,-1517 K,-1517,10.1016/j.jmmm.2016.08.062,TRUE,"{'a': '6.2894 Å', 'b': '11.0008 Å', 'c': '10.1940 Å'}",,11.66 μB/f.u.,0.119 μB/f.u.,CaBaCo3.95Fe0.05O7,88,88 K,O7.0Ca1Fe0.05Co3.95Ba1,,Pbn21,
,Orthorhombic,,,-1539 K,-1539,10.1016/j.jmmm.2016.08.062,TRUE,"{'a': '6.2967 Å', 'b': '10.9998 Å', 'c': '10.1991 Å'}",,11.46 μB/f.u.,0.085 μB/f.u.,CaBaCo3.8Fe0.2O7,100,100 K,O7.0Ca1Fe0.2Co3.8Ba1,,Pbn21,
,Hexagonal,,,-2645 K,-2645,10.1016/j.jmmm.2016.08.062,TRUE,"{'a': '6.3396 Å', 'b': '6.3396 Å', 'c': '10.2364 Å'}",,14.88 μB/f.u.,,CaBaCo3FeO7,139,139 K,O7.0Ca1Fe1Co3.0Ba1,,P63mc,
,Hexagonal,,,-2180 K,-2180,10.1016/j.jmmm.2016.08.062,TRUE,"{'a': '6.3540 Å', 'b': '6.3540 Å', 'c': '10.2661 Å'}",,14.17 μB/f.u.,,CaBaCo2Fe2O7,159,159 K,O7.0Ca1Fe2.0Co2.0Ba1,,P63mc,
1.6 A/m,,540,540 K,,,10.1016/j.jmmm.2020.166972,TRUE,,,,0.84 T,Fe40Ni40P14B6,,,B6.0P14.0Fe40.0Ni40.0,,,
,,705,705 K,,,10.1016/j.jmmm.2020.166972,TRUE,,,,1.52 T,Fe55Co25P14B6,,,B6.0P14.0Fe55.0Co25.0,,,
,Tetragonal,,,4 K,4,10.1016/j.jmmm.2013.04.028,TRUE,"{'a': '3.8837', 'c': '12.5462'}",,,,Sr2Ru0.6Mn0.4O4,,,O4.0Mn0.4Sr2.0Ru0.6,,I4/mmm,
,Orthorhombic,160,160 K,,,10.1016/j.jmmm.2013.04.028,TRUE,,,,,SrRuO3,,,O3.0Sr1Ru1,,Pbnm,
,Orthorhombic,100,100 K (under pressure),,,10.1016/j.jmmm.2013.04.028,TRUE,,,,,Sr3Ru2O7,,,O7.0Sr3.0Ru2.0,,,
,,270,270K,,,10.1016/j.jmmm.2017.06.115,TRUE,,,,,Gd0.8Tb0.2,,,Gd0.8Tb0.2,,,
,,264,264K,,,10.1016/j.jmmm.2017.06.115,TRUE,,,,,Gd0.5Tb0.5,,,Gd0.5Tb0.5,,,
,,294,294K,,,10.1016/j.jmmm.2017.06.115,TRUE,,,,,Gd,,,Gd1,,,
,,222,222K,,,10.1016/j.jmmm.2017.06.115,TRUE,,,,,Tb,,,Tb1,,,
,Rhombohedral,340,340 K,339.68 K,339.68,10.1016/j.jmmm.2017.05.073,TRUE,,Hexagonal,4.53 μB,,La0.7Ba0.3MnO3,,,O3.0Mn1Ba0.3La0.7,,R-3C,
,Orthorhombic,290,290 K,290.51 K,290.51,10.1016/j.jmmm.2017.05.073,TRUE,,,4.02 μB,,La0.6Sm0.1Ba0.3MnO3,,,O3.0Mn1Ba0.3La0.6Sm0.1,,Imma,
,Orthorhombic,225,225 K,253.81 K,253.81,10.1016/j.jmmm.2017.05.073,TRUE,,,2.99 μB,,La0.5Sm0.2Ba0.3MnO3,,,O3.0Mn1Ba0.3La0.5Sm0.2,,Imma,
134 kA/m,Hexagonal,624.15,351 °C,,,10.1016/S0304-8853(01)01139-8,TRUE,,,,92.96×10^-6 Tm^3/kg,BaCo0.8Ti0.8Fe10.4O19,,,O19.0Ti0.8Fe10.4Co0.8Ba1,45.57×10^-6 Tm^3/kg,,
234 Oe,Wurtzite,375,375 K,,,10.1016/j.jmmm.2006.04.004,TRUE,"{'a': '0.3249 nm', 'c': '0.5205 nm'}",Hexagonal,0.0048 μB,0.013 emu/g,Zn0.935Mn0.065O,,,O1Mn0.065Zn0.935,0.003 emu/g,P63mc,
30 Oe,Wurtzite,311,311 K,,,10.1016/j.jmmm.2006.04.004,TRUE,"{'a': '0.3249 nm', 'c': '0.5205 nm'}",Hexagonal,0.0021 μB,0.003 emu/g,Zn0.982Mn0.018O,,,O1Mn0.018Zn0.982,0.0002 emu/g,P63mc,
50 Oe,Wurtzite,375,375 K,,,10.1016/j.jmmm.2006.04.004,TRUE,"{'a': '0.3249 nm', 'c': '0.5205 nm'}",Hexagonal,0.0041 μB,0.033 emu/g,Zn0.909Mn0.091O,,,O1Mn0.091Zn0.909,0.0029 emu/g,P63mc,
,FCC,623.15,350°C,,,10.1016/S0304-8853(01)01336-1,TRUE,{'a': '3.518 Å'},Cubic,,54.5 emu/g,Ni,,,Ni1,,,
,TbCu7-type,1175.15,902 °C,,,10.1016/j.jmmm.2019.165450,TRUE,,,,,Sm15Co70Fe10B5Al0,,,B5.0Al0.0Fe10.0Co70.0Sm15.0,,,
,TbCu7-type,1103.15,830 °C,,,10.1016/j.jmmm.2019.165450,TRUE,,,,,Sm15Co65Fe10B5Al5,,,B5.0Al5.0Fe10.0Co65.0Sm15.0,,,
,TbCu7-type,1103.15,830 °C,,,10.1016/j.jmmm.2019.165450,TRUE,,,,,Sm15Co60Fe10B5Al10,,,B5.0Al10.0Fe10.0Co60.0Sm15.0,,,
"15,409.0 ± 2075.2 Oe",TbCu7-type,1050.15,777 °C,,,10.1016/j.jmmm.2019.165450,TRUE,,,,,Sm15Co55Fe10B5Al15,,,B5.0Al15.0Fe10.0Co55.0Sm15.0,,,
,TbCu7-type,1001.15,728 °C,,,10.1016/j.jmmm.2019.165450,TRUE,,,,,Sm15Co50Fe10B5Al20,,,B5.0Al20.0Fe10.0Co50.0Sm15.0,,,
0 T,Rhombohedral,250,250 K,,,10.1016/j.jmmm.2010.06.038,TRUE,"{'a': '5.4846 Å', 'c': '13.3425 Å'}",R3̄c,1.94 μB/f.u.,,La0.6Sr0.4Mn0.8Cr0.1Fe0.1O3,,,O3.0Cr0.1Mn0.8Fe0.1Sr0.4La0.6,,R3̄c,
