Repository: sanjayganeshprabu/Computational-Modeling-and-Predictive-Analytics-for-Materials-Data

# Computational-Modeling-and-Predictive-Analytics-for-Materials-Data-

File: MODIFIED magnetic_materials.csv (part 12 of 112)
Coercivity,Crystal_Structure,Curie,Curie(Tc),Curie_Weiss,Curie_Weiss(θp),DOI,Experimental,Lattice_Parameters,Lattice_Structure,Magnetic_Moment,Magnetization,Material_Name,Neel,Neel(Tn),New_Column_Concatenated,Remanence,Space_Group,Susceptibility
0.037 T,Rhombohedral,185,185 K,,,10.1016/j.jmmm.2010.06.038,TRUE,"{'a': '5.4832 Å', 'c': '13.3361 Å'}",R3̄c,1.82 μB/f.u.,,La0.6Sr0.4Mn0.7Cr0.15Fe0.15O3,,,O3.0Cr0.15Mn0.7Fe0.15Sr0.4La0.6,,R3̄c,
0.120 T,Rhombohedral,165,165 K,,,10.1016/j.jmmm.2010.06.038,TRUE,"{'a': '5.4986 Å', 'c': '13.3468 Å'}",R3̄c,0.78 μB/f.u.,,La0.6Sr0.4Mn0.6Cr0.2Fe0.2O3,,,O3.0Cr0.2Mn0.6Fe0.2Sr0.4La0.6,,R3̄c,
0.151 T,Rhombohedral,110,110 K,,,10.1016/j.jmmm.2010.06.038,TRUE,"{'a': '5.4839 Å', 'c': '13.3338 Å'}",R3̄c,0.68 μB/f.u.,,La0.6Sr0.4Mn0.5Cr0.25Fe0.25O3,,,O3.0Cr0.25Mn0.5Fe0.25Sr0.4La0.6,,R3̄c,
,Pseudo-cubic perovskite with slight rhombohedral distortions,,,185 K,185,10.1016/j.jmmm.2006.10.915,TRUE,"{'a': '5.5088 Å', 'c': '13.2229 Å'}",Hexagonal,4.40 μB,,La0.67Ca0.33Mn0.5Co0.5O3,,,O3.0Ca0.33Mn0.5Co0.5La0.67,,R-3c,
,Pseudo-cubic perovskite with slight rhombohedral distortions,,,-50 K,-50,10.1016/j.jmmm.2006.10.915,TRUE,"{'a': '5.4571 Å', 'c': '13.15562 Å'}",Hexagonal,3.9 μB,,La0.67Ca0.33Mn1.0Co0.0O3,,,O3.0Ca0.33Mn1.0Co0.0La0.67,,R-3c,
,Cubic inverse spinel,793.15,520 °C,,,10.1016/j.jmmm.2014.11.061,TRUE,,FCC,,,Y0.00Fe3.00O4,,,O4.0Fe3.0Y0.0,,,
823 kA/m,L10 tetragonal,660,655-665 K,,,10.1016/j.jmmm.2017.03.047,TRUE,,,1.09 μB,,Fe52Pt28B20,,,B20.0Fe52.0Pt28.0,0.66 T,,
970 kA/m,L10 tetragonal,660,655-665 K,,,10.1016/j.jmmm.2017.03.047,TRUE,,,,,Fe42Co10Pt28B20,,,B20.0Fe42.0Co10.0Pt28.0,0.56 T,,
953 kA/m,L10 tetragonal,660,655-665 K,,,10.1016/j.jmmm.2017.03.047,TRUE,,,,,Fe34Co18Pt28B20,,,B20.0Fe34.0Co18.0Pt28.0,0.54 T,,
829 kA/m,L10 tetragonal,660,655-665 K,,,10.1016/j.jmmm.2017.03.047,TRUE,,,,,Fe26Co26Pt28B20,,,B20.0Fe26.0Co26.0Pt28.0,0.53 T,,
437 kA/m,L10 tetragonal,740,740 K,,,10.1016/j.jmmm.2017.03.047,TRUE,,,1.29 μB,,Fe60Pt25B15,,,B15.0Fe60.0Pt25.0,0.87 T,,
438 kA/m,L10 tetragonal,760,760 K,,,10.1016/j.jmmm.2017.03.047,TRUE,,,,,Fe50Co10Pt25B15,,,B15.0Fe50.0Co10.0Pt25.0,0.80 T,,
439 kA/m,L10 tetragonal,760,760 K,,,10.1016/j.jmmm.2017.03.047,TRUE,,,,,Fe30Co30Pt25B15,,,B15.0Fe30.0Co30.0Pt25.0,0.68 T,,
360 kA/m,L10 tetragonal,860,860 K,,,10.1016/j.jmmm.2017.03.047,TRUE,,,,,Fe20Co40Pt25B15,,,B15.0Fe20.0Co40.0Pt25.0,0.63 T,,
,Rhombohedral,185,185 K,,,10.1016/j.jmmm.2021.168378,TRUE,"{'a': '5.4686 Å', 'c': '13.288 Å'}",R-3c,,,La0.8Ba0.2CoO3,,,O3.0Co1Ba0.2La0.8,,R-3c,
,Rhombohedral,200,200 K,,,10.1016/j.jmmm.2021.168378,TRUE,"{'a': '5.4752 Å', 'c': '13.351 Å'}",R-3c,,,La0.7Ba0.3CoO3,,,O3.0Co1Ba0.3La0.7,,R-3c,
,Rhombohedral,192,192 K,,,10.1016/j.jmmm.2021.168378,TRUE,"{'a': '5.4819 Å', 'c': '13.415 Å'}",R-3c,,,La0.6Ba0.4CoO3,,,O3.0Co1Ba0.4La0.6,,R-3c,
,,182,182 K,,,10.1016/j.jmmm.2021.168378,TRUE,,,,,La0.8Sr0.2CoO3,,,O3.0Co1Sr0.2La0.8,,,
,,229,229 K,,,10.1016/j.jmmm.2021.168378,TRUE,,,,,La0.7Sr0.3CoO3,,,O3.0Co1Sr0.3La0.7,,,
,,237,237 K,,,10.1016/j.jmmm.2021.168378,TRUE,,,,,La0.6Sr0.4CoO3,,,O3.0Co1Sr0.4La0.6,,,
,,253,253 K,,,10.1016/j.jmmm.2021.168378,TRUE,,,,,La0.5Sr0.5CoO3,,,O3.0Co1Sr0.5La0.5,,,
,,204,204 K,,,10.1016/j.jmmm.2021.168378,TRUE,,,,,Pr0.6Sr0.4CoO3,,,O3.0Co1Sr0.4Pr0.6,,,
,,218,218 K,,,10.1016/j.jmmm.2021.168378,TRUE,,,,,Pr0.5Sr0.5CoO3,,,O3.0Co1Sr0.5Pr0.5,,,
,NiAs,175,175 K,,,10.1016/j.jmmm.2022.169084,TRUE,,Hexagonal,,,Cr0.718Te,,,Cr0.718Te1,,,
,NiAs,290,290 K,,,10.1016/j.jmmm.2022.169084,TRUE,,Hexagonal,,,Cr0.927Te,,,Cr0.927Te1,,,
,Hexagonal Ni2In-type,163,163K,,,10.1016/j.jmmm.2012.09.014,TRUE,"{'a': '4.1118', 'c': '5.2268'}",Hexagonal,,1.638 μB/f.u.,FeMnGe,,,Mn1Fe1Ge1,,P63/mmc,
,Hexagonal Ni2In-type,268,268K,,,10.1016/j.jmmm.2012.09.014,TRUE,"{'a': '4.0964', 'c': '5.2189'}",Hexagonal,,2.693 μB/f.u.,FeMn0.8Ni0.2Ge,,,Mn0.8Fe1Ni0.2Ge1,,P63/mmc,
,Hexagonal Ni2In-type,304,304K,,,10.1016/j.jmmm.2012.09.014,TRUE,"{'a': '4.0931', 'c': '5.2118'}",Hexagonal,,2.806 μB/f.u.,FeMn0.6Ni0.4Ge,,,Mn0.6Fe1Ni0.4Ge1,,P63/mmc,
,Hexagonal Ni2In-type,243,243K,,,10.1016/j.jmmm.2012.09.014,TRUE,"{'a': '4.0802', 'c': '5.1777'}",Hexagonal,,2.222 μB/f.u.,FeMn0.4Ni0.6Ge,,,Mn0.4Fe1Ni0.6Ge1,,P63/mmc,
,Wurtzite,,,-92 K,-92,10.1016/j.jmmm.2006.01.108,TRUE,,Hexagonal,,,Zn0.98Mn0.02O,,,O1Mn0.02Zn0.98,,,
420 Oe,Tetragonal (rutile cassiterite),431,431 K,-14.6 K,-14.6,10.1016/j.jmmm.2010.12.018,TRUE,"{'a': '4.738 Å', 'b': '4.738 Å', 'c': '3.187 Å'}",Tetragonal,,16×10^-3 emu/g,Sn0.95Fe0.05O2,,,O2.0Fe0.05Sn0.95,6.3×10^-4 emu/g,P42/mnm,
352 Oe,Tetragonal (rutile cassiterite),464,464 K,-6.9 K,-6.9,10.1016/j.jmmm.2010.12.018,TRUE,"{'a': '4.748 Å', 'b': '4.748 Å', 'c': '3.197 Å'}",Tetragonal,,2.5×10^-3 emu/g,Sn0.90Fe0.10O2,,,O2.0Fe0.1Sn0.9,2.1×10^-3 emu/g,P42/mnm,
,Antiperovskite,270,270 K,,,10.1016/j.jmmm.2011.09.014,TRUE,,Cubic,,,Sn0.95CMn3.05,,,C1Mn3.05Sn0.95,,Pm-3m,
,Antiperovskite,266,266 K,,,10.1016/j.jmmm.2011.09.014,TRUE,,Cubic,,,Sn0.93CMn3.07,,,C1Mn3.07Sn0.93,,Pm-3m,
,Antiperovskite,248,248 K,,,10.1016/j.jmmm.2011.09.014,TRUE,,Cubic,,,Sn0.90CMn3.10,,,C1Mn3.1Sn0.9,,Pm-3m,
,Antiperovskite,271,271 K,,,10.1016/j.jmmm.2011.09.014,TRUE,,Cubic,,,Sn0.85CMn3.15,,,C1Mn3.15Sn0.85,,Pm-3m,
,Antiperovskite,284,284 K,,,10.1016/j.jmmm.2011.09.014,TRUE,,Cubic,,,Sn0.80CMn3.20,,,C1Mn3.2Sn0.8,,Pm-3m,
,Antiperovskite,304,304 K,,,10.1016/j.jmmm.2011.09.014,TRUE,,Cubic,,,Sn0.75CMn3.25,,,C1Mn3.25Sn0.75,,Pm-3m,
,Antiperovskite,325,325 K,,,10.1016/j.jmmm.2011.09.014,TRUE,,Cubic,,,Sn0.70CMn3.30,,,C1Mn3.3Sn0.7,,Pm-3m,
,Antiperovskite,352,352 K,,,10.1016/j.jmmm.2011.09.014,TRUE,,Cubic,,,Sn0.60CMn3.40,,,C1Mn3.4Sn0.6,,Pm-3m,
,W-type,406,406 K,,,10.1016/j.jmmm.2015.06.036,TRUE,,,,,Fe2MnAl,,,Al1Mn1Fe2.0,,Im-3m,
,W-type,413,413 K,,,10.1016/j.jmmm.2015.06.036,TRUE,,,,,Fe2Mn0.9Cu0.1Al,,,Al1Mn0.9Fe2.0Cu0.1,,Im-3m,
,W-type,449,449 K,,,10.1016/j.jmmm.2015.06.036,TRUE,,,,,Fe2Mn0.7Cu0.3Al,,,Al1Mn0.7Fe2.0Cu0.3,,Im-3m,
,,347,347 K,,,10.1016/j.jmmm.2015.06.036,TRUE,,,,,Ni49Mn39Sb12,,,Mn39.0Ni49.0Sb12.0,,,
,,342,342 K,,,10.1016/j.jmmm.2015.06.036,FALSE,,,,,Ni0.5Mn0.3Sb0.2,,,Mn0.3Ni0.5Sb0.2,,,
,Double Perovskite,122.5,120-125 K,,,10.1016/S0304-8853(01)01000-9,TRUE,"{'a': '3.875 Å', 'c': '20.13 Å'}",,,,La1.2Sr1.8Mn2O7,,,O7.0Mn2.0Sr1.8La1.2,,,
,Double Perovskite,106,106 K,,,10.1016/S0304-8853(01)01000-9,TRUE,,,,,La1.4Sr1.6Mn2O7,,,O7.0Mn2.0Sr1.6La1.4,,,
22.9 G,Cubic Spinel,843.15,570°C,,,10.1016/j.jmmm.2016.07.031,TRUE,{'a': '8.3416'},Cubic,1.86 μB,44.4 emu/g,NiFe2O4,,,O4.0Fe2.0Ni1,0.0172 emu/g,,
28.6 G,Cubic Spinel,823.15,550°C,,,10.1016/j.jmmm.2016.07.031,TRUE,{'a': '8.3541'},Cubic,1.51 μB,36.98 emu/g,Ni0.8Mg0.2Fe2O4,,,O4.0Mg0.2Fe2.0Ni0.8,0.0225 emu/g,,
6.3 G,Cubic Spinel,808.15,535°C,,,10.1016/j.jmmm.2016.07.031,TRUE,{'a': '8.3629'},Cubic,1.39 μB,35.1 emu/g,Ni0.6Mg0.4Fe2O4,,,O4.0Mg0.4Fe2.0Ni0.6,0.0026 emu/g,,
12.8 G,Cubic Spinel,778.15,505°C,,,10.1016/j.jmmm.2016.07.031,TRUE,{'a': '8.3670'},Cubic,1.29 μB,33.2 emu/g,Ni0.5Mg0.5Fe2O4,,,O4.0Mg0.5Fe2.0Ni0.5,0.0101 emu/g,,
6.3 G,Cubic Spinel,718.15,445°C,,,10.1016/j.jmmm.2016.07.031,TRUE,{'a': '8.3861'},Cubic,1.05 μB,27.3 emu/g,Ni0.4Mg0.6Fe2O4,,,O4.0Mg0.6Fe2.0Ni0.4,0.0026 emu/g,,
23.4 G,Cubic Spinel,683.15,410°C,,,10.1016/j.jmmm.2016.07.031,TRUE,{'a': '8.3974'},Cubic,0.91 μB,24.5 emu/g,Ni0.2Mg0.8Fe2O4,,,O4.0Mg0.8Fe2.0Ni0.2,0.0217 emu/g,,
0.8 G,Cubic Spinel,638.15,365°C,,,10.1016/j.jmmm.2016.07.031,TRUE,{'a': '8.4109'},Cubic,0.086 μB,2.4 emu/g,MgFe2O4,,,O4.0Mg1Fe2.0,0.00048 emu/g,,
,Monoclinic,,,,,10.1016/j.jmmm.2014.03.021,FALSE,,,,,CoCl2·2H2O,17,17 K,H2.0O1Cl2.0Co1,,,
,Hexagonal,,,,,10.1016/j.jmmm.2014.03.021,TRUE,,,,,Ca3Co2O6,25,25 K,O6.0Ca3.0Co2.0,,,
,,155,155 K,,,10.1016/j.jmmm.2017.08.028,TRUE,,,,,Mn2.50Fe0.50Sn,,,Mn2.5Fe0.5Sn1,,,
,,415,415 K,,,10.1016/j.jmmm.2017.08.028,TRUE,,,,,Mn2.00Fe1.00Sn,,,Mn2.0Fe1.0Sn1,,,
,,759,759 K,,,10.1016/j.jmmm.2017.08.028,TRUE,,,,,Fe3.00Sn,,,Fe3.0Sn1,,,
,,,,,,10.1016/j.jmmm.2003.11.342,TRUE,,,,,Cu0.80Zn0.20Cr2Se4,20,20 K,Cr2.0Cu0.8Zn0.2Se4.0,,,
,,,,,,10.1016/j.jmmm.2003.11.342,TRUE,,,,,Cu0.90Zn0.10Cr2Se4,20,20 K,Cr2.0Cu0.9Zn0.1Se4.0,,,
,,,,,,10.1016/j.jmmm.2003.11.342,TRUE,,,,,Cu0.905Zn0.095Cr2Se4,20,20 K,Cr2.0Cu0.905Zn0.095Se4.0,,,
,,,,,,10.1016/j.jmmm.2003.11.342,TRUE,,,,,Cu0.91Zn0.09Cr2Se4,20,20 K,Cr2.0Cu0.91Zn0.09Se4.0,,,
,,,,,,10.1016/j.jmmm.2003.11.342,TRUE,,,,,Cu0.92Zn0.08Cr2Se4,20,20 K,Cr2.0Cu0.92Zn0.08Se4.0,,,
,,,,,,10.1016/j.jmmm.2003.11.342,TRUE,,,,,ZnCr2Se4,20,20 K,Cr2.0Zn1Se4.0,,,
16.35 kOe,Tetragonal,578.75,305.6°C,,,10.1016/j.jmmm.2021.168651,TRUE,"{'a': '8.769 Å', 'b': '8.769 Å', 'c': '12.154 Å'}",,,,Nd2Fe14B,,,B1Fe14.0Nd2.0,11.98 kGs,,
15.11 kOe,Tetragonal,576.35,303.2°C,,,10.1016/j.jmmm.2021.168651,TRUE,"{'a': '8.799 Å', 'b': '8.799 Å', 'c': '12.204 Å'}",,,,Nd2Fe14B,,,B1Fe14.0Nd2.0,12.38 kGs,,
0.064T,Orthorhombic,262,262K,,,10.1016/j.jmmm.2017.01.097,TRUE,"{'a': '5.469', 'b': '5.432', 'c': '7.740'}",,,,La0.65Ca0.35MnO3,,,O3.0Ca0.35Mn1La0.65,6.67 emu/g,Pbnm,
0.064T,Orthorhombic,208,208K,,,10.1016/j.jmmm.2017.01.097,TRUE,"{'a': '5.494', 'b': '5.477', 'c': '7.741'}",,,,La0.65Ca0.35Mn0.5V0.5O3,,,O3.0Ca0.35V0.5Mn0.5La0.65,28 emu/g,Pbnm,
0.3375 T,Amorphous,500,500 K,,,10.1016/j.jmmm.2012.03.048,TRUE,,,,"0.5231 T (50 K), 0.2843 T (293 K)",Nd60Fe30Al10,,,Al10.0Fe30.0Nd60.0,0.1160 T,,
0.4265 T,Amorphous,500,500 K,,,10.1016/j.jmmm.2012.03.048,TRUE,,,,"0.4990 T (50 K), 0.2457 T (293 K)",Nd58Fe30Al10Dy2,,,Al10.0Fe30.0Nd58.0Dy2.0,0.0963 T,,
0.5365 T,Amorphous,500,500 K,,,10.1016/j.jmmm.2012.03.048,TRUE,,,,"0.4377 T (50 K), 0.2151 T (293 K)",Nd56Fe30Al10Dy4,,,Al10.0Fe30.0Nd56.0Dy4.0,0.0757 T,,
,bcc A2,1030.15,757 °C,,,10.1016/j.jmmm.2014.02.004,TRUE,,bcc,,,Fe87.2Ga12.8,,,Fe87.2Ga12.8,,,
,bcc A2,1005.15,732 °C,,,10.1016/j.jmmm.2014.02.004,TRUE,,bcc,,,Fe82.5Ga17.5,,,Fe82.5Ga17.5,,,
,bcc A2,1002.15,729 °C,,,10.1016/j.jmmm.2014.02.004,TRUE,,bcc,,,Fe80.5Ga19.5,,,Fe80.5Ga19.5,,,
,bcc A2,991.15,718 °C,,,10.1016/j.jmmm.2014.02.004,TRUE,,bcc,,,Fe77.5Ga22.5,,,Fe77.5Ga22.5,,,
,bcc A2,960.15,687 °C,,,10.1016/j.jmmm.2014.02.004,TRUE,,bcc,,,Fe72.5Ga27.5,,,Fe72.5Ga27.5,,,
,ThCr2Si2-type,336,336 K,,,10.1016/j.jmmm.2004.02.021,TRUE,"{'a': '4.105 Å', 'c': '10.907 Å'}",Tetragonal,,,NdMn2Ge2,415,415 K,Mn2.0Ge2.0Nd1,,I4/mmm,
,ThCr2Si2-type,334,334 K,,,10.1016/j.jmmm.2004.02.021,TRUE,"{'a': '4.094 Å', 'c': '10.902 Å'}",Tetragonal,,,Nd0.9Er0.1Mn2Ge2,,,Mn2.0Ge2.0Nd0.9Er0.1,,I4/mmm,
,ThCr2Si2-type,338,338 K,,,10.1016/j.jmmm.2004.02.021,TRUE,"{'a': '4.081 Å', 'c': '10.897 Å'}",Tetragonal,,,Nd0.8Er0.2Mn2Ge2,,,Mn2.0Ge2.0Nd0.8Er0.2,,I4/mmm,
,ThCr2Si2-type,337,337 K,,,10.1016/j.jmmm.2004.02.021,TRUE,"{'a': '4.069 Å', 'c': '10.891 Å'}",Tetragonal,,,Nd0.72Er0.28Mn2Ge2,,,Mn2.0Ge2.0Nd0.72Er0.28,,I4/mmm,
,ThCr2Si2-type,333,333 K,,,10.1016/j.jmmm.2004.02.021,TRUE,"{'a': '4.054 Å', 'c': '10.887 Å'}",Tetragonal,,,Nd0.6Er0.4Mn2Ge2,240,240 K,Mn2.0Ge2.0Nd0.6Er0.4,,I4/mmm,
,ThCr2Si2-type,,,,,10.1016/j.jmmm.2004.02.021,TRUE,"{'a': '4.033 Å', 'c': '10.872 Å'}",Tetragonal,,,Nd0.5Er0.5Mn2Ge2,315,315 K,Mn2.0Ge2.0Nd0.5Er0.5,,I4/mmm,
,ThCr2Si2-type,5.5,5.5 K,,,10.1016/j.jmmm.2004.02.021,TRUE,"{'a': '3.962 Å', 'c': '10.830 Å'}",Tetragonal,,,ErMn2Ge2,390,390 K,Mn2.0Ge2.0Er1,,I4/mmm,
,Cubic Spinel,735,735K,,,10.1016/j.jmmm.2006.08.005,TRUE,{'a': '8.35'},Cubic,,,CoFe2O4,,,O4.0Fe2.0Co1,,,
,Cubic Spinel,698,698K,,,10.1016/j.jmmm.2006.08.005,TRUE,{'a': '8.37'},Cubic,,,Co0.9Zn0.1Fe2O4,,,O4.0Fe2.0Co0.9Zn0.1,,,
,Cubic Spinel,678,678K,,,10.1016/j.jmmm.2006.08.005,TRUE,{'a': '8.37'},Cubic,,,Co0.8Zn0.2Fe2O4,,,O4.0Fe2.0Co0.8Zn0.2,,,
,Cubic Spinel,643,643K,,,10.1016/j.jmmm.2006.08.005,TRUE,{'a': '8.38'},Cubic,,,Co0.7Zn0.3Fe2O4,,,O4.0Fe2.0Co0.7Zn0.3,,,
,Cubic Spinel,554,554K,,,10.1016/j.jmmm.2006.08.005,TRUE,{'a': '8.40'},Cubic,,,Co0.6Zn0.4Fe2O4,,,O4.0Fe2.0Co0.6Zn0.4,,,
,Cubic Spinel,420,420K,,,10.1016/j.jmmm.2006.08.005,TRUE,{'a': '8.42'},Cubic,,,Co0.5Zn0.5Fe2O4,,,O4.0Fe2.0Co0.5Zn0.5,,,
,Cubic Spinel,288,288K,,,10.1016/j.jmmm.2006.08.005,TRUE,{'a': '8.43'},Cubic,,,Co0.4Zn0.6Fe2O4,,,O4.0Fe2.0Co0.4Zn0.6,,,
155 Oe,fcc,780,780 K,,,10.1016/j.jmmm.2019.165784,TRUE,{'a': '4.17 Å'},,,1.96 emu/g,NiO,525,525 K,O1Ni1,,,
,"HCP-Co, FCC-Co, Co2Si",187.8888889,"140 K (S1), 116 K (S2), 100 K (S3), 367 K and 958 K (S4)",,,10.1016/S0304-8853(01)00255-4,TRUE,,,,,Co66Nb9Cu1Si12B12,,,B12.0Si12.0Co66.0Cu1.0Nb9.0,,,
,Orthorhombic,,,13.4 K,13.4,10.1016/j.jmmm.2006.10.509,TRUE,,,,,CeNiSn0.9Ge0.1,16.9,16.9 K,Ni1Ge0.1Sn0.9Ce1,,Pnma,
,Orthorhombic,,,7.1 K,7.1,10.1016/j.jmmm.2006.10.509,TRUE,,,,,CeNiSn0.1Ge0.9,15.7,15.7 K,Ni1Ge0.9Sn0.1Ce1,,Pnma,
,Cubic,194.08,194.08 K,,,10.1016/j.jmmm.2018.01.063,TRUE,,NaZn13-type,,87.77 emu/g,LaFe11.5Si1.5,,,Si1.5Fe11.5La1,,,
,Cubic,194.06,194.06 K,,,10.1016/j.jmmm.2018.01.063,TRUE,,NaZn13-type,,99.79 emu/g,La0.95Tb0.05Fe11.5Si1.5,,,Si1.5Fe11.5La0.95Tb0.05,,,
,Cubic,194.04,194.04 K,,,10.1016/j.jmmm.2018.01.063,TRUE,,NaZn13-type,,91.43 emu/g,La0.9Tb0.1Fe11.5Si1.5,,,Si1.5Fe11.5La0.9Tb0.1,,,
,Cubic,194.8,194.80 K,,,10.1016/j.jmmm.2018.01.063,TRUE,,NaZn13-type,,81.06 emu/g,La0.8Tb0.2Fe11.5Si1.5,,,Si1.5Fe11.5La0.8Tb0.2,,,
,Cubic,197.07,197.07 K,,,10.1016/j.jmmm.2018.01.063,TRUE,,NaZn13-type,,62.19 emu/g,La0.7Tb0.3Fe11.5Si1.5,,,Si1.5Fe11.5La0.7Tb0.3,,,
2100 A/m,Cubic Spinel,831,831 K,,,10.1016/j.jmmm.2018.04.025,TRUE,{'a': '0.8317 nm'},,1.42 μB,33.9 A·m·kg−1,NiFe2O4,,,O4.0Fe2.0Ni1,177 mT,Fd3m,
2525 A/m,Cubic Spinel,814,814 K,,,10.1016/j.jmmm.2018.04.025,TRUE,{'a': '0.8309 nm'},,1.30 μB,31.0 A·m·kg−1,NiCr0.1Fe1.9O4,,,O4.0Cr0.1Fe1.9Ni1,102 mT,Fd3m,
2848 A/m,Cubic Spinel,784,784 K,,,10.1016/j.jmmm.2018.04.025,TRUE,{'a': '0.8301 nm'},,1.12 μB,26.8 A·m·kg−1,NiCr0.2Fe1.8O4,,,O4.0Cr0.2Fe1.8Ni1,86 mT,Fd3m,
3179 A/m,Cubic Spinel,753,753 K,,,10.1016/j.jmmm.2018.04.025,TRUE,{'a': '0.8293 nm'},,0.96 μB,22.9 A·m·kg−1,NiCr0.3Fe1.7O4,,,O4.0Cr0.3Fe1.7Ni1,71 mT,Fd3m,
3618 A/m,Cubic Spinel,719,719 K,,,10.1016/j.jmmm.2018.04.025,TRUE,{'a': '0.8287 nm'},,0.61 μB,14.7 A·m·kg−1,NiCr0.4Fe1.6O4,,,O4.0Cr0.4Fe1.6Ni1,44 mT,Fd3m,
3971 A/m,Cubic Spinel,685,685 K,,,10.1016/j.jmmm.2018.04.025,TRUE,{'a': '0.8287 nm'},,0.32 μB,7.7 A·m·kg−1,NiCr0.5Fe1.5O4,,,O4.0Cr0.5Fe1.5Ni1,22 mT,Fd3m,
,Orthorhombic,205,205K,,,10.1016/j.jmmm.2004.11.298,TRUE,"{'a': '5.449', 'b': '5.456', 'c': '7.688'}",Distorted Perovskite,,,Nd0.7Sr0.3MnO3,,,O3.0Mn1Sr0.3Nd0.7,,,
,Orthorhombic,250,250K,,,10.1016/j.jmmm.2004.11.298,TRUE,"{'a': '5.426', 'b': '5.462', 'c': '7.684'}",Distorted Perovskite,,,Nd0.5Sr0.3MnO3,,,O3.0Mn1Sr0.3Nd0.5,,,
,Perovskite,375,375 K,,,10.1016/j.jmmm.2003.10.026,TRUE,,,,,La0.67Sr0.33MnO3,,,O3.0Mn1Sr0.33La0.67,,,
,Perovskite,333,333 K,,,10.1016/j.jmmm.2003.10.026,TRUE,,,,,La0.67Sr0.23Cu0.10MnO3,,,O3.0Mn1Cu0.1Sr0.23La0.67,,,
,Perovskite,321,321 K,,,10.1016/j.jmmm.2003.10.026,TRUE,,,,,La0.67Sr0.18Cu0.15MnO3,,,O3.0Mn1Cu0.15Sr0.18La0.67,,,
,Perovskite,335,335 K,,,10.1016/j.jmmm.2003.10.026,TRUE,,,,,La0.67Sr0.20Cu0.10MnO3,,,O3.0Mn1Cu0.1Sr0.2La0.67,,,
,Perovskite,305,305 K,,,10.1016/j.jmmm.2003.10.026,TRUE,,,,,La0.67Sr0.15Cu0.15MnO3,,,O3.0Mn1Cu0.15Sr0.15La0.67,,,17%/T
,CeScSi-type,,,,,10.1016/j.jmmm.2020.166614,TRUE,,Tetragonal,,,CeScGe,47,47 K,Sc1Ge1Ce1,,I4/mmm,
,CeFeSi-type,118,118 K,,,10.1016/j.jmmm.2020.166614,TRUE,,Tetragonal,,,GdFeSi,,,Si1Fe1Gd1,,,
,CeFeSi-type,,,,,10.1016/j.jmmm.2020.166614,TRUE,,Tetragonal,,,GdCoSi,220,220 K,Si1Co1Gd1,,,
26 Oe,A2,854,854K,,,10.1016/j.jmmm.2016.01.102,TRUE,{'a': '5.63'},Cubic,5.01 μB/f.u. at 100K,4.83 μB/f.u. at RT,Co2FeSi,,,Si1Fe1Co2.0,,,
3 Oe,A2,941,941K,,,10.1016/j.jmmm.2016.01.102,TRUE,{'a': '5.73'},Cubic,4.49 μB/f.u. at 100K,4.29 μB/f.u. at RT,Co2FeGa,,,Fe1Co2.0Ga1,,,
,Hexagonal wurtzite,300,300 K,,,10.1016/j.jmmm.2018.04.040,TRUE,"{'a': '3.1114 Å', 'c': '4.9792 Å'}",Hexagonal,,,Al0.99982Zn0.00018N,,,N1Al0.99982Zn0.00018,,P63mc,
,Hexagonal wurtzite,300,300 K,,,10.1016/j.jmmm.2018.04.040,TRUE,"{'a': '3.1114 Å', 'c': '4.9792 Å'}",Hexagonal,,,Al0.99975Zn0.00025N,,,N1Al0.99975Zn0.00025,,P63mc,
150 Oe,Hexagonal wurtzite,300,300 K,,,10.1016/j.jmmm.2018.04.040,TRUE,"{'a': '3.1114 Å', 'c': '4.9792 Å'}",Hexagonal,,,Al0.99951Zn0.00049N,,,N1Al0.99951Zn0.00049,,P63mc,
,Orthorhombic,,,,,10.1016/j.jmmm.2018.07.040,TRUE,"{'a': '5.5 Å', 'b': '5.5 Å', 'c': '7.8 Å'}",,,,LaFeO3,740,740 K,O3.0Fe1La1,,Pbnm,
,Cubic,,,,,10.1016/j.jmmm.2018.07.040,TRUE,,,,,SrFeO3,134,134 K,O3.0Fe1Sr1,,Pm-3m,
,Orthorhombic,,,,,10.1016/j.jmmm.2016.02.029,TRUE,"{'a': '5.5914 Å', 'b': '7.6037 Å', 'c': '5.2814 Å'}",,,,YFeO3,140,140 K,O3.0Fe1Y1,,Pnma,
,Orthorhombic,,,,,10.1016/j.jmmm.2016.02.029,TRUE,"{'a': '5.5206 Å', 'b': '7.5359 Å', 'c': '5.2446 Å'}",,,,YCrO3,138,138 K,O3.0Cr1Y1,,Pnma,
,Amorphous,222,222 K,,,10.1016/S0304-8853(02)00760-6,TRUE,,,,62.5 emu/g at 5 K,Fe86Mn4Zr10,,,Mn4.0Fe86.0Zr10.0,,,
,Amorphous,200,200 K,,,10.1016/S0304-8853(02)00760-6,TRUE,,,,,Fe84Mn6Zr10,,,Mn6.0Fe84.0Zr10.0,,,
,Amorphous,176,176 K,,,10.1016/S0304-8853(02)00760-6,TRUE,,,,,Fe82Mn8Zr10,,,Mn8.0Fe82.0Zr10.0,,,
,Amorphous,176,176 K,,,10.1016/S0304-8853(02)00760-6,TRUE,,,,40.3 emu/g at 5 K,Fe80Mn10Zr10,,,Mn10.0Fe80.0Zr10.0,,,
,Rhombohedral,358,358 K,,,10.1016/j.jmmm.2017.07.046,TRUE,"{'a': '5.500 Å', 'c': '13.338 Å'}",,,,La0.7Sr0.3Cu0.05Mn0.95O3,,,O3.0Mn0.95Cu0.05Sr0.3La0.7,,R3c,
,Rhombohedral,341,341 K,,,10.1016/j.jmmm.2017.07.046,TRUE,"{'a': '5.498 Å', 'c': '13.334 Å'}",,,,La0.7Sr0.3Cu0.10Mn0.90O3,,,O3.0Mn0.9Cu0.1Sr0.3La0.7,,R3c,
,Rhombohedral,328,328 K,,,10.1016/j.jmmm.2017.07.046,TRUE,"{'a': '5.487 Å', 'c': '13.331 Å'}",,,,La0.7Sr0.3Cu0.15Mn0.85O3,,,O3.0Mn0.85Cu0.15Sr0.3La0.7,,R3c,
3270 G,Spinel,430,430 K,,,10.1016/S0304-8853(00)00578-3,TRUE,{'a': '8.427'},Cubic,,,NiFe2O4,,,O4.0Fe2.0Ni1,,,
,Orthorhombic,504,504 K,,,10.1016/j.jmmm.2017.02.046,TRUE,,TiNiSi-type,,91 Am^2/kg,Mn0.85Ni0.85Fe0.30Si0.85Ga0.15,,,Si0.85Mn0.85Fe0.3Ni0.85Ga0.15,,Pnma,
,Tetragonal,113,113 K,,,10.1016/j.jmmm.2006.02.094,TRUE,,I4/mmm,,,La1.4Sr1.6Mn2O7,,,O7.0Mn2.0Sr1.6La1.4,,I4/mmm,
,Tetragonal,118,118 K,,,10.1016/j.jmmm.2006.02.094,TRUE,,I4/mmm,,,La1.34Sr1.66Mn2O7,,,O7.0Mn2.0Sr1.66La1.34,,I4/mmm,
,Tetragonal,125,125 K,,,10.1016/j.jmmm.2006.02.094,TRUE,,I4/mmm,,,La1.2Sr1.8Mn2O7,,,O7.0Mn2.0Sr1.8La1.2,,I4/mmm,
,,232,232 K,,,10.1016/j.jmmm.2005.10.164,TRUE,,,,,La0.85Sr0.15MnO3,,,O3.0Mn1Sr0.15La0.85,,,
,Pnma-R3c,308,308 K,,,10.1016/j.jmmm.2005.10.164,TRUE,,,,,La0.8Sr0.2MnO3,,,O3.0Mn1Sr0.2La0.8,,,
,,341,341 K,,,10.1016/j.jmmm.2005.10.164,TRUE,,,,,La0.75Sr0.25MnO3,,,O3.0Mn1Sr0.25La0.75,,,
,Hexagonal,338,338 K,,,10.1016/j.jmmm.2014.02.074,TRUE,"{'a': '5.52743 Å', 'c': '9.02036 Å'}",HfFe6Ge6-type,,,ErMn6Sn6,,,Mn6.0Sn6.0Er1,,P6/mmm,
,Hexagonal,381,381 K,,,10.1016/j.jmmm.2014.02.074,TRUE,"{'a': '5.52835 Å', 'c': '9.01982 Å'}",HfFe6Ge6-type,,,Er0.8Gd0.2Mn6Sn6,,,Mn6.0Sn6.0Gd0.2Er0.8,,P6/mmm,
,Hexagonal,412,412 K,,,10.1016/j.jmmm.2014.02.074,TRUE,"{'a': '5.53266 Å', 'c': '9.02602 Å'}",HfFe6Ge6-type,,,Er0.4Gd0.6Mn6Sn6,,,Mn6.0Sn6.0Gd0.6Er0.4,,P6/mmm,
,Hexagonal,434,434 K,,,10.1016/j.jmmm.2014.02.074,TRUE,"{'a': '5.54671 Å', 'c': '9.04348 Å'}",HfFe6Ge6-type,,,GdMn6Sn6,,,Mn6.0Sn6.0Gd1,,P6/mmm,
,Tetragonal,,,,,10.1016/j.jmmm.2014.12.052,TRUE,"{'a': '8.382', 'c': '4.709'}",ThMn12-type,,,HoCo11Ti,276,276,Ti1Co11.0Ho1,,I4/mmm,
,Orthorhombic,,,,,10.1016/j.jmmm.2019.02.083,TRUE,"{'a': '9.838 Å', 'b': '5.806 Å', 'c': '4.781 Å'}",,,,Fe0.9Zn0.1PO4,97,97 K,O4.0P1Fe0.9Zn0.1,,Pnma,
,Orthorhombic,,,,,10.1016/j.jmmm.2019.02.083,TRUE,"{'a': '9.876 Å', 'b': '5.829 Å', 'c': '4.779 Å'}",,,,Fe0.8Zn0.2PO4,82,82 K,O4.0P1Fe0.8Zn0.2,,Pnma,
,Orthorhombic,,,,,10.1016/j.jmmm.2019.02.083,TRUE,"{'a': '9.917 Å', 'b': '5.850 Å', 'c': '4.775 Å'}",,,,Fe0.7Zn0.3PO4,63,63 K,O4.0P1Fe0.7Zn0.3,,Pnma,
,Orthorhombic,,,,,10.1016/j.jmmm.2019.02.083,TRUE,"{'a': '9.933 Å', 'b': '5.859 Å', 'c': '4.774 Å'}",,,,Fe0.5Zn0.5PO4,62,62 K,O4.0P1Fe0.5Zn0.5,,Pnma,
15 kOe,Rhombohedral (3R),690,690 K,,,10.1016/j.jmmm.2018.07.022,TRUE,"{'a': '5.0672 Å', 'c': '48.755 Å'}",Ce5Co19-type,,83 Am^2/kg,Pr5Co19C0,,,C0.0Co19.0Pr5.0,50 Am^2/kg,R3̄m,
10 kOe,Rhombohedral (3R),713,713 K,,,10.1016/j.jmmm.2018.07.022,TRUE,"{'a': '5.0714 Å', 'c': '48.7869 Å'}",Ce5Co19-type,,59 Am^2/kg,Pr5Co19C0.5,,,C0.5Co19.0Pr5.0,28 Am^2/kg,R3̄m,
8.3 kOe,Rhombohedral (3R),723,723 K,,,10.1016/j.jmmm.2018.07.022,TRUE,"{'a': '5.0772 Å', 'c': '48.995 Å'}",Ce5Co19-type,,71 Am^2/kg,Pr5Co19C1,,,C1.0Co19.0Pr5.0,26 Am^2/kg,R3̄m,
8 kOe,Rhombohedral (3R),760,760 K,,,10.1016/j.jmmm.2018.07.022,TRUE,"{'a': '5.0813 Å', 'c': '49.524 Å'}",Ce5Co19-type,,60 Am^2/kg,Pr5Co19C1.5,,,C1.5Co19.0Pr5.0,24 Am^2/kg,R3̄m,
,Tetragonal,240,240 K,,,10.1016/j.jmmm.2008.03.056,TRUE,,,,,CuGa0.75Mn0.25Te2,,,Mn0.25Cu1Ga0.75Te2.0,,,
,,585,585 K,,,10.1016/j.jmmm.2016.06.048,TRUE,,,,,Nd2Fe14B,,,B1Fe14.0Nd2.0,,,
,Cubic,477,477 K,,,10.1016/j.jmmm.2008.12.025,TRUE,{'a': '12.30 Å'},bcc,,6.97 emu/g,Y3Fe4.5Al0.5O12,,,O12.0Al0.5Fe4.5Y3.0,,Ia3d,
,Cubic,311,311 K,,,10.1016/j.jmmm.2008.12.025,TRUE,{'a': '12.21 Å'},bcc,,0.308 emu/g,Y3Fe3Al2O12,,,O12.0Al2.0Fe3.0Y3.0,,Ia3d,
,Orthorhombic,,,,,10.1016/j.jmmm.2015.12.047,TRUE,"{'a': '5.360 Å', 'b': '5.497 Å', 'c': '7.633 Å'}",Pbnm,,,SmCrO3,196,196 K,O3.0Cr1Sm1,,Pbnm,
,Orthorhombic,,,-506 K,-506,10.1016/j.jmmm.2015.12.047,TRUE,,Pbnm,5.1 μB,,SmCr0.9Mn0.1O3,179,179 K,O3.0Cr0.9Mn0.1Sm1,,Pbnm,
,Orthorhombic,,,-320 K,-320,10.1016/j.jmmm.2015.12.047,TRUE,,Pbnm,4.6 μB,,SmCr0.85Mn0.15O3,170,170 K,O3.0Cr0.85Mn0.15Sm1,,Pbnm,
,Orthorhombic,,,-380 K,-380,10.1016/j.jmmm.2015.12.047,TRUE,,Pbnm,4.7 μB,,SmCr0.8Mn0.2O3,163,163 K,O3.0Cr0.8Mn0.2Sm1,,Pbnm,
,Orthorhombic,,,-117 K,-117,10.1016/j.jmmm.2015.12.047,TRUE,,Pbnm,4.5 μB,,SmCr0.7Mn0.3O3,143,143 K,O3.0Cr0.7Mn0.3Sm1,,Pbnm,
,Orthorhombic,,,-56 K,-56,10.1016/j.jmmm.2015.12.047,TRUE,,Pbnm,4.2 μB,,SmCr0.6Mn0.4O3,75,75 K,O3.0Cr0.6Mn0.4Sm1,,Pbnm,
,Orthorhombic,70,70 K,4 K,4,10.1016/j.jmmm.2015.12.047,TRUE,,Pbnm,4.1 μB,,SmCr0.5Mn0.5O3,,,O3.0Cr0.5Mn0.5Sm1,,Pbnm,
3.4 T,Rhombohedral,25,25 K,31 K,31,10.1016/j.jmmm.2021.168141,TRUE,"{'a': '9.078 Å', 'c': '10.382 Å'}",K4CdCl6 type,5.6 μB,,Ca3Co2O6,9.1,9.1 K,O6.0Ca3.0Co2.0,,R-3c,
3.2 T,Rhombohedral,23,23 K,25 K,25,10.1016/j.jmmm.2021.168141,TRUE,"{'a': '9.070 Å', 'c': '10.401 Å'}",K4CdCl6 type,6.6 μB,,Ca2.9Dy0.1Co2O6,7.8,7.8 K,O6.0Ca2.9Co2.0Dy0.1,,R-3c,
3 T,Rhombohedral,20,20 K,14 K,14,10.1016/j.jmmm.2021.168141,TRUE,"{'a': '9.058 Å', 'c': '10.430 Å'}",K4CdCl6 type,7.5 μB,,Ca2.8Dy0.2Co2O6,5.3,5.3 K,O6.0Ca2.8Co2.0Dy0.2,,R-3c,
,Rhombohedral,18,18 K,2 K,2,10.1016/j.jmmm.2021.168141,TRUE,"{'a': '9.052 Å', 'c': '10.461 Å'}",K4CdCl6 type,8.5 μB,,Ca2.7Dy0.3Co2O6,4.5,4.5 K,O6.0Ca2.7Co2.0Dy0.3,,R-3c,
10-180 mT,fcc,347,347 K,,,10.1016/j.jmmm.2015.06.033,TRUE,,,,0.3 T,Co11Pd89,,,Co11.0Pd89.0,,,
,,360,360 K,,,10.1016/j.jmmm.2017.10.063,TRUE,,,,,La0.67Sr0.33MnO3,,,O3.0Mn1Sr0.33La0.67,,R-3c,
,Ilmenite,,,,,10.1016/j.jmmm.2008.06.010,TRUE,,Hexagonal,1.8 μB per formula unit,,Fe1.4Ti0.6O3,380,380 K,O3.0Ti0.6Fe1.4,,R-3,
,Ilmenite,,,,,10.1016/j.jmmm.2008.06.010,TRUE,,Hexagonal,2.5 μB per formula unit,,Fe1.2Ti0.8O3,160,160 K,O3.0Ti0.8Fe1.2,,R-3,
,,441,441 K,,,10.1016/j.jmmm.2018.12.041,TRUE,,,,,Ce17FeCo2Nb1.5B6,,,B6.0Fe1Co2.0Nb1.5Ce17.0,,,
,,580,580 K,,,10.1016/j.jmmm.2018.12.041,TRUE,,,,,Pr0.2Nd0.8FeHf0.5B6,,,B6.0Fe1Pr0.2Nd0.8Hf0.5,,,
,,493,493 K,,,10.1016/j.jmmm.2018.12.041,TRUE,,,,,Pr0.2Nd0.8CeFeB,,,B1Fe1Ce1Pr0.2Nd0.8,,,
,α-Pd-type,325,325 K,,,10.1016/j.jmmm.2018.07.087,TRUE,{'a': '3.916'},Cubic,,0.07 μB/Mn,Pd0.75Mn0.25B0.025,,,B0.025Mn0.25Pd0.75,,Fm-3m,
,α-Pd-type,340,340 K,,,10.1016/j.jmmm.2018.07.087,TRUE,{'a': '3.925'},Cubic,,0.87 μB/Mn,Pd0.75Mn0.25B0.05,,,B0.05Mn0.25Pd0.75,,Fm-3m,
,α-Pd-type,339,339 K,,,10.1016/j.jmmm.2018.07.087,TRUE,{'a': '3.936'},Cubic,,1.53 μB/Mn,Pd0.75Mn0.25B0.075,,,B0.075Mn0.25Pd0.75,,Fm-3m,
,α-Pd-type,374,374 K,,,10.1016/j.jmmm.2018.07.087,TRUE,{'a': '3.988'},Cubic,,2.50 μB/Mn,Pd0.75Mn0.25B0.1,,,B0.1Mn0.25Pd0.75,,Fm-3m,
,α-Pd-type,390,390 K,,,10.1016/j.jmmm.2018.07.087,TRUE,{'a': '4.008'},Cubic,,2.68 μB/Mn,Pd0.75Mn0.25B0.125,,,B0.125Mn0.25Pd0.75,,Fm-3m,
,α-Pd-type,330,330 K,,,10.1016/j.jmmm.2018.07.087,TRUE,{'a': '4.026'},Cubic,,2.18 μB/Mn,Pd0.75Mn0.25B0.15,,,B0.15Mn0.25Pd0.75,,Fm-3m,
,α-Pd-type,252,252 K,,,10.1016/j.jmmm.2018.07.087,TRUE,{'a': '4.031'},Cubic,,,Pd0.75Mn0.25B0.175,,,B0.175Mn0.25Pd0.75,,Fm-3m,
,α-Pd-type,256,256 K,,,10.1016/j.jmmm.2018.07.087,TRUE,{'a': '4.020'},Cubic,,,Pd0.75Mn0.25B0.25,,,B0.25Mn0.25Pd0.75,,Fm-3m,
,,350,350 K,,,10.1016/j.jmmm.2018.07.087,FALSE,,,1 μB/Mn,,Mn5Si3C0.75,,,C0.75Si3.0Mn5.0,,,
250 Oe,Wurtzite,569,569 K,,,10.1016/j.jmmm.2016.10.159,TRUE,,Hexagonal-close-packed,2.02 μB/Co at 5 K,,Zn0.95Co0.05O,260,260 K,O1Co0.05Zn0.95,0.0012 emu/g,P63mc,9.46 × 10^-6 μB/Oe.Co at 5 K
,,571,571 K,,,10.1016/j.jmmm.2016.10.159,TRUE,,,,,Zn0.99Fe0.01O,,,O1Fe0.01Zn0.99,,,
,,734,734 K,,,10.1016/j.jmmm.2016.10.159,FALSE,,,,,Zn0.91Fe0.09O,,,O1Fe0.09Zn0.91,,,
,,643,643 K,,,10.1016/j.jmmm.2016.10.159,TRUE,,,,,Zn0.99Eu0.01O,,,O1Zn0.99Eu0.01,,,
,,726,726 K,,,10.1016/j.jmmm.2016.10.159,TRUE,,,,,Zn0.97Eu0.03O,,,O1Zn0.97Eu0.03,,,
,,312,312,,,10.1016/j.jmmm.2011.08.031,TRUE,,,,,Ni52Mn32In16,,,Mn32.0Ni52.0In16.0,,,
,Spinel,606.55,333.4 °C,,,10.1016/j.jmmm.2018.11.110,TRUE,{'a': '0.8384 nm'},Face-centered cubic,,,Ni0.4Zn0.45Ce0.15Fe2O4,,,O4.0Fe2.0Ni0.4Zn0.45Ce0.15,,,
,Orthorhombic,250,250 K,,,10.1016/j.jmmm.2018.09.036,TRUE,,Perovskite,,,La0.7Ca0.3Mn0.98Ni0.02O3,,,O3.0Ca0.3Mn0.98Ni0.02La0.7,,Pbnm,
,Orthorhombic,180,180 K,,,10.1016/j.jmmm.2018.09.036,TRUE,,Perovskite,,,La0.7Ca0.3Mn0.9Ni0.1O3,,,O3.0Ca0.3Mn0.9Ni0.1La0.7,,Pbnm,
,,2.67,2.67,,,10.1016/j.jmmm.2017.01.101,FALSE,,,,,FeCu0.5C0.5,,,C0.5Fe1Cu0.5,,,
,,2.4,2.4,,,10.1016/j.jmmm.2017.01.101,FALSE,,,,,FeCu0.1C0.9,,,C0.9Fe1Cu0.1,,,
,,2.6,2.6,,,10.1016/j.jmmm.2017.01.101,FALSE,,,,,FeCu0.3C0.7,,,C0.7Fe1Cu0.3,,,
,,2.8,2.8,,,10.1016/j.jmmm.2017.01.101,FALSE,,,,,FeCu0.9C0.1,,,C0.1Fe1Cu0.9,,,
,Ruddlesden–Popper,140,140 K,,,10.1016/j.jmmm.2003.12.735,TRUE,,,,,La1.4Sr1.6Mn2O7,,,O7.0Mn2.0Sr1.6La1.4,,I4/mmm,
,Ruddlesden–Popper,,,,,10.1016/j.jmmm.2003.12.735,TRUE,,,,,La1Sr2Mn2O7,210,210 K,O7.0Mn2.0Sr2.0La1.0,,I4/mmm,
,L10 martensitic,165,165 K,,,10.1016/j.jmmm.2015.11.086,TRUE,"{'a': '7.6328 Å', 'b': '7.6328 Å', 'c': '6.7836 Å'}",Tetragonal,,,Ni2Mn1.4Ga0.6,,,Mn1.4Ni2.0Ga0.6,,,
,Cubic Spinel,354,354 K,,,10.1016/j.jmmm.2006.10.1197,TRUE,{'a': '8.424 Å'},Cubic,,310 emu/cc,Mn0.5Zn0.5Ho0.1Fe1.9O4,,,O4.0Mn0.5Fe1.9Zn0.5Ho0.1,,,
0.72 MA/m,Th2Zn17-type,740,740 K,,,10.1016/j.jmmm.2014.06.034,TRUE,,,,,Sm2Fe17N3,,,N3.0Fe17.0Sm2.0,96.4 Am2/kg,,
0.72 MA/m,TbCu7-type,740,740 K,,,10.1016/j.jmmm.2014.06.034,TRUE,,,,,SmFe7Nx,,,Fe7.0Sm1,96.4 Am2/kg,,
18.5 kA/m,fcc,725.55,452.4 °C,,,10.1016/j.jmmm.2017.03.020,TRUE,,,,0.2 Am^2/kg,Ag0.875Co0.125,,,Co0.125Ag0.875,0.04 Am^2/kg,,
11.5 kA/m,fcc,733.55,460.4 °C,,,10.1016/j.jmmm.2017.03.020,TRUE,,,,20.7 Am^2/kg,Ag0.28Co0.72,,,Co0.72Ag0.28,2.74 Am^2/kg,,
12.9 kA/m,fcc,731.75,458.6 °C,,,10.1016/j.jmmm.2017.03.020,TRUE,,,,3.4 Am^2/kg,Ag0.726Co0.274,,,Co0.274Ag0.726,0.48 Am^2/kg,,
16.4 kA/m,fcc,739.65,466.5 °C,,,10.1016/j.jmmm.2017.03.020,TRUE,,,,22.3 Am^2/kg,Ag0.265Co0.735,,,Co0.735Ag0.265,2.80 Am^2/kg,,
15.7 kA/m,fcc,770.85,497.7 °C,,,10.1016/j.jmmm.2017.03.020,TRUE,,,,40.2 Am^2/kg,Ag0.113Co0.887,,,Co0.887Ag0.113,4.60 Am^2/kg,,
,Tetragonal,76,76 K,,,10.1016/j.jmmm.2005.10.238,TRUE,,,,,La1.374Sr1.626Mn2O7,,,O7.0Mn2.0Sr1.626La1.374,,I4/mmm,
,Tetragonal,107,107 K,,,10.1016/j.jmmm.2005.10.238,TRUE,,,,,La1.37Sr1.63Mn2O7,,,O7.0Mn2.0Sr1.63La1.37,,I4/mmm,
,Tetragonal,116,116 K,,,10.1016/j.jmmm.2005.10.238,TRUE,,,,,La1.364Sr1.636Mn2O7,,,O7.0Mn2.0Sr1.636La1.364,,I4/mmm,
,Tetragonal,120,120 K,,,10.1016/j.jmmm.2005.10.238,TRUE,,,,,La1.36Sr1.64Mn2O7,,,O7.0Mn2.0Sr1.64La1.36,,I4/mmm,
,Tetragonal,125,125 K,,,10.1016/j.jmmm.2005.10.238,TRUE,,,,,La1.3Sr1.7Mn2O7,,,O7.0Mn2.0Sr1.7La1.3,,I4/mmm,
,,,,-4.9 K,-4.9,10.1016/j.jmmm.2010.01.014,TRUE,,,,,MnCl2·H2O,2.17,2.17 K,H2.0O1Cl2.0Mn1,,,0.304 emu/mol
,,,,30.4 K,30.4,10.1016/j.jmmm.2010.01.014,TRUE,,,,,NiCl2·H2O,5.65,5.65 K,H2.0O1Cl2.0Ni1,,,
,,,,,,10.1016/j.jmmm.2010.01.014,TRUE,,,,,Mn0.95Ni0.05Cl2·H2O,2.13,2.13 K,H2.0O1Cl2.0Mn0.95Ni0.05,,,0.347 emu/mol
,Cubic,458,458 K,,,10.1016/j.jmmm.2017.09.015,TRUE,{'a': '7.832'},,2.0 μB/f.u.,,Sr2CrWO6,,,O6.0Cr1Sr2.0W1,,Fm-3m,
,Tetragonal,620,620 K,,,10.1016/j.jmmm.2017.09.015,TRUE,{'a': '7.818'},,1.0 μB/f.u.,,Sr2CrReO6,,,O6.0Cr1Sr2.0Re1,,I4/m,
479.2 kA/m (5.99 kOe),Magnetoplumbite,725.15,452°C,,,10.1016/j.jmmm.2004.12.038,TRUE,"{'a': '0.5889 nm', 'c': '2.318 nm'}",,,80.7 × 10^-6 Wb/m/kg (64.2 emu/g),Ba0.99Nd0.118Co0.041Fe11.86O19,,,O19.0Fe11.86Co0.041Ba0.99Nd0.118,,,
4.4 kOe,CdI2-type layered structure,65,65 K,,,10.1016/j.jmmm.2019.165269,TRUE,"{'a': '0.370 nm', 'b': '0.370 nm', 'c': '0.606 nm'}",Hexagonal,0.007 μB/f.u.,0.133 emu/g,Bi0.05SnSe2,,,Se2.0Sn1Bi0.05,,,
,,45,45 K,,,10.1016/j.jmmm.2019.165269,TRUE,,,,,CrI3,,,Cr1I3.0,,,
,,30,30 K,,,10.1016/j.jmmm.2019.165269,FALSE,,,,,Gr2Ge2Te6,,,Ge2.0Te6.0,,,
,Cubic Perovskite,259,259 K,,,10.1016/j.jmmm.2007.09.016,TRUE,{'a': '3.843 Å'},Cubic,,96.7 emu/g,La0.723Ca0.277Mn0.963O3,,,O3.0Ca0.277Mn0.963La0.723,,,
,Cubic Perovskite,142,142 K,,,10.1016/j.jmmm.2007.09.016,TRUE,{'a': '3.862 Å'},Cubic,,61.5 emu/g,La0.762Ca0.238Mn0.924O3,,,O3.0Ca0.238Mn0.924La0.762,,,
,Th2Ni17,1100,>1100K,,,10.1016/j.jmmm.2005.10.067,TRUE,"{'a': 8.347, 'c': 8.1435}",Hexagonal,15 μB,,Tb2.1Co17,,,Co17.0Tb2.1,,,
,Disordered Th2Ni17,1023,1023K,,,10.1016/j.jmmm.2005.10.067,TRUE,"{'a': 8.3196, 'c': 8.1033}",Hexagonal,11 μB,,Tb2.1Co16Si1,,,Si1.0Co16.0Tb2.1,,,
,Disordered Th2Ni17,808,808K,,,10.1016/j.jmmm.2005.10.067,TRUE,"{'a': 8.3033, 'c': 8.1342}",Hexagonal,12.8 μB,,Tb2.1Co15Si2,,,Si2.0Co15.0Tb2.1,,,
,TbCu7,623,623K,,,10.1016/j.jmmm.2005.10.067,TRUE,"{'a': 4.8187, 'c': 4.0602}",Disordered Th2Ni17,10.4 μB,,Tb2.1Co14Si3,,,Si3.0Co14.0Tb2.1,,,
3918 Oe,Hexagonal,731.75,458.6 °C,,,10.1016/j.jmmm.2018.01.062,TRUE,"{'a': '5.862 Å', 'c': '23.066 Å'}",Magnetoplumbite,,72.35 emu/g,SrFe12O19,,,O19.0Fe12.0Sr1,44.71 emu/g,P63/mmc (194),
1982 Oe,Hexagonal,730.85,457.7 °C,,,10.1016/j.jmmm.2018.01.062,TRUE,"{'a': '5.856 Å', 'c': '23.064 Å'}",Magnetoplumbite,,66.46 emu/g,SrFe11.9Cu0.1O19,,,O19.0Fe11.9Cu0.1Sr1,34.34 emu/g,P63/mmc (194),
1674 Oe,Hexagonal,729.25,456.1 °C,,,10.1016/j.jmmm.2018.01.062,TRUE,"{'a': '5.858 Å', 'c': '23.061 Å'}",Magnetoplumbite,,64.55 emu/g,SrFe11.8Cu0.2O19,,,O19.0Fe11.8Cu0.2Sr1,29.14 emu/g,P63/mmc (194),
1558 Oe,Hexagonal,728.15,455.0 °C,,,10.1016/j.jmmm.2018.01.062,TRUE,"{'a': '5.856 Å', 'c': '23.064 Å'}",Magnetoplumbite,,63.48 emu/g,SrFe11.7Cu0.3O19,,,O19.0Fe11.7Cu0.3Sr1,28.17 emu/g,P63/mmc (194),
1252 Oe,Hexagonal,728.35,455.2 °C,,,10.1016/j.jmmm.2018.01.062,TRUE,"{'a': '5.862 Å', 'c': '23.054 Å'}",Magnetoplumbite,,61.76 emu/g,SrFe11.6Cu0.4O19,,,O19.0Fe11.6Cu0.4Sr1,26.37 emu/g,P63/mmc (194),
1240 Oe,Hexagonal,728.15,455.0 °C,,,10.1016/j.jmmm.2018.01.062,TRUE,"{'a': '5.862 Å', 'c': '23.054 Å'}",Magnetoplumbite,,59.90 emu/g,SrFe11.5Cu0.5O19,,,O19.0Fe11.5Cu0.5Sr1,25.33 emu/g,P63/mmc (194),
4391 Oe,Hexagonal,725.05,451.9 °C,,,10.1016/j.jmmm.2018.01.062,TRUE,"{'a': '5.874 Å', 'c': '23.011 Å'}",Magnetoplumbite,,74.74 emu/g,Sr0.9La0.1Fe11.9Cu0.1O19,,,O19.0Fe11.9Cu0.1Sr0.9La0.1,45.00 emu/g,P63/mmc (194),
3693 Oe,Hexagonal,716.85,443.7 °C,,,10.1016/j.jmmm.2018.01.062,TRUE,"{'a': '5.873 Å', 'c': '22.990 Å'}",Magnetoplumbite,,74.13 emu/g,Sr0.8La0.2Fe11.8Cu0.2O19,,,O19.0Fe11.8Cu0.2Sr0.8La0.2,44.26 emu/g,P63/mmc (194),
3046 Oe,Hexagonal,711.85,438.7 °C,,,10.1016/j.jmmm.2018.01.062,TRUE,"{'a': '5.874 Å', 'c': '22.987 Å'}",Magnetoplumbite,,71.03 emu/g,Sr0.7La0.3Fe11.7Cu0.3O19,,,O19.0Fe11.7Cu0.3Sr0.7La0.3,41.26 emu/g,P63/mmc (194),
3302 Oe,Hexagonal,706.55,433.4 °C,,,10.1016/j.jmmm.2018.01.062,TRUE,"{'a': '5.874 Å', 'c': '22.982 Å'}",Magnetoplumbite,,69.19 emu/g,Sr0.6La0.4Fe11.6Cu0.4O19,,,O19.0Fe11.6Cu0.4Sr0.6La0.4,40.43 emu/g,P63/mmc (194),
2998 Oe,Hexagonal,702.75,429.6 °C,,,10.1016/j.jmmm.2018.01.062,TRUE,"{'a': '5.874 Å', 'c': '22.970 Å'}",Magnetoplumbite,,68.53 emu/g,Sr0.5La0.5Fe11.5Cu0.5O19,,,O19.0Fe11.5Cu0.5Sr0.5La0.5,40.10 emu/g,P63/mmc (194),
,τ-phase,640,640 K,,,10.1016/j.jmmm.2017.11.094,TRUE,,,,35 Am^2/kg,Mn54Al46C0,,,C0.0Al46.0Mn54.0,,,
,τ-phase,590,590 K,,,10.1016/j.jmmm.2017.11.094,TRUE,,,,6.3 Am^2/kg,Mn54Al46C1,,,C1.0Al46.0Mn54.0,,,
,τ-phase,570,570 K,,,10.1016/j.jmmm.2017.11.094,TRUE,,,,3 Am^2/kg,Mn54Al46C2,,,C2.0Al46.0Mn54.0,,,
,τ-phase,565,565 K,,,10.1016/j.jmmm.2017.11.094,TRUE,,,,3 Am^2/kg,Mn54Al46C3,,,C3.0Al46.0Mn54.0,,,
,τ-phase,580,580 K,,,10.1016/j.jmmm.2017.11.094,TRUE,,,,3 Am^2/kg,Mn54Al46C4,,,C4.0Al46.0Mn54.0,,,
,τ-phase,580,580 K,,,10.1016/j.jmmm.2017.11.094,TRUE,,,,3 Am^2/kg,Mn54Al46C5,,,C5.0Al46.0Mn54.0,,,
,Cubic,,,,,10.1016/j.jmmm.2020.167137,TRUE,{'a': '3.8854 Å'},Cubic,,,Mn3GaN,290,290 K,N1Mn3.0Ga1,,Pm-3m,
,Cubic,,,,,10.1016/j.jmmm.2020.167137,TRUE,,Cubic,,,Mn3Ga0.8Ag0.2N,276,276 K,N1Mn3.0Ga0.8Ag0.2,,Pm-3m,
,Cubic,,,,,10.1016/j.jmmm.2020.167137,TRUE,,Cubic,,,Mn3Ga0.6Ag0.4N,261,261 K,N1Mn3.0Ga0.6Ag0.4,,Pm-3m,
,Cubic,,,,,10.1016/j.jmmm.2020.167137,TRUE,,Cubic,,,Mn3Ga0.5Ag0.5N,253,253 K,N1Mn3.0Ga0.5Ag0.5,,Pm-3m,
,Cubic,,,,,10.1016/j.jmmm.2020.167137,TRUE,,Cubic,,,Mn3Ga0.4Ag0.6N,254,254 K,N1Mn3.0Ga0.4Ag0.6,,Pm-3m,
,Cubic,,,,,10.1016/j.jmmm.2020.167137,TRUE,,Cubic,,,Mn3Ga0.2Ag0.8N,263,263 K,N1Mn3.0Ga0.2Ag0.8,,Pm-3m,
,Cubic,,,,,10.1016/j.jmmm.2020.167137,TRUE,{'a': '4.0115 Å'},Cubic,,,Mn3AgN,281,281 K,N1Mn3.0Ag1,,Pm-3m,
,,65,65 K,,,10.1016/j.jmmm.2005.03.028,TRUE,,,,,La0.85Sr0.15CoO3,,,O3.0Co1Sr0.15La0.85,,,
,Double Perovskite,370,370 K,,,10.1016/S0304-8853(02)00370-0,TRUE,"{'a': '8.0436 Å', 'b': '8.0436 Å', 'c': '8.0436 Å'}",Cubic,,,Ba2FeMo0.5Re0.5O6,,,O6.0Fe1Mo0.5Ba2.0Re0.5,,Fm3m,
,Double Perovskite,334,334 K,,,10.1016/S0304-8853(02)00370-0,TRUE,"{'a': '8.059 Å', 'b': '8.059 Å', 'c': '8.059 Å'}",Cubic,,,Ba2FeMoO6,,,O6.0Fe1Mo1Ba2.0,,Fm3m,
,Double Perovskite,320,320 K,,,10.1016/S0304-8853(02)00370-0,TRUE,"{'a': '8.0436 Å', 'b': '8.0436 Å', 'c': '8.0436 Å'}",Cubic,,,Ba2FeReO6,,,O6.0Fe1Ba2.0Re1,,Fm3m,
,Double Perovskite,422,422 K,,,10.1016/S0304-8853(02)00370-0,TRUE,,Cubic,,,Sr2FeMoO6,,,O6.0Fe1Sr2.0Mo1,,,
,Orthorhombic,235,235 K,,,10.1016/j.jmmm.2014.04.032,TRUE,,,,,La0.5Ca0.5MnO3,120,120 K,O3.0Ca0.5Mn1La0.5,,Pnma,
1.116 kOe,Orthorhombic,77,77 K,110 K,110,10.1016/j.jmmm.2017.12.038,TRUE,"{'a': '5.5348 Å', 'b': '5.5070 Å', 'c': '7.7741 Å'}",,5.20 μB,43 emu/g,La0.4Bi0.4Ca0.2MnO3,,,O3.0Ca0.2Mn1La0.4Bi0.4,20.70 emu/g,Pbnm,
3.689 kOe,Rhombohedral,77,77 K,130 K,130,10.1016/j.jmmm.2017.12.038,TRUE,"{'a': '5.5204 Å', 'b': '5.5204 Å', 'c': '13.4441 Å'}",,3.73 μB,27 emu/g,La0.4Bi0.4Ca0.2Mn0.9Co0.1O3,,,O3.0Ca0.2Mn0.9Co0.1La0.4Bi0.4,11.51 emu/g,R-3c,
3.895 kOe,Rhombohedral,74,74 K,158 K,158,10.1016/j.jmmm.2017.12.038,TRUE,"{'a': '5.5172 Å', 'b': '5.5172 Å', 'c': '13.4581 Å'}",,3.46 μB,18 emu/g,La0.4Bi0.4Ca0.2Mn0.8Co0.2O3,,,O3.0Ca0.2Mn0.8Co0.2La0.4Bi0.4,7.46 emu/g,R-3c,
4.880 kOe,Rhombohedral,72,72 K,142 K,142,10.1016/j.jmmm.2017.12.038,TRUE,"{'a': '5.5148 Å', 'b': '5.5148 Å', 'c': '13.3570 Å'}",,3.25 μB,14 emu/g,La0.4Bi0.4Ca0.2Mn0.7Co0.3O3,,,O3.0Ca0.2Mn0.7Co0.3La0.4Bi0.4,4.20 emu/g,R-3c,
,Hexagonal,280,280 K,,,10.1016/j.jmmm.2008.10.024,TRUE,,,,,In0.998Mn0.002As0.89P0.11,,,P0.11Mn0.002As0.89In0.998,,,
,Hexagonal,280,280 K,,,10.1016/j.jmmm.2008.10.024,TRUE,,,,,In0.965Mn0.035As0.88P0.12,,,P0.12Mn0.035As0.88In0.965,,,
,Hexagonal,280,280 K,,,10.1016/j.jmmm.2008.10.024,TRUE,,,,,In0.961Mn0.039As0.88P0.12,,,P0.12Mn0.039As0.88In0.961,,,
,Hexagonal,280,280 K,,,10.1016/j.jmmm.2008.10.024,TRUE,,,,,In0.991Mn0.009As0.80P0.20,,,P0.2Mn0.009As0.8In0.991,,,
,Hexagonal,280,280 K,,,10.1016/j.jmmm.2008.10.024,TRUE,,,,,In0.98Mn0.02As0.80P0.20,,,P0.2Mn0.02As0.8In0.98,,,
,Hexagonal,280,280 K,,,10.1016/j.jmmm.2008.10.024,TRUE,,,,,In0.96Mn0.04As0.79P0.21,,,P0.21Mn0.04As0.79In0.96,,,
,Hexagonal,280,280 K,,,10.1016/j.jmmm.2008.10.024,TRUE,,,,,In0.957Mn0.043As0.79P0.21,,,P0.21Mn0.043As0.79In0.957,,,
,Orthorhombic,,,,,10.1016/j.jmmm.2022.169881,TRUE,"{'a': '5.504 Å', 'b': '7.500 Å', 'c': '5.209 Å'}",Pnma,424.4 emu/mol,,TmCrO3,125,125 K,O3.0Cr1Tm1,,Pnma,
,Orthorhombic,,,,,10.1016/j.jmmm.2022.169881,TRUE,"{'a': '5.511 Å', 'b': '7.507 Å', 'c': '5.212 Å'}",Pnma,276.3 emu/mol,,TmCr0.9Fe0.1O3,135,135 K,O3.0Cr0.9Fe0.1Tm1,,Pnma,
,Orthorhombic,,,,,10.1016/j.jmmm.2022.169881,TRUE,"{'a': '5.523 Å', 'b': '7.523 Å', 'c': '5.220 Å'}",Pnma,165.1 emu/mol,,TmCr0.7Fe0.3O3,168,168 K,O3.0Cr0.7Fe0.3Tm1,,Pnma,
,Orthorhombic,,,,,10.1016/j.jmmm.2022.169881,TRUE,"{'a': '5.5459 Å', 'b': '7.549 Å', 'c': '5.233 Å'}",Pnma,,,TmCr0.4Fe0.6O3,343,343 K,O3.0Cr0.4Fe0.6Tm1,,Pnma,
,Orthorhombic,,,,,10.1016/j.jmmm.2022.169881,TRUE,"{'a': '5.570 Å', 'b': '7.579 Å', 'c': '5.246 Å'}",Pnma,,,TmFeO3,630,630 K,O3.0Fe1Tm1,,Pnma,
,Wurtzite,860,860 K,-590 K,-590,10.1016/j.jmmm.2017.08.058,TRUE,"{'a': '3.244 Å', 'c': '5.199 Å'}",Hexagonal,2.67 μB/Nd,,Zn0.935Nd0.065O,,,O1Zn0.935Nd0.065,,P63mc,
,Tetragonal,736.15,463 °C,,,10.1016/j.jmmm.2005.09.025,TRUE,,,,,Pr14Tb2Fe56Co20C6B2,,,B2.0C6.0Fe56.0Co20.0Pr14.0Tb2.0,,,
,Corundum,,,-354 K,-354,10.1016/j.jmmm.2012.10.045,TRUE,"{'a': '5.001', 'b': '5.001', 'c': '13.622'}",Hexagonal,,,Mg0.2Cr1.1Fe0.7O3,,,O3.0Mg0.2Cr1.1Fe0.7,,,
,Corundum,,,-722 K,-722,10.1016/j.jmmm.2012.10.045,TRUE,"{'a': '4.962', 'b': '4.962', 'c': '13.586'}",Hexagonal,,,Mg0.2Cr0.9Fe0.9O3,,,O3.0Mg0.2Cr0.9Fe0.9,,,
,Amorphous,616.15,343 °C,,,10.1016/j.jmmm.2013.01.038,TRUE,,,,9000 G,Co68.15Fe4.35Si12.5B15,,,B15.0Si12.5Fe4.35Co68.15,,,
,Tetragonal,135,135K,,,10.1016/j.jmmm.2016.03.049,TRUE,,,,,LaSr2Mn2O7,210,210K,O7.0Mn2.0Sr2.0La1,,I4/mmm,
,Tetragonal,,,,,10.1016/j.jmmm.2016.03.049,TRUE,,,,,La0.96Sr2.04Mn2O7,210,210K,O7.0Mn2.0Sr2.04La0.96,,I4/mmm,
,Tetragonal,125,125K,,,10.1016/j.jmmm.2016.03.049,TRUE,,,,,La1.2Sr1.8Mn2O7,,,O7.0Mn2.0Sr1.8La1.2,,I4/mmm,
,Tetragonal,,,,,10.1016/j.jmmm.2016.03.049,TRUE,,,,,LaSr2Mn1.95Cu0.05O7,185,185K,O7.0Mn1.95Cu0.05Sr2.0La1,,I4/mmm,
,Tetragonal,,,,,10.1016/j.jmmm.2016.03.049,TRUE,,,,,LaSr2Mn1.9Cu0.1O7,175,175K,O7.0Mn1.9Cu0.1Sr2.0La1,,I4/mmm,
,Tetragonal,,,,,10.1016/j.jmmm.2016.03.049,TRUE,,,,,LaSr2Mn1.85Cu0.15O7,162,162K,O7.0Mn1.85Cu0.15Sr2.0La1,,I4/mmm,
,Tetragonal,,,,,10.1016/j.jmmm.2016.03.049,TRUE,,,,,LaSr2Mn1.8Cu0.2O7,135,135K,O7.0Mn1.8Cu0.2Sr2.0La1,,I4/mmm,
,Cubic,694,694 K,,,10.1016/j.jmmm.2008.11.054,FALSE,,Fluorite,"3.35 μB (CPA), 3.41 μB (Supercell)","2.37 μB (CPA), 2.99 μB (Supercell)",Hf0.75Mn0.25O2,,,O2.0Mn0.25Hf0.75,,,
,Cubic,578,578 K (RPA),,,10.1016/j.jmmm.2008.11.054,FALSE,,Fluorite,"3.35 μB (CPA), 3.41 μB (Supercell)","2.37 μB (CPA), 2.99 μB (Supercell)",Hf0.75Mn0.25O2,,,O2.0Mn0.25Hf0.75,,,
,Cubic,682,682 K (Mean Field),,,10.1016/j.jmmm.2008.11.054,FALSE,,Fluorite,"3.35 μB (CPA), 3.41 μB (Supercell)","2.37 μB (CPA), 2.99 μB (Supercell)",Hf0.75Mn0.25O2,,,O2.0Mn0.25Hf0.75,,,
,ThMn12-type,,,,,10.1016/S0304-8853(00)00744-7,TRUE,,Tetragonal,2.9 μB,,UCu4.1Al7.9,36,36K,Al7.9Cu4.1U1,,,
,Rhombohedral,240.1,240.1 K,,,10.1016/j.jmmm.2004.01.086,TRUE,"{'a': '5.530(7) Å', 'c': '13.362(4) Å'}",R-3c,,,La0.827K0.035MnO2.873,,,O2.873K0.035Mn1La0.827,,R-3c,
,Rhombohedral,215,215.0 K,,,10.1016/j.jmmm.2004.01.086,TRUE,"{'a': '5.526(6) Å', 'c': '13.362(7) Å'}",R-3c,,,La0.692Nd0.099K0.050MnO3.450,,,O3.45K0.05Mn1La0.692Nd0.099,,R-3c,
,Rhombohedral & Orthorhombic,195.1,195.1 K,,,10.1016/j.jmmm.2004.01.086,TRUE,"{'a': 'R:5.515(8) Å, O:5.523(4) Å', 'b': 'O:5.484(4) Å', 'c': 'R:13.443(2) Å, O:7.760(8) Å'}",R-3c & Pbnm,,,La0.608Nd0.197K0.032MnO2.896,,,O2.896K0.032Mn1La0.608Nd0.197,,R-3c & Pbnm,
,Orthorhombic,175,175.0 K,,,10.1016/j.jmmm.2004.01.086,TRUE,"{'a': '5.511(8) Å', 'b': '5.483(5) Å', 'c': '7.754(0) Å'}",Pbnm,,,La0.498Nd0.290K0.050MnO3.340,,,O3.34K0.05Mn1La0.498Nd0.29,,Pbnm,
,Orthorhombic,155,155.0 K,,,10.1016/j.jmmm.2004.01.086,TRUE,"{'a': '5.490(8) Å', 'b': '5.483(1) Å', 'c': '7.749(3) Å'}",Pbnm,,,La0.406Nd0.385K0.030MnO2.850,,,O2.85K0.03Mn1La0.406Nd0.385,,Pbnm,
,Orthorhombic,,,,,10.1016/j.jmmm.2004.01.086,TRUE,"{'a': '5.429(9) Å', 'b': '5.567(2) Å', 'c': '7.653(0) Å'}",Pbnm,,,Nd0.83KyMnO3,87,87 K,O3.0Mn1Nd0.83,,Pbnm,
,Tetragonal,,,,,10.1016/j.jmmm.2008.02.027,TRUE,,,,,FeTa2O6,9.5,9.5 K,O6.0Fe1Ta2.0,,P42/mnm,
,Tetragonal,,,,,10.1016/j.jmmm.2008.02.027,TRUE,,,,,CoTa2O6,7.1,7.1 K,O6.0Co1Ta2.0,,P42/mnm,
,Tetragonal,,,,,10.1016/j.jmmm.2008.02.027,TRUE,,,,,NiTa2O6,10.5,10.5 K,O6.0Ni1Ta2.0,,P42/mnm,
,Tetragonal,503,503 K,,,10.1016/j.jmmm.2018.02.022,TRUE,,Cu2Sb-type,1.69 μB/Mn,,MnAlGe,,,Al1Mn1Ge1,,P4/nmm,
,Tetragonal,601,601 K,,,10.1016/j.jmmm.2018.02.022,TRUE,,Cu2Sb-type,1.74 μB/f.u.,,Mn0.8Cr0.2AlGe,,,Al1Cr0.2Mn0.8Ge1,,,
,Orthorhombic,80,80 K,,,10.1016/j.jmmm.2018.02.022,TRUE,,TiSi2-type,0.41 μB/f.u.,,CrAlGe,,,Al1Cr1Ge1,,Fddd,
