Repository: sanjayganeshprabu/Computational-Modeling-and-Predictive-Analytics-for-Materials-Data

# Computational-Modeling-and-Predictive-Analytics-for-Materials-Data-

File: MODIFIED magnetic_materials.csv (part 13 of 112)
Coercivity,Crystal_Structure,Curie,Curie(Tc),Curie_Weiss,Curie_Weiss(θp),DOI,Experimental,Lattice_Parameters,Lattice_Structure,Magnetic_Moment,Magnetization,Material_Name,Neel,Neel(Tn),New_Column_Concatenated,Remanence,Space_Group,Susceptibility
,Cubic (rock salt),6,6 K,,,10.1016/S0304-8853(02)00288-3,TRUE,{'a': '6.308–6.333 Å'},Cubic,5 μB (Bohr magnetons),,Sn0.96Mn0.04Te,,,Mn0.04Sn0.96Te1,,,
,,30,30 K,,,10.1016/S0304-8853(02)00288-3,FALSE,,,,,Pb0.5Sn0.5Mn0.005Te,,,Mn0.005Sn0.5Te1Pb0.5,,,
,Spinel,348,348 K,,,10.1016/S0304-8853(00)00590-4,TRUE,,Inverse Spinel,,,Fe1.9Zn0.1MoO4,,,O4.0Fe1.9Zn0.1Mo1,,,
,Spinel,348,348 K,,,10.1016/S0304-8853(00)00590-4,TRUE,,Inverse Spinel,,,Fe1.8Zn0.2MoO4,,,O4.0Fe1.8Zn0.2Mo1,,,
,Spinel,348,348 K,,,10.1016/S0304-8853(00)00590-4,TRUE,,Inverse Spinel,,,Fe1.6Zn0.4MoO4,,,O4.0Fe1.6Zn0.4Mo1,,,
,Spinel,348,348 K,,,10.1016/S0304-8853(00)00590-4,TRUE,,Inverse Spinel,,,Fe1.4Zn0.6MoO4,,,O4.0Fe1.4Zn0.6Mo1,,,
,Spinel,348,348 K,,,10.1016/S0304-8853(00)00590-4,TRUE,,Inverse Spinel,,,Fe1.2Zn0.8MoO4,,,O4.0Fe1.2Zn0.8Mo1,,,
,Spinel,348,348 K,,,10.1016/S0304-8853(00)00590-4,TRUE,,Inverse Spinel,,,FeZnMoO4,,,O4.0Fe1Zn1Mo1,,,
,Rhombohedral,,,,,10.1016/j.jmmm.2022.170148,TRUE,"{'a': '5.58 Å', 'c': '13.86 Å'}",R 3 c,,,Bi0.98Sm0.02FeO3,615,615 K,O3.0Fe1Sm0.02Bi0.98,,R 3 c,
,Rhombohedral,,,,,10.1016/j.jmmm.2022.170148,TRUE,"{'a': '5.58 Å', 'c': '13.86 Å'}",R 3 c,,,Bi0.96Sm0.04FeO3,563,563 K,O3.0Fe1Sm0.04Bi0.96,,R 3 c,
,Rhombohedral,,,,,10.1016/j.jmmm.2022.170148,TRUE,"{'a': '5.57 Å', 'c': '13.86 Å'}",R 3 c,,,Bi0.94Sm0.06FeO3,534,534 K,O3.0Fe1Sm0.06Bi0.94,,R 3 c,
,Rhombohedral,,,,,10.1016/j.jmmm.2022.170148,TRUE,"{'a': '5.57 Å', 'c': '13.87 Å'}",R 3 c,,,Bi0.92Sm0.08FeO3,510,510 K,O3.0Fe1Sm0.08Bi0.92,,R 3 c,
,Orthorhombic,310,310 K,312 K,312,10.1016/j.jmmm.2013.09.057,TRUE,"{'a': '5.4422 Å', 'b': '7.6744 Å', 'c': '5.4856 Å'}",,5.4 μB,,Pr0.6Sr0.4MnO3,,,O3.0Mn1Sr0.4Pr0.6,,Pnma,
,Orthorhombic,301,301 K,303 K,303,10.1016/j.jmmm.2013.09.057,TRUE,"{'a': '5.4426 Å', 'b': '7.6775 Å', 'c': '5.4838 Å'}",,6.58 μB,,Pr0.6Sr0.35K0.05MnO3,,,O3.0K0.05Mn1Sr0.35Pr0.6,,Pnma,
,Orthorhombic,296,296 K,295 K,295,10.1016/j.jmmm.2013.09.057,TRUE,"{'a': '5.4427 Å', 'b': '7.6783 Å', 'c': '5.4839 Å'}",,6.47 μB,,Pr0.6Sr0.3K0.1MnO3,,,O3.0K0.1Mn1Sr0.3Pr0.6,,Pnma,
,Orthorhombic,287,287 K,284 K,284,10.1016/j.jmmm.2013.09.057,TRUE,"{'a': '5.4434 Å', 'b': '7.6784 Å', 'c': '5.4844 Å'}",,6.45 μB,,Pr0.6Sr0.25K0.15MnO3,,,O3.0K0.15Mn1Sr0.25Pr0.6,,Pnma,
,Orthorhombic,269,269 K,275 K,275,10.1016/j.jmmm.2013.09.057,TRUE,"{'a': '5.4437 Å', 'b': '7.6848 Å', 'c': '5.4811 Å'}",,6.43 μB,,Pr0.6Sr0.2K0.2MnO3,,,O3.0K0.2Mn1Sr0.2Pr0.6,,Pnma,
,Rhombohedral,182,182 K,196 K,196,10.1016/j.jmmm.2019.01.010,TRUE,"{'a': '5.451 Å', 'c': '13.180 Å'}",Rhombohedral,3.36 μB,,La0.8Sr0.2CoO3,,,O3.0Co1Sr0.2La0.8,,R-3c,
,Rhombohedral,229,229 K,235 K,235,10.1016/j.jmmm.2019.01.010,TRUE,"{'a': '5.446 Å', 'c': '13.205 Å'}",Rhombohedral,3.65 μB,,La0.7Sr0.3CoO3,,,O3.0Co1Sr0.3La0.7,,R-3c,
,Rhombohedral,237,237 K,245 K,245,10.1016/j.jmmm.2019.01.010,TRUE,"{'a': '5.436 Å', 'c': '13.226 Å'}",Rhombohedral,3.82 μB,,La0.6Sr0.4CoO3,,,O3.0Co1Sr0.4La0.6,,R-3c,
,Rhombohedral,253,253 K,254 K,254,10.1016/j.jmmm.2019.01.010,TRUE,"{'a': '5.425 Å', 'c': '13.227 Å'}",Rhombohedral,4.16 μB,,La0.5Sr0.5CoO3,,,O3.0Co1Sr0.5La0.5,,R-3c,
,ThCr2Si2-type,300,300 K,,,10.1016/j.jmmm.2016.09.012,TRUE,,Tetragonal,,,LaMn2Si2,,,Si2.0Mn2.0La1,,I4/mmm,
,ThCr2Si2-type,,,,,10.1016/j.jmmm.2016.09.012,TRUE,,Tetragonal,,,TbMn2Si2,525.5,501-550 K,Si2.0Mn2.0Tb1,,I4/mmm,
,Hexagonal wurtzite,,,0 K,0,10.1016/j.jmmm.2011.09.032,TRUE,,,,,Zn0.989Fe0.011O,,,O1Fe0.011Zn0.989,,,
,Hexagonal wurtzite,,,0 K,0,10.1016/j.jmmm.2011.09.032,TRUE,,,,,Zn0.968Fe0.032O,,,O1Fe0.032Zn0.968,,,
,Hexagonal wurtzite,,,0 K,0,10.1016/j.jmmm.2011.09.032,TRUE,,,,,Zn0.959Fe0.041O,,,O1Fe0.041Zn0.959,,,
,Hexagonal wurtzite,,,0 K,0,10.1016/j.jmmm.2011.09.032,TRUE,,,,,Zn0.944Fe0.066O,,,O1Fe0.066Zn0.944,,,
,Hexagonal wurtzite,,,0 K,0,10.1016/j.jmmm.2011.09.032,TRUE,,,,,Zn0.922Fe0.078O,,,O1Fe0.078Zn0.922,,,
2.56 kOe,M-type hexaferrite,700,700 K,,,10.1016/j.jmmm.2021.168195,TRUE,"{'a': '5.88 Å', 'b': '5.88 Å', 'c': '23.05 Å'}",Hexagonal,,49 emu/g,SrFe12O19,,,O19.0Fe12.0Sr1,35 emu/g,P63/mmc,0.00079 Oe⋅g/emu
"{'700 °C': '1.05 Oe', '800 °C': '0.6 Oe', '900 °C': '0.15 Oe', '1000 °C': '6.35 Oe', 'Cold rolled': '18.68 Oe'}",Face Centered Cubic (fcc),365,365 K,,,10.1016/j.jmmm.2018.09.029,TRUE,,,,25 cm³/g,Ni5W,,,Ni5.0W1,,,
,Tetragonal,516,516,,,10.1016/j.jmmm.2014.03.056,TRUE,,ThMn12,10.2 μB/f.u.,,HoFe11Ti,,,Ti1Fe11.0Ho1,,I4/mmm,
,Tetragonal,548,548,,,10.1016/j.jmmm.2014.03.056,TRUE,,ThMn12,,,HoFe10.7Co0.3Ti,,,Ti1Fe10.7Co0.3Ho1,,I4/mmm,
,Tetragonal,623,623,,,10.1016/j.jmmm.2014.03.056,TRUE,,ThMn12,10.9 μB/f.u.,,HoFe10CoTi,,,Ti1Fe10.0Co1Ho1,,I4/mmm,
,Tetragonal,757,757,,,10.1016/j.jmmm.2014.03.056,TRUE,,ThMn12,12.5 μB/f.u.,,HoFe8Co3Ti,,,Ti1Fe8.0Co3.0Ho1,,I4/mmm,
,Tetragonal,883,883,,,10.1016/j.jmmm.2014.03.056,TRUE,,ThMn12,13.0 μB/f.u.,,HoFe6Co5Ti,,,Ti1Fe6.0Co5.0Ho1,,I4/mmm,
,Tetragonal,954,954,,,10.1016/j.jmmm.2014.03.056,TRUE,,ThMn12,13.2 μB/f.u.,,HoFe4Co7Ti,,,Ti1Fe4.0Co7.0Ho1,,I4/mmm,
,Tetragonal,984,984,,,10.1016/j.jmmm.2014.03.056,TRUE,,ThMn12,11.5 μB/f.u.,,HoFe2Co9Ti,,,Ti1Fe2.0Co9.0Ho1,,I4/mmm,
,Tetragonal,987,987,,,10.1016/j.jmmm.2014.03.056,TRUE,,ThMn12,8.6 μB/f.u.,,HoCo11Ti,,,Ti1Co11.0Ho1,,I4/mmm,
,Rhombohedral,354,354 K,,,10.1016/j.jmmm.2022.169462,TRUE,"{'a': '5.48559 Å', 'b': '5.48559 Å', 'c': '13.3583 Å'}",,,,La0.55Sr0.45MnO3,,,O3.0Mn1Sr0.45La0.55,,R-3c,
,Rhombohedral,342,342 K,,,10.1016/j.jmmm.2022.169462,TRUE,"{'a': '5.47843 Å', 'b': '5.47843 Å', 'c': '13.3411 Å'}",,,,La0.55Ca0.05Sr0.40MnO3,,,O3.0Ca0.05Mn1Sr0.4La0.55,,R-3c,
,Rhombohedral,336,336 K,,,10.1016/j.jmmm.2022.169462,TRUE,"{'a': '5.47801 Å', 'b': '5.47801 Å', 'c': '13.3285 Å'}",,,,La0.55Ca0.10Sr0.35MnO3,,,O3.0Ca0.1Mn1Sr0.35La0.55,,R-3c,
,Rhombohedral,311,311 K,,,10.1016/j.jmmm.2022.169462,TRUE,"{'a': '5.47248 Å', 'b': '5.47248 Å', 'c': '13.2978 Å'}",,,,La0.55Ca0.25Sr0.20MnO3,,,O3.0Ca0.25Mn1Sr0.2La0.55,,R-3c,
,,361,361 K,,,10.1016/j.jmmm.2022.169462,TRUE,,,,,La0.6Sr0.4MnO3,,,O3.0Mn1Sr0.4La0.6,,,
,,369,369 K,,,10.1016/j.jmmm.2022.169462,TRUE,,,,,La0.7Sr0.3MnO3,,,O3.0Mn1Sr0.3La0.7,,,
,,361,361 K,,,10.1016/j.jmmm.2022.169462,TRUE,,,,,La0.67Sr0.33MnO3,,,O3.0Mn1Sr0.33La0.67,,,
,,343,343 K,,,10.1016/j.jmmm.2022.169462,FALSE,,,,,La0.6Eu0.1Sr0.3MnO3,,,O3.0Mn1Sr0.3La0.6Eu0.1,,,
,,281,281 K,,,10.1016/j.jmmm.2022.169462,FALSE,,,,,La0.5Eu0.2Sr0.3MnO3,,,O3.0Mn1Sr0.3La0.5Eu0.2,,,
,,272,272 K,,,10.1016/j.jmmm.2022.169462,FALSE,,,,,La0.4Eu0.3Sr0.3MnO3,,,O3.0Mn1Sr0.3La0.4Eu0.3,,,
,10M modulated orthorhombic,350,350 K,,,10.1016/j.jmmm.2007.06.016,TRUE,"{'a': '4.3 Å', 'b': '5.6 Å', 'c': '21.8 Å'}",Orthorhombic,,,Ni50Mn37Sn13,,,Mn37.0Ni50.0Sn13.0,,,
,Cubic Heusler L21,350,350 K,,,10.1016/j.jmmm.2007.06.016,TRUE,{'a': '5.990 Å'},Cubic,,,Ni50Mn36Sn14,,,Mn36.0Ni50.0Sn14.0,,,
,Cubic Heusler L21,350,350 K,,,10.1016/j.jmmm.2007.06.016,TRUE,{'a': '5.994 Å'},Cubic,,,Ni50Mn35Sn15,,,Mn35.0Ni50.0Sn15.0,,,
,Cubic Heusler L21,350,350 K,,,10.1016/j.jmmm.2007.06.016,TRUE,{'a': '5.998 Å'},Cubic,,,Ni50Mn34Sn16,,,Mn34.0Ni50.0Sn16.0,,,
90.1 Oe,Hexagonal Wurtzite,300,Above Room Temperature,,,10.1016/j.jmmm.2013.01.026,TRUE,,,,0.1164 μB/Mn ion,Zn0.99Mn0.01O,,,O1Mn0.01Zn0.99,0.0189 μB/Mn ion,,
162.2 Oe,Hexagonal Wurtzite,300,Above Room Temperature,,,10.1016/j.jmmm.2013.01.026,TRUE,,,,0.434 μB/Mn ion,Zn0.97Mn0.03O,,,O1Mn0.03Zn0.97,0.073 μB/Mn ion,,
50.5 Oe,Hexagonal Wurtzite,300,Above Room Temperature,,,10.1016/j.jmmm.2013.01.026,TRUE,,,,3.523 μB/Mn ion,Zn0.95Mn0.05O,,,O1Mn0.05Zn0.95,0.1178 μB/Mn ion,,
122.6 Oe,Hexagonal Wurtzite,300,Above Room Temperature,,,10.1016/j.jmmm.2013.01.026,TRUE,,,,1.764 μB/Mn ion,Zn0.93Mn0.07O,,,O1Mn0.07Zn0.93,0.3089 μB/Mn ion,,
,Face-centered cubic,,,-0.20 K,-0.2,10.1016/S0304-8853(02)00177-4,TRUE,,Cubic,,,Sn0.95Eu0.05Te,10,10 K,Sn0.95Te1Eu0.05,,,
,Face-centered cubic,,,-0.67 K,-0.67,10.1016/S0304-8853(02)00177-4,TRUE,,Cubic,,,Sn0.97Eu0.03Te,10,10 K,Sn0.97Te1Eu0.03,,,
< 500 Oe,hcp,400,400 K,,,10.1016/j.jmmm.2018.05.017,TRUE,,slightly distorted hcp,,1146 emu/cc,Fe3N,,,N1Fe3.0,,,
< 500 Oe,hcp,320,320 K,,,10.1016/j.jmmm.2018.05.017,TRUE,,slightly distorted hcp,,,Fe2.82N,,,N1Fe2.82,,,
< 500 Oe,hcp,170,170 K,,,10.1016/j.jmmm.2018.05.017,TRUE,,slightly distorted hcp,,,Fe2.64N,,,N1Fe2.64,,,
< 500 Oe,hcp,90,90 K,,,10.1016/j.jmmm.2018.05.017,TRUE,,slightly distorted hcp,,,Fe2.46N,,,N1Fe2.46,,,
,Chalcopyrite,114,114 K,,,10.1016/S0304-8853(02)00042-2,TRUE,"{'a': '5.69 Å', 'b': '5.69 Å', 'c': '11.24 Å'}",Body-centered tetragonal,4 μB per Mn,,CuGa0.75Mn0.25Se2,,,Mn0.25Cu1Ga0.75Se2.0,,,
,Chalcopyrite,142,142 K,,,10.1016/S0304-8853(02)00042-2,FALSE,"{'a': '5.69 Å', 'b': '5.69 Å', 'c': '11.24 Å'}",Body-centered tetragonal,4 μB per Mn,,CuGa0.5Mn0.5Se2,,,Mn0.5Cu1Ga0.5Se2.0,,,
,Chalcopyrite,160,160 K,,,10.1016/S0304-8853(02)00042-2,FALSE,"{'a': '5.69 Å', 'b': '5.69 Å', 'c': '11.24 Å'}",Body-centered tetragonal,4 μB per Mn,,CuMnSe2,,,Mn1Cu1Se2.0,,,
,Chalcopyrite,,,,,10.1016/S0304-8853(02)00042-2,TRUE,,Body-centered tetragonal,,,Zn0.75Mn0.25GeP2,47,47 K,P2.0Mn0.25Zn0.75Ge1,,,
,,240,240 K,,,10.1016/j.jmmm.2014.08.061,TRUE,,,,near zero emu/g,Ni50Mn40Sn10,,,Mn40.0Ni50.0Sn10.0,,,
,,360,360 K,,,10.1016/j.jmmm.2014.08.061,TRUE,,,,below 10 emu/g,Ni50Mn10Sn40,,,Mn10.0Ni50.0Sn40.0,,,
,Rhombohedral,376,376 K,,,10.1016/j.jmmm.2023.170542,TRUE,"{'a': '5.499 Å', 'b': '5.499 Å', 'c': '13.359 Å'}",R 3 c,,67.3 emu/g,La0.7Sr0.3MnO3,,,O3.0Mn1Sr0.3La0.7,,R-3c,
,Rhombohedral,356,356 K,,,10.1016/j.jmmm.2023.170542,TRUE,"{'a': '5.460 Å', 'b': '5.460 Å', 'c': '13.479 Å'}",R 3 c,,65.4 emu/g,La0.65Gd0.05Sr0.3MnO3,,,O3.0Mn1Sr0.3La0.65Gd0.05,,R-3c,
,Rhombohedral + Orthorhombic,335,335 K,,,10.1016/j.jmmm.2023.170542,TRUE,"{'a': '5.454 Å', 'b': '5.454 Å', 'c': '13.365 Å'}",R 3 c + Pbnm,,52.9 emu/g,La0.6Gd0.1Sr0.3MnO3,,,O3.0Mn1Sr0.3La0.6Gd0.1,,R-3c + Pbnm,
,Rhombohedral + Orthorhombic,311,311 K,,,10.1016/j.jmmm.2023.170542,TRUE,"{'a': '5.586 Å', 'b': '5.586 Å', 'c': '14.868 Å'}",R 3 c + Pbnm,,27.4 emu/g,La0.55Gd0.15Sr0.3MnO3,,,O3.0Mn1Sr0.3La0.55Gd0.15,,R-3c + Pbnm,
,Orthorhombic,238,238 K,,,10.1016/j.jmmm.2023.170542,TRUE,"{'a': '5.459 Å', 'b': '5.449 Å', 'c': '7.723 Å'}",Pbnm,,6.52x10^-8 m^3/kg,La0.5Gd0.2Sr0.3MnO3,,,O3.0Mn1Sr0.3La0.5Gd0.2,,Pbnm,
,Fe3C-type,60,60 K,,,10.1016/j.jmmm.2017.09.052,TRUE,"{'a': '7.3223 Å', 'b': '9.3588 Å', 'c': '6.3420 Å'}",Orthorhombic,8.38 μB/Gd,218.7 emu/g,Gd3Ru0.95Co0.05,,,Co0.05Ru0.95Gd3.0,,Pnma,
,Fe3C-type,75,75 K,,,10.1016/j.jmmm.2017.09.052,TRUE,"{'a': '7.3120 Å', 'b': '9.3657 Å', 'c': '6.3419 Å'}",Orthorhombic,,,Gd3Ru0.90Co0.10,,,Co0.1Ru0.9Gd3.0,,Pnma,
,Fe3C-type,84,84 K,,,10.1016/j.jmmm.2017.09.052,TRUE,"{'a': '7.3018 Å', 'b': '9.3759 Å', 'c': '6.3416 Å'}",Orthorhombic,,,Gd3Ru0.85Co0.15,,,Co0.15Ru0.85Gd3.0,,Pnma,
,Fe3C-type,92,92 K,,,10.1016/j.jmmm.2017.09.052,TRUE,"{'a': '7.2996 Å', 'b': '9.3765 Å', 'c': '6.3357 Å'}",Orthorhombic,,,Gd3Ru0.80Co0.20,,,Co0.2Ru0.8Gd3.0,,Pnma,
,,64,64 K,,,10.1016/j.jmmm.2017.09.052,FALSE,,,,,Dy12Co7,,,Co7.0Dy12.0,,,
,,81,81 K,,,10.1016/j.jmmm.2017.09.052,TRUE,,,,,GdCuAl,,,Al1Cu1Gd1,,,
,,97,97 K,,,10.1016/j.jmmm.2017.09.052,TRUE,,,,,Ho0.9Tb0.1Co2,,,Co2.0Tb0.1Ho0.9,,,
,,78,78 K,,,10.1016/j.jmmm.2017.09.052,TRUE,,,,,HoCo2,,,Co2.0Ho1,,,
100 Oe,Wurtzite,,,-66 K,-66,10.1016/j.jmmm.2004.11.174,TRUE,,,0.03 μB/Co,,Zn0.95Co0.05O,,,O1Co0.05Zn0.95,,,
,Wurtzite,,,-66 K,-66,10.1016/j.jmmm.2004.11.174,TRUE,,,,,Zn0.90Co0.10O,,,O1Co0.1Zn0.9,,,
,Garnet,,,,,10.1016/j.jmmm.2022.169215,TRUE,{'a': '1.2376 - 1.2372 nm'},Cubic,,1800 Gs,Y2.6Fe5.4O12,560.15,287 °C,O12.0Fe5.4Y2.6,,,
,Rhombohedral,304,304 K,,,10.1016/j.jmmm.2015.04.025,TRUE,"{'a': '5.5488 Å', 'b': '5.5488 Å', 'c': '13.4725 Å'}",,,,La0.6Sr0.4MnO3,,,O3.0Mn1Sr0.4La0.6,,R-3c,
,Rhombohedral,187,187 K,,,10.1016/j.jmmm.2015.04.025,TRUE,"{'a': '5.4990 Å', 'b': '5.4990 Å', 'c': '13.43895 Å'}",,,,La0.3Bi0.3Sr0.4MnO3,,,O3.0Mn1Sr0.4La0.3Bi0.3,,R-3c,
61 Oe,,538.5,538.5 K,,,10.1016/S0304-8853(02)00037-9,TRUE,,,,72.42 emu/g,CuFe2O4,,,O4.0Fe2.0Cu1,,,
64 Oe,,544.5,544.5 K,,,10.1016/S0304-8853(02)00037-9,TRUE,,,,83.64 emu/g,Cu0.75Zn0.25Fe2O4,,,O4.0Fe2.0Cu0.75Zn0.25,,,
68 Oe,,542.5,542.5 K,,,10.1016/S0304-8853(02)00037-9,TRUE,,,,190.93 emu/g,Cu0.5Zn0.5Fe2O4,,,O4.0Fe2.0Cu0.5Zn0.5,,,
72 Oe,,560.6,560.6 K,,,10.1016/S0304-8853(02)00037-9,TRUE,,,,233.45 emu/g,Cu0.25Zn0.75Fe2O4,,,O4.0Fe2.0Cu0.25Zn0.75,,,
65 Oe,,480,480.0 K,,,10.1016/S0304-8853(02)00037-9,TRUE,,,,21.40 emu/g,ZnFe2O4,,,O4.0Fe2.0Zn1,,,
,Amorphous,558.15,285°C,,,10.1016/S0304-8853(02)01209-X,TRUE,,,,,Fe85B15,,,B15.0Fe85.0,,,
,Amorphous,413.15,140°C,,,10.1016/S0304-8853(02)01209-X,TRUE,,,,,Fe77.5Cr7.5B15,,,B15.0Cr7.5Fe77.5,,,
,Amorphous,351.15,78°C,,,10.1016/S0304-8853(02)01209-X,TRUE,,,,,Fe75.4Cr9.6B15,,,B15.0Cr9.6Fe75.4,,,
2.3 T,Tetragonal,600,600 K,,,10.1016/j.jmmm.2014.01.059,TRUE,"{'a': '3.81 Å', 'c': '7.175 Å'}",D022,,250 emu/cm^3,Mn2.5Ga,,,Mn2.5Ga1,2.15×10^−5 emu,,
0.94 kA/m,A2,907,907 K,,,10.1016/j.jmmm.2018.07.065,TRUE,{'a': '0.2911 nm'},bcc,,174.69 Am^2/kg,Fe78Al22,,,Al22.0Fe78.0,0.88 Am^2/kg,Im3-m,
15.65 kA/m,A2,929,929 K,,,10.1016/j.jmmm.2018.07.065,TRUE,{'a': '0.2903 nm'},bcc,,84.55 Am^2/kg,Fe72Al22Ti7,,,Al22.0Ti7.0Fe72.0,13.57 Am^2/kg,Im3-m,
,Hexagonal,623.15,350°C,,,10.1016/j.jmmm.2023.170670,TRUE,"{'a': '5.918 Å', 'c': '32.85 Å'}",W-type,34.7 μB,130.7 A m²/kg,Ca0.76Sr0.62Zn1.21Fe16.01O26.62,,,O26.62Ca0.76Fe16.01Zn1.21Sr0.62,,,
,Hexagonal,623.15,350°C,,,10.1016/j.jmmm.2023.170670,TRUE,"{'a': '5.922 Å', 'c': '32.85 Å'}",W-type,,,Ca0.71Sr0.71Zn1.16Fe15.99O26.57,,,O26.57Ca0.71Fe15.99Zn1.16Sr0.71,,,
,Hexagonal,623.15,350°C,,,10.1016/j.jmmm.2023.170670,TRUE,,W-type,,,Ca0.55Sr0.45Zn0.88Fe11.6O27,,,O27.0Ca0.55Fe11.6Zn0.88Sr0.45,,,
2.93 kOe,Hexagonal,1189,1189 K,,,10.1016/j.jmmm.2015.12.020,TRUE,"{'a': '5.616', 'c': '13.655'}",,,2.95 emu/g,Bi0.85Ba0.15FeO3,,,O3.0Fe1Ba0.15Bi0.85,1.47 emu/g,R3c,
2.89 kOe,Hexagonal,,,,,10.1016/j.jmmm.2015.12.020,TRUE,"{'a': '5.630', 'c': '13.786'}",,,4.63 emu/g,Bi0.75Ba0.25FeO3,834,834 K,O3.0Fe1Ba0.25Bi0.75,2.30 emu/g,R3c,
540 A/m,Amorphous,725.15,452 °C,,,10.1016/j.jmmm.2019.165952,TRUE,,,,186 A·m²/kg,Fe79Mo2B18Cu1,,,B18.0Fe79.0Cu1.0Mo2.0,,,
,Amorphous,714.15,441 °C,,,10.1016/j.jmmm.2019.165952,TRUE,,,,,Fe79Mo4B16Cu1,,,B16.0Fe79.0Cu1.0Mo4.0,,,
,Amorphous,726.15,453 °C,,,10.1016/j.jmmm.2019.165952,TRUE,,,,,Fe79Mo6B14Cu1,,,B14.0Fe79.0Cu1.0Mo6.0,,,
22 A/m,Amorphous,747.15,474 °C,,,10.1016/j.jmmm.2019.165952,TRUE,,,,,Fe79Mo8B12Cu1,,,B12.0Fe79.0Cu1.0Mo8.0,,,
95 A/m,Amorphous,756.15,483 °C,,,10.1016/j.jmmm.2019.165952,TRUE,,,,105 A·m²/kg,Fe79Mo10B10Cu1,,,B10.0Fe79.0Cu1.0Mo10.0,,,
,,135,70-200 K,,,10.1016/j.jmmm.2005.10.140,TRUE,,,1x10^-5 to 5x10^-5 emu,,Ga0.9Mn0.1As,,,Mn0.1Ga0.9As1,,,
,,300,>300 K,,,10.1016/j.jmmm.2005.10.140,TRUE,,,,,MnAs,,,Mn1As1,,,
,Hexagonal Wurtzite,398,398 K,,,10.1016/j.jmmm.2018.04.041,TRUE,"{'a': '3.249', 'b': '3.249', 'c': '5.205'}",Hexagonal,,,Zn0.85Co0.15O,,,O1Co0.15Zn0.85,,,
,Chalcopyrite,20,20.0 K,259.86 K,259.86,10.1016/j.jmmm.2012.09.026,TRUE,,Tetragonal,,,CuGa0.95Mn0.05Se2,,,Mn0.05Cu1Ga0.95Se2.0,,,
,Chalcopyrite,80,80.0 K,262.13 K,262.13,10.1016/j.jmmm.2012.09.026,TRUE,,Tetragonal,,,CuGa0.90Mn0.10Se2,,,Mn0.1Cu1Ga0.9Se2.0,,,
,Chalcopyrite,115,115.0 K,251.15 K,251.15,10.1016/j.jmmm.2012.09.026,TRUE,,Tetragonal,,,CuGa0.85Mn0.15Se2,,,Mn0.15Cu1Ga0.85Se2.0,,,
,Chalcopyrite,120,120.0 K,250.40 K,250.4,10.1016/j.jmmm.2012.09.026,TRUE,,Tetragonal,,,CuGa0.80Mn0.20Se2,,,Mn0.2Cu1Ga0.8Se2.0,,,
,Chalcopyrite,120,120.0 K,255.24 K,255.24,10.1016/j.jmmm.2012.09.026,TRUE,,Tetragonal,,,CuGa0.75Mn0.25Se2,,,Mn0.25Cu1Ga0.75Se2.0,,,
,Orthorhombic,,,,,10.1016/j.jmmm.2010.11.026,TRUE,"{'a': '10.48440(2) Å', 'b': '4.25118(1) Å', 'c': '3.80545(1) Å'}",CrB-type,7.7(1) μB,,DySi,40,40K,Si1Dy1,,Cmcm (No. 63),
,Orthorhombic,,,,,10.1016/j.jmmm.2010.11.026,TRUE,"{'a': '7.86619(1) Å', 'b': '3.80309(0) Å', 'c': '5.66678(0) Å'}",FeB-type,8.0(1) μB,,DySi,40,40K,Si1Dy1,,Pnma (No. 62),
,Rhombohedral,361,361 K,376 K,376,10.1016/j.jmmm.2011.06.028,TRUE,"{'a': '5.5302 Å', 'c': '13.4640 Å'}",R3̄c,5.65 μB,,La0.67Pb0.33MnO3,,,O3.0Mn1La0.67Pb0.33,,R3̄c,
,Rhombohedral,332,332 K,342 K,342,10.1016/j.jmmm.2011.06.028,TRUE,"{'a': '5.5076 Å', 'c': '13.4635 Å'}",R3̄c,4.97 μB,,La0.67Pb0.28Ag0.05MnO3,,,O3.0Mn1Ag0.05La0.67Pb0.28,,R3̄c,
,Rhombohedral,311,311 K,320 K,320,10.1016/j.jmmm.2011.06.028,TRUE,"{'a': '5.5002 Å', 'c': '13.4631 Å'}",R3̄c,4.87 μB,,La0.67Pb0.23Ag0.10MnO3,,,O3.0Mn1Ag0.1La0.67Pb0.23,,R3̄c,
,Rhombohedral,290,290 K,280 K,280,10.1016/j.jmmm.2011.06.028,TRUE,"{'a': '5.4964 Å', 'c': '13.4626 Å'}",R3̄c,4.84 μB,,La0.67Pb0.18Ag0.15MnO3,,,O3.0Mn1Ag0.15La0.67Pb0.18,,R3̄c,
0 G,Spinel,,,,,10.1016/j.jmmm.2009.12.006,TRUE,"{'a': '8.4271', 'b': '8.4271', 'c': '8.4271'}",Cubic,,23.95 emu/g,Ni0.1Zn0.9Fe2O4,87,87 K,O4.0Fe2.0Ni0.1Zn0.9,0 emu/g,,
0 G,Spinel,,,,,10.1016/j.jmmm.2009.12.006,TRUE,"{'a': '8.4100', 'b': '8.4100', 'c': '8.4100'}",Cubic,,31.72 emu/g,Ni0.3Zn0.7Fe2O4,138,138 K,O4.0Fe2.0Ni0.3Zn0.7,0 emu/g,,
,C1b type,750,750 K,706 K,706,10.1016/j.jmmm.2004.09.107,TRUE,{'a': '0.593 nm'},FCC,,,NiMnSb,,,Mn1Ni1Sb1,,,0.71/(T - 706)
,Cubic,,,770 K,770,10.1016/j.jmmm.2004.09.107,TRUE,{'a': '0.5945 nm'},FCC,,,Cu0.1Ni0.9MnSb,,,Mn1Ni0.9Cu0.1Sb1,,,0.81/(T - 770)
,Cubic,,,741 K,741,10.1016/j.jmmm.2004.09.107,TRUE,{'a': '0.597 nm'},FCC,,,Cu0.2Ni0.8MnSb,,,Mn1Ni0.8Cu0.2Sb1,,,0.85/(T - 741)
,Cubic,,,720 K,720,10.1016/j.jmmm.2004.09.107,TRUE,{'a': '0.5985 nm'},FCC,,,Cu0.3Ni0.7MnSb,,,Mn1Ni0.7Cu0.3Sb1,,,0.88/(T - 720)
,Cubic,,,655 K,655,10.1016/j.jmmm.2004.09.107,TRUE,{'a': '0.600 nm'},FCC,,,Cu0.4Ni0.6MnSb,,,Mn1Ni0.6Cu0.4Sb1,,,0.96/(T - 655)
,Cubic,,,583 K,583,10.1016/j.jmmm.2004.09.107,TRUE,{'a': '0.6015 nm'},FCC,,,Cu0.5Ni0.5MnSb,,,Mn1Ni0.5Cu0.5Sb1,,,1.045/(T - 583)
,Cubic,,,491.5 K,491.5,10.1016/j.jmmm.2004.09.107,TRUE,{'a': '0.603 nm'},FCC,,,Cu0.6Ni0.4MnSb,,,Mn1Ni0.4Cu0.6Sb1,,,1.06/(T - 491.5)
,Cubic,,,397 K,397,10.1016/j.jmmm.2004.09.107,TRUE,{'a': '0.6045 nm'},FCC,,,Cu0.7Ni0.3MnSb,,,Mn1Ni0.3Cu0.7Sb1,,,1.127/(T - 397)
,Cubic,,,277 K,277,10.1016/j.jmmm.2004.09.107,TRUE,{'a': '0.606 nm'},FCC,,,Cu0.8Ni0.2MnSb,,,Mn1Ni0.2Cu0.8Sb1,,,1.28/(T - 277)
,Cubic,,,166.6 K,166.6,10.1016/j.jmmm.2004.09.107,TRUE,{'a': '0.60705 nm'},FCC,,,Cu0.87Ni0.13MnSb,,,Mn1Ni0.13Cu0.87Sb1,,,1.11/(T - 166.6)
,Cubic,,,156.4 K,156.4,10.1016/j.jmmm.2004.09.107,TRUE,{'a': '0.6075 nm'},FCC,,,Cu0.9Ni0.1MnSb,,,Mn1Ni0.1Cu0.9Sb1,,,1.23/(T - 156.4)
,Cubic,,,30.56 K,30.56,10.1016/j.jmmm.2004.09.107,TRUE,{'a': '0.60855 nm'},FCC,,,Cu0.97Ni0.03MnSb,,,Mn1Ni0.03Cu0.97Sb1,,,1.2/(T - 30.56)
,C1b type,,,27.1 K,27.1,10.1016/j.jmmm.2004.09.107,TRUE,{'a': '0.608 nm'},FCC,,,CuMnSb,55,55 K,Mn1Cu1Sb1,,,1.28/(T - 27.1)
,Face-centered cubic,74,74 K,,,10.1016/j.jmmm.2018.12.063,TRUE,{'a': '10.707 Å'},,2.82 ± 0.05 μB/Cr.at,61.03 emu/g,Cd0.35Zn0.65Cr2Se4,,,Cr2.0Zn0.65Se4.0Cd0.35,,Fd-3m: 227,
,Face-centered cubic,54,54 K,,,10.1016/j.jmmm.2018.12.063,TRUE,{'a': '10.649 Å'},,2.80 ± 0.05 μB/Cr.at,61.23 emu/g,Cd0.45Zn0.55Cr2Se4,,,Cr2.0Zn0.55Se4.0Cd0.45,,Fd-3m: 227,
,Face-centered cubic,40,40 K,,,10.1016/j.jmmm.2018.12.063,TRUE,{'a': '10.620 Å'},,2.83 ± 0.05 μB/Cr.at,62.57 emu/g,Cd0.55Zn0.45Cr2Se4,,,Cr2.0Zn0.45Se4.0Cd0.55,,Fd-3m: 227,
,Face-centered cubic,129,129 K,,,10.1016/j.jmmm.2018.12.063,TRUE,{'a': '10.736 Å'},,2.81 ± 0.05 μB/Cr.at,59.00 emu/g,CdCr2Se4,,,Cr2.0Se4.0Cd1,,Fd-3m: 227,
,Hexagonal,92,92 K,,,10.1016/j.jmmm.2021.168305,TRUE,,,,,Ho2In,,,In1Ho2.0,,P63/mmc,
,Hexagonal,68,68 K,,,10.1016/j.jmmm.2021.168305,TRUE,,,,,Ho2In0.9Al0.1,,,Al0.1In0.9Ho2.0,,,
,Orthorhombic,44,44 K,,,10.1016/j.jmmm.2021.168305,TRUE,,,,,Ho2In0.8Al0.2,,,Al0.2In0.8Ho2.0,,,
,Orthorhombic,40,40 K,,,10.1016/j.jmmm.2021.168305,TRUE,,,,,Ho2In0.7Al0.3,,,Al0.3In0.7Ho2.0,,,
,Body centered tetragonal,47,47 K,,,10.1016/j.jmmm.2010.04.039,TRUE,,,,,GdCo9Si4,,,Si4.0Co9.0Gd1,,,
,Body centered tetragonal,60,60 K,,,10.1016/j.jmmm.2010.04.039,TRUE,,,,,GdCo9.2Si3.8,,,Si3.8Co9.2Gd1,,,
,Body centered tetragonal,28,28 K,,,10.1016/j.jmmm.2010.04.039,TRUE,,,,,GdCo8.8Si4.2,,,Si4.2Co8.8Gd1,,,
,Hexagonal,277,277 K,,,10.1016/j.jmmm.2018.05.082,TRUE,"{'a': '3.6342 Å', 'c': '5.7856 Å'}",,,238 emu/g,Gd70Y30,,,Y30.0Gd70.0,,P63/mmc,
,Hexagonal,283,283 K,,,10.1016/j.jmmm.2018.05.082,TRUE,"{'a': '3.6343 Å', 'c': '5.7847 Å'}",,,241 emu/g,Gd70Y20Fe10,,,Fe10.0Y20.0Gd70.0,,P63/mmc,
,Hexagonal,291,291 K,,,10.1016/j.jmmm.2018.05.082,TRUE,"{'a': '3.6343 Å', 'c': '5.7841 Å'}",,,197 emu/g,Gd70Y10Fe20,,,Fe20.0Y10.0Gd70.0,,P63/mmc,
,,293,293 K,,,10.1016/j.jmmm.2018.05.082,TRUE,,,,,Gd,,,Gd1,,,
,,175,175 K,,,10.1016/j.jmmm.2018.05.082,TRUE,,,,,Gd65Fe20Al15,,,Al15.0Fe20.0Gd65.0,,,
,Orthorhombic,,,,,10.1016/j.jmmm.2023.170572,TRUE,,Perovskite,,4.5 emu/g,ErCrO3,136.5,136.5 K,O3.0Cr1Er1,,Pbnm,
,Orthorhombic,,,-22.04 K,-22.04,10.1016/j.jmmm.2023.170572,TRUE,,Perovskite,9.40 μB,,ErCr0.9Fe0.1O3,,,O3.0Cr0.9Fe0.1Er1,,Pbnm,
,Orthorhombic,,,-20.16 K,-20.16,10.1016/j.jmmm.2023.170572,TRUE,,Perovskite,9.04 μB,,ErCr0.8Fe0.2O3,,,O3.0Cr0.8Fe0.2Er1,,Pbnm,
,Orthorhombic,,,-8.48 K,-8.48,10.1016/j.jmmm.2023.170572,TRUE,,Perovskite,8.79 μB,,ErCr0.7Fe0.3O3,,,O3.0Cr0.7Fe0.3Er1,,Pbnm,
,Orthorhombic,,,26.52 K,26.52,10.1016/j.jmmm.2023.170572,TRUE,,Perovskite,8.75 μB,,ErCr0.6Fe0.4O3,,,O3.0Cr0.6Fe0.4Er1,,Pbnm,
,Orthorhombic,,,44.03 K,44.03,10.1016/j.jmmm.2023.170572,TRUE,,Perovskite,8.75 μB,0.75 emu/g,ErCr0.5Fe0.5O3,259.5,259.5 K,O3.0Cr0.5Fe0.5Er1,,Pbnm,
,Orthorhombic,,,-790 K,-790,10.1016/j.jmmm.2019.04.091,TRUE,"{'a': '0.2805 nm', 'b': '0.5751 nm', 'c': '0.4573 nm'}",Ordered rock salt,5.26 μB,,LiMnO2,60,60 K,Li1O2.0Mn1,,Pmnm,Field dependent down to 4.2 K
,Crednerite,,,-200 K,-200,10.1016/j.jmmm.2019.04.091,FALSE,,,4.7 μB,,CuMnO2,40,40 K,O2.0Mn1Cu1,,,
,NaCl-type,,,,,10.1016/j.jmmm.2013.09.061,TRUE,{'a': '5.222 Å'},fcc,,,Mn0.95Yb0.05S,126,126 K,S1Mn0.95Yb0.05,,,
1.05 Oe,spinel,643.15,370°C,,,10.1016/j.jmmm.2004.04.115,TRUE,,,,46 emu/gm,Ni0.1Mn0.3Zn0.6Fe2O4,,,O4.0Mn0.3Fe2.0Ni0.1Zn0.6,,,
0.35 Oe,spinel,688.15,415°C,,,10.1016/j.jmmm.2004.04.115,TRUE,,,,51 emu/gm,Ni0.2Mn0.2Zn0.6Fe2O4,,,O4.0Mn0.2Fe2.0Ni0.2Zn0.6,,,
0.54 Oe,spinel,730.15,457°C,,,10.1016/j.jmmm.2004.04.115,TRUE,,,,57 emu/gm,Ni0.3Mn0.1Zn0.6Fe2O4,,,O4.0Mn0.1Fe2.0Ni0.3Zn0.6,,,
0.78 Oe,spinel,763.15,490°C,,,10.1016/j.jmmm.2004.04.115,TRUE,,,,52 emu/gm,Ni0.4Mn0.0Zn0.6Fe2O4,,,O4.0Mn0.0Fe2.0Ni0.4Zn0.6,,,
,,105,"70 K, 140 K",,,10.1016/j.jmmm.2021.168964,TRUE,,,,,EuO1−x,,,O1.0Eu1,,,
,,,,,,10.1016/j.jmmm.2004.01.016,TRUE,,,,,Cu6Ge6O18·6H2O,38.5,38.5 K,H2.0O19.0Cu6.0Ge6.0,,C3i^2 (No. 148),
,,,,,,10.1016/j.jmmm.2004.01.016,TRUE,,,,,Cu6Ge6O18,73.5,73.5 K,O18.0Cu6.0Ge6.0,,C3i^2 (No. 148),
,Orthorhombic,10,10 K,,,10.1016/j.jmmm.2018.02.087,TRUE,"{'a': '5.3632 Å', 'b': '5.3266 Å', 'c': '7.5499 Å'}",Pbnm,,,Nd0.6Sr0.4CoO3,,,O3.0Co1Sr0.4Nd0.6,,62,
,Orthorhombic,165,165 K,,,10.1016/j.jmmm.2018.02.087,TRUE,"{'a': '5.4524 Å', 'b': '5.4094 Å', 'c': '7.6682 Å'}",Pbnm,,,Nd0.6Sr0.4Mn0.3Co0.7O3,,,O3.0Mn0.3Co0.7Sr0.4Nd0.6,,62,
,Orthorhombic,130,130 K,,,10.1016/j.jmmm.2018.02.087,TRUE,"{'a': '5.4605 Å', 'b': '5.4035 Å', 'c': '7.6944 Å'}",Pbnm,,,Nd0.6Sr0.4Mn0.7Co0.3O3,,,O3.0Mn0.7Co0.3Sr0.4Nd0.6,,62,
,Orthorhombic,45,45 K,,,10.1016/j.jmmm.2018.02.087,TRUE,"{'a': '5.4646 Å', 'b': '5.4107 Å', 'c': '7.6519 Å'}",Pbnm,,,Nd0.6Sr0.4MnO3,,,O3.0Mn1Sr0.4Nd0.6,,62,
,,103,103 K,,,10.1016/j.jmmm.2018.02.087,FALSE,,,,,La0.65Ca0.35Mn0.9Ti0.1O3,,,O3.0Ca0.35Ti0.1Mn0.9La0.65,,,
,,205,205 K,,,10.1016/j.jmmm.2018.02.087,TRUE,,,,,La0.8Ba0.1Ca0.1Mn0.85Co0.15O3,,,O3.0Ca0.1Mn0.85Co0.15Ba0.1La0.8,,,
,,328,328 K,,,10.1016/j.jmmm.2018.02.087,TRUE,,,,,La0.67Sr0.33Mn0.9Cr0.1O3,,,O3.0Cr0.1Mn0.9Sr0.33La0.67,,,
,,8.8,8.8 K,,,10.1016/j.jmmm.2018.02.087,FALSE,,,,,DyNiSi,,,Si1Ni1Dy1,,,
,,203,203 K,,,10.1016/j.jmmm.2018.02.087,FALSE,,,,,Mn0.89Fe0.11NiGe,,,Mn0.89Fe0.11Ni1Ge1,,,
,,17,17 K,,,10.1016/j.jmmm.2018.02.087,TRUE,,,,,TmFeO3,,,O3.0Fe1Tm1,,,
,,240,240 K,,,10.1016/j.jmmm.2018.02.087,TRUE,,,,,Pr0.6Pb0.4MnO3,,,O3.0Mn1Pr0.6Pb0.4,,,
,,305,305 K,,,10.1016/j.jmmm.2018.02.087,FALSE,,,,,Pr1.75Sr1.25Mn2O7,,,O7.0Mn2.0Sr1.25Pr1.75,,,
,K2NiF4,150,150 K,,,10.1016/j.jmmm.2003.11.357,TRUE,,,,,LaSrCoO4,,,O4.0Co1Sr1La1,,,
,K2NiF4,150,150 K,92 K,92,10.1016/j.jmmm.2003.11.357,TRUE,,,2.72 μB,,La0.9Sr1.1CoO4,,,O4.0Co1Sr1.1La0.9,,,
,K2NiF4,150,150 K,133 K,133,10.1016/j.jmmm.2003.11.357,TRUE,,,2.93 μB,,La0.8Sr1.2CoO4,,,O4.0Co1Sr1.2La0.8,,,
,K2NiF4,150,150 K,169 K,169,10.1016/j.jmmm.2003.11.357,TRUE,,,2.90 μB,,La0.7Sr1.3CoO4,,,O4.0Co1Sr1.3La0.7,,,
,K2NiF4,150,150 K,200 K,200,10.1016/j.jmmm.2003.11.357,TRUE,,,2.91 μB,,La0.6Sr1.4CoO4,,,O4.0Co1Sr1.4La0.6,,,
,Cubic Spinel,778.15,505°C,,,10.1016/j.jmmm.2021.168043,TRUE,{'a': '8.3333'},,,41.1 emu/g,Ni0.8Zn0.2Fe2O4,,,O4.0Fe2.0Ni0.8Zn0.2,,Fd3m,
,Cubic Spinel,693.15,420°C,,,10.1016/j.jmmm.2021.168043,TRUE,{'a': '8.3558'},,,62.8 emu/g,Ni0.6Zn0.2Mn0.2Fe2O4,,,O4.0Mn0.2Fe2.0Ni0.6Zn0.2,,Fd3m,
,Cubic Spinel,576.15,303°C,,,10.1016/j.jmmm.2021.168043,TRUE,{'a': '8.4102'},,,46.1 emu/g,Ni0.4Zn0.4Mn0.2Fe2O4,,,O4.0Mn0.2Fe2.0Ni0.4Zn0.4,,Fd3m,
,Cubic Spinel,563.15,290°C,,,10.1016/j.jmmm.2021.168043,TRUE,{'a': '8.3816'},,,55.6 emu/g,Ni0.2Zn0.6Mn0.2Fe2O4,,,O4.0Mn0.2Fe2.0Ni0.2Zn0.6,,Fd3m,
,Cubic Spinel,644.15,371°C,,,10.1016/j.jmmm.2021.168043,TRUE,{'a': '8.3681'},,,64.3 emu/g,Ni0.2Zn0.4Mn0.4Fe2O4,,,O4.0Mn0.4Fe2.0Ni0.2Zn0.4,,Fd3m,
,Cubic,330,320-340 K,,,10.1016/j.jmmm.2003.12.430,TRUE,"{'a': '8.075 Å', 'b': '8.075 Å', 'c': '8.075 Å'}",,4 μB/f.u.,,Ba2FeMoO6,,,O6.0Fe1Mo1Ba2.0,,Fm3m,
,Cubic,332,322-342 K,,,10.1016/j.jmmm.2003.12.430,TRUE,"{'a': '8.065 Å', 'b': '8.065 Å', 'c': '8.065 Å'}",,3.8 μB/f.u.,,Ba1.9La0.1FeMoO6,,,O6.0Fe1Mo1Ba1.9La0.1,,Fm3m,
,Cubic,334,324-344 K,,,10.1016/j.jmmm.2003.12.430,TRUE,"{'a': '8.045 Å', 'b': '8.045 Å', 'c': '8.045 Å'}",,3.5 μB/f.u.,,Ba1.8La0.2FeMoO6,,,O6.0Fe1Mo1Ba1.8La0.2,,Fm3m,
,CdCl2,,,51.0 K,51,10.1016/j.jmmm.2022.169452,TRUE,"{'a': '3.74 Å', 'b': '3.74 Å', 'c': '18.14 Å'}",Rhombohedral,3.23 μB/f.u.,,NiBr2,46,46 K,Ni1Br2.0,,R-3m,
,CdCl2,,,41.5 K,41.5,10.1016/j.jmmm.2022.169452,TRUE,"{'a': '3.75 Å', 'b': '3.75 Å', 'c': '18.16 Å'}",Rhombohedral,3.39 μB/f.u.,,Ni0.945Fe0.055Br2,,,Fe0.055Ni0.945Br2.0,,R-3m,
,CdCl2,,,39.8 K,39.8,10.1016/j.jmmm.2022.169452,TRUE,"{'a': '3.76 Å', 'b': '3.76 Å', 'c': '18.18 Å'}",Rhombohedral,3.51 μB/f.u.,,Ni0.93Fe0.07Br2,,,Fe0.07Ni0.93Br2.0,,R-3m,
,CdCl2,,,35.9 K,35.9,10.1016/j.jmmm.2022.169452,TRUE,"{'a': '3.77 Å', 'b': '3.77 Å', 'c': '18.20 Å'}",Rhombohedral,3.62 μB/f.u.,,Ni0.905Fe0.095Br2,,,Fe0.095Ni0.905Br2.0,,R-3m,
,CdCl2,,,38.4 K,38.4,10.1016/j.jmmm.2022.169452,TRUE,,Rhombohedral,3.75 μB/f.u.,,Ni0.83Fe0.17Br2,,,Fe0.17Ni0.83Br2.0,,R-3m,
,Cubic,250,250 K,,,10.1016/j.jmmm.2004.11.313,TRUE,,,,,La0.5Sr0.5Co1−xFexO3,,,O3.0Co1.0Sr0.5La0.5,,,
,Cubic,240,240 K,,,10.1016/j.jmmm.2004.11.313,TRUE,,,,,La0.5Sr0.5Co0.9Fe0.1O3,,,O3.0Fe0.1Co0.9Sr0.5La0.5,,,
,Cubic,230,230 K,,,10.1016/j.jmmm.2004.11.313,TRUE,,,,,La0.5Sr0.5Co0.8Fe0.2O3,,,O3.0Fe0.2Co0.8Sr0.5La0.5,,,
,Cubic,190,190 K,,,10.1016/j.jmmm.2004.11.313,TRUE,,,,,La0.5Sr0.5Co0.7Fe0.3O3,,,O3.0Fe0.3Co0.7Sr0.5La0.5,,,
,Cubic,166,166 K,,,10.1016/j.jmmm.2004.11.313,TRUE,,,,,La0.5Sr0.5Co0.6Fe0.4O3,,,O3.0Fe0.4Co0.6Sr0.5La0.5,,,
,Orthorhombic,,,,,10.1016/j.jmmm.2018.10.086,TRUE,,Perovskite-like,,,HoCrO3,141,141 K,O3.0Cr1Ho1,,Pnma (Nr. 62),
,Orthorhombic,,,,,10.1016/j.jmmm.2018.10.086,TRUE,,Perovskite-like,,,YCrO3,141,141 K,O3.0Cr1Y1,,Pnma (Nr. 62),
,Orthorhombic,,,,,10.1016/j.jmmm.2018.10.086,TRUE,,Perovskite-like,,,Ho0.8Y0.2CrO3,141,141 K,O3.0Cr1Y0.2Ho0.8,,Pnma (Nr. 62),
,Orthorhombic,,,,,10.1016/j.jmmm.2018.10.086,TRUE,,Perovskite-like,,,Ho0.6Y0.4CrO3,141,141 K,O3.0Cr1Y0.4Ho0.6,,Pnma (Nr. 62),
,Orthorhombic,,,,,10.1016/j.jmmm.2018.10.086,TRUE,,Perovskite-like,,,Ho0.4Y0.6CrO3,141,141 K,O3.0Cr1Y0.6Ho0.4,,Pnma (Nr. 62),
,Orthorhombic,,,,,10.1016/j.jmmm.2018.10.086,TRUE,,Perovskite-like,,,Ho0.2Y0.8CrO3,141,141 K,O3.0Cr1Y0.8Ho0.2,,Pnma (Nr. 62),
,7 M modulated martensite,320,320 K,,,10.1016/j.jmmm.2011.07.022,TRUE,"{'a': '4.487 Å', 'b': '30.875 Å', 'c': '5.567 Å'}",,,,Ni48Mn39In13,,,Mn39.0Ni48.0In13.0,,,
,7 M modulated martensite and cubic L21,320,320 K,,,10.1016/j.jmmm.2011.07.022,TRUE,{'a': '5.983 Å'},,,,Ni47Mn40In13,,,Mn40.0Ni47.0In13.0,,,
,Cubic L21,317,317 K,,,10.1016/j.jmmm.2011.07.022,TRUE,{'a': '5.983 Å'},,,,Ni46Mn41In13,,,Mn41.0Ni46.0In13.0,,,
,Cubic L21,315,315 K,,,10.1016/j.jmmm.2011.07.022,TRUE,{'a': '6.011 Å'},,,,Ni45Mn42In13,,,Mn42.0Ni45.0In13.0,,,
0.01 T,Cubic,166,166 K,,,10.1016/j.jmmm.2019.01.089,TRUE,{'a': '8.25710'},Spinel,,,MnCo2O4,,,O4.0Mn1Co2.0,,Fd-3m,
0.4 T,Cubic,164,164 K,,,10.1016/j.jmmm.2019.01.089,TRUE,{'a': '8.26064'},Spinel,,,Mn0.95Ir0.05Co2O4,,,O4.0Mn0.95Co2.0Ir0.05,,Fd-3m,
0.42 T,Cubic,158,158 K,,,10.1016/j.jmmm.2019.01.089,TRUE,{'a': '8.26697'},Spinel,,,Mn0.9Ir0.1Co2O4,133,133 K,O4.0Mn0.9Co2.0Ir0.1,,Fd-3m,
0.82 T,Cubic,163,163 K,,,10.1016/j.jmmm.2019.01.089,TRUE,{'a': '8.28000'},Spinel,,,Mn0.8Ir0.2Co2O4,,,O4.0Mn0.8Co2.0Ir0.2,,Fd-3m,
0.56 T,Cubic,160,160 K,,,10.1016/j.jmmm.2019.01.089,TRUE,{'a': '8.29224'},Spinel,,,Mn0.7Ir0.3Co2O4,147,147 K,O4.0Mn0.7Co2.0Ir0.3,,Fd-3m,
,Spinel,,,,,10.1016/j.jmmm.2010.05.010,TRUE,,Cubic,,,NiFe2O4,823.15,550 °C,O4.0Fe2.0Ni1,,,
,Spinel,,,,,10.1016/j.jmmm.2010.05.010,TRUE,,Cubic,,,NiFe1.8Sn0.1Cu0.1O4,803.15,530 °C,O4.0Fe1.8Ni1Cu0.1Sn0.1,,,
,Spinel,,,,,10.1016/j.jmmm.2010.05.010,TRUE,,Cubic,,,NiFe1.6Sn0.2Cu0.2O4,783.15,510 °C,O4.0Fe1.6Ni1Cu0.2Sn0.2,,,
,Spinel,,,,,10.1016/j.jmmm.2010.05.010,TRUE,,Cubic,,,NiFe1.4Sn0.3Cu0.3O4,683.15,410 °C,O4.0Fe1.4Ni1Cu0.3Sn0.3,,,
,Rhombohedral,303,303 K,,,10.1016/j.jmmm.2020.167283,TRUE,"{'a': '0.5485 nm', 'b': '0.5485 nm', 'c': '1.3348 nm'}",,,,La0.7Sr0.2Sm0.1MnO3,,,O3.0Mn1Sr0.2La0.7Sm0.1,,R3c,
,,266,266 K,,,10.1016/j.jmmm.2020.167283,TRUE,,,,,La0.65Sr0.2Sm0.15MnO3,,,O3.0Mn1Sr0.2La0.65Sm0.15,,,
,,234,234 K,,,10.1016/j.jmmm.2020.167283,TRUE,,,,,La0.6Sr0.2Sm0.2MnO3,,,O3.0Mn1Sr0.2La0.6Sm0.2,,,
,,307,307 K,,,10.1016/j.jmmm.2020.167283,FALSE,,,,,La0.6Sr0.3Dy0.1MnO3,,,O3.0Mn1Sr0.3La0.6Dy0.1,,,
,,292,292 K,,,10.1016/j.jmmm.2020.167283,TRUE,,,,,La0.67Ba0.33MnO3,,,O3.0Mn1Ba0.33La0.67,,,
,,305,305 K,,,10.1016/j.jmmm.2020.167283,TRUE,,,,,La0.75Eu0.05Sr0.2MnO3,,,O3.0Mn1Sr0.2La0.75Eu0.05,,,
,,275,275 K,,,10.1016/j.jmmm.2020.167283,FALSE,,,,,La0.75Gd0.05Sr0.2MnO3,,,O3.0Mn1Sr0.2La0.75Gd0.05,,,
,,310,310 K,,,10.1016/j.jmmm.2020.167283,TRUE,,,,,La0.75Sm0.05Sr0.2MnO3,,,O3.0Mn1Sr0.2La0.75Sm0.05,,,
,,377,377 K,,,10.1016/j.jmmm.2020.167283,TRUE,,,,,La0.65Sr0.35MnO3,,,O3.0Mn1Sr0.35La0.65,,,
,,353,353 K,,,10.1016/j.jmmm.2020.167283,TRUE,,,,,La0.55Pr0.1Sr0.35MnO3,,,O3.0Mn1Sr0.35La0.55Pr0.1,,,
,DO3-type,800.15,527 °C,,,10.1016/j.jmmm.2017.06.010,TRUE,,fcc,,,Fe3Si,,,Si1Fe3.0,,F m -3 m,
,Cubic,186,186 K,,,10.1016/j.jmmm.2009.02.027,TRUE,,NaZn13-type,,,La0.7Pr0.3Fe11.5Si1.5,,,Si1.5Fe11.5La0.7Pr0.3,,,
,Cubic,218,218 K,,,10.1016/j.jmmm.2009.02.027,TRUE,,NaZn13-type,,,La0.7Pr0.3Fe11Si2.0,,,Si2.0Fe11.0La0.7Pr0.3,,,
10 Oe,Distorted Orthorhombic,334,334 K,,,10.1016/j.jmmm.2015.04.092,TRUE,,Pbnm,1.37 μB/Mn,34.4 emu/g,La0.5Na0.5MnO3,,,O3.0Na0.5Mn1La0.5,,Pbnm,
10 Oe,Distorted Orthorhombic,323,323 K,,,10.1016/j.jmmm.2015.04.092,TRUE,,Pbnm,1.08 μB/Mn,29.5 emu/g,La0.4Na0.6MnO3,,,O3.0Na0.6Mn1La0.4,,Pbnm,
10 Oe,Distorted Orthorhombic,318,323–313 K,,,10.1016/j.jmmm.2015.04.092,TRUE,,Pbnm,0.76 μB/Mn,22.4 emu/g,La0.3Na0.7MnO3,,,O3.0Na0.7Mn1La0.3,,Pbnm,
10 Oe,Distorted Orthorhombic,308,313–303 K,,,10.1016/j.jmmm.2015.04.092,TRUE,,Pbnm,0.62 μB/Mn,17.6 emu/g,La0.2Na0.8MnO3,,,O3.0Na0.8Mn1La0.2,,Pbnm,
10 Oe,Distorted Orthorhombic,303,303 K,,,10.1016/j.jmmm.2015.04.092,TRUE,,Pbnm,0.34 μB/Mn,10.1 emu/g,La0.1Na0.9MnO3,,,O3.0Na0.9Mn1La0.1,,Pbnm,
,,145,145K,,,10.1016/S0304-8853(01)00993-3,TRUE,,,,,La0.9Ca0.1MnO3,76,76K,O3.0Ca0.1Mn1La0.9,,,
,,180,180K,,,10.1016/S0304-8853(01)00993-3,TRUE,,,,,La0.8Ca0.2MnO3,68,68K,O3.0Ca0.2Mn1La0.8,,,
,Orthorhombic,,,,,10.1016/j.jmmm.2015.04.005,TRUE,"{'a': '5.8631 Å', 'b': '3.6893 Å', 'c': '6.8595 Å'}",TiNiSi-type,,,MnCoSi,400,400 K,Si1Mn1Co1,,Pnma,
,Orthorhombic,361,361 K,,,10.1016/j.jmmm.2015.04.005,TRUE,"{'a': '5.8442 Å', 'b': '3.6966 Å', 'c': '6.8720 Å'}",TiNiSi-type,,,MnCo0.9Fe0.1Si,,,Si1Mn1Fe0.1Co0.9,,Pnma,
,Orthorhombic,347,347 K,,,10.1016/j.jmmm.2015.04.005,TRUE,"{'a': '5.8342 Å', 'b': '3.6975 Å', 'c': '6.8731 Å'}",TiNiSi-type,,,MnCo0.85Fe0.15Si,,,Si1Mn1Fe0.15Co0.85,,Pnma,
,Orthorhombic,327,327 K,,,10.1016/j.jmmm.2015.04.005,TRUE,"{'a': '5.8287 Å', 'b': '3.7017 Å', 'c': '6.8838 Å'}",TiNiSi-type,,,MnCo0.8Fe0.2Si,,,Si1Mn1Fe0.2Co0.8,,Pnma,
,Orthorhombic,307,307 K,,,10.1016/j.jmmm.2015.04.005,TRUE,"{'a': '5.8185 Å', 'b': '3.7073 Å', 'c': '6.9061 Å'}",TiNiSi-type,,,MnCo0.7Fe0.3Si,,,Si1Mn1Fe0.3Co0.7,,Pnma,
,Orthorhombic,284,284 K,,,10.1016/j.jmmm.2015.04.005,TRUE,"{'a': '5.8005 Å', 'b': '3.7071 Å', 'c': '6.9261 Å'}",TiNiSi-type,,,MnCo0.6Fe0.4Si,,,Si1Mn1Fe0.4Co0.6,,Pnma,
,Orthorhombic,296,296 K,,,10.1016/j.jmmm.2015.04.005,TRUE,"{'a': '5.8086 Å', 'b': '3.7124 Å', 'c': '6.9405 Å'}",TiNiSi-type,,,MnCo0.5Fe0.5Si,,,Si1Mn1Fe0.5Co0.5,,Pnma,
,Tetragonal,135,135K,,,10.1016/j.jmmm.2004.11.528,TRUE,,Sr3Ti2O7-type,,,La1.4Ca1.6Mn2O7,,,O7.0Ca1.6Mn2.0La1.4,,,
,Tetragonal,144,144K,,,10.1016/j.jmmm.2004.11.528,TRUE,,Sr3Ti2O7-type,,,La1.4Ca1.4Ba0.2Mn2O7,,,O7.0Ca1.4Mn2.0Ba0.2La1.4,,,
,Tetragonal,163,163K,,,10.1016/j.jmmm.2004.11.528,TRUE,,Sr3Ti2O7-type,,,La1.4Ca1.2Ba0.4Mn2O7,,,O7.0Ca1.2Mn2.0Ba0.4La1.4,,,
,Tetragonal,185,185K,,,10.1016/j.jmmm.2004.11.528,TRUE,,Sr3Ti2O7-type,,,La1.4Ca1.0Ba0.6Mn2O7,,,O7.0Ca1.0Mn2.0Ba0.6La1.4,,,
,Cubic Zinc-Blende,,,-505 K,-505,10.1016/j.jmmm.2015.12.067,TRUE,,,,,Cd0.9983Fe0.0017S,,,S1Fe0.0017Cd0.9983,,,0.66 x 10^-7 emu/gm-Oe
,Cubic Zinc-Blende,,,-295 K,-295,10.1016/j.jmmm.2015.12.067,TRUE,,,,,Cd0.9924Fe0.0076S,,,S1Fe0.0076Cd0.9924,,,0.67 x 10^-7 emu/gm-Oe
,Cubic Zinc-Blende,,,-177 K,-177,10.1016/j.jmmm.2015.12.067,TRUE,,,,,Cd0.977Fe0.023S,,,S1Fe0.023Cd0.977,,,0.73 x 10^-7 emu/gm-Oe
,Cubic Zinc-Blende,,,20 K,20,10.1016/j.jmmm.2015.12.067,TRUE,,,,,Cd0.967Fe0.033S,,,S1Fe0.033Cd0.967,,,0.77 x 10^-7 emu/gm-Oe
,TiNiSi,342,342 K,,,10.1016/j.jmmm.2017.05.021,TRUE,"{'a': '5.9471 Å', 'b': '3.8190 Å', 'c': '7.0357 Å'}",Orthorhombic,,,MnCoGe1.017,,,Mn1Co1Ge1.017,,,
,Ni2In,272,272 K,,,10.1016/j.jmmm.2017.05.021,TRUE,"{'a': '4.0868 Å', 'c': '5.3312 Å'}",Hexagonal,,,MnCoGe1.02,,,Mn1Co1Ge1.02,,,
,,229,229 K,,,10.1016/j.jmmm.2013.10.033,TRUE,,,,,La0.7Ca0.3MnO3,,,O3.0Ca0.3Mn1La0.7,,,
,,202,202 K,,,10.1016/j.jmmm.2013.10.033,TRUE,,,,,La0.6Pr0.1Ca0.3MnO3,,,O3.0Ca0.3Mn1La0.6Pr0.1,,,
,,175,175 K,,,10.1016/j.jmmm.2013.10.033,TRUE,,,,,La0.5Pr0.2Ca0.3MnO3,,,O3.0Ca0.3Mn1La0.5Pr0.2,,,
,,148,148 K,,,10.1016/j.jmmm.2013.10.033,TRUE,,,,,La0.4Pr0.3Ca0.3MnO3,,,O3.0Ca0.3Mn1La0.4Pr0.3,,,
,,30,30 K,,,10.1016/j.jmmm.2004.04.055,TRUE,,,,12.8 emu/cm3,SiMn,,,Si1Mn1,,,
,,,,,,10.1016/j.jmmm.2004.04.055,TRUE,,,,,Si3Mn5,95,95 K,Si3.0Mn5.0,,,
18 A/m,bcc,1060,1060 K,,,10.1016/j.jmmm.2009.08.048,TRUE,,,,,Co36Fe36Si3Al1B20Nb4,,,B20.0Al1.0Si3.0Fe36.0Co36.0Nb4.0,,,
18 A/m,bcc,950,950 K,,,10.1016/j.jmmm.2009.08.048,TRUE,,,,,Co36Fe36Si4B20Nb4,,,B20.0Si4.0Fe36.0Co36.0Nb4.0,,,
,Orthorhombic,255,255 ± 0.9 K,,,10.1016/j.jmmm.2020.167011,TRUE,"{'a': '5.484(9) Å', 'b': '5.462(7) Å', 'c': '7.722(8) Å'}",Orthorhombic,5.501 μB,,Pr0.7Sr0.3MnO3,,,O3.0Mn1Sr0.3Pr0.7,,Pbnm,
,Orthorhombic,242,242 ± 0.7 K,261.738 K,261.738,10.1016/j.jmmm.2020.167011,TRUE,"{'a': '5.477(8) Å', 'b': '5.458(4) Å', 'c': '7.721(2) Å'}",Orthorhombic,5.507 μB,,Pr0.5Nd0.2Sr0.3MnO3,,,O3.0Mn1Sr0.3Pr0.5Nd0.2,,Pbnm,
,Orthorhombic,179,179 ± 0.3 K,222.067 K,222.067,10.1016/j.jmmm.2020.167011,TRUE,"{'a': '5.466(2) Å', 'b': '5.456(7) Å', 'c': '7.707(8) Å'}",Orthorhombic,5.277 μB,,Pr0.5Sm0.2Sr0.3MnO3,,,O3.0Mn1Sr0.3Pr0.5Sm0.2,,Pbnm,
,Orthorhombic,137,137 ± 0.8 K,188.537 K,188.537,10.1016/j.jmmm.2020.167011,TRUE,"{'a': '5.463(4) Å', 'b': '5.456(7) Å', 'c': '7.705(1) Å'}",Orthorhombic,6.349 μB,,Pr0.5Gd0.2Sr0.3MnO3,,,O3.0Mn1Sr0.3Pr0.5Gd0.2,,Pbnm,
,Rutile,667.15,394 °C,,,10.1016/j.jmmm.2017.11.106,TRUE,"{'a': '4.413 Å', 'b': '4.472 Å', 'c': '2.915 Å'}",Tetragonal,,460 emu/cc,CrO2,,,O2.0Cr1,,,
,Rutile,643.15,370 °C,,,10.1016/j.jmmm.2017.11.106,TRUE,"{'a': '4.404 Å', 'b': '4.543 Å', 'c': '2.917 Å'}",Tetragonal,,224 emu/cc,Cr0.99Ti0.01O2,,,O2.0Ti0.01Cr0.99,,,
,Rutile,625.15,352 °C,,,10.1016/j.jmmm.2017.11.106,TRUE,"{'a': '4.406 Å', 'b': '4.528 Å', 'c': '2.958 Å'}",Tetragonal,,185 emu/cc,Cr0.94Ti0.06O2,,,O2.0Ti0.06Cr0.94,,,
,,10,10,,,10.1016/j.jmmm.2006.02.041,FALSE,,,,,Bi2Te3,,,Te3.0Bi2.0,,,
,,17,17,,,10.1016/j.jmmm.2006.02.041,FALSE,,,,,Sb2Te3,,,Sb2.0Te3.0,,,
,,12,12,,,10.1016/j.jmmm.2006.02.041,FALSE,,,,,Bi2Te3,,,Te3.0Bi2.0,,,
,,22,22,,,10.1016/j.jmmm.2006.02.041,FALSE,,,,,Sb2Te3,,,Sb2.0Te3.0,,,
"50 Oe (300 K), 70 Oe (10 K)",Anatase,,,-24 K,-24,10.1016/j.jmmm.2007.05.009,TRUE,{'c': '9.472 Å'},Tetragonal,,0.0026 emu/g (300 K),Ti0.98V0.02O2,,,O2.0Ti0.98V0.02,,,
"80 Oe (300 K), 105 Oe (10 K)",Anatase,,,-70 K,-70,10.1016/j.jmmm.2007.05.009,TRUE,{'c': '9.493 Å'},Tetragonal,,0.0054 emu/g (300 K),Ti0.92V0.08O2,,,O2.0Ti0.92V0.08,,,
Below 40 Oe,Cubic,340,340 K,,,10.1016/j.jmmm.2004.04.036,TRUE,,,3.49 μB per formula unit,37.3 emu/g at 173 K,Ba2Fe1.0Mo1.0O6,,,O6.0Fe1.0Mo1.0Ba2.0,,Fm3m,
Below 40 Oe,Cubic,340,340 K,,,10.1016/j.jmmm.2004.04.036,TRUE,,,,,Ba2Fe1.1Mo0.9O6,,,O6.0Fe1.1Mo0.9Ba2.0,,Fm3m,
Below 40 Oe,Cubic,340,340 K,,,10.1016/j.jmmm.2004.04.036,TRUE,,,,,Ba2Fe1.2Mo0.8O6,,,O6.0Fe1.2Mo0.8Ba2.0,,Fm3m,
Below 40 Oe,Cubic,340,340 K,,,10.1016/j.jmmm.2004.04.036,TRUE,,,2.78 μB per formula unit,30.4 emu/g at 173 K,Ba2Fe1.3Mo0.7O6,,,O6.0Fe1.3Mo0.7Ba2.0,,Fm3m,
,Cubic,690,690K,,,10.1016/j.jmmm.2005.05.002,TRUE,{'a': '2.829'},DO3-type,,112 emu/g,Fe0.7Si0.3,,,Si0.3Fe0.7,,,
,Cubic,972,972K,,,10.1016/j.jmmm.2005.05.002,TRUE,{'a': '2.821'},DO3-type,,83 emu/g,Fe0.4Si0.3Co0.3,,,Si0.3Fe0.4Co0.3,,,
,ThMn12-type,540,540 K,,,10.1016/j.jmmm.2019.01.041,TRUE,,Body-centered tetragonal,2.04 μB,,DyFe11.5Ta0.5,,,Fe11.5Dy1Ta0.5,,I4/mmm,
,ThMn12-type,539.5,539.5 K,,,10.1016/j.jmmm.2019.01.041,TRUE,,Body-centered tetragonal,2.05 μB,,DyFe11.4Ta0.6,,,Fe11.4Dy1Ta0.6,,I4/mmm,
,ThMn12-type,538.8,538.8 K,,,10.1016/j.jmmm.2019.01.041,TRUE,,Body-centered tetragonal,2.04 μB,,DyFe11.35Ta0.65,,,Fe11.35Dy1Ta0.65,,I4/mmm,
,ThMn12-type,540.3,540.3 K,,,10.1016/j.jmmm.2019.01.041,TRUE,,Body-centered tetragonal,2.02 μB,,DyFe11.3Ta0.7,,,Fe11.3Dy1Ta0.7,,I4/mmm,
,Spinel,186,177-195 K,,,10.1016/S0304-8853(00)00756-3,TRUE,,Cubic,,,FeCr2S4,,,S4.0Cr2.0Fe1,,,
64 Oe,Cubic,760,760 K,,,10.1016/j.jmmm.2019.165505,TRUE,,F 4 ̄ 3 m,,0.04 emu/g,Si0.99Cr0.01C,,,C1Si0.99Cr0.01,0.002 memu/g,F 4 ̄ 3 m,1.30 x 10^-6 emu/gOe
8 Oe,Cubic,760,760 K,,,10.1016/j.jmmm.2019.165505,TRUE,,F 4 ̄ 3 m,,0.09 emu/g,Si0.97Cr0.03C,,,C1Si0.97Cr0.03,0.006 memu/g,F 4 ̄ 3 m,70.02 x 10^-6 emu/gOe
70 Oe,Cubic,760,760 K,,,10.1016/j.jmmm.2019.165505,TRUE,,F 4 ̄ 3 m,,0.02 emu/g,Si0.95Cr0.05C,,,C1Si0.95Cr0.05,0.001 memu/g,F 4 ̄ 3 m,536 x 10^-6 emu/gOe
,Heusler,335,335 K,,,10.1016/j.jmmm.2021.168200,TRUE,{'a': '5.979 Å'},Cubic,,45.5 emu/g at 5K,Ni50Mn36.5Sb13.5,,,Mn36.5Ni50.0Sb13.5,,,
,Heusler,338,338 K,,,10.1016/j.jmmm.2021.168200,TRUE,{'a': '5.958 Å'},Cubic,,41.4 emu/g at 5K,Ni50Mn36.5Sb13.0Si0.5,,,Si0.5Mn36.5Ni50.0Sb13.0,,,
,Heusler,344,344 K,,,10.1016/j.jmmm.2021.168200,TRUE,{'a': '5.945 Å'},Cubic,,39.1 emu/g at 5K,Ni50Mn36.5Sb12.5Si1.0,,,Si1.0Mn36.5Ni50.0Sb12.5,,,
,Heusler,351,351 K,,,10.1016/j.jmmm.2021.168200,TRUE,{'a': '5.940 Å'},Cubic,,37.6 emu/g at 5K,Ni50Mn36.5Sb12.0Si1.5,,,Si1.5Mn36.5Ni50.0Sb12.0,,,
,Heusler,351,351 K,,,10.1016/j.jmmm.2021.168200,TRUE,{'a': '5.936 Å'},Cubic,,36.4 emu/g at 5K,Ni50Mn36.5Sb11.5Si2.0,,,Si2.0Mn36.5Ni50.0Sb11.5,,,
,Heusler,354,354 K,,,10.1016/j.jmmm.2021.168200,TRUE,{'a': '5.942 Å'},Cubic,,35.1 emu/g at 5K,Ni50Mn36.5Sb11.0Si2.5,,,Si2.5Mn36.5Ni50.0Sb11.0,,,
,Perovskite,320,320 K,,,10.1016/j.jmmm.2013.07.045,TRUE,,,,,La0.85Sr0.15MnO3,,,O3.0Mn1Sr0.15La0.85,,,
,Perovskite,350,350 K,,,10.1016/j.jmmm.2013.07.045,TRUE,,,,,La0.67Sr0.33MnO3,,,O3.0Mn1Sr0.33La0.67,,,
,Perovskite,350,350 K,,,10.1016/j.jmmm.2013.07.045,TRUE,,,,,La0.55Sr0.45MnO3,,,O3.0Mn1Sr0.45La0.55,,,
,,172,172 K,,,10.1016/j.jmmm.2006.11.209,TRUE,,,,,GaMnAs,,,Mn1Ga1As1,,,
,Orthorhombic,,,,,10.1016/j.jmmm.2015.08.106,TRUE,"{'a': '5.9233 Å', 'b': '11.3727 Å', 'c': '8.2259 Å'}",Kagomé-staircase,"μ_a = (0, 0.1(2), -0.2(2)) μ_B at 4a, μ_e = (1.46(8), 0.2(2), 0.1(2)) μ_B at 8e",,Ni2.9Co0.1V2O8,8.5,8.5 K,O8.0V2.0Co0.1Ni2.9,,Cmca,
