Repository: sanjayganeshprabu/Computational-Modeling-and-Predictive-Analytics-for-Materials-Data

# Computational-Modeling-and-Predictive-Analytics-for-Materials-Data-

File: MODIFIED magnetic_materials.csv (part 14 of 112)
Coercivity,Crystal_Structure,Curie,Curie(Tc),Curie_Weiss,Curie_Weiss(θp),DOI,Experimental,Lattice_Parameters,Lattice_Structure,Magnetic_Moment,Magnetization,Material_Name,Neel,Neel(Tn),New_Column_Concatenated,Remanence,Space_Group,Susceptibility
,Orthorhombic,,,,,10.1016/j.jmmm.2015.08.106,TRUE,"{'a': '5.9382 Å', 'b': '11.3890 Å', 'c': '8.2374 Å'}",Kagomé-staircase,"μ_a = (0, -0.1(0), 0.1(2)) μ_B at 4a, μ_e = (1.3(1), 0.0(0), 0.35(8)) μ_B at 8e",,Ni2.5Co0.5V2O8,8.5,8.5 K,O8.0V2.0Co0.5Ni2.5,,Cmca,
,Orthorhombic,,,,,10.1016/j.jmmm.2015.08.106,FALSE,,Kagomé-staircase,1.4 μ_B,,Ni3V2O8,9.1,9.1 K,O8.0V2.0Ni3.0,,Cmca,
,Rhombohedral,,,,,10.1016/j.jmmm.2017.09.063,FALSE,,P1 symmetry,4.09 μB,,BiNi0.125Fe0.875O3,598.15,300-350 °C,O3.0Fe0.875Ni0.125Bi1,,R3c,
,Rhombohedral,,,,,10.1016/j.jmmm.2017.09.063,FALSE,,P1 symmetry,4.00 μB,8.91 emu/g,BiNi0.25Fe0.75O3,598.15,300-350 °C,O3.0Fe0.75Ni0.25Bi1,,R3c,
,Rhombohedral,,,,,10.1016/j.jmmm.2017.09.063,FALSE,,P1 symmetry,1.67-1.68 μB,,BiNi0.5Fe0.5O3,598.15,300-350 °C,O3.0Fe0.5Ni0.5Bi1,,R3c,
,Orthorhombic,,,-33 K,-33,10.1016/j.jmmm.2018.04.052,TRUE,"{'a': '5.3129 Å', 'b': '5.5210 Å', 'c': '7.6040 Å'}",Pbnm,7.37 μB,,GdCrO3,174,174 K,O3.0Cr1Gd1,,Pbnm,
,Orthorhombic,,,-35 K,-35,10.1016/j.jmmm.2018.04.052,TRUE,,Pbnm,7.99 μB,,Gd0.9Y0.1CrO3,,,O3.0Cr1Y0.1Gd0.9,,Pbnm,
,Orthorhombic,,,-37 K,-37,10.1016/j.jmmm.2018.04.052,TRUE,,Pbnm,7.17 μB,,Gd0.7Y0.3CrO3,,,O3.0Cr1Y0.3Gd0.7,,Pbnm,
,Orthorhombic,,,-40 K,-40,10.1016/j.jmmm.2018.04.052,TRUE,,Pbnm,6.46 μB,,Gd0.5Y0.5CrO3,,,O3.0Cr1Y0.5Gd0.5,,Pbnm,
,Orthorhombic,,,-45 K,-45,10.1016/j.jmmm.2018.04.052,TRUE,,Pbnm,4.94 μB,,Gd0.3Y0.7CrO3,,,O3.0Cr1Y0.7Gd0.3,,Pbnm,
,Orthorhombic,,,-465 K,-465,10.1016/j.jmmm.2018.04.052,TRUE,"{'a': '5.2428 Å', 'b': '5.5208 Å', 'c': '7.5340 Å'}",Pbnm,4.60 μB,,YCrO3,142,142 K,O3.0Cr1Y1,,Pbnm,
,Orthorhombic,120,120 K,,,10.1016/j.jmmm.2004.11.293,TRUE,,,,,La0.9Bi0.1MnO3,,,O3.0Mn1La0.9Bi0.1,,,
,Pseudo-cubic,115,115 K,,,10.1016/j.jmmm.2004.11.293,TRUE,,,,24 emu/g,La0.6Bi0.4MnO3,,,O3.0Mn1La0.6Bi0.4,,,
,5M and B2,342,342 K,,,10.1016/j.jmmm.2019.03.119,TRUE,,,,,Ni40.5Co14.1Mn31.6Ti13.8,,,Ti13.8Mn31.6Co14.1Ni40.5,,,
,5M and B2,225,225 K,,,10.1016/j.jmmm.2019.03.119,TRUE,,,,,Ni39.3Co16.1Mn32.1Ti12.5,,,Ti12.5Mn32.1Co16.1Ni39.3,,,
,Cubic,270,270 K,,,10.1016/j.jmmm.2017.11.016,TRUE,,Laves phase,,,Tb0.2Dy0.5Gd0.3Co2,,,Co2.0Gd0.3Tb0.2Dy0.5,,Fd-3m,
,Cubic,285,285 K,,,10.1016/j.jmmm.2017.11.016,TRUE,,Laves phase,,,Tb0.2Dy0.4Gd0.4Co2,,,Co2.0Gd0.4Tb0.2Dy0.4,,Fd-3m,
,Cubic,315,315 K,,,10.1016/j.jmmm.2017.11.016,TRUE,,Laves phase,,,Tb0.2Dy0.3Gd0.5Co2,,,Co2.0Gd0.5Tb0.2Dy0.3,,Fd-3m,
,Cubic,285,285 K,,,10.1016/j.jmmm.2017.11.016,TRUE,,Laves phase,,,Tb0.2Dy0.4Gd0.4Co1.9Al0.1,,,Al0.1Co1.9Gd0.4Tb0.2Dy0.4,,Fd-3m,
,Cubic,315,315 K,,,10.1016/j.jmmm.2017.11.016,TRUE,,Laves phase,,,Tb0.2Dy0.3Gd0.5Co1.9Al0.1,,,Al0.1Co1.9Gd0.5Tb0.2Dy0.3,,Fd-3m,
155 Oe,fcc,653,653K,,,10.1016/j.jmmm.2015.08.082,TRUE,{'a': '4.1817'},,,2.433 emu/g,Ni0.98Mn0.02O,,,O1Mn0.02Ni0.98,0.595 emu/g,Fm-3m,
109 Oe,fcc,,,,,10.1016/j.jmmm.2015.08.082,TRUE,{'a': '4.1836'},,,0.180 emu/g,NiO,523,523K,O1Ni1,0.003 emu/g,Fm-3m,
,Amorphous,210,210 K,,,10.1016/j.jmmm.2007.12.009,TRUE,,,,,Fe58Y42,,,Fe58.0Y42.0,,,
,Amorphous,100,100 K,,,10.1016/j.jmmm.2007.12.009,TRUE,,,,,Fe48Y52,,,Fe48.0Y52.0,,,
,Amorphous,66,66 K,,,10.1016/j.jmmm.2007.12.009,TRUE,,,,,Fe42Y58,,,Fe42.0Y58.0,,,
,Pyrochlore,,,-0.074 K,-0.074,10.1016/j.jmmm.2020.167364,TRUE,,Face centered cubic,5.21 μB,,Dy0.5Eu1.5Ti2O7,,,O7.0Ti2.0Eu1.5Dy0.5,,Fd-3m,
,Pyrochlore,,,-0.0826 K,-0.0826,10.1016/j.jmmm.2020.167364,TRUE,,Face centered cubic,3.088 μB,,Dy0.2Eu1.8Ti2O7,,,O7.0Ti2.0Eu1.8Dy0.2,,Fd-3m,
,Pyrochlore,,,-0.099 K,-0.099,10.1016/j.jmmm.2020.167364,TRUE,,Face centered cubic,2.13 μB,,Dy0.1Eu1.9Ti2O7,,,O7.0Ti2.0Eu1.9Dy0.1,,Fd-3m,
,Pyrochlore,,,-1.35 K,-1.35,10.1016/j.jmmm.2020.167364,TRUE,,Face centered cubic,0.679 μB,,Eu2Ti2O7,,,O7.0Ti2.0Eu2.0,,Fd-3m,
,Spinel,857.15,584°C,,,10.1016/j.jmmm.2009.04.011,TRUE,{'a': '8.437'},Cubic,,94 emu/gm,Li0.39Zn0.2Ni0.02Fe2.39O4,,,Li0.39O4.0Fe2.39Ni0.02Zn0.2,,,
,Spinel,846.15,573°C,,,10.1016/j.jmmm.2009.04.011,TRUE,{'a': '8.493'},Cubic,,80 emu/gm,Li0.38Zn0.2Ni0.04Fe2.38O4,,,Li0.38O4.0Fe2.38Ni0.04Zn0.2,,,
,Spinel,844.15,571°C,,,10.1016/j.jmmm.2009.04.011,TRUE,{'a': '8.457'},Cubic,,102 emu/gm,Li0.37Zn0.2Ni0.06Fe2.37O4,,,Li0.37O4.0Fe2.37Ni0.06Zn0.2,,,
,Spinel,839.15,566°C,,,10.1016/j.jmmm.2009.04.011,TRUE,{'a': '8.414'},Cubic,,78 emu/gm,Li0.36Zn0.2Ni0.08Fe2.36O4,,,Li0.36O4.0Fe2.36Ni0.08Zn0.2,,,
,Spinel,836.15,563°C,,,10.1016/j.jmmm.2009.04.011,TRUE,{'a': '8.407'},Cubic,,79 emu/gm,Li0.35Zn0.2Ni0.1Fe2.35O4,,,Li0.35O4.0Fe2.35Ni0.1Zn0.2,,,
2.95 kOe,Hexagonal,770.15,497 °C,,,10.1016/j.jmmm.2017.05.087,TRUE,,,,54.4 emu/g,BaFe12O19,,,O19.0Fe12.0Ba1,33.3 emu/g,,
3.68 kOe,Hexagonal,710.15,437 °C,,,10.1016/j.jmmm.2017.05.087,TRUE,,,,31.3 emu/g,BaFe10Al2O19,,,O19.0Al2.0Fe10.0Ba1,22.3 emu/g,,
,,239,239 K,,,10.1016/j.jmmm.2020.166882,TRUE,,,7.69 μB,,Gd,,,Gd1,,,
0.2 kOe,HfFe6Ge6-type,386,386 K,,,10.1016/S0304-8853(03)00550-X,TRUE,"{'a': '5.513 Å', 'c': '8.997 Å'}",Hexagonal,,3.2 μB/f.u.,HoMn6Sn5.86Ga0.14,,,Mn6.0Ga0.14Sn5.86Ho1,,,
0.2 kOe,HfFe6Ge6-type,394,394 K,,,10.1016/S0304-8853(03)00550-X,TRUE,"{'a': '5.503 Å', 'c': '8.980 Å'}",Hexagonal,,3.5 μB/f.u.,HoMn6Sn5.72Ga0.28,,,Mn6.0Ga0.28Sn5.72Ho1,,,
0.2 kOe,HfFe6Ge6-type,393,393 K,,,10.1016/S0304-8853(03)00550-X,TRUE,"{'a': '5.498 Å', 'c': '8.970 Å'}",Hexagonal,,3.2 μB/f.u.,HoMn6Sn5.55Ga0.45,,,Mn6.0Ga0.45Sn5.55Ho1,,,
1.2 kOe,HfFe6Ge6-type,387,387 K,,,10.1016/S0304-8853(03)00550-X,TRUE,"{'a': '5.496 Å', 'c': '8.963 Å'}",Hexagonal,,3.2 μB/f.u.,HoMn6Sn5.43Ga0.57,,,Mn6.0Ga0.57Sn5.43Ho1,,,
0.8 kOe,HfFe6Ge6-type,363,363 K,,,10.1016/S0304-8853(03)00550-X,TRUE,"{'a': '5.465 Å', 'c': '8.912 Å'}",Hexagonal,,3.4 μB/f.u.,HoMn6Sn4.89Ga1.11,,,Mn6.0Ga1.11Sn4.89Ho1,,,
1.1 kOe,HfFe6Ge6-type,308,308 K,,,10.1016/S0304-8853(03)00550-X,TRUE,"{'a': '5.438 Å', 'c': '8.876 Å'}",Hexagonal,,2.9 μB/f.u.,HoMn6Sn4.11Ga1.89,,,Mn6.0Ga1.89Sn4.11Ho1,,,
,Orthorhombic,205,205 K,,,10.1016/j.jmmm.2014.12.047,TRUE,"{'a': '5.476 Å', 'b': '7.761 Å', 'c': '5.472 Å'}",,,,La0.7Ca0.3MnO3,,,O3.0Ca0.3Mn1La0.7,,Pnma,
,Orthorhombic,225,225 K,,,10.1016/j.jmmm.2014.12.047,TRUE,"{'a': '5.475 Å', 'b': '7.767 Å', 'c': '5.471 Å'}",,,,La0.68Ca0.22Ba0.1MnO3,,,O3.0Ca0.22Mn1Ba0.1La0.68,,Pnma,
,Orthorhombic,245,245 K,,,10.1016/j.jmmm.2014.12.047,TRUE,"{'a': '5.478 Å', 'b': '7.771 Å', 'c': '5.473 Å'}",,,,La0.69Ca0.12Ba0.19MnO3,,,O3.0Ca0.12Mn1Ba0.19La0.69,,Pnma,
,ThMn12-type,150,<150,,,10.1016/j.jmmm.2011.11.018,TRUE,,Tetragonal,,,YFe7Mn5,,,Mn5.0Fe7.0Y1,,,
,ThMn12-type,197,197,,,10.1016/j.jmmm.2011.11.018,TRUE,,Tetragonal,,,YFe7.4Mn4.6,,,Mn4.6Fe7.4Y1,,,
,ThMn12-type,225,225,,,10.1016/j.jmmm.2011.11.018,TRUE,,Tetragonal,,32.69 emu/g,YFe7.8Mn4.2,,,Mn4.2Fe7.8Y1,,,
,ThMn12-type,226,226,,,10.1016/j.jmmm.2011.11.018,TRUE,,Tetragonal,,38.55 emu/g,YFe8Mn4,,,Mn4.0Fe8.0Y1,,,
,ThMn12-type,240,240,,,10.1016/j.jmmm.2011.11.018,TRUE,,Tetragonal,,41.76 emu/g,YFe8.4Mn3.6,,,Mn3.6Fe8.4Y1,,,
,ThMn12-type,272,272,,,10.1016/j.jmmm.2011.11.018,TRUE,,Tetragonal,,49.92 emu/g,YFe8.6Mn3.4,,,Mn3.4Fe8.6Y1,,,
,ThMn12-type,290,290,,,10.1016/j.jmmm.2011.11.018,TRUE,,Tetragonal,,51.54 emu/g,YFe8.8Mn3.2,,,Mn3.2Fe8.8Y1,,,
12.5 kA/m,fcc-Co(Cr),1369.5,1369.5 K,,,10.1016/j.jmmm.2013.10.042,TRUE,,,,1.17 T (144 Am^2/kg),Co90Cr10,,,Cr10.0Co90.0,,,
6398.8 Oe,Hexagonal,704,704 K,,,10.1016/j.jmmm.2018.08.043,TRUE,"{'a': '5.876 Å', 'c': '23.030 Å'}",Magnetoplumbite,,65.67 emu/g,Sr0.8La0.2Co0.2Fe11.8O19,,,O19.0Fe11.8Co0.2Sr0.8La0.2,37.05 emu/g,,
7123.7 Oe,Hexagonal,707,707 K,,,10.1016/j.jmmm.2018.08.043,TRUE,"{'a': '5.874 Å', 'c': '23.018 Å'}",Magnetoplumbite,,61.78 emu/g,Sr0.8La0.2Co0.2Fe11.6Al0.2O19,,,O19.0Al0.2Fe11.6Co0.2Sr0.8La0.2,35.18 emu/g,,
,L10,570,570 K,,,10.1016/j.jmmm.2009.02.126,TRUE,,Tetragonal,,,Fe61Pt39,,,Fe61.0Pt39.0,,,
,L10,460,460 K,,,10.1016/j.jmmm.2009.02.126,TRUE,,Tetragonal,,,Fe62Pt38,,,Fe62.0Pt38.0,,,
,σ-phase,334,334 K,,,10.1016/j.jmmm.2020.166567,TRUE,,,"{'A': '0.61 μB', 'B': '0.52 μB', 'C': '1.28 μB', 'D': '0.87 μB', 'E': '0.97 μB', 'Average': '0.94 μB'}",,Fe68V32,,,V32.0Fe68.0,,,
,σ-phase,315.3,315.3 K,,,10.1016/j.jmmm.2020.166567,TRUE,,,,,Fe65.6V34.4,,,V34.4Fe65.6,,,
,Orthorhombic,345,345 K,,,10.1016/j.jmmm.2008.03.003,TRUE,,,"μMn ∼ 2.9 μB, μCo ∼ 0.9 μB",,CoMnGe,,,Mn1Co1Ge1,,Pnma,
,Hexagonal,283,283 K,,,10.1016/j.jmmm.2008.03.003,TRUE,,,,,CoMnGe,,,Mn1Co1Ge1,,P63/mmc,
,Hexagonal,145,145 K,,,10.1016/j.jmmm.2008.03.003,TRUE,,,,,CoMnSn,,,Mn1Co1Sn1,,P63/mmc,
212.12 Oe,Single phase Cu-rich solid solution,574.15,301°C,,,10.1016/j.jmmm.2006.07.011,TRUE,{'a': '0.3625 nm'},,,15.30 emu/gm,Cu50Ni50,,,Ni50.0Cu50.0,2.78 emu/gm,,
136.36 Oe,Cu-Ni solid solution with FeNi phase,744.15,471°C,,,10.1016/j.jmmm.2006.07.011,TRUE,{'a': '0.361 nm'},,,42.94 emu/gm,Cu50Ni25Fe25,,,Fe25.0Ni25.0Cu50.0,8.38 emu/gm,,
,4O martensitic,350,350 K,,,10.1016/j.jmmm.2020.167540,TRUE,,,,,Ni48Co4Mn36Sn9Fe3,,,Mn36.0Fe3.0Co4.0Ni48.0Sn9.0,,,
,"L21 austenite, 4O martensitic, fcc γ phase",350,350 K,,,10.1016/j.jmmm.2020.167540,TRUE,,,,4.6 emu/g,Ni48Co4Mn35Sn9Fe4,,,Mn35.0Fe4.0Co4.0Ni48.0Sn9.0,,,
,"L21 austenite, fcc γ phase",350,350 K,,,10.1016/j.jmmm.2020.167540,TRUE,,,,2.6 emu/g,Ni48Co4Mn34Sn9Fe5,,,Mn34.0Fe5.0Co4.0Ni48.0Sn9.0,,,
,Hexagonal,,,,,10.1016/j.jmmm.2022.169947,TRUE,"{'a': '5.5701', 'c': '13.8268'}",R3c,0.15 μB,,Bi0.95Tb0.05FeO3,643,643 K,O3.0Fe1Tb0.05Bi0.95,,R3c,
,Hexagonal + Orthorhombic,,,,,10.1016/j.jmmm.2022.169947,TRUE,"{'a': '5.5641', 'b': '7.859', 'c': '13.7984'}",R3c + Pnma,0.2 μB,,Bi0.90Tb0.10FeO3,643,643 K,O3.0Fe1Tb0.1Bi0.9,,R3c + Pnma,
,Hexagonal + Orthorhombic,,,,,10.1016/j.jmmm.2022.169947,TRUE,"{'a': '5.5620', 'b': '7.797', 'c': '13.7978'}",R3c + Pnma,0.5 μB,,Bi0.85Tb0.15FeO3,643,643 K,O3.0Fe1Tb0.15Bi0.85,,R3c + Pnma,
,Hexagonal + Orthorhombic,,,,,10.1016/j.jmmm.2022.169947,TRUE,"{'a': '5.5562', 'b': '7.7766', 'c': '13.7824'}",R3c + Pnma,0.7 μB,,Bi0.80Tb0.20FeO3,643,643 K,O3.0Fe1Tb0.2Bi0.8,,R3c + Pnma,
50 Oe,Wurtzite,300,Above 300K,,,10.1016/j.jmmm.2005.05.039,TRUE,{'a': '3.31 Å'},Hexagonal,4.8 μB/Mn,,Zn0.98Mn0.02O,,,O1Mn0.02Zn0.98,,,
50 Oe,Wurtzite,300,Above 300K,,,10.1016/j.jmmm.2005.05.039,TRUE,{'a': '3.31 Å'},Hexagonal,4.8 μB/Mn,,Zn0.95Mn0.05O,,,O1Mn0.05Zn0.95,,,
50 Oe,Wurtzite,300,Above 300K,,,10.1016/j.jmmm.2005.05.039,TRUE,{'a': '3.31 Å'},Hexagonal,2.2 μB/Mn,,Zn0.94Mn0.06O,,,O1Mn0.06Zn0.94,,,
,Face-centered cubic,,,-0.20 K,-0.2,10.1016/S0304-8853(02)00145-2,TRUE,,Cubic,,,Sn0.95Eu0.05Te,10,10 K,Sn0.95Te1Eu0.05,,,
,Face-centered cubic,,,-0.67 K,-0.67,10.1016/S0304-8853(02)00145-2,TRUE,,Cubic,,,Sn0.97Eu0.03Te,10,10 K,Sn0.97Te1Eu0.03,,,
,Hg2CuTi,745,745 K,,,10.1016/j.jmmm.2018.11.115,TRUE,{'a': '5.854 Å'},fcc,2.00 μB/f.u.,1.93 μB/f.u.,Mn2CoAl,,,Al1Mn2.0Co1,,216,
,Hg2CuTi,712,712 K,,,10.1016/j.jmmm.2018.11.115,TRUE,,fcc,1.61 μB/f.u.,1.58 μB/f.u.,Mn2Co0.9V0.1Al,,,Al1V0.1Mn2.0Co0.9,,216,
,Hg2CuTi,699,699 K,,,10.1016/j.jmmm.2018.11.115,TRUE,,fcc,0.81 μB/f.u.,0.86 μB/f.u.,Mn2Co0.7V0.3Al,,,Al1V0.3Mn2.0Co0.7,,216,
,Hg2CuTi,671,671 K,,,10.1016/j.jmmm.2018.11.115,TRUE,{'a': '5.879 Å'},fcc,0.02 μB/f.u.,0.29 μB/f.u.,Mn2Co0.5V0.5Al,,,Al1V0.5Mn2.0Co0.5,,216,
,Pseudocubic perovskite with slight rhombohedral distortions,,,-29 K,-29,10.1016/j.jmmm.2004.08.018,TRUE,"{'a': '5.44266', 'c': '13.10672'}",Hexagonal,,,La0.9Ca0.1CoO3,,,O3.0Ca0.1Co1La0.9,,R-3c,
,Pseudocubic perovskite with slight rhombohedral distortions,,,+33 K,33,10.1016/j.jmmm.2004.08.018,TRUE,"{'a': '5.44198', 'c': '13.09317'}",Hexagonal,,,La0.85Ca0.15CoO3,,,O3.0Ca0.15Co1La0.85,,R-3c,
,Pseudocubic perovskite with slight rhombohedral distortions,,,45-50 K,47.5,10.1016/j.jmmm.2004.08.018,TRUE,"{'a': '5.44067', 'c': '13.09517'}",Hexagonal,,,La0.8Ca0.2CoO3,,,O3.0Ca0.2Co1La0.8,,R-3c,
,Perovskite,168.63,168.63 K,187.16 K,187.16,10.1016/j.jmmm.2019.165611,TRUE,,,5.45 μB,,La0.98Ca0.02Mn0.9Cu0.1O3,,,O3.0Ca0.02Mn0.9Cu0.1La0.98,,Pnma,
,Perovskite,164.13,164.13 K,183.60 K,183.6,10.1016/j.jmmm.2019.165611,TRUE,,,5.25 μB,,La0.95Ca0.05Mn0.9Cu0.1O3,,,O3.0Ca0.05Mn0.9Cu0.1La0.95,,Pnma,
,Perovskite,152.73,152.73 K,180.13 K,180.13,10.1016/j.jmmm.2019.165611,TRUE,,,6.09 μB,,La0.9Ca0.1Mn0.9Cu0.1O3,,,O3.0Ca0.1Mn0.9Cu0.1La0.9,,Pnma,
,Perovskite,138.67,138.67 K,179.14 K,179.14,10.1016/j.jmmm.2019.165611,TRUE,,,6.65 μB,,La0.8Ca0.2Mn0.9Cu0.1O3,,,O3.0Ca0.2Mn0.9Cu0.1La0.8,,Pnma,
,Perovskite,120.62,120.62 K,182.49 K,182.49,10.1016/j.jmmm.2019.165611,TRUE,,,6.65 μB,,La0.7Ca0.3Mn0.9Cu0.1O3,,,O3.0Ca0.3Mn0.9Cu0.1La0.7,,Pnma,
,Perovskite,100.65,100.65 K,172.06 K,172.06,10.1016/j.jmmm.2019.165611,TRUE,,,6.02 μB,,La0.6Ca0.4Mn0.9Cu0.1O3,,,O3.0Ca0.4Mn0.9Cu0.1La0.6,,Pnma,
,Monoclinic,,,-429 K,-429,10.1016/j.physb.2008.11.175,TRUE,"{'a': '0.5178 nm', 'b': '0.2875 nm', 'c': '0.8815 nm'}",,4.90 μB,,Ag2MnO2,30.8,30.8 K,O2.0Mn1Ag2.0,,,
,,,,,,10.1016/j.physb.2008.11.175,FALSE,,,,,Ag2NiO2,56,56 K,O2.0Ni1Ag2.0,,,
,,,,,,10.1016/j.physb.2008.11.175,TRUE,,,,,NaNiO2,20,20 K,O2.0Na1Ni1,,,
,,,,,,10.1016/j.physb.2008.11.175,FALSE,,,,,AgNiO2,21,21 K,O2.0Ni1Ag1,,,
,Cubic,,,-10 K,-10,10.1016/S0022-4596(03)00240-8,TRUE,{'a': '10.6984'},Fd3̄m,5.80 μB,,Ag2MnSn3S8,,,S8.0Mn1Ag2.0Sn3.0,,Fd3̄m,
,Delafossite,,,-108.1 K,-108.1,10.1016/j.jssc.2021.122171,TRUE,"{'a': '5.293 Å', 'b': '9.167 Å', 'c': '6.471 Å'}",Monoclinic,3.871 μB,,Ag3Mg2RuO6,24,24 K,O6.0Mg2.0Ru1Ag3.0,,C 2/m,
,YbCd6-type,,,-73.6 K,-73.6,10.1016/j.jallcom.2010.09.214,TRUE,{'a': '15.207 Å'},Cubic,7.86 μB per Gd atom,,Ag42In42Gd16,,,Ag42.0In42.0Gd16.0,,Im-3 (No. 204),1.68 × 10^-6 emu/g
,Monoclinic,,,-13.1 K,-13.1,10.1016/j.jssc.2019.121012,TRUE,"{'a': '7.7127 Å', 'b': '7.7140 Å', 'c': '12.1573 Å'}",Cation-ordered NaCl-type,7.92 μB,,AgGdS2,5.4,5.4 K,S2.0Ag1Gd1,,P21,
,Monoclinic,,,-12.8 K,-12.8,10.1016/j.jssc.2019.121012,TRUE,"{'a': '7.6529 Å', 'b': '7.6561 Å', 'c': '12.0010 Å'}",Cation-ordered NaCl-type,10.45 μB,,AgDyS2,2,2.0 K,S2.0Ag1Dy1,,P21,
,Monoclinic,,,-8.6 K,-8.6,10.1016/j.jssc.2019.121012,TRUE,"{'a': '7.6293 Å', 'b': '7.6326 Å', 'c': '11.9515 Å'}",Cation-ordered NaCl-type,10.63 μB,,AgHoS2,3.1,3.1 K,S2.0Ag1Ho1,,P21,
,Monoclinic,,,-74.2 K,-74.2,10.1016/j.jssc.2019.121012,TRUE,"{'a': '7.5662 Å', 'b': '7.5693 Å', 'c': '11.7892 Å'}",Cation-ordered NaCl-type,4.62 μB,,AgYbS2,6.5,6.5 K,S2.0Ag1Yb1,,P21,
,Delafossite,,,,,10.1016/j.jallcom.2016.08.092,TRUE,"{'a': '3.035(1) Å (3R), 3.035(1) Å (2H)', 'c': '18.592(4) Å (3R), 12.394(3) Å (2H)'}","Rhombohedral (3R), Hexagonal (2H)",,,AgFeO2,9.5,"15 K (3R), 18 K (2H)",O2.0Fe1Ag1,,"R-3m (3R), P63/mmc (2H)",
,Monoclinic,,,-165.9 K,-165.9,10.1016/j.jssc.2010.03.042,TRUE,"{'a': '7.3298 Å', 'b': '7.9702 Å', 'c': '9.5653 Å'}",,,,AgFeP2O7,,,O7.0P2.0Fe1Ag1,,P21/c,
,,,,-73 K,-73,10.1016/j.jssc.2010.03.042,TRUE,,,,,LiFeP2O7,,,Li1O7.0P2.0Fe1,,P21,
,,,,-53 K,-53,10.1016/j.jssc.2010.03.042,FALSE,,,,,NaFeP2O7,,,O7.0Na1P2.0Fe1,,P21/c,
,,,,-90 K,-90,10.1016/j.jssc.2010.03.042,FALSE,,,,,KFeP2O7,,,O7.0P2.0K1Fe1,,P21/c,
,,,,-64.9 K,-64.9,10.1016/j.jssc.2010.03.042,FALSE,,,,,CsFeP2O7,,,O7.0P2.0Fe1Cs1,,P21/c,
,,,,-41.5 K,-41.5,10.1016/j.jssc.2010.03.042,TRUE,,,,,KFeAs2O7,,,O7.0K1Fe1As2.0,,P-1,
,,987.15,714 °C,,,10.1016/j.jallcom.2018.11.103,TRUE,,,,,Ni61Co35Al4,,,Al4.0Co35.0Ni61.0,,,
,,967.15,694 °C,,,10.1016/j.jallcom.2018.11.103,TRUE,,,,,Ni50Co40Al10,,,Al10.0Co40.0Ni50.0,,,
,,994.15,721 °C,,,10.1016/j.jallcom.2018.11.103,TRUE,,,,,Ni40Co50Al10,,,Al10.0Co50.0Ni40.0,,,
,,1012.15,739 °C,,,10.1016/j.jallcom.2018.11.103,TRUE,,,,,Ni30Co60Al10,,,Al10.0Co60.0Ni30.0,,,
,,1072.15,799 °C,,,10.1016/j.jallcom.2018.11.103,TRUE,,,,,Ni20Co70Al10,,,Al10.0Co70.0Ni20.0,,,
,,1028.15,755 °C,,,10.1016/j.jallcom.2018.11.103,TRUE,,,,,Ni39Co49Al12,,,Al12.0Co49.0Ni39.0,,,
,,606.15,333 °C,,,10.1016/j.jallcom.2018.11.103,TRUE,,,,,Ni75Co10Al15,,,Al15.0Co10.0Ni75.0,,,
,,967.15,694 °C,,,10.1016/j.jallcom.2018.11.103,TRUE,,,,,Ni58Co22Al20,,,Al20.0Co22.0Ni58.0,,,
,,989.15,716 °C,,,10.1016/j.jallcom.2018.11.103,TRUE,,,,,Ni50Co30Al20,,,Al20.0Co30.0Ni50.0,,,
,,992.15,719 °C,,,10.1016/j.jallcom.2018.11.103,TRUE,,,,,Ni40Co40Al20,,,Al20.0Co40.0Ni40.0,,,
,,997.15,724 °C,,,10.1016/j.jallcom.2018.11.103,TRUE,,,,,Ni30Co50Al20,,,Al20.0Co50.0Ni30.0,,,
,,991.15,718 °C,,,10.1016/j.jallcom.2018.11.103,TRUE,,,,,Ni20Co60Al20,,,Al20.0Co60.0Ni20.0,,,
,,995.15,722 °C,,,10.1016/j.jallcom.2018.11.103,TRUE,,,,,Ni50Co25Al25,,,Al25.0Co25.0Ni50.0,,,
,,1065.15,792 °C,,,10.1016/j.jallcom.2018.11.103,TRUE,,,,,Ni5Co70Al25,,,Al25.0Co70.0Ni5.0,,,
,,968.15,695 °C,,,10.1016/j.jallcom.2018.11.103,TRUE,,,,,Ni40Co30Al30,,,Al30.0Co30.0Ni40.0,,,
,,1014.15,741 °C,,,10.1016/j.jallcom.2018.11.103,TRUE,,,,,Ni30Co40Al30,,,Al30.0Co40.0Ni30.0,,,
,,1002.15,729 °C,,,10.1016/j.jallcom.2018.11.103,TRUE,,,,,Ni20Co50Al30,,,Al30.0Co50.0Ni20.0,,,
,,1146.15,873 °C,,,10.1016/j.jallcom.2018.11.103,TRUE,,,,,Ni50Co50,,,Co50.0Ni50.0,,,
,,1397.15,1124 °C,,,10.1016/j.jallcom.2018.11.103,TRUE,,,,,Pure Co,,,Co1,,,
,,622.15,349 °C,,,10.1016/j.jallcom.2018.11.103,TRUE,,,,,Pure Ni,,,Ni1,,,
,Orthorhombic,,,,,10.1016/j.jssc.2010.12.025,TRUE,"{'a': '4.9806 Å', 'b': '8.5511 Å', 'c': '9.2403 Å'}",Pna 2_1,"7.80 μB (Ordered), 22.87 μB (Disordered)",,AlFeO3,250,250 K,O3.0Al1Fe1,,Pna 2_1,
,Orthorhombic,,,,,10.1016/j.jssc.2010.12.025,TRUE,"{'a': '5.0814 Å', 'b': '8.7436 Å', 'c': '9.3910 Å'}",Pna 2_1,,,GaFeO3,210,210 K,O3.0Fe1Ga1,,Pna 2_1,
,Orthorhombic,,,,,10.1016/j.jssc.2010.12.025,TRUE,"{'a': '5.0306 Å', 'b': '8.6461 Å', 'c': '9.3175 Å'}",Pna 2_1,,,Al0.5Ga0.5FeO3,220,220 K,O3.0Al0.5Fe1Ga0.5,,Pna 2_1,
,Wurtzite,340,340 K,,,10.1016/j.physb.2008.02.021,FALSE,"{'a': '3.137 Å', 'c': '5.023 Å'}",Hexagonal,3.05 μB per Mn atom,4.0 μB per supercell,Al0.9375Mn0.0625N,,,N1Al0.9375Mn0.0625,,,
,Monoclinic,,,-12.0 K,-12,10.1016/j.jallcom.2014.08.225,TRUE,"{'a': '15.503 Å', 'b': '8.063 Å', 'c': '12.464 Å'}",,1.42 μB per Fe atom,,Al13Fe4,,,Al13.0Fe4.0,,C2/m,2.62 × 10^-5 cm³/g
,Fd-3m,,,,,10.1016/j.physb.2007.10.308,TRUE,,,8.3 μB per Eu,,Al20V2Eu,4,4 K,Al20.0V2.0Eu1,,227,
,Hexagonal,,,-32 K,-32,10.1016/S0925-8388(01)01895-3,TRUE,"{'a': '0.96121 nm', 'c': '0.35640 nm'}",Hexagonal,0.85 μB per Mn,,Al2Mn2Si3,71,71 K,Al2.0Si3.0Mn2.0,,"P6, No 174",
143 - 303 A/m,BCC,1254,1254 K,,,10.1016/j.actamat.2024.119686,TRUE,,BCC/B2,,107.4 - 167.5 Am2/kg,Al3Co7Fe7,,,Al3.0Fe7.0Co7.0,,,
143.3 - 1950.2 A/m,BCC,1052,1052 K,,,10.1016/j.actamat.2024.119686,TRUE,,BCC/B2,,127.0 - 132.0 Am2/kg,Al3Co6Fe6Cr2,,,Al3.0Cr2.0Fe6.0Co6.0,,,
0.5 A/m,BCC,850,850 K,,,10.1016/j.actamat.2024.119686,FALSE,,,,1.2 T,Fe73.5Si13.5Nb3B9Cu1,,,B9.0Si13.5Fe73.5Cu1.0Nb3.0,,,
160 A/m,BCC,1253,1253 K,,,10.1016/j.actamat.2024.119686,TRUE,,,,2.0 T,Fe44Co44Zr7B4Cu1,,,B4.0Fe44.0Co44.0Cu1.0Zr7.0,,,
78 A/m,FCC,694,694 K,,,10.1016/j.actamat.2024.119686,FALSE,,,,100 Am2/kg,Co27.7Fe32.6Ni27.7Ta5.0Al7.0,,,Al7.0Fe32.6Co27.7Ni27.7Ta5.0,,,
,Decagonal,,,-10 K,-10,10.1016/j.jnoncrysol.2003.11.058,TRUE,,,,,Al69.8Pd12.1Mn18.1,11,11 K,Al69.8Mn18.1Pd12.1,,,
10 kA/m,BCC,913.15,640 °C,,,10.1016/j.jallcom.2023.168794,TRUE,,,,60 Am^2/kg,Al6Cr37Fe24Co21Ni12,,,Al6.0Cr37.0Fe24.0Co21.0Ni12.0,,,
10 kA/m,BCC/B2,913.15,640 °C,,,10.1016/j.jallcom.2023.168794,TRUE,,,,55 Am^2/kg,Al19.6Cr20.1Fe20.4Co20.3Ni19.8,,,Al19.6Cr20.1Fe20.4Co20.3Ni19.8,,,
,FCC + σ + BCC/B2,503.15,230 °C,,,10.1016/j.jallcom.2023.168794,TRUE,,,,10-20 Am^2/kg,AlCrFeCoNi,,,Al1Cr1Fe1Co1Ni1,,,
,Icosahedral,,,126.7 K,126.7,10.1016/j.jnoncrysol.2006.02.006,TRUE,,Face centered,4.85 μB,,Al70.5Pd22Mn7.5,,,Al70.5Mn7.5Pd22.0,,,4.6 × 10^−6 emu/g Oe
,Zincblende,875,875 K,,,10.1016/j.physb.2018.09.036,FALSE,{'a': '4.3800 Å'},Cubic,1.0 μβ per cell,,AlC0.0625N0.9375,,,C0.0625N0.9375Al1,,,
,Zincblende,875,875 K,,,10.1016/j.physb.2018.09.036,FALSE,,Cubic,2.0 μβ per cell,,AlC0.125N0.875,,,C0.125N0.875Al1,,,
51.40 Oe,BCC,890.15,617 °C,,,10.1016/j.jallcom.2020.154826,TRUE,{'a': '2.88 Å'},"cP2, cP4, tP30",,70.05 emu/g,AlCoCrFeNi,,,Al1Cr1Fe1Co1Ni1,2.97 emu/g,,
≤ 5 Oe,BCC and FCC,540,540 K,,,10.1016/j.jallcom.2019.153228,TRUE,"{'a': '2.893 Å (ordered BCC), 2.8809 Å (disordered BCC)'}",BCC and FCC,,50 to 63 emu/g,AlCoCrFeNiMn,,,Al1Cr1Mn1Fe1Co1Ni1,,"I m 3̅ m (BCC), F m 3̅ m (FCC)",
,Orthorhombic,285,285 K,,,10.1016/j.jallcom.2018.02.205,TRUE,"{'a': '2.929 Å', 'b': '11.034 Å', 'c': '2.866 Å'}",Cmmm,1.12 μB per Fe atom,78 emu/g,AlFe2B2,,,B2.0Al1Fe2.0,,Cmmm,
1.52 kOe,bcc,1117,1117 K,,,10.1016/j.jallcom.2020.157586,TRUE,,,,,Al7.5Ni13Ti6.0Cu3.0Nb1.2Co34Fe35.3,,,Al7.5Ti6.0Fe35.3Co34.0Ni13.0Cu3.0Nb1.2,9.43 kGs,,
1.83 kOe,bcc,1130,1130 K,,,10.1016/j.jallcom.2020.157586,TRUE,,,,,Al7.5Ni13Ti6.0Cu3.0Nb1.2Co34Fe34.7Ta0.6,,,Al7.5Ti6.0Fe34.7Co34.0Ni13.0Cu3.0Nb1.2Ta0.6,9.22 kGs,,
,Amorphous,5.5,5.5 K,8.7 K,8.7,10.1016/j.jnoncrysol.2010.05.014,TRUE,,,6.7 μB/Eu,,EuTiO3,,,O3.0Ti1Eu1,,,
,,,,1 K,1,10.1016/j.jnoncrysol.2010.05.014,FALSE,,,,,Eu0.14Si0.31O0.55,,,O0.55Si0.31Eu0.14,,,
,Icosahedral Quasicrystal,,,-148 K,-148,10.1016/j.jallcom.2013.10.073,TRUE,,,3.71 μB,,Au51Al34Yb15,,,Al34.0Yb15.0Au51.0,,,
,Tsai-type 1/1 quasicrystal approximant,27,27 K,+28.3 K,28.3,10.1016/j.jallcom.2021.160669,TRUE,{'a': '1.472 nm'},bcc,7.83 μB,,Au64Al22Gd14,,,Al22.0Gd14.0Au64.0,,Im3̅,4.90 × 10^−4 emu/mol
,Tsai-type 1/1 quasicrystal approximant,15,15 K,+18.7 K,18.7,10.1016/j.jallcom.2021.160669,TRUE,{'a': '1.468 nm'},bcc,9.92 μB,,Au64Al22Tb14,,,Al22.0Tb14.0Au64.0,,Im3̅,2.35 × 10^−4 emu/mol
,Tsai-type 1/1 quasicrystal approximant,9.5,9.5 K,+13.6 K,13.6,10.1016/j.jallcom.2021.160669,TRUE,{'a': '1.467 nm'},bcc,10.8 μB,,Au64Al22Dy14,,,Al22.0Dy14.0Au64.0,,Im3̅,4.80 × 10^−4 emu/mol
,Laves phase,37,37 K,,,10.1016/j.jallcom.2021.160669,TRUE,,,,,TbNi2,,,Ni2.0Tb1,,,
,Laves phase,27,27 K,,,10.1016/j.jallcom.2021.160669,TRUE,,,,,DyNi2,,,Ni2.0Dy1,,,
,Laves phase,13,13 K,,,10.1016/j.jallcom.2021.160669,TRUE,,,,,HoNi2,,,Ni2.0Ho1,,,
,Cubic,600,600 K,,,10.1016/S0925-8388(98)00545-3,TRUE,{'a': '632.33 pm'},f.c.c.,3.8 μB per Mn atom,,AuMnSn,,,Mn1Sn1Au1,,F43m,
,,1395,1395 K,,,10.1016/j.jnoncrysol.2007.05.179,TRUE,,,,,Co,,,Co1,,,
,Hexagonal honeycomb,38.37,38.37 K,,,10.1016/j.physb.2023.415419,FALSE,{'a': '12.98 Å'},,1 μB,,BeF3@GaN,,,Be1N1F3.0Ga1,,,
,Hexagonal honeycomb,35.27,35.27 K,,,10.1016/j.physb.2023.415419,FALSE,{'a': '12.96 Å'},,1 μB,,BeCl3@GaN,,,Be1N1Cl3.0Ga1,,,
,Hexagonal honeycomb,32.46,32.46 K,,,10.1016/j.physb.2023.415419,FALSE,{'a': '12.95 Å'},,1 μB,,BeBr3@GaN,,,Be1N1Ga1Br3.0,,,
,Hexagonal honeycomb,38,38.00 K,,,10.1016/j.physb.2023.415419,FALSE,{'a': '12.97 Å'},,1 μB,,MgF3@GaN,,,N1F3.0Mg1Ga1,,,
,Hexagonal honeycomb,36.02,36.02 K,,,10.1016/j.physb.2023.415419,FALSE,{'a': '12.95 Å'},,1 μB,,MgCl3@GaN,,,N1Mg1Cl3.0Ga1,,,
,Hexagonal honeycomb,34.31,34.31 K,,,10.1016/j.physb.2023.415419,FALSE,{'a': '12.95 Å'},,1 μB,,MgBr3@GaN,,,N1Mg1Ga1Br3.0,,,
,Hexagonal honeycomb,36.71,36.71 K,,,10.1016/j.physb.2023.415419,FALSE,{'a': '12.95 Å'},,1 μB,,CaF3@GaN,,,N1F3.0Ca1Ga1,,,
,Hexagonal honeycomb,37.7,37.70 K,,,10.1016/j.physb.2023.415419,FALSE,{'a': '12.94 Å'},,1 μB,,CaCl3@GaN,,,N1Cl3.0Ca1Ga1,,,
,Hexagonal honeycomb,178.95,178.95 K,,,10.1016/j.physb.2023.415419,FALSE,{'a': '12.94 Å'},,1 μB,,CaBr3@GaN,,,N1Ca1Ga1Br3.0,,,
453 Oe,Monoclinic,,,66.4 K,66.4,10.1016/j.physb.2012.05.001,TRUE,,,4.451 μB/Mn,,Bi0.55Ca0.45MnO3,132.8,132.8 K,O3.0Ca0.45Mn1Bi0.55,0.0088 μB/Mn,,
,Tetragonal,,,77.5 K,77.5,10.1016/j.physb.2012.05.001,TRUE,,,5.757 μB/Mn,,Bi0.55Sr0.45MnO3,168.7,168.7 K,O3.0Mn1Sr0.45Bi0.55,,,
0.6 T,Triclinic,,,46.1 K,46.1,10.1016/j.physb.2012.05.001,TRUE,,,3.594 μB/Mn,,Bi0.95Ce0.05MnO3,175.5,175.5 K,O3.0Mn1Ce0.05Bi0.95,,,
300 Oe,"Orthorhombic (Pnma) at room temperature, Monoclinic (P21/m) below 150 K",,,,,10.1016/j.jssc.2014.10.027,TRUE,"{'a': '5.4768 Å (room temperature), 5.4173 Å (14 K)', 'b': '7.7450 Å (room temperature), 7.7286 Å (14 K)', 'c': '5.4574 Å (room temperature), 5.4930 Å (14 K)'}","Orthorhombic, Monoclinic",,,Bi0.5Pb0.5CrO3,37.5,35-40 K,O3.0Cr1Pb0.5Bi0.5,0.08 μB,"Pnma (room temperature), P21/m (14 K)",
,"Monoclinic (high temperature), Triclinic (low temperature)",,,,,10.1016/j.jssc.2014.10.027,TRUE,,"Monoclinic, Triclinic",,,BiCrO3,120,120 K,O3.0Cr1Bi1,,,
,Cubic,,,,,10.1016/j.jssc.2014.10.027,FALSE,{'a': '4.00 Å'},Cubic,,,PbCrO3,240,240 K,O3.0Cr1Pb1,,,
,Pbnm,,,,,10.1016/S0022-4596(02)00192-5,TRUE,,Orthorhombic,,,Bi0.5Sr0.5MnO3,150,150 K,O3.0Mn1Sr0.5Bi0.5,,,
,Orthorhombic,,,,,10.1016/j.physb.2004.04.056,TRUE,,,5.26 μB/Mn,,Bi0.75Sr0.25MnO3,130,130 K,O3.0Mn1Sr0.25Bi0.75,,I bmm (No. 74),
,Rhombohedral R3c,,,,,10.1016/j.jallcom.2012.06.094,TRUE,"{'a': '3.9400 Å', 'b': '3.9344 Å', 'c': '3.9132 Å'}",Triclinic,,,Bi0.875Sm0.125FeO3,643.15,370 °C,O3.0Fe1Sm0.125Bi0.875,,R3c,
,Rhombohedral R3c,,,,,10.1016/j.jallcom.2012.06.094,TRUE,"{'a': '3.9550 Å', 'b': '3.9466 Å', 'c': '3.9481 Å'}",Triclinic,,,Bi0.95Sm0.05FeO3,643.15,370 °C,O3.0Fe1Sm0.05Bi0.95,,R3c,
,Orthorhombic Pbam,,,,,10.1016/j.jallcom.2012.06.094,TRUE,,,,,Bi0.85Sm0.15FeO3,643.15,370 °C,O3.0Fe1Sm0.15Bi0.85,,Pbam,
,Rhombohedral,,,,,10.1016/j.jallcom.2022.166107,TRUE,,R3c,,,Bi0.90Sr0.10FeO3,618.85,345.7 °C,O3.0Fe1Sr0.1Bi0.9,,R3c,
,Rhombohedral perovskite,1103.15,830 °C,,,10.1016/j.jnoncrysol.2018.05.040,TRUE,,Distorted cubic perovskite,,,Bi0.95Pb0.05Fe0.85Mn0.15O3,670.15,397 °C,O3.0Mn0.15Fe0.85Pb0.05Bi0.95,,R3c,
,Rhombohedral,890,890 K,,,10.1016/j.physb.2023.415192,FALSE,,,,,Bi0.9La0.1Fe0.9Mn0.1O3,363,363 K,O3.0Mn0.1Fe0.9La0.1Bi0.9,,R3c,
,,352,352 K,,,10.1016/j.physb.2023.415192,TRUE,,,,,La0.8Sr0.2MnO3,,,O3.0Mn1Sr0.2La0.8,,,
,Rhombohedral,,,,,10.1016/j.physb.2021.413509,TRUE,"{'a': '5.5328 Å', 'c': '13.6559 Å'}",Perovskite,"1.35 μB per Fe/Mn atom at room temperature, 2.67 μB per Fe/Mn atom at 5 K",Up to 4 emu/g at 2 K,Bi0.85Ca0.15Fe0.6Mn0.4O3,319,319 K,O3.0Ca0.15Mn0.4Fe0.6Bi0.85,,R3c,
,Perovskite,100,100 K,,,10.1016/j.physb.2021.413509,TRUE,,,,,BiMnO3,,,O3.0Mn1Bi1,,,
,,4.5,4.5 K,,,10.1016/j.physb.2008.11.176,TRUE,,,,,Bi1.6Pb0.4Sr2Co2Oy,,,Co2.0Sr2.0Pb0.4Bi1.6,,,
,,1,1.0 K,,,10.1016/j.physb.2008.11.176,TRUE,,,,,Bi2Sr2Co2Oy,,,Co2.0Sr2.0Bi2.0,,,
,Rhombohedral,,,6.4 K,6.4,10.1016/j.jallcom.2018.10.107,TRUE,,,5.1 to 2.5 μB,,Bi1.9Co0.05Sb0.05Se3,,,Co0.05Se3.0Sb0.05Bi1.9,,R-3m,
,Cubic,,,3.6 K,3.6,10.1016/j.jssc.2014.01.019,TRUE,{'a': '10.1730 Å'},Sillenite,5.04 μB,5.04 μB per formula unit at 5K in a magnetic field of 10T,Bi25FeO39,,,O39.0Fe1Bi25.0,,I23,
,Tetragonal,,,,,10.1016/j.jssc.2006.01.018,TRUE,"{'a': '8.475 Å', 'b': '8.475 Å', 'c': '5.806 Å'}",Tetragonal,,,Bi2CuO4,45,45 K,O4.0Cu1Bi2.0,,P 4/ncc,
,Orthorhombic,,,,,10.1016/j.jssc.2006.01.018,TRUE,"{'a': '5.45 Å', 'b': '4.91 Å', 'c': '14.42 Å'}",Orthorhombic,,,Bi2CuO4,45,45 K,O4.0Cu1Bi2.0,,,
,Rhombohedral,,,,,10.1016/j.tsf.2021.138977,FALSE,"{'a': '3.932 Å', 'b': '3.932 Å', 'c': '3.932 Å'}",Simple cubic,,,Bi2FeCrO6,600,600 K,O6.0Cr1Fe1Bi2.0,,,
,Cubic,,,,,10.1016/j.physb.2011.12.029,TRUE,{'a': '10.4634'},,3.58 μB,,Bi2FeNbO7,8.3,8.3 K,O7.0Fe1Nb1Bi2.0,,Fd-3m,
,Cubic,,,,,10.1016/j.physb.2011.12.029,TRUE,{'a': '10.4634'},,3.95 μB,,Bi2FeTaO7,8.5,8.5 K,O7.0Fe1Ta1Bi2.0,,Fd-3m,
,Cubic,,,,,10.1016/j.physb.2011.12.029,TRUE,{'a': '10.4634'},,4.76 μB,,Bi2FeSbO7,10,10 K,O7.0Fe1Sb1Bi2.0,,Fd-3m,
,Distorted Cubic,44,44 K,,,10.1016/j.jallcom.2016.12.380,TRUE,"{'a': '5.779 Å', 'b': '5.779 Å', 'c': '14.073 Å'}",,3 μB,,Bi2MnMoO6,,,O6.0Mn1Mo1Bi2.0,,R3 (#146),
,R3,42,42 K,,,10.1016/j.jallcom.2017.12.282,TRUE,"{'a': '5.3419 Å', 'b': '5.2909 Å', 'c': '14.0603 Å'}",Monoclinic,0.6 μB/f.u. at 2 K,,Mn2ScSbO6,,,O6.0Sc1Mn2.0Sb1,,P21/n,
,P21/n,,,,,10.1016/j.jallcom.2017.12.282,TRUE,"{'a': '5.2180 Å', 'b': '5.3710 Å', 'c': '7.5874 Å'}",Monoclinic,,,Mn2CrSbO6,55,55 K,O6.0Cr1Mn2.0Sb1,,P21/n,
,R3,,,,,10.1016/j.jallcom.2017.12.282,TRUE,"{'a': '5.226 Å', 'c': '14.325 Å'}",Monoclinic,3.7 μB/f.u.,,Mn2FeSbO6,270,270 K,O6.0Mn2.0Fe1Sb1,,R3,
,R3,,,-64 K,-64,10.1016/j.jallcom.2017.12.282,TRUE,"{'a': '8.9313 Å', 'c': '10.7071 Å'}",Trigonal,,,Mn2InSbO6,,,O6.0Mn2.0In1Sb1,,R3,
,P21/n,520,520 K,,,10.1016/j.jallcom.2017.12.282,TRUE,"{'a': '5.20098 Å', 'b': '5.36399 Å', 'c': '7.58904 Å'}",Monoclinic,,,Mn2FeReO6,,,O6.0Mn2.0Fe1Re1,,P21/n,
,P21/n,,,,,10.1016/j.jallcom.2017.12.282,TRUE,"{'a': '5.275 Å', 'b': '5.400 Å', 'c': '7.710 Å'}",Monoclinic,,,Mn2MnReO6,110,110 K,O6.0Mn3.0Re1,,P21/n,
,P21/n,,,-61.2 K,-61.2,10.1016/j.jallcom.2017.12.282,TRUE,"{'a': '4.99860 Å', 'b': '5.35281 Å', 'c': '7.34496 Å'}",Monoclinic,,,Sc2NiMnO6,35,35 K,O6.0Sc2.0Mn1Ni1,,P21/n,
,P21/n,,,58.3 K,58.3,10.1016/j.jallcom.2017.12.282,TRUE,"{'a': '5.13520 Å', 'b': '5.33728 Å', 'c': '7.54559 Å'}",Monoclinic,,,In2NiMnO6,,,O6.0Mn1Ni1In2.0,,P21/n,
,Orthorhombic,,,-19 K,-19,10.1016/S0921-4526(98)01155-7,TRUE,"{'a': '5.461 Å (annealed), 5.486 Å (quenched)', 'b': '5.517 Å (annealed), 5.550 Å (quenched)', 'c': '31.59 Å (annealed), 31.90 Å (quenched)'}",,2.25 μB,,Bi2Sr3Fe2O9,355,"100 K (annealed), 610 K (quenched)",O9.0Fe2.0Sr3.0Bi2.0,,,2.48×10^−3 emu/mol Oe
"6.76 kA/m (001), 24.03 kA/m (111), 151.20 kA/m (85 K)",Garnet,316,316 K,,,10.1016/j.tsf.2020.137894,TRUE,"{'a': '12.448 Å (111)', 'c': '12.581 Å (001)'}","Rhombohedral (111), Tetragonal (001)",,,Bi3Fe3.34Ga1.66O12,,,O12.0Fe3.34Ga1.66Bi3.0,"0.77 × 10^4 deg/cm (001), 1.05 × 10^4 deg/cm (111)",,
,KSbO3-type,150,150K,,,10.1016/j.jssc.2012.07.038,FALSE,,Cubic,,,Bi3Mn3O11,,,O11.0Mn3.0Bi3.0,,Pn-3,
,KSbO3-type,,,,,10.1016/j.jssc.2012.07.038,FALSE,,Cubic,,,Bi3Mn3O10.5,45,45K,O10.5Mn3.0Bi3.0,,Pn-3,
80 Oe,Orthorhombic,370,370 K,370.2 K,370.2,10.1016/j.jallcom.2016.11.161,TRUE,"{'a': '5.4291 Å', 'b': '5.4095 Å', 'c': '41.3689 Å'}",,7.10 μB,,Bi4.25Gd0.75Fe0.5Co0.5Ti3O15,,,O15.0Ti3.0Fe0.5Co0.5Gd0.75Bi4.25,18.5 m emu/g,A21am,
223 Oe,Orthorhombic,530.15,257 °C,,,10.1016/j.jallcom.2023.169538,TRUE,,Aurivillius phase,,1.1 emu/g,Bi4.2La0.8Fe0.5Co0.5Ti3O15,,,O15.0Ti3.0Fe0.5Co0.5La0.8Bi4.2,0.38 emu/g,A21am,
210 Oe,,487.15,214 °C,,,10.1016/j.jallcom.2023.169538,FALSE,,,,0.09 emu/g,Bi4.25La0.75Fe0.5Co0.5Ti3O15,,,O15.0Ti3.0Fe0.5Co0.5La0.75Bi4.25,0.025 emu/g,,
,Triclinic,,,-48.1 K,-48.1,10.1016/j.physb.2004.01.021,TRUE,"{'a': '5.317 Å', 'b': '7.916 Å', 'c': '8.095 Å'}",,,,Bi4Cu3V2O14,6,6 K,O14.0V2.0Cu3.0Bi4.0,,P1̄,
"{'1073K': '1033 Oe', '1173K': '1495 Oe', '1273K': '1819 Oe'}",Aurivillius,618.15,345 °C,"{'1073K': '-33 K', '1173K': '-187 K'}",,10.1016/j.jallcom.2017.12.060,TRUE,,,,"{'1073K': '0.109 μB/f.u.', '1173K': '0.104 μB/f.u.', '1273K': '0.100 μB/f.u.'}",Bi5Ti3Co0.5Fe0.5O15,,,O15.0Ti3.0Fe0.5Co0.5Bi5.0,"{'1073K': '0.055 μB/f.u.', '1173K': '0.065 μB/f.u.', '1273K': '0.067 μB/f.u.'}",,
,,,,,,10.1016/j.jssc.2014.02.020,TRUE,{'c': '4.119 nm'},,,,Bi5Ti3FeO15,80,80 K,O15.0Ti3.0Fe1Bi5.0,,,
,,,,,,10.1016/j.jssc.2014.02.020,TRUE,{'c': '4.934 nm'},,,,Bi6Ti3Fe2O18,160,160 K,O18.0Ti3.0Fe2.0Bi6.0,,,
,,,,,,10.1016/j.jssc.2014.02.020,TRUE,{'c': '5.755 nm'},,,,Bi7Ti3Fe3O21,190,190 K,O21.0Ti3.0Fe3.0Bi7.0,,,
,,,,,,10.1016/j.jssc.2014.02.020,TRUE,,,,,Bi8Ti3Fe4O24,220,220 K,O24.0Ti3.0Fe4.0Bi8.0,,,
,Orthorhombic,,,,,10.1016/j.jssc.2011.07.009,TRUE,"{'a': '7.5635 Å', 'b': '8.5598 Å', 'c': '5.7738 Å'}",,,,BiFe0.5Mn1.5O5,20,20 K,O5.0Mn1.5Fe0.5Bi1,,Pbam,
,Orthorhombic,,,,,10.1016/j.jssc.2011.07.009,TRUE,"{'a': '7.6165 Å', 'b': '8.5352 Å', 'c': '5.8201 Å'}",,,,BiFeMnO5,40,40 K,O5.0Mn1Fe1Bi1,,Pbam,
,Rhombohedral + Monoclinic,,,,,10.1016/j.jallcom.2015.03.259,TRUE,"{'a': '5.5885 Å', 'c': '13.9027 Å'}",,,,BiFe0.95Sc0.05O3,595,595 K,O3.0Sc0.05Fe0.95Bi1,,R3c + Cm,
,Rhombohedral + Monoclinic,,,,,10.1016/j.jallcom.2015.03.259,TRUE,"{'a': '5.6553 Å', 'b': '5.6220 Å', 'c': '3.9555 Å'}",,,,BiFe0.90Sc0.10O3,538,538 K,O3.0Sc0.1Fe0.9Bi1,,R3c + Cm,
,Rhombohedral + Monoclinic,,,,,10.1016/j.jallcom.2015.03.259,TRUE,"{'a': '5.5992 Å', 'b': '5.5804 Å', 'c': '13.9375 Å'}",,,,BiFe0.85Sc0.15O3,510,510 K,O3.0Sc0.15Fe0.85Bi1,,R3c + Cm,
,Tetragonal,450,450 K,,,10.1016/j.physb.2017.11.078,TRUE,,,,,Nd2Fe14B,,,B1Fe14.0Nd2.0,,P 42/mnm,
,Tetragonal,314,314 K,,,10.1016/j.physb.2017.11.078,TRUE,"{'a': '8.744', 'b': '8.744', 'c': '11.968'}",,,,Er2Fe14B,,,B1Fe14.0Er2.0,,P 42/mnm,
,Orthorhombic,80,80 K,,,10.1016/j.physb.2017.11.078,TRUE,"{'a': '24.663', 'b': '24.891', 'c': '8.271'}",,1.0 μB/f.u.,,LiMn2O4,,,Li1O4.0Mn2.0,,Fddd,
,Rhombohedral,,,,,10.1016/j.jallcom.2022.167274,TRUE,"{'a': '0.496', 'b': '0.496', 'c': '1.355'}",Rhombohedral,,,Cr2O3,325,300-350 K,O3.0Cr2.0,,R 3 c,
,FCC,,,-4.4 K,-4.4,10.1016/j.jallcom.2020.156221,TRUE,{'a': '5.478 Å'},Cubic,7.936 μB/Gd³⁺ ion,,BiGdO3,2,< 2 K,O3.0Gd1Bi1,,F m 3̄ m,
,,3.3,3.3 K,,,10.1016/j.jallcom.2020.156221,TRUE,,,,,TmAgAl,,,Al1Ag1Tm1,,,
,,2.8,2.8 K,,,10.1016/j.jallcom.2020.156221,TRUE,,,,,TmZnAl,,,Al1Zn1Tm1,,,
,,5.5,5.5 K,,,10.1016/j.jallcom.2020.156221,TRUE,,,,,ErRu2Si2,,,Si2.0Ru2.0Er1,,,
,,4,4 K,,,10.1016/j.jallcom.2020.156221,FALSE,,,,,ErNi0.6Cu0.4Al,,,Al1Ni0.6Cu0.4Er1,,,
,,10,10 K,,,10.1016/j.jallcom.2020.156221,TRUE,,,,,HoCu2,,,Cu2.0Ho1,,,
,,5,5 K,,,10.1016/j.jallcom.2020.156221,TRUE,,,,,HoNi2B2C,,,B2.0C1Ni2.0Ho1,,,
,,13.5,13.5 K,,,10.1016/j.jallcom.2020.156221,TRUE,,,,,Ho2Cu2O5,,,O5.0Cu2.0Ho2.0,,,
,,10.3,10.3 K,,,10.1016/j.jallcom.2020.156221,TRUE,,,,,Dy2Cu2O5,,,O5.0Cu2.0Dy2.0,,,
,,4,4 K (Gd),,,10.1016/j.jallcom.2020.156221,TRUE,,,,,GdMnO3,,,O3.0Mn1Gd1,,,
,,3.9,3.9 K (Gd),,,10.1016/j.jallcom.2020.156221,TRUE,,,,,GdAlO3,,,O3.0Al1Gd1,,,
,NiAs-type,720,720 K,,,10.1016/j.actamat.2022.118496,TRUE,,Hexagonal,,,BiMn,,,Mn1Bi1,,P63/mmc,
,NiIn2-type,470,470 K,,,10.1016/j.actamat.2022.118496,TRUE,,Hexagonal,,,BiMn1.08,,,Mn1.08Bi1,,,
,Cbcc,,,,,10.1016/j.actamat.2022.118496,FALSE,,Cubic,0.22,,Mn,95,95 K,Mn1,,A12,
25×10^-4 T,Monoclinic,109,109 K,"134.0 K (300–380 K), 121.5 K (430–600 K)",327.5833333,10.1016/j.jssc.2007.10.006,TRUE,"{'a': '9.5355 Å', 'b': '5.6103 Å', 'c': '9.8530 Å'}",Perovskite-type,3.35 μB per formula unit,,BiMn0.95Fe0.05O3,,,O3.0Mn0.95Fe0.05Bi1,6.9×10^-2 μB per formula unit,,
3×10^-4 T,Monoclinic,101,99–103 K,,,10.1016/j.jssc.2007.10.006,TRUE,,Perovskite-type,3.92 μB per formula unit,,BiMnO3,,,O3.0Mn1Bi1,1.3×10^-2 μB per formula unit,,
,,,,,,10.1016/j.jssc.2007.10.006,TRUE,,,,,LaMnO3,140,140 K,O3.0Mn1La1,,,
,Monoclinic,100,100 K,,,10.1016/j.physb.2021.413242,TRUE,,C2/c,,,BiMnO3,,,O3.0Mn1Bi1,,C2/c,
,Monoclinic,105,105 K,,,10.1016/j.tsf.2022.139362,TRUE,,,,,BiMnO3,,,O3.0Mn1Bi1,,C2,
,Monoclinic,37,37 K,,,10.1016/j.tsf.2022.139362,TRUE,,,,,BiMnO2.93,,,O2.93Mn1Bi1,,C2,
,Triclinic,,,-262 K,-262,10.1016/j.jssc.2007.12.037,TRUE,"{'a': '5.39747 Å (300 K), 5.38815 Å (5 K)', 'b': '5.65737 Å (300 K), 5.64727 Å (5 K)', 'c': '7.71662 Å (300 K), 7.69618 Å (5 K)'}",,"1.76 μB (5 K), 1.73 μB (100 K), 1.54 μB (200 K), 0.49 μB (300 K)",,BiNiO3,300,300 K,O3.0Ni1Bi1,,P1̄,
,Hexagonal,300,300 K,,,10.1016/j.physb.2023.415642,TRUE,{'a': '3.65 Å'},Hexagonal,"3.95 μB (Mn), -0.37 μB (Se)",,MnSe2,,,Mn1Se2.0,,P3̅m1 (No. 164),
,,,,30 K,30,10.1016/j.jnoncrysol.2009.05.020,TRUE,,,,,C27H27N4O3Cl3Dy,,,H27.0C27.0N4.0O3.0Cl3.0Dy1,,,
,,,,-0.42 K,-0.42,10.1016/j.jnoncrysol.2009.05.020,TRUE,,,,,C39H47GdN9O6,,,H47.0C39.0N9.0O6.0Gd1,,,
,,0.65,0.65 K,,,10.1016/S0921-4526(02)01688-5,TRUE,,,,,C13H16N3O4,,,H16.0C13.0N3.0O4.0,,,
,,,,,,10.1016/S0921-4526(02)01688-5,TRUE,,,,,C13H23O2NO2,0.38,0.38 K,H23.0C13.0N1O4.0,,,
,,36,36 K,,,10.1016/S0921-4526(02)01688-5,TRUE,,,,,C8N3F4S2,,,C8.0N3.0F4.0S2.0,,,
,Cubic,,,-128 K,-128,10.1016/j.jallcom.2019.153414,TRUE,{'a': '5.9142 Å'},Pm-3m,3.60 μB,,CH3NH3Pb0.5Cr0.5Br2Cl,38,38 K,H6.0C1N1Cl1Cr0.5Br2.0Pb0.5,,Pm-3m,
,Orthorhombic,,,-22.8 K,-22.8,10.1016/j.jallcom.2013.01.075,TRUE,"{'a': '5.5969 Å', 'b': '5.2953 Å', 'c': '7.6006 Å'}",Pbnm,11.4 μB/f.u.,,DyVO3,105,105 K,O3.0V1Dy1,,Pbnm,
,Orthorhombic,,,-27.8 K,-27.8,10.1016/j.jallcom.2013.01.075,TRUE,"{'a': '5.5926 Å', 'b': '5.2961 Å', 'c': '7.5949 Å'}",Pbnm,11.2 μB/f.u.,,Dy0.95Ca0.05VO3,91,91 K,O3.0Ca0.05V1Dy0.95,,Pbnm,
,Orthorhombic,,,-29.9 K,-29.9,10.1016/j.jallcom.2013.01.075,TRUE,"{'a': '5.5810 Å', 'b': '5.2968 Å', 'c': '7.5930 Å'}",Pbnm,10.8 μB/f.u.,,Dy0.90Ca0.10VO3,,,O3.0Ca0.1V1Dy0.9,,Pbnm,
,Orthorhombic,,,-33.1 K,-33.1,10.1016/j.jallcom.2013.01.075,TRUE,"{'a': '5.5750 Å', 'b': '5.2981 Å', 'c': '7.5880 Å'}",Pbnm,10.6 μB/f.u.,,Dy0.85Ca0.15VO3,,,O3.0Ca0.15V1Dy0.85,,Pbnm,
,Orthorhombic,,,-41.2 K,-41.2,10.1016/j.jallcom.2013.01.075,TRUE,"{'a': '5.5711 Å', 'b': '5.2985 Å', 'c': '7.5849 Å'}",Pbnm,10.3 μB/f.u.,,Dy0.80Ca0.20VO3,,,O3.0Ca0.2V1Dy0.8,,Pbnm,
380 Oe,Orthorhombic,,,90 K,90,10.1016/j.physb.2012.08.043,TRUE,"{'a': '5.283 Å', 'b': '7.513 Å', 'c': '5.300 Å'}",Pnma,"0.12 μB/Mn ion (ZFC), 0.18 μB/Mn ion (FC)",,Ca0.85Eu0.15MnO3,90,90 K,O3.0Ca0.85Mn1Eu0.15,,,
,,,,,,10.1016/j.physb.2005.11.015,TRUE,,,,,CaMnO3,122,122 K,O3.0Ca1Mn1,,,
,,125,125 K,,,10.1016/j.physb.2005.11.015,TRUE,,,,,Ca0.85Sm0.15MnO3,,,O3.0Ca0.85Mn1Sm0.15,,,
,,,,,,10.1016/j.physb.2005.11.015,TRUE,"{'a': '5.350 Å', 'b': '7.509 Å', 'c': '5.324 Å'}",,,,Ca0.7Sm0.3MnO3,130,130 K,O3.0Ca0.7Mn1Sm0.3,,,
,Monoclinic,,,,,10.1016/j.jallcom.2012.11.119,TRUE,"{'a': '5.326 Å', 'b': '7.502 Å', 'c': '5.300 Å'}",Pseudocubic with orthorhombic distortions,2.05 μB/Mn,,Ca0.90Ce0.10MnO3,155,155 K,O3.0Ca0.9Mn1Ce0.1,,P21/m,
,Monoclinic,,,,,10.1016/j.jallcom.2012.11.119,TRUE,"{'a': '5.336 Å', 'b': '7.509 Å', 'c': '5.310 Å'}",Pseudocubic with orthorhombic distortions,2.44 μB/Mn,,Ca0.88Ce0.12MnO3,153,153 K,O3.0Ca0.88Mn1Ce0.12,,P21/m,
,Monoclinic,,,,,10.1016/j.jallcom.2012.11.119,TRUE,,,,,Ca0.85Sm0.15MnO3,115,"112 K (G-type), 118 K (C-type)",O3.0Ca0.85Mn1Sm0.15,,,
,Orthorhombic,100,100 K,,,10.1016/j.jallcom.2016.01.155,TRUE,"{'a': '5.2878 Å', 'b': '7.4761 Å', 'c': '5.3034 Å'}",Perovskite-type,,,Ca0.88Dy0.12MnO3,,,O3.0Ca0.88Mn1Dy0.12,,Pnma,
,Monoclinic,,,130 K,130,10.1016/j.physb.2009.07.096,TRUE,"{'a': '5.515(1) Å', 'b': '5.514(1) Å', 'c': '7.811(1) Å'}",,3.8 μB/Fe,,Ca1.2La0.8FeIrO6,,,O6.0Ca1.2Fe1La0.8Ir1,,P21/n,
,Monoclinic,700,700 K,,,10.1016/j.physb.2009.07.096,TRUE,"{'a': '5.5566(4) Å', 'b': '5.5870(6) Å', 'c': '7.8513(7) Å'}",,,,Sr1.2La0.8FeIrO6,,,O6.0Fe1Sr1.2La0.8Ir1,,P21/n,
,Perovskite,140,140 K,172 K,172,10.1016/j.jallcom.2004.12.131,TRUE,"{'a': '0.54942 nm', 'b': '0.7668 nm', 'c': '0.54161 nm'}",Orthorhombic,3.60 μB,,Ca1.5La0.5MnIrO6,,,O6.0Ca1.5Mn1La0.5Ir1,,Pnma,
,Perovskite,110,110 K,95 K,95,10.1016/j.jallcom.2004.12.131,TRUE,"{'a': '0.54241 nm', 'b': '0.75907 nm', 'c': '0.53575 nm'}",Orthorhombic,3.09 μB,,Ca1.9La0.1MnIrO6,,,O6.0Ca1.9Mn1La0.1Ir1,,Pnma,
,Tetragonal,,,-2.13 K,-2.13,10.1016/j.jssc.2005.03.041,TRUE,"{'a': '15.3255 Å', 'c': '20.7565 Å'}",I41/acd,5.80 μB,,Ca14MnP11,,,P11.0Ca14.0Mn1,,I41/acd,-9×10^-5 emu/mol
,,65,65 K,,,10.1016/j.jssc.2005.03.041,TRUE,,,,,Ca14MnSb11,,,Ca14.0Mn1Sb11.0,,,
,,55,55 K,,,10.1016/j.jssc.2005.03.041,TRUE,,,,,Ca14MnBi11,,,Ca14.0Mn1Bi11.0,,,
,Orthorhombic,,,,,10.1016/j.jssc.2015.03.031,TRUE,"{'a': '17.1256', 'b': '17.9312', 'c': '34.996'}",,7.88 μB,,Eu21Zn4Sb18,8,8 K,Zn4.0Sb18.0Eu21.0,,Cmce (No. 64),
,Orthorhombic,,,-360 K,-360,10.1016/j.jssc.2018.10.037,TRUE,"{'a': '5.61732 Å', 'b': '5.60122 Å', 'c': '7.92122 Å'}",Pbnm,2.24 μB at 3.5 K,0.14 μB at 5 K and 50 kOe,SrLaCrSnO6,,,O6.0Cr1Sr1Sn1La1,,Pbnm,
2.45 kOe at 2 K,Orthorhombic,,,-466 K,-466,10.1016/j.jssc.2018.10.037,TRUE,"{'a': '5.35343 Å', 'b': '5.45709 Å', 'c': '7.62924 Å'}",Pbnm,1.974 μB at 1.6 K,,Ca2CeCr2TiO9,,,O9.0Ca2.0Ti1Cr2.0Ce1,0.034 μB at 2 K,Pbnm,
,,150,150 K,,,10.1016/j.jssc.2018.10.037,TRUE,,,,,LaSr2Cr2SbO9,,,O9.0Cr2.0Sr2.0Sb1La1,,,
,,14,14 K,,,10.1016/j.jssc.2018.10.037,TRUE,,,,,Ca2CrSbO6,,,O6.0Ca2.0Cr1Sb1,,,
,Monoclinic,,,,,10.1016/j.jssc.2023.124463,TRUE,"{'a': '9.806 Å', 'b': '8.950 Å', 'c': '5.243 Å'}",,2.67 μB/atom,12.00 μB/cell,CaCoSi2O6,9.75,9.75 K,O6.0Si2.0Ca1Co1,,C 12/c1,
,Tetragonal,,,,,10.1016/j.jssc.2023.124463,TRUE,"{'a': '7.859 Å', 'b': '7.859 Å', 'c': '5.026 Å'}",,2.65 μB/atom,6.00 μB/cell,Ca2CoSi2O7,5.6,5.6 K,O7.0Si2.0Ca2.0Co1,,P −4 21 m,
,Brownmillerite,,,-1.99 K,-1.99,10.1016/j.jssc.2014.11.011,TRUE,"{'a': '5.368 Å', 'b': '14.547 Å', 'c': '5.593 Å'}",Orthorhombic,,,Ca2Cr0.5Ga1.5O5,,,O5.0Ca2.0Cr0.5Ga1.5,,Pnma,0.176 cm³ K mol⁻¹
,R3̄,660,660 K,,,10.1016/j.jssc.2016.02.025,TRUE,"{'a': '5.5200 Å (5 K), 5.5300 Å (500 K)', 'c': '13.4403 Å (5 K), 13.5242 Å (500 K)'}",Rhombohedral,"2.24 μB (500 K), 4.01 μB (5 K)",0.22 μB/f.u.,Sr2CrOsO6,,,O6.0Cr1Sr2.0Os1,,R3̄,
,P21/n,490,490 K,,,10.1016/j.jssc.2016.02.025,TRUE,"{'a': '5.3513 Å (10 K), 5.36287 Å (300 K)', 'b': '5.4561 Å (10 K), 5.4541 Å (300 K)', 'c': '7.6204 Å (10 K), 7.6321 Å (300 K)'}",Monoclinic,"1.26 μB (10 K), 0.55 μB (300 K)",0.2 μB/f.u.,Ca2CrOsO6,,,O6.0Ca2.0Cr1Os1,,P21/n,
700 Oe,Orthorhombic,,,-8.6 K,-8.6,10.1016/j.jssc.2018.06.013,TRUE,"{'a': '5.3931(2) Å', 'b': '14.6810(7) Å', 'c': '5.6009(4) Å'}",Brownmillerite,"{'Octahedral_Site': '3.15(2) μB/cation', 'Tetrahedral_Site': '0.93(4) μB/cation'}",,Ca2Fe0.875Cr0.125GaO5,582,582 K,O5.0Ca2.0Cr0.125Fe0.875Ga1,,Pnma,
