Repository: sanjayganeshprabu/Computational-Modeling-and-Predictive-Analytics-for-Materials-Data

# Computational-Modeling-and-Predictive-Analytics-for-Materials-Data-

File: MODIFIED magnetic_materials.csv (part 15 of 112)
Coercivity,Crystal_Structure,Curie,Curie(Tc),Curie_Weiss,Curie_Weiss(θp),DOI,Experimental,Lattice_Parameters,Lattice_Structure,Magnetic_Moment,Magnetization,Material_Name,Neel,Neel(Tn),New_Column_Concatenated,Remanence,Space_Group,Susceptibility
,Orthorhombic,,,,,10.1016/j.jssc.2018.06.013,TRUE,,Brownmillerite,,,Ca2Fe2O5,725,725 K,O5.0Ca2.0Fe2.0,,Pnma,
,Orthorhombic,,,,,10.1016/j.jssc.2018.06.013,FALSE,,Brownmillerite,1.7(1) μB at 10 K,,Ca2Cr2O5,220,220 K,O5.0Ca2.0Cr2.0,,I2mb,
,Orthorhombic,,,,,10.1016/j.jssc.2018.06.013,FALSE,,Brownmillerite,"{'Octahedral_Site': '3.23(4) μB', 'Tetrahedral_Site': '3.95(5) μB'}",,Ca2Cr0.5Fe1.5O5,455,455 K,O5.0Ca2.0Cr0.5Fe1.5,,Pnma,
,Orthorhombic,,,,,10.1016/j.jssc.2018.06.013,TRUE,,Brownmillerite,,,Ca2FeGaO5,315,315 K,O5.0Ca2.0Fe1Ga1,,Pnma,
,Monoclinic,,,,,10.1016/j.jssc.2014.01.007,TRUE,"{'a': '5.550(1) Å', 'b': '5.578(1) Å', 'c': '7.842(1) Å'}",,,,Sr2FeIrO6,120,120 K,O6.0Fe1Sr2.0Ir1,,P21/n,
,Monoclinic,700,700 K,,,10.1016/j.jssc.2014.01.007,TRUE,"{'a': '5.568(1) Å', 'b': '5.573(1) Å', 'c': '7.892(1) Å'}",,,,Sr1.2La0.8FeIrO6,,,O6.0Fe1Sr1.2La0.8Ir1,,P21/n,
,Monoclinic,318,318K,,,10.1016/S0921-4526(02)02568-1,TRUE,"{'a': '5.048', 'b': '5.524', 'c': '7.705'}",,3.1 μB,,Ca2FeMoO6,,,O6.0Ca2.0Fe1Mo1,,,
,Tetragonal,393,393K,,,10.1016/S0921-4526(02)02568-1,TRUE,"{'a': '5.585', 'b': '5.585', 'c': '7.914'}",,2.4 μB,,Sr2FeMoO6,,,O6.0Fe1Sr2.0Mo1,,,
,I4/m,,,71 K,71,10.1016/j.jssc.2008.04.038,TRUE,"{'a': '5.5419 Å', 'c': '8.0947 Å'}",Tetragonal,5.68 μB,,Sr2MnSbO6,,,O6.0Mn1Sr2.0Sb1,,I4/m,
,Fm3m,,,107 K,107,10.1016/j.jssc.2008.04.038,TRUE,{'a': '7.9431 Å'},Cubic,5.39 μB,,Sr2MnTaO6,,,O6.0Mn1Sr2.0Ta1,,Fm3m,
,P21/m,,,66 K,66,10.1016/j.jssc.2008.04.038,TRUE,,Monoclinic,5.22 μB,,Ca2MnSbO6,,,O6.0Ca2.0Mn1Sb1,,P21/m,
,P21/m,,,64 K,64,10.1016/j.jssc.2008.04.038,TRUE,,Monoclinic,5.04 μB,,Ca2MnTaO6,,,O6.0Ca2.0Mn1Ta1,,P21/m,
,Monoclinic,,,-75 K,-75,10.1016/j.physb.2007.04.073,TRUE,"{'a': '5.4061 Å', 'b': '5.5389 Å', 'c': '7.6895 Å'}",Monoclinic,2.85 μB,,Ca2NiWO6,52.5,52.5 K,O6.0Ca2.0Ni1W1,,P21/n,
3.79 kOe,Orthorhombic,,,-198 K,-198,10.1016/j.jssc.2018.09.012,TRUE,"{'a': '5.4895 Å', 'b': '7.7187 Å', 'c': '5.4363 Å'}",Pnma,1.80 μB,,Ca2PrCr2NbO9,110,110 K,O9.0Ca2.0Cr2.0Nb1Pr1,0.047 μB,Pnma,-0.152 cm³/mol
3.03 kOe,Orthorhombic,,,-171 K,-171,10.1016/j.jssc.2018.09.012,TRUE,"{'a': '5.4916 Å', 'b': '7.7224 Å', 'c': '5.4386 Å'}",Pnma,2.00 μB,,Ca2PrCr2TaO9,130,130 K,O9.0Ca2.0Cr2.0Pr1Ta1,0.057 μB,Pnma,-1.716 cm³/mol
,Orthorhombic,,,,,10.1016/j.physb.2005.01.353,TRUE,,,,,Ca2RuO4,113,113 K,O4.0Ca2.0Ru1,,Pbca,
,Orthorhombic,,,,,10.1016/j.physb.2005.01.353,TRUE,,,,,Ca1.94Sr0.06RuO4,150,150 K,O4.0Ca1.94Sr0.06Ru1,,Pbca,
,Rhombohedral,,,-45.6 K,-45.6,10.1016/j.jallcom.2022.167748,TRUE,"{'a': '9.1376 Å', 'c': '10.5876 Å'}",Triangular lattice in ab-plane,,,Ca3CoMnO6,13,13 K,O6.0Ca3.0Mn1Co1,,R-3c,
,Rhombohedral,,,-46.4 K,-46.4,10.1016/j.jallcom.2022.167748,TRUE,"{'a': '9.1394 Å', 'c': '10.5889 Å'}",Triangular lattice in ab-plane,,,Ca3Co0.95Ni0.05MnO6,13,13 K,O6.0Ca3.0Mn1Co0.95Ni0.05,,R-3c,
,Rhombohedral,,,-50.1 K,-50.1,10.1016/j.jallcom.2022.167748,TRUE,"{'a': '9.1403 Å', 'c': '10.5889 Å'}",Triangular lattice in ab-plane,,,Ca3Co0.9Ni0.1MnO6,13,13 K,O6.0Ca3.0Mn1Co0.9Ni0.1,,R-3c,
,Rhombohedral,,,-56.5 K,-56.5,10.1016/j.jallcom.2022.167748,TRUE,"{'a': '9.1368 Å', 'c': '10.5847 Å'}",Triangular lattice in ab-plane,,,Ca3Co0.85Ni0.15MnO6,13,13 K,O6.0Ca3.0Mn1Co0.85Ni0.15,,R-3c,
,Rhombohedral,,,24.914 K,24.914,10.1016/j.jallcom.2020.156897,TRUE,"{'a': '9.080 Å', 'c': '10.394 Å'}",R-3c,,,Ca3Co2O6,25.1,25.10 K,O6.0Ca3.0Co2.0,,R-3c,
,Rhombohedral,,,15.835 K,15.835,10.1016/j.jallcom.2020.156897,TRUE,"{'a': '9.089 Å', 'c': '10.398 Å'}",R-3c,,,Ca3Co1.9Fe0.1O6,22.35,22.35 K,O6.0Ca3.0Fe0.1Co1.9,,R-3c,
,Rhombohedral,,,-3.674 K,-3.674,10.1016/j.jallcom.2020.156897,TRUE,"{'a': '9.092 Å', 'c': '10.398 Å'}",R-3c,,,Ca3Co1.8Fe0.2O6,19.38,19.38 K,O6.0Ca3.0Fe0.2Co1.8,,R-3c,
,Rhombohedral,,,-64.318 K,-64.318,10.1016/j.jallcom.2020.156897,TRUE,"{'a': '9.098 Å', 'c': '10.403 Å'}",R-3c,,,Ca3Co1.7Fe0.3O6,17.25,17.25 K,O6.0Ca3.0Fe0.3Co1.7,,R-3c,
,Rhombohedral,24,24 K,,,10.1016/j.physb.2023.415429,TRUE,"{'a': '9.0850 Å', 'c': '10.3917 Å'}",Hexagonal,,,Ca3Co2O6,,,O6.0Ca3.0Co2.0,,R-3c,
,Rhombohedral,24,24 K,,,10.1016/j.physb.2023.415429,TRUE,"{'a': '9.0799 Å', 'c': '10.3846 Å'}",Hexagonal,,,Ca3Co1.98Al0.02O6,,,O6.0Al0.02Ca3.0Co1.98,,R-3c,
,Rhombohedral,24,24 K,,,10.1016/j.physb.2023.415429,TRUE,"{'a': '9.0847 Å', 'c': '10.3895 Å'}",Hexagonal,,,Ca3Co1.96Al0.04O6,,,O6.0Al0.04Ca3.0Co1.96,,R-3c,
,Rhombohedral,24,24 K,,,10.1016/j.physb.2023.415429,TRUE,"{'a': '9.0788 Å', 'c': '10.3826 Å'}",Hexagonal,,,Ca3Co1.94Al0.06O6,,,O6.0Al0.06Ca3.0Co1.94,,R-3c,
,Rhombohedral,24,24 K,,,10.1016/j.physb.2023.415429,TRUE,"{'a': '9.0837 Å', 'c': '10.3892 Å'}",Hexagonal,,,Ca3Co1.92Al0.08O6,,,O6.0Al0.08Ca3.0Co1.92,,R-3c,
,Rhombohedral,24,24 K,,,10.1016/j.physb.2023.415429,TRUE,"{'a': '9.0836 Å', 'c': '10.3876 Å'}",Hexagonal,,,Ca3Co1.90Al0.10O6,,,O6.0Al0.1Ca3.0Co1.9,,R-3c,
,Trigonal prisms and octahedra,100,100 K,,,10.1016/j.physb.2008.11.114,TRUE,,Triangular lattice,"0.08(4) μB (LS Co3+), 3.00(5) μB (HS Co3+)",,Ca3Co2O6,24,24 K,O6.0Ca3.0Co2.0,,,
,Trigonal prisms and octahedra,100,100 K,170 K,170,10.1016/j.physb.2008.11.114,TRUE,,,,,Ca3CoIrO6,30,30 K,O6.0Ca3.0Co1Ir1,,,
,Rhombohedral,,,-73.8 K,-73.8,10.1016/j.jallcom.2023.172357,TRUE,,,,,Ca3CoMnO6,13,13 K,O6.0Ca3.0Mn1Co1,,R-3c,
,Rhombohedral,,,-53 K,-53,10.1016/j.jallcom.2023.172357,TRUE,,,,,Ca3CoMn0.95Al0.05O6,13,13 K,O6.0Al0.05Ca3.0Mn0.95Co1,,R-3c,
,Rhombohedral,,,-49.8 K,-49.8,10.1016/j.jallcom.2023.172357,TRUE,,,,,Ca3CoMn0.85Al0.15O6,13,13 K,O6.0Al0.15Ca3.0Mn0.85Co1,,R-3c,
,Rhombohedral,,,-35.2 K,-35.2,10.1016/j.jallcom.2023.172357,TRUE,,,,,Ca3CoMn0.8Al0.2O6,13,13 K,O6.0Al0.2Ca3.0Mn0.8Co1,,R-3c,
,Rhombohedral,,,140 K,140,10.1016/j.physb.2007.10.166,TRUE,,K4CdCl6-type,5.1 μB/f.u.,,Ca3CoRhO6,,,O6.0Ca3.0Co1Rh1,,,
,Rhombohedral,,,122 K,122,10.1016/j.physb.2007.10.166,TRUE,,K4CdCl6-type,,,Ca2.85Y0.15CoRhO6,,,O6.0Ca2.85Co1Y0.15Rh1,,,
,Rhombohedral,,,106 K,106,10.1016/j.physb.2007.10.166,TRUE,,K4CdCl6-type,,,Ca2.7Y0.3CoRhO6,,,O6.0Ca2.7Co1Y0.3Rh1,,,
,Rhombohedral,,,75 K,75,10.1016/j.physb.2007.10.166,TRUE,,K4CdCl6-type,4.8 μB/f.u.,,Ca2.5Y0.5CoRhO6,,,O6.0Ca2.5Co1Y0.5Rh1,,,
,Monoclinic,,,21 K,21,10.1016/S0022-4596(03)00102-6,TRUE,"{'a': '9.004(2) Å', 'b': '9.218(2) Å', 'c': '6.453(1) Å'}",Distorted K4CdCl6,1.42 μB,,Ca3CuRhO6,,,O6.0Ca3.0Cu1Rh1,,C2/c,8.38 × 10^4 emu mol^−1
,Trigonal (Rhombohedral),,,139 K,139,10.1016/S0022-4596(03)00102-6,TRUE,"{'a': '9.161(1) Å', 'c': '10.601(2) Å'}",K4CdCl6,6.76 μB,,Ca3Co1.34Rh0.66O6,,,O6.0Ca3.0Co1.34Rh0.66,,R3̄c,
,Trigonal (Rhombohedral),,,-30 K,-30,10.1016/S0022-4596(03)00102-6,TRUE,"{'a': '9.1884(3) Å', 'c': '10.7750(4) Å'}",K4CdCl6,,,Ca3FeRhO6,13,13 K,O6.0Ca3.0Fe1Rh1,,R3̄c,
,Monoclinic,,,-277K,-277,10.1016/j.physb.2006.01.529,TRUE,,K4CdCl6-derived,4.02 μB/f.u.,,Ca3CuRuO6,40,40K,O6.0Ca3.0Cu1Ru1,,,
,Monoclinic,340,340 K,,,10.1016/j.jssc.2005.08.012,TRUE,"{'a': '5.4180 Å', 'b': '5.5093 Å', 'c': '7.7031 Å'}",Perovskite,"Fe1: 3.85 μB, Fe2: -3.23 μB",0.01 μB/Fe,Ca3Fe2WO9,,,O9.0Ca3.0Fe2.0W1,,P121/n1,
,Hexagonal,330,330 K,,,10.1016/j.jssc.2005.08.012,FALSE,,Perovskite,,,Ba3Fe2WO9,,,O9.0Fe2.0Ba3.0W1,,P63/mmc,
,Cubic,340,340 K,,,10.1016/j.jssc.2005.08.012,FALSE,,Perovskite,,,Pb3Fe2WO9,,,O9.0Fe2.0W1Pb3.0,,Pm3m,
,Tetragonal,373,373 K,,,10.1016/j.jssc.2005.08.012,TRUE,,Perovskite,,,Sr3Fe2WO9,,,O9.0Fe2.0Sr3.0W1,,I4/m,
,Monoclinic,30,30K,+1.4K,1.4,10.1016/j.jssc.2013.10.039,TRUE,"{'a': '5.41726 Å', 'b': '5.51132 Å', 'c': '7.6681 Å'}",Monoclinic,4.98 μB/Mn,,Ca3Mn2WO9,,,O9.0Ca3.0Mn2.0W1,,P21/n,
,Monoclinic,40,40K,-99K,-99,10.1016/j.jssc.2013.10.039,TRUE,"{'a': '5.4021 Å', 'b': '5.4766 Å', 'c': '7.6074 Å'}",Monoclinic,4.40 μB/Mn,,Ca3Mn2NbO9,,,O9.0Ca3.0Mn2.0Nb1,,P21/n,
,,280,280K,,,10.1016/j.jssc.2013.10.039,FALSE,,,,,Sr3Fe2MoO9,,,O9.0Fe2.0Sr3.0Mo1,,,
,,310,310K,,,10.1016/j.jssc.2013.10.039,TRUE,,,,,Ca3Fe2WO9,,,O9.0Ca3.0Fe2.0W1,,,
,,330,330K,,,10.1016/j.jssc.2013.10.039,FALSE,,,,,Sr3Fe2UO9,,,O9.0Fe2.0Sr3.0U1,,,
,,717,717K,,,10.1016/j.jssc.2013.10.039,TRUE,,,,,Sr3Fe2TeO9,,,O9.0Fe2.0Sr3.0Te1,,,
,Rhombohedral,,,-100 K,-100,10.1016/j.jssc.2004.05.050,TRUE,,,2.12 μB,,Sr3ZnRhO6,,,O6.0Zn1Sr3.0Rh1,,,
,,,,-380 K,-380,10.1016/j.jssc.2004.05.050,TRUE,,,6 μB,,Ca3NiMnO6,17,17 K,O6.0Ca3.0Mn1Ni1,,,
,Monoclinic,,,-151 K,-151,10.1016/j.jssc.2013.02.037,TRUE,"{'a': '5.5403 Å', 'b': '5.8049 Å', 'c': '7.9761 Å'}",Double-perovskite,1.99 μB,,Ca3OsO6,50,50 K,O6.0Ca3.0Os1,,P21/n,
,,725,725 K,,,10.1016/j.jssc.2013.02.037,TRUE,,,,,Sr2CrOsO6,,,O6.0Cr1Sr2.0Os1,,,
"6 T (easy axis), 37 T (hard axis)",Double-layered perovskite-like,,,,,10.1016/S0921-4526(98)00042-8,TRUE,,,"1.7 μB/Ru (easy axis), 0.7 μB/Ru (hard axis)",,Ca3Ru2O7,56,56 K,O7.0Ca3.0Ru2.0,,,
,K4CdCl6-type,,,31 K,31,10.1016/j.jssc.2006.10.037,TRUE,"{'a': '9.0793', 'c': '10.381'}",Rhombohedral,"0.03(4) μB (Co1), 2.96(5) μB (Co2)",,Ca2.70Y0.30Co2O6,,,O6.0Ca2.7Co2.0Y0.3,,R3̄c,
,K4CdCl6-type,,,12 K,12,10.1016/j.jssc.2006.10.037,TRUE,"{'a': '9.0973', 'c': '10.4907'}",Rhombohedral,"0.12(3) μB (Co1), 2.74(4) μB (Co2)",,Ca2.70Pr0.30Co2O6,,,O6.0Ca2.7Co2.0Pr0.3,,R3̄c,
,K4CdCl6-type,,,10 K,10,10.1016/j.jssc.2006.10.037,TRUE,"{'a': '9.0932', 'c': '10.4891'}",Rhombohedral,"-0.02(7) μB (Co1), 2.64(8) μB (Co2)",,Ca2.70Nd0.30Co2O6,,,O6.0Ca2.7Co2.0Nd0.3,,R3̄c,
,K4CdCl6-type,,,4 K,4,10.1016/j.jssc.2006.10.037,TRUE,"{'a': '9.0621', 'c': '10.4678'}",Rhombohedral,"0.06(6) μB (Co1), 2.69(7) μB (Co2)",,Ca2.70Tb0.30Co2O6,,,O6.0Ca2.7Co2.0Tb0.3,,R3̄c,
,K4CdCl6-type,,,4 K,4,10.1016/j.jssc.2006.10.037,TRUE,"{'a': '9.0560', 'c': '10.4663'}",Rhombohedral,"-0.02(6) μB (Co1), 2.69(7) μB (Co2)",,Ca2.70Ho0.30Co2O6,,,O6.0Ca2.7Co2.0Ho0.3,,R3̄c,
,Tetrahedral framework,,,-60K,-60,10.1016/j.jssc.2005.07.028,TRUE,{'a': '15.07001'},Face-centered cubic,10.57 μB per formula unit,,Ca6.3Mn3Ga4.4Al1.3O18,,,O18.0Al1.3Ca6.3Mn3.0Ga4.4,,F432,Curie-Weiss behavior above 50K
,Cubic,650,650 K,,,10.1016/j.jssc.2003.02.014,TRUE,,Hexaboride,,,CaB6,,,B6.0Ca1,,,
,Cubic,150,150 K,,,10.1016/j.jssc.2003.02.014,TRUE,,Hexaboride,,,YbB6,,,B6.0Yb1,,,
,Tetragonal,,,82 K,82,10.1016/j.physb.2022.414214,TRUE,"{'a': '3.986 Å', 'b': '3.986 Å', 'c': '10.338 Å'}",Body-centered,,,CaCo2As2,80,80 K,Ca1Co2.0As2.0,,I4/mmm,
,Tetragonal,,,79 K,79,10.1016/j.physb.2022.414214,TRUE,,Body-centered,,,CaCo1.9As2,,,Ca1Co1.9As2.0,,I4/mmm,
,Tetragonal,,,19 K,19,10.1016/j.physb.2022.414214,TRUE,"{'a': '3.993 Å', 'b': '3.993 Å', 'c': '10.255 Å'}",Body-centered,,,CaCo1.8As2,18,18 K,Ca1Co1.8As2.0,,I4/mmm,
,Tetragonal,,,-184 K,-184,10.1016/j.physb.2022.414214,TRUE,,Body-centered,,,CaCo1.7As2,,,Ca1Co1.7As2.0,,I4/mmm,
,Orthorhombic,,,1.3 K,1.3,10.1016/j.jssc.2007.07.008,TRUE,"{'a': '8.789 Å', 'b': '2.9006 Å', 'c': '10.282 Å'}",Pnma,,,CaCo2O4,,,O4.0Ca1Co2.0,,Pnma,2.2(1)×10^−4 emu/Co mol
,ThCr2Si2 type,,,,,10.1016/S0925-8388(97)00486-6,TRUE,"{'a': '386.21 pm', 'c': '963.6 pm'}",Tetragonal,0.32 μB,,CaCo2P2,113,113 K,P2.0Ca1Co2.0,,I4/mmm,
,ThCr2Si2 type,,,,,10.1016/S0925-8388(97)00486-6,TRUE,"{'a': '389.19 pm', 'c': '979.1 pm'}",Tetragonal,0.94 μB,,CeCo2P2,440,440 K,P2.0Co2.0Ce1,,I4/mmm,
,Cubic,,,-315 K,-315,10.1016/j.jssc.2008.01.022,TRUE,"{'a': '3.8198', 'b': '3.8198', 'c': '3.8198'}",Pm-3m,2.98 μB,,SrCrO3,,,O3.0Cr1Sr1,,Pm-3m,
,Orthorhombic,,,-550 K,-550,10.1016/j.jssc.2008.01.022,TRUE,"{'a': '5.2911', 'b': '5.3192', 'c': '7.4893'}",Pbnm,3.52 μB,,CaCrO3,91.5,91.5 K,O3.0Ca1Cr1,,Pbnm,
,Orthorhombic,,,-330 K,-330,10.1016/j.jssc.2008.01.022,TRUE,"{'a': '5.3308', 'b': '5.3307', 'c': '7.5468'}",Pbnm,2.60 μB,,Sr0.2Ca0.8CrO3,91.5,91.5 K,O3.0Ca0.8Cr1Sr0.2,,Pbnm,
,Orthorhombic,,,-315 K,-315,10.1016/j.jssc.2008.01.022,TRUE,"{'a': '5.3553', 'b': '5.3663', 'c': '7.5742'}",Pbnm,3.13 μB,,Sr0.4Ca0.6CrO3,,,O3.0Ca0.6Cr1Sr0.4,,Pbnm,
,Tetragonal,,,-540 K,-540,10.1016/j.jssc.2008.01.022,TRUE,"{'a': '5.3754', 'b': '5.3754', 'c': '7.6063'}",I4/mcm,3.62 μB,,Sr0.5Ca0.5CrO3,,,O3.0Ca0.5Cr1Sr0.5,,I4/mcm,
,Tetragonal,,,-470 K,-470,10.1016/j.jssc.2008.01.022,TRUE,"{'a': '5.3870', 'b': '5.3870', 'c': '7.6208'}",I4/mcm,3.30 μB,,Sr0.6Ca0.4CrO3,,,O3.0Ca0.4Cr1Sr0.6,,I4/mcm,
,Cubic,,,-900 K,-900,10.1016/j.jssc.2008.01.022,TRUE,"{'a': '3.8128', 'b': '3.8128', 'c': '3.8128'}",Pm-3m,4.54 μB,,Sr0.8Ca0.2CrO3,,,O3.0Ca0.2Cr1Sr0.8,,Pm-3m,
,Perovskite,197,197 K,211.86 K,211.86,10.1016/j.physb.2022.414376,TRUE,{'a': '7.4870 Å'},Cubic,7.731 μB,1.83 μB/f.u. at 5 K,CaCu3Cr2Nb2O12,,,O12.0Ca1Cr2.0Cu3.0Nb2.0,,Im3̄,
,Perovskite,34,34 K,,,10.1016/j.physb.2022.414376,FALSE,,Cubic,,,LaMn3Ni2Mn2O12,46,46 K,O12.0Mn5.0Ni2.0La1,,,
,Perovskite,560,560 K,,,10.1016/j.physb.2022.414376,FALSE,,Cubic,8.7 μB/f.u.,,CaCu3Fe3Re2O12,,,O12.0Ca1Fe3.0Cu3.0Re2.0,,,
,Orthorhombic,,,,,10.1016/j.jallcom.2015.10.128,TRUE,"{'a': '3.8908 Å', 'c': '11.775 Å'}",,0.78 μB,,CaFe2As2,170,170 K,Ca1Fe2.0As2.0,,,
,Orthorhombic,,,,,10.1016/j.jallcom.2015.10.128,TRUE,"{'a': '3.8980 Å', 'c': '11.799 Å'}",,0.78 μB,,CaFe2As2,170,170 K,Ca1Fe2.0As2.0,,,
,Orthorhombic,,,,,10.1016/j.jallcom.2015.10.128,TRUE,"{'a': '3.8894 Å', 'c': '11.797 Å'}",,0.78 μB,,CaFe2As2,170,170 K,Ca1Fe2.0As2.0,,,
263 Oe,ThCr2Si2,44,44 K,104 K,104,10.1016/j.jssc.2019.05.032,TRUE,"{'a': '3.99366 Å', 'b': '3.99366 Å', 'c': '10.7060 Å'}",Tetragonal,3.63 μB/Fe atom,0.8 μB per formula unit,CaFe2Ge2,,,Ca1Fe2.0Ge2.0,0.29 μB/f.u.,I4/mmm,
,,85,85 K,,,10.1016/j.physb.2006.01.091,TRUE,,,0.25 μB/Fe,,NaFe4Sb12,,,Na1Fe4.0Sb12.0,,,
5.0 kOe,Monoclinic,250,250 K,,,10.1016/j.jssc.2020.121226,TRUE,"{'a': '5.5646 Å', 'b': '5.6187 Å', 'c': '7.8918 Å'}",Pseudocubic perovskite,"2.56 μB (2d site), 0.94 μB (2c site)",2.43 μB,CaLa2FeCoSbO9,,,O9.0Ca1Fe1Co1Sb1La2.0,1.0 μB,P21/n,
0.3 kOe,Monoclinic,350,350 K,,,10.1016/j.jssc.2020.121226,TRUE,"{'a': '5.5543 Å', 'b': '5.5976 Å', 'c': '7.8759 Å'}",Pseudocubic perovskite,"0.8 μB (2d site), 0.4 μB (2c site)",1.0 μB,CaLa2FeNiSbO9,,,O9.0Ca1Fe1Ni1Sb1La2.0,0.24 μB,P21/n,
0.7 kOe,Monoclinic,350,350 K,,,10.1016/j.jssc.2020.121226,TRUE,"{'a': '5.6091 Å', 'b': '5.6017 Å', 'c': '7.9204 Å'}",Pseudocubic perovskite,"0.6 μB (2d site), 0.4 μB (2c site)",1.2 μB,SrLa2FeNiSbO9,,,O9.0Fe1Ni1Sr1Sb1La2.0,0.35 μB,P21/n,
0.5 kOe,Monoclinic,350,350 K,,,10.1016/j.jssc.2020.121226,TRUE,"{'a': '5.6588 Å', 'b': '5.6358 Å', 'c': '7.9648 Å'}",Pseudocubic perovskite,"0.8 μB (2d site), 0.4 μB (2c site)",0.9 μB,BaLa2FeNiSbO9,,,O9.0Fe1Ni1Sb1Ba1La2.0,0.21 μB,P21/n and I2/m,
1.5 kOe,Monoclinic,,,+119 K,119,10.1016/j.jssc.2017.04.023,TRUE,"{'a': '5.5320 Å', 'b': '5.5697 Å', 'c': '7.8379 Å'}",Perovskite-like,2.23 μB,,CaLa2Ni2WO9,,,O9.0Ca1Ni2.0La2.0W1,0.04 μB,P21/n,
0.75 kOe,Monoclinic,,,+61 K,61,10.1016/j.jssc.2017.04.023,TRUE,"{'a': '5.4681 Å', 'b': '5.5989 Å', 'c': '7.7800 Å'}",Perovskite-like,1.66 μB,,CaPr2Ni2WO9,,,O9.0Ca1Ni2.0Pr2.0W1,0.036 μB,P21/n,
0.4 kOe,Monoclinic,,,+63 K,63,10.1016/j.jssc.2017.04.023,TRUE,"{'a': '5.4441 Å', 'b': '5.6097 Å', 'c': '7.7597 Å'}",Perovskite-like,1.71 μB,,CaNd2Ni2WO9,,,O9.0Ca1Ni2.0Nd2.0W1,0.05 μB,P21/n,
,Monoclinic,,,112 K,112,10.1016/j.jssc.2006.03.049,TRUE,"{'a': '5.56961 Å', 'b': '5.71514 Å', 'c': '7.9358 Å'}",P21/n,1.2 μB,,CaLaMnMoO6,92,92 K,O6.0Ca1Mn1Mo1La1,,P21/n,
,Pseudo-cubic,145,145 K,,,10.1016/j.jssc.2006.03.049,FALSE,,Fm-3m,1.4 μB,,BaLaMnMoO6,,,O6.0Mn1Mo1Ba1La1,,Fm-3m,
,Orthorhombic,,,0 K,0,10.1016/j.jallcom.2014.06.179,TRUE,"{'a': '5.291 Å', 'b': '7.483 Å', 'c': '5.293 Å'}",Orthorhombic,4.99 μB,17 emu/g at 5 K,CaMn0.96Mo0.04O3,93,93 K,O3.0Ca1Mn0.96Mo0.04,,Pnma,
,Orthorhombic,,,,,10.1016/j.jallcom.2014.06.179,TRUE,,Orthorhombic,,,CaMnO3,120,110-130 K,O3.0Ca1Mn1,,Pnma,
,Pseudo-cubic,,,,,10.1016/j.jallcom.2006.09.155,TRUE,,Perovskite,,,CaMnO3,120,110-130 K,O3.0Ca1Mn1,,,
,Trigonal,49,49 K,-4.4 K,-4.4,10.1016/j.physb.2003.10.013,TRUE,"{'a': '10.45308 Å', 'b': '10.45308 Å', 'c': '6.34203 Å'}",Hexagonal,,,CaMn7O12,90,90 K,O12.0Ca1Mn7.0,,R-3,
,,42,42 K,,,10.1016/j.physb.2003.10.013,TRUE,,,1.89 μB,,Mn3O4,,,O4.0Mn3.0,,,
,Tetragonal,,,,,10.1016/j.physb.2023.415518,FALSE,"{'a': '4.50 Å', 'b': '4.50 Å', 'c': '11.07 Å'}",Tetragonal,3.95556 μB (AFM),,CaMnBi2,259,259 K,Ca1Mn1Bi2.0,,P 4/nmm (no.129),
,Tetragonal,,,,,10.1016/j.physb.2023.415518,FALSE,"{'a': '4.58 Å', 'b': '4.58 Å', 'c': '23.14 Å'}",Tetragonal,4.02198 μB (AFM),,SrMnBi2,294,294 K,Mn1Sr1Bi2.0,,I 4/mmm (no.139),
,Orthorhombic,,,-26.78 K,-26.78,10.1016/j.jssc.2003.11.002,TRUE,"{'a': '5.3096 Å', 'b': '7.5095 Å', 'c': '5.3316 Å'}",GdFeO3-type,4.27 μB,,CaSb0.1Mn0.9O3,,,O3.0Ca1Mn0.9Sb0.1,,Pnma,
,Monoclinic,,,-278.74 K,-278.74,10.1016/j.jssc.2003.11.002,TRUE,,,5.86 μB,,CaSb0.2Mn0.8O3,125,125 K,O3.0Ca1Mn0.8Sb0.2,,P21/m,
,Monoclinic,,,-206.30 K,-206.3,10.1016/j.jssc.2003.11.002,TRUE,,,5.73 μB,,CaSb0.25Mn0.75O3,113,113 K,O3.0Ca1Mn0.75Sb0.25,,P21/m,
,Monoclinic,,,-78.63 K,-78.63,10.1016/j.jssc.2003.11.002,TRUE,"{'a': '5.348 Å', 'b': '7.777 Å', 'c': '5.363 Å'}",,5.41 μB,,CaSb0.33Mn0.67O3,,,O3.0Ca1Mn0.67Sb0.33,,P21/m,
,Monoclinic,,,60.35 K,60.35,10.1016/j.jssc.2003.11.002,TRUE,,,5.18 μB,,CaSb0.5Mn0.5O3,,,O3.0Ca1Mn0.5Sb0.5,,P21/m,
,Tetragonal,,,,,10.1016/j.physb.2009.07.030,TRUE,"{'a': '4.662 Å', 'c': '12.24 Å'}",P4/mmm,,,Ce2RhIn8,2.8,2.8 K,Rh1In8.0Ce2.0,,P4/mmm,
,Zinc-blend,95.11,95.11 K,,,10.1016/j.jallcom.2017.02.097,FALSE,{'a': '5.89 Å'},Cubic,2.000 μB,,Cd0.75Ti0.25S,,,S1Ti0.25Cd0.75,,P-43m (no. 215),
,Zinc-blend,0.4585,0.4585 K,,,10.1016/j.jallcom.2017.02.097,FALSE,{'a': '6.06 Å'},Cubic,2.000 μB,,Cd0.75Ti0.25Se,,,Ti0.25Se1Cd0.75,,P-43m (no. 215),
,Zinc-blend,0.4616,0.4616 K,,,10.1016/j.jallcom.2017.02.097,FALSE,{'a': '6.47 Å'},Cubic,2.000 μB,,Cd0.75Ti0.25Te,,,Ti0.25Cd0.75Te1,,P-43m (no. 215),
,α''-Cd3As2,47,47 ± 5 °C,,,10.1016/j.jallcom.2021.162082,TRUE,"{'a': '8.942', 'c': '12.630'}",Tetragonal,,,Cd2.76Mn0.24As2,,,Mn0.24As2.0Cd2.76,,P42/nmc,
,,,,-9 K,-9,10.1016/S0921-4526(02)02228-7,TRUE,,,,,CdCr1.7In0.3S4,,,S4.0Cr1.7Cd1In0.3,,,
,Cubic Spinel,84,84 K,135 K,135,10.1016/j.physb.2006.01.407,TRUE,,,6 μB,,CdCr2S4,,,S4.0Cr2.0Cd1,,,
,,125,125 K,,,10.1016/j.physb.2006.01.407,TRUE,,,,,CdCr2Se4,,,Cr2.0Se4.0Cd1,,,
,Cubic,130,130 K,200 K,200,10.1016/j.jssc.2009.09.002,TRUE,{'a': '10.736'},Spinel,5.4–5.98 μB per Cr atom,,CdCr2Se4,,,Cr2.0Se4.0Cd1,,Fd3̄m (#227),
17 Oe,Cubic,130,130 K,183 K,183,10.1016/j.jallcom.2017.11.160,TRUE,{'a': '10.75268 Å'},,5.259 μB/f.u.,5.3 μB/f.u.,Cd0.95Mn0.03Cr2.00Se4,,,Cr2.0Mn0.03Se4.0Cd0.95,0.07 μB/f.u.,F d 3 ̄ m,
18 Oe,Cubic,130,130 K,162 K,162,10.1016/j.jallcom.2017.11.160,TRUE,{'a': '10.7533 Å'},,5.383 μB/f.u.,5.5 μB/f.u.,Cd0.90Mn0.06Cr2.00Se4,,,Cr2.0Mn0.06Se4.0Cd0.9,0.08 μB/f.u.,F d 3 ̄ m,
18 Oe,Cubic,130,130 K,158 K,158,10.1016/j.jallcom.2017.11.160,TRUE,{'a': '10.75343 Å'},,5.568 μB/f.u.,5.8 μB/f.u.,Cd0.86Mn0.12Cr2.04Se4,,,Cr2.04Mn0.12Se4.0Cd0.86,0.10 μB/f.u.,F d 3 ̄ m,
18 Oe,Cubic,130,130 K,156 K,156,10.1016/j.jallcom.2017.11.160,TRUE,{'a': '10.75161 Å'},,5.805 μB/f.u.,6.2 μB/f.u.,Cd0.81Mn0.16Cr2.06Se4,,,Cr2.06Mn0.16Se4.0Cd0.81,0.09 μB/f.u.,F d 3 ̄ m,
,Cubic,129,129 K,166 K,166,10.1016/j.jallcom.2017.11.160,TRUE,{'a': '10.721–10.750 Å'},,5.46 μB/f.u.,5.5 μB/f.u.,CdCr2Se4,,,Cr2.0Se4.0Cd1,,F d 3 ̄ m,
,,2,2 K,,,10.1016/S0022-0248(98)01444-4,TRUE,,,,,Cd0.95Mn0.05Te,,,Mn0.05Cd0.95Te1,,,Enhanced and diverges as temperature decreases to Tc
0,Tetragonal scheelite-type,,,3.8 K,3.8,10.1016/j.jallcom.2014.01.076,TRUE,"{'a': '5.1569 Å', 'b': '5.1569 Å', 'c': '11.1888 Å'}",Tetragonal,1.233 μB/f.u.,,Cd0.958Gd0.028□0.014MoO4,,,O4.0Mo1Cd0.958Gd0.028,0,I 41/a,
,Zincblende,,,,,10.1016/S0921-4526(98)00671-1,TRUE,,fcc,,,MnTe,67,67 K,Mn1Te1,,,
,,,,,,10.1016/S0921-4526(98)00671-1,TRUE,,,,,Isolated spin on top of MnTe,13.2,13.2 K,Mn1Te1,,,
,FCC,,,<10K,10,10.1016/S0921-4526(98)01089-8,TRUE,,,1.5±0.1 μB,,Ce,,,Ce1,,,
227 kA/m - 476 kA/m,2:14:1 phase,,"440 K, 457 K - 508 K",,,10.1016/j.jallcom.2018.10.114,TRUE,,,,,Ce17Fe74.5Co2B6,,,B6.0Fe74.5Co2.0Ce17.0,0.37 T - 0.47 T,,
,,,,,,10.1016/j.physb.2006.03.048,TRUE,,,,,Ce0.70Pr0.30B6,4.1,4.1 K,B6.0Ce0.7Pr0.3,,,
,Tetragonal,,,,,10.1016/S0921-4526(01)01504-6,TRUE,,,1.05 μB,,Ce0.87La0.13Ru2Si2,4.4,4.4 K,Si2.0Ru2.0La0.13Ce0.87,,,
,,7.8,7.8 K,,,10.1016/S0921-4526(98)00951-X,TRUE,,,,,Ce0.8Y0.2Ni0.8Pt0.2,,,Ni0.8Y0.2Ce0.8Pt0.2,,,"Field dependent, χ3−1/T^2.1"
,,8.8,8.8 K,,,10.1016/S0921-4526(98)00951-X,TRUE,,,,,CeNi0.9Pt0.1,,,Ni0.9Ce1Pt0.1,,,
,Cubic Laves phase,,,,,10.1016/j.physb.2017.09.075,TRUE,,,,,CeAl2,3.8,3.8 K,Al2.0Ce1,,,
,Cubic Laves phase,14,14 K,,,10.1016/j.physb.2017.09.075,TRUE,,,,,ErAl2,,,Al2.0Er1,,,
,Tetragonal,,,,,10.1016/S0921-4526(01)01082-1,TRUE,"{'a': '4.643 Å', 'c': '7.530 Å'}",HoCoGa5,0.38 μB,,Ce0.9La0.1RhIn5,2.7,2.7 K,Rh1In5.0La0.1Ce0.9,,P4/mmm,
,Tetragonal,,,,,10.1016/S0921-4526(01)01082-1,TRUE,,HoCoGa5,0.374 μB,,CeRhIn5,3.8,3.8 K,Rh1In5.0Ce1,,P4/mmm,
,Sc0.67Fe2Si5-type,,,-24.9 K,-24.9,10.1016/j.jallcom.2022.165670,TRUE,"{'a': '4.3385 Å', 'c': '16.5255 Å'}",Hexagonal,2.53 μB,,Ce0.67Pd2Al5,,,Al5.0Pd2.0Ce0.67,,P63/mmc,
,Gd1.33Pt3Al8-type,,,-12.0 K,-12,10.1016/j.jallcom.2022.165670,TRUE,"{'a': '4.3796 Å', 'c': '39.1683 Å'}",Rhombohedral,2.44 μB,,Ce1.33Pd3Al8,2.3,2.3 K,Al8.0Pd3.0Ce1.33,,R3̄m,
,Th2Ni17-type,,,-22.4 K,-22.4,10.1016/j.jallcom.2022.165670,TRUE,"{'a': '9.1961 Å', 'c': '8.8861 Å'}",Hexagonal,2.32 μB,,Ce1.74Pd5.29Al11.71,,,Al11.71Pd5.29Ce1.74,,P63/mmc,
,Rhombohedral,1185,1185,,,10.1016/S0925-8388(00)00818-5,TRUE,,Th2Zn17-type,27,,Ce0Y2Co17,,,Co17.0Y2.0Ce0.0,,,
,Rhombohedral,1165,1165,,,10.1016/S0925-8388(00)00818-5,TRUE,,Th2Zn17-type,26.7,,Ce0.5Y1.5Co17,,,Co17.0Y1.5Ce0.5,,,
,Rhombohedral,1150,1150,,,10.1016/S0925-8388(00)00818-5,TRUE,,Th2Zn17-type,26.4,,Ce1Y1Co17,,,Co17.0Y1.0Ce1.0,,,
,Hexagonal,1100,1100,,,10.1016/S0925-8388(00)00818-5,TRUE,,Th2Ni17-type,25.8,,Ce1.3Y0.7Co17,,,Co17.0Y0.7Ce1.3,,,
,Hexagonal,1090,1090,,,10.1016/S0925-8388(00)00818-5,TRUE,,Th2Ni17-type,24.9,,Ce1.5Y0.5Co17,,,Co17.0Y0.5Ce1.5,,,
,Hexagonal,1080,1080,,,10.1016/S0925-8388(00)00818-5,TRUE,,Th2Ni17-type,24.2,,Ce1.7Y0.3Co17,,,Co17.0Y0.3Ce1.7,,,
,Rhombohedral,1065,1065,,,10.1016/S0925-8388(00)00818-5,TRUE,,Th2Zn17-type,23.7,,Ce2Y0Co17,,,Co17.0Y0.0Ce2.0,,,
,Rhombohedral,273,273 K,,,10.1016/j.jallcom.2021.163418,TRUE,"{'a': '8.505 Å', 'c': '12.410 Å'}",Th2Zn17-type 2:17R,"{'Total': '37.94 μB/f.u.', 'Ce': '-1.186 μB', 'Fe-6c': '2.681 μB', 'Fe-9d': '2.208 μB', 'Fe-18f': '2.482 μB', 'Fe-18h': '2.440 μB'}",,Ce1.6Nd0.4Fe17,,,Fe17.0Ce1.6Nd0.4,,R-3m,
,Rhombohedral,297,297 K,,,10.1016/j.jallcom.2021.163418,TRUE,"{'a': '8.493 Å', 'c': '12.419 Å'}",Th2Zn17-type 2:17R,"{'Total': '35.69 μB/f.u.', 'Ce': '-1.162 μB', 'Nd': '-3.318 μB', 'Fe-6c': '2.652 μB', 'Fe-9d': '2.159 μB', 'Fe-18f': '2.451 μB', 'Fe-18h': '2.394 μB'}",,Ce1.6Nd0.4Fe16.67Si0.33,,,Si0.33Fe16.67Ce1.6Nd0.4,,R-3m,
,Rhombohedral,233,225-241 K,,,10.1016/j.jallcom.2021.163418,TRUE,"{'a': '8.445 Å', 'c': '12.510 Å'}",Th2Zn17-type 2:17R,"{'Total': '37.94 μB/f.u.', 'Ce': '-1.186 μB', 'Fe-6c': '2.681 μB', 'Fe-9d': '2.208 μB', 'Fe-18f': '2.482 μB', 'Fe-18h': '2.440 μB'}",,Ce2Fe17,157,100-214 K,Fe17.0Ce2.0,,R-3m,
1 kOe,Orthorhombic,16.5,16.5 K,-58 K,-58,10.1016/j.jallcom.2013.12.012,TRUE,"{'a': '14.8503 Å', 'b': '22.220 Å', 'c': '3.7801 Å'}",Nd11Pd4In9-type,0.7 μB,7.6 μB/f.u. at 1.9 K and 90 kOe,Ce11Ni4In9,,,Ni4.0In9.0Ce11.0,,Cmmm,
4.43 kOe,R2Fe14B,442,442 K,,,10.1016/j.jallcom.2017.09.243,TRUE,"{'a': '8.78 Å', 'c': '12.16 Å'}",,,,Ce13Fe81B6,,,B6.0Fe81.0Ce13.0,,,
5.88 kOe,R2Fe14B,463,463 K,,,10.1016/j.jallcom.2017.09.243,TRUE,"{'a': '8.75 Å', 'c': '12.11 Å'}",,,,Ce12Gd1Fe81B6,,,B6.0Fe81.0Ce12.0Gd1.0,,,
5.40 kOe,R2Fe14B,545,545 K,,,10.1016/j.jallcom.2017.09.243,TRUE,"{'a': '8.76 Å', 'c': '12.10 Å'}",,,,Ce8Gd5Fe81B6,,,B6.0Fe81.0Ce8.0Gd5.0,,,
3.19 kOe,R2Fe14B,609,609 K,,,10.1016/j.jallcom.2017.09.243,TRUE,"{'a': '8.77 Å', 'c': '12.10 Å'}",,,,Gd13Fe81B6,,,B6.0Fe81.0Gd13.0,,,
,Amorphous,270,270 K,,,10.1016/j.actamat.2017.07.054,TRUE,,,,930 × 10^3 Am^−1,Ce14Fe80B6,,,B6.0Fe80.0Ce14.0,,,
486 kA/m,Tetragonal,437.8,437.8 K,,,10.1016/j.jallcom.2019.151998,TRUE,"{'a': '8.80 Å', 'c': '12.20 Å'}",02:14:01,,,Ce17Fe74.5B6Nb0.5Cu0.5Ga0.5Co2.0,,,B6.0Fe74.5Co2.0Cu0.5Ga0.5Nb0.5Ce17.0,0.43 T,,
,Tetragonal,424.5,424.5 K,,,10.1016/j.jallcom.2019.151998,TRUE,"{'a': '8.77 Å', 'c': '12.14 Å'}",02:14:01,,,Ce17Fe78B6,,,B6.0Fe78.0Ce17.0,,,
475 kA/m,Tetragonal,421.8,421.8 K,,,10.1016/j.jallcom.2019.151998,TRUE,"{'a': '8.77 Å', 'c': '12.14 Å'}",02:14:01,,,Ce17Fe76.5B6Nb0.5Cu0.5Ga0.5,,,B6.0Fe76.5Cu0.5Ga0.5Nb0.5Ce17.0,0.41 T,,
,,,,-85 K,-85,10.1016/j.physb.2005.01.326,TRUE,,,,,Ce0.15Yb0.85Fe4Sb12,,,Fe4.0Sb12.0Ce0.15Yb0.85,,,
,,,,55 K,55,10.1016/j.physb.2005.01.326,TRUE,,,,,Yb0.92Fe4Sb12,,,Fe4.0Sb12.0Yb0.92,,,
,,,,-70 K,-70,10.1016/j.physb.2005.01.326,TRUE,,,,,LaFe4Sb12,,,Fe4.0Sb12.0La1,,,
,,,,29 K,29,10.1016/j.physb.2005.01.326,TRUE,,,,,BaFe4Sb12,,,Fe4.0Sb12.0Ba1,,,
,,85,85 K,85 K,85,10.1016/j.physb.2005.01.326,TRUE,,,,,NaFe4Sb12,,,Na1Fe4.0Sb12.0,,,
,,85,85 K,85 K,85,10.1016/j.physb.2005.01.326,TRUE,,,,,KFe4Sb12,,,K1Fe4.0Sb12.0,,,
,α-ThSi2,,,7 K,7,10.1016/j.jssc.2015.06.003,TRUE,"{'a': '4.2754 Å', 'b': '4.2754 Å', 'c': '14.6855 Å'}",Tetragonal,2.53 μB/Ce,,Ce2AgGe3,6.4,6.4 K,Ge3.0Ag1Ce2.0,,I 41/amd,
,α-ThSi2,,,4 K,4,10.1016/j.jssc.2015.06.003,TRUE,"{'a': '4.2401 Å', 'b': '4.2401 Å', 'c': '14.611 Å'}",Tetragonal,4.33 μB/Pr,,Pr2AgGe3,,,Ge3.0Ag1Pr2.0,,I 41/amd,
,α-ThSi2,,,12 K,12,10.1016/j.jssc.2015.06.003,TRUE,"{'a': '4.1886 Å', 'b': '4.1886 Å', 'c': '14.557 Å'}",Tetragonal,3.47 μB/Nd,,Nd2AgGe3,7.65,"3.5 K, 11.8 K",Ge3.0Ag1Nd2.0,,I 41/amd,
0.3 T,Face-Centered Cubic,,,7.2 K,7.2,10.1016/S0925-8388(00)01386-4,TRUE,{'a': '31.97 Å'},FCC,1.06 μB/Ce atom,,Ce2CoSn2,6,6 K,Co1Sn2.0Ce2.0,,Fm-3m,1.1·10^−2 emu/mol Ce
,Mo2FeB2-type,,,-7 K to -15 K,-11,10.1016/j.jallcom.2012.12.012,TRUE,"{'a': '0.77497 nm', 'c': '0.39252 nm'}",Tetragonal,2.39 μB,,Ce2Cu2In,5.5,5.5 K,Cu2.0In1Ce2.0,,P4/mbm,
,Mo2FeB2-type,,,-7 K to -15 K,-11,10.1016/j.jallcom.2012.12.012,TRUE,"{'a': '0.78052 nm', 'c': '0.41055 nm'}",Tetragonal,2.39 μB,,Ce2Cu2InH2.37,,,H2.37Cu2.0In1Ce2.0,,P4/mbm,
,Mo2FeB2-type,,,-7 K to -15 K,-11,10.1016/j.jallcom.2012.12.012,TRUE,"{'a': '0.78216 nm', 'c': '0.41248 nm'}",Tetragonal,2.39 μB,,Ce2Cu2InH2.78,,,H2.78Cu2.0In1Ce2.0,,P4/mbm,
600 Oe,Orthorhombic,,,-52 K,-52,10.1016/j.jallcom.2019.07.196,TRUE,"{'a': '8.4229 Å', 'b': '8.1408 Å', 'c': '21.5820 Å'}",Ce2(GaGe)7-type,2.36 μB/Ce,1.4 μB/f.u. at 12 kOe,Ce2CuGe6,14.47,14.47 K,Cu1Ge6.0Ce2.0,0.05 μB/f.u. at 5 kOe,Cmca,
,Hexagonal,,,-12 K,-12,10.1016/j.physb.2006.01.312,TRUE,"{'a': '4.822 Å', 'c': '7.680 Å'}",CaIn2 type,2.59 μB,1 μB/molCe,Ce2CuIn3,,,Cu1In3.0Ce2.0,,P63/mmc,
,Hexagonal,,,"{'a-axis': 25.9, 'c-axis': -89.6}",57.75,10.1016/S0921-4526(99)01086-8,TRUE,,AlB2-type,"{'a-axis': 2.39, 'c-axis': 2.22}","{'a-axis': 1.0, 'c-axis': 0.5}",Ce2CuSi3,,,Si3.0Cu1Ce2.0,,,
,Rhombohedral,94,94 K,,,10.1016/S0925-8388(00)01039-2,TRUE,"{'a': '8.492 Å', 'c': '12.408 Å'}",Th2Zn17-type,,,Ce2Fe17,206,206 K,Fe17.0Ce2.0,,,
,,,,,,10.1016/S0921-4526(02)02495-X,TRUE,,,,,Ce2RhIn8,3,3 K,Rh1In8.0Ce2.0,,,
,Tetragonal,,,-18 K,-18,10.1016/S0925-8388(96)02706-5,TRUE,"{'a': '4.269 Å', 'c': '5.809 Å'}",ThCr2Si2-type,2.33 μB,3050 emu/mol,CeMg2Si2,4.5,4.5 K,Mg2.0Si2.0Ce1,,P4/mmm,
,Tetragonal,,,-19 K,-19,10.1016/S0925-8388(96)02706-5,TRUE,"{'a': '7.430 Å', 'c': '4.391 Å'}",Mo2FeB2-type,2.47 μB,300 emu/mol,Ce2MgSi2,12,12 K,Mg1Si2.0Ce2.0,,P4/mbm,
,W2CoB2-type,,,,,10.1016/S0921-4526(98)00734-0,TRUE,"{'a': '4.4089 Å', 'b': '5.7192 Å', 'c': '8.512 Å'}",Orthorhombic,0.41-0.53 μB/Ce3+,,Ce2Ni2Sn,4.7,4.7 K,Ni2.0Sn1Ce2.0,,Immm,
,Orthorhombic,,,-17 K,-17,10.1016/S0921-4526(01)01312-6,TRUE,,,2.47 μB,,CeNiGe3,5.5,5.5 K,Ni1Ge3.0Ce1,,,
,,,,-42 K,-42,10.1016/S0921-4526(01)01312-6,TRUE,,,2.50 μB,,Ce2Ni3Ge5,4.75,"5.1 K, 4.4 K",Ni3.0Ge5.0Ce2.0,,,
,,5.2,5.2 K,-38 K,-38,10.1016/S0921-4526(01)01312-6,TRUE,,,2.56 μB,0.7 μB per Ce-atom,Ce3NiGe2,6.2,6.2 K,Ni1Ge2.0Ce3.0,,,
,,,,-18 K,-18,10.1016/S0921-4526(01)01312-6,TRUE,,,2.23 μB,,Ce3Ni2Ge7,7.5,7.5 K,Ni2.0Ge7.0Ce3.0,,,
,Orthorhombic,18,18 K,,,10.1016/S0925-8388(01)01209-9,TRUE,"{'a': '3.7643', 'b': '9.22281', 'c': '10.4096'}",,,,Nd2Ni7P4,,,P4.0Ni7.0Nd2.0,,Pmn21,
,Orthorhombic,,,3 K,3,10.1016/S0925-8388(01)01209-9,TRUE,"{'a': '3.7746', 'b': '9.230', 'c': '10.409'}",,0.8 μB,,Ce2Ni7P4,,,P4.0Ni7.0Ce2.0,,Pmn21,
,Hexagonal,,,-5.7 K,-5.7,10.1016/j.jssc.2014.05.018,TRUE,"{'a': '8.3414 Å', 'c': '8.5174 Å'}",Hexagonal,2.48 μB,1 μB/Ce at 90 kOe and 2 K,Ce2NiGe3,3.2,3.2 K,Ni1Ge3.0Ce2.0,,P6̄2c,
,Base-centered orthorhombic,,,-8 K,-8,10.1016/S0921-4526(01)01195-4,TRUE,,,,,Ce2CuGe6,,,Cu1Ge6.0Ce2.0,,Amm2,
,Base-centered orthorhombic,,,-16 K,-16,10.1016/S0921-4526(01)01195-4,TRUE,,,,,Ce2NiGe6,,,Ni1Ge6.0Ce2.0,,Amm2,
,Base-centered orthorhombic,,,,,10.1016/S0921-4526(01)01195-4,TRUE,,,,,Ce2Cu0.2Ni0.8Ge6,10.5,10.5 K,Ni0.8Cu0.2Ge6.0Ce2.0,,Amm2,
,Base-centered orthorhombic,,,6.90 K,6.9,10.1016/S0921-4526(01)01195-4,TRUE,,,,,Ce2Cu0.4Ni0.6Ge6,,,Ni0.6Cu0.4Ge6.0Ce2.0,,Amm2,
,Base-centered orthorhombic,,,2.15 K,2.15,10.1016/S0921-4526(01)01195-4,TRUE,,,,,Ce2Cu0.8Ni0.2Ge6,,,Ni0.2Cu0.8Ge6.0Ce2.0,,Amm2,
,Base-centered orthorhombic,,,,,10.1016/S0921-4526(01)01195-4,TRUE,,,,,Ce2CuNiGe6,15,15.0 K,Ni1Cu1Ge6.0Ce2.0,,Amm2,
0.5 T,Tetragonal,,,-15 K,-15,10.1016/j.jallcom.2020.155229,TRUE,"{'a': '4.0442 Å', 'c': '13.765 Å'}",Anti-ThCr2Si2-type,1 μB,,Ce2O2Bi,6.2,6.2 K,O2.0Ce2.0Bi1,,I4/mmm (No.139),0.14 emu/mol-Ce
,Primitive tetragonal,4.6,4.6 K,,,10.1016/j.jallcom.2010.10.150,TRUE,"{'a': '0.7794 nm', 'c': '0.3917 nm'}",Mo2FeB2-type,,,Ce2Pd2In,,,Pd2.0In1Ce2.0,,P 4/mbm,
,Primitive tetragonal,2.8,2.8 K,θp = -9 K,,10.1016/j.jallcom.2010.10.150,TRUE,,Mo2FeB2-type,2.46 μB,2.8 emu/g,Ce2Pd2InH0.95,,,H0.95Pd2.0In1Ce2.0,,P 4/mbm,
,Primitive tetragonal,,,θp = -15 K,,10.1016/j.jallcom.2010.10.150,TRUE,,Mo2FeB2-type,2.42 μB,,Ce2Pd2InH1.48,4.6,4.6 K,H1.48Pd2.0In1Ce2.0,,P 4/mbm,
,Primitive tetragonal,,,θp = -13 K,,10.1016/j.jallcom.2010.10.150,TRUE,,Mo2FeB2-type,2.43 μB,,Ce2Pd2InH1.95,4.6,4.6 K,H1.95Pd2.0In1Ce2.0,,P 4/mbm,
,Primitive tetragonal,,,,,10.1016/j.jallcom.2010.10.150,TRUE,,Mo2FeB2-type,,,Ce2Pd2InH2.49,4.6,4.6 K,H2.49Pd2.0In1Ce2.0,,P 4/mbm,
30 Oe,Tetragonal,2.2,2.2 K,4.5 K,4.5,10.1016/j.physb.2009.07.036,TRUE,,Mo2FeB2-type,2.6 μB/Ce,1.1 μB/Ce,Ce2Pd2Sn,,,Pd2.0Sn1Ce2.0,,,
,Orthorhombic,,,,,10.1016/j.physb.2007.10.171,TRUE,,,,,Ce2Pd3Si5,8.4,8.4 K,Si5.0Pd3.0Ce2.0,,,
,Tetragonal,,,,,10.1016/j.jssc.2005.09.013,TRUE,"{'a': '6.1040 Å', 'c': '15.5490 Å'}",,"2.54 μB (ab-plane), 2.59 μB (c-axis)",,Ce2PdGa12,11,11 K,Ga12.0Pd1Ce2.0,,P4/nbm,
,,,,,,10.1016/j.jssc.2005.09.013,TRUE,,,"2.48 μB (ab-plane), 2.45 μB (c-axis)",,CePdGa6,5.5,5.5 K,Ga6.0Pd1Ce1,,,
500 Oe,Hexagonal,,,,,10.1016/j.physb.2006.01.310,TRUE,,AlB2-derived,,,Ce2PtSi3,5.5,5.5 K,Si3.0Ce2.0Pt1,,,
,Hexagonal,,,-10 K,-10,10.1016/j.physb.2006.01.310,TRUE,,AlB2-derived,,,Ce1.8La0.2PtSi3,,,Si3.0La0.2Ce1.8Pt1,,,
,Hexagonal,,,-10 K,-10,10.1016/j.physb.2006.01.310,TRUE,,AlB2-derived,,,Ce1.5La0.5PtSi3,,,Si3.0La0.5Ce1.5Pt1,,,
,Hexagonal,,,-16 K,-16,10.1016/j.physb.2006.01.310,TRUE,,AlB2-derived,,,Ce1.0La1.0PtSi3,,,Si3.0La1.0Ce1.0Pt1,,,
,Hexagonal,,,-18 K,-18,10.1016/j.physb.2006.01.310,TRUE,,AlB2-derived,,,Ce0.5La1.5PtSi3,,,Si3.0La1.5Ce0.5Pt1,,,
,Hexagonal,,,-12 K,-12,10.1016/j.physb.2006.01.310,TRUE,,AlB2-derived,,,Ce1.8Y0.2PtSi3,,,Si3.0Y0.2Ce1.8Pt1,,,
,Hexagonal,,,-20 K,-20,10.1016/j.physb.2006.01.310,TRUE,,AlB2-derived,,,Ce1.5Y0.5PtSi3,,,Si3.0Y0.5Ce1.5Pt1,,,
,Hexagonal,,,-20 K,-20,10.1016/j.physb.2006.01.310,TRUE,,AlB2-derived,,,Ce1.0Y1.0PtSi3,,,Si3.0Y1.0Ce1.0Pt1,,,
,Hexagonal,,,-30 K,-30,10.1016/j.physb.2006.01.310,TRUE,,AlB2-derived,,,Ce0.5Y1.5PtSi3,1,1 K,Si3.0Y1.5Ce0.5Pt1,,,
,,,,,,10.1016/j.jallcom.2020.155570,TRUE,,,,,Ce2Ni2Sn,4.7,4.7 K,Ni2.0Sn1Ce2.0,,,
,Ho2CoGa8-type,,,,,10.1016/S0921-4526(02)02498-5,TRUE,"{'a': '4.664 Å', 'c': '12.25 Å'}",Tetragonal,,,Ce2RhIn8,2.8,2.8 K,Rh1In8.0Ce2.0,,,
,,,,,,10.1016/S0921-4526(02)02498-5,TRUE,,,,,CeIn3,10,10 K,In3.0Ce1,,,
,,,,,,10.1016/S0921-4526(02)02498-5,TRUE,,,,,CeRhIn5,3.8,3.8 K,Rh1In5.0Ce1,,,
,Orthorhombic,,,-193 K,-193,10.1016/j.jallcom.2018.09.131,TRUE,"{'a': '12.9716 Å', 'b': '7.6384 Å', 'c': '9.7224 Å'}",Y2Co3Ga9-type,2.23 μB/Ce,,Ce2Ru3Ga9,,,Ga9.0Ru3.0Ce2.0,,Cmcm,
,Orthorhombic,8.5,8.5 K,,,10.1016/j.jallcom.2019.06.214,TRUE,"{'a': '4.38235 Å', 'b': '4.31818 Å', 'c': '9.91496 Å'}",Primitive,0.8 μB,12.2 emu/g,Ce2RuGe,12,12.0 K,Ge1Ru1Ce2.0,,Pmmn (No. 59),
,U3Si2-type,,,-59.2 K,-59.2,10.1016/S0921-4526(99)00203-3,TRUE,"{'a': '7.814 Å', 'c': '4.339 Å'}",,2.56 μB,,Ce3Si2,8.5,8.5 K,Si2.0Ce3.0,,,
,U3Si2-type,,,-38.7 K,-38.7,10.1016/S0921-4526(99)00203-3,TRUE,"{'a': '7.659 Å', 'c': '4.380 Å'}",,2.55 μB,,Ce2YSi2,4.8,4.8 K,Si2.0Y1Ce2.0,,,
,U3Si2-type,,,-46.1 K,-46.1,10.1016/S0921-4526(99)00203-3,TRUE,"{'a': '7.474 Å', 'c': '4.423 Å'}",,2.58 μB,,Ce2ScSi2,2.6,2.6 K,Si2.0Sc1Ce2.0,,,
,Sm5Ge4-type,,,-70.6 K,-70.6,10.1016/S0921-4526(99)00203-3,TRUE,"{'a': '7.146 Å', 'b': '14.060 Å', 'c': '7.443 Å'}",,2.68 μB,,Ce2Sc3Si4,5.6,5.6 K,Si4.0Sc3.0Ce2.0,,,
"280 Oe at 2 K, 112 Oe at 5 K",Orthorhombic,5.5,5.5 K,,,10.1016/j.physb.2008.04.024,TRUE,,,,,Ce3Al11,,,Al11.0Ce3.0,,,
,Cubic,,,-43.1 K,-43.1,10.1016/j.physb.2017.06.080,TRUE,{'a': '5.0309'},Pm-3m,0.45 μB,,Ce3AlC0.65,,,C0.65Al1Ce3.0,,Pm-3m,4.31 x 10^-4 emu/mole
,Cubic,,,-6.7 K,-6.7,10.1016/j.physb.2017.06.080,TRUE,{'a': '5.0485'},Pm-3m,1.4 μB,,Pr3AlC0.8,4.4,4.4 K,C0.8Al1Pr3.0,,Pm-3m,4.84 x 10^-4 emu/mole
,Cubic,5.3,5.3 K,,,10.1016/j.physb.2017.06.080,TRUE,{'a': '5.0603'},Pm-3m,1.21 μB,,Pr3AlC,1.4,1.4 K,C1Al1Pr3.0,,Pm-3m,6.77 x 10^-4 emu/mole
68.4 Oe,Hexagonal,74,74 K,70.7 K,70.7,10.1016/j.physb.2017.06.080,TRUE,"{'a': '7.015', 'c': '5.424'}",P63/mmc,1.81 μB,,Nd3Al,,,Al1Nd3.0,0.2 μB,P63/mmc,8.9 x 10^-4 emu/mole
,Cubic,74.2,74.2 K,23.9 K,23.9,10.1016/j.physb.2017.06.080,TRUE,{'a': '5.0012'},Pm-3m,1.32 μB,,Nd3AlC0.6,13.3,13.3 K,C0.6Al1Nd3.0,,Pm-3m,1.40 x 10^-4 emu/mole
,Cubic,,,-0.4 K,-0.4,10.1016/j.physb.2017.06.080,TRUE,{'a': '5.0305'},Pm-3m,0.86 μB,,Nd3AlC0.8,14.5,14.5 K,C0.8Al1Nd3.0,,Pm-3m,1.69 x 10^-4 emu/mole
,Cubic,,,10.95 K,10.95,10.1016/j.physb.2017.06.080,TRUE,{'a': '5.0327'},Pm-3m,0.91 μB,,Nd3AlC,21.4,21.4 K,C1Al1Nd3.0,,Pm-3m,3.76 x 10^-4 emu/mole
,Cubic,,,-121 K,-121,10.1016/S0925-8388(97)00583-5,TRUE,"{'a': '9.999', 'b': '9.999', 'c': '9.999'}",Y3Sb4Au3-type,2.53 μB,,Ce3Bi4Pt3,,,Ce3.0Pt3.0Bi4.0,,I 4̄3 d,
,Orthorhombic,,,14 K,14,10.1016/j.jallcom.2017.02.053,TRUE,"{'a': '4.556 Å', 'b': '27.345 Å', 'c': '4.562 Å'}",,1.47 μB per Ce atom,16.4 JT−1 mol−1 at 5 T,Ce3Co2Sn7,4.6,4.6 K,Co2.0Sn7.0Ce3.0,,Cmmm (no. 65),
,,,,,,10.1016/j.jallcom.2017.02.053,TRUE,"{'a': '4.5650 Å', 'b': '27.3041 Å', 'c': '4.5690 Å'}",,1.98 μB,,Ce3Ni2Ge7,7.5,7.5 K,Ni2.0Ge7.0Ce3.0,,,
,,,,,,10.1016/j.jallcom.2017.02.053,TRUE,,,1.89 μB,,Ce3Ni2Sn7,3.8,3.8 K,Ni2.0Sn7.0Ce3.0,,,
,Yb3Rh4Sn13-type,,,-37 K,-37,10.1016/j.jssc.2006.02.024,TRUE,{'a': '9.6022'},Cubic,2.56 μB/Ce,,Ce3Co4Sn13,,,Co4.0Sn13.0Ce3.0,,Pm-3n,
,,190,190 K,,,10.1016/j.jssc.2006.02.024,FALSE,,,1.1 μB,,La6Co13Sn,,,Co13.0Sn1La6.0,,,
,Orthorhombic,,,-12.5 K,-12.5,10.1016/S0925-8388(99)00661-1,TRUE,"{'a': '15.098 Å', 'b': '7.022 Å', 'c': '4.597 Å'}",Gd3Cu4Ge4-type,2.60 μB/Ce-ion,,Ce3Cu4Sn4,10.4,10.4 K,Cu4.0Sn4.0Ce3.0,,Immm,
,Orthorhombic,,,-39.5 K,-39.5,10.1016/S0925-8388(99)00661-1,TRUE,"{'a': '14.789 Å', 'b': '6.956 Å', 'c': '4.500 Å'}",Gd3Cu4Ge4-type,7.81 μB/Gd-ion,1.4 μB/Gd at 5.5 tesla,Gd3Cu4Sn4,13,13 K,Cu4.0Sn4.0Gd3.0,,Immm,
,Tetragonal,,,,,10.1016/S0925-8388(99)00661-1,TRUE,,CaBe2Ge2-type,,,CeCu2Sn2,1.6,1.6 K,Cu2.0Sn2.0Ce1,,,
,,,,,,10.1016/S0925-8388(99)00661-1,FALSE,,CeCu6-type,,,CeCu5Sn,10,10 K,Cu5.0Sn1Ce1,,,
,,,,,,10.1016/S0925-8388(99)00661-1,TRUE,,CaIn2-type,,,CeCuSn,9,8-10 K,Cu1Sn1Ce1,,,
,Orthorhombic,,,-49 K,-49,10.1016/S0022-4596(03)00057-4,TRUE,"{'a': '8.4420 Å', 'b': '22.6640 Å', 'c': '10.6337 Å'}",Orthorhombic,8.39 BM,,Gd3Ga9Ge,26.1,26.1 K,Ga9.0Ge1Gd3.0,,Cmma,
,Orthorhombic,,,-7.7 K,-7.7,10.1016/S0022-4596(03)00057-4,TRUE,"{'a': '8.680 Å', 'b': '23.090 Å', 'c': '10.836 Å'}",Orthorhombic,2.53 BM,,Ce3Ga9Ge,,,Ga9.0Ge1Ce3.0,,Cmma,
,Hexagonal,,,-12.9 K,-12.9,10.1016/j.jallcom.2010.08.097,TRUE,"{'a': '10.684 Å', 'c': '6.0611 Å'}",Hexagonal,2.40 μB per Ce-atom,14.3 emu/g at 5 T,Ce3Ge1.47Se7,,,Ge1.47Se7.0Ce3.0,,P 63 (No. 173),Curie-Weiss type
,Monoclinic,,,0(1) K,0.5,10.1016/j.jssc.2019.03.034,TRUE,"{'a': '16.054(2) Å', 'b': '7.9233(11) Å', 'c': '10.9624(15) Å'}",C2/c,4.51(1) μB/f.u.,,Ce3Ge2S8I,,,S8.0Ge2.0I1Ce3.0,,C 2/c (No. 15),
,Monoclinic,,,9(1) K,5,10.1016/j.jssc.2019.03.034,TRUE,"{'a': '15.9760(9) Å', 'b': '7.8786(5) Å', 'c': '10.9281(6) Å'}",C2/c,6.20(1) μB/f.u.,,Pr3Ge2S8I,,,S8.0Ge2.0I1Pr3.0,,C 2/c (No. 15),
,Cubic,,,,,10.1016/j.physb.2005.01.052,TRUE,,,2.52 μB per Ce,,Ce3Ir4Sn13,0.6,0.6 K,Sn13.0Ce3.0Ir4.0,,Pm-3n,
,Ga4Ti5,,,-53 K,-53,10.1016/S0925-8388(99)00002-X,TRUE,"{'a': '9.627', 'c': '6.456'}",Hexagonal,5.85 μB,,Ce3MnBi5,,,Mn1Ce3.0Bi5.0,,P63/mcm,
,Orthorhombic,,,-155 K,-155,10.1016/j.jssc.2009.01.038,TRUE,"{'a': '7.5395 Å', 'b': '7.6769 Å', 'c': '10.9769 Å'}",,2.49 μB per Ce atom,,Ce3MoO7,,,O7.0Mo1Ce3.0,,P212121,
,,,,,,10.1016/j.jssc.2009.01.038,TRUE,,,,,Nd3MoO7,2.5,2.5 K,O7.0Mo1Nd3.0,,,
,,,,,,10.1016/j.jssc.2009.01.038,TRUE,,,,,Pr3MoO7,8,8.0 K,O7.0Mo1Pr3.0,,,
,,,,,,10.1016/j.jssc.2009.01.038,TRUE,,,,,Sm3MoO7,2.5,2.5 K,O7.0Mo1Sm3.0,,,
,Orthorhombic,,,-22 K,-22,10.1016/S0921-4526(99)00818-2,TRUE,"{'a': '4.09 Å', 'b': '25.92 Å', 'c': '4.18 Å'}",,2.1 μB/Ce,0.45 μB/Ce at 30 T,Ce3Ni2Si8,,,Si8.0Ni2.0Ce3.0,,Cmmm,
,Orthorhombic,24,24 K,4 K,4,10.1016/S0022-4596(03)00084-7,TRUE,"{'a': '1.2133 nm', 'b': '0.41002 nm', 'c': '0.9616 nm'}",,3.60 μB,,Nd3Ni7As5,,,Ni7.0As5.0Nd3.0,,Pmmn,
,Orthorhombic,6,6 K,-10 K,-10,10.1016/S0022-4596(03)00084-7,TRUE,"{'a': '1.2137 nm', 'b': '0.4102 nm', 'c': '0.9620 nm'}",,3.80 μB,,Sm3Ni7As5,18,18 K,Ni7.0As5.0Sm3.0,,Pmmn,
"Hc1=1.8 T, Hc2=5.2 T, Hc3=9.0 T",CaTiO3-type,,,-25.2 K,-25.2,10.1016/S0921-4526(01)01094-8,TRUE,{'a': '5.115 Å'},Face-centered cubic,2.57 μB/Ce,1.05 μB/Ce at H=28 T,Ce3PbC,8.4,8.4 K,C1Ce3.0Pb1,,4/mmm,
,Own type,,,-48.4 K,-48.4,10.1016/j.jssc.2012.12.037,TRUE,"{'a': '4.6846 Å', 'c': '16.846 Å'}",Tetragonal,2.55 μB,,Ce3PdIn11,,,Pd1In11.0Ce3.0,,P4/mmm,
,Own type,,,-48.1 K,-48.1,10.1016/j.jssc.2012.12.037,TRUE,"{'a': '4.7012 Å', 'c': '29.1359 Å'}",Tetragonal,2.48 μB,,Ce5Pd2In19,,,Pd2.0In19.0Ce5.0,,P4/mmm,
,Tetragonal,,,-70.1 K,-70.1,10.1016/j.physb.2020.412724,TRUE,"{'a': '4.6934 Å', 'b': '4.6934 Å', 'c': '16.8306 Å'}",tP15,2.64 μB,,Ce3PtIn11,2.08,"2.16 K, 2.0 K",In11.0Ce3.0Pt1,,P4/mmm,
,Cubic,,,,,10.1016/j.physb.2020.412724,TRUE,"{'a': '4.6874 Å', 'b': '4.6874 Å', 'c': '4.6874 Å'}",,,,CeIn3,10,10 K,In3.0Ce1,,,
,Monoclinic,,,,,10.1016/j.jallcom.2022.166941,TRUE,"{'a': '9.8708 Å', 'b': '4.5779 Å', 'c': '14.2381 Å'}",,,,Ce3Rh4Sn7,2.31,2.31 K,Rh4.0Sn7.0Ce3.0,,P21/m (No. 11),
,Orthorhombic,,,2.5 K,2.5,10.1016/j.jallcom.2012.02.100,TRUE,"{'a': '1.52632 nm', 'b': '0.55092 nm', 'c': '0.75302 nm'}",oP36,0.06 μB per formula unit,0.44 emu/g at 5 T,Ce3Rh5Si,,,Si1Rh5.0Ce3.0,,Pnma,8.24 × 10^−4 emu/(mol Ce)
,Orthorhombic,3.3,3.3 K,-14.9 K,-14.9,10.1016/j.physb.2017.08.055,TRUE,,,2.58 μB/Ce,,Ce3RuSn6,,,Ru1Sn6.0Ce3.0,,Cmcm,
,Orthorhombic,,,-13.6 K,-13.6,10.1016/j.jssc.2017.07.022,TRUE,,,1.77 μB,,Ce3NbO7,,,O7.0Nb1Ce3.0,,Pnma,
,Orthorhombic,,,-12.6 K,-12.6,10.1016/j.jssc.2017.07.022,TRUE,,,1.71 μB,,Ce3TaO7,,,O7.0Ce3.0Ta1,,Cmcm,
,Cubic,,,-16K,-16,10.1016/j.jallcom.2009.06.191,TRUE,{'a': '0.9127 nm'},Th3P4-type,1.55 μB/Ce,"0.35 μB/Ce at 2T, 0.94 μB/Ce at 9T",Ce4Ge3,9,"12K, 6K",Ge3.0Ce4.0,,,
,Orthorhombic,11,11 K,,,10.1016/j.jssc.2013.06.027,TRUE,"{'a': '7.4865 Å', 'b': '15.3092 Å', 'c': '8.0652 Å'}",Gd5Si4-type,2.6 μB/Ce atom,0.9 μB/Ce atom at 50 kOe,Ce4LiGe4,,,Li1Ge4.0Ce4.0,,Pnma,
,Orthorhombic,,,,,10.1016/j.jssc.2013.06.027,TRUE,"{'a': '7.2810 Å', 'b': '14.9430 Å', 'c': '7.8520 Å'}",Gd5Si4-type,0.26 μB/Sm atom,0.017 μB/Sm atom at 50 kOe,Sm4LiGe4,50,50 K,Li1Ge4.0Sm4.0,,Pnma,
,Orthorhombic,,,41.6 K,41.6,10.1016/j.jallcom.2018.07.146,TRUE,"{'a': '4.1826 Å', 'b': '11.4424 Å', 'c': '19.8475 Å'}",oP52,2.62 μB per Ce atom,,Ce4Pt9Al13,,,Al13.0Ce4.0Pt9.0,,Pmmn (No. 59),
,Amorphous,,,-26 K,-26,10.1016/j.physb.2017.09.111,TRUE,,,2.18 μB/Ce-atom,,Ce50Al50,,,Al50.0Ce50.0,,,Curie-Weiss behavior in the high-temperature region (T > 90 K)
,,,,,,10.1016/j.physb.2017.09.111,TRUE,,,,,CeAl2,3.8,3.8 K,Al2.0Ce1,,,
,,4.7,3.2 K < T < 6.2 K,,,10.1016/j.physb.2017.09.111,TRUE,,,,,Ce3Al11,3.2,3.2 K,Al11.0Ce3.0,,,
,,,,,,10.1016/j.physb.2017.09.111,TRUE,,,,,CeCu2,3.5,3.5 K,Cu2.0Ce1,,,
