Repository: sanjayganeshprabu/Computational-Modeling-and-Predictive-Analytics-for-Materials-Data

# Computational-Modeling-and-Predictive-Analytics-for-Materials-Data-

File: MODIFIED magnetic_materials.csv (part 16 of 112)
Coercivity,Crystal_Structure,Curie,Curie(Tc),Curie_Weiss,Curie_Weiss(θp),DOI,Experimental,Lattice_Parameters,Lattice_Structure,Magnetic_Moment,Magnetization,Material_Name,Neel,Neel(Tn),New_Column_Concatenated,Remanence,Space_Group,Susceptibility
,Hexagonal,46,46.0 K,-21.8 K,-21.8,10.1016/j.jssc.2007.07.019,TRUE,"{'a': '9.551 Å', 'c': '6.776 Å'}",Hf5CuSn3-type,0.36 μB,,Ce5CuPb3,,,Cu1Ce5.0Pb3.0,,P63/mcm,
,Hexagonal,45,45 K,,,10.1016/j.jssc.2007.07.019,TRUE,,Hf5CuSn3-type,,,Dy5CuPb3,,,Cu1Dy5.0Pb3.0,,P63/mcm,
1.2 kOe,,6.4,6.4 K,-30.9 K,-30.9,10.1016/S0921-4526(98)01041-2,TRUE,,,0.44 μB/Ce,0.9 μB/Ce at 145 kOe,Ce5Ge3,,,Ge3.0Ce5.0,0.24 μB,,
,Ce2NiSi-type,,,-61.3 K,-61.3,10.1016/j.physb.2005.01.115,TRUE,"{'a': '15.998 Å', 'c': '4.309 Å'}",Hexagonal,2.42 μB/Ce,,Ce5Ni2Si3,7.3,7.3 K,Si3.0Ni2.0Ce5.0,,P63/m,
,,,,,,10.1016/j.physb.2005.01.115,TRUE,,,,,UNi4B,20,20 K,B1Ni4.0U1,,,
,Tetragonal,,,,,10.1016/S0921-4526(98)00857-6,TRUE,,,,"0.88 μB (H‖a at 1.3 K, 150 kOe), 0.65 μB (H‖c at 1.3 K, 150 kOe)",Ce5Si2.69,12,12 K,Si2.69Ce5.0,,I4/mcm,
,Zr5Si4-type,,,-4 K,-4,10.1016/j.physb.2006.01.286,TRUE,"{'a': '7.936', 'c': '15.03'}",Tetragonal,2.6 μB,,Ce5Si4,5.6,5.6 K,Si4.0Ce5.0,,,
,β-Yb5Sb3-type,,,9.2 K,9.2,10.1016/j.jssc.2010.10.007,TRUE,"{'a': '12.6368', 'b': '9.5556', 'c': '8.3736'}",Orthorhombic,2.59 μB/Ce,,Ce5SiBi2,3,3 K,Si1Ce5.0Bi2.0,,Pnma,0.00238 emu/mol
,β-Yb5Sb3-type,,,4.3 K,4.3,10.1016/j.jssc.2010.10.007,TRUE,"{'a': '12.6354', 'b': '9.5752', 'c': '8.3316'}",Orthorhombic,2.51 μB/Ce,,Ce5GeBi2,2,<2 K,Ge1Ce5.0Bi2.0,,Pnma,0.0081 emu/mol
,β-Yb5Sb3-type,,,27.3 K,27.3,10.1016/j.jssc.2010.10.007,TRUE,"{'a': '12.528', 'b': '9.449', 'c': '8.248'}",Orthorhombic,3.91 μB/Pr,,Pr5SiBi2,8,8 K,Si1Pr5.0Bi2.0,,Pnma,0.0186 emu/mol
,β-Yb5Sb3-type,,,37.7 K,37.7,10.1016/j.jssc.2010.10.007,TRUE,"{'a': '12.445', 'b': '9.439', 'c': '8.236'}",Orthorhombic,3.50 μB/Pr,,Pr5GeBi2,20.5,"8 K, 33 K",Ge1Pr5.0Bi2.0,,Pnma,0.0071 emu/mol
,Orthorhombic,,,-17.5 K,-17.5,10.1016/j.physb.2006.01.311,TRUE,"{'a': '15.1643 Å', 'b': '19.3875 Å', 'c': '4.2794 Å'}",,8.0 μB/f.u.,,Ce6MnSb15,,,Mn1Sb15.0Ce6.0,,Imm2,
,Hexagonal,,,-28.7 K,-28.7,10.1016/j.jallcom.2014.05.077,TRUE,"{'a': '8.2841 Å', 'c': '16.0465 Å'}",,2.3 μB/Ce,,Ce6Pd12In5,1.6,1.6 K,Pd12.0In5.0Ce6.0,,P63/mcm,
,Hexagonal,,,,,10.1016/j.jallcom.2014.05.077,TRUE,,,,,CePdIn,1.65,1.65 K,Pd1In1Ce1,,P6̄2m,
,Th7Fe3-type,,,,,10.1016/S0921-4526(98)00704-2,TRUE,,,,,Ce7Ni3,3.23,1.81 - 4.65 * P (K/GPa),Ni3.0Ce7.0,,,
,New structure type,,,-12.6 K,-12.6,10.1016/j.jssc.2010.10.005,TRUE,"{'a': '11.385 Å', 'c': '4.212 Å'}",Hexagonal,2.28 μB per Ce atom,,Ce7Ni4.73Ge3.27In6,,,Ni4.73Ge3.27In6.0Ce7.0,,P6/m,3.0(1)×10^−4 emu/(mole Ce-atom)
,,4,4 K,,,10.1016/j.jssc.2010.10.005,TRUE,,,,,Ce2Pd2In,,,Pd2.0In1Ce2.0,,,
,,,,,,10.1016/j.physb.2005.01.110,TRUE,,,,,Ce8Pd24Ge0.25,6,6 K,Ge0.25Pd24.0Ce8.0,,,
,,,,,,10.1016/j.physb.2005.01.110,TRUE,{'a': '85.06 nm'},,,,Ce8Pd24Ge2,3,3 K,Ge2.0Pd24.0Ce8.0,,,
,Tetragonal,,,-22.79 K,-22.79,10.1016/j.jssc.2017.04.011,TRUE,"{'a': '15.7871', 'c': '19.7992'}",,7.57 μB,,Ce8Sb2S15,,,S15.0Sb2.0Ce8.0,,I41cd (No. 110),
,Tetragonal,3,3 K,-62.01 K,-62.01,10.1016/j.physb.2007.10.033,TRUE,"{'a': '4.3 Å', 'c': '10.7 Å'}",,2.35 μB,0.68 μB,CeAg0.72Al3.28,,,Al3.28Ag0.72Ce1,,I4/mmm (No. 139),
,Tetragonal,3,3 K,-81.31 K,-81.31,10.1016/j.physb.2007.10.033,TRUE,"{'a': '4.3 Å', 'c': '10.7 Å'}",,2.98 μB,0.62 μB,CeAg0.675Ga3.325,,,Ga3.325Ag0.675Ce1,,I4/mmm (No. 139),
,ThCr2Si2,3,3 K,,,10.1016/j.physb.2007.10.033,FALSE,,,,,CeAg0.65Ga3.35,,,Ga3.35Ag0.65Ce1,,,
,ThCr2Si2,5,5 K,,,10.1016/j.physb.2007.10.033,FALSE,,,,,CeAg0.75Ga3.25,,,Ga3.25Ag0.75Ce1,,,
0.019 T,Hexagonal-AlB2,8,8 K,-1.768 K,-1.768,10.1016/j.physb.2019.411679,TRUE,"{'a': '0.4208 nm', 'c': '0.4156 nm'}",Hexagonal,0.957 μB/Ce,,CeAg0.68Si1.32,3.3,3.3 K,Si1.32Ag0.68Ce1,1.793 emu/g,P6/mmm,
,Tetragonal,,,,,10.1016/j.physb.2007.10.244,TRUE,,ThCr2Si2-type,1.6 μB/Ce,,CeAg2Ge2,4.6,4.6 K,Ge2.0Ag2.0Ce1,,,
,Tetragonal,,,,,10.1016/j.physb.2017.09.120,TRUE,,ThCr2Si2,,,CeAg2Si2,8.6,8.6 K,Si2.0Ag2.0Ce1,,I4/mmm,
,Orthorhombic,,,,,10.1016/j.jssc.2009.12.021,TRUE,"{'a': '4.017(1) Å', 'b': '4.062(1) Å', 'c': '21.027(4) Å'}",Twofold superstructure,,,PrAgAs2,4.6,4.6 K,As2.0Ag1Pr1,,Pmcn,
,Orthorhombic,,,,,10.1016/j.jssc.2009.12.021,TRUE,"{'a': '4.032(1) Å', 'b': '4.032(1) Å', 'c': '20.977(4) Å'}",Twofold superstructure,,,NdAgAs2,2.7,2.7 K,As2.0Ag1Nd1,,Pmcn,
,Orthorhombic,,,,,10.1016/j.jssc.2009.12.021,TRUE,"{'a': '3.995(1) Å', 'b': '4.013(1) Å', 'c': '20.872(1) Å'}",Twofold superstructure,,,SmAgAs2,17,17 K,As2.0Ag1Sm1,,Pmcn,
,Orthorhombic,,,,,10.1016/j.jssc.2009.12.021,TRUE,"{'a': '4.058(1) Å', 'b': '4.059(1) Å', 'c': '20.435(4) Å'}",Twofold superstructure,,,NdAuAs2,3.4,3.4 K,As2.0Nd1Au1,,Pmcn,
,Orthorhombic,,,,,10.1016/j.jssc.2009.12.021,TRUE,"{'a': '4.019(1) Å', 'b': '4.049(1) Å', 'c': '20.331(4) Å'}",Twofold superstructure,,,SmAuAs2,12.4,12.4 K,As2.0Sm1Au1,,Pmcn,
,Tetragonal,,,,,10.1016/S0921-4526(98)00786-8,TRUE,,,1.37 μB per Ce atom,,CeAgSb2,9.5,9.5 K,Ag1Sb2.0Ce1,,P4/nmm,
,ThSi2 type,8,8 K,34 K,34,10.1016/j.jssc.2010.02.003,TRUE,"{'a': '4.2415 Å', 'b': '4.2415 Å', 'c': '14.640 Å'}",Tetragonal,2.48 μB/Ce,,CeAu0.28Ge1.72,,,Ge1.72Ce1Au0.28,,I41/amd,Curie-Weiss behavior above 50 K
,NdPtSb type,10,10 K,,,10.1016/j.jssc.2010.02.003,TRUE,,,,,CeAuGe,,,Ge1Ce1Au1,,,
,ThCr2Si2 type,,,,,10.1016/j.jssc.2010.02.003,TRUE,,,,,CeAu2Ge2,16,16 K,Ge2.0Ce1Au2.0,,,
,AlB2 related,6,6 K,,,10.1016/j.jssc.2010.02.003,FALSE,,,,,CeAu0.75Ge1.25,,,Ge1.25Ce1Au0.75,,,
,Tetragonal,,,,,10.1016/S0921-4526(98)00814-X,TRUE,,,"2.62 μB (H ‖ a), 2.80 μB (H ‖ c)",,CeAuAl3,1.32,1.32 K,Al3.0Ce1Au1,,,
,Tetragonal HfCuSi2-type,,,-4.3 K,-4.3,10.1016/j.jallcom.2007.04.108,TRUE,,,0.65 μB,,CeCuAs2,,,Cu1As2.0Ce1,,,
,Tetragonal HfCuSi2-type with orthorhombic distortion,,,-22.3 K,-22.3,10.1016/j.jallcom.2007.04.108,TRUE,,,0.85 μB,,CeAgAs2,6,6 K,As2.0Ag1Ce1,,,
,Tetragonal HfCuSi2-type,,,4.7 K,4.7,10.1016/j.jallcom.2007.04.108,TRUE,,,0.78 μB,,CeAuAs2,4,4 K,As2.0Ce1Au1,,,
,Primitive tetragonal ZrCuSi2 structure,,,,,10.1016/j.physb.2006.06.142,TRUE,"{'a': '4.41 Å', 'b': '4.41 Å', 'c': '10.34 Å'}",Tetragonal,0.42 μB/Ce,,CeAuSb2,6,6.0 K,Sb2.0Ce1Au1,,P4/nmm,
,Layered,,,,,10.1016/S0925-8388(00)01360-8,TRUE,,Tetragonal,0.95 μB/Ce,,CeB2C2,7.1,7.1 K,B2.0C2.0Ce1,,,
,Simple cubic,,,,,10.1016/j.jallcom.2023.172527,TRUE,,Cubic,,,CeB6,2.3,2.3 K,B6.0Ce1,,Pm-3m,
,Cubic,,,-1 K,-1,10.1016/j.physb.2005.01.033,TRUE,,fcc,2.1 μB,,CeBiPt,1.1,1.1 K,Ce1Pt1Bi1,,F-43m,Curie-Weiss law at T > 100 K
,HfCuSi2-type,2.8,2.8 K,-3.0 K,-3,10.1016/j.jssc.2006.01.071,TRUE,,tetragonal,1.85 μB,1.0 μB,CeCd0.7Sb2,,,Cd0.7Sb2.0Ce1,,P4/nmm,
,HfCuSi2-type,,,-5.0 K,-5,10.1016/j.jssc.2006.01.071,TRUE,"{'a': '4.3592 Å', 'c': '10.8619 Å'}",tetragonal,3.38 μB,,PrCd0.665Sb2,,,Cd0.665Sb2.0Pr1,,P4/nmm,1.2×10^–3 emu/mol
,HfCuSi2-type,,,-15.0 K,-15,10.1016/j.jssc.2006.01.071,TRUE,"{'a': '4.3456 Å', 'c': '10.8372 Å'}",tetragonal,3.41 μB,,NdCd0.659Sb2,,,Cd0.659Sb2.0Nd1,,P4/nmm,1.6×10^–3 emu/mol
,Tetragonal,,,,,10.1016/j.jssc.2018.06.025,TRUE,"{'a': '9.8087 Å', 'c': '4.8784 Å'}",,3.70 μB,,CeMn1.5Ni0.5Ge4O12,7,7.0 K,O12.0Mn1.5Ni0.5Ge4.0Ce1,,P4/nbm,
,Tetragonal,,,,,10.1016/j.jssc.2018.06.025,TRUE,"{'a': '9.7376 Å', 'c': '4.8117 Å'}",,2.42 μB,,CeCo1.5Cu0.5Ge4O12,4.6,4.6 K,O12.0Co1.5Cu0.5Ge4.0Ce1,,P4/nbm,
,SrNi12B6-type,130,130 K,,,10.1016/j.actamat.2023.118757,TRUE,"{'a': '9.481 Å', 'c': '7.439 Å'}",,5.01 μB/f.u.,,CeCo12B6,,,B6.0Co12.0Ce1,,R-3m,
,SrNi12B6-type,157,157 K,,,10.1016/j.actamat.2023.118757,TRUE,"{'a': '9.480 Å', 'c': '7.439 Å'}",,8.68 μB/f.u.,,PrCo12B6,,,B6.0Co12.0Pr1,,R-3m,
,SrNi12B6-type,160,160 K,,,10.1016/j.actamat.2023.118757,TRUE,"{'a': '9.477 Å', 'c': '7.468 Å'}",,9.26 μB/f.u.,,NdCo12B6,,,B6.0Co12.0Nd1,,R-3m,
,,280,280 K,,,10.1016/S0921-4526(02)01730-1,TRUE,,,"0.31 μB/atom Co at ambient pressure, 0.25 μB/atom Co at 9 kbar",,CeCo4B,,,B1Co4.0Ce1,,,
,Orthorhombic,,,,,10.1016/S0925-8388(98)00732-4,TRUE,,,"1.53 μB/Ce at. (c-axis), 1.11 μB/Ce at. (b-axis)",,CeCoAl4,13.5,13.5 K,Al4.0Co1Ce1,,,
,Tetragonal,,,,,10.1016/j.physb.2006.01.291,TRUE,,CeFeSi-type,,,CeCoSi,8.8,8.8 K,Si1Co1Ce1,,,
,Tetragonal,,,,,10.1016/j.physb.2006.01.291,TRUE,,CeFeSi-type,,,CeCoGe,5,5.0 K,Co1Ge1Ce1,,,
,,,,,,10.1016/S0921-4526(98)01137-5,TRUE,,,,,CeCoGe3,21,21 K,Co1Ge3.0Ce1,,,
,Tetragonal,,,,,10.1016/S0921-4526(00)00250-7,TRUE,"{'a': '4.320 Å', 'c': '9.835 Å'}",BaNiSn3 type,,,CeCoGe1.9Si1.1,1.2,1.2 K,Si1.1Co1Ge1.9Ce1,,I4 mm,
,Tetragonal,,,,,10.1016/j.jallcom.2019.151850,TRUE,,Body-centered,2.5 μB,,CeCoGe3,13.66666667,"21 K, 12 K, 8 K",Co1Ge3.0Ce1,,I4mm,
,ZrCuSiAs type,75,75 K,,,10.1016/j.physb.2009.07.046,TRUE,"{'a': '3.924 Å', 'c': '8.223 Å'}",Tetragonal,0.4 μB,,CeCoPO,,,O1P1Co1Ce1,,P4/nmm,
,ZrCuSiAs type,43,43 K,,,10.1016/j.physb.2009.07.046,TRUE,"{'a': '3.968 Å', 'c': '8.379 Å'}",Tetragonal,,,LaCoPO,,,O1P1Co1La1,,P4/nmm,
,,15,15 K,,,10.1016/j.physb.2009.07.046,TRUE,,,,,CeRuPO,,,O1P1Ru1Ce1,,,
,,,,,,10.1016/j.physb.2009.07.046,FALSE,,,,,CeOsPO,4.5,4.5 K,O1P1Ce1Os1,,,
,CeMg2Si2-based,,,-299 K,-299,10.1016/S0925-8388(99)00631-3,TRUE,"{'a': '4.014 Å', 'c': '5.287 Å'}",Tetragonal,2.83 μB,,CeCr2Si2C,,,C1Si2.0Cr2.0Ce1,,P4/mmm,
,Hexagonal Perovskite,70,70 K,63.90 K,63.9,10.1016/j.physb.2019.411701,TRUE,"{'a': '6.14 Å', 'b': '6.14 Å', 'c': '5.71 Å'}",Hexagonal,"1.1 μB (Cr), 0.8 μB (Ce)",,CeCrGe3,,,Cr1Ge3.0Ce1,,P63/mmc,141 x 10^-5 emu/mol-Oe
,,196,196 K,,,10.1016/j.physb.2019.411701,FALSE,,,,,CeFe1.95Al0.05,80,80 K,Al0.05Fe1.95Ce1,,,
,,10,10 K,,,10.1016/j.physb.2019.411701,FALSE,,,,,UAu0.8Sb2,52.5,"71 K, 34 K",Sb2.0Au0.8U1,,,
,Orthorhombic,,,,,10.1016/S0921-4526(98)00808-4,TRUE,,CeCu2-type,,,CeCu2,3.5,3.5 K,Cu2.0Ce1,,,
,ThCr2Si2-type,,,,,10.1016/j.physb.2007.10.338,TRUE,,,"0.6 – 0.7 μB/Ce for H //[1 0 0] and [1 1 0], 1.0 μB/Ce for H //[0 0 1]",,CeCu2Ge2,4.2,4.2 K,Cu2.0Ge2.0Ce1,,,
,,,,Above 200 K,200,10.1016/j.physb.2007.10.338,TRUE,,,"4.47 μB/Yb for [1 0 0], 4.42 μB/Yb for [0 0 1]",,YbCu2Si2,,,Si2.0Cu2.0Yb1,,,
,Hexagonal,,,-20 K,-20,10.1016/j.physb.2006.01.481,TRUE,"{'a': '4.657 Å', 'c': '8.654 Å'}",GdPt2Sn type,2.46 μB,,CeCu2Mg,,,Mg1Cu2.0Ce1,,P63/mmc,
,,,,,,10.1016/j.physb.2006.01.481,TRUE,,,,,CePd2In,1.23,1.23 K,Pd2.0In1Ce1,,,
,,20,20 K,,,10.1016/j.physb.2006.01.481,FALSE,,,,,GdPt2Sn,,,Sn1Gd1Pt2.0,,,
,,,,,,10.1016/j.physb.2005.11.043,TRUE,,,0.1 μB,,CeCu2Si2,0.8,0.8 K,Si2.0Cu2.0Ce1,,,
,,,,,,10.1016/j.physb.2005.11.043,TRUE,,,,,CeCu2Si2,0.7,700 mK,Si2.0Cu2.0Ce1,,,
,Hexagonal,,,,,10.1016/j.jallcom.2006.09.150,TRUE,,CaCu5-type,,,TbCu3Al2,6,6 K,Al2.0Cu3.0Tb1,,P6/mmm,
,Hexagonal,,,,,10.1016/j.jallcom.2006.09.150,TRUE,,CaCu5-type,,,DyCu3Al2,5,5 K,Al2.0Cu3.0Dy1,,P6/mmm,
,Hexagonal,12,12 K,,,10.1016/j.jallcom.2006.09.150,TRUE,,CaCu5-type,,,SmCu3Al2,,,Al2.0Cu3.0Sm1,,P6/mmm,
,Hexagonal,20,20 K,,,10.1016/j.jallcom.2006.09.150,TRUE,,CaCu5-type,,,GdCu3Al2,,,Al2.0Cu3.0Gd1,,P6/mmm,
,Orthorhombic,,,-27.3 K,-27.3,10.1016/j.jallcom.2009.03.049,TRUE,"{'a': '16.675 Å', 'b': '10.589 Å', 'c': '5.046 Å'}",CeCu4.38In1.62-type,0.3 μB/f.u. at 2 K in 9 T,,CeCu4In,,,Cu4.0In1Ce1,,Pnnm,
,Cubic,,,0.5 K,0.5,10.1016/j.jallcom.2009.03.049,TRUE,{'a': '7.062 Å'},MgSnCu4-type,0.15 μB/f.u. at 2 K in 9 T,,CeNi4In,,,Ni4.0In1Ce1,,F -43 m,
,,,,,,10.1016/S0921-4526(98)01053-9,TRUE,,,,,CePd2Si2,10,10 K,Si2.0Pd2.0Ce1,,,
,,,,,,10.1016/S0921-4526(98)01053-9,TRUE,,,,,CePtSi0.4Ge0.6,1.5,1.5 K,Si0.4Ge0.6Ce1Pt1,,,
,,,,,,10.1016/S0921-4526(98)01053-9,TRUE,,,,,CeCu5.2Ag0.8,0.7,0.7 K,Cu5.2Ag0.8Ce1,,,
,Tetragonal,,,-39 K,-39,10.1016/j.jallcom.2019.06.140,TRUE,"{'a': '8.5403 Å', 'c': '5.0204 Å'}",YNi9In2-type,2.88 μB,,CeCu9In2,1.6,1.6 K,Cu9.0In2.0Ce1,,P4/mbm,
,Hexagonal,,,-18.6 K,-18.6,10.1016/S0921-4526(99)00808-X,TRUE,,ZrNiAl-type,2.18 μB,,CeCuAl,5,5 K,Al1Cu1Ce1,,,
,Tetragonal,,,,,10.1016/S0921-4526(98)00885-0,TRUE,,,,,CeCu0.8Al3.2,2.5,2.5 K,Al3.2Cu0.8Ce1,,,
,Tetragonal,,,,,10.1016/S0921-4526(98)00885-0,TRUE,,,,,CeCu0.9Al3.1,2.5,2.5 K,Al3.1Cu0.9Ce1,,,
,Tetragonal,,,,,10.1016/S0921-4526(98)00885-0,TRUE,,,,,CeCu1.0Al3.0,2.5,2.5 K,Al3.0Cu1.0Ce1,,,
,Tetragonal,,,,,10.1016/S0921-4526(98)00885-0,TRUE,,,,,CeCu1.1Al2.9,2.5,2.5 K,Al2.9Cu1.1Ce1,,,
,Tetragonal,,,,,10.1016/S0921-4526(98)00885-0,TRUE,,,,,CeCu0.7Ga3.3,4,4 K,Cu0.7Ga3.3Ce1,,,
,Tetragonal,,,,,10.1016/S0921-4526(98)00885-0,TRUE,,,,,CeCu1.0Ga3.0,4,4 K,Cu1.0Ga3.0Ce1,,,
,CaIn2,,,-15 K,-15,10.1016/S0921-4526(00)00386-0,TRUE,"{'a': '4.591 Å', 'c': '7.859 Å'}",Hexagonal,1.48 μB,,CeCuSn,7.5,7.5 K,Cu1Sn1Ce1,,P63/mmc,Curie–Weiss behavior at high temperatures with an effective moment close to the Ce3+ free ion value (2.54 μB)
,MgCu2-type,150,150 K,,,10.1016/j.jallcom.2020.156982,TRUE,{'a': '7.305 Å'},bcc,1.26 μB per 3d-atom,,CeFe1.5Mn0.5,,,Mn0.5Fe1.5Ce1,,Fd-3m,
,MgCu2-type,167,167 K,,,10.1016/j.jallcom.2020.156982,TRUE,{'a': '7.305 Å'},bcc,1.27 μB per 3d-atom,,CeFe2Mn0.5,,,Mn0.5Fe2.0Ce1,,Fd-3m,
,MgCu2-type,230,230 K,,,10.1016/j.jallcom.2020.156982,TRUE,{'a': '7.305 Å'},bcc,1.32 μB per Fe atom,,CeFe2,,,Fe2.0Ce1,,Fd-3m,
,ThMn12-type,487,487 K,482 K,482,10.1016/j.jallcom.2021.158805,TRUE,"{'a': '8.5333 Å', 'c': '4.7881 Å'}",Tetragonal,,,Ce1.20Fe11Ti,,,Ti1Fe11.0Ce1.2,,I4/mmm,
,ThMn12-type,540,540 K,,,10.1016/j.jallcom.2021.158805,TRUE,"{'a': '8.5704 Å', 'c': '4.8069 Å'}",Tetragonal,,,CeFe11TiHx,,,Ti1Fe11.0Ce1,,I4/mmm,
,ThMn12-type,765,765 K,,,10.1016/j.jallcom.2021.158805,TRUE,"{'a': '8.62 Å', 'c': '4.84 Å'}",Tetragonal,,,CeFe11TiNx,,,Ti1Fe11.0Ce1,,I4/mmm,
,ThCr2Si2-type,,,-72 K,-72,10.1016/S0921-4526(99)01007-8,TRUE,,,2.58 μB,,CeFe2Ge2,,,Fe2.0Ge2.0Ce1,,,
,Cubic,,,40 K,40,10.1016/S0921-4526(98)00629-2,TRUE,{'a': '9.158 Å'},,4.5 μB,,YbFe4Sb12,,,Fe4.0Sb12.0Yb1,,,3.45×10^−2 cm^3/mol
,CrB-type,,,,,10.1016/S0921-4526(98)00901-6,TRUE,"{'a': '4.514 Å', 'b': '11.465 Å', 'c': '4.226 Å'}",Orthorhombic,1.69 μB,,CeGa,6,6 K,Ga1Ce1,,,
,Cubic,,,,,10.1016/j.physb.2006.01.036,TRUE,,,,,CeIn3,10,10 K,In3.0Ce1,,,
,Cubic,,,,,10.1016/j.physb.2007.10.359,TRUE,,AuCu3 type,0.65 μB per cerium atom,,CeIn3,10,10 K,In3.0Ce1,,,
,Orthorhombic,,,-6.4 K,-6.4,10.1016/j.jallcom.2017.11.151,TRUE,"{'a': '4.331 Å', 'b': '17.103 Å', 'c': '4.364 Å'}",CeNiSi2-type,0.7 μB at 7 T,,CeIrGe2,4,4 K,Ge2.0Ce1Ir1,,Cmcm,
,Orthorhombic,,,,,10.1016/j.jallcom.2017.11.151,FALSE,,U2Co3Si5-type,,,Ce2Ir3Ge5,8.5,8.5 K,Ge5.0Ce2.0Ir3.0,,,
,Hexagonal,4,4 K,,,10.1016/j.jallcom.2017.11.151,FALSE,,Ce2CoSi3-type,,,Ce2IrGe3,,,Ge3.0Ce2.0Ir1,,,
,Tetragonal,,,-128 K,-128,10.1016/S0921-4526(98)01168-5,TRUE,,,,,CeRhSi3,1.8,1.8 K,Si3.0Rh1Ce1,,,
,Tetragonal,,,-142 K,-142,10.1016/S0921-4526(98)01168-5,TRUE,,,,,CeIrSi3,5,5.0 K,Si3.0Ce1Ir1,,,
,,,,-28 K,-28,10.1016/S0921-4526(98)01168-5,TRUE,,,2.53 μB,,CeRhGe3,,,Ge3.0Rh1Ce1,,,
,,,,-21 K,-21,10.1016/S0921-4526(98)01168-5,TRUE,,,2.39 μB,,CeIrGe3,,,Ge3.0Ce1Ir1,,,
,Tetragonal,,,,,10.1016/S0921-4526(02)00751-2,TRUE,"{'a': '4.652 Å', 'c': '7.542 Å'}",,,,CeRhIn5,3.8,3.8 K,Rh1In5.0Ce1,,,
,orthorhombic,,,-119 K,-119,10.1016/j.physb.2005.01.006,TRUE,"{'a': '7.431 Å', 'b': '4.727 Å', 'c': '7.991 Å'}",ɛ-TiNiSi-type,2.64 μB,,CeRhBi,,,Rh1Ce1Bi1,,,
,orthorhombic,,,-1300 K,-1300,10.1016/j.physb.2005.01.006,TRUE,"{'a': '7.351 Å', 'b': '4.574 Å', 'c': '7.935 Å'}",ɛ-TiNiSi-type,,,CeIrSb,,,Sb1Ce1Ir1,,,
,TiNiSi type,,,,,10.1016/j.jssc.2009.04.031,TRUE,"{'a': '728.16 pm', 'b': '460.35 pm', 'c': '825.87 pm'}",Orthorhombic,,,CeIrSbH0.8,7,7.0 K,H0.8Sb1Ce1Ir1,,Pnma,
,,4.5,4.5 K,,,10.1016/j.jssc.2009.04.031,TRUE,,,,,CePtSb,,,Sb1Ce1Pt1,,,
,,4.2,4.2 K,,,10.1016/j.jssc.2009.04.031,TRUE,,,,,CeAuSb,,,Sb1Ce1Au1,,,
,TiNiSi type,,,,,10.1016/j.jssc.2009.04.031,FALSE,,Orthorhombic,,,CeRhSbH0.2,3.6,3.6 K,H0.2Rh1Sb1Ce1,,Pnma,
,,,,,,10.1016/j.jssc.2009.04.031,FALSE,,,,,CeNiSnH,4.5,4.5 K,H1Ni1Sn1Ce1,,,
,,,,,,10.1016/j.jssc.2009.04.031,FALSE,,,,,CePdSnH,5,5.0 K,H1Pd1Sn1Ce1,,,
,Tetragonal,,,,,10.1016/j.physb.2007.10.353,TRUE,,,,,CeIrSi3,5,5.0 K,Si3.0Ce1Ir1,,P4mm,
,Trigonal,7,7 K,,,10.1016/j.jssc.2013.11.002,TRUE,"{'a': '4.5824', 'c': '7.3253'}",hP6,3.48 μB,,PrLi3Sb2,,,Li3.0Sb2.0Pr1,,P3̄m1,
,Trigonal,,,,,10.1016/j.jssc.2013.11.002,TRUE,,hP6,9.80 μB,,TbLi3Sb2,12.5,10-15 K,Li3.0Sb2.0Tb1,,P3̄m1,
,Hexagonal,,,,,10.1016/j.physb.2007.10.036,TRUE,"{'a': '5.061 Å', 'c': '16.26 Å'}",,,,CeMg2Cu9,2.5,2.5 K,Mg2.0Cu9.0Ce1,,P63/mmc,
,PuNi3-type hexagonal,,,-316 K,-316,10.1016/S0921-4526(98)00760-1,TRUE,"{'a': '5 Å', 'c': '24 Å'}",Hexagonal,3.61 μB,,CeMg2Ni9,,,Mg2.0Ni9.0Ce1,,,
,PuNi3-type hexagonal,,,-23 K,-23,10.1016/S0921-4526(98)00760-1,TRUE,"{'a': '5 Å', 'c': '24 Å'}",Hexagonal,4.03 μB,,PrMg2Ni9,,,Mg2.0Ni9.0Pr1,,,
,Cubic Pyrochlore,,,-21.4 K,-21.4,10.1016/j.jssc.2019.120898,TRUE,"{'a': '10.1382 Å', 'b': '10.1377 Å', 'c': '10.1396 Å'}",Cubic,5.85 μB/Mn atom,,CeMn3GaSb3O14,,,O14.0Mn3.0Ga1Sb3.0Ce1,,F d -3 m (no. 227),
,ThMn12,,,-570 K,-570,10.1016/S0925-8388(98)00620-3,TRUE,,,,,CeMn4Al8,,,Al8.0Mn4.0Ce1,,,
,Th2Zn17,,,-716 K,-716,10.1016/S0925-8388(98)00620-3,TRUE,,,,,CeMn6Al6,,,Al6.0Mn6.0Ce1,,,
,ThMn12,,,-1120 K,-1120,10.1016/S0925-8388(98)00620-3,TRUE,,,3.93μB,,YMn4Al8,,,Al8.0Mn4.0Y1,,,
,Th2Zn17,,,-186 K,-186,10.1016/S0925-8388(98)00620-3,TRUE,,,2.6μB,,LaMn6Al6,4,4 K,Al6.0Mn6.0La1,,,
,Orthorhombic,,,,,10.1016/j.physb.2005.01.066,TRUE,,,,,CeNiGe3,5.5,5.5 K,Ni1Ge3.0Ce1,,,
,Orthorhombic,,,,,10.1016/j.physb.2005.01.066,TRUE,,,,,CeNi2Al5,2.6,2.6 K,Al5.0Ni2.0Ce1,,,
< 0.06 T,Hexagonal,3.7,3.7 K,,,10.1016/j.jallcom.2005.05.040,TRUE,,CaCu5-type,,,PrNi4Cu,,,Ni4.0Cu1Pr1,,P6/mmm,
< 0.06 T,Hexagonal,11,11 K,,,10.1016/j.jallcom.2005.05.040,TRUE,"{'a': '4.979 Å', 'c': '3.996 Å'}",CaCu5-type,,,NdNi4Cu,,,Ni4.0Cu1Nd1,,P6/mmm,
2.8 T,Hexagonal,34,34 K,,,10.1016/j.jallcom.2005.05.040,TRUE,,CaCu5-type,0.37 μB/f.u. in H = 9 T,,SmNi4Cu,,,Ni4.0Cu1Sm1,,P6/mmm,
< 0.06 T,Hexagonal,36.5,36.5 K,,,10.1016/j.jallcom.2005.05.040,TRUE,,CaCu5-type,,,GdNi4Cu,,,Ni4.0Cu1Gd1,,P6/mmm,
< 0.06 T,Hexagonal,17.6,17.6 K,,,10.1016/j.jallcom.2005.05.040,TRUE,,CaCu5-type,,,DyNi4Cu,,,Ni4.0Cu1Dy1,,P6/mmm,
,Hexagonal,,,θ = -11.7 K,,10.1016/j.jallcom.2005.05.040,TRUE,,CaCu5-type,0.9 μB/f.u.,,CeNi4Cu,,,Ni4.0Cu1Ce1,,P6/mmm,χ0 = 0.5 × 10^-3 emu/mol
,Hexagonal,,,θ = -195 K,,10.1016/j.jallcom.2005.05.040,TRUE,,CaCu5-type,5 μB/f.u.,,YbNi4Cu,,,Ni4.0Cu1Yb1,,P6/mmm,
,Hexagonal,,,-2 K,-2,10.1016/j.jallcom.2006.09.008,TRUE,"{'a': '4.795 Å', 'c': '4.663 Å'}",CaCu5-type,0.52 μB/f.u.,,CeNi4Si,,,Si1Ni4.0Ce1,,P 6/mmm,
,Tetragonal,,,,,10.1016/S0925-8388(97)00601-4,TRUE,,Layered-like,,,CeNi4Sn2,11.2,11.2 K,Ni4.0Sn2.0Ce1,,I4c2,
,Tetragonal,,,,,10.1016/S0925-8388(97)00601-4,TRUE,,Layered-like,,,PrNi4Sn2,5.2,"3.8 K, 6.6 K",Ni4.0Sn2.0Pr1,,I4c2,
,Tetragonal,,,,,10.1016/S0925-8388(97)00601-4,TRUE,,Layered-like,,,NdNi4Sn2,12.25,"11.6 K, 12.9 K",Ni4.0Sn2.0Nd1,,I4c2,
,,,,,,10.1016/S0925-8388(97)00601-4,FALSE,,,,,Tb2Ni3Si5,19.5,19.5 K,Si5.0Ni3.0Tb2.0,,,
,Hexagonal,,,-575 K,-575,10.1016/j.jallcom.2004.08.052,TRUE,"{'a': '4.891 Å', 'c': '19.878 Å'}",,2.45 μB,,CeNi5In,,,Ni5.0In1Ce1,,P63/mmm,10^-3 emu/mol
,Hexagonal AlB2-type,,,-25 K,-25,10.1016/S0925-8388(00)01358-X,TRUE,"{'a': '0.427 nm', 'c': '0.443 nm'}",Hexagonal,2.59 μB/Ce,,CeNiAlH1.93,,,H1.93Al1Ni1Ce1,,P6/mmm,
,Orthorhombic,,,,,10.1016/S0921-4526(02)02209-3,TRUE,,,,,CeNiGe2,3.3,3.3 K,Ni1Ge2.0Ce1,,Cmcm,
,Orthorhombic,3.4,3.4 K,-17 K,-17,10.1016/j.physb.2004.08.017,TRUE,"{'a': '4.412 Å', 'b': '18.362 Å', 'c': '21.792 Å'}",PrNiIn2-type,,,CeNiIn2,,,Ni1In2.0Ce1,,,0.66 emu K/mol
,Hexagonal,,,-27 K,-27,10.1016/S0925-8388(97)00419-2,TRUE,"{'a': '4.395', 'c': '8.258'}",ZrBeSi,2.9 μB,0.3 μB,CeNiSb,,,Ni1Sb1Ce1,,P63/mmc,
,Hexagonal,26,26 K,13 K,13,10.1016/S0925-8388(97)00419-2,TRUE,"{'a': '4.380', 'c': '7.98'}",ZrBeSi,3.7 μB,0.8 μB,NdNiSb,,,Ni1Sb1Nd1,,P63/mmc,
,Cubic,,,-17 K,-17,10.1016/S0925-8388(97)00419-2,TRUE,{'a': '6.332'},MgAgAs,9.7 μB,,TbNiSb,5.5,5.5 K,Ni1Sb1Tb1,,F-43m,
,Cubic,,,-9.8 K,-9.8,10.1016/S0925-8388(97)00419-2,TRUE,{'a': '6.305'},MgAgAs,10.9 μB,,DyNiSb,3.5,3.5 K,Ni1Sb1Dy1,,F-43m,
,Cubic,,,-10.8 K,-10.8,10.1016/S0925-8388(97)00419-2,TRUE,{'a': '6.285'},MgAgAs,10.7 μB,,HoNiSb,2,2 K,Ni1Sb1Ho1,,F-43m,
,Orthorhombic,,,,,10.1016/S0921-4526(02)02201-9,TRUE,,,,,CeNiGe2,3.3,3.3 K,Ni1Ge2.0Ce1,,Cmcm,
,Orthorhombic,,,,,10.1016/S0921-4526(02)02201-9,TRUE,,,,,CeNiGe1.8Si0.2,2.2,2.2 K,Si0.2Ni1Ge1.8Ce1,,Cmcm,
,NaCl,50,50 K,,,10.1016/S0921-4526(98)00644-9,TRUE,,Cubic,"1.9 μB (at 3 GPa), 1.0 μB (at 5 GPa)",,CeP,10,10 K,P1Ce1,,,
,Monoclinic,,,-0.452 K,-0.452,10.1016/j.jallcom.2003.09.107,TRUE,"{'a': '4.9143 Å', 'b': '9.6226 Å', 'c': '5.5152 Å'}",,2.60 μB,,CeP5,,,P5.0Ce1,,P21/m,
,,6.6,6.6 K,,,10.1016/j.physb.2006.01.185,TRUE,,,,,CePd,,,Pd1Ce1,,,
,,0.25,0.25 K,,,10.1016/j.physb.2006.01.185,TRUE,,,,,CePd0.2Rh0.8,,,Rh0.8Pd0.2Ce1,,,
,Tetragonal,2.8,2.8 K,"19.6 K (H || ab), -144 K (H || c)",81.8,10.1016/j.jssc.2009.12.010,TRUE,"{'a': '4.2298 Å', 'c': '8.075 Å'}",SrAu2Ga5-type,"2.18 μB (H || ab), 2.59 μB (H || c)",1.0 μB/Ce atom (H || ab),CePd1.5Al5.5,,,Al5.5Pd1.5Ce1,,P4/mmm,
,PrNi2Al3-type,,,,,10.1016/S0921-4526(01)01320-5,TRUE,,Hexagonal,0.38 μB,,CePd2Al3,2.8,2.8 K,Al3.0Pd2.0Ce1,,,
,Monoclinic,9.5,9.5 K,-5.3 K,-5.3,10.1016/j.jallcom.2017.10.031,TRUE,"{'a': '11.463 Å', 'b': '4.4147 Å', 'c': '9.126 Å'}",,0.89 μB,8.8 emu/g,CePd2Al8,,,Al8.0Pd2.0Ce1,93% of saturation value,C 2/m,
,Tetragonal,,,,,10.1016/S0921-4526(98)00892-8,TRUE,,ThCr2Si2,,,CePd2Ge2,5.1,5.1 K,Ge2.0Pd2.0Ce1,,,
,,,,,,10.1016/j.physb.2006.01.304,TRUE,,,,,CePd2In,1.23,1.23 K,Pd2.0In1Ce1,,,
,Orthorhombic,,,-22.1 K,-22.1,10.1016/j.jallcom.2017.02.265,TRUE,"{'a': '7.491(2) Å', 'b': '4.3575(17) Å', 'c': '13.123(4) Å'}",oP24,1 μB,11.1 emu/g,CePd3Al2,1,1 K,Al2.0Pd3.0Ce1,,Pnma,2.55 μB
,Tetragonal,,,,,10.1016/j.jallcom.2017.02.265,TRUE,,ZrNi2Al5-type,,,CePd5Al2,3.5,"4.1 K, 2.9 K",Al2.0Pd5.0Ce1,,,
,Orthorhombic,,,,,10.1016/j.jallcom.2017.02.265,TRUE,,YPd2Si-type,,,CePd2Al2,3.3,3.3 K,Al2.0Pd2.0Ce1,,,
,Cubic,,,,,10.1016/j.jallcom.2017.02.265,TRUE,,Ce8Pd24Sb-type,,,Ce8Pd24Al,4.7,4.7 K,Al1Pd24.0Ce8.0,,,
,Tetragonal,,,,,10.1016/j.jallcom.2017.02.265,TRUE,,BaNiSn3-type,,,CePdAl3,6,6 K,Al3.0Pd1Ce1,,,
,Hexagonal,,,,,10.1016/j.jallcom.2017.02.265,TRUE,,PrNi2Al3-type,,,CePd2Al3,2.8,2.8 K,Al3.0Pd2.0Ce1,,,
,,2.8,2.8 K,,,10.1016/j.jallcom.2017.02.265,TRUE,,,,,CePd1.5Al5.5,,,Al5.5Pd1.5Ce1,,,
,Tetragonal,,,,,10.1016/j.jallcom.2017.02.265,FALSE,,Own type,,,CePd3Al9,0.9,0.9 K,Al9.0Pd3.0Ce1,,,
,Perovskite-like,,,-19 K,-19,10.1016/S0921-4526(98)00977-6,TRUE,{'a': '417.5 pm'},Cubic,0.22 μB,,CePd3Ga0.10,3.3,3.3 K,Ga0.1Pd3.0Ce1,,,
,Perovskite-like,,,-7 K,-7,10.1016/S0921-4526(98)00977-6,TRUE,{'a': '419.8 pm'},Cubic,0.24 μB,,CePd3Ga0.15,4,4.0 K,Ga0.15Pd3.0Ce1,,,
,Perovskite-like,,,-10 K,-10,10.1016/S0921-4526(98)00977-6,TRUE,{'a': '421.6 pm'},Cubic,0.44 μB,,CePd3Ga0.20,2.3,2.3 K,Ga0.2Pd3.0Ce1,,,
,Rhombohedral,,,-68 K,-68,10.1016/j.jssc.2011.10.001,TRUE,"{'a': '8.4903', 'b': '8.4903', 'c': '8.4903'}",R-3m,2.38 μB,,CePd3Ga8,,,Ga8.0Pd3.0Ce1,,R-3m,-1.619×10^-4 emu/mol
,Cubic,6.3,6.3 K,-40 K,-40,10.1016/j.physb.2017.10.120,TRUE,,NaPt3O4-type,2.54 μB,1 μB,CePd3S4,,,S4.0Pd3.0Ce1,,,
,,,,,,10.1016/j.physb.2017.10.120,TRUE,,,,,GdPd3S4,5.8,5.8 K,S4.0Pd3.0Gd1,,,
,,,,,,10.1016/j.physb.2017.10.120,TRUE,,,,,NdPd3S4,2,2 K,S4.0Pd3.0Nd1,,,
,Orthorhombic,,,-8 K,-8,10.1016/j.jallcom.2017.12.323,TRUE,"{'a': '0.97289 nm', 'b': '0.47663 nm', 'c': '1.01692 nm'}",,2.44 μB,,CePd3Sn2,0.6,0.6 K,Pd3.0Sn2.0Ce1,,Pnma,
,Orthorhombic,,,,,10.1016/j.jallcom.2017.12.323,FALSE,,,,,CePd3In2,2.1,2.1 K,Pd3.0In2.0Ce1,,Pnma,
,Orthorhombic,,,,,10.1016/j.jallcom.2017.12.323,TRUE,,,,,CePd3Al2,1,1 K,Al2.0Pd3.0Ce1,,Pnma,
,Orthorhombic,,,,,10.1016/j.jallcom.2017.12.323,TRUE,,,,,CePt5Ge3,1.1,1.1 K,Ge3.0Ce1Pt5.0,,,
,Tetragonal,,,-9.3 K,-9.3,10.1016/j.jallcom.2019.03.158,TRUE,"{'a': '8.6150 Å', 'c': '12.4087 Å'}",,2.49 μB,,CePd4.6Al8.4,,,Al8.4Pd4.6Ce1,,I4/mcm,2 × 10^−3 emu/mol
"1.1 T, 3.6 T",Tetragonal,,,,,10.1016/j.physb.2009.07.054,TRUE,,,1.9 μB/Ce,,CePd5Al2,3.5,"4.1 K, 2.9 K",Al2.0Pd5.0Ce1,,,
,Hexagonal ZrNiAl-type,,,,,10.1016/S0921-4526(02)02455-9,TRUE,{'c': '3.722 Å'},Kagome-like lattice,,,CePdAl,2.7,2.7 K,Al1Pd1Ce1,,,
,Hexagonal ZrBeSi-type,5.2,5.2 K,,,10.1016/S0925-8388(01)01997-1,TRUE,"{'a': '4.251 Å', 'c': '7.810 Å'}",Hexagonal,"2.45 μB (H ‖ a), 2.36 μB (H ‖ c)",,CePdP,,,P1Pd1Ce1,,P 63/mmc,
,Hexagonal ZrBeSi-type,6.2,6.2 K,,,10.1016/S0925-8388(01)01997-1,TRUE,"{'a': '4.376 Å', 'c': '7.812 Å'}",Hexagonal,"2.50 μB (H ‖ a), 2.77 μB (H ‖ c)",,CePdAs,,,As1Pd1Ce1,,P 63/mmc,
,Orthorhombic,,,-15.3 K,-15.3,10.1016/j.physb.2006.01.306,TRUE,"{'a': '6.1036 Å', 'b': '6.1624 Å', 'c': '10.3971 Å'}",,2.05 μB/Ce,,CePdGa3,5.5,5.5 K,Ga3.0Pd1Ce1,,,
,Tetragonal,,,"1.84 K (a–b plane), 18.06 K (c-axis)",9.95,10.1016/S0022-4596(03)00223-8,TRUE,"{'a': '4.350(3) Å', 'b': '4.350(3) Å', 'c': '7.922(6) Å'}",Tetragonal,"2.53 μB (a–b plane), 2.32 μB (c-axis)",,CePdGa6,10,10 K,Ga6.0Pd1Ce1,,P4/mmm,
,,,,,,10.1016/S0022-4596(03)00223-8,TRUE,,,,,CeRhIn5,3.8,3.8 K,Rh1In5.0Ce1,,,
,,,,,,10.1016/S0022-4596(03)00223-8,TRUE,,,,,Ce2RhIn8,2.8,2.8 K,Rh1In8.0Ce2.0,,,
,Orthorhombic,10.6,10.6 K,,,10.1016/j.physb.2009.07.104,TRUE,"{'a': '4.6254 Å', 'b': '10.7055 Å', 'c': '77.4425 Å'}",MgCuAl2 type,,,CePdIn2,,,Pd1In2.0Ce1,,Cmcm,
,Orthorhombic,8.1,8.1 K,,,10.1016/j.physb.2009.07.104,TRUE,,MgCuAl2 type,,,Ce0.8La0.2PdIn2,,,Pd1In2.0La0.2Ce0.8,,Cmcm,
,Orthorhombic,6.1,6.1 K,,,10.1016/j.physb.2009.07.104,TRUE,,MgCuAl2 type,,,Ce0.6La0.4PdIn2,,,Pd1In2.0La0.4Ce0.6,,Cmcm,
,Orthorhombic,14.5,14.5 K,,,10.1016/j.physb.2009.07.104,FALSE,,,,,EuPdIn2,,,Pd1In2.0Eu1,,Cmcm,
,Hexagonal,,,-32.8(4),-18.4,10.1016/j.actamat.2014.08.024,TRUE,"{'a': '7.7076', 'c': '4.2172'}",ZrNiAl-type,2.59(3),,CePdInD1.1,,,Pd1In1Ce1,,P-62m,
,Hexagonal,,,-7.0(1),-4,10.1016/j.actamat.2014.08.024,TRUE,"{'a': '7.6208', 'c': '4.1818'}",ZrNiAl-type,3.61(2),,PrPdInD1.2,,,Pd1In1Pr1,,P-62m,0.0002
,Hexagonal,5.7,5.7,0.6(4),2.3,10.1016/j.actamat.2014.08.024,TRUE,"{'a': '7.6552', 'c': '4.1612'}",ZrNiAl-type,3.45(3),,NdPdInD1.2,,,Pd1In1Nd1,,P-62m,0.0022
,Hexagonal,3,3,0.5(3),1.75,10.1016/j.actamat.2014.08.024,TRUE,"{'a': '7.5034', 'c': '3.9962'}",ZrNiAl-type,10.56(5),,HoPdInD1.2,,,Pd1In1Ho1,,P-62m,0.001
,Hexagonal,6.9,6.9,-1.2(2),-1.6,10.1016/j.actamat.2014.08.024,TRUE,"{'a': '7.5615', 'c': '3.9229'}",ZrNiAl-type,6.20(3),,ErPdInD1.2,,,Pd1In1Er1,,P-62m,0.0021
,Cubic C15 (MgCu2 type),,,,,10.1016/j.jallcom.2015.02.051,TRUE,,Face-centered cubic,,,CePt2,1.8,1.8 K,Ce1Pt2.0,,Fd-3m (No. 227),
,Cubic C15b (MgSnCu4 type),,,,,10.1016/j.jallcom.2015.02.051,TRUE,,Face-centered cubic,,,Ce0.57Pb0.43Pt2,0.35,<0.35 K,Ce0.57Pt2.0Pb0.43,,F-43m (No. 216),
,Cubic C15b (MgSnCu4 type),,,,,10.1016/j.jallcom.2015.02.051,TRUE,,Face-centered cubic,,,Ce0.67Pb0.33Pt2,0.7,0.7 K,Ce0.67Pt2.0Pb0.33,,F-43m (No. 216),
,Cubic C15b (MgSnCu4 type),,,,,10.1016/j.jallcom.2015.02.051,TRUE,,Face-centered cubic,,,Ce0.73Pb0.27Pt2,0.9,0.9 K,Ce0.73Pt2.0Pb0.27,,F-43m (No. 216),
,CePt2In2-type,,,,,10.1016/j.physb.2006.01.468,TRUE,,Monoclinic,3.57 μB,,NdPt2In2,3.52,3.52 K,In2.0Nd1Pt2.0,,,
,CePt2In2-type,50,50 K,25.5 K,25.5,10.1016/j.physb.2006.01.468,TRUE,,Monoclinic,,,GdPt2In2,16,16 K,In2.0Gd1Pt2.0,,,
,CePt3B-type,,,-45 K,-45,10.1016/j.physb.2005.01.068,TRUE,,Non-centrosymmetric,0.15 μB/f.u. at 2 K,,CePt3Si,2.2,2.2 K,Si1Ce1Pt3.0,,P4mm,
,Disordered CePt3B-type or new structure,,,-14 K,-14,10.1016/j.physb.2005.01.068,TRUE,,,0.72 μB/f.u. at 2 K,,CePt3Al,,,Al1Ce1Pt3.0,,,
,Disordered CePt3B-type or new structure,,,-17 K,-17,10.1016/j.physb.2005.01.068,TRUE,,,0.36 μB/f.u. at 2 K,,CePt3Ge,3,3 K,Ge1Ce1Pt3.0,,,
,Orthorhombic,5.9,5.9 K,,,10.1016/j.physb.2006.01.292,TRUE,"{'a': '7.208 Å', 'b': '4.489 Å', 'c': '7.719 Å'}",TiNiSi-type,1.35 μB/Ce,,CePtAl,,,Al1Ce1Pt1,,Pnma,
,Orthorhombic ε-TiNiSi,,,,,10.1016/S0921-4526(99)00940-0,TRUE,"{'a': '7.1691 Å', 'b': '4.4951 Å', 'c': '7.7715 Å'}",Orthorhombic,"2.74, 2.89, 2.70 μB/Ce for a-, b-, and c-axis respectively",,CePtGa,3.5,3.5 K,Ga1Ce1Pt1,,Pnma,Curie-Weiss behavior at high temperatures
,orthorhombic,,,-10.3 K,-10.3,10.1016/j.jallcom.2017.07.039,TRUE,"{'a': '4.50705 Å', 'b': '16.7329 Å', 'c': '7.3148 Å'}",YNiAl4-type,1.46 μB,10.3 emu/g,CePtIn4,1.65,1.65 K,In4.0Ce1Pt1,,Cmcm,
,,,,,,10.1016/j.jallcom.2017.07.039,FALSE,,,,,Ce3Pt4In13,0.95,0.95 K,In13.0Ce3.0Pt4.0,,Pm-3n,
,,,,,,10.1016/j.jallcom.2017.07.039,TRUE,,,,,Ce3PtIn11,2.2,2.2 K,In11.0Ce3.0Pt1,,P4/mmm,
,,,,,,10.1016/j.jallcom.2017.07.039,FALSE,,,,,CePt2In7,5.5,5.5 K,In7.0Ce1Pt2.0,,I4/mmm,
,Orthorhombic,,,,,10.1016/j.physb.2005.01.011,TRUE,,Monoclinic,0.2235 μB/f.u.,,CePtSn,7.5,7.5 K,Sn1Ce1Pt1,,Pnma,
,,,,,,10.1016/S0921-4526(02)02001-X,TRUE,,,,,CeRhIn5,3.7,3.7 K,Rh1In5.0Ce1,,,
,,,,,,10.1016/S0921-4526(98)01087-4,TRUE,,,,,CeRh2Si2,25,25 K,Si2.0Rh2.0Ce1,,,
,Hexagonal,120,120 K,,,10.1016/S0921-4526(02)02482-1,TRUE,"{'a': '5.48 Å', 'c': '3.09 Å'}",,0.4 μB/Ce,,CeRh3B2,,,B2.0Rh3.0Ce1,,P6/mmm,
,Orthorhombic,,,-52 K,-52,10.1016/j.physb.2007.10.150,TRUE,"{'a': '7.1121 Å', 'b': '9.6810 Å', 'c': '5.5828 Å'}",,1.16 μB,13 emu/g,CeRh3Si2,4.5,4.5 K,Si2.0Rh3.0Ce1,,"Imma, No. 74",
,Tetragonal,,,-160 K,-160,10.1016/j.jallcom.2019.04.026,TRUE,"{'a': '9.134', 'c': '15.605'}",,2.54 μB,,CeRh4Al15,,,Al15.0Rh4.0Ce1,,P42/nmc,
,Orthorhombic,,,,,10.1016/j.physb.2005.01.013,TRUE,,,2.3 μB/Ce,1.75 μB/Ce at high fields,CeRhGe,9.4,9.4 K,Ge1Rh1Ce1,,Pnma,
,Tetragonal,,,,,10.1016/S0921-4526(00)00659-1,TRUE,,,2.65 μB,,CeRhSi3,1.8,1.8 K,Si3.0Rh1Ce1,,,
,Cubic,,,-26 K,-26,10.1016/S0921-4526(98)01167-3,TRUE,"{'a': '9.273 Å', 'b': '9.273 Å', 'c': '9.273 Å'}",Filled CoAs3 structure,2.35 μB,,CeRu4Sb12,,,Ru4.0Sb12.0Ce1,,,
,Tetragonal,,,80 K,80,10.1016/j.physb.2006.01.308,TRUE,,,2.88 μB,,CeRu4Sn6,,,Ru4.0Sn6.0Ce1,,,
,Tetragonal,7,7 K,-232 K,-232,10.1016/j.jallcom.2017.01.151,TRUE,"{'a': '6.1414 Å', 'b': '6.1414 Å', 'c': '13.751 Å'}",Body-centered,2.54 μB,,CeRuGe5,,,Ge5.0Ru1Ce1,,I4/mcm,
0.1 T,Tetragonal,14,14 K,"{'Theta_W_c': '-250 K', 'Theta_W_ab': '4.2 K'}",127.1,10.1016/j.jcrysgro.2007.10.045,TRUE,"{'a': '4.027 Å', 'c': '8.259 Å'}",ZrCuSiAs type,"{'H_perpendicular_c': '1.2 μB', 'H_parallel_c': '0.43 μB'}",,CeRuPO,,,O1P1Ru1Ce1,0.3 μB,,
,,,,,,10.1016/S0921-4526(98)00785-6,TRUE,,,,,CeSb,16.2,16.2 K,Sb1Ce1,,,
,Orthorhombic,15,15 K,,,10.1016/S0921-4526(99)00961-8,TRUE,,,1.1 μB/Ce,,CeSb2,,,Sb2.0Ce1,,,
,Cubic,,,,,10.1016/S0921-4526(01)01107-3,TRUE,,NaCl-type,,,CeSb,16,16 K,Sb1Ce1,,,
,Cubic,,,,,10.1016/S0921-4526(01)01107-3,TRUE,,,,,CeSbNi0.08,8.5,8.5 K,Ni0.08Sb1Ce1,,,
,Tetragonal,,,,,10.1016/j.physb.2017.10.075,TRUE,,,,,CeScGe,46,46 K,Sc1Ge1Ce1,,,
,,,,,,10.1016/j.physb.2017.10.075,TRUE,,,,,CeSc0.65Ti0.35Ge,20,20 K,Sc0.65Ti0.35Ge1Ce1,,,
,,7,7 K,,,10.1016/j.physb.2017.10.075,TRUE,,,,,CeSc0.5Ti0.5Ge,,,Sc0.5Ti0.5Ge1Ce1,,,
,Rock-salt,,,-5 K to 5 K,-5,10.1016/j.physb.2006.01.278,TRUE,,Cubic,2.4 Bohr magnetons per cerium ion,,CeTe,2.2,2.2 K,Te1Ce1,,,
,Tetragonal,,,,,10.1016/j.physb.2005.05.050,TRUE,,,0.40 and 0.98 μB,,CeTe2,4.3,4.3 K,Te2.0Ce1,,,
,Cubic,,,-53 K,-53,10.1016/j.jssc.2012.06.035,TRUE,{'a': '14.512'},,3.56 μB/mol,,PrCr2Al20,0.4,<0.4 K,Al20.0Cr2.0Pr1,,Fd-3m,
,Cubic,,,-0.76 K,-0.76,10.1016/j.jssc.2012.06.035,TRUE,{'a': '14.484'},,0.5 μB/mol,,SmCr2Al20,1.8,1.8 K,Al20.0Cr2.0Sm1,,Fd-3m,
,Cubic,,,-40 K,-40,10.1016/j.jssc.2012.06.035,TRUE,{'a': '14.725'},,3.43 μB/mol,,PrTi2Al20,2,2.0 K,Al20.0Ti2.0Pr1,,Fd-3m,
,Cubic,,,-55 K,-55,10.1016/j.jssc.2012.06.035,TRUE,{'a': '14.567'},,3.57 μB/mol,,PrV2Al20,0.6,0.6 K,Al20.0V2.0Pr1,,Fd-3m,
,Cubic,,,-6.6 K,-6.6,10.1016/j.jssc.2012.06.035,TRUE,{'a': '14.705'},,0.55 μB/mol,,SmTi2Al20,6.4,6.4 K,Al20.0Ti2.0Sm1,,Fd-3m,
,Cubic,,,-5 K,-5,10.1016/j.jssc.2012.06.035,TRUE,{'a': '14.550'},,0.46 μB/mol,,SmV2Al20,2.9,2.9 K,Al20.0V2.0Sm1,,Fd-3m,
,CeFeSi-type,,,-20 K,-20,10.1016/S0925-8388(98)00904-9,TRUE,"{'a': '4.143 Å', 'c': '7.960 Å'}",Tetragonal,2.7 μB/mol,,CeTiGe,,,Ti1Ge1Ce1,,P4/nmm,
,CeFeSi-type,,,26 K,26,10.1016/S0925-8388(98)00904-9,TRUE,"{'a': '4.136 Å', 'c': '7.913 Å'}",Tetragonal,3.5 μB/mol,,PrTiGe,62.5,"70 K, 55 K",Ti1Ge1Pr1,,P4/nmm,
,CeFeSi-type,,,93 K,93,10.1016/S0925-8388(98)00904-9,TRUE,"{'a': '4.114 Å', 'c': '7.857 Å'}",Tetragonal,3.6 μB/mol,,NdTiGe,120,"150 K, 90 K",Ti1Ge1Nd1,,P4/nmm,
,CeFeSi-type,,,,,10.1016/S0925-8388(98)00904-9,TRUE,"{'a': '4.077 Å', 'c': '7.742 Å'}",Tetragonal,,,SmTiGe,237.5,"260 K, 215 K",Ti1Ge1Sm1,,P4/nmm,
,CeFeSi-type,,,317 K,317,10.1016/S0925-8388(98)00904-9,TRUE,"{'a': '4.064 Å', 'c': '7.712 Å'}",Tetragonal,8.3 μB/mol,,GdTiGe,412,412 K,Ti1Ge1Gd1,,P4/nmm,
,CeFeSi-type,,,263 K,263,10.1016/S0925-8388(98)00904-9,TRUE,"{'a': '4.036 Å', 'c': '7.634 Å'}",Tetragonal,9.9 μB/mol,,TbTiGe,270,270 K,Ti1Ge1Tb1,,P4/nmm,
,CeFeSi-type,,,155 K,155,10.1016/S0925-8388(98)00904-9,TRUE,"{'a': '4.028 Å', 'c': '7.602 Å'}",Tetragonal,10.7 μB/mol,,DyTiGe,170,170 K,Ti1Ge1Dy1,,P4/nmm,
5 kOe,CeFeSi-type,,,103 K,103,10.1016/S0925-8388(98)00904-9,TRUE,"{'a': '4.018 Å', 'c': '7.556 Å'}",Tetragonal,10.7 μB/mol,,HoTiGe,100,"115 K, 85 K",Ti1Ge1Ho1,,P4/nmm,
2 kOe,CeFeSi-type,,,34 K,34,10.1016/S0925-8388(98)00904-9,TRUE,"{'a': '3.997 Å', 'c': '7.521 Å'}",Tetragonal,10.0 μB/mol,2.5 μB/f.u.,ErTiGe,41,41 K,Ti1Ge1Er1,,P4/nmm,
2 kOe,CeFeSi-type,,,1 K,1,10.1016/S0925-8388(98)00904-9,TRUE,"{'a': '3.988 Å', 'c': '7.490 Å'}",Tetragonal,7.6 μB/mol,3.5 μB/f.u.,TmTiGe,15,15 K,Ti1Ge1Tm1,,P4/nmm,
,Orthorhombic,,,-28 K,-28,10.1016/j.jssc.2015.01.023,TRUE,"{'a': '5.5580 Å', 'b': '7.8369 Å', 'c': '5.5830 Å'}",Pnma,2.43 μB,,CeTiNO2,,,N1O2.0Ti1Ce1,,Pnma,
,Orthorhombic,,,-42 K,-42,10.1016/j.jssc.2015.01.023,TRUE,"{'a': '5.5468 Å', 'b': '7.8142 Å', 'c': '5.5514 Å'}",Pnma,3.63 μB,,PrTiNO2,,,N1O2.0Ti1Pr1,,Pnma,
,Orthorhombic,,,-36 K,-36,10.1016/j.jssc.2015.01.023,TRUE,"{'a': '5.541 Å', 'b': '7.796 Å', 'c': '5.526 Å'}",Pnma,3.47 μB,,NdTiNO2,,,N1O2.0Ti1Nd1,,Pnma,
,,,,,,10.1016/j.physb.2007.10.028,TRUE,,,,,CeTl3,3.9,3.9 K,Ce1Tl3.0,,,
,,,,,,10.1016/j.physb.2007.10.028,TRUE,,,,,CeIn3,10,10 K,In3.0Ce1,,,
,Rhombohedral,15,15 K,25 K,25,10.1016/j.jssc.2006.06.015,TRUE,,PuNi3-type,1.60 μB,0.33 μB (5 K),LaY2Ni9,,,Ni9.0Y2.0La1,,R-3m,0.222 ×10^6 μB (290 K)
,Rhombohedral,92,92 K,84 K,84,10.1016/j.jssc.2006.06.015,TRUE,,PuNi3-type,1.43 μB,0.23 μB (5 K),CeY2Ni9,,,Ni9.0Y2.0Ce1,,R-3m,0.209 ×10^6 μB (290 K)
,Rhombohedral,77,77 K,42 K,42,10.1016/j.jssc.2006.06.015,TRUE,,PuNi3-type,2.38 μB,0.47 μB (5 K),CeY2Ni9H8,,,H8.0Ni9.0Y2.0Ce1,,R-3m,0.481 ×10^6 μB (290 K)
,Orthorhombic,,,-44.6 K,-44.6,10.1016/j.jssc.2003.08.024,TRUE,"{'a': '4.0234 Å', 'b': '13.065 Å', 'c': '9.885 Å'}",Cmcm,5.26 μB,,CeYbSe3,,,Se3.0Ce1Yb1,,Cmcm,
,Orthorhombic,,,-107.6 K,-107.6,10.1016/j.jssc.2003.08.024,TRUE,"{'a': '3.9780 Å', 'b': '13.040 Å', 'c': '9.860 Å'}",Cmcm,4.11 μB,,SmYbSe3,,,Se3.0Sm1Yb1,,Cmcm,
,Orthorhombic,,,,,10.1016/j.jssc.2003.08.024,FALSE,,GdFeO3-type,,,LaErO3,2.4,2.4 K,O3.0La1Er1,,,
,HfCuSi2-type,,,"{'Theta_p': '-3.8 K', 'Effective_Magnetic_Moment': '2.63 μB'}",3.215,10.1016/j.jssc.2011.07.002,TRUE,"{'a': '4.0298', 'c': '10.222'}",Tetragonal,,,CeZn0.67As2,,,Zn0.67As2.0Ce1,,P4/nmm,
,HfCuSi2-type,,,"{'Theta_p': '-4.0 K', 'Effective_Magnetic_Moment': '3.80 μB'}",3.9,10.1016/j.jssc.2011.07.002,TRUE,"{'a': '4.0100', 'c': '10.202'}",Tetragonal,,,PrZn0.67As2,,,Zn0.67As2.0Pr1,,P4/nmm,
,HfCuSi2-type,,,"{'Theta_p': '-9.1 K', 'Effective_Magnetic_Moment': '3.83 μB'}",6.465,10.1016/j.jssc.2011.07.002,TRUE,"{'a': '3.9890', 'c': '10.163'}",Tetragonal,,,NdZn0.67As2,,,Zn0.67As2.0Nd1,,P4/nmm,
,HfCuSi2-type,2.5,2.5K,+1.2K,1.2,10.1016/j.jssc.2006.08.011,TRUE,"{'a': '4.3626', 'c': '10.4150'}",tetragonal,2.24 μB,,CeZn0.6Sb2,,,Zn0.6Sb2.0Ce1,,P4/nmm,2.1×10^-3 emu/mol
,HfCuSi2-type,,,-17.4K,-17.4,10.1016/j.jssc.2006.08.011,TRUE,"{'a': '4.2581', 'c': '10.2309'}",tetragonal,9.83 μB,,TbZn0.6Sb2,10,10K,Zn0.6Sb2.0Tb1,,P4/nmm,0 emu/mol
,Tetragonal,,,+2.9 K,2.9,10.1016/j.jssc.2012.12.026,TRUE,"{'a': '4.0804', 'c': '16.089'}",Primitive,2.60 μB,,CeZn2As3,,,Zn2.0As3.0Ce1,,P4/nmm,Paramagnetic
,Tetragonal,,,4.4 K,4.4,10.1016/j.jallcom.2010.07.227,TRUE,"{'a': '4.2600', 'c': '10.7192'}",BaAl4-type,2.50 μB,,CeZn2Ga2,,,Zn2.0Ga2.0Ce1,,I4/mmm,
,Tetragonal,,,2.8 K,2.8,10.1016/j.jallcom.2010.07.227,TRUE,"{'a': '4.2410', 'c': '10.7317'}",BaAl4-type,3.62 μB,1.7 μB at 5 T,PrZn2Ga2,7,7 K,Zn2.0Ga2.0Pr1,,I4/mmm,
,Tetragonal,,,11.5 K,11.5,10.1016/j.jallcom.2010.07.227,TRUE,"{'a': '4.2103', 'c': '10.7663'}",BaAl4-type,3.58 μB,2 μB at 5 T,NdZn2Ga2,3,3 K,Zn2.0Ga2.0Nd1,,I4/mmm,
,Tetragonal,,,27.2 K,27.2,10.1016/j.jallcom.2010.07.227,TRUE,"{'a': '4.1714', 'c': '10.7977'}",BaAl4-type,0.56 μB,,SmZn2Ga2,16,16 K,Zn2.0Ga2.0Sm1,,I4/mmm,
,fcc,1380,1380 K,,,10.1016/S0022-3093(00)00262-3,TRUE,,,,,Co,,,Co1,,,
,amorphous,1050,1050 K,,,10.1016/S0022-3093(00)00262-3,TRUE,,,,,Co90B10,,,B10.0Co90.0,,,
,amorphous,900,900 K,,,10.1016/S0022-3093(00)00262-3,TRUE,,,,,Co81.5B18.5,,,B18.5Co81.5,,,
,amorphous,650,650 K,,,10.1016/S0022-3093(00)00262-3,TRUE,,,,,Co70B30,,,B30.0Co70.0,,,
,Tetragonal Rutile,,,−60 K,60,10.1016/j.jallcom.2019.05.325,TRUE,,,,3.56 emu/g,Sn0.85Co0.075Zn0.075O2,,,O2.0Co0.075Zn0.075Sn0.85,,P42/mnm,
454 Gauss,Cubic zincblende,519,519 K,,,10.1016/j.jallcom.2013.07.082,TRUE,,Cubic,,87.69 × 10^-4 emu/g,Cd0.96Co0.04S,,,S1Co0.04Cd0.96,21.98 × 10^-4 emu/g,,
515 Oe at 5 K,Hexagonal,300,Above room temperature,,,10.1016/j.jallcom.2017.09.288,TRUE,,,3.09 μB/Co atom at 5 K,64.29 emu/cm^3 at 5 K,Co0.04W0.96Se2,,,Co0.04Se2.0W0.96,,,
,,1250,1250 K,"{'θp(LI)': '1279 K', 'θp(LII)': '1056 K'}",1167.5,10.1016/j.jnoncrysol.2019.119583,TRUE,,,,,Co80B20,,,B20.0Co80.0,,,
,,,,"{'θp(LI)': '1351 K', 'θp(LII)': '1132 K'}",1241.5,10.1016/j.jnoncrysol.2019.119583,TRUE,,,,,Co81.5B18.5,,,B18.5Co81.5,,,
,,,,"{'θp(LI)': '1363 K', 'θp(LII)': '1142 K'}",1252.5,10.1016/j.jnoncrysol.2019.119583,TRUE,,,,,Co83B17,,,B17.0Co83.0,,,
600 Oe,,,,,,10.1016/j.actamat.2004.11.033,TRUE,,,,9 emu/g,Co,38,38 K,Co1,,,
,,,,,,10.1016/j.actamat.2004.11.033,TRUE,,,,,CoF2,38,38 K,F2.0Co1,,,
,Bixbyite,300,Room Temperature,,,10.1016/j.physb.2021.413158,TRUE,,Cubic,,,Ce0.95Co0.05O2,,,O2.0Co0.05Ce0.95,,,
,Ilmenite-type,,,,,10.1016/j.jssc.2009.01.011,TRUE,,,,,CoTiO3,38,38 K,O3.0Ti1Co1,,,
,,,,,,10.1016/j.jssc.2009.01.011,TRUE,,,,,Co3O4,33,33 K,O4.0Co3.0,,,
,,13,13 K,,,10.1016/j.jallcom.2019.07.132,TRUE,,,,,Co,,,Co1,,,
,,,,,,10.1016/j.jallcom.2019.07.132,TRUE,,,,,CoFe2O4,223,223 K,O4.0Fe2.0Co1,,,
,,,,,,10.1016/j.tsf.2016.12.052,TRUE,,,,,CoO,291,291 K,O1Co1,,,
,Rhombohedral,30,30 K,-0.02266 K,-0.02266,10.1016/j.jallcom.2016.04.023,TRUE,,,0.175 μB,,Co0.08Bi1.92Se3,,,Co0.08Se3.0Bi1.92,,R3m (166),
,,20,20 K,,,10.1016/j.jallcom.2016.04.023,FALSE,,,0.4 μB,,Cr0.15Bi1.85Se3,,,Cr0.15Se3.0Bi1.85,,,
1 kAm−1,fcc,863,863 K,,,10.1016/j.physb.2020.412429,TRUE,{'a': '8.334 Å'},,,58 Am2kg−1,Fe3O4,,,O4.0Fe3.0,,,
8 kAm−1,fcc,857,857 K,,,10.1016/j.physb.2020.412429,TRUE,{'a': '8.319 Å'},,,58 Am2kg−1,Co0.1Fe2.9O4,,,O4.0Fe2.9Co0.1,,,
27 kAm−1,fcc,849,849 K,,,10.1016/j.physb.2020.412429,TRUE,{'a': '8.337 Å'},,,58 Am2kg−1,Co0.3Fe2.7O4,,,O4.0Fe2.7Co0.3,,,
,,793,793 K,,,10.1016/j.physb.2020.412429,TRUE,,,,,CoFe2O4,,,O4.0Fe2.0Co1,,,
,orthorhombic,,,,,10.1016/j.jallcom.2006.04.001,TRUE,,,,,Co0.4Fe0.6MnP,310,310K,P1Mn1Fe0.6Co0.4,,,
,orthorhombic,,,,,10.1016/j.jallcom.2006.04.001,FALSE,,,,,FeMnP,265,265K,P1Mn1Fe1,,,
,orthorhombic,600,600K,,,10.1016/j.jallcom.2006.04.001,FALSE,,,,,CoMnP,,,P1Mn1Co1,,,
,L10 (tetragonal),850,800-900 K,,,10.1016/j.jallcom.2017.12.202,TRUE,,,,,CoPt,,,Co1Pt1,,,
,L10 (tetragonal),850,800-900 K,,,10.1016/j.jallcom.2017.12.202,TRUE,,,,,FePt,,,Fe1Pt1,,,
,L10 (tetragonal),850,800-900 K,,,10.1016/j.jallcom.2017.12.202,TRUE,,,,,Co0.75Fe0.25Pt,,,Fe0.25Co0.75Pt1,,,
,L10 (tetragonal),850,800-900 K,,,10.1016/j.jallcom.2017.12.202,TRUE,,,,,Co0.5Fe0.5Pt,,,Fe0.5Co0.5Pt1,,,
,L10 (tetragonal),850,800-900 K,,,10.1016/j.jallcom.2017.12.202,TRUE,,,,,Co0.25Fe0.75Pt,,,Fe0.75Co0.25Pt1,,,
,Body-centered cubic (bcc),1173.15,900 °C,,,10.1016/j.physb.2018.09.010,TRUE,,,,,Co0.72Fe0.28,,,Fe0.28Co0.72,,I 4 ̄ 3 m (217),
,Pyrite,120,120 K,,,10.1016/j.tsf.2022.139228,FALSE,"{'a': '5.485 Å', 'b': '5.485 Å', 'c': '5.485 Å'}",Cubic,"Co: -0.804 μB, Fe: -0.244 μB",,Co0.75Fe0.25S2,,,S2.0Fe0.25Co0.75,,Pa-3 (No. 205),
"Varies with strain, e.g., ~60 Oe at φ = 0°",FCC,,,,,10.1016/j.actamat.2019.04.015,TRUE,,NaCl,,,Co0.7Ni0.3O,360,360 K,O1Co0.7Ni0.3,,,
,Inverted Spinel,175,175 K,,,10.1016/j.jssc.2013.10.048,TRUE,{'a': '8.3540 Å'},Cubic,,16.3 emu/g,CoCr1.5Fe0.5O4,,,O4.0Cr1.5Fe0.5Co1,,Fd-3m,
,Inverted Spinel,340,~340 K,,,10.1016/j.jssc.2013.10.048,TRUE,{'a': '8.3718 Å'},Cubic,,42.1 emu/g,CoCrFeO4,,,O4.0Cr1Fe1Co1,,Fd-3m,
,Normal Spinel,96,96 K,,,10.1016/j.jssc.2013.10.048,TRUE,{'a': '8.3323 Å'},Cubic,,,Co0.9Ni0.1Cr2O4,,,O4.0Cr2.0Co0.9Ni0.1,,Fd-3m,
,Inverted Spinel,793,793 K,,,10.1016/j.jssc.2013.10.048,TRUE,{'a': '8.3899 Å'},Cubic,,,CoFe2O4,,,O4.0Fe2.0Co1,,Fd-3m,
