Repository: sanjayganeshprabu/Computational-Modeling-and-Predictive-Analytics-for-Materials-Data

# Computational-Modeling-and-Predictive-Analytics-for-Materials-Data-

File: MODIFIED magnetic_materials.csv (part 17 of 112)
Coercivity,Crystal_Structure,Curie,Curie(Tc),Curie_Weiss,Curie_Weiss(θp),DOI,Experimental,Lattice_Parameters,Lattice_Structure,Magnetic_Moment,Magnetization,Material_Name,Neel,Neel(Tn),New_Column_Concatenated,Remanence,Space_Group,Susceptibility
25.2 Oe,Cubic Spinel,7.45,5.7-9.2 K,-78.2 K,-78.2,10.1016/j.jallcom.2020.155933,TRUE,{'a': '8.093 Å'},Face-centered cubic,4.10 μB,,Co1.34Al0.66O4,,,O4.0Al0.66Co1.34,0.004 emu/g,Fd3-m,
,Cubic Spinel,6.45,5.2-7.7 K,-93.7 K,-93.7,10.1016/j.jallcom.2020.155933,TRUE,{'a': '8.092 Å'},Face-centered cubic,4.19 μB,,Co1.20Al0.80O4,,,O4.0Al0.8Co1.2,,Fd3-m,
,Cubic Spinel,6.1,5.4-6.8 K,-84.2 K,-84.2,10.1016/j.jallcom.2020.155933,TRUE,{'a': '8.091 Å'},Face-centered cubic,4.07 μB,,Co0.93Al1.07O4,,,O4.0Al1.07Co0.93,,Fd3-m,
,Cubic Spinel,,,,,10.1016/j.jallcom.2020.155933,TRUE,,Face-centered cubic,,,Co3O4,35,30-40 K,O4.0Co3.0,,,
,"Cubic (B2) at high T, Tetragonal (L10) at low T",269,269 K,,,10.1016/j.jallcom.2007.02.008,TRUE,"{'a': '5.803 Å (Cubic), 3.83 Å (Tetragonal)', 'c': '3.10 Å (Tetragonal)'}","Cubic (B2) at high T, Tetragonal (L10) at low T",,,Co1.28Ni1.17Al,,,Al1Co1.28Ni1.17,,,
,Cubic Spinel,718.15,445 °C,,,10.1016/j.jallcom.2017.01.061,TRUE,{'a': '8.392 Å'},Face Centered Cubic,,76 Am^2/kg,Co1.2Zr0.2Fe1.6O4,,,O4.0Fe1.6Co1.2Zr0.2,,,
,Cubic Spinel,745.15,472 °C,,,10.1016/j.jallcom.2017.01.061,TRUE,{'a': '8.358 Å'},Face Centered Cubic,,,Co1.2Ti0.2Fe1.6O4,,,O4.0Ti0.2Fe1.6Co1.2,,,
4.5 kA/m,Cubic Spinel,790.15,517 °C,,,10.1016/j.jallcom.2017.01.061,TRUE,{'a': '8.375 Å'},Face Centered Cubic,,76 Am^2/kg,CoFe2O4,,,O4.0Fe2.0Co1,,,
,Cubic,170,170K,,,10.1016/j.jcrysgro.2012.01.053,TRUE,{'a': '0.826 nm'},Fd-3m,0.5 μB per formula unit,,Co2MnO4,,,O4.0Mn1Co2.0,,SG-227,
,Tetragonal,160,160K,,,10.1016/j.jcrysgro.2012.01.053,TRUE,"{'a': '0.821 nm', 'c': '0.866 nm'}",I4_1/amd,0.35 μB per formula unit,,Co1.5Mn1.5O4,,,O4.0Mn1.5Co1.5,,SG-141,
,,923.15,600-700°C,,,10.1016/j.physb.2010.01.036,TRUE,"{'a': '3.2471-3.2569 Å', 'c': '5.2009-5.2211 Å'}",,,,Zn0.99Co0.01O,,,O1Co0.01Zn0.99,,P63mc,
,,,,-38 K,-38,10.1016/j.jallcom.2021.161111,TRUE,,,7.51 μB,,Co2.5Zn0.5TeO6,,,O6.0Co2.5Zn0.5Te1,,C2/c,
,,,,-33 K,-33,10.1016/j.jallcom.2021.161111,TRUE,,,6.55 μB,,Co2ZnTeO6,,,O6.0Co2.0Zn1Te1,,C2/c,
,,,,-22 K,-22,10.1016/j.jallcom.2021.161111,TRUE,,,5.49 μB,,Co1.5Zn1.5TeO6,,,O6.0Co1.5Zn1.5Te1,,C2/c,
,,,,-18 K,-18,10.1016/j.jallcom.2021.161111,TRUE,,,4.62 μB,,CoZn2TeO6,,,O6.0Co1Zn2.0Te1,,C2/c,
,,,,,,10.1016/j.jallcom.2021.161111,TRUE,,,,,Co3TeO6,26,26 K,O6.0Co3.0Te1,,C2/c,
,,,,,,10.1016/j.jallcom.2021.161111,TRUE,,,,,Co2.8Zn0.2TeO6,23,23 K,O6.0Co2.8Zn0.2Te1,,C2/c,
,,,,,,10.1016/j.jallcom.2021.161111,TRUE,,,,,Co2.6Zn0.4TeO6,21,21 K,O6.0Co2.6Zn0.4Te1,,C2/c,
,fcc,673.15,400 °C,,,10.1016/S0040-6090(96)09578-8,TRUE,{'a': '4.03 Å'},,,,Co50Cu50,,,Co50.0Cu50.0,,,
,fcc,563.15,290 °C,,,10.1016/S0040-6090(96)09578-8,TRUE,{'a': '3.41 Å'},,,,Co50Cu50,,,Co50.0Cu50.0,,,
,fcc,673.15,400 °C,,,10.1016/S0040-6090(96)09578-8,TRUE,{'a': '3.41 Å'},,,,Co25Cu75,,,Co25.0Cu75.0,,,
8.439 A/m,Amorphous,627,627 K,,,10.1016/j.jallcom.2024.173713,TRUE,{'a': '2.8274 Å'},,,972.4 mT,Co28Fe28Ni19Si13B12,,,B12.0Si13.0Fe28.0Co28.0Ni19.0,482.1 mT,,
3.48 A/m,,1023,1023 K,,,10.1016/j.jallcom.2024.173713,FALSE,,,,0.59 T,Fe24Co24Ni24Si13B9Cr6,,,B9.0Si13.0Cr6.0Fe24.0Co24.0Ni24.0,,,
5.82 A/m,,973,973 K,,,10.1016/j.jallcom.2024.173713,FALSE,,,,0.43 T,Fe24Co24Ni24Si13B9V6,,,B9.0Si13.0V6.0Fe24.0Co24.0Ni24.0,,,
1.7 A/m,,686,686 K,,,10.1016/j.jallcom.2024.173713,TRUE,,,,1.49 T,Fe80Si9B11,,,B11.0Si9.0Fe80.0,,,
2.9 A/m,,593,593 K,,,10.1016/j.jallcom.2024.173713,TRUE,,,,1.40 T,Fe72Si19.2B4.8Nb4,,,B4.8Si19.2Fe72.0Nb4.0,,,
5.2 A/m,,597,597 K,,,10.1016/j.jallcom.2024.173713,TRUE,,,,1.67 T,Fe83Si2B11P3C1,,,B11.0C1.0Si2.0P3.0Fe83.0,,,
,Tetragonal,433,433 K,,,10.1016/j.jallcom.2010.08.019,TRUE,,CuAl2 type,,462 kA/m at 280 K,Co2B,,,B1Co2.0,,,
,,785,785 K,,,10.1016/j.jallcom.2010.08.019,TRUE,,,,,Fe5SiB2,,,B2.0Si1Fe5.0,,,
,,410,410 K,,,10.1016/j.jallcom.2010.08.019,TRUE,,,,,Mn5SiB2,,,B2.0Si1Mn5.0,,,
1 mT,L21,750,750 K,,,10.1016/j.jssc.2003.07.002,TRUE,{'a': '5.737 Å'},Cubic,3.4 μB per formula unit,93 emu/g at 6.5 K and 1 T,Co2Cr0.6Fe0.4Al,,,Al1Cr0.6Fe0.4Co2.0,2 emu/g,Fm-3m,
,,300,<300 K,,,10.1016/j.jssc.2003.07.002,TRUE,,,,,Fe3O4,,,O4.0Fe3.0,,,
,,300,<300 K,,,10.1016/j.jssc.2003.07.002,TRUE,,,,,CrO2,,,O2.0Cr1,,,
25 Oe,Cubic,1117,1117 K,,,10.1016/j.jallcom.2018.03.157,TRUE,{'a': '5.748 Å'},L21,2.68 μB/f.u,63.73 emu/gm,Co2FeGa,,,Fe1Co2.0Ga1,,Fm-3m,
25 Oe,Cubic,905,905 K,,,10.1016/j.jallcom.2018.03.157,TRUE,{'a': '5.748 Å'},L21,2.35 μB/f.u,54.04 emu/gm,Co2FeGa,,,Fe1Co2.0Ga1,,Fm-3m,
,fcc L21,900,900 K,,,10.1016/j.tsf.2009.10.107,TRUE,{'a': '0.566 nm'},,5.5~6.0 μB/f.u.,1000 emu/cm³,Co2FeSi,,,Si1Fe1Co2.0,,,
0.18 kA/m,Cubic L21,1111,1111 K,,,10.1016/j.physb.2023.415463,TRUE,{'a': '0.5689 nm'},,,144 Am^2/kg,Co2FeSi0.5Al0.5,,,Al0.5Si0.5Fe1Co2.0,0.20 Am^2/kg,,
0.22 kA/m,Cubic L21,1038,1038 K,,,10.1016/j.physb.2023.415463,TRUE,{'a': '0.5647 nm'},,,145 Am^2/kg,Co2FeSi,,,Si1Fe1Co2.0,0.31 Am^2/kg,,
0.28 kA/m,Cubic L21,1183,1183 K,,,10.1016/j.physb.2023.415463,TRUE,{'a': '0.5714 nm'},,,138 Am^2/kg,Co2FeAl,,,Al1Fe1Co2.0,0.32 Am^2/kg,,
15.92 kA/m,L21,995,995 K,,,10.1016/j.tsf.2024.140311,TRUE,{'a': '5.6902 Å'},Cubic,5.08 μB/f.u.,1023.38 kA/m,Co2FeSn,,,Fe1Co2.0Sn1,,,
16.00 kA/m,L21,1005,1005 K,,,10.1016/j.tsf.2024.140311,TRUE,{'a': '5.6891 Å'},Cubic,5.14 μB/f.u.,1035.31 kA/m,Co2FeSn,,,Fe1Co2.0Sn1,,,
21.49 kA/m,L21,1123,1123 K,,,10.1016/j.tsf.2024.140311,TRUE,{'a': '5.6892 Å'},Cubic,5.18 μB/f.u.,1044.34 kA/m,Co2FeSn,,,Fe1Co2.0Sn1,,,
,Heusler,700,700 K,,,10.1016/j.physb.2020.412761,TRUE,,L21,,81.3 emu/g,Co2MnGa,,,Mn1Co2.0Ga1,,,
,Heusler,1015,1015 K,,,10.1016/j.physb.2020.412761,TRUE,,L21,,130 emu/g,Co2MnSi,,,Si1Mn1Co2.0,,,
,Hexagonal,,,,,10.1016/j.jssc.2009.11.024,TRUE,"{'a': '5.7693', 'c': '9.9070'}",,4.0 μB/Co,,Co2Mo3O8,40,40 K,O8.0Co2.0Mo3.0,,P63mc,
,Hexagonal,,,,,10.1016/j.jssc.2009.11.024,TRUE,"{'a': '5.8003', 'c': '10.2425'}",,4.36 μB/Mn,,Mn2Mo3O8,43,43 K,O8.0Mn2.0Mo3.0,,P63mc,
,Cubic pyrochlore,,,-43 K,-43,10.1016/j.jssc.2010.01.025,TRUE,{'a': '10.1664 Å'},Cubic,5.2 μB,,Mn2Sb2O7,,,O7.0Mn2.0Sb2.0,0.80 emu/mol,Fd-3m,
,Cubic pyrochlore,,,-42 K,-42,10.1016/j.jssc.2010.01.025,TRUE,{'a': '10.0489 Å'},Cubic,3.6 μB,,Co2Sb2O7,,,O7.0Co2.0Sb2.0,6.10 emu/mol,Fd-3m,
,Cubic pyrochlore,,,-38 K,-38,10.1016/j.jssc.2010.01.025,TRUE,{'a': '9.9685 Å'},Cubic,2.7 μB,,Ni2Sb2O7,,,O7.0Ni2.0Sb2.0,2.43 emu/mol,Fd-3m,
,,50,50 K,,,10.1016/S0022-3093(00)00136-8,TRUE,,,,,Co2SiO4,50,50 K,O4.0Si1Co2.0,,,
,,,,,,10.1016/S0022-3093(00)00136-8,FALSE,,,,,Fe2SiO4,65.3,65.3 K,O4.0Si1Fe2.0,,,
,,,,,,10.1016/S0022-3093(00)00136-8,FALSE,,,,,Ni2SiO4,32,32.0 K,O4.0Si1Ni2.0,,,
,,,,,,10.1016/S0022-3093(00)00136-8,FALSE,,,,,Mn2SiO4,47.1,47.1 K,O4.0Si1Mn2.0,,,
,Inverse Spinel,,,,,10.1016/j.jallcom.2020.156962,TRUE,{'a': '8.6363'},Cubic,,,Co2SnO4,41,41 K,O4.0Co2.0Sn1,,Fd-3m,
,Inverse Spinel,,,-8.64 K,-8.64,10.1016/j.jallcom.2020.156962,TRUE,{'a': '8.6465'},Cubic,,,CoZnSnO4,,,O4.0Co1Zn1Sn1,,Fd-3m,
,L21,263.25,263.25 K,,,10.1016/j.jssc.2018.11.011,FALSE,{'a': '5.88 Å'},Cubic,3.00 μB,,Co2TaSi,,,Si1Co2.0Ta1,,Fm-3m,
,L21,158.65,158.65 K,,,10.1016/j.jssc.2018.11.011,FALSE,{'a': '5.95 Å'},Cubic,3.00 μB,,Co2TaGe,,,Co2.0Ge1Ta1,,Fm-3m,
,Hexagonal,50,50 K,"{'H//ab': '-74.33 K', 'H//c': '-49.35 K'}",61.84,10.1016/j.jallcom.2024.173884,TRUE,"{'a': '3.844 Å', 'b': '3.844 Å', 'c': '5.385 Å'}",P63/mmc,,,Co2Te3,8,8 K,Co2.0Te3.0,,P63/mmc,"{'H//ab': '(8.24 ± 0.01)×10^-7 emu/g Oe', 'H//c': '(1.04 ± 0.01)×10^-6 emu/g Oe'}"
,XA-II,583,583 K,,,10.1016/j.physb.2022.414458,TRUE,{'a': '5.8408 Å'},Cubic,0.9999 μB,,Co2TiAl,,,Al1Ti1Co2.0,,,
82 Oe,B2,360,360 K,,,10.1016/j.jallcom.2023.171980,TRUE,{'a': '5.72 Å'},Face-centered cubic,1.85 μB,271 emu/cc,Co2TiSi,,,Si1Ti1Co2.0,,,
,Monoclinic,,,-13.3 K,-13.3,10.1016/j.jssc.2009.07.005,TRUE,"{'a': '6.589 Å', 'b': '8.409 Å', 'c': '9.496 Å'}",,5.29 μB,,Co2V2O7,9.6,"6.0 K, 13.2 K",O7.0V2.0Co2.0,,P21/c,
,Cu2MnAl,747,747 K,,,10.1016/j.jssc.2021.122065,FALSE,{'a': '5.666'},Face centered cubic,2.92 μB,,Co2VSi,,,Si1V1Co2.0,,Fm-3m (225),
,Heusler,180,180K,187.8K,187.8,10.1016/j.jallcom.2004.09.071,TRUE,{'a': '6.087 Å'},Cubic,0.74 μB/f.u.,17.3 emu/g,Co2ZrAl,,,Al1Co2.0Zr1,,,
,tetragonal,430,430 K,,,10.1016/j.jnoncrysol.2007.10.011,TRUE,,,,,Co80B20,,,B20.0Co80.0,,,
,tetragonal,706,706 K,,,10.1016/j.jnoncrysol.2007.10.011,TRUE,,,,,Co80Er1B19,,,B19.0Co80.0Er1.0,,,
20 Oe,Cubic,,,3.186 K,3.186,10.1016/j.jssc.2016.06.018,TRUE,{'a': '1.1023 nm'},η-carbide,,,Co3Mo3N,,,N1Co3.0Mo3.0,,,0.468 emu/mol K
,Hexagonal,,,,,10.1016/j.jallcom.2014.05.048,FALSE,"{'a': '2.66', 'b': '2.66', 'c': '4.36'}",Hexagonal close-packed (hcp),,,Co3N1.55,11,11 K,N1.55Co3.0,,,
,Spinel,,,,,10.1016/j.tsf.2018.06.022,TRUE,"{'a': '0.404 nm', 'b': '0.404 nm', 'c': '0.404 nm'}",Cubic,0.104 μB,,Co3O3.875,40,40 K,O3.875Co3.0,,Fd-3m,
,Spinel,,,,,10.1016/j.tsf.2018.06.022,TRUE,"{'a': '0.404 nm', 'b': '0.404 nm', 'c': '0.404 nm'}",Cubic,0 μB,,Co3O4,40,40 K,O4.0Co3.0,,Fd-3m,
,L12,450,450 K,,,10.1016/j.physb.2022.414615,TRUE,"{'a': '3.739 Å', 'b': '3.739 Å', 'c': '3.739 Å'}",Cubic,9.661 μB/f.u.,,Fe3Pt,,,Fe3.0Pt1,,Pm-3m,
,L12,380,380 K,,,10.1016/j.physb.2022.414615,FALSE,"{'a': '3.672 Å', 'b': '3.672 Å', 'c': '3.672 Å'}",Cubic,6.725 μB/f.u.,,Co3Pt,,,Co3.0Pt1,,Pm-3m,
,L12,350,350 K,,,10.1016/j.physb.2022.414615,TRUE,"{'a': '3.657 Å', 'b': '3.657 Å', 'c': '3.657 Å'}",Cubic,2.956 μB/f.u.,,Ni3Pt,,,Ni3.0Pt1,,Pm-3m,
,L12,360,360 K,,,10.1016/j.physb.2022.414615,TRUE,"{'a': '3.907 Å', 'b': '3.907 Å', 'c': '3.907 Å'}",Cubic,4.730 μB/f.u.,,FePt3,,,Fe1Pt3.0,,Pm-3m,
,L12,280,280 K,,,10.1016/j.physb.2022.414615,TRUE,"{'a': '3.871 Å', 'b': '3.871 Å', 'c': '3.871 Å'}",Cubic,3.472 μB/f.u.,,CoPt3,,,Co1Pt3.0,,Pm-3m,
,L12,210,210 K,,,10.1016/j.physb.2022.414615,FALSE,"{'a': '3.842 Å', 'b': '3.842 Å', 'c': '3.842 Å'}",Cubic,1.863 μB/f.u.,,NiPt3,,,Ni1Pt3.0,,Pm-3m,
,Trigonal,88.75,"174 K (S1), 178 K (S2)",,,10.1016/j.jssc.2020.121461,TRUE,"{'a': '5.3684 Å (S1), 5.3675 Å (S2)', 'b': '5.3684 Å (S1), 5.3675 Å (S2)', 'c': '13.1795 Å (S1), 13.1750 Å (S2)'}",Rhombohedral,,,Co3Sn2S2,,,S2.0Co3.0Sn2.0,,R-3m,
,Kagomé staircase,,,,,10.1016/j.physb.2007.10.334,TRUE,,,,,Co3V2O8,11.4,11.4 K,O8.0V2.0Co3.0,,,
,Kagomé staircase,,,,,10.1016/j.physb.2007.10.334,FALSE,,,,,Ni3V2O8,9.8,9.8 K,O8.0V2.0Ni3.0,,,
0.26 A/m,Amorphous,387,387 K,,,10.1016/j.jallcom.2018.03.199,TRUE,,,,39 Am^2/kg,Co40Fe22Ta5.5Hf2.5B30,,,B30.0Fe22.0Co40.0Hf2.5Ta5.5,,,
,Amorphous,412,412 K,,,10.1016/j.jallcom.2018.03.199,TRUE,,,,42 Am^2/kg,Co40Fe22Ta8B30,,,B30.0Fe22.0Co40.0Ta8.0,,,
0.26 A/m,Amorphous,387,387 K,,,10.1016/j.jallcom.2018.03.199,TRUE,,,,39 Am^2/kg,Co40Fe22Ta5.5Hf2.5B30,,,B30.0Fe22.0Co40.0Hf2.5Ta5.5,,,
,Trigonal,,,-62.8 K,-62.8,10.1016/j.jallcom.2022.164066,TRUE,"{'a': '5.173 Å', 'c': '14.1539 Å'}",Honeycomb,5.36 μB,,Co4Ta2O9,20,20 K,O9.0Co4.0Ta2.0,,P-3c1,
0.2 kA/m,Amorphous,675,675 K,,,10.1016/j.jallcom.2018.01.382,TRUE,,,,78 Am2/kg,Co50Fe21Ti19Ta5B5,,,B5.0Ti19.0Fe21.0Co50.0Ta5.0,,,
,Cubic,300,300 K,,,10.1016/j.jallcom.2023.169573,TRUE,{'a': '0.57773 nm'},L2_1,,,Co50Fe7V25Ga18,,,V25.0Fe7.0Co50.0Ga18.0,,,
,,220,220 K,,,10.1016/j.jallcom.2023.169573,TRUE,,,,,Co50Fe3V29Ga18,,,V29.0Fe3.0Co50.0Ga18.0,,,
,B2,450,450 K,,,10.1016/j.jcrysgro.2006.01.054,TRUE,,BCC,,,Co50Ni20FeGa29,,,Fe1Co50.0Ni20.0Ga29.0,,,
,,400,400 K,,,10.1016/j.jcrysgro.2006.01.054,FALSE,,,,,Co50Ni21Ga29,,,Co50.0Ni21.0Ga29.0,,,
,"Body-centered tetragonal (martensite), Face-centered cubic (austenite)",360,360 K,,,10.1016/j.jallcom.2008.07.028,TRUE,"{'a': '2.7726 Å (martensite), 4.0757 Å (austenite)', 'c': '3.1680 Å (martensite)'}","Body-centered tetragonal (martensite), Face-centered cubic (austenite)",,,Co50Ni22Ga28,,,Co50.0Ni22.0Ga28.0,,,
,,1394,1394 K,,,10.1016/S0022-3093(99)00292-6,TRUE,,,,,Co,,,Co1,,,
7 A/m,Glassy,527,527 K,,,10.1016/j.jallcom.2020.153890,TRUE,,,,57 A m^2/kg,Co51Fe15Hf6.5B27.5,,,B27.5Fe15.0Co51.0Hf6.5,,,
,L21,429,429 K,,,10.1016/j.jallcom.2015.03.264,TRUE,{'a': '0.569 nm'},Cubic,,67 emu/g,Co57Cr21Al11Si11,,,Al11.0Si11.0Cr21.0Co57.0,,,
4.1 kOe,Co5Zr,723.15,450°C,,,10.1016/j.jallcom.2008.07.004,TRUE,{'a': '0.6793 nm'},,,19 emu/g,Zr18Co77Mo5,,,Co77.0Zr18.0Mo5.0,,,
,Chiral Cubic,224.5,224.5 K,,,10.1016/j.jallcom.2024.173695,TRUE,{'a': '6.34 Å'},,,,Co6.5Ru1.5Zn8Mn4,,,Mn4.0Co6.5Zn8.0Ru1.5,,P4132 (No. 213),
,,53.72,53.72 K,,,10.1016/j.jallcom.2024.173695,FALSE,,,,,Fe0.6Co0.4Si,,,Si1Fe0.6Co0.4,,,
,,36,36.0 K,,,10.1016/j.jallcom.2024.173695,FALSE,,,,,Fe0.8Co0.2Si,,,Si1Fe0.8Co0.2,,,
,,30.5,30.5 K,,,10.1016/j.jallcom.2024.173695,TRUE,,,,,MnSi,,,Si1Mn1,,,
,,283,283.0 K,,,10.1016/j.jallcom.2024.173695,TRUE,,,,,FeGe,,,Fe1Ge1,,,
,,12,12.0 K,,,10.1016/j.jallcom.2024.173695,TRUE,,,,,GaV4S8,,,S8.0V4.0Ga1,,,
,Amorphous,523.15,250 °C,,,10.1016/j.jallcom.2010.08.110,TRUE,,,,5.5 kG at RT,Co66Fe4Mo2B11.5Si16.5,,,B11.5Si16.5Fe4.0Co66.0Mo2.0,,,
,,150,150 K,,,10.1016/S0022-3093(01)00581-6,TRUE,,,,,Co66Nb9Cu1Si12B12,,,B12.0Si12.0Co66.0Cu1.0Nb9.0,,,
"0.017 Oe (annealed), 0.1336 Oe (as-cast)","FCC-Co, Co3B",545.15,272°C,,,10.1016/j.physb.2006.08.020,TRUE,,,,"74 emu/g (as-cast), 69 emu/g (annealed)",Co67Fe4Ni2Si15B12,,,B12.0Si15.0Fe4.0Co67.0Ni2.0,,,
"{'As_Quenched': '2.4 Oe', 'Annealed_50Hz_400mA': '0.3 Oe', 'Annealed_50Hz_500mA': '347.3 Oe', 'Annealed_100kHz_400mA': '149.8 Oe'}",Amorphous,630,630 K,,,10.1016/j.jallcom.2015.11.125,TRUE,,,,"{'As_Quenched': '78.5 emu/g', 'Annealed_50Hz_400mA': '87.2 emu/g', 'Annealed_50Hz_500mA': '41.8 emu/g', 'Annealed_100kHz_400mA': '40.7 emu/g'}",Co68.15Fe4.35B12.5Si15,,,B12.5Si15.0Fe4.35Co68.15,,,
,Amorphous,588,588 K,,,10.1016/S0022-3093(99)00175-1,TRUE,,,,0.75 T,Co68.25Fe4.5Si12.25B15,,,B15.0Si12.25Fe4.5Co68.25,,,
,Amorphous,553,553 K,,,10.1016/S0022-3093(99)00175-1,TRUE,,,,0.7 T,Co67.25Fe4.5Si12.25B15Mo1,,,B15.0Si12.25Fe4.5Co67.25Mo1.0,,,
,Amorphous,480,480 K,,,10.1016/S0022-3093(99)00175-1,TRUE,,,,0.64 T,Co66.25Fe4.5Si12.25B15Mo2,,,B15.0Si12.25Fe4.5Co66.25Mo2.0,,,
,Amorphous,448,448 K,,,10.1016/S0022-3093(99)00175-1,TRUE,,,,0.45 T,Co65.25Fe4.5Si12.25B15Mo3,,,B15.0Si12.25Fe4.5Co65.25Mo3.0,,,
,Amorphous,543,543 K,,,10.1016/S0022-3093(99)00175-1,TRUE,,,,0.72 T,Co67.25Fe4.5Si12.25B15Nb1,,,B15.0Si12.25Fe4.5Co67.25Nb1.0,,,
,Amorphous,473,473 K,,,10.1016/S0022-3093(99)00175-1,TRUE,,,,0.62 T,Co66.25Fe4.5Si12.25B15Nb2,,,B15.0Si12.25Fe4.5Co66.25Nb2.0,,,
,Amorphous,453,453 K,,,10.1016/S0022-3093(99)00175-1,TRUE,,,,0.55 T,Co65.25Fe4.5Si12.25B15Nb3,,,B15.0Si12.25Fe4.5Co65.25Nb3.0,,,
,Amorphous,343,343 K,,,10.1016/j.jnoncrysol.2022.121763,TRUE,,,,,Co70Mo10Si10B10,,,B10.0Si10.0Co70.0Mo10.0,,,
,Amorphous,310,310 K,,,10.1016/j.jnoncrysol.2022.121763,TRUE,,,,,Co68.5Mo10Si10B11.5,,,B11.5Si10.0Co68.5Mo10.0,,,
,Amorphous,228,228 K,,,10.1016/j.jnoncrysol.2022.121763,TRUE,,,,,Co65Mo10Si10B15,,,B15.0Si10.0Co65.0Mo10.0,,,
,,360,360 K,,,10.1016/j.jnoncrysol.2022.121763,TRUE,,,,,Co90Nb10Ta3,,,Co90.0Nb10.0Ta3.0,,,
,,317,317 K,,,10.1016/j.jnoncrysol.2022.121763,TRUE,,,,,Co71Mo9P14B6,,,B6.0P14.0Co71.0Mo9.0,,,
5.8 A/m (at 500 °C),fcc,616.15,343 °C,,,10.1016/j.jnoncrysol.2010.12.080,TRUE,,,,,Co68Fe4.5Si12.5B15,,,B15.0Si12.5Fe4.5Co68.0,,,
"0.05 Oe (as-prepared), increased after heating",Amorphous,340,340 ± 10 °C,,,10.1016/j.jallcom.2022.165707,TRUE,,,,,Co69Fe4Cr4Si12B11,,,B11.0Si12.0Cr4.0Fe4.0Co69.0,,,
,Amorphous,434.15,161 °C,,,10.1016/j.jallcom.2016.02.233,TRUE,,,0.54 μB/atom,,Co70Fe4Ni2Si15B9,,,B9.0Si15.0Fe4.0Co70.0Ni2.0,,,
,Amorphous,534.15,261 °C,,,10.1016/j.jallcom.2016.02.233,TRUE,,,0.7 μB/atom,,Co70Fe4Ni2Si15B4Zr5,,,B4.0Si15.0Fe4.0Co70.0Ni2.0Zr5.0,,,
,Amorphous,534.15,261 °C,,,10.1016/j.jallcom.2016.02.233,TRUE,,,0.66 μB/atom,,Co70Fe4Ni2Si15B4Ti5,,,B4.0Si15.0Ti5.0Fe4.0Co70.0Ni2.0,,,
,Amorphous,560.15,287 °C,,,10.1016/j.jallcom.2016.02.233,TRUE,,,0.74 μB/atom,,Co70Fe4Ni2Si10B9Zr5,,,B9.0Si10.0Fe4.0Co70.0Ni2.0Zr5.0,,,
,Amorphous,534.15,261 °C,,,10.1016/j.jallcom.2016.02.233,TRUE,,,0.68 μB/atom,,Co70Fe4Ni2Si10B9Ti5,,,B9.0Si10.0Ti5.0Fe4.0Co70.0Ni2.0,,,
,"Amorphous (as-prepared), fcc Co, hcp Co, Co23B6, Co2Si (after annealing)",693.15,420 °C,,,10.1016/j.jnoncrysol.2018.08.017,TRUE,,,,,Co70Fe5Si10B15,,,B15.0Si10.0Fe5.0Co70.0,,,
"0.5 Oe (annealed), 0.6 Oe (as-quenched)",Amorphous,440,440 ± 10 °C,,,10.1016/j.jnoncrysol.2006.12.098,TRUE,,,,,Fe77.5Si7.5B15,,,B15.0Si7.5Fe77.5,,,
0.1 Oe (annealed),Amorphous,280,280 ± 10 °C,,,10.1016/j.jnoncrysol.2006.12.098,TRUE,,,,,Co72.5Si12.5B15,,,B15.0Si12.5Co72.5,,,
,Cubic,212.25,212.25 K,239.8 K,239.8,10.1016/j.physb.2023.414669,TRUE,{'a': '6.38 Å'},β-Mn type,9.96 μB,,Co7Zn7Mn6,,,Mn6.0Co7.0Zn7.0,,P4132,
,,53.72,53.72 K,,,10.1016/j.physb.2023.414669,FALSE,,,,,Fe0.6Co0.4Si,,,Si1Fe0.6Co0.4,,,
,,278.7,278.7 K,,,10.1016/j.physb.2023.414669,TRUE,,,,,FeGe,,,Fe1Ge1,,,
,,30.5,30.5 K,,,10.1016/j.physb.2023.414669,TRUE,,,,,MnSi,,,Si1Mn1,,,
,,59,59 K,,,10.1016/j.physb.2023.414669,TRUE,,,,,Cu2OSeO3,,,O4.0Cu2.0Se1,,,
4.5 kOe,,773.15,500 °C,,,10.1016/j.jallcom.2012.10.151,TRUE,,,,,Co80Zr15Ti3B2,,,B2.0Ti3.0Co80.0Zr15.0,,,
4.9 kOe,,773.15,500 °C,,,10.1016/j.jallcom.2012.10.151,TRUE,,,,,Co80Zr15Ti3B2,,,B2.0Ti3.0Co80.0Zr15.0,,,
3131 Oe,,755,755 K,,,10.1016/j.physb.2020.412549,TRUE,,,,0.78 T,Co82Zr18,,,Co82.0Zr18.0,0.50 T,,
1777 Oe,,785,785 K,,,10.1016/j.physb.2020.412549,TRUE,,,,0.80 T,Co74Zr18Fe8,,,Fe8.0Co74.0Zr18.0,0.53 T,,
,Spinel,,,-94 K,-94,10.1016/j.jcrysgro.2009.06.005,TRUE,{'a': '8.09853 Å'},Cubic,4.63 μB per Co2+ ion,,CoAl2O4,,,O4.0Al2.0Co1,,Fd-3m (No. 227),
,Rhombohedral,,,,,10.1016/S0921-4526(02)01681-2,TRUE,,,2.4 μB,0.258 μB per formula unit,CoCO3,17.2,17.2 K,C1O3.0Co1,,R-3c,
,Rhombohedral,,,,,10.1016/S0921-4526(02)01681-2,TRUE,,,1.94 μB,,NiCO3,22.2,22.2 K,C1O3.0Ni1,,R-3c,
,Face centered cubic,115,115 K,,,10.1016/j.physb.2017.11.033,TRUE,"{'a': '8.3301 Å', 'b': '8.3301 Å', 'c': '8.3301 Å'}",Spinel,"{'Tetrahedral': '-3.1 μB', 'Octahedral': '1.0 μB'}",,CoCr1.9Fe0.1O4,,,O4.0Cr1.9Fe0.1Co1,,Fd-3m,
,Cubic Spinel,89,89 K,,,10.1016/j.jallcom.2021.161916,TRUE,{'a': '8.335'},Fd 3 m,,,CoCr2O4,,,O4.0Cr2.0Co1,,Fd 3 m,
,Cubic Spinel,77,77 K,,,10.1016/j.jallcom.2021.161916,TRUE,{'a': '8.308'},Fd 3 m,,,CoCr2O4,,,O4.0Cr2.0Co1,,Fd 3 m,
,Cubic Spinel,92,92 K,,,10.1016/j.jallcom.2021.161916,TRUE,{'a': '8.337'},Fd 3 m,,,CoCr2O4,,,O4.0Cr2.0Co1,,Fd 3 m,
,FCC,100,100 K,,,10.1016/j.jallcom.2021.163089,TRUE,,,,5 emu/g at 70 kOe and 300 K,CoCrCuFeNi,,,Cr1Fe1Co1Ni1Cu1,,,
,LiMgPdSb-type,642,642 K,,,10.1016/j.jallcom.2018.03.143,FALSE,{'a': '6.105 Å'},Cubic,4.68 μB,,CoCuMnIn,,,Mn1Co1Cu1In1,,F4 3 m,
,LiMgPdSb-type,882,882 K,,,10.1016/j.jallcom.2018.03.143,FALSE,{'a': '6.090 Å'},Cubic,4.05 μB,,CoCuMnSn,,,Mn1Co1Cu1Sn1,,F4 3 m,
,,,,,,10.1016/j.physb.2006.02.007,TRUE,,,,,MnO,118,118 K,O1Mn1,,,
,,,,,,10.1016/j.physb.2006.02.007,TRUE,,,,,MnF2,67.3,67.3 K,F2.0Mn1,,,
,,,,,,10.1016/j.physb.2006.02.007,TRUE,,,,,FeO,198,198 K,O1Fe1,,,
,,,,,,10.1016/j.physb.2006.02.007,TRUE,,,,,FeF2,78.4,78.4 K,F2.0Fe1,,,
,,,,,,10.1016/j.physb.2006.02.007,TRUE,,,,,CoO,289,289 K,O1Co1,,,
,,,,,,10.1016/j.physb.2006.02.007,TRUE,,,,,CoF2,37.7,37.7 K,F2.0Co1,,,
,,,,,,10.1016/j.physb.2006.02.007,TRUE,,,,,NiF2,73.2,73.2 K,F2.0Ni1,,,
,,,,,,10.1016/j.physb.2006.02.007,TRUE,,,,,NiCO3,22,22 K,C1O3.0Ni1,,,
,,,,,,10.1016/j.physb.2006.02.007,TRUE,,,,,CrF2,49,49 K,F2.0Cr1,,,
"{'100 K': '560 × 10^-4 T', '300 K': '103 × 10^-4 T'}",Cubic,400,>400 K,,,10.1016/j.tsf.2024.140243,TRUE,,,"{'100 K': '0.75 μB', '300 K': '2.65 μB'}","{'100 K': '17.80 × 10^3 A/m', '300 K': '63.10 × 10^3 A/m'}",CoFe2O4,,,O4.0Fe2.0Co1,"{'100 K': '7.30 × 10^3 A/m', '300 K': '12.62 × 10^3 A/m'}",,
"{'100 K': '178 × 10^-4 T', '300 K': '91 × 10^-4 T'}",Cubic,400,>400 K,,,10.1016/j.tsf.2024.140243,TRUE,,,"{'100 K': '0.87 μB', '300 K': '2.66 μB'}","{'100 K': '20.70 × 10^3 A/m', '300 K': '63.30 × 10^3 A/m'}",CoFe1.7Ni0.3O4,,,O4.0Fe1.7Co1Ni0.3,"{'100 K': '4.70 × 10^3 A/m', '300 K': '7.03 × 10^3 A/m'}",,
"{'100 K': '338 × 10^-4 T', '300 K': '767 × 10^-4 T'}",Cubic,400,>400 K,,,10.1016/j.tsf.2024.140243,TRUE,,,"{'100 K': '1.44 μB', '300 K': '4.24 μB'}","{'100 K': '34.39 × 10^3 A/m', '300 K': '100.9 × 10^3 A/m'}",CoFe1.5Ni0.5O4,,,O4.0Fe1.5Co1Ni0.5,"{'100 K': '12.11 × 10^3 A/m', '300 K': '28.44 × 10^3 A/m'}",,
385 Oe,Cubic Spinel,750,750 K,,,10.1016/j.jallcom.2018.10.088,TRUE,,,,61 emu/g,CoFe2O4,,,O4.0Fe2.0Co1,,,
,LiMgPdSn-type,390,390 K,,,10.1016/j.jallcom.2022.168497,TRUE,{'a': '5.96 Å'},Cubic,4.16 μB/f.u.,,CoFeMnSn,,,Mn1Fe1Co1Sn1,,F-43m,
10 Oe,Amorphous,133,133 K,,,10.1016/j.jnoncrysol.2021.121080,TRUE,,,,253 emu/cm3,Co30Fe30Ta25B15,,,B15.0Fe30.0Co30.0Ta25.0,,,
,Amorphous,69,69 K,,,10.1016/j.jnoncrysol.2021.121080,TRUE,,,,211 emu/cm3,Co28Fe28Ta30B14,,,B14.0Fe28.0Co28.0Ta30.0,,,
,Amorphous,23,23 K,,,10.1016/j.jnoncrysol.2021.121080,TRUE,,,,158 emu/cm3,Co26Fe26Ta35B13,,,B13.0Fe26.0Co26.0Ta35.0,,,
40-80 Oe,Amorphous,400,>400 K,,,10.1016/j.tsf.2018.10.034,TRUE,,,,,CoFeTaBO,,,B1O1Fe1Co1Ta1,,,
,Y-type LiMgPdSn,583,583 K,,,10.1016/j.physb.2022.413878,TRUE,"{'a': '5.74 Å', 'b': '5.74 Å', 'c': '5.74 Å'}",Cubic,1.243 μB/f.u.,,CoFeTiSi,,,Si1Ti1Fe1Co1,,F-43m,
,Amorphous with traces of bcc-Fe,600,550-650 K,,,10.1016/j.jnoncrysol.2008.06.106,TRUE,,,,"92 Am^2/kg (as-quenched), 106 Am^2/kg (after milling)",Co56Fe16Zr8B20,,,B20.0Fe16.0Co56.0Zr8.0,,,
,Cubic,837.5,"670 K (RPA), 1005 K (MFA)",,,10.1016/j.jallcom.2017.03.269,FALSE,"{'a': '5.97', 'b': '5.97', 'c': '5.97'}",FCC,"1 μB/f.u. (cubic), 3.25 μB/f.u. (triclinic)",,CoFeZrSi,,,Si1Fe1Co1Zr1,,F-43m,
,"Cubic (as-grown), Tetragonal (annealed)",,,,,10.1016/j.jcrysgro.2021.126103,TRUE,{'c': '0.861 nm (as-grown)'},Spinel,,,CoGa0.8Mn1.2O4,95,95 K,O4.0Mn1.2Co1Ga0.8,,,
,Spinel,210,210 K,,,10.1016/j.jssc.2022.123369,TRUE,"{'a': '8.325 Å', 'b': '8.325 Å', 'c': '8.325 Å'}",Cubic,,76 emu/g at 5 K,CoGa1.2Fe0.8O4,,,O4.0Fe0.8Co1Ga1.2,,Fd3m (No. 221),
,Orthorhombic,,,-47.79 K,-47.79,10.1016/j.jssc.2023.124111,TRUE,"{'a': '7.4968 Å', 'b': '6.6196 Å', 'c': '7.6670 Å'}",,5.23 μB,,CoInOPO4,10,10 K,O5.0P1Co1In1,,Pnma,
,,,,-350 K,-350,10.1016/j.jssc.2023.124111,FALSE,,,,,Fe2OPO4,250,250 K,O5.0P1Fe2.0,,,
,,,,-200 K,-200,10.1016/j.jssc.2023.124111,FALSE,,,,,CoFeOPO4,175,175 K,O5.0P1Fe1Co1,,,
,,,,-540 K,-540,10.1016/j.jssc.2023.124111,FALSE,,,,,NiFeOPO4,178,178 K,O5.0P1Fe1Ni1,,,
,,,,-650 K,-650,10.1016/j.jssc.2023.124111,FALSE,,,,,CuFeOPO4,195,195 K,O5.0P1Fe1Cu1,,,
,B2,400,400 K,,,10.1016/j.jallcom.2021.159175,TRUE,"{'a': '0.596-0.597 nm', 'b': '0.596-0.597 nm', 'c': '0.596-0.597 nm'}",Cubic,,500 kA/m at 10 K,CoIrMnAl,,,Al1Mn1Co1Ir1,,,
,Hexagonal,299,299K,,,10.1016/j.jallcom.2015.04.062,TRUE,"{'a': '4.102', 'b': '4.102', 'c': '5.302'}",Hexagonal,,,CoMn0.9Fe0.1Ge,,,Mn0.9Fe0.1Co1Ge1,,P63/mmc,
,Hexagonal,289,289K,,,10.1016/j.jallcom.2015.04.062,TRUE,"{'a': '4.074', 'b': '4.074', 'c': '5.267'}",Hexagonal,,,CoMn0.9Fe0.1Ge,,,Mn0.9Fe0.1Co1Ge1,,P63/mmc,
,B2-type,380,380 K,,,10.1016/j.jallcom.2021.161856,TRUE,{'a': '5.722 Å'},Cubic,0.92 μB/f.u.,26.56 emu/g,CoMnCrAl,,,Al1Cr1Mn1Co1,,,
,L21,400,>400 K,,,10.1016/j.jallcom.2021.161856,TRUE,{'a': '5.746 Å'},Cubic,1.96 μB/f.u.,56.27 emu/g,CoFeCrAl,,,Al1Cr1Fe1Co1,,,
,L21,350,350 K,,,10.1016/j.jallcom.2021.161856,TRUE,{'a': '5.710 Å'},Cubic,1.42 μB/f.u.,40.23 emu/g,Co2CrAl,,,Al1Cr1Co2.0,,,
,Single phase,471,471 K,,,10.1016/j.jallcom.2007.03.052,TRUE,,,3.978 μB/f.u.,94.2533 emu/g at 2 K,CoMnSb,,,Mn1Co1Sb1,,,
,Single phase,468,468 K,,,10.1016/j.jallcom.2007.03.052,TRUE,,,,,CoMnSb,,,Mn1Co1Sb1,,,
,Face centered cubic,420,420 K,,,10.1016/j.physb.2023.415344,FALSE,{'a': '5.624 Å'},Cubic,4 μB,,CoMnSe,,,Mn1Co1Se1,,F 4̄ 3m (N ∘ .216),
,,481,481 K,,,10.1016/j.physb.2023.415344,TRUE,{'a': '5.620 Å'},,,,CoMnSb,,,Mn1Co1Sb1,,,
,Orthorhombic,,,-13.1 K,-13.1,10.1016/S0921-4526(98)00381-0,TRUE,"{'a': '6.556 Å', 'b': '3.5126 Å', 'c': '6.6101 Å'}",,0.306 μB/f.u.,,Co2P,11,11 K,P1Co2.0,,,6.25×10^-4 emu/mol
,Hexagonal,,,-17.0 K,-17,10.1016/S0921-4526(98)00381-0,TRUE,"{'a': '5.8368 Å', 'c': '3.3545 Å'}",,0.462 μB/f.u.,,CoNiP,11,11 K,P1Co1Ni1,,,0.30×10^-4 emu/mol
,Orthorhombic,,,-8.8 K,-8.8,10.1016/S0921-4526(98)00381-0,TRUE,"{'a': '5.8153 Å', 'b': '3.6927 Å', 'c': '6.7619 Å'}",,0.437 μB/f.u.,,CoMoP,11,11 K,P1Co1Mo1,,,1.67×10^-4 emu/mol
,FCC,1040,1040 K,,,10.1016/j.jallcom.2018.02.251,TRUE,{'a': '0.358 nm'},FCC,,,FeCoNi,,,Fe1Co1Ni1,,,
,FCC,1040,1040 K,,,10.1016/j.jallcom.2018.02.251,TRUE,{'a': '0.354 nm'},FCC,,,CoNi,,,Co1Ni1,,,
,Tetragonal,,,-2.0 K,-2,10.1016/j.jssc.2008.11.001,TRUE,"{'a': '4.73954 Å', 'c': '2.85881 Å'}",Rutile,3.06 μB,,FeRe2O6,123,123 K,O6.0Fe1Re2.0,,P42/mnm,9.1 x 10^6 Gg/emu
50 G,Orthorhombic,42.5,"67 K, 18 K",-18.9 K,-18.9,10.1016/j.jssc.2008.11.001,TRUE,"{'a': '9.4176 Å', 'b': '5.7161 Å', 'c': '4.73808 Å'}",Rutile-like,2.74 μB,,CoRe2O6,,,O6.0Co1Re2.0,,F 222,0 Gg/emu
,Tetragonal,22.25,"27 K, 17.5 K",-17.4 K,-17.4,10.1016/j.jssc.2008.11.001,TRUE,"{'a': '4.7414 Å', 'c': '2.84731 Å'}",Rutile,2.06 μB,,CoRe2O6,,,O6.0Co1Re2.0,,P42/mnm,0 Gg/emu
,Monoclinic,24,24 K,-18.5 K,-18.5,10.1016/j.jssc.2008.11.001,TRUE,"{'a': '9.3672 Å', 'b': '5.72651 Å', 'c': '4.72076 Å'}",Rutile-like,2.00 μB,,NiRe2O6,,,O6.0Ni1Re2.0,,C 2/m,0 Gg/emu
,Tetragonal,23.5,23.5 K,-4.1 K,-4.1,10.1016/j.jssc.2008.11.001,TRUE,"{'a': '4.7313 Å', 'c': '2.84552 Å'}",Rutile,1.59 μB,,NiRe2O6,,,O6.0Ni1Re2.0,,P42/mnm,5.0 x 10^6 Gg/emu
,,184,184 K,,,10.1016/S0925-8388(00)01344-X,TRUE,,,,,FeRuP,,,P1Fe1Ru1,,,
,Orthorhombic TiNiSi-type,,,,,10.1016/S0925-8388(00)01344-X,TRUE,"{'a': '5.791 Å', 'b': '3.640 Å', 'c': '6.801 Å'}",,,,CoRhP,11,11 K,P1Co1Rh1,,Pnma,
,Y-type,867,867 K,,,10.1016/j.jallcom.2015.08.150,TRUE,{'a': '5.773 Å'},Cubic,"4.8 μB/f.u. at 5 K, 4.6 μB/f.u. at 300 K",,CoRuFeSi,,,Si1Fe1Co1Ru1,,,
,Y-type,833,833 K,,,10.1016/j.jallcom.2015.08.150,TRUE,{'a': '5.866 Å'},Cubic,"5 μB/f.u. at 5 K, 4.7 μB/f.u. at 300 K",,CoRuFeGe,,,Fe1Co1Ge1Ru1,,,
,,750,750 K,,,10.1016/j.jallcom.2015.08.150,FALSE,,,,,CoFeMnGe,,,Mn1Fe1Co1Ge1,,,
,LiMgPdSb (Y-type),285,285 K,,,10.1016/j.physb.2022.414370,TRUE,{'a': '5.90 Å'},Cubic,1 μB,,CoRuVAl,,,Al1V1Co1Ru1,,F-43m (#216),
,Cubic,122,122 K,,,10.1016/j.physb.2005.01.350,TRUE,,FCC,"0.85 μB (saturation), 1.76 μB (paramagnetic)",,CoS2,,,S2.0Co1,,,
,Hexagonal NiAs-type,,,"-1.07 K (H // ab), -1.22 K (H // c)",-1.145,10.1016/j.jallcom.2023.172653,TRUE,{'c': '5.171 Å'},Hexagonal,0.04 μB/Co,,CoSb,,,Co1Sb1,,,"1.43 x 10^-3 cm^3/mol (H // ab), 1.27 x 10^-3 cm^3/mol (H // c)"
,,587,587 K,,,10.1016/j.jallcom.2023.172653,TRUE,,,,,MnSb,,,Mn1Sb1,,,
,Triclinic,,,-44.0 K,-44,10.1016/j.jssc.2008.07.005,TRUE,"{'a': '5.306 Å', 'b': '7.812 Å', 'c': '8.0626 Å'}",,3.95 μ_Bohr,,CoSb2O3Br2,9,9 K,O3.0Co1Br2.0Sb2.0,,P−1,
,Tri-rutile,,,-17.8 K,-17.8,10.1016/S0921-4526(99)00944-8,TRUE,,,4.66 μB,,CoSb2O6,,,O6.0Co1Sb2.0,,,
,,,,,,10.1016/S0921-4526(99)00944-8,TRUE,,,,,FeTa2O6,8.5,8.5 K,O6.0Fe1Ta2.0,,,
,Orthorhombic,,,"{'Value': '-15 K, -16 K, -62 K', 'Direction': '[100], [010], [001]'}",,10.1016/j.jssc.2015.09.006,TRUE,"{'a': '6.806 Å', 'b': '10.375 Å', 'c': '6.050 Å'}",Pbcn,3.0 μB per Co cation,,CoSe2O5,8.5,8.5 K,O5.0Co1Se2.0,,Pbcn,
,Trirutile,,,-29.6 K,-29.6,10.1016/j.jallcom.2009.10.241,TRUE,"{'a': '4.715', 'c': '9.128'}",Tetragonal,4.68 μB per Co ion,,CoTa2O6,6.6,6.6 K,O6.0Co1Ta2.0,,P 4 2 / m n m,
,Monoclinic,,,42.1 K,42.1,10.1016/j.jssc.2012.04.029,TRUE,"{'a': '9.2531 Å', 'b': '3.5040 Å', 'c': '6.6201 Å'}",Brannerite-type,4.77 μB at 4 K,,CoV2O6,15,15 K,O6.0V2.0Co1,,C2/m,
,L21b-type,48,48 K,,,10.1016/j.jallcom.2020.157389,TRUE,{'a': '0.5801 nm'},Cubic,0.15 μB/f.u.,,CoVMnAl,,,Al1V1Mn1Co1,,225,
,,105,105 K,,,10.1016/j.jallcom.2020.157389,TRUE,,,0.071 μB/f.u.,,Mn1.0Co0.99V1.0Al1.01,,,Al1.01V1.0Mn1.0Co0.99,,,
,C1b,20,20 K,,,10.1016/j.physb.2005.01.337,TRUE,,,,,CoVSb,,,V1Co1Sb1,,,
,Cubic,728,728 K,,,10.1016/j.physb.2021.413524,FALSE,{'a': '6.2593 Å'},Fm-3m,3.00 μB,,CoZrVAl,,,Al1V1Co1Zr1,,F-43m,
,Cubic,736,736 K,,,10.1016/j.physb.2021.413524,FALSE,{'a': '6.2377 Å'},Fm-3m,3.00 μB,,CoZrVGa,,,V1Co1Ga1Zr1,,F-43m,
,Cubic,795,795 K,,,10.1016/j.physb.2021.413524,FALSE,{'a': '6.4513 Å'},Fm-3m,2.99 μB,,CoZrVIn,,,V1Co1Zr1In1,,F-43m,
,Cubic,460,460 K,,,10.1016/j.physb.2021.413524,FALSE,{'a': '6.4765 Å'},Fm-3m,4.00 μB,,CoZrVSn,,,V1Co1Zr1Sn1,,F-43m,
"{'10 K': '-38.9 mT, 20.2 mT', '300 K': '-5.6 mT, 5.7 mT'}","Face-centered cubic (Cu core), Monoclinic (CuO shell)",,,,,10.1016/j.jallcom.2005.12.048,TRUE,,,,"{'10 K': '10.7 Am^2/kg', '300 K': '8.2 Am^2/kg'}",Co20Cu80,291,291 K,Co20.0Cu80.0,,,
,Spinel,665,665 K,,,10.1016/j.jallcom.2011.03.050,TRUE,{'a': '8.398 Å'},Cubic,2.41 μB/f.u.,,Co0Fe3O4,,,O4.0Fe3.0Co0.0,,,
,Spinel,660,660 K,,,10.1016/j.jallcom.2011.03.050,TRUE,{'a': '8.396 Å'},Cubic,2.25 μB/f.u.,,Co0.198Fe2.802O4,,,O4.0Fe2.802Co0.198,,,
,Spinel,639,639 K,,,10.1016/j.jallcom.2011.03.050,TRUE,{'a': '8.394 Å'},Cubic,1.95 μB/f.u.,,Co0.416Fe2.584O4,,,O4.0Fe2.584Co0.416,,,
,"B2 (parent phase), L10 (martensitic phase)",280,280 K,,,10.1016/S1359-6454(02)00061-7,TRUE,,"Cubic (B2), Tetragonal (L10)",,,Co38.0Ni33.0Al29.0,,,Al29.0Co38.0Ni33.0,,,
,"B2 (parent phase), L10 (martensitic phase)",398,398 K,,,10.1016/S1359-6454(02)00061-7,TRUE,,"Cubic (B2), Tetragonal (L10)",,,Co38.5Ni33.5Al28.0,,,Al28.0Co38.5Ni33.5,,,
,Zinc Blende,405.5,326-485 K,,,10.1016/j.physb.2019.06.013,FALSE,{'a': '6.5 Å'},Face-centered cubic,0.313 μB,,Hg0.92Cr0.08Se,,,Cr0.08Se1Hg0.92,,F43m,
,Zinc Blende,449,313-585 K,,,10.1016/j.physb.2019.06.013,FALSE,{'a': '6.085 Å'},Face-centered cubic,0.943 μB,,Hg0.76Cr0.24Se,,,Cr0.24Se1Hg0.76,,F43m,
,Wurtzite,,,,,10.1016/j.jssc.2011.03.049,TRUE,"{'a': '0.3256 nm', 'c': '0.5218 nm'}",Hexagonal,,,Zn0.92Cr0.08O,11,11 K,O1Cr0.08Zn0.92,,P63mc,
200 Oe,Monoclinic,57.9,57.9 K,,,10.1016/j.jallcom.2022.164573,TRUE,,Honeycomb,3.00 μB/f.u.,32 A m^2/kg,CrI3,,,Cr1I3.0,,C2/m,
4600 Oe,Monoclinic,55,55.0 K,,,10.1016/j.jallcom.2022.164573,TRUE,,Honeycomb,2.50 μB/f.u.,,Cr0.5V0.5I3,,,V0.5Cr0.5I3.0,,C2/m,
,Monoclinic,57.8,57.8 K,,,10.1016/j.jallcom.2022.164573,TRUE,,Honeycomb,3.99 μB/f.u.,44 A m^2/kg,CrMn0.06I3,,,Cr1Mn0.06I3.0,,C2/m,
,Monoclinic,50.2,50.2 K,,,10.1016/j.jallcom.2022.164573,TRUE,,Honeycomb,,8 A m^2/kg,VI3,,,V1I3.0,,C2/m,
,Cubic,13,13 K,,,10.1016/j.jallcom.2021.159057,TRUE,{'a': '4.7966 Å'},B20,1.87 μB,,Cr0.82Mn0.18Ge,,,Cr0.82Mn0.18Ge1,,P213 (No.198),
,Monoclinic,,,,,10.1016/j.jallcom.2023.172080,TRUE,,,4.11 μB,,Cr0.87Se,147,147 K,Cr0.87Se1,,C2/m,
,Hexagonal,,,-272.78 K,-272.78,10.1016/j.jallcom.2023.172080,TRUE,,,4.68 μB,,Cr0.91Se,198,198 K,Cr0.91Se1,,P63/mmc,
,Hexagonal,,,-372.62 K,-372.62,10.1016/j.jallcom.2023.172080,TRUE,,,4.84 μB,,Cr0.95Se,257,257 K,Cr0.95Se1,,P63/mmc,
,Body Centered Cubic,,,,,10.1016/j.physb.2007.10.125,TRUE,,Cubic,,,Cr0.963V0.037,275,250-300 K,V0.037Cr0.963,,,
,Body Centered Cubic,,,,,10.1016/j.physb.2007.10.125,TRUE,,Cubic,,,Cr,311,311 K,Cr1,,,
,Tetragonal,,,,,10.1016/j.jssc.2021.122427,FALSE,"{'a': '3.06 Å', 'b': '3.06 Å'}",Tetragonal,3.1 μB,,Cr2B2,870,870 K,B2.0Cr2.0,,P4/mmm (No. 129),
,,,,,,10.1016/j.jssc.2021.122427,FALSE,,,,,Mn2C,720,720 K,C1Mn2.0,,,
,,,,,,10.1016/j.jssc.2021.122427,TRUE,,,,,Mn2Au,1000,>1000 K,Mn2.0Au1,,,
,Hexagonal,61,61K,,,10.1016/j.physb.2023.415439,FALSE,,vdW,3.00 μB per atom,,Cr2Ge2Te6,,,Cr2.0Ge2.0Te6.0,,,
,T' phase,440,440 K,,,10.1016/j.jallcom.2021.162223,TRUE,"{'a': '3.99 Å', 'b': '6.90 Å'}",Monolayer,"3.56 μB (top and bottom layer), 3.72 μB (middle layer)",,Cr5Te8,,,Cr5.0Te8.0,,P 2/m,
,1T-phase,59,59 K,,,10.1016/j.jallcom.2021.162223,TRUE,"{'a': '3.72 Å', 'b': '3.72 Å'}",Monolayer,3.47 μB,,CrTe2,,,Cr1Te2.0,,P 3̅m1,
,Monoclinic,,,-12.7 K,-12.7,10.1016/j.jssc.2010.09.015,TRUE,"{'a': '8.2651', 'b': '9.2997', 'c': '14.5215'}",Monoclinic,3.62 μB,,Cr2V4O13,10,10 K,O13.0V4.0Cr2.0,,P21/c,
,BCC,,,,,10.1016/j.physb.2021.413281,TRUE,{'a': '0.295 nm'},Rhombohedrally-ordered BCC,,,Cr3Al,578,>578 K,Al1Cr3.0,,,
,,344,344 K,,,10.1016/j.jallcom.2022.165289,TRUE,,,,,Cr3Te4,,,Cr3.0Te4.0,,,
,Monoclinic,160,160 K,196 K,196,10.1016/j.jssc.2005.06.004,TRUE,"{'a': '13.5361 Å', 'b': '7.8415 Å', 'c': '12.0032 Å'}",,4.2 μB/Cr,,Cr5Te8,,,Cr5.0Te8.0,,F2/m,
,Monoclinic,129,129 K,149 K,149,10.1016/j.jssc.2005.06.004,TRUE,"{'a': '13.4610 Å', 'b': '7.8036 Å', 'c': '12.1821 Å'}",,4.1 μB/Cr,,Cr4.5Ti0.5Te8,,,Ti0.5Cr4.5Te8.0,,F2/m,
,Monoclinic,74,74 K,88 K,88,10.1016/j.jssc.2005.06.004,TRUE,"{'a': '13.4224 Å', 'b': '7.7915 Å', 'c': '12.3490 Å'}",,4.2 μB/Cr,,Cr4TiTe8,,,Ti1Cr4.0Te8.0,,F2/m,
,Monoclinic,,,61 K,61,10.1016/j.jssc.2005.06.004,TRUE,"{'a': '13.4040 Å', 'b': '7.7683 Å', 'c': '12.4440 Å'}",,4.2 μB/Cr,,Cr3.5Ti1.5Te8,29,29 K,Ti1.5Cr3.5Te8.0,,F2/m,
,Trigonal Supercell,,,45 K,45,10.1016/j.jssc.2005.06.004,TRUE,,,,,Cr3Ti2Te8,,,Ti2.0Cr3.0Te8.0,,P-3m1,
,Trigonal Supercell,,,37 K,37,10.1016/j.jssc.2005.06.004,TRUE,,,,,Cr2Ti3Te8,,,Ti3.0Cr2.0Te8.0,,P-3m1,
,Trigonal Basic Cell,,,4 K,4,10.1016/j.jssc.2005.06.004,TRUE,,,,,Cr0.25TiTe2,,,Ti1Cr0.25Te2.0,,P-3m1,
20 Oe,Trigonal,58,58 K,"66.1 K (H∕∕ab), 66.4 K (H∕∕c)",66.25,10.1016/j.jallcom.2022.167946,TRUE,,Breathing pyrochlore lattice with distorted Kagome planes,"0.878 μB/f.u. (H∕∕ab), 0.875 μB/f.u. (H∕∕c)",,Cr4PtGa17,,,Cr4.0Ga17.0Pt1,,R3m (No. 160),
,MnP-type,,,,,10.1016/j.jallcom.2004.04.055,TRUE,"{'a': '5.66 Å', 'b': '3.474 Å', 'c': '6.203 Å'}",Orthorhombic,,,CrAs,264,248-280 K,Cr1As1,,,Feasible temperature dependence from 4.2 to 1000 K
,MnP-type,,,,,10.1016/j.jallcom.2004.04.055,TRUE,,Orthorhombic,,,CrAs0.97P0.03,110,110 K,P0.03Cr1As0.97,,,Feasible temperature dependence from 4.2 to 300 K
,MnP-type,,,,,10.1016/j.jallcom.2004.04.055,TRUE,,Orthorhombic,,,CrAs0.95P0.05,253,246-260 K,P0.05Cr1As0.95,,,
,MnP-type,,,,,10.1016/j.jallcom.2004.04.055,FALSE,,Orthorhombic,,,CrAs0.98P0.02,150,150 K,P0.02Cr1As0.98,,,
,Monoclinic,,,,,10.1016/j.jssc.2004.04.029,TRUE,"{'a': '5.4774 Å', 'b': '4.0169 Å', 'c': '7.3692 Å'}",,3.91 μB,,CrAuTe4,255,255 K,Cr1Te4.0Au1,,P2/m,0.003756 emu/mol
,Hexagonal,,,-700 K,-700,10.1016/j.jcrysgro.2004.10.003,TRUE,,Hexagonal,2.1 μB/Cr,,CrB2,88,88 K,B2.0Cr1,,P6/mmm,
,Rhombohedral-trigonal,31.73,33.05 K to 30.41 K,,,10.1016/j.jallcom.2022.165034,TRUE,"{'a': '6.347 Å', 'c': '18.236 Å'}",Monoclinic C2/m at high temperatures,,58.89 emu/g to 57.84 emu/g,CrBr3,,,Cr1Br3.0,,R3,
,,63.6,66.6 K to 60.6 K,,,10.1016/j.jallcom.2022.165034,FALSE,,,,,Cr2Ge2Te6,,,Cr2.0Ge2.0Te6.0,,,
,Rhombohedral,,,,,10.1016/j.actamat.2022.118390,TRUE,"{'a': '5.942 Å', 'c': '17.333 Å'}",Honeycomb,,,CrCl3,14,14 K,Cl3.0Cr1,,R-3,
,FCC,4,4 K,,,10.1016/j.actamat.2018.02.037,TRUE,{'a': '3.5590'},,,,CrCoNi,,,Cr1Co1Ni1,,,
,FCC,120,120 K,,,10.1016/j.actamat.2018.02.037,TRUE,{'a': '3.5715'},,,,CrCoNiFe,,,Cr1Fe1Co1Ni1,,,
,FCC,20,20 K,,,10.1016/j.actamat.2018.02.037,TRUE,{'a': '3.5991'},,,,CrCoNiFeMn,,,Cr1Mn1Fe1Co1Ni1,,,
,FCC with small amount of BCC,205,205 K,,,10.1016/j.jallcom.2020.154142,TRUE,{'a': '3.617 Å'},FCC,,100 Am^2/kg at 10 K,Cr25.2Fe24.8Ni25.5Mn24.5,,,Cr25.2Mn24.5Fe24.8Ni25.5,,,
,Ordered lattice,6,6 K,,,10.1016/S0921-4526(00)00271-4,TRUE,{'a': '15.68 Å'},,,,CrNi6,,,Cr1Ni6.0,,,
,Amorphous,10,10 K,,,10.1016/S0921-4526(00)00271-4,TRUE,,,,,CrMn6,,,Cr1Mn6.0,,,
,fcc,175,175 K,,,10.1016/S1359-6454(00)00192-0,TRUE,,,,,Cr15Ni25,,,Cr15.0Ni25.0,,,
2.30 kA/m,Tetragonal,395,395 K,,,10.1016/j.tsf.2018.03.093,TRUE,"{'a': '0.4574 nm', 'c': '0.2699 nm'}",Rutile,2 μB per formula unit,71 × 10^3 A/m,CrO2,,,O2.0Cr1,,,
,Orthorhombic,846,846 K,,,10.1016/j.jallcom.2022.164797,FALSE,"{'a': '3.738 Å', 'b': '4.779 Å'}",,3.000 μB,,CrSI,,,S1Cr1I1,,Pmmn,
,Rutile,,,-24.01 K,-24.01,10.1016/j.jnoncrysol.2008.06.095,TRUE,,Tetragonal,,,CrSbVO6,,,O6.0V1Cr1Sb1,,P42/mnm,
,,315,315 K,,,10.1016/j.physb.2021.413579,TRUE,,,,,CrTe2,,,Cr1Te2.0,,,
,Monoclinic,,,,,10.1016/j.jssc.2022.123276,TRUE,"{'a': '7.2355 Å', 'b': '16.8797 Å', 'c': '12.2057 Å'}",2D Layered,,,Rb2FeGe3S8,10.77,10.77 K,S8.0Fe1Ge3.0Rb2.0,,P21/c,
,Monoclinic,,,,,10.1016/j.jssc.2022.123276,TRUE,"{'a': '7.3020 Å', 'b': '17.0383 Å', 'c': '12.5860 Å'}",2D Layered,,,Cs2FeGe3S8,8.64,8.64 K,S8.0Fe1Ge3.0Cs2.0,,P21/c,
,,,,,,10.1016/j.jssc.2022.123276,FALSE,,2D Layered,,,K2FeGe3Se8,8.1,8.1 K,K2.0Fe1Ge3.0Se8.0,,,
,,,,,,10.1016/j.jssc.2022.123276,FALSE,,2D Layered,,,K2MnGe3S8,10,10 K,S8.0K2.0Mn1Ge3.0,,,
,,,,,,10.1016/j.jssc.2022.123276,FALSE,,2D Layered,,,MnBi4S7,31,31 K,S7.0Mn1Bi4.0,,,
,,,,,,10.1016/j.jssc.2022.123276,FALSE,,2D Layered,,,FeBi4S7,67,67 K,S7.0Fe1Bi4.0,,,
,Hexagonal,,,-105 K,-105,10.1016/j.jssc.2023.124095,TRUE,"{'a': '7.36213 Å', 'c': '36.6239 Å'}",Rhombohedral,6.5 μB,,Cs4Ca0.7Mn3.3Cl12,0.7,0.7 K,Cl12.0Ca0.7Mn3.3Cs4.0,,R-3m,
,Hexagonal,,,,,10.1016/j.jssc.2023.124095,TRUE,,Rhombohedral,,,CsMnCl3,67,67 K,Cl3.0Mn1Cs1,,R-3m,
,Orthorhombic,,,-260 K,-260,10.1016/j.jssc.2016.02.045,TRUE,,Pnma,7.7 μB/f.u.,,CsFe2F6,13.7,13.7 K,F6.0Fe2.0Cs1,,Pnma,
,Orthorhombic,,,,,10.1016/j.jssc.2019.121134,TRUE,"{'a': '5.9665', 'b': '5.844', 'c': '13.8500'}",,,,CsAgCoS2,82,82,S2.0Co1Ag1Cs1,,Acmm,
< 1 Oe,Cubic,171,171 K,188 K,188,10.1016/j.jssc.2017.02.003,TRUE,{'a': '8.3034 Å'},Cubic,3.5 μB/Mn,,KMg4Mn6O15,,,O15.0Mg4.0K1Mn6.0,,Im 3̄ m,
,Cubic,171,171 K,188 K,188,10.1016/j.jssc.2017.02.003,TRUE,{'a': '8.3049 Å'},Cubic,3.35 μB/Mn,,RbMg4Mn6O15,,,O15.0Mg4.0Mn6.0Rb1,,Im 3̄ m,
,Cubic,165,165 K,186 K,186,10.1016/j.jssc.2017.02.003,TRUE,{'a': '8.3476 Å'},Cubic,3.40 μB/Mn,,CsMg4Mn6O15,,,O15.0Mg4.0Mn6.0Cs1,,Im 3̄ m,
,Monoclinic,,,,,10.1016/j.jallcom.2015.07.261,TRUE,"{'a': '5.977 Å', 'b': '10.304 Å', 'c': '6.724 Å'}",Monoclinic,,,Cu0.15Fe1.7PS3,109,109 K,P1S3.0Fe1.7Cu0.15,,,
,Monoclinic,,,,,10.1016/j.jallcom.2015.07.261,TRUE,"{'a': '5.934 Å', 'b': '10.28 Å', 'c': '6.772 Å'}",Monoclinic,,,FePS3,123,123 K,P1S3.0Fe1,,,
,Trigonal,,,-4,-4,10.1016/j.jssc.2018.09.030,TRUE,"{'a': '6.0576', 'c': '15.1007'}",,,,Cu2EuSiS4,,,Si1S4.0Cu2.0Eu1,,P3121,
,Trigonal,,,-0.5,-0.5,10.1016/j.jssc.2018.09.030,TRUE,"{'a': '6.1189', 'c': '15.2582'}",,,,Cu2EuGeS4,,,S4.0Cu2.0Ge1Eu1,,P3221,
,Orthorhombic,,,-4.6,-4.6,10.1016/j.jssc.2018.09.030,TRUE,"{'a': '10.7843', 'b': '10.6606', 'c': '6.5360'}",,,,Cu2EuGeSe4,,,Cu2.0Ge1Se4.0Eu1,,Ama2,
,Inverse Spinel,6.8,6.8,,,10.1016/j.physb.2023.414698,FALSE,,Cubic,,,Cu2F5,,,F5.0Cu2.0,,,
,Tetragonal,,,-72 K,-72,10.1016/j.jssc.2012.10.026,TRUE,"{'a': '5.4288 Å', 'c': '10.911 Å'}",Kësterite-type,5.07 μB,,Cu2Mn0.4Co0.6SnS4,7.7,7.7 K,S4.0Mn0.4Co0.6Cu2.0Sn1,,I4̄ (no. 82),
1.7 kOe,L21,,,175 K,175,10.1016/j.jallcom.2018.10.327,TRUE,{'a': '5.855 Å'},Cubic,,,Cu2Mn0.5Fe0.5Al,,,Al1Mn0.5Fe0.5Cu2.0,,,
,Orthorhombic,,,,,10.1016/j.jallcom.2015.07.208,TRUE,"{'a': '1.3153 nm', 'b': '0.3854 nm', 'c': '0.7357 nm'}",Orthorhombic,,,CuMn3As2,550,550 K,Mn3.0Cu1As2.0,,Pnma (62),
,Orthorhombic,,,,,10.1016/j.jallcom.2015.07.208,TRUE,"{'a': '1.3124 nm', 'b': '0.3849 nm', 'c': '0.7336 nm'}",Orthorhombic,,,Cu2Mn4As3,315,315 K,Mn4.0Cu2.0As3.0,,Pnma (62),
,Orthorhombic,,,,,10.1016/j.jallcom.2015.07.208,TRUE,"{'a': '0.6577 nm', 'b': '0.384 nm', 'c': '0.73096 nm'}",Orthorhombic,,,CuMnAs,400,400 K,Mn1Cu1As1,,,
,,,,-36.8 K,-36.8,10.1016/j.jssc.2006.08.034,TRUE,"{'a': '3.205 Å', 'b': '14.838 Å', 'c': '9.064 Å'}",,3.44 μB,,Cu2NiB2O6,15,15 K,B2.0O6.0Ni1Cu2.0,,,
,,,,,,10.1016/j.jssc.2006.08.034,FALSE,,,,,Fe2OBO3,155,155 K,B1O4.0Fe2.0,,,
,,,,,,10.1016/j.jssc.2006.08.034,FALSE,,,,,Mn2OBO3,26,26 K,B1O4.0Mn2.0,,,
,Cubic,60,60 K,68.87 K,68.87,10.1016/j.jallcom.2021.161198,TRUE,{'a': '8.920 Å'},P 21 3,1.073 μB/f.u. at 3 K,,Cu2OSeO3,,,O4.0Cu2.0Se1,,P 21 3,
,Orthorhombic,35,35 K,-66 K,-66,10.1016/S0921-4526(99)02702-7,TRUE,"{'a': '20.6 Å', 'b': '8.18 Å', 'c': '6.44 Å'}",,1.9 μB,0.04 μB,Cu2V2O7,,,O7.0V2.0Cu2.0,,Fdd2,
,,,,,,10.1016/S0921-4526(02)02597-8,TRUE,,,,,Cu3B2O6,10,10 K,B2.0O6.0Cu3.0,,,
,Triclinic,,,,,10.1016/j.jcrysgro.2017.07.004,TRUE,"{'a': '5.1725 Å', 'b': '5.4774 Å', 'c': '6.0042 Å'}",,,,Cu3Nb2O8,26.2,26.2 K,O8.0Cu3.0Nb2.0,,P -1,
,fcc,415,415 K,,,10.1016/j.jallcom.2015.04.004,TRUE,,,,,Au70Fe30,,,Fe30.0Au70.0,,,
,f.c.c.,380,380 K,,,10.1016/S0925-8388(01)01301-9,TRUE,,,,,Cu70Fe30,,,Fe30.0Cu70.0,,,
,,,,,,10.1016/j.physb.2006.01.540,TRUE,,Tetragonal,"0.9 μB (Cage at 10 K), 0.5 μB (Chain at 1.5 K)",,CuB2O4,20,20 K,B2.0O4.0Cu1,,,
,,,,-300 K,-300,10.1016/S0921-4526(99)02040-2,TRUE,,,,,CuCo2S4,23,23 K,S4.0Co2.0Cu1,,,
,Delafossite,,,-213K,-213,10.1016/j.jssc.2013.04.003,TRUE,,R-3m,3.80 μB,,CuCrO2,24,24K,O2.0Cr1Cu1,,R-3m,
,Delafossite,,,-210K,-210,10.1016/j.jssc.2013.04.003,TRUE,,R-3m,3.77 μB,,CuCr0.9V0.1O2,,,O2.0V0.1Cr0.9Cu1,,R-3m,
,Delafossite,,,-207K,-207,10.1016/j.jssc.2013.04.003,TRUE,,R-3m,3.70 μB,,CuCr0.8V0.2O2,12,12K,O2.0V0.2Cr0.8Cu1,,R-3m,
,Delafossite,,,-180K,-180,10.1016/j.jssc.2013.04.003,TRUE,,R-3m,3.56 μB,,CuCr0.7V0.3O2,,,O2.0V0.3Cr0.7Cu1,,R-3m,
,Delafossite,,,-161K,-161,10.1016/j.jssc.2013.04.003,TRUE,,R-3m,3.34 μB,,CuCr0.6V0.4O2,,,O2.0V0.4Cr0.6Cu1,,R-3m,
