Repository: sanjayganeshprabu/Computational-Modeling-and-Predictive-Analytics-for-Materials-Data

# Computational-Modeling-and-Predictive-Analytics-for-Materials-Data-

File: MODIFIED magnetic_materials.csv (part 18 of 112)
Coercivity,Crystal_Structure,Curie,Curie(Tc),Curie_Weiss,Curie_Weiss(θp),DOI,Experimental,Lattice_Parameters,Lattice_Structure,Magnetic_Moment,Magnetization,Material_Name,Neel,Neel(Tn),New_Column_Concatenated,Remanence,Space_Group,Susceptibility
,Delafossite,,,-149K,-149,10.1016/j.jssc.2013.04.003,TRUE,,R-3m,3.13 μB,,CuCr0.5V0.5O2,,,O2.0V0.5Cr0.5Cu1,,R-3m,
,Delafossite,,,,,10.1016/j.jallcom.2018.09.132,TRUE,"{'a': '2.97267 Å', 'c': '17.0897 Å'}",Trigonal,3.88 μB,,CuCrO2,24,24 K,O2.0Cr1Cu1,,R-3m,
,Delafossite,107,107 K,-181 K,-181,10.1016/j.jallcom.2018.09.132,TRUE,"{'a': '2.97429 Å', 'c': '17.0822 Å'}",Trigonal,3.87 μB,,CuCr0.95Mn0.05O2,,,O2.0Cr0.95Mn0.05Cu1,,R-3m,
,Delafossite,104,104 K,-121 K,-121,10.1016/j.jallcom.2018.09.132,TRUE,"{'a': '2.97611 Å', 'c': '17.0774 Å'}",Trigonal,3.71 μB,,CuCr0.9Mn0.1O2,,,O2.0Cr0.9Mn0.1Cu1,,R-3m,
,Delafossite,100,100 K,-138 K,-138,10.1016/j.jallcom.2018.09.132,TRUE,"{'a': '2.98004 Å', 'c': '17.0722 Å'}",Trigonal,3.80 μB,,CuCr0.8Mn0.2O2,,,O2.0Cr0.8Mn0.2Cu1,,R-3m,
,Rhombohedral,,,175 K,175,10.1016/j.physb.2008.11.116,TRUE,,Triangular lattice,3.72 μB,,CuCrO2,25,25 K,O2.0Cr1Cu1,,R-3m,
,Rhombohedral,,,125.7 K,125.7,10.1016/j.physb.2008.11.116,TRUE,,Triangular lattice,3.68 μB,,CuCr0.97Mg0.03O2,25,25 K,O2.0Mg0.03Cr0.97Cu1,,R-3m,
,Spinel,,,318 K,318,10.1016/S0925-8388(01)00886-6,TRUE,{'a': '9.9680 Å'},Cubic,,,CuCr1.6Sb0.4S4,,,S4.0Cr1.6Cu1Sb0.4,,,
,Spinel,,,-156 K,-156,10.1016/S0925-8388(01)00886-6,TRUE,,Cubic,,,CuCr1.5Sb0.5S4,,,S4.0Cr1.5Cu1Sb0.5,,,
,Spinel-type,326,326 K,+357 K,357,10.1016/j.jssc.2005.10.007,TRUE,{'a': '11.134 Å'},Cubic,4.14 μB/Cr-ion,2.85×10^4 emu mol-f.u.^-1,CuCr2Te4,,,Cr2.0Cu1Te4.0,,Fd-3m (No. 227),
16 kA/m,bcc,50,50 K,,,10.1016/j.jallcom.2019.152611,TRUE,,,0.7–0.8 μB at 5 K,,CuCrFeTiNi,,,Ti1Cr1Fe1Ni1Cu1,,Im3m,
,Cubic,377,377 K,,,10.1016/j.jallcom.2014.01.222,TRUE,,Spinel,,,CuCr2S4,,,S4.0Cr2.0Cu1,,Fd-3m,
,Cubic,377,377 K,,,10.1016/j.physb.2005.01.349,TRUE,{'a': '10.200 Å'},Spinel,,,CuCr2S4,,,S4.0Cr2.0Cu1,,,
,Cubic,60,60 K,,,10.1016/j.physb.2005.01.349,TRUE,{'a': '10.200 Å'},Spinel,,,CuCrZrS4,,,S4.0Cr1Cu1Zr1,,,
,Delafossite,,,104.1 K,104.1,10.1016/j.jssc.2014.07.028,TRUE,"{'a': '3.03 Å', 'c': '17.09 Å'}",Hexagonal,,,CuFeO2,14,14 K,O2.0Fe1Cu1,,R-3m,
,Delafossite,,,96.1 K,96.1,10.1016/j.jssc.2014.07.028,TRUE,,Hexagonal,,,CuFe0.97Ga0.03O2,14,14 K,O2.0Fe0.97Cu1Ga0.03,,R-3m,
,Delafossite,,,88.9 K,88.9,10.1016/j.jssc.2014.07.028,TRUE,,Hexagonal,,,CuFe0.95Ga0.05O2,13.8,13.8 K,O2.0Fe0.95Cu1Ga0.05,,R-3m,
,Cubic,,,-20.86 K,-20.86,10.1016/j.jssc.2014.10.006,TRUE,{'a': '5.296 Å'},Cubic close-packed,2.8–3.0 μB per formula unit,,CuFe2S3,,,S3.0Fe2.0Cu1,,F4̄3m,
,Tetragonal,,,,,10.1016/j.jssc.2014.10.006,TRUE,,,,,CuFeS2,825,825 K,S2.0Fe1Cu1,,,
Small,Face-centered cubic (fcc),250,250 K,,,10.1016/j.jallcom.2009.01.032,TRUE,{'a': '3.845 Å'},A1-type,2.1 μB,,CuFePd6,,,Fe1Cu1Pd6.0,,,
,"Tetragonal (below 800 K), Cubic (above 800 K)",,,,,10.1016/j.jssc.2011.06.036,TRUE,"{'a': '5.2893 Å (293 K), 5.3160 Å (748 K), 5.3341 Å (823 K)', 'c': '10.4278 Å (293 K), 10.4721 Å (748 K), NA (823 K)'}","Tetragonal (below 800 K), Cubic (above 800 K)","3.67 μB (293 K), 2.48 μB (748 K)",,CuFeS2,823,823 K,S2.0Fe1Cu1,,"I4̄2d (Tetragonal), F4̄3m (Cubic)",
,Tetragonal,,,,,10.1016/j.jallcom.2018.08.199,TRUE,"{'a': '0.37971 nm', 'b': '0.37971 nm', 'c': '0.6346 nm'}",,,,Cu1.02Mn0.99As0.99,507,507 K,Mn0.99Cu1.02As0.99,,P4/nmm,
,Pyrite-type,23,23 K,,,10.1016/S0921-4526(99)02353-4,TRUE,,,1.35×10^−3 μB/Cu,,CuS2,,,S2.0Cu1,,,Curie-Weiss law for T > TC
,Pyrite-type,31,31 K,,,10.1016/S0921-4526(99)02353-4,TRUE,,,,,CuSe2,,,Cu1Se2.0,,,
,Cubic,165,165 K,+192 K,192,10.1016/j.jssc.2014.01.017,TRUE,{'a': '10.4165 Å'},Spinel,4.29 μB,,CuCr1.3Ti0.7Se4,,,Ti0.7Cr1.3Cu1Se4.0,,Fd-3m,
,Cubic,250,250 K,+275 K,275,10.1016/j.jssc.2014.01.017,TRUE,{'a': '10.4009 Å'},Spinel,4.54 μB,,CuCr1.5Ti0.5Se4,,,Ti0.5Cr1.5Cu1Se4.0,,Fd-3m,
,Cubic,332,332 K,+343 K,343,10.1016/j.jssc.2014.01.017,TRUE,{'a': '10.373 Å'},Spinel,4.96 μB,,CuCr1.7Ti0.3Se4,,,Ti0.3Cr1.7Cu1Se4.0,,Fd-3m,
,Cubic,,,-43 K,-43,10.1016/j.jssc.2014.01.017,TRUE,{'a': '10.004 Å'},Spinel,2.64 μB,,CuFe0.3Ti1.7S4,6.7,6.7 K,S4.0Ti1.7Fe0.3Cu1,,Fd-3m,
,Cubic,,,-102 K,-102,10.1016/j.jssc.2014.01.017,TRUE,{'a': '10.019 Å'},Spinel,3.51 μB,,CuFe0.5Ti1.5S4,8.7,8.7 K,S4.0Ti1.5Fe0.5Cu1,,Fd-3m,
,Cubic,,,-16.5 K,-16.5,10.1016/j.jssc.2014.01.017,TRUE,{'a': '10.044 Å'},Spinel,3.19 μB,,CuMn0.3Ti1.7S4,,,S4.0Ti1.7Mn0.3Cu1,,Fd-3m,
,Cubic,,,~0 K,0,10.1016/j.jssc.2014.01.017,TRUE,{'a': '9.935 Å'},Spinel,0.54 μB,,CuCo0.3Ti1.7S4,,,S4.0Ti1.7Co0.3Cu1,,Fd-3m,
,Cubic,,,-8.7 K,-8.7,10.1016/j.jssc.2014.01.017,TRUE,{'a': '9.898 Å'},Spinel,0.58 μB,,CuCo0.5Ti1.5S4,,,S4.0Ti1.5Co0.5Cu1,,Fd-3m,
,Triclinic,,,-99.5 K,-99.5,10.1016/S0921-4526(01)00597-X,TRUE,"{'a': '9.168 Å', 'b': '3.543 Å', 'c': '6.478 Å'}",,,,CuV2O6,44.6,44.6 K,O6.0V2.0Cu1,,C1,
,Monoclinic,,,-10 K,-10,10.1016/S0921-4526(01)00597-X,TRUE,"{'a': '9.25 Å', 'b': '3.504 Å', 'c': '6.618 Å'}",,,,CoV2O6,14.41,14.41 K,O6.0V2.0Co1,,C2/m,
,Triclinic,,,7.63 K,7.63,10.1016/S0921-4526(01)00597-X,TRUE,"{'a': '7.130 Å', 'b': '4.791 Å', 'c': '8.825 Å'}",,,,NiV2O6,16.43,16.43 K,O6.0V2.0Ni1,,P1,
905 A/m,,38,38,,,10.1016/S1359-6454(97)00224-3,TRUE,,,,,Cu72.7Al19.0Mn8.3,,,Al19.0Mn8.3Cu72.7,,,
409 A/m,,52,52,,,10.1016/S1359-6454(97)00224-3,TRUE,,,,,Cu70.5Al17.6Mn11.9,,,Al17.6Mn11.9Cu70.5,,,
43 A/m,,69,69,,,10.1016/S1359-6454(97)00224-3,TRUE,,,,,Cu69.0Al15.0Mn16.0,,,Al15.0Mn16.0Cu69.0,,,
,,80,80,,,10.1016/S1359-6454(97)00224-3,TRUE,,,,,Cu67.5Al12.5Mn20.0,,,Al12.5Mn20.0Cu67.5,,,
212.12 Oe (as-milled),Solid solution,574.15,301°C,,,10.1016/j.jallcom.2007.02.139,TRUE,{'a': '0.3571 nm'},,,15.30 emu/g (as-milled),Cu50Ni50,,,Ni50.0Cu50.0,2.78 emu/g (as-milled),,
255.15 Oe (as-milled),Solid solution,613.15,340°C,,,10.1016/j.jallcom.2007.02.139,TRUE,,,,19.70 emu/g (as-milled),Cu50Ni45Co5,,,Co5.0Ni45.0Cu50.0,6.06 emu/g (as-milled),,
242.42 Oe (as-milled),Solid solution,771.15,498°C,,,10.1016/j.jallcom.2007.02.139,TRUE,,,,21.71 emu/g (as-milled),Cu50Ni40Co10,,,Co10.0Ni40.0Cu50.0,6.38 emu/g (as-milled),,
,Hexagonal,86,86 K,,,10.1016/S0921-4526(00)00379-3,TRUE,"{'a': '3.59 Å', 'b': '3.59 Å', 'c': '5.65 Å'}",Hexagonal close-packed,,,Dy,180,180 K,Dy1,,P63/mmc,
,Hexagonal,,,,,10.1016/S0921-4526(00)00379-3,TRUE,"{'a': '3.58 Å', 'b': '3.58 Å', 'c': '5.62 Å'}",Hexagonal close-packed,,,Ho,131,131 K,Ho1,,P63/mmc,
4.52 kOe,Tetragonal,350,350 K,,,10.1016/j.jallcom.2020.154629,TRUE,"{'a': '7.6847 Å', 'b': '7.6847 Å', 'c': '15.427 Å'}",,0.05 μB/f.u,,Sm0.2Sr0.8CoO2.63,,,O2.63Co1Sr0.8Sm0.2,0.0095 μB/f.u,I4/mmm,
2.15 kOe,Tetragonal,356,356 K,,,10.1016/j.jallcom.2020.154629,TRUE,"{'a': '7.6844 Å', 'b': '7.6844 Å', 'c': '15.402 Å'}",,1.25 μB/f.u,,Gd0.2Sr0.8CoO2.63,,,O2.63Co1Sr0.8Gd0.2,0.0074 μB/f.u,I4/mmm,
3.95 kOe,Tetragonal,350,350 K,,,10.1016/j.jallcom.2020.154629,TRUE,"{'a': '7.6802 Å', 'b': '7.6802 Å', 'c': '15.378 Å'}",,1.1 μB/f.u,,Dy0.2Sr0.8CoO2.63,,,O2.63Co1Sr0.8Dy0.2,0.028 μB/f.u,I4/mmm,
,,,,,,10.1016/j.jallcom.2003.09.053,TRUE,,,,,Nd0.5Sr0.5MnO3,155,150-160 K,O3.0Mn1Sr0.5Nd0.5,,,
,,,,,,10.1016/j.jallcom.2003.09.053,TRUE,,,,,Nd0.5Ca0.5MnO3,155,150-160 K,O3.0Ca0.5Mn1Nd0.5,,,
,,,,,,10.1016/j.jallcom.2003.09.053,TRUE,,,,,Sm0.5Ca0.5MnO3,155,150-160 K,O3.0Ca0.5Mn1Sm0.5,,,
,,,,,,10.1016/j.jallcom.2003.09.053,TRUE,,,,,Dy0.5Ca0.5MnO3,155,150-160 K,O3.0Ca0.5Mn1Dy0.5,,,
,,,,,,10.1016/j.jallcom.2003.09.053,TRUE,,,,,Ho0.5Ca0.5MnO3,155,150-160 K,O3.0Ca0.5Mn1Ho0.5,,,
,Monoclinic,210,210K,,,10.1016/j.physb.2005.11.101,TRUE,"{'a': '1.4753 nm', 'b': '0.7547 nm', 'c': '0.7761 nm'}",,,,Dy0.5Gd4.5Si2Ge2,21,21K,Si2.0Ge2.0Gd4.5Dy0.5,,P21/a,
,Monoclinic,276,276K,,,10.1016/j.physb.2005.11.101,TRUE,,,,,Gd5Si2Ge2,,,Si2.0Ge2.0Gd5.0,,P21/a,
,Orthorhombic,,,,,10.1016/j.physb.2005.11.101,TRUE,,,,,Dy5Si2Ge2,56,56K,Si2.0Ge2.0Dy5.0,,Pnma,
,Cubic C15 Laves phase,138,138 K,,,10.1016/j.jallcom.2013.01.114,TRUE,{'a': '0.7198 nm'},,7.2 μB/f.u.,,DyCo2,,,Co2.0Dy1,,Fd3m,
,Cubic C15 Laves phase,130,130 K,,,10.1016/j.jallcom.2013.01.114,TRUE,{'a': '0.7186 nm'},,7.1 μB/f.u.,,Dy0.9Ho0.1Co2,,,Co2.0Dy0.9Ho0.1,4.0 μB/f.u.,Fd3m,
,Cubic C15 Laves phase,127,127 K,,,10.1016/j.jallcom.2013.01.114,TRUE,{'a': '0.7184 nm'},,6.8 μB/f.u.,,Dy0.8Ho0.2Co2,,,Co2.0Dy0.8Ho0.2,4.0 μB/f.u.,Fd3m,
,Cubic C15 Laves phase,120,120 K,,,10.1016/j.jallcom.2013.01.114,TRUE,{'a': '0.7183 nm'},,7.0 μB/f.u.,,Dy0.7Ho0.3Co2,,,Co2.0Dy0.7Ho0.3,4.6 μB/f.u.,Fd3m,
,Cubic C15 Laves phase,113,113 K,,,10.1016/j.jallcom.2013.01.114,TRUE,{'a': '0.7181 nm'},,7.1 μB/f.u.,,Dy0.6Ho0.4Co2,,,Co2.0Dy0.6Ho0.4,4.3 μB/f.u.,Fd3m,
,Cubic C15 Laves phase,109,109 K,,,10.1016/j.jallcom.2013.01.114,TRUE,{'a': '0.7179 nm'},,6.8 μB/f.u.,,Dy0.5Ho0.5Co2,,,Co2.0Dy0.5Ho0.5,4.0 μB/f.u.,Fd3m,
,Hexagonal,,,-20 K,-20,10.1016/j.jssc.2014.05.017,TRUE,"{'a': '6.1754', 'b': '6.1754', 'c': '11.4544'}",P63cm,,,DyMnO3,68,68 K,O3.0Mn1Dy1,,185,
,Hexagonal,,,-20 K,-20,10.1016/j.jssc.2014.05.017,TRUE,"{'a': '6.1644', 'b': '6.1644', 'c': '11.4304'}",P63cm,,,Dy0.7Y0.3MnO3,,,O3.0Mn1Y0.3Dy0.7,,185,
,Hexagonal,4,4 K,-20 K,-20,10.1016/j.jssc.2014.05.017,TRUE,"{'a': '6.1556', 'b': '6.1556', 'c': '11.4204'}",P63cm,,,Dy0.5Y0.5MnO3,,,O3.0Mn1Y0.5Dy0.5,,185,
,Hexagonal,,,-20 K,-20,10.1016/j.jssc.2014.05.017,TRUE,"{'a': '6.1503', 'b': '6.1503', 'c': '11.4129'}",P63cm,,,Dy0.3Y0.7MnO3,,,O3.0Mn1Y0.7Dy0.3,,185,
,Hexagonal,,,-20 K,-20,10.1016/j.jssc.2014.05.017,TRUE,"{'a': '6.1405', 'b': '6.1405', 'c': '11.3846'}",P63cm,,,YMnO3,,,O3.0Mn1Y1,,185,
,Tetragonal,,,,,10.1016/j.physb.2005.01.273,TRUE,,,,,Dy0.8Gd0.2B2C2,19.5,19.5 K,B2.0C2.0Gd0.2Dy0.8,,,
,Tetragonal,,,,,10.1016/j.physb.2005.01.273,TRUE,,,,,DyB2C2,15.3,15.3 K,B2.0C2.0Dy1,,,
,Tetragonal,,,,,10.1016/j.physb.2005.01.273,TRUE,,,,,HoB2C2,5.9,5.9 K,B2.0C2.0Ho1,,,
,Tetragonal,,,,,10.1016/j.physb.2005.01.273,TRUE,,,,,TbB2C2,21.7,21.7 K,B2.0C2.0Tb1,,,
1520 Oe,Orthorhombic,,,-18.8 K,-18.8,10.1016/j.jallcom.2016.11.373,TRUE,"{'a': '0.5784 nm', 'b': '0.7388 nm', 'c': '0.5276 nm'}",Orthorhombic,11.66 μB,,DyMnO3,39,39 K,O3.0Mn1Dy1,0.174 μB/f.u.,Pnma,
1365 Oe,Orthorhombic,,,-19.2 K,-19.2,10.1016/j.jallcom.2016.11.373,TRUE,"{'a': '0.5788 nm', 'b': '0.7391 nm', 'c': '0.5277 nm'}",Orthorhombic,11.65 μB,,Dy0.9Bi0.1MnO3,39,39 K,O3.0Mn1Dy0.9Bi0.1,0.165 μB/f.u.,Pnma,
,Monoclinic,105,105 K,,,10.1016/j.jallcom.2016.11.373,TRUE,,,3.1 μB/Mn,,BiMnO3,,,O3.0Mn1Bi1,,,
,Orthorhombic,150,150 K,,,10.1016/j.jallcom.2016.11.373,TRUE,,,,,Bi0.5Sr0.5MnO3,,,O3.0Mn1Sr0.5Bi0.5,,,
,Hexagonal,,,-4.3 K,-4.3,10.1016/j.jallcom.2007.04.262,TRUE,"{'a': '0.39415 nm', 'c': '1.52771 nm'}",Hexagonal,11.3 μB per formula unit (10.3 μB per Dy atom),,Dy1.2Fe4Si9.8,,,Si9.8Fe4.0Dy1.2,,P63/mmc (no. 194),
,Orthorhombic,92,92 K,,,10.1016/j.jallcom.2020.155863,TRUE,"{'a': '14.4524 Å', 'b': '21.7043 Å', 'c': '3.6351 Å'}",Layer-like,7.91 μB,,Gd11Ni4In9,,,Ni4.0In9.0Gd11.0,,Cmmm,
,Orthorhombic,91,91 K,,,10.1016/j.jallcom.2020.155863,TRUE,"{'a': '14.3279 Å', 'b': '21.5149 Å', 'c': '3.6003 Å'}",Layer-like,10.63 μB,,Dy11Ni4In9,18,18 K,Ni4.0In9.0Dy11.0,,Cmmm,
,Orthorhombic,13.5,13.5 K,,,10.1016/j.jallcom.2020.155863,TRUE,"{'a': '14.2873 Å', 'b': '21.4688 Å', 'c': '3.5961 Å'}",Layer-like,10.61 μB,,Ho11Ni4In9,,,Ni4.0In9.0Ho11.0,,Cmmm,
1.95 T,Tetragonal,145,145 K,140.9 K,140.9,10.1016/j.jssc.2010.07.046,TRUE,"{'a': '8.1251 Å', 'c': '15.861 Å'}",,6.4 μB,207 A m^2/kg,Tb15B4C14,,,B4.0C14.0Tb15.0,172 A m^2/kg,P4/mnc,
3.15 T,Tetragonal,120,120 K,121.4 K,121.4,10.1016/j.jssc.2010.07.046,TRUE,"{'a': '8.0882 Å', 'c': '15.8846 Å'}",,6.5 μB,206 A m^2/kg,Dy15B4C14,,,B4.0C14.0Dy15.0,189 A m^2/kg,P4/mnc,
0.48 T,Tetragonal,50,50 K,41.8 K,41.8,10.1016/j.jssc.2010.07.046,TRUE,"{'a': '7.932 Å', 'c': '15.685 Å'}",,6.4 μB,197 A m^2/kg,Er15B4C14,,,B4.0C14.0Er15.0,93 A m^2/kg,P4/mnc,
,Weberite-type,,,-11.2K,-11.2,10.1016/j.jssc.2014.04.029,TRUE,,Orthorhombic,10.33 μB,,Dy3TaO7,2.3,2.3K,O7.0Dy3.0Ta1,,C2221,
,Weberite-type,,,-16.8K,-16.8,10.1016/j.jssc.2014.04.029,TRUE,,Orthorhombic,10.56 μB,,Dy2.67Y0.33TaO7,,,O7.0Y0.33Dy2.67Ta1,,C2221,
,Weberite-type,,,-12.8K,-12.8,10.1016/j.jssc.2014.04.029,TRUE,,Orthorhombic,10.55 μB,,Dy2.34Y0.66TaO7,,,O7.0Y0.66Dy2.34Ta1,,C2221,
,Weberite-type,,,-9.7K,-9.7,10.1016/j.jssc.2014.04.029,TRUE,,Orthorhombic,10.24 μB,,Dy2YTaO7,,,O7.0Y1Dy2.0Ta1,,C2221,
,Cubic Spinel,273.67,273.67 K,,,10.1016/j.jssc.2023.123846,FALSE,{'a': '11.1463 Å'},Cubic,19.99933 μB,,Dy2CdS4,,,S4.0Cd1Dy2.0,,,
,Cubic Spinel,221.04,221.04 K,,,10.1016/j.jssc.2023.123846,FALSE,{'a': '11.0697 Å'},Cubic,8.00012 μB,,Tm2CdS4,,,S4.0Cd1Tm2.0,,,
,Monoclinic,,,-22.1 K,-22.1,10.1016/S0925-8388(99)00488-0,TRUE,"{'a': '10.743 Å', 'b': '11.435 Å', 'c': '5.497 Å'}",Lu2Co3Si5-type,8.15 μB,,Tb2Co3Si5,22.6,22.6 K,Si5.0Co3.0Tb2.0,,C 2/c,
,Monoclinic,,,-10.5 K,-10.5,10.1016/S0925-8388(99)00488-0,TRUE,"{'a': '10.725 Å', 'b': '11.410 Å', 'c': '5.474 Å'}",Lu2Co3Si5-type,9.8 μB,,Dy2Co3Si5,21.9,21.9 K,Si5.0Co3.0Dy2.0,,C 2/c,
,Tetragonal,,,"{'a-axis': -5, 'c-axis': 18}",11.5,10.1016/j.physb.2014.03.031,TRUE,"{'a': 462.9, 'c': 1221.4}",,,,Pr2CoIn8,,,Co1In8.0Pr2.0,,P4/mmm,Temperature-independent Van Vleck paramagnetism observed at low temperatures
,Tetragonal,,,"{'a-axis': 13, 'c-axis': 8}",10.5,10.1016/j.physb.2014.03.031,TRUE,"{'a': 461.3, 'c': 1218.1}",,5.0 μB/f.u. at 14 T,,Nd2CoIn8,9.6,9.6,Co1In8.0Nd2.0,,P4/mmm,Weak anisotropy in paramagnetic region
,Tetragonal,,,"{'a-axis': -33, 'c-axis': -17}",25,10.1016/j.physb.2014.03.031,TRUE,"{'a': 455.6, 'c': 1201.5}",,75% of the saturation value of two free Dy3+ ions at 14 T,,Dy2CoIn8,16.7,16.7,Co1In8.0Dy2.0,,P4/mmm,Weak anisotropy in paramagnetic region
,Monoclinic,90,90 K,93.0 K,93,10.1016/j.jallcom.2021.162222,TRUE,"{'a': '5.2563 Å', 'b': '5.5898 Å', 'c': '7.4953 Å'}",,5.1 μB,"12.74 μB/f.u at 5 K, 6 T",Dy2CoMnO6,,,O6.0Mn1Co1Dy2.0,,P21/n,
,,,,-15.6 K,-15.6,10.1016/j.jallcom.2015.10.289,TRUE,"{'a': '10.83 Å', 'b': '3.512 Å', 'c': '12.45 Å'}",,15.83 μB per formula unit,11.02 μB per formula unit at 3 K and 7 T,Dy2Cu2O5,10.3,10.3 K,O5.0Cu2.0Dy2.0,,,
,,,,-11.8 K,-11.8,10.1016/j.jallcom.2015.10.289,TRUE,"{'a': '10.81 Å', 'b': '3.493 Å', 'c': '12.46 Å'}",,15.62 μB per formula unit,11.1 μB per formula unit at 3 K and 7 T,Ho2Cu2O5,13.5,13.5 K,O5.0Cu2.0Ho2.0,,,
,Sm2Cu4Sn5-type,,,-40.0 K,-40,10.1016/j.jallcom.2011.02.055,TRUE,"{'a': '0.44141 nm', 'c': '2.4950 nm'}",Tetragonal,7.47 μB,,Gd2Cu3Sn6,,,Cu3.0Sn6.0Gd2.0,,I4mm,
,Sm2Cu4Sn5-type,,,-23.4 K,-23.4,10.1016/j.jallcom.2011.02.055,TRUE,"{'a': '0.44044 nm', 'c': '2.4854 nm'}",Tetragonal,9.58 μB,,Tb2Cu3.5Sn5.5,12,12 K,Cu3.5Sn5.5Tb2.0,,I4mm,
,Sm2Cu4Sn5-type,,,-24.5 K,-24.5,10.1016/j.jallcom.2011.02.055,TRUE,"{'a': '0.43945 nm', 'c': '2.4759 nm'}",Tetragonal,10.54 μB,,Dy2Cu3.5Sn5.5,4,4 K,Cu3.5Sn5.5Dy2.0,,I4mm,
,Ce2CuGe6 type,,,-43 K,-43,10.1016/S0925-8388(00)01093-8,TRUE,,,7.3 μB,,Gd2CuGe6,,,Cu1Ge6.0Gd2.0,,Amm2,
,Ce2CuGe6 type,,,-20 K,-20,10.1016/S0925-8388(00)01093-8,TRUE,,,10.2 μB,,Tb2CuGe6,,,Cu1Ge6.0Tb2.0,,Amm2,
,Ce2CuGe6 type,,,-12 K,-12,10.1016/S0925-8388(00)01093-8,TRUE,,,10.5 μB,,Dy2CuGe6,,,Cu1Ge6.0Dy2.0,,Amm2,
,Ce2CuGe6 type,,,-2 K,-2,10.1016/S0925-8388(00)01093-8,TRUE,,,10.6 μB,,Ho2CuGe6,,,Cu1Ge6.0Ho2.0,,Amm2,
,Ce2CuGe6 type,,,1 K,1,10.1016/S0925-8388(00)01093-8,TRUE,,,9.3 μB,,Er2CuGe6,,,Cu1Ge6.0Er2.0,,Amm2,
,Ce2CuGe6 type,,,-202 K,-202,10.1016/S0925-8388(00)01093-8,TRUE,,,4.1 μB,,Yb2CuGe6,,,Cu1Ge6.0Yb2.0,,Amm2,
,Hexagonal,9.6,9.6 K,3.3 K,3.3,10.1016/j.jallcom.2017.01.285,TRUE,,,10.74 μB/Dy atom,,Dy2CuSi3,,,Si3.0Cu1Dy2.0,,P6/mmm,
,Hexagonal,6.3,6.3 K,5.7 K,5.7,10.1016/j.jallcom.2017.01.285,TRUE,,,10.82 μB/Ho atom,,Ho2CuSi3,,,Si3.0Cu1Ho2.0,,P6/mmm,
,,,,,,10.1016/j.jallcom.2017.01.285,TRUE,,,,,TmZnAl,2.8,2.8 K,Al1Zn1Tm1,,,
,,,,,,10.1016/j.jallcom.2017.01.285,TRUE,,,,,TmAgAl,3.3,3.3 K,Al1Ag1Tm1,,,
,,,,,,10.1016/j.jallcom.2017.01.285,FALSE,,,,,ErMn2Si2,4.5,4.5 K,Si2.0Mn2.0Er1,,,
,,,,,,10.1016/j.jallcom.2017.01.285,TRUE,,,,,HoNi2B2C,6.5,6.5 K,B2.0C1Ni2.0Ho1,,,
,,,,,,10.1016/j.jallcom.2017.01.285,TRUE,,,,,HoCuSi,7,7 K,Si1Cu1Ho1,,,
,,,,,,10.1016/j.jallcom.2017.01.285,TRUE,,,,,HoAgGa,7.2,7.2 K,Ga1Ag1Ho1,,,
,,,,,,10.1016/j.jallcom.2017.01.285,TRUE,,,,,ErAl,9,9 K,Al1Er1,,,
,,,,,,10.1016/j.jallcom.2017.01.285,TRUE,,,,,DyCuSi,10,10 K,Si1Cu1Dy1,,,
,,,,,,10.1016/j.jallcom.2017.01.285,TRUE,,,,,Eu8Ga16Ge30,11,11 K,Ga16.0Ge30.0Eu8.0,,,
,,,,,,10.1016/j.jallcom.2017.01.285,TRUE,,,,,ErAgAl,14,14 K,Al1Ag1Er1,,,
,,,,,,10.1016/j.jallcom.2017.01.285,TRUE,,,,,GdCuSi,14.2,14.2 K,Si1Cu1Gd1,,,
,,,,,,10.1016/j.jallcom.2017.01.285,FALSE,,,,,PrCo2B2,16,16 K,B2.0Co2.0Pr1,,,
,,,,,,10.1016/j.jallcom.2017.01.285,TRUE,,,,,HoPdIn,23,23 K,Pd1In1Ho1,,,
,,,,,,10.1016/j.jallcom.2017.01.285,FALSE,,,,,GdCo2B2,25,25 K,B2.0Co2.0Gd1,,,
,Hexagonal,500,500 K,,,10.1016/j.jallcom.2020.155335,TRUE,"{'a': '840.8 pm', 'c': '826.8 pm'}",Th2Ni17 type,8 μB per formula unit,,Dy2Fe14Si3,,,Si3.0Fe14.0Dy2.0,,,
,Hexagonal,370,370 K,,,10.1016/j.jallcom.2005.03.101,TRUE,"{'a': '8.460 Å', 'c': '8.325 Å'}",Th2Ni17 type,,74 emu/g at 4.2 K,Dy2Fe17,,,Fe17.0Dy2.0,,P 63/mmc,
,Hexagonal,518,518 K,,,10.1016/j.jallcom.2005.03.101,TRUE,"{'a': '8.546 Å', 'c': '8.343 Å'}",Th2Ni17 type,,74.7 emu/g at 4.2 K,Dy2Fe17H3,,,H3.0Fe17.0Dy2.0,,P 63/mmc,
,Hexagonal,375,375 K,,,10.1016/j.jallcom.2014.12.030,TRUE,"{'a': '8.461 Å', 'c': '8.306 Å'}",Th2Ni17-like,,16.5 μB/f.u.,Dy2Fe17,,,Fe17.0Dy2.0,,P63/mmc,
,Hexagonal,429,429 K,,,10.1016/j.jallcom.2014.12.030,TRUE,"{'a': '8.491 Å', 'c': '8.308 Å'}",Th2Ni17-like,,16.3 μB/f.u.,Dy2Fe17H1.0,,,H1.0Fe17.0Dy2.0,,P63/mmc,
,Hexagonal,477,477 K,,,10.1016/j.jallcom.2014.12.030,TRUE,"{'a': '8.517 Å', 'c': '8.309 Å'}",Th2Ni17-like,,15.9 μB/f.u.,Dy2Fe17H2.0,,,H2.0Fe17.0Dy2.0,,P63/mmc,
,Hexagonal,514,514 K,,,10.1016/j.jallcom.2014.12.030,TRUE,"{'a': '8.543 Å', 'c': '8.318 Å'}",Th2Ni17-like,,15.6 μB/f.u.,Dy2Fe17H3.0,,,H3.0Fe17.0Dy2.0,,P63/mmc,
,Hexagonal,518,518 K,,,10.1016/j.jallcom.2014.12.030,TRUE,"{'a': '8.562 Å', 'c': '8.343 Å'}",Th2Ni17-like,,16.3 μB/f.u.,Dy2Fe17H3.8,,,H3.8Fe17.0Dy2.0,,P63/mmc,
0.008 T,Cubic,,,+2.42 K,2.42,10.1016/j.jallcom.2017.04.160,TRUE,{'a': '10.1777 Å'},Pyrochlore,5.67 μB/DyFe0.5,,Dy2FeSbO7,,,O7.0Fe1Sb1Dy2.0,0.16 μB/f.u.,Fd-3m,
,Cubic,,,+1.1 K,1.1,10.1016/j.jallcom.2017.04.160,TRUE,,Pyrochlore,9.596 μB/ion,,Dy2Ti2O7,,,O7.0Ti2.0Dy2.0,,Fd-3m,
,Cubic,,,+1.69 K,1.69,10.1016/j.jallcom.2017.04.160,FALSE,,Pyrochlore,10.175 μB/ion,,Dy2Sn2O7,,,O7.0Sn2.0Dy2.0,,Fd-3m,
,Cubic,,,-4.4 K,-4.4,10.1016/j.jallcom.2017.04.160,TRUE,,Pyrochlore,10.5 μB/ion,,Dy2Ge2O7,,,O7.0Ge2.0Dy2.0,,Fd-3m,
,Cubic,,,-2.05 K,-2.05,10.1016/j.jallcom.2017.04.160,TRUE,,Pyrochlore,10.29 μB/ion,,Dy2GaSbO7,,,O7.0Ga1Sb1Dy2.0,,Fd-3m,
,Cubic,,,-0.27 K,-0.27,10.1016/j.jallcom.2017.04.160,FALSE,,Pyrochlore,10.75 μB/ion,,Dy2Nb2O7,,,O7.0Nb2.0Dy2.0,,Fd-3m,
,Cubic,,,+1.8 K,1.8,10.1016/j.jallcom.2017.04.160,TRUE,,Pyrochlore,10 μB/ion,,Dy2Ru2O7,,,O7.0Ru2.0Dy2.0,,Fd-3m,
,Sc2Fe3Si5-type,76,76 K,,,10.1016/S0925-8388(01)01363-9,TRUE,"{'a': '1.0609(1) nm', 'c': '0.5439(1) nm'}",Tetragonal,,,Dy2Mn3Si5,32,32 K,Si5.0Mn3.0Dy2.0,,P4/mnc,
,Sc2Fe3Si5-type,67,67 K,,,10.1016/S0925-8388(01)01363-9,TRUE,"{'a': '1.0595(2) nm', 'c': '0.5423(1) nm'}",Tetragonal,,,Ho2Mn3Si5,19,19 K,Si5.0Mn3.0Ho2.0,,P4/mnc,
,Sc2Fe3Si5-type,55,55 K,,,10.1016/S0925-8388(01)01363-9,TRUE,"{'a': '1.0575(1) nm', 'c': '0.5406(1) nm'}",Tetragonal,,,Er2Mn3Si5,,,Si5.0Mn3.0Er2.0,,P4/mnc,
,Face-centered cubic,78,78 K,,,10.1016/S0921-4526(99)02709-X,TRUE,,,,,Gd2Mo2O7,,,O7.0Mo2.0Gd2.0,,Fd3m,
,Face-centered cubic,83,83 K,,,10.1016/S0921-4526(99)02709-X,TRUE,,,,,Sm2Mo2O7,,,O7.0Mo2.0Sm2.0,,Fd3m,
,Face-centered cubic,98,98 K,,,10.1016/S0921-4526(99)02709-X,TRUE,,,,,Nd2Mo2O7,,,O7.0Mo2.0Nd2.0,,Fd3m,
,CaIn2-type,16.1,16.1 K,14.3 K,14.3,10.1016/j.jallcom.2020.154666,TRUE,"{'a': '8.6598 Å', 'c': '7.0445 Å'}",Hexagonal,10.51 μB,,Dy2Ni1.5Ga2.5,,,Ni1.5Ga2.5Dy2.0,,P63/mmc,
,CaIn2-type,10.6,10.6 K,13.1 K,13.1,10.1016/j.jallcom.2020.154666,TRUE,"{'a': '6.6481 Å', 'c': '7.0096 Å'}",Hexagonal,10.32 μB,,Ho2Ni1.5Ga2.5,,,Ni1.5Ga2.5Ho2.0,,P63/mmc,
,CaIn2-type,4.1,4.1 K,7.2 K,7.2,10.1016/j.jallcom.2020.154666,TRUE,"{'a': '8.6265 Å', 'c': '6.9532 Å'}",Hexagonal,9.43 μB,,Er2Ni1.5Ga2.5,,,Ni1.5Ga2.5Er2.0,,P63/mmc,
,CaIn2-type,2,<2 K,4.8 K,4.8,10.1016/j.jallcom.2020.154666,TRUE,"{'a': '8.6119 Å', 'c': '6.9210 Å'}",Hexagonal,7.52 μB,,Tm2Ni1.5Ga2.5,,,Ni1.5Ga2.5Tm2.0,,P63/mmc,
,,7.2,7.2 K,,,10.1016/j.jallcom.2020.154666,TRUE,,,,,HoAgGa,,,Ga1Ag1Ho1,,,
,,17.2,17.2 K,,,10.1016/j.jallcom.2020.154666,TRUE,,,,,GdCo2B2C,,,B2.0C1Co2.0Gd1,,,
,,10,10 K,,,10.1016/j.jallcom.2020.154666,FALSE,,,,,Ho2CoGa3,,,Co1Ga3.0Ho2.0,,,
,,11.5,11.5 K,,,10.1016/j.jallcom.2020.154666,FALSE,,,,,Tm2Co2Ga,,,Co2.0Ga1Tm2.0,,,
,,12.5,12.5 K,,,10.1016/j.jallcom.2020.154666,TRUE,,,,,Ho2Ni2Ga,,,Ni2.0Ga1Ho2.0,,,
,,7.1,7.1 K,,,10.1016/j.jallcom.2020.154666,TRUE,,,,,Er2Ni2Ga,,,Ni2.0Ga1Er2.0,,,
,Mo2NiB2-type,66,66 K,68 K,68,10.1016/j.jssc.2015.01.017,TRUE,"{'a': '0.41157 nm', 'b': '0.52228 nm', 'c': '0.84703 nm'}",Orthorhombic,8.1 μB,7.0 μB,Gd2Ni2.35Si0.65,,,Si0.65Ni2.35Gd2.0,,"Immm, No. 71",
13.9 kOe,Mo2NiB2-type,,,37 K,37,10.1016/j.jssc.2015.01.017,TRUE,"{'a': '0.40992 nm', 'b': '0.52053 nm', 'c': '0.84028 nm'}",Orthorhombic,10.0 μB,5.8 μB,Tb2Ni2.35Si0.65,52,52 K,Si0.65Ni2.35Tb2.0,2.6 μB,"Immm, No. 71",
1.8 kOe,La2Ni3-type,42,42 K,32 K,32,10.1016/j.jssc.2015.01.017,TRUE,,Orthorhombic,10.7 μB,8.1 μB,Dy2Ni2.5Si0.5,,,Si0.5Ni2.5Dy2.0,3.0 μB,"Cmce, No. 64",
,Orthorhombic,19.5,19.5 K,,,10.1016/S0925-8388(98)00756-7,TRUE,"{'a': '4.3481 Å', 'b': '5.6565 Å', 'c': '8.4549 Å'}",W2CoB2-type,2.18 μB,,Nd2Ni2Sn,,,Ni2.0Sn1Nd2.0,,Immm,
,Orthorhombic,,,,,10.1016/S0925-8388(98)00756-7,TRUE,"{'a': '4.288 Å', 'b': '5.691 Å', 'c': '8.310 Å'}",W2CoB2-type,7.00 μB,,Dy2Ni2Sn,49.4,49.4 K,Ni2.0Sn1Dy2.0,,Immm,
,Monoclinic,101,101 K,38.0 K,38,10.1016/j.jallcom.2017.08.073,TRUE,"{'a': '5.2164 Å', 'b': '5.5175 Å', 'c': '7.4731 Å'}",P21/n,11.37 μB/f.u.,,Dy2NiMnO6,,,O6.0Mn1Ni1Dy2.0,,P21/n,
,Monoclinic,93,93 K,31.1 K,31.1,10.1016/j.jallcom.2017.08.073,TRUE,"{'a': '5.2094 Å', 'b': '5.5184 Å', 'c': '7.4660 Å'}",P21/n,11.34 μB/f.u.,,Ho2NiMnO6,,,O6.0Mn1Ni1Ho2.0,,P21/n,
,Monoclinic,84,84 K,24.5 K,24.5,10.1016/j.jallcom.2017.08.073,TRUE,"{'a': '5.1852 Å', 'b': '5.5152 Å', 'c': '7.4402 Å'}",P21/n,11.21 μB/f.u.,,Er2NiMnO6,,,O6.0Mn1Ni1Er2.0,,P21/n,
,,215,215 K,,,10.1016/j.jallcom.2017.08.073,TRUE,,,,,Pr2NiMnO6,,,O6.0Mn1Ni1Pr2.0,,,
,,113,113 K,,,10.1016/j.jallcom.2017.08.073,FALSE,,,,,Tb2NiMnO6,,,O6.0Mn1Ni1Tb2.0,,,
,,191,191 K,,,10.1016/j.jallcom.2017.08.073,TRUE,,,,,Nd2NiMnO6,,,O6.0Mn1Ni1Nd2.0,,,
,,22.5,22.5 K,,,10.1016/j.jallcom.2017.08.073,TRUE,,,,,Gd2NiMnO6,,,O6.0Mn1Ni1Gd2.0,,,
,Orthorhombic,,,-18.6 K,-18.6,10.1016/j.jallcom.2012.01.036,TRUE,"{'a': '0.81361 nm', 'b': '0.80202 nm', 'c': '2.1447 nm'}",Yb2CuGe6-type,10.62 μB,,Dy2PdGe6,25,25 K,Ge6.0Pd1Dy2.0,,Cmca,
,,,,,,10.1016/j.jallcom.2012.01.036,FALSE,,,,,Dy2NiGe6,25,25 K,Ni1Ge6.0Dy2.0,,,
,,,,,,10.1016/j.jallcom.2012.01.036,TRUE,,,,,Dy2CuGe6,22,22 K,Cu1Ge6.0Dy2.0,,,
,Orthorhombic,,,0.09 K,0.09,10.1016/j.actamat.2020.05.036,TRUE,"{'a': '5.31719 Å', 'b': '5.59537 Å', 'c': '9.26381 Å'}",Double Perovskite,11.7 μB/f.u.,15.69 μB/f.u.,Gd2ZnMnO6,6.4,6.4 K,O6.0Mn1Zn1Gd2.0,,P121/C1,
,Orthorhombic,,,-10.10 K,-10.1,10.1016/j.actamat.2020.05.036,TRUE,"{'a': '5.27871 Å', 'b': '5.60085 Å', 'c': '9.20711 Å'}",Double Perovskite,10.87 μB/f.u.,12.41 μB/f.u.,Dy2ZnMnO6,10.4,10.4 K,O6.0Mn1Zn1Dy2.0,,P121/C1,
,Orthorhombic,,,-7.99 K,-7.99,10.1016/j.actamat.2020.05.036,TRUE,"{'a': '5.25279 Å', 'b': '5.60056 Å', 'c': '9.17292 Å'}",Double Perovskite,11.682 μB/f.u.,13.28 μB/f.u.,Ho2ZnMnO6,6.8,6.8 K,O6.0Mn1Zn1Ho2.0,,P121/C1,
,,,,,,10.1016/j.actamat.2020.05.036,FALSE,,,,,Ho2CrMnO6,6.1,6.1 K,O6.0Cr1Mn1Ho2.0,,,
,,,,,,10.1016/j.actamat.2020.05.036,FALSE,,,,,Er2CrMnO6,5.2,5.2 K,O6.0Cr1Mn1Er2.0,,,
,,,,,,10.1016/j.actamat.2020.05.036,TRUE,,,,,Dy2NiMnO6,6,6 K,O6.0Mn1Ni1Dy2.0,,,
,,,,,,10.1016/j.actamat.2020.05.036,TRUE,,,,,Ho2NiMnO6,5.5,5.5 K,O6.0Mn1Ni1Ho2.0,,,
,,,,,,10.1016/j.actamat.2020.05.036,TRUE,,,,,Dy2CoMnO6,8.5,8.5 K,O6.0Mn1Co1Dy2.0,,,
,,,,,,10.1016/j.actamat.2020.05.036,FALSE,,,,,Er2CoMnO6,7.5,7.5 K,O6.0Mn1Co1Er2.0,,,
,,,,,,10.1016/j.actamat.2020.05.036,FALSE,,,,,Gd2FeCoO6,4.9,4.9 K,O6.0Fe1Co1Gd2.0,,,
,,,,,,10.1016/j.actamat.2020.05.036,FALSE,,,,,Er2FeCoO6,2.7,2.7 K,O6.0Fe1Co1Er2.0,,,
,Amorphous,23,23 K,,,10.1016/j.jallcom.2007.09.041,TRUE,,,,,Dy36Ho20Al24Co20,,,Al24.0Co20.0Dy36.0Ho20.0,,,
7.5 kOe,Orthorhombic,73,73 K,49.8 K,49.8,10.1016/j.jssc.2012.04.023,TRUE,"{'a': '0.40790 nm', 'b': '1.0162 nm', 'c': '1.2672 nm'}",,19.18 μB/f.u.,18.04 μB/f.u. at 5 K and 50 kOe,Dy3Co2.2Si1.8,,,Si1.8Co2.2Dy3.0,,Cmcm,
,Orthorhombic,125,125 K,115.2 K,115.2,10.1016/j.jssc.2012.04.023,TRUE,"{'a': '0.40928 nm', 'b': '1.0231 nm', 'c': '1.2701 nm'}",,16.79 μB/f.u.,,Tb3Co2.2Si1.8,,,Si1.8Co2.2Tb3.0,,Cmcm,
,Orthorhombic,50,50 K,21.9 K,21.9,10.1016/j.jssc.2012.04.023,TRUE,"{'a': '0.40697 nm', 'b': '1.01509 nm', 'c': '1.26354 nm'}",,18.90 μB/f.u.,,Ho3Co2.2Si1.8,,,Si1.8Co2.2Ho3.0,,Cmcm,
,Orthorhombic,28,28 K,9.0 K,9,10.1016/j.jssc.2012.04.023,TRUE,"{'a': '0.40527 nm', 'b': '1.01095 nm', 'c': '1.25980 nm'}",,17.65 μB/f.u.,,Er3Co2.2Si1.8,,,Si1.8Co2.2Er3.0,,Cmcm,
,Orthorhombic,13,13 K,,,10.1016/j.jssc.2012.04.023,TRUE,"{'a': '0.40369 nm', 'b': '1.00672 nm', 'c': '1.2573 nm'}",,,,Tm3Co2.2Si1.8,,,Si1.8Co2.2Tm3.0,,Cmcm,
,Rhombohedral,96,96 K,,,10.1016/j.jallcom.2021.158948,TRUE,"{'a': '8.6062 Å', 'c': '15.679 Å'}",hR45,,,Tb3CoNi,,,Co1Ni1Tb3.0,,R-3h,
,Rhombohedral,52,52 K,,,10.1016/j.jallcom.2021.158948,TRUE,"{'a': '8.5638 Å', 'c': '15.618 Å'}",hR45,,,Dy3CoNi,,,Co1Ni1Dy3.0,,R-3h,
,Rhombohedral,25,25 K,,,10.1016/j.jallcom.2021.158948,TRUE,"{'a': '8.5268 Å', 'c': '15.563 Å'}",hR45,,,Ho3CoNi,,,Co1Ni1Ho3.0,,R-3h,
,Rhombohedral,15,15 K,,,10.1016/j.jallcom.2021.158948,TRUE,"{'a': '8.4840 Å', 'c': '15.561 Å'}",hR45,,,Er3CoNi,,,Co1Ni1Er3.0,,R-3h,
,Rhombohedral,6,6 K,,,10.1016/j.jallcom.2021.158948,TRUE,"{'a': '8.4500 Å', 'c': '15.453 Å'}",hR45,,,Tm3CoNi,,,Co1Ni1Tm3.0,,R-3h,
2.0 kOe,Orthorhombic,,,-20.0 K,-20,10.1016/j.jallcom.2006.10.171,TRUE,,,9.76 μB,,Tb3Cu4Si4,50,50.0 K,Si4.0Cu4.0Tb3.0,9.72 μB,Immm,
2.1 kOe,Orthorhombic,,,-15.2 K,-15.2,10.1016/j.jallcom.2006.10.171,TRUE,,,9.5 μB,,Tb3Cu4Ge4,22.5,22.5 K,Cu4.0Ge4.0Tb3.0,,Immm,
1.7 kOe,Orthorhombic,,,-34.0 K,-34,10.1016/j.jallcom.2006.10.171,TRUE,,,9.5 μB,,Tb3Cu4Sn4,16.1,16.1 K,Cu4.0Sn4.0Tb3.0,,Immm,
4.5 kOe,Orthorhombic,,,-2.0 K,-2,10.1016/j.jallcom.2006.10.171,TRUE,,,10.8 μB,,Dy3Cu4Si4,30,30.0 K,Si4.0Cu4.0Dy3.0,10.65 μB,Immm,
5.5 kOe,Orthorhombic,,,-13.3 K,-13.3,10.1016/j.jallcom.2006.10.171,TRUE,,,10.9 μB,,Dy3Cu4Ge4,16.2,16.2 K,Cu4.0Ge4.0Dy3.0,,Immm,
2.4 kOe,Orthorhombic,,,-19.8 K,-19.8,10.1016/j.jallcom.2006.10.171,TRUE,,,10.4 μB,,Dy3Cu4Sn4,12.9,12.9 K,Cu4.0Sn4.0Dy3.0,,Immm,
5.9 kOe,Orthorhombic,,,-4.5 K,-4.5,10.1016/j.jallcom.2006.10.171,TRUE,,,10.5 μB,,Ho3Cu4Si4,17,17.0 K,Si4.0Cu4.0Ho3.0,10.61 μB,Immm,
6.0 kOe,Orthorhombic,,,-6.2 K,-6.2,10.1016/j.jallcom.2006.10.171,TRUE,,,10.1 μB,,Ho3Cu4Ge4,9.5,9.5 K,Cu4.0Ge4.0Ho3.0,,Immm,
5.8 kOe,Orthorhombic,,,-8.4 K,-8.4,10.1016/j.jallcom.2006.10.171,TRUE,,,10.1 μB,,Ho3Cu4Sn4,7.6,7.6 K,Cu4.0Sn4.0Ho3.0,,Immm,
5.1 kOe,Orthorhombic,,,-3.6 K,-3.6,10.1016/j.jallcom.2006.10.171,TRUE,,,9.1 μB,,Er3Cu4Si4,14,14.0 K,Si4.0Cu4.0Er3.0,9.58 μB,Immm,
5.3 kOe,Orthorhombic,,,-6.1 K,-6.1,10.1016/j.jallcom.2006.10.171,TRUE,,,9.2 μB,,Er3Cu4Ge4,7.5,7.5 K,Cu4.0Ge4.0Er3.0,,Immm,
5.5 kOe,Orthorhombic,,,-4.2 K,-4.2,10.1016/j.jallcom.2006.10.171,TRUE,,,9.3 μB,,Er3Cu4Sn4,5.5,5.5 K,Cu4.0Sn4.0Er3.0,,Immm,
,Hexagonal,,,-34 K,-34,10.1016/j.jallcom.2008.10.046,TRUE,"{'a': '6.861(2) Å', 'c': '8.339(6) Å'}",AlB2 type superstructure,9.63 μB,,Tb3Ge5,23,23 K,Ge5.0Tb3.0,,P6̄2c,
,Hexagonal,,,-27 K,-27,10.1016/j.jallcom.2008.10.046,TRUE,"{'a': '6.8387(10) Å', 'c': '8.293(2) Å'}",AlB2 type superstructure,10.47 μB,,Dy3Ge5,9,9 K,Ge5.0Dy3.0,,P6̄2c,
,Hexagonal,,,6.2 K,6.2,10.1016/j.jallcom.2014.04.222,TRUE,"{'a': '9.7960 Å', 'c': '5.7484 Å'}",hP23,5.09 μB per Mn atom,,Y3Mn0.5GeS7,,,S7.0Mn0.5Ge1Y3.0,,P63,
,Hexagonal,,,-31.1 K,-31.1,10.1016/j.jallcom.2014.04.222,TRUE,"{'a': '10.1884 Å', 'c': '5.7628 Å'}",hP23,,,Pr3Mn0.5GeS7,,,S7.0Mn0.5Ge1Pr3.0,,P63,
,Hexagonal,,,-4.8 K,-4.8,10.1016/j.jallcom.2014.04.222,TRUE,"{'a': '9.8168 Å', 'c': '5.7409 Å'}",hP23,,,Dy3Mn0.5GeS7,5.5,5.5 K,S7.0Mn0.5Ge1Dy3.0,,P63,
,Cubic,26,26.0 K,,,10.1016/j.jallcom.2021.160468,TRUE,{'a': '8.9359 Å'},Ca3Ag8-type,10.2 μB,,Dy3Ni6Al2,10,10.0 K,Al2.0Ni6.0Dy3.0,,Im3̅m,
,Cubic,14.5,14.5 K,,,10.1016/j.jallcom.2021.160468,TRUE,{'a': '8.9166 Å'},Ca3Ag8-type,10.7 μB,,Ho3Ni6Al2,,,Al2.0Ni6.0Ho3.0,,Im3̅m,
,Cubic,2.4,2.4 K,,,10.1016/j.jallcom.2021.160468,TRUE,{'a': '8.8763 Å'},Ca3Ag8-type,10.0 μB,,Er3Ni6Al2,,,Al2.0Ni6.0Er3.0,,Im3̅m,
,Cubic,104.5,104.5 K,,,10.1016/j.jallcom.2021.160468,TRUE,,Ca3Ag8-type,,,Gd3Ni6Al2,,,Al2.0Ni6.0Gd3.0,,Im3̅m,
,Cubic,57.3,57.3 K,,,10.1016/j.jallcom.2021.160468,TRUE,,Ca3Ag8-type,,,Tb3Ni6Al2,,,Al2.0Ni6.0Tb3.0,,Im3̅m,
,,5.1,5.1 K,,,10.1016/j.jallcom.2021.160468,TRUE,,,,,ErNiAl2,,,Al2.0Ni1Er1,,,
,,20.6,20.6 K,,,10.1016/j.jallcom.2021.160468,FALSE,,,,,Gd0.1Er0.9Ga,49,49.0 K,Ga1Gd0.1Er0.9,,,
,,29,29.0 K,,,10.1016/j.jallcom.2021.160468,FALSE,,,,,HoFeSi,,,Si1Fe1Ho1,,,
,,4.5,4.5 K,,,10.1016/j.jallcom.2021.160468,FALSE,,,,,ErMn2Si2,,,Si2.0Mn2.0Er1,,,
,,8,8.0 K,,,10.1016/j.jallcom.2021.160468,TRUE,,,,,TmZn,,,Zn1Tm1,,,
,,6,6.0 K,,,10.1016/j.jallcom.2021.160468,FALSE,,,,,Ho0.2Er0.8Ni,13.5,13.5 K,Ni1Ho0.2Er0.8,,,
,,10,10.0 K,,,10.1016/j.jallcom.2021.160468,TRUE,,,,,HoCoAl,,,Al1Co1Ho1,,,
,,4.5,4.5 K,,,10.1016/j.jallcom.2021.160468,TRUE,,,,,Tm3Co,6.5,6.5 K,Co1Tm3.0,,,
,,15,15.0 K,,,10.1016/j.jallcom.2021.160468,TRUE,,,,,HoB2,,,B2.0Ho1,,,
,Monoclinic,,,,,10.1016/j.jallcom.2019.02.282,TRUE,"{'a': '12.7920(7) Å', 'b': '12.7733(5) Å', 'c': '9.0389(4) Å'}",,,,Gd3Pt4Ge13,6.2,6.2 ± 0.1 K,Ge13.0Gd3.0Pt4.0,,Cc,
,Monoclinic,,,,,10.1016/j.jallcom.2019.02.282,TRUE,"{'a': '12.7400(4) Å', 'b': '12.7042(4) Å', 'c': '8.9987(2) Å'}",,,,Dy3Pt4Ge13,1.8,1.8 ± 0.2 K,Ge13.0Dy3.0Pt4.0,,Cc,
,Monoclinic,2.2,2.2 ± 0.1 K,,,10.1016/j.jallcom.2019.02.282,TRUE,"{'a': '12.7188(4) Å', 'b': '12.6768(4) Å', 'c': '8.9858(3) Å'}",,,,Er3Pt4Ge13,,,Ge13.0Er3.0Pt4.0,,Cc,
,Orthorhombic,,,-10.3 K,-10.3,10.1016/j.jallcom.2003.11.067,TRUE,,Superstructure of cubic fluorite,13.26 μB,,Gd3ReO7,7,7.0 K,O7.0Gd3.0Re1,,Cmcm,
,Orthorhombic,,,-14.8 K,-14.8,10.1016/j.jallcom.2003.11.067,TRUE,,Superstructure of cubic fluorite,,,Tb3ReO7,14,14.0 K,O7.0Tb3.0Re1,,Cmcm,
,Orthorhombic,,,-5.4 K,-5.4,10.1016/j.jallcom.2003.11.067,TRUE,,Superstructure of cubic fluorite,18.49 μB,,Dy3ReO7,2.8,2.8 K,O7.0Dy3.0Re1,,C2221,
,Orthorhombic,,,-13K,-13,10.1016/j.jallcom.2004.10.043,TRUE,"{'a': '4.2107Å', 'b': '23.892Å', 'c': '3.8144Å'}",,10.8μB,,Dy3Si4,16,16K,Si4.0Dy3.0,,Cmcm,
,Weberite-related,,,-11.2 K,-11.2,10.1016/j.jssc.2017.09.026,TRUE,,Orthorhombic,10.33 μB,,Dy3TaO7,,,O7.0Dy3.0Ta1,,C2221,
,Weberite-related,,,-16.8 K,-16.8,10.1016/j.jssc.2017.09.026,TRUE,,Orthorhombic,10.56 μB,,Dy2.67Y0.33TaO7,,,O7.0Y0.33Dy2.67Ta1,,C2221,
,Weberite-related,,,-12.8 K,-12.8,10.1016/j.jssc.2017.09.026,TRUE,,Orthorhombic,10.55 μB,,Dy2.34Y0.66TaO7,,,O7.0Y0.66Dy2.34Ta1,,C2221,
,Weberite-related,,,-9.7 K,-9.7,10.1016/j.jssc.2017.09.026,TRUE,,Orthorhombic,10.24 μB,,Dy2YTaO7,,,O7.0Y1Dy2.0Ta1,,C2221,
,Weberite-related,,,-10.2 K,-10.2,10.1016/j.jssc.2017.09.026,TRUE,,Orthorhombic,10.40 μB,,Dy0.66Y2.34TaO7,,,O7.0Y2.34Dy0.66Ta1,,C2221,
,Weberite-related,,,-13.3 K,-13.3,10.1016/j.jssc.2017.09.026,TRUE,,Orthorhombic,10.47 μB,,Dy0.33Y2.67TaO7,,,O7.0Y2.67Dy0.33Ta1,,C2221,
,Y4PdGa12-type,22,22 K,-44 K,-44,10.1016/j.jssc.2012.07.009,TRUE,{'a': '17.126 Å'},Cubic,19.59 μB/f.u.,,Tb4CrGa12,,,Cr1Ga12.0Tb4.0,,Im3̄m,
,Y4PdGa12-type,15,15 K,-25 K,-25,10.1016/j.jssc.2012.07.009,TRUE,{'a': '17.072 Å'},Cubic,21.53 μB/f.u.,,Dy4CrGa12,,,Cr1Ga12.0Dy4.0,,Im3̄m,
,Y4PdGa12-type,,,-12 K,-12,10.1016/j.jssc.2012.07.009,TRUE,{'a': '17.120 Å'},Cubic,21.50 μB/f.u.,,Ho4CrGa12,7.5,7.5 K,Cr1Ga12.0Ho4.0,,Im3̄m,
,Y4PdGa12-type,2.8,2.8 K,-9 K,-9,10.1016/j.jssc.2012.07.009,TRUE,{'a': '16.964 Å'},Cubic,19.51 μB/f.u.,,Er4CrGa12,,,Cr1Ga12.0Er4.0,,Im3̄m,
,Ce4Pt12Sn25-type,,,24 K,24,10.1016/j.jallcom.2006.11.188,TRUE,{'a': '1.18339 nm'},Cubic,10.3 μB,,Dy4Ni12Sn25,,,Ni12.0Sn25.0Dy4.0,,Im-3,
,Monoclinic,,,-5.6 K,-5.6,10.1016/j.jssc.2013.11.006,TRUE,"{'a': '15.7901 Å', 'b': '3.75792 Å', 'c': '9.6641 Å'}",C2/m,7.94 μB,,Gd4O4TiSe4,1.5,1.5 K,O4.0Ti1Se4.0Gd4.0,,C2/m,
,Monoclinic,,,-9.6 K,-9.6,10.1016/j.jssc.2013.11.006,TRUE,"{'a': '15.6791 Å', 'b': '3.74085 Å', 'c': '9.6179 Å'}",C2/m,9.72 μB,,Tb4O4TiSe4,4,4 K,O4.0Ti1Se4.0Tb4.0,,C2/m,
,Monoclinic,,,-5.3 K,-5.3,10.1016/j.jssc.2013.11.006,TRUE,"{'a': '15.5962 Å', 'b': '3.71985 Å', 'c': '9.5886 Å'}",C2/m,10.65 μB,,Dy4O4TiSe4,4,4 K,O4.0Ti1Se4.0Dy4.0,,C2/m,
,Monoclinic,,,-4.6 K,-4.6,10.1016/j.jssc.2013.11.006,TRUE,"{'a': '15.5577 Å', 'b': '3.70315 Å', 'c': '9.5686 Å'}",C2/m,10.60 μB,,Ho4O4TiSe4,4,4 K,O4.0Ti1Se4.0Ho4.0,,C2/m,
"0.175 T at 30 K, 0.633 T at 10 K",Amorphous,106,106 K,,,10.1016/j.jnoncrysol.2018.04.039,TRUE,,,,,Dy50Co50,,,Co50.0Dy50.0,,,
,Hexagonal,45,45.0 K,50.5 K,50.5,10.1016/j.jssc.2005.11.027,TRUE,"{'a': '9.060 Å', 'c': '6.578 Å'}",Hf5CuSn3-type,7 μB/Dy at 5 T,,Dy5CuPb3,6.5,6.5 K,Cu1Dy5.0Pb3.0,,P63/mcm,
,,5,5 K,,,10.1016/j.jssc.2005.11.027,FALSE,,,,,Ce5AgSn3,,,Ag1Sn3.0Ce5.0,,,
,Tetragonal,70,70 K,50 K,50,10.1016/j.jssc.2005.02.023,TRUE,"{'a': '7.2665 Å', 'c': '8.2229 Å'}",P4/mbm,8.2 μB,,Gd5Si2B8,44,44 K,B8.0Si2.0Gd5.0,,P4/mbm,
,Tetragonal,,,4 K,4,10.1016/j.jssc.2005.02.023,TRUE,"{'a': '7.2320 Å', 'c': '8.1263 Å'}",P4/mbm,9.9 μB,,Tb5Si2B8,45,45 K,B8.0Si2.0Tb5.0,,P4/mbm,
,Tetragonal,,,-6 K,-6,10.1016/j.jssc.2005.02.023,TRUE,"{'a': '7.2209 Å', 'c': '8.0545 Å'}",P4/mbm,10.7 μB,,Dy5Si2B8,28,28 K,B8.0Si2.0Dy5.0,,P4/mbm,
,Tetragonal,,,23 K,23,10.1016/j.physb.2005.01.041,TRUE,,,10.63 B.M,,Dy6Al3Si,32.25,"{'TN1': '110 K', 'TN2': '47.5 K', 'TN3': '30 K'}",Al3.0Si1Dy6.0,,I4/mcm,
,Tetragonal,,,,,10.1016/j.physb.2005.01.041,TRUE,,,,,Dy3Y3Al3Si,2,"{'TN1': 'NA', 'TN2': 'NA', 'TN3': 'NA'}",Al3.0Si1Y3.0Dy3.0,,I4/mcm,
,Tetragonal,,,,,10.1016/j.physb.2005.01.041,TRUE,,,,,DyY5Al3Si,2,"{'TN1': 'NA', 'TN2': 'NA', 'TN3': 'NA'}",Al3.0Si1Y5.0Dy1,,I4/mcm,
,Related to CeNi5Sn,,,23 K,23,10.1016/j.jallcom.2004.11.042,TRUE,"{'a': 5.0349, 'c': 20.45}",,11.14 μB,,Dy7Cu35Sn11,,,Cu35.0Sn11.0Dy7.0,,P63/mmc,
,Trigonal,7,7 K,-7.2 K,-7.2,10.1016/j.physb.2007.10.204,TRUE,"{'a': '9.6420 Å', 'c': '9.8590 Å'}",,9.21 μB,,Dy7Co6Sn23,,,Co6.0Sn23.0Dy7.0,,P3̄m1 (No. 164),
,Trigonal,,,0 K,0,10.1016/j.physb.2007.10.204,TRUE,"{'a': '9.6210 Å', 'c': '9.8210 Å'}",,9.72 μB,,Ho7Co6Sn23,,,Co6.0Sn23.0Ho7.0,,P3̄m1 (No. 164),
,Tetragonal,,,0 K,0,10.1016/j.physb.2007.10.204,TRUE,"{'a': '13.5310 Å', 'c': '26.9970 Å'}",,8.82 μB,,Er5Co6Sn18,,,Co6.0Sn18.0Er5.0,,I41/acd (No. 142),
,Tetragonal,,,0 K,0,10.1016/j.physb.2007.10.204,TRUE,"{'a': '13.5190 Å', 'c': '26.9760 Å'}",,7.90 μB,,Tm5Co6Sn18,,,Co6.0Sn18.0Tm5.0,,I41/acd (No. 142),
,Th7Fe3-type hexagonal,74,74 K,,,10.1016/S0921-4526(00)00643-8,TRUE,,Hexagonal,7.6 μB/Tb at 280 kOe,,Tb7Rh3,91,91 K,Rh3.0Tb7.0,,P63mc,
,Th7Fe3-type hexagonal,34,34 K,,,10.1016/S0921-4526(00)00643-8,TRUE,,Hexagonal,4.4 μB/Dy at 280 kOe,,Dy7Rh3,56,56 K,Rh3.0Dy7.0,,P63mc,
,Th7Fe3-type hexagonal,20,20 K,,,10.1016/S0921-4526(00)00643-8,TRUE,,Hexagonal,8 μB/Ho at 280 kOe,,Ho7Rh3,34,34 K,Rh3.0Ho7.0,,P63mc,
,Cubic,,,2.2 K,2.2,10.1016/j.jallcom.2019.152228,TRUE,,Pm-3m,8.004 μB,,Gd8Pd24Ga,8.5,8.5 K,Ga1Pd24.0Gd8.0,,Pm-3m,
,Cubic,,,2.29 K,2.29,10.1016/j.jallcom.2019.152228,TRUE,,Pm-3m,9.76 μB,,Tb8Pd24Ga,5.1,5.1 K,Ga1Pd24.0Tb8.0,,Pm-3m,
,Cubic,,,2.3 K,2.3,10.1016/j.jallcom.2019.152228,TRUE,,Pm-3m,10.756 μB,,Dy8Pd24Ga,3.7,3.7 K,Ga1Pd24.0Dy8.0,,Pm-3m,
,CeCu2-type,,,37.0 K,37,10.1016/j.jallcom.2005.12.055,TRUE,"{'a': '0.456 nm', 'b': '0.712 nm', 'c': '0.786 nm'}",Orthorhombic,10.69 μB/f.u.,,DyAgAl,,,Al1Ag1Dy1,,Imma,
,CeCu2-type,,,16.4 K,16.4,10.1016/j.jallcom.2005.12.055,TRUE,"{'a': '0.454 nm', 'b': '0.703 nm', 'c': '0.782 nm'}",Orthorhombic,10.79 μB/f.u.,,HoAgAl,,,Al1Ag1Ho1,,Imma,
,CeCu2-type,,,8.1 K,8.1,10.1016/j.jallcom.2005.12.055,TRUE,"{'a': '0.453 nm', 'b': '0.701 nm', 'c': '0.784 nm'}",Orthorhombic,9.92 μB/f.u.,,ErAgAl,,,Al1Ag1Er1,,Imma,
,Cu3Au,,,-14 K,-14,10.1016/j.jallcom.2006.08.244,TRUE,{'a': '0.45310'},cP4,10.64 μB,,DyAgSn2,,,Ag1Sn2.0Dy1,,Pm-3m,
,CeNiSi2-type,,,-45.0 K,-45,10.1016/j.jallcom.2019.03.309,TRUE,"{'a': '4.1260 Å', 'b': '16.3202 Å', 'c': '3.9510 Å'}",Orthorhombic,8.22 μB,1.47 μB,TbAl0.2Ge2,38,38 K,Al0.2Ge2.0Tb1,,Cmcm,
,CeNiSi2-type,,,-22.3 K,-22.3,10.1016/j.jallcom.2019.03.309,TRUE,"{'a': '4.0896 Å', 'b': '16.2218 Å', 'c': '3.9340 Å'}",Orthorhombic,8.28 μB,3.59 μB,DyAl0.2Ge2,23,23 K,Al0.2Ge2.0Dy1,,Cmcm,
,CeNiSi2-type,,,-9.8 K,-9.8,10.1016/j.jallcom.2019.03.309,TRUE,"{'a': '4.0772 Å', 'b': '16.1198 Å', 'c': '3.9263 Å'}",Orthorhombic,8.89 μB,6.35 μB,HoAl0.2Ge2,9,9 K,Al0.2Ge2.0Ho1,,Cmcm,
,CeNiSi2-type,,,-4.9 K,-4.9,10.1016/j.jallcom.2019.03.309,TRUE,"{'a': '4.0554 Å', 'b': '16.0049 Å', 'c': '3.9123 Å'}",Orthorhombic,7.92 μB,6.32 μB,ErAl0.2Ge2,6.5,6.5 K,Al0.2Ge2.0Er1,,Cmcm,
,Cubic,60,60 K,,,10.1016/j.jallcom.2023.173149,TRUE,,Laves C15,,,DyAl2,,,Al2.0Dy1,,,
,Trigonal,,,-3.5 K,-3.5,10.1016/j.jssc.2023.124347,TRUE,"{'a': '4.2177 Å', 'b': '4.2177 Å', 'c': '6.6992 Å'}",Trigonal,6.30 μB/f.u. at 70 kOe,,DyAl2Ge2,8,8 K,Al2.0Ge2.0Dy1,,P3̅m1,
,,,,,,10.1016/j.jssc.2023.124347,FALSE,,,,,ErAl2Ge2,4,4 K,Al2.0Ge2.0Er1,,,
,,,,,,10.1016/j.jssc.2023.124347,FALSE,,,,,HoAl2Ge2,7,7 K,Al2.0Ge2.0Ho1,,,
,,,,,,10.1016/j.jssc.2023.124347,TRUE,,,,,TbMn2O5,5,5 K,O5.0Mn2.0Tb1,,,
,,,,,,10.1016/j.jssc.2023.124347,TRUE,,,,,HoMn2O5,10,10 K,O5.0Mn2.0Ho1,,,
,,,,,,10.1016/j.jssc.2023.124347,TRUE,,,,,YbMnO3,4,4 K,O3.0Mn1Yb1,,,
,,,,,,10.1016/j.jssc.2023.124347,TRUE,,,,,TbNi2B2C,15,15 K,B2.0C1Ni2.0Tb1,,,
,,,,,,10.1016/j.jssc.2023.124347,FALSE,,,,,HoCo0.5Al1.5,20,20 K,Al1.5Co0.5Ho1,,,
,,,,,,10.1016/j.jssc.2023.124347,FALSE,,,,,Pr2Ni2In,7.5,7.5 K,Ni2.0In1Pr2.0,,,
,,,,,,10.1016/j.jssc.2023.124347,FALSE,,,,,Dy2Ni2In,19,19 K,Ni2.0In1Dy2.0,,,
,,,,,,10.1016/j.jssc.2023.124347,FALSE,,,,,Tm2Co2Al,7,7 K,Al1Co2.0Tm2.0,,,
,,,,,,10.1016/j.jssc.2023.124347,TRUE,,,,,Ho2Ni2Al,6,6 K,Al1Ni2.0Ho2.0,,,
,,,,,,10.1016/j.jssc.2023.124347,FALSE,,,,,Er2Co2Ga,25.5,25.5 K,Co2.0Ga1Er2.0,,,
,Orthorhombic,,,−58.97 K,58.97,10.1016/j.jallcom.2022.163623,TRUE,"{'a': '4.0372 Å', 'b': '10.3951 Å', 'c': '5.7472 Å'}",C basal centered,11.27 μB,,DyAlGe,30,30 K,Al1Ge1Dy1,,Cmcm,
,Orthorhombic,,,−17.80 K,17.8,10.1016/j.jallcom.2022.163623,TRUE,"{'a': '4.0314 Å', 'b': '10.3475 Å', 'c': '5.7275 Å'}",C basal centered,10.99 μB,,HoAlGe,11,11 K,Al1Ge1Ho1,,Cmcm,
,Hexagonal,,,"{'H_parallel_c': '-33.8 K', 'H_perpendicular_c': '-11.6 K'}",22.7,10.1016/j.jallcom.2023.169475,TRUE,"{'a': '4.42799 Å', 'c': '7.4176 Å'}",P63mc,"{'H_parallel_c': '8.3 μB', 'H_perpendicular_c': '7.9 μB'}",,GdAuGe,17,17.0 K,Ge1Gd1Au1,,P63mc,
,Hexagonal,,,"{'H_parallel_c': '-191 K', 'H_perpendicular_c': '17.6 K'}",104.3,10.1016/j.jallcom.2023.169475,TRUE,"{'a': '4.4177 Å', 'c': '7.3300 Å'}",P63mc,"{'H_parallel_c': '11.4 μB', 'H_perpendicular_c': '9.8 μB'}",,TbAuGe,6,6.0 K,Ge1Tb1Au1,,P63mc,
,Hexagonal,,,"{'H_parallel_c': '-45.0 K', 'H_perpendicular_c': '9.0 K'}",27,10.1016/j.jallcom.2023.169475,TRUE,"{'a': '4.4105 Å', 'c': '7.2801 Å'}",P63mc,"{'H_parallel_c': '10.4 μB', 'H_perpendicular_c': '10.6 μB'}",,DyAuGe,4.4,4.4 K,Ge1Dy1Au1,,P63mc,
,Hexagonal,,,"{'H_parallel_c': '-16.6 K', 'H_perpendicular_c': '-2.6 K'}",9.6,10.1016/j.jallcom.2023.169475,TRUE,"{'a': '4.4045 Å', 'c': '7.2402 Å'}",P63mc,"{'H_parallel_c': '10.7 μB', 'H_perpendicular_c': '10.6 μB'}",,HoAuGe,4.9,4.9 K,Ge1Ho1Au1,,P63mc,
,Hexagonal,,,"{'H_parallel_c': '33.0 K', 'H_perpendicular_c': '-31.8 K'}",32.4,10.1016/j.jallcom.2023.169475,TRUE,"{'a': '4.3996 Å', 'c': '7.2018 Å'}",P63mc,"{'H_parallel_c': '9.5 μB', 'H_perpendicular_c': '9.5 μB'}",,ErAuGe,3.2,3.2 K,Ge1Er1Au1,,P63mc,
,Hexagonal,4.1,4.1 K,"{'H_parallel_c': '51.6 K', 'H_perpendicular_c': '-72.3 K'}",61.95,10.1016/j.jallcom.2023.169475,TRUE,"{'a': '4.3879 Å', 'c': '7.1594 Å'}",P63mc,"{'H_parallel_c': '7.4 μB', 'H_perpendicular_c': '7.8 μB'}",,TmAuGe,,,Ge1Tm1Au1,,P63mc,
7,Hexagonal,,,-46.7,-46.7,10.1016/S0925-8388(98)00387-9,TRUE,,,7.94,2.1,GdAuSn,24,24,Sn1Gd1Au1,,P63mc,
9,Hexagonal,,,-21.4,-21.4,10.1016/S0925-8388(98)00387-9,TRUE,,,9.72,3.5,TbAuSn,15,15,Sn1Tb1Au1,5.7,P63mc,
10,Hexagonal,,,-10.2,-10.2,10.1016/S0925-8388(98)00387-9,TRUE,,,10.65,7,DyAuSn,8,8,Sn1Dy1Au1,,P63mc,
"10, 35",Hexagonal,,,-14.3,-14.3,10.1016/S0925-8388(98)00387-9,TRUE,,,10.61,7.3,HoAuSn,9,9,Sn1Ho1Au1,6.6,P63mc,
