Repository: sanjayganeshprabu/Computational-Modeling-and-Predictive-Analytics-for-Materials-Data

# Computational-Modeling-and-Predictive-Analytics-for-Materials-Data-

File: MODIFIED magnetic_materials.csv (part 19 of 112)
Coercivity,Crystal_Structure,Curie,Curie(Tc),Curie_Weiss,Curie_Weiss(θp),DOI,Experimental,Lattice_Parameters,Lattice_Structure,Magnetic_Moment,Magnetization,Material_Name,Neel,Neel(Tn),New_Column_Concatenated,Remanence,Space_Group,Susceptibility
9,Cubic,,,-11.1,-11.1,10.1016/S0925-8388(98)00387-9,TRUE,,,9.85,,ErAuSn,,,Sn1Er1Au1,,F43m,
,,,,,,10.1016/S0925-8388(98)00387-9,FALSE,,,,,CeAuSn,4,4,Sn1Ce1Au1,,,
,Orthorhombic,,,-15.3 K,-15.3,10.1016/S0921-4526(99)02503-X,TRUE,"{'a': '16.609 Å', 'b': '17.619 Å', 'c': '9.477 Å'}",,10.3 μB,,TbB50,17.5,17.5 K,B50.0Tb1,,Pbam,
,Orthorhombic,,,-13.7 K,-13.7,10.1016/S0921-4526(99)02503-X,TRUE,"{'a': '16.608 Å', 'b': '17.623 Å', 'c': '9.472 Å'}",,11.9 μB,,DyB50,6.2,6.2 K,B50.0Dy1,,Pbam,
,Cubic,,,,,10.1016/S0921-4526(99)01129-1,TRUE,,Trigonal below TQ,,,DyB6,25,25 K,B6.0Dy1,,,
,,,,-3.7 K,-3.7,10.1016/j.physb.2011.04.006,TRUE,,,,,DyB62,,,B62.0Dy1,,,
,Orthorhombic,300,300 K,,,10.1016/j.jssc.2004.05.047,TRUE,"{'a': '7.725 Å', 'b': '3.904 Å', 'c': '7.509 Å'}",Pmmm,,,DyBaCo2O5.51,,,O5.51Co2.0Ba1Dy1,,Pmmm,
,CeCo3B2 type,,,,,10.1016/j.jallcom.2013.03.270,TRUE,,,,,GdCo3B2,47,47 K,B2.0Co3.0Gd1,,,
,CeCo3B2 type,,,,,10.1016/j.jallcom.2013.03.270,TRUE,,,,,TbCo3B2,54,54 K,B2.0Co3.0Tb1,,,
,CeCo3B2 type,,,,,10.1016/j.jallcom.2013.03.270,TRUE,,,,,DyCo3B2,28,28 K,B2.0Co3.0Dy1,,,
,CaCu5-type,479,479K,,,10.1016/j.physb.2004.03.041,TRUE,"{'a': '4.990(1) Å', 'c': '4.028(1) Å'}",Hexagonal,1.2 μB (Co at 2 K),4.9 μB/f.u. at 4 K,DyCo4Al,,,Al1Co4.0Dy1,,P6/mmm,
,Orthorhombic,,,3.59 K,3.59,10.1016/j.jssc.2004.07.040,TRUE,"{'a': '8.4765', 'b': '8.4772', 'c': '5.0978'}",ScFe6Ga6-type,9.56 μB,4.88 μB/f.u. to 6.89 μB/f.u.,TbCo5Ga7,,,Co5.0Ga7.0Tb1,,Immm,
,Orthorhombic,,,4.18 K,4.18,10.1016/j.jssc.2004.07.040,TRUE,"{'a': '8.4648', 'b': '8.4686', 'c': '5.0899'}",ScFe6Ga6-type,10.57 μB,4.88 μB/f.u. to 6.89 μB/f.u.,DyCo5Ga7,,,Co5.0Ga7.0Dy1,,Immm,
,Orthorhombic,,,4.04 K,4.04,10.1016/j.jssc.2004.07.040,TRUE,"{'a': '8.4600', 'b': '8.4652', 'c': '5.0898'}",ScFe6Ga6-type,10.76 μB,4.88 μB/f.u. to 6.89 μB/f.u.,HoCo5Ga7,,,Co5.0Ga7.0Ho1,,Immm,
,Orthorhombic,,,3.39 K,3.39,10.1016/j.jssc.2004.07.040,TRUE,"{'a': '8.4555', 'b': '8.4577', 'c': '5.0814'}",ScFe6Ga6-type,10.75 μB,4.88 μB/f.u. to 6.89 μB/f.u.,ErCo5Ga7,,,Co5.0Ga7.0Er1,,Immm,
,Tetragonal,40,40 K,-6.9 K,-6.9,10.1016/j.jallcom.2024.173653,TRUE,"{'a': '7.7477 Å', 'c': '11.4791 Å'}",LaFe9Si4-type,6 μB per formula unit,,DyCo9Si4,,,Si4.0Co9.0Dy1,,I 4/m c m,
,Cubic,83,83 K,,,10.1016/j.jallcom.2024.173653,TRUE,,MgCu2-type,,,HoCo2,,,Co2.0Ho1,,,
,Cubic,37,37 K,,,10.1016/j.jallcom.2024.173653,TRUE,,MgCu2-type,,,ErCo2,,,Co2.0Er1,,,
,Tetragonal,25,25 K,,,10.1016/j.jallcom.2024.173653,TRUE,,LaFe9Si4-type,,,YCo9Si4,,,Si4.0Co9.0Y1,,,
,Tetragonal,47,47 K,,,10.1016/j.jallcom.2024.173653,TRUE,,LaFe9Si4-type,,,GdCo9Si4,,,Si4.0Co9.0Gd1,,,
,CeMg2Si2-type,10.9,10.9 K,,,10.1016/j.jallcom.2021.162777,TRUE,"{'a': '3.9957 Å', 'c': '5.2831 Å'}",,,,GdCr2Si2C,,,C1Si2.0Cr2.0Gd1,,,
,CeMg2Si2-type,16.6,16.6 K,,,10.1016/j.jallcom.2021.162777,TRUE,"{'a': '3.9847 Å', 'c': '5.2570 Å'}",,,,TbCr2Si2C,,,C1Si2.0Cr2.0Tb1,,,
,CeMg2Si2-type,10.7,10.7 K,,,10.1016/j.jallcom.2021.162777,TRUE,"{'a': '3.9801 Å', 'c': '5.2420 Å'}",,,,DyCr2Si2C,,,C1Si2.0Cr2.0Dy1,,,
,,30,30 K,,,10.1016/j.jallcom.2021.162777,TRUE,,,,,PrCr2Si2C,,,C1Si2.0Cr2.0Pr1,,,
,,18.5,18.5 K,,,10.1016/j.jallcom.2021.162777,FALSE,,,,,LaCr2Si2C,,,C1Si2.0Cr2.0La1,,,
,,17.2,17.2 K,,,10.1016/j.jallcom.2021.162777,TRUE,,,,,GdCo2B2C,,,B2.0C1Co2.0Gd1,,,
,,,,,,10.1016/j.jallcom.2021.162777,TRUE,,,,,HoNi2B2C,6.5,6.5 K,B2.0C1Ni2.0Ho1,,,
,,,,,,10.1016/j.jallcom.2021.162777,FALSE,,,,,Dy0.9Tm0.1Ni2B2C,9.2,9.2 K,B2.0C1Ni2.0Dy0.9Tm0.1,,,
,,,,,,10.1016/j.jallcom.2021.162777,TRUE,,,,,Gd2ZnMnO6,6.4,6.4 K,O6.0Mn1Zn1Gd2.0,,,
,,,,,,10.1016/j.jallcom.2021.162777,FALSE,,,,,Gd2FeAlO6,2,< 2 K,O6.0Al1Fe1Gd2.0,,,
,,16,16 K,,,10.1016/j.jallcom.2021.162777,FALSE,,,,,Ho6Co2Ga,,,Co2.0Ga1Ho6.0,,,
,,11.5,11.5 K,,,10.1016/j.jallcom.2021.162777,FALSE,,,,,Tm2Co2Ga,,,Co2.0Ga1Tm2.0,,,
,,20,20 K,,,10.1016/j.jallcom.2021.162777,TRUE,,,,,EuPtZn,,,Zn1Eu1Pt1,,,
,,15,15 K,,,10.1016/j.jallcom.2021.162777,TRUE,,,,,Tm2Cu2Cd,,,Cu2.0Cd1Tm2.0,,,
,,15.6,15.6 K,,,10.1016/j.jallcom.2021.162777,TRUE,,,,,TmGa,,,Ga1Tm1,,,
,,15,15 K,,,10.1016/j.jallcom.2021.162777,TRUE,,,,,HoB2,,,B2.0Ho1,,,
,,28,28 K,,,10.1016/j.jallcom.2021.162777,TRUE,,,,,Ho5Sn3,,,Sn3.0Ho5.0,,,
,,5.9,"5.6, 6.2 K",,,10.1016/j.jallcom.2021.162777,TRUE,,,,,TmCuSi,,,Si1Cu1Tm1,,,
470 Oe,Orthorhombic,,,-16.90 K,-16.9,10.1016/j.jssc.2008.11.023,TRUE,"{'a': '7.2617 Å', 'b': '8.5161 Å', 'c': '5.7126 Å'}",Orthorhombic,5.11 μB/f.u. at 5 K,,DyCrMnO5,,,O5.0Cr1Mn1Dy1,,Pbam,
,"Orthorhombic (virgin state), Hexagonal (converted state)",,,,,10.1016/S0921-4526(99)02613-7,TRUE,,,,,TbCu2,57,57 K,Cu2.0Tb1,,"Imma (virgin state), P6/mmm (converted state)",
,"Orthorhombic (virgin state), Hexagonal (converted state)",,,,,10.1016/S0921-4526(99)02613-7,TRUE,,,,,DyCu2,27,27 K,Cu2.0Dy1,,"Imma (virgin state), P6/mmm (converted state)",
,ZrNiAl-type hexagonal,82,82 K,77.2 K,77.2,10.1016/S0925-8388(97)00198-9,TRUE,"{'a': '705.1 pm', 'c': '406.0 pm'}",Hexagonal,8.21 μB,,GdCuAl,37,37 K,Al1Cu1Gd1,,P6̄2m,
,ZrNiAl-type hexagonal,28,28 K,25.9 K,25.9,10.1016/S0925-8388(97)00198-9,TRUE,"{'a': '701.1 pm', 'c': '401.8 pm'}",Hexagonal,10.65 μB,,DyCuAl,12,12 K,Al1Cu1Dy1,,P6̄2m,
,ZrNiAl-type hexagonal,,,-0.7 K,-0.7,10.1016/S0925-8388(97)00198-9,TRUE,"{'a': '717.1 pm', 'c': '414.8 pm'}",Hexagonal,3.54 μB,,PrCuAl,7.9,7.9 K,Al1Cu1Pr1,,P6̄2m,
,ZrNiAl-type hexagonal,,,20.3 K,20.3,10.1016/S0925-8388(97)00198-9,TRUE,"{'a': '716.6 pm', 'c': '411.4 pm'}",Hexagonal,3.29 μB,,NdCuAl,18,18 K,Al1Cu1Nd1,,P6̄2m,
,ZrNiAl-type hexagonal,47,47 K,29.2 K,29.2,10.1016/S0925-8388(97)00198-9,TRUE,"{'a': '709.1 pm', 'c': '407.0 pm'}",Hexagonal,0.40 μB,,SmCuAl,,,Al1Cu1Sm1,,P6̄2m,
,ZrNiAl-type hexagonal,49,49 K,47.3 K,47.3,10.1016/S0925-8388(97)00198-9,TRUE,"{'a': '703.5 pm', 'c': '403.6 pm'}",Hexagonal,9.97 μB,,TbCuAl,,,Al1Cu1Tb1,,P6̄2m,
,ZrNiAl-type hexagonal,12.1,12.1 K,11.5 K,11.5,10.1016/S0925-8388(97)00198-9,TRUE,"{'a': '698.9 pm', 'c': '400.4 pm'}",Hexagonal,10.64 μB,,HoCuAl,,,Al1Cu1Ho1,,P6̄2m,
,ZrNiAl-type hexagonal,6.8,6.8 K,4.2 K,4.2,10.1016/S0925-8388(97)00198-9,TRUE,"{'a': '696.5 pm', 'c': '400.2 pm'}",Hexagonal,9.55 μB,,ErCuAl,,,Al1Cu1Er1,,P6̄2m,
,AlB2-type,,,,,10.1016/j.jallcom.2011.09.065,TRUE,"{'a': '4.333', 'c': '7.351'}",Hexagonal,,,DyCu0.2Ga1.8,113,113,Cu0.2Ga1.8Dy1,,P6/mmm,
,DyCuGe-type,,,,,10.1016/j.jallcom.2011.09.065,TRUE,"{'a': '4.357', 'c': '7.209'}",Hexagonal,,,DyCu0.3Ga1.7,113,113,Cu0.3Ga1.7Dy1,,P63mc,
,DyCuGe-type,,,,,10.1016/j.jallcom.2011.09.065,TRUE,"{'a': '4.368', 'c': '7.141'}",Hexagonal,,,DyCu0.4Ga1.6,113,113,Cu0.4Ga1.6Dy1,,P63mc,
,DyCuGe-type,,,,,10.1016/j.jallcom.2011.09.065,TRUE,"{'a': '4.356', 'c': '7.143'}",Hexagonal,,,DyCu0.6Ga1.4,113,113,Cu0.6Ga1.4Dy1,,P63mc,
,CeCu2-type,,,,,10.1016/j.jallcom.2011.09.065,TRUE,"{'a': '4.299', 'b': '6.794', 'c': '7.290'}",Orthorhombic,10.08,,DyCu2,32,32,Cu2.0Dy1,,Imma,
,Cubic,50,50 K,,,10.1016/j.physb.2017.10.003,TRUE,,Cubic,"10 μB/Dy, 0.2 μB/Fe",,DyFe2Zn20,,,Fe2.0Zn20.0Dy1,,,
,Filled Skutterudite,10,10K,,,10.1016/S0022-4596(03)00170-1,TRUE,{'a': '7.7891'},Cubic,10.70 μB,,DyFe4P12,,,P12.0Fe4.0Dy1,,Im-3,Curie-Weiss behavior at high temperatures
,Tetragonal,500,500 K,,,10.1016/S0921-4526(00)00641-4,TRUE,,ThMn12-type,"7 μB (Gd), 10.6 μB (Fe)",3.6 μB/f.u.,GdFe6Ga6,,,Fe6.0Ga6.0Gd1,,I4/mmm,
,Tetragonal,500,500 K,,,10.1016/S0921-4526(00)00641-4,TRUE,,ThMn12-type,"10 μB (Dy), 4.0 T f.u./μB",,DyFe6Ga6,,,Fe6.0Ga6.0Dy1,,I4/mmm,
,Tetragonal,500,500 K,,,10.1016/S0921-4526(00)00641-4,TRUE,,ThMn12-type,"10 μB (Ho), 10 μB (Fe)",,HoFe6Ga6,,,Fe6.0Ga6.0Ho1,2.5 μB/f.u.,I4/mmm,
,Tetragonal,500,500 K,,,10.1016/S0921-4526(00)00641-4,TRUE,,ThMn12-type,"9 μB (Er), 10.3 μB (Fe)",1.3 μB/f.u.,ErFe6Ga6,,,Fe6.0Ga6.0Er1,1.5 μB/f.u.,I4/mmm,
,Tetragonal,500,500 K,,,10.1016/S0921-4526(00)00641-4,TRUE,,ThMn12-type,"7 μB (Tm), 11.8 μB (Fe)",4.8 μB/f.u.,TmFe6Ga6,,,Fe6.0Ga6.0Tm1,,I4/mmm,
,Orthorhombic,,,,,10.1016/j.physb.2006.05.029,TRUE,"{'a': '8.9384(4) Å', 'b': '18.7625(9) Å', 'c': '5.4368(3) Å'}",,"Fe: 2.6(4) μB at 3.6K, Dy: 5.2(4) μB at 3.6K",36.5 J/T/kg at 2K in 9T,DyFe6Sn6,282,559(5) K,Fe6.0Sn6.0Dy1,,Cmcm (#63),
,,,,,,10.1016/j.physb.2006.05.029,TRUE,,,,,GdFe6Sn6,45,45 K,Fe6.0Sn6.0Gd1,,,
,,,,,,10.1016/j.physb.2006.05.029,TRUE,,,,,ErFe6Ge6,3,3 K,Fe6.0Ge6.0Er1,,,
,,,,,,10.1016/j.physb.2006.05.029,TRUE,,,,,YFe6Sn6,281.5,558(5) K,Fe6.0Y1Sn6.0,,,
4000 Oe,Orthorhombic,178,178 K,9.29 K,9.29,10.1016/j.jssc.2008.05.009,TRUE,"{'a': '7.3136 Å', 'b': '8.5246 Å', 'c': '5.6927 Å'}",Pbam,"{'Mn4+': '-1.2 μB', 'Fe3+': '2.6 μB', 'Dy3+': '2.6 μB'}",7.11 μB/f.u.,DyFeMnO5,,,O5.0Mn1Fe1Dy1,1.6 μB,Pbam,
,,70,70 K,,,10.1016/j.physb.2019.01.035,TRUE,,,11.41 μB,,DyFeSi,,,Si1Fe1Dy1,,,
,,78,78 K,,,10.1016/j.physb.2019.01.035,TRUE,,,,,HoCo2,,,Co2.0Ho1,,,
,,22,22 K,,,10.1016/j.physb.2019.01.035,TRUE,,,,,ErFeSi,,,Si1Fe1Er1,,,
,,65,65 K,,,10.1016/j.physb.2019.01.035,TRUE,,,,,DyAl2,,,Al2.0Dy1,,,
,,215,215 K,,,10.1016/j.physb.2019.01.035,TRUE,,,,,Gd0.6Tb0.4,,,Gd0.6Tb0.4,,,
,,135,135 K,,,10.1016/j.physb.2019.01.035,FALSE,,,,,Tb0.5Dy0.5,,,Tb0.5Dy0.5,,,
,Monoclinic,65,65 K,,,10.1016/S0925-8388(01)01243-9,TRUE,"{'a': '1.4764 nm', 'b': '0.7561 nm', 'c': '0.7763 nm'}",,,,DyGd4Si2Ge2,,,Si2.0Ge2.0Gd4.0Dy1,,P 21/b,
,Fluorite-type,,,,,10.1016/j.jssc.2023.124367,TRUE,{'a': '5.303 Å'},Face-centered cubic,6.76 μB,,GdH2,21.7,21.7 K,H2.0Gd1,,Fm-3m (No. 225),
,Fluorite-type,,,,,10.1016/j.jssc.2023.124367,FALSE,{'a': '5.261 Å'},Face-centered cubic,5.74 μB,,TbH2,17.6,17.6 K,H2.0Tb1,,Fm-3m (No. 225),
,Fluorite-type,,,,,10.1016/j.jssc.2023.124367,FALSE,{'a': '5.201 Å'},Face-centered cubic,4.65 μB,,DyH2,4.3,4.3 K,H2.0Dy1,,Fm-3m (No. 225),
,Amorphous,35,35 K,38.8 K,38.8,10.1016/j.jallcom.2020.155431,TRUE,,,8.4 μB,,Dy33.3Ho33.3Co33.4,,,Co33.4Dy33.3Ho33.3,,,8.9 emu K/mol Oe
,,186,186 K,,,10.1016/j.jallcom.2020.155431,TRUE,,,,,Gd20Dy20Er20Ho20Tb20,,,Gd20.0Tb20.0Dy20.0Ho20.0Er20.0,,,
,,210,210 K,,,10.1016/j.jallcom.2020.155431,FALSE,,,,,Gd60Fe20Co20,,,Fe20.0Co20.0Gd60.0,,,
,,109,109 K,,,10.1016/j.jallcom.2020.155431,TRUE,,,,,Gd60Al20Co20,,,Al20.0Co20.0Gd60.0,,,
,,96,96 K,,,10.1016/j.jallcom.2020.155431,FALSE,,,,,Gd55Al30Co15,,,Al30.0Co15.0Gd55.0,,,
,,43,43 K,,,10.1016/j.jallcom.2020.155431,FALSE,,,,,Er20Dy20Co20Al20Gd20,,,Al20.0Co20.0Gd20.0Dy20.0Er20.0,,,
,,81.7,81.7 K,,,10.1016/j.jallcom.2020.155431,FALSE,,,,,Gd46Co19Al29B6,,,B6.0Al29.0Co19.0Gd46.0,,,
,,39,39 K,,,10.1016/j.jallcom.2020.155431,FALSE,,,,,HoErGdAlCo,,,Al1Co1Gd1Ho1Er1,,,
,,294,294 K,,,10.1016/j.jallcom.2020.155431,TRUE,,,,,Gd,,,Gd1,,,
,Orthorhombic,,,−17.8 K,17.8,10.1016/S0925-8388(99)00050-X,TRUE,"{'a': '6.9383 Å', 'b': '4.3032 Å', 'c': '7.6038 Å'}",TiNiSi-type,7.94 μB,,GdIrGe,24,24 K,Ge1Gd1Ir1,,Pnma,
,Orthorhombic,,,−11.2 K,11.2,10.1016/S0925-8388(99)00050-X,TRUE,"{'a': '6.8795 Å', 'b': '4.2862 Å', 'c': '7.6095 Å'}",TiNiSi-type,9.72 μB,,TbIrGe,23.5,23.5 K,Ge1Tb1Ir1,,Pnma,
,Orthorhombic,,,−13.8 K,13.8,10.1016/S0925-8388(99)00050-X,TRUE,"{'a': '6.8410 Å', 'b': '4.2552 Å', 'c': '7.5802 Å'}",TiNiSi-type,10.65 μB,,DyIrGe,15,15 K,Ge1Dy1Ir1,,Pnma,
,Orthorhombic,,,−3.9 K,3.9,10.1016/S0925-8388(99)00050-X,TRUE,"{'a': '6.8013 Å', 'b': '4.2489 Å', 'c': '7.5920 Å'}",TiNiSi-type,10.61 μB,,HoIrGe,,,Ge1Ho1Ir1,,Pnma,
,Orthorhombic,,,−2.6 K,2.6,10.1016/S0925-8388(99)00050-X,TRUE,"{'a': '6.7654 Å', 'b': '4.2339 Å', 'c': '7.5896 Å'}",TiNiSi-type,9.58 μB,,ErIrGe,6.5,6.5 K,Ge1Er1Ir1,,Pnma,
,Tetragonal,320,320 K,,,10.1016/j.jallcom.2018.01.401,TRUE,"{'a': '4.0114 Å', 'b': '4.0114 Å', 'c': '21.139 Å'}",Body-Centered,,,NdMn1.7Cr0.3Si2C,,,C1Si2.0Cr0.3Mn1.7Nd1,,P4/mmm,
,Tetragonal,350,350 K,,,10.1016/j.jallcom.2018.01.401,TRUE,"{'a': '3.9847 Å', 'b': '3.9847 Å', 'c': '21.070 Å'}",Body-Centered,,,SmMn1.7Cr0.3Si2C,,,C1Si2.0Cr0.3Mn1.7Sm1,,P4/mmm,
,Tetragonal,350,>350 K,,,10.1016/j.jallcom.2018.01.401,TRUE,"{'a': '3.9541 Å', 'b': '3.9541 Å', 'c': '20.930 Å'}",Body-Centered,,,DyMn1.7Cr0.3Si2C,,,C1Si2.0Cr0.3Mn1.7Dy1,,P4/mmm,
,Hexagonal,445,445 K,,,10.1016/j.jallcom.2005.04.087,TRUE,"{'a': '5.537 Å', 'c': '9.026 Å'}",HfFe6Ge6-type,,5 μB/f.u.,GdMn6Sn6,,,Mn6.0Sn6.0Gd1,,P6/mmm,
,Hexagonal,430,430 K,,,10.1016/j.jallcom.2005.04.087,TRUE,"{'a': '5.531 Å', 'c': '9.017 Å'}",HfFe6Ge6-type,,4 μB/f.u.,TbMn6Sn6,,,Mn6.0Sn6.0Tb1,,P6/mmm,
,Hexagonal,410,410 K,,,10.1016/j.jallcom.2005.04.087,TRUE,"{'a': '5.222 Å', 'c': '9.008 Å'}",HfFe6Ge6-type,,,DyMn6Sn6,,,Mn6.0Sn6.0Dy1,,P6/mmm,
,Hexagonal,385,385 K,,,10.1016/j.jallcom.2005.04.087,TRUE,"{'a': '5.521 Å', 'c': '9.005 Å'}",HfFe6Ge6-type,,,HoMn6Sn6,,,Mn6.0Sn6.0Ho1,,P6/mmm,
,YCrB4-type,,,27±3 K,27,10.1016/S0925-8388(00)01306-2,TRUE,"{'a': '0.5898 nm', 'b': '1.139 nm', 'c': '0.3437 nm'}",,7.5 μB or 6.9 μB,,DyMnB4,,,B4.0Mn1Dy1,12 emu/g,,
,Hexagonal,,,,,10.1016/j.jssc.2011.06.037,TRUE,"{'a': '6.1811', 'c': '11.4620'}",P63cm,,,DyMnO3,75,70-80 K,O3.0Mn1Dy1,,P63cm,
,NaCl,61,61 K,,,10.1016/S0925-8388(03)00546-2,TRUE,"{'a': '4.99 Å', 'b': '4.99 Å', 'c': '4.99 Å'}",Cubic,7-8 μB,,GdN,,,N1Gd1,,Fm-3m,
,NaCl,21,21 K,,,10.1016/S0925-8388(03)00546-2,TRUE,"{'a': '4.92 Å', 'b': '4.92 Å', 'c': '4.92 Å'}",Cubic,7-8 μB,,DyN,,,N1Dy1,,Fm-3m,
,NaCl,40,40 K,,,10.1016/S0925-8388(03)00546-2,TRUE,"{'a': '4.955 Å', 'b': '4.955 Å', 'c': '4.955 Å'}",Cubic,7-8 μB,,Gd0.5Dy0.5N,,,N1Gd0.5Dy0.5,,Fm-3m,
,,20,20 K,,,10.1016/S0925-8388(03)00546-2,TRUE,,,,,DyNi2,,,Ni2.0Dy1,,,
,,27,27 K,,,10.1016/S0925-8388(03)00546-2,TRUE,,,,,HoAl2,,,Al2.0Ho1,,,
,,33,33 K,,,10.1016/S0925-8388(03)00546-2,TRUE,,,,,ErCo2,,,Co2.0Er1,,,
,,56,56 K,,,10.1016/S0925-8388(03)00546-2,TRUE,,,,,DyAl2,,,Al2.0Dy1,,,
,Cubic C15,37,37 K,,,10.1016/j.actamat.2017.05.054,TRUE,{'a': '7.175 Å'},Cubic,9.1 μB/f.u.,,TbNi2,,,Ni2.0Tb1,,Fd-3m,
,Cubic C15,22,22 K,,,10.1016/j.actamat.2017.05.054,TRUE,{'a': '7.162 Å'},Cubic,9.8 μB/f.u.,,DyNi2,,,Ni2.0Dy1,,Fd-3m,
,,,,,,10.1016/S0921-4526(02)01772-6,TRUE,,,,,HoNi2B2C,5,5 K,B2.0C1Ni2.0Ho1,,,
,,,,,,10.1016/S0921-4526(02)01772-6,TRUE,,,,,DyNi2B2C,10,10 K,B2.0C1Ni2.0Dy1,,,
,ThCr2Si2 type,,,,,10.1016/S0925-8388(99)00029-8,TRUE,"{'a': '383.81 pm', 'c': '929.82 pm'}",Tetragonal,8.7 μB,4.6 μB at 5.5 T,TbNi2P2,10.2,10.2 K,P2.0Ni2.0Tb1,,I 4/mmm,
,ThCr2Si2 type,,,,,10.1016/S0925-8388(99)00029-8,TRUE,"{'a': '383.76 pm', 'c': '929.75 pm'}",Tetragonal,6.8 μB,,DyNi2P2,5,5.0 K,P2.0Ni2.0Dy1,,I 4/mmm,
,ThCr2Si2 type,,,,,10.1016/S0925-8388(99)00029-8,TRUE,"{'a': '383.81 pm', 'c': '929.82 pm'}",Tetragonal,4.5 μB,,HoNi2P2,2.5,2.5 K,P2.0Ni2.0Ho1,,I 4/mmm,
,ThCr2Si2 type,,,,,10.1016/S0925-8388(99)00029-8,TRUE,"{'a': '383.53 pm', 'c': '929.97 pm'}",Tetragonal,3.7 μB,,ErNi2P2,1.9,1.9 K,P2.0Ni2.0Er1,,I 4/mmm,
,Orthorhombic,25,25 K,23.7 K,23.7,10.1016/j.jssc.2013.09.036,TRUE,"{'a': '0.50769 nm', 'b': '0.82353 nm', 'c': '0.39525 nm'}",YNi4Si-type,7.2 μB/f.u.,,GdNi4Si,,,Si1Ni4.0Gd1,,Cmmm,
,Orthorhombic,19,19 K,13.0 K,13,10.1016/j.jssc.2013.09.036,TRUE,"{'a': '0.50479 nm', 'b': '0.82005 nm', 'c': '0.39499 nm'}",YNi4Si-type,,,DyNi4Si,15,15 K,Si1Ni4.0Dy1,,Cmmm,
,Orthorhombic,,,-665.8 K,-665.8,10.1016/j.jssc.2013.09.036,TRUE,"{'a': '0.50482 nm', 'b': '0.82017 nm', 'c': '0.39474 nm'}",YNi4Si-type,1.60 μB/f.u.,,YNi4Si,,,Si1Ni4.0Y1,,Cmmm,
,ZrNiAl type,,,-3.6 K,-3.6,10.1016/S0925-8388(97)02982-4,TRUE,"{'a': '7.0125(8)', 'c': '3.9140(9)'}",Hexagonal,7.7 μB/f.u.,,GdNiAl,59,59 K,Al1Ni1Gd1,,,
,ZrNiAl type,,,25 K,25,10.1016/S0925-8388(97)02982-4,TRUE,"{'a': '6.999(1)', 'c': '3.879(2)'}",Hexagonal,9.4 μB/f.u.,,TbNiAl,36,"48 K, 24 K",Al1Ni1Tb1,,,
,ZrNiAl type,,,-8 K,-8,10.1016/S0925-8388(97)02982-4,TRUE,"{'a': '6.9966(9)', 'c': '3.847(1)'}",Hexagonal,10.3 μB/f.u.,,DyNiAl,5,5 K,Al1Ni1Dy1,,,
,ZrNiAl type,,,-3.6 K,-3.6,10.1016/S0925-8388(97)02982-4,TRUE,"{'a': '6.970(2)', 'c': '3.8003(6)'}",Hexagonal,9.3 μB/f.u.,,ErNiAl,,,Al1Ni1Er1,,,
,Orthorhombic,,,,,10.1016/S0925-8388(99)00548-4,TRUE,"{'a': '4.410 Å', 'b': '28.325 Å', 'c': '4.369 Å'}",,8.4 μB,,GdNiSn4,26.8,26.8 K,Ni1Sn4.0Gd1,,Ammm,
,Orthorhombic,,,,,10.1016/S0925-8388(99)00548-4,TRUE,"{'a': '4.403 Å', 'b': '28.179 Å', 'c': '4.363 Å'}",,10.0 μB,,TbNiSn4,28.6,28.6 K,Ni1Sn4.0Tb1,,Ammm,
,Orthorhombic,,,,,10.1016/S0925-8388(99)00548-4,TRUE,"{'a': '4.397 Å', 'b': '28.100 Å', 'c': '4.362 Å'}",,11.00 μB,,DyNiSn4,11.2,11.2 K,Ni1Sn4.0Dy1,,Ammm,
,Orthorhombic,,,,,10.1016/S0925-8388(99)00548-4,TRUE,"{'a': '4.395 Å', 'b': '28.011 Å', 'c': '4.359 Å'}",,10.9 μB,,HoNiSn4,11.6,11.6 K,Ni1Sn4.0Ho1,,Ammm,
,Orthorhombic,,,,,10.1016/S0925-8388(99)00548-4,TRUE,"{'a': '4.390 Å', 'b': '27.925 Å', 'c': '4.357 Å'}",,9.6 μB,,ErNiSn4,8.8,8.8 K,Ni1Sn4.0Er1,,Ammm,
,Orthorhombic,,,,,10.1016/S0925-8388(99)00548-4,TRUE,"{'a': '4.395 Å', 'b': '27.892 Å', 'c': '4.363 Å'}",,7.7 μB,,TmNiSn4,3.2,3.2 K,Ni1Sn4.0Tm1,,Ammm,
,Cubic MgAgAs-type,,,,,10.1016/j.physb.2017.10.062,TRUE,"{'a': '6.666 Å', 'b': '6.666 Å', 'c': '6.666 Å'}",Cubic,,,GdPdBi,12.8,12.8 K,Pd1Gd1Bi1,,F-43m,
,Cubic MgAgAs-type,,,,,10.1016/j.physb.2017.10.062,TRUE,"{'a': '6.6621 Å', 'b': '6.6621 Å', 'c': '6.6621 Å'}",Cubic,,,TbPdBi,5.1,5.1 K,Pd1Tb1Bi1,,F-43m,
,Cubic MgAgAs-type,,,,,10.1016/j.physb.2017.10.062,TRUE,"{'a': '6.634 Å', 'b': '6.634 Å', 'c': '6.634 Å'}",Cubic,,,DyPdBi,3.5,3.5 K,Pd1Dy1Bi1,,F-43m,
,Cubic MgAgAs-type,,,,,10.1016/j.physb.2017.10.062,TRUE,"{'a': '6.613 Å', 'b': '6.613 Å', 'c': '6.613 Å'}",Cubic,,,HoPdBi,1.9,1.9 K,Pd1Ho1Bi1,,F-43m,
,Cubic MgAgAs-type,,,,,10.1016/j.physb.2017.10.062,TRUE,"{'a': '6.589 Å', 'b': '6.589 Å', 'c': '6.589 Å'}",Cubic,8.4 μB,,ErPdBi,1.1,1.1 K,Pd1Er1Bi1,,F-43m,
,Orthorhombic,16,16 K,-14.5 K,-14.5,10.1016/S0925-8388(99)00800-2,TRUE,,TiNiSi-type,7.94 μB/R atom,,GdPtSi,,,Si1Gd1Pt1,,Pnma,
,Orthorhombic,,,-25 K,-25,10.1016/S0925-8388(99)00800-2,TRUE,,TiNiSi-type,7.94 μB/R atom,,GdPtGe,12.5,12.5 K,Ge1Gd1Pt1,,Pnma,
,Orthorhombic,,,-16.9 K,-16.9,10.1016/S0925-8388(99)00800-2,TRUE,"{'a': '7.013 Å', 'b': '4.271 Å', 'c': '7.402 Å'}",TiNiSi-type,9.72 μB/R atom,,TbPtSi,12.5,12.5 K,Si1Tb1Pt1,,Pnma,
,Orthorhombic,,,-10.7 K,-10.7,10.1016/S0925-8388(99)00800-2,TRUE,"{'a': '6.978 Å', 'b': '4.325 Å', 'c': '7.546 Å'}",TiNiSi-type,9.72 μB/R atom,,TbPtGe,15,15 K,Ge1Tb1Pt1,,Pnma,
,Orthorhombic,,,-9.6 K,-9.6,10.1016/S0925-8388(99)00800-2,TRUE,"{'a': '6.948 Å', 'b': '4.251 Å', 'c': '7.419 Å'}",TiNiSi-type,10.65 μB/R atom,,DyPtSi,8.2,8.2 K,Si1Dy1Pt1,,Pnma,
,Orthorhombic,,,-6.0 K,-6,10.1016/S0925-8388(99)00800-2,TRUE,"{'a': '6.998 Å', 'b': '4.359 Å', 'c': '7.557 Å'}",TiNiSi-type,10.65 μB/R atom,,DyPtGe,8,8 K,Ge1Dy1Pt1,,Pnma,
,primitive tetragonal,12,12 K,18.0 K,18,10.1016/j.jallcom.2009.04.040,TRUE,,,10.4 μB per Dy3+ ion,,DyRh4B4,,,B4.0Rh4.0Dy1,,,
,body-centred tetragonal,,,,,10.1016/j.jallcom.2009.04.040,TRUE,,,,,DyRh3.9B4.2Si0.08,2.7,2.7 K,B4.2Si0.08Rh3.9Dy1,,,
,body-centred tetragonal,,,,,10.1016/j.jallcom.2009.04.040,TRUE,,,,,ErRh4B4,0.65,0.65 K,B4.0Rh4.0Er1,,,
48.6 kOe,Orthorhombic,,,-18.9 K,-18.9,10.1016/j.jallcom.2015.02.126,TRUE,"{'a': '6.92 Å', 'b': '4.30 Å', 'c': '7.50 Å'}",TiNiSi type,10 μB/R3+,,TbRhGe,24.3,24.3 K,Ge1Rh1Tb1,,Pnma,
31.5 kOe,Orthorhombic,,,-3 K,-3,10.1016/j.jallcom.2015.02.126,TRUE,"{'a': '6.89 Å', 'b': '4.28 Å', 'c': '7.51 Å'}",TiNiSi type,10.9 μB/R3+,,DyRhGe,20.3,20.3 K,Ge1Rh1Dy1,,Pnma,
14 kOe,Orthorhombic,,,-9.6 K,-9.6,10.1016/j.jallcom.2015.02.126,TRUE,"{'a': '6.82 Å', 'b': '4.25 Å', 'c': '7.51 Å'}",TiNiSi type,9.7 μB/R3+,,ErRhGe,10.2,10.2 K,Ge1Rh1Er1,,Pnma,
15 kOe,Orthorhombic,,,-4.4 K,-4.4,10.1016/j.jallcom.2015.02.126,TRUE,"{'a': '6.79 Å', 'b': '4.24 Å', 'c': '7.49 Å'}",TiNiSi type,7.6 μB/R3+,,TmRhGe,6.8,6.8 K,Ge1Rh1Tm1,,Pnma,
,Orthorhombic,,,,,10.1016/j.jallcom.2015.02.126,TRUE,,TiNiSi type,,,CeRhGe,10,10 K,Ge1Rh1Ce1,,Pnma,
,Orthorhombic,,,,,10.1016/j.jallcom.2015.02.126,FALSE,,TiNiSi type,,,NdRhGe,14,14 K,Ge1Rh1Nd1,,Pnma,
,Orthorhombic,,,,,10.1016/j.jallcom.2015.02.126,TRUE,,TiNiSi type,,,HoRhGe,5.5,5.5 K,Ge1Rh1Ho1,,Pnma,
,Orthorhombic,,,,,10.1016/j.jallcom.2015.02.126,TRUE,,TiNiSi type,,,GdRhGe,32,32 K,Ge1Rh1Gd1,,Pnma,
,Orthorhombic,,,-31.9,-31.9,10.1016/j.jssc.2016.08.035,TRUE,"{'a': 429.1, 'b': 887.0, 'c': 1585.7}",Body-centered,7.98,2.4,GdRhGe2,7.2,7.2,Ge2.0Rh1Gd1,,Immm,Curie-Weiss paramagnetism
,Orthorhombic,,,-47.2,-47.2,10.1016/j.jssc.2016.08.035,TRUE,"{'a': 427.8, 'b': 886.4, 'c': 1581.6}",Body-centered,9.91,2.5,TbRhGe2,10.6,10.6,Ge2.0Rh1Tb1,,Immm,Curie-Weiss paramagnetism
,Orthorhombic,,,-10.6,-10.6,10.1016/j.jssc.2016.08.035,TRUE,"{'a': 426.49, 'b': 885.0, 'c': 1577.4}",Body-centered,10.81,5.5,DyRhGe2,8.1,8.1,Ge2.0Rh1Dy1,,Immm,Curie-Weiss paramagnetism
,Orthorhombic,,,-5.8,-5.8,10.1016/j.jssc.2016.08.035,TRUE,"{'a': 425.1, 'b': 883.5, 'c': 1574.9}",Body-centered,10.58,6.6,HoRhGe2,6.4,6.4,Ge2.0Rh1Ho1,,Immm,Curie-Weiss paramagnetism
,TiNiSi,9.5,9.5 K,1.3 K,1.3,10.1016/j.jssc.2017.05.028,TRUE,"{'a': '718.7 pm', 'b': '419.04 pm', 'c': '862.4 pm'}",Orthorhombic,3.69 μB/RE,1.6 μB/fu,NdIrMg,,,Mg1Nd1Ir1,,Pnma,
,TiNiSi,,,4.1 K,4.1,10.1016/j.jssc.2017.05.028,TRUE,"{'a': '715.1 pm', 'b': '413.7 pm', 'c': '862.0 pm'}",Orthorhombic,0.59 μB/RE,0.1 μB/fu,SmRhMg,10,10.0 K,Mg1Rh1Sm1,,Pnma,
,TiNiSi,,,8.7 K,8.7,10.1016/j.jssc.2017.05.028,TRUE,"{'a': '710.4 pm', 'b': '411.64 pm', 'c': '856.5 pm'}",Orthorhombic,8.35 μB/RE,6.6 μB/fu,GdRhMg,16.7,16.7 K,Mg1Rh1Gd1,,Pnma,
,TiNiSi,,,-3.0 K,-3,10.1016/j.jssc.2017.05.028,TRUE,"{'a': '705.1 pm', 'b': '408.5 pm', 'c': '853.1 pm'}",Orthorhombic,9.89 μB/RE,6.0 μB/fu,TbRhMg,10.6,10.6 K,Mg1Rh1Tb1,,Pnma,
,TiNiSi,,,-3.2 K,-3.2,10.1016/j.jssc.2017.05.028,TRUE,"{'a': '704.6 pm', 'b': '408.12 pm', 'c': '852.0 pm'}",Orthorhombic,10.81 μB/RE,6.6 μB/fu,DyRhMg,11.3,11.3 K,Mg1Rh1Dy1,,Pnma,
,Orthorhombic,,,-13.7 K,-13.7,10.1016/j.jallcom.2021.161493,TRUE,,,9.8 μB/f.u.,,TbRhSi,26,26 K,Si1Rh1Tb1,,Pnma,
,Orthorhombic,,,-8.1 K,-8.1,10.1016/j.jallcom.2021.161493,TRUE,"{'a': '6.81 Å', 'b': '4.19 Å', 'c': '7.34 Å'}",,10.7 μB/f.u.,,DyRhSi,12.5,12.5 K,Si1Rh1Dy1,,Pnma,
,Orthorhombic,,,-14 K,-14,10.1016/j.jallcom.2021.161493,TRUE,,,10.5 μB/f.u.,,HoRhSi,8.7,8.7 K,Si1Rh1Ho1,,Pnma,
,Tetragonal,,,"{'Parallel': '75 K', 'Perpendicular': '-283 K'}",179,10.1016/S0921-4526(98)00442-6,TRUE,,ThCr2Si2-type,9.78 μB/f.u.,,DyRu2Ge2,20,20 K,Ge2.0Ru2.0Dy1,,I4/mmm,
,,,,,,10.1016/S0921-4526(98)00442-6,TRUE,,,,,TbRu2Ge2,37,37 K,Ge2.0Ru2.0Tb1,,,
,,,,,,10.1016/S0921-4526(98)00442-6,TRUE,,,,,DyRu2Si2,29,29 K,Si2.0Ru2.0Dy1,,,
,,,,,,10.1016/S0921-4526(98)00442-6,TRUE,,,,,TbRu2Si2,56,56 K,Si2.0Ru2.0Tb1,,,
,Perovskite,,,"{'a_axis': '-93.7 K', 'b_axis': '55.4 K', 'c_axis': '-625.5 K'}",,10.1016/j.jallcom.2018.11.047,TRUE,,Orthorhombic,"{'a_axis': '11.16 μB/Dy', 'b_axis': '11.51 μB/Dy', 'c_axis': '13.85 μB/Dy'}","{'a_axis': '4.9 μB/f.u. (107 emu/g)', 'b_axis': '8.4 μB/f.u. (184 emu/g)', 'c_axis': '0.4 μB/f.u. (9 emu/g)'}",DyScO3,3.5,3.5 K,O3.0Sc1Dy1,,Pbnm,
,,,,,,10.1016/j.jallcom.2018.11.047,FALSE,,,,,DyFeO3,4.5,4.5 K,O3.0Fe1Dy1,,,
,,,,,,10.1016/j.jallcom.2018.11.047,TRUE,,,,,DyMnO3,8,8 K,O3.0Mn1Dy1,,,
,,,,,,10.1016/j.jallcom.2018.11.047,TRUE,,,,,TbMnO3,9,9 K,O3.0Mn1Tb1,,,
,,,,,,10.1016/j.jallcom.2018.11.047,FALSE,,,,,ErAlO3,3,3 K,O3.0Al1Er1,,,
,,,,,,10.1016/j.jallcom.2018.11.047,TRUE,,,,,TbMn2O5,5,5 K,O5.0Mn2.0Tb1,,,
,,,,,,10.1016/j.jallcom.2018.11.047,FALSE,,,,,DyNiSi,8.8,8.8 K,Si1Ni1Dy1,,,
,,,,,,10.1016/j.jallcom.2018.11.047,TRUE,,,,,NdGa,42,42 K,Ga1Nd1,,,
,,,,,,10.1016/j.jallcom.2018.11.047,TRUE,,,,,DyTiO3,53,53 K,O3.0Ti1Dy1,,,
,,,,,,10.1016/j.jallcom.2018.11.047,FALSE,,,,,HoVO3,15,15 K,O3.0V1Ho1,,,
,,,,,,10.1016/j.jallcom.2018.11.047,TRUE,,,,,HoCoAl,10,10 K,Al1Co1Ho1,,,
,,,,,,10.1016/j.jallcom.2018.11.047,TRUE,,,,,DyNi2,21.5,21.5 K,Ni2.0Dy1,,,
,,,,,,10.1016/j.jallcom.2018.11.047,FALSE,,,,,Er0.8Tb0.2Al2,27,27 K,Al2.0Tb0.2Er0.8,,,
,,,,,,10.1016/j.jallcom.2018.11.047,TRUE,,,,,DyNiAl,31,31 K,Al1Ni1Dy1,,,
,Orthorhombic,,,,,10.1016/S0925-8388(99)00658-1,TRUE,"{'a': '0.4018 nm', 'b': '0.3906 nm', 'c': '1.3246 nm'}",,10.4 μB,,DySi1.75,7,7 K,Si1.75Dy1,,,
,Hexagonal,,,,,10.1016/S0925-8388(99)00658-1,TRUE,,,10.4 μB,,DySi1.65,17,17 K,Si1.65Dy1,,,
,Tetragonal,,,-386 K,-386,10.1016/S0925-8388(99)00658-1,TRUE,"{'a': '0.394 nm', 'c': '1.372 nm'}",,3.57 μB,,USi1.88,,,Si1.88U1,,,Curie–Weiss type
,,,,-40 K,-40,10.1016/S0925-8388(99)00658-1,TRUE,,,,,U0.8Dy0.2Si1.854,,,Si1.854Dy0.2U0.8,,,
,Orthorhombic,,,-10.5 K,-10.5,10.1016/j.jallcom.2014.11.123,TRUE,"{'a': '4.24 Å', 'b': '16.14 Å', 'c': '4.05 Å'}",,10.8 μB/Ho3+,,HoSn1.1Ge0.9,11,11 K,Ge0.9Sn1.1Ho1,,Cmcm (SG# 63),
,Orthorhombic,,,-16.5 K,-16.5,10.1016/j.jallcom.2014.11.123,TRUE,"{'a': '4.25 Å', 'b': '16.23 Å', 'c': '4.05 Å'}",,11.1 μB/Dy3+,,DySn1.1Ge0.9,16,16 K,Ge0.9Sn1.1Dy1,,Cmcm (SG# 63),
,Cubic,,,,,10.1016/S0022-4596(02)00231-1,TRUE,,Perovskite,,,EuTiO3,6,6 K,O3.0Ti1Eu1,,Pm3m,
20000 Oe,Orthorhombic,64,64 K,,,10.1016/S0022-4596(02)00231-1,TRUE,,Perovskite,,,DyTiO3,,,O3.0Ti1Dy1,,Pnma,
,Zircon-type,,,-3 K,-3,10.1016/j.physb.2014.03.019,TRUE,,Tetragonal,7.2 μB per formula unit at 3 K and 8 T,,DyVO4,3.5,3.5 K,O4.0V1Dy1,,I41/amd,
,Orthorhombic,,,+18 K,18,10.1016/S0925-8388(97)00272-7,TRUE,"{'a': '5.8968 Å', 'b': '3.5806 Å', 'c': '11.1420 Å'}",,8.859 μB,2.334 μB,GdWC2,35,35 K,C2.0Gd1W1,,Amm2,
,Orthorhombic,,,-22 K,-22,10.1016/S0925-8388(97)00272-7,TRUE,"{'a': '5.8850 Å', 'b': '3.6030 Å', 'c': '10.9830 Å'}",,8.85 μB,2.485 μB,TbWC2,30,30 K,C2.0Tb1W1,,Amm2,
,Orthorhombic,,,-14 K,-14,10.1016/S0925-8388(97)00272-7,TRUE,"{'a': '5.9090 Å', 'b': '3.5598 Å', 'c': '11.1315 Å'}",,10.4 μB,2.941 μB,DyWC2,22,22 K,C2.0Dy1W1,,Amm2,
,Orthorhombic,,,-4 K,-4,10.1016/S0925-8388(97)00272-7,TRUE,"{'a': '5.9103 Å', 'b': '3.5807 Å', 'c': '11.12 Å'}",,11.5 μB,4.6 μB,HoWC2,7.5,7.5 K,C2.0Ho1W1,,Amm2,
,Orthorhombic,,,-10 K,-10,10.1016/S0925-8388(97)00272-7,TRUE,"{'a': '5.9143 Å', 'b': '3.6064 Å', 'c': '11.1201 Å'}",,11.8 μB,5.24 μB,ErWC2,5,5 K,C2.0Er1W1,,Amm2,
350 Oe,hcp,,,,,10.1016/S0022-4596(02)00211-6,TRUE,,,,,Er,86.4,86.4 K,Er1,3 emu/g,,
,,,,-5.5 mK,-5.5,10.1016/S0921-4526(99)02942-7,TRUE,,,6.8 μB,,AuEr,,,Er1Au1,,,Curie-Weiss law down to 1 mK
0.4-0.6 kOe,Amorphous,375,375 K,,,10.1016/S0925-8388(98)00401-0,TRUE,,,,,Er0.25Co0.75,,,Co0.75Er0.25,,,
,Cubic Laves phase superstructure,8,8 K,6.1 K,6.1,10.1016/j.jallcom.2023.172297,TRUE,{'a': '14.2524 Å'},Cubic,9.25 μB,121 Am^2/kg,Er0.75Ho0.25Ni2,,,Ni2.0Ho0.25Er0.75,,F-43 m,
,Cubic Laves phase superstructure,10.3,10.3 K,7.5 K,7.5,10.1016/j.jallcom.2023.172297,TRUE,{'a': '14.2690 Å'},Cubic,9.5 μB,142 Am^2/kg,Er0.5Ho0.5Ni2,,,Ni2.0Ho0.5Er0.5,,F-43 m,
,Regular cubic C15 structure,12.3,12.3 K,10.2 K,10.2,10.1016/j.jallcom.2023.172297,TRUE,{'a': '7.1462 Å'},Cubic,9.75 μB,162 Am^2/kg,Er0.25Ho0.75Ni2,,,Ni2.0Ho0.75Er0.25,,Fd-3 m,
,Regular cubic C15 structure,8.2,8.2 K,5.5 K,5.5,10.1016/j.jallcom.2023.172297,TRUE,,Cubic,9.0 μB,,ErNi2,,,Ni2.0Er1,,Fd-3 m,
,Regular cubic C15 structure,13.2,13.2 K,10.6 K,10.6,10.1016/j.jallcom.2023.172297,TRUE,,Cubic,10.0 μB,,HoNi2,,,Ni2.0Ho1,,Fd-3 m,
,Orthorhombic,,,,,10.1016/j.jssc.2005.08.033,TRUE,,Pnma,,,Ho0.5Ca0.5MnO3,110,110 K,O3.0Ca0.5Mn1Ho0.5,,Pnma,
,Orthorhombic,,,,,10.1016/j.jssc.2005.08.033,TRUE,,Pnma,,,Er0.5Ca0.5MnO3,100,100 K,O3.0Ca0.5Mn1Er0.5,,Pnma,
,Orthorhombic,,,,,10.1016/j.jssc.2005.08.033,TRUE,,Pnma,,,Tm0.5Ca0.5MnO3,100,100 K,O3.0Ca0.5Mn1Tm0.5,,Pnma,
,Orthorhombic,,,,,10.1016/j.jssc.2005.08.033,TRUE,,Pnma,,,Yb0.5Ca0.5MnO3,90,90 K,O3.0Ca0.5Mn1Yb0.5,,Pnma,
,Orthorhombic,,,,,10.1016/j.jssc.2005.08.033,TRUE,,Pnma,,,Lu0.5Ca0.5MnO3,40,40 K,O3.0Ca0.5Mn1Lu0.5,,Pnma,
,Tetragonal,559,559 K,,,10.1016/j.jallcom.2004.12.029,TRUE,"{'a': '8.748 Å', 'c': '11.969 Å'}",,,,Er2Fe14B,,,B1Fe14.0Er2.0,,P42/mnm,
,Tetragonal,582,582 K,,,10.1016/j.jallcom.2004.12.029,TRUE,"{'a': '8.770 Å', 'c': '11.990 Å'}",,,,Er1.5Gd0.5Fe14B,,,B1Fe14.0Gd0.5Er1.5,,P42/mnm,
,Tetragonal,603,603 K,,,10.1016/j.jallcom.2004.12.029,TRUE,"{'a': '8.782 Å', 'c': '12.031 Å'}",,,,Er1.0Gd1.0Fe14B,,,B1Fe14.0Gd1.0Er1.0,,P42/mnm,
,Tetragonal,634,634 K,,,10.1016/j.jallcom.2004.12.029,TRUE,"{'a': '8.785 Å', 'c': '12.069 Å'}",,,,Er0.5Gd1.5Fe14B,,,B1Fe14.0Gd1.5Er0.5,,P42/mnm,
,Tetragonal,669,669 K,,,10.1016/j.jallcom.2004.12.029,TRUE,"{'a': '8.790 Å', 'c': '12.075 Å'}",,,,Gd2Fe14B,,,B1Fe14.0Gd2.0,,P42/mnm,
,ThMn12,507,507 K,,,10.1016/S0925-8388(97)10281-X,TRUE,"{'a': '0.8488 nm', 'c': '0.4794 nm'}",Tetragonal,,73.5 emu/g,ErFe11.35Nb0.65,,,Fe11.35Nb0.65Er1,,I4/mmm3,
,ThMn12,511,511 K,,,10.1016/S0925-8388(97)10281-X,TRUE,"{'a': '0.8504 nm', 'c': '0.4795 nm'}",Tetragonal,,80.0 emu/g,Er0.9Nd0.1Fe11.35Nb0.65,,,Fe11.35Nb0.65Nd0.1Er0.9,,I4/mmm3,
,ThMn12,521,521 K,,,10.1016/S0925-8388(97)10281-X,TRUE,"{'a': '0.8517 nm', 'c': '0.4797 nm'}",Tetragonal,,92.5 emu/g,Er0.7Nd0.3Fe11.35Nb0.65,,,Fe11.35Nb0.65Nd0.3Er0.7,,I4/mmm3,
,ThMn12,526,526 K,,,10.1016/S0925-8388(97)10281-X,TRUE,"{'a': '0.8534 nm', 'c': '0.4797 nm'}",Tetragonal,,107.4 emu/g,Er0.5Nd0.5Fe11.35Nb0.65,,,Fe11.35Nb0.65Nd0.5Er0.5,,I4/mmm3,
,Hexagonal-layered,,,"-0.8 K (a-axis), -9.0 K (c-axis)",-4.9,10.1016/j.physb.2004.01.045,TRUE,"{'a': '3.920 Å', 'c': '15.222 Å'}",Hexagonal,"7.3 μB/Er (a-axis), 8.6 μB/Er (c-axis)",,Er1.2Fe4Si9.8,,,Si9.8Fe4.0Er1.2,,,Broad peak at 1.7 K (a-axis)
,Orthorhombic,,,-6.5 K,-6.5,10.1016/S0925-8388(98)00289-8,TRUE,,,2.06 BM,,Lu2Ba2CuPtO8,5.2,5.2 K,O8.0Cu1Ba2.0Lu2.0Pt1,,Pnma,
,Orthorhombic,25,25 K,,,10.1016/S0925-8388(98)00289-8,TRUE,,,13.81 BM,9.72 BM,Er2Ba2CuPtO8,,,O8.0Cu1Ba2.0Er2.0Pt1,,Pnma,
,Orthorhombic,,,-12.4 K,-12.4,10.1016/j.jallcom.2017.11.146,TRUE,"{'a': '12.2163 Å', 'b': '5.6776 Å', 'c': '7.1508 Å'}",Pnma,9.61 μB,,Dy2BaCuO5,11.5,11.5 K,O5.0Cu1Ba1Dy2.0,,Pnma,
,Orthorhombic,,,-9.5 K,-9.5,10.1016/j.jallcom.2017.11.146,TRUE,"{'a': '12.1191 Å', 'b': '5.6344 Å', 'c': '7.0936 Å'}",Pnma,8.98 μB,,Er2BaCuO5,7.8,7.8 K,O5.0Cu1Ba1Er2.0,,Pnma,
,Orthorhombic,,,-11.4 K,-11.4,10.1016/j.jallcom.2023.169189,TRUE,"{'a': '3.754(1) Å', 'b': '5.742(2) Å', 'c': '11.2970(1) Å'}",,13.23 μB/f.u.,,Er2BaNiO5,33,33 K,O5.0Ni1Ba1Er2.0,,Immm,
,,276,276 K,,,10.1016/j.jallcom.2023.169189,TRUE,,,,,Gd5Si2Ge2,,,Si2.0Ge2.0Gd5.0,,,
,Orthorhombic,,,-16.21 K,-16.21,10.1016/j.actamat.2022.118114,TRUE,"{'a': '12.49 Å', 'b': '5.77 Å', 'c': '7.15 Å'}",Pnma,14.07 μB/f.u.,12.70 μB/f.u.,Gd2BaZnO5,2.7,2.7 K,O5.0Zn1Ba1Gd2.0,,Pnma,
,Orthorhombic,2,2 K,-18.95 K,-18.95,10.1016/j.actamat.2022.118114,TRUE,"{'a': '12.38 Å', 'b': '5.72 Å', 'c': '7.09 Å'}",Pnma,16.74 μB/f.u.,13.19 μB/f.u.,Dy2BaZnO5,,,O5.0Zn1Ba1Dy2.0,,Pnma,
,Orthorhombic,2,2 K,-13.10 K,-13.1,10.1016/j.actamat.2022.118114,TRUE,"{'a': '12.34 Å', 'b': '5.71 Å', 'c': '7.07 Å'}",Pnma,17.34 μB/f.u.,13.91 μB/f.u.,Ho2BaZnO5,,,O5.0Zn1Ba1Ho2.0,,Pnma,
,Orthorhombic,,,-20.67 K,-20.67,10.1016/j.actamat.2022.118114,TRUE,"{'a': '12.29 Å', 'b': '5.69 Å', 'c': '7.04 Å'}",Pnma,14.75 μB/f.u.,8.44 μB/f.u.,Er2BaZnO5,2.7,2.7 K,O5.0Zn1Ba1Er2.0,,Pnma,
,Hexagonal,46,46 K,47.2 K,47.2,10.1016/j.jallcom.2010.11.108,TRUE,"{'a': '5.2909 Å', 'c': '6.6373 Å'}",Ni2In-type,8.0 μB,,Er2In,,,In1Er2.0,,P63/mmc,
,,35,35 K,,,10.1016/j.jallcom.2010.11.108,TRUE,,,,,ErCo2,,,Co2.0Er1,,,
,,44,44 K,,,10.1016/j.jallcom.2010.11.108,TRUE,,,,,Dy3Co,,,Co1Dy3.0,,,
,,47,47 K,,,10.1016/j.jallcom.2010.11.108,TRUE,,,,,TbNiAl,,,Al1Ni1Tb1,,,
,,40,40 K,,,10.1016/j.jallcom.2010.11.108,TRUE,,,,,DyMn2Ge2,,,Mn2.0Ge2.0Dy1,,,
,,44,44 K,,,10.1016/j.jallcom.2010.11.108,TRUE,,,,,GdAl2,,,Al2.0Gd1,,,
,,46,46 K,,,10.1016/j.jallcom.2010.11.108,FALSE,,,,,Dy5Ge4,,,Ge4.0Dy5.0,,,
,,165,165 K,,,10.1016/j.jallcom.2010.11.108,TRUE,,,,,Tb2In,,,In1Tb2.0,,,
,,130,130 K,,,10.1016/j.jallcom.2010.11.108,TRUE,,,,,Dy2In,,,In1Dy2.0,,,
,,85,85 K,,,10.1016/j.jallcom.2010.11.108,TRUE,,,,,Ho2In,,,In1Ho2.0,,,
,Layered Perovskite,,,-28.76 K,-28.76,10.1016/j.jallcom.2013.02.008,TRUE,,,7.66 μB/mol,,Er2Mn2O7,4.75,2.01-7.49 K,O7.0Mn2.0Er2.0,,,
,Mn2AlB2,23,23 K,-9 K,-9,10.1016/S0925-8388(02)01039-3,TRUE,"{'a': '0.40918 nm', 'b': '1.4182 nm', 'c': '0.37187 nm'}",Orthorhombic,0.89 μB,,Sm2Ni2Pb,,,Ni2.0Sm2.0Pb1,,Cmmm,
,Mn2AlB2,32,32 K,17 K,17,10.1016/S0925-8388(02)01039-3,TRUE,"{'a': '0.40597 nm', 'b': '1.4112 nm', 'c': '0.36973 nm'}",Orthorhombic,8.2 μB,,Gd2Ni2Pb,,,Ni2.0Gd2.0Pb1,,Cmmm,
,Mn2AlB2,40,40 K,38 K,38,10.1016/S0925-8388(02)01039-3,TRUE,"{'a': '0.40396 nm', 'b': '1.4050 nm', 'c': '0.36720 nm'}",Orthorhombic,10.1 μB,,Tb2Ni2Pb,,,Ni2.0Tb2.0Pb1,,Cmmm,
,Mn2AlB2,15,15 K,22 K,22,10.1016/S0925-8388(02)01039-3,TRUE,"{'a': '0.40265 nm', 'b': '1.4011 nm', 'c': '0.36515 nm'}",Orthorhombic,10.9 μB,,Dy2Ni2Pb,,,Ni2.0Dy2.0Pb1,,Cmmm,
,Mn2AlB2,7,7 K,17 K,17,10.1016/S0925-8388(02)01039-3,TRUE,"{'a': '0.40139 nm', 'b': '1.3976 nm', 'c': '0.36362 nm'}",Orthorhombic,10.9 μB,,Ho2Ni2Pb,,,Ni2.0Ho2.0Pb1,,Cmmm,
,Mn2AlB2,6,6 K,7 K,7,10.1016/S0925-8388(02)01039-3,TRUE,"{'a': '0.40082 nm', 'b': '1.39289 nm', 'c': '0.36177 nm'}",Orthorhombic,9.8 μB,,Er2Ni2Pb,,,Ni2.0Er2.0Pb1,,Cmmm,
,Mn2AlB2,5,5 K,8 K,8,10.1016/S0925-8388(02)01039-3,TRUE,"{'a': '0.39935 nm', 'b': '1.3892 nm', 'c': '0.36081 nm'}",Orthorhombic,7.9 μB,,Tm2Ni2Pb,,,Ni2.0Tm2.0Pb1,,Cmmm,
,Orthorhombic,,,1 K,1,10.1016/j.physb.2003.06.001,TRUE,"{'a': '9.544 Å', 'b': '11.054 Å', 'c': '5.607 Å'}",U2Co3Si5-type,9.0 μB/Er-ion,,Er2Ni3Si5,3.55,"4.2 K, 2.9 K",Si5.0Ni3.0Er2.0,,Ibam,
,Tetragonal,,,,,10.1016/S0925-8388(98)00386-7,TRUE,"{'a': '0.7672 nm', 'c': '0.3768 nm'}",,8.20 μB,,Gd2Pd2.02Sn0.98,27.5,27.5 K,Pd2.02Sn0.98Gd2.0,,P4/mbm,
,Tetragonal,,,,,10.1016/S0925-8388(98)00386-7,TRUE,"{'a': '0.7613 nm', 'c': '0.3665 nm'}",,9.60 μB,,Er2Pd2.02Sn0.98,8,8 K,Pd2.02Sn0.98Er2.0,,P4/mbm,
,Tetragonal,,,,,10.1016/S0925-8388(98)00386-7,TRUE,"{'a': '0.7633 nm', 'c': '0.3747 nm'}",,9.70 μB,,Tb2Pd2.05Sn0.95,27.5,27.5 K,Pd2.05Sn0.95Tb2.0,,P4/mbm,
,Tetragonal,,,,,10.1016/S0925-8388(98)00386-7,TRUE,"{'a': '0.7613 nm', 'c': '0.3710 nm'}",,10.60 μB,,Dy2Pd2.04Sn0.96,13.7,13.7 K,Pd2.04Sn0.96Dy2.0,,P4/mbm,
,Tetragonal,,,,,10.1016/S0925-8388(98)00386-7,TRUE,"{'a': '0.7608 nm', 'c': '0.3689 nm'}",,10.60 μB,,Ho2Pd2.04Sn0.96,6.5,6.5 K,Pd2.04Sn0.96Ho2.0,,P4/mbm,
,AlB2-derived hexagonal,,,"16 K (H//[0001]), -8 K (H//[21̄1̄0])",,10.1016/j.physb.2004.10.051,TRUE,,Hexagonal,9.6 μB/Er,,Er2PdSi3,7,7 K,Si3.0Pd1Er2.0,,,
,Pyrochlore,,,-22.3 K,-22.3,10.1016/j.jcrysgro.2020.125783,TRUE,{'a': '10.0772 Å'},Cubic,3.02 μB,,Er2Ti2O7,1.2,1.2 K,O7.0Ti2.0Er2.0,,Fd-3m,
,Cubic defect-fluorite,,,-12.5 K,-12.5,10.1016/j.jallcom.2024.173440,TRUE,{'a': '5.196 Å'},Cubic,9.50 μB,4.79 μB at 7 T,Er2Zr2O7,,,O7.0Zr2.0Er2.0,,Fm-3m,
,Cubic defect-fluorite,,,-38.6 K,-38.6,10.1016/j.jallcom.2024.173440,TRUE,{'a': '5.1788 Å'},Cubic,7.80 μB,2.13 μB at 7 T,Tm2Zr2O7,,,O7.0Zr2.0Tm2.0,,Fm-3m,
,Cubic defect-fluorite,,,-118.0 K,-118,10.1016/j.jallcom.2024.173440,TRUE,{'a': '5.165 Å'},Cubic,4.80 μB,1.83 μB at 7 T,Yb2Zr2O7,,,O7.0Zr2.0Yb2.0,,Fm-3m,
,Orthorhombic,13.8,13.8 K,"{'a-axis': '6.8 K', 'b-axis': '19.1 K', 'c-axis': '14.3 K'}",,10.1016/S0921-4526(02)01294-2,TRUE,,Fe3C type,"{'a-axis': 'NA', 'b-axis': '5.2 μB', 'c-axis': '4.6 μB'}",,Er3Co,,,Co1Er3.0,,Pnma,"{'a-axis': '9.62 μB', 'b-axis': '9.54 μB', 'c-axis': '9.66 μB'}"
,Hf3Ni2Si3-type,,,-270.1 K,-270.1,10.1016/j.jssc.2012.07.053,TRUE,"{'a': '0.4214 nm', 'b': '1.0688 nm', 'c': '1.4173 nm'}",Orthorhombic,4.14 μB/fu,,Sm3Co2Ge3,35,"60 K, 10 K",Co2.0Ge3.0Sm3.0,,Cmcm,
12 kOe,Hf3Ni2Si3-type,,,-3.4 K,-3.4,10.1016/j.jssc.2012.07.053,TRUE,"{'a': '0.41786 nm', 'b': '1.05106 nm', 'c': '1.39728 nm'}",Orthorhombic,15.46 μB/fu,14.5 μB/fu,Tb3Co2Ge3,25.75,"10 K, 33 K, 31 K, 29 K",Co2.0Ge3.0Tb3.0,,Cmcm,
,Hf3Ni2Si3-type,,,-0.6 K,-0.6,10.1016/j.jssc.2012.07.053,TRUE,"{'a': '0.41580 nm', 'b': '1.04071 nm', 'c': '1.38551 nm'}",Orthorhombic,18.77 μB/fu,,Ho3Co2Ge3,10,10 K,Co2.0Ge3.0Ho3.0,,Cmcm,
,Hf3Ni2Si3-type,,,3.8 K,3.8,10.1016/j.jssc.2012.07.053,TRUE,"{'a': '0.41487 nm', 'b': '1.03598 nm', 'c': '1.38043 nm'}",Orthorhombic,15.66 μB/fu,,Er3Co2Ge3,10,10 K,Co2.0Ge3.0Er3.0,,Cmcm,
,Hf3Ni2Si3-type,,,-1.3 K,-1.3,10.1016/j.jssc.2012.07.053,TRUE,"{'a': '0.41384 nm', 'b': '1.03066 nm', 'c': '1.37404 nm'}",Orthorhombic,13.28 μB/fu,,Tm3Co2Ge3,,,Co2.0Ge3.0Tm3.0,,Cmcm,
,P/63mc,61,61K,,,10.1016/j.physb.2004.03.033,TRUE,"{'a': '8.834', 'c': '7.438'}",Hexagonal,0.113-0.190 μB,,Y3Co8Sn4,,,Co8.0Y3.0Sn4.0,,,
,P/63mc,90,90K,,,10.1016/j.physb.2004.03.033,TRUE,"{'a': '8.820', 'c': '7.424'}",Hexagonal,6.6 μB,,Tb3Co8Sn4,,,Co8.0Sn4.0Tb3.0,,,
,P/63mc,,,,,10.1016/j.physb.2004.03.033,TRUE,"{'a': '8.793', 'c': '7.406'}",Hexagonal,7.5 μB,,Ho3Co8Sn4,55,55K,Co8.0Sn4.0Ho3.0,,,
,P/63mc,50,50K,,,10.1016/j.physb.2004.03.033,TRUE,"{'a': '8.757', 'c': '7.385'}",Hexagonal,8.4 μB,,Er3Co8Sn4,,,Co8.0Sn4.0Er3.0,,,
,Amorphous,22.2,22.2 K,16.9 K,16.9,10.1016/j.jallcom.2019.152177,TRUE,,,11.22 μB,,Ho55Ni18Al27,,,Al27.0Ni18.0Ho55.0,,,
,Amorphous,11.3,11.3 K,5.3 K,5.3,10.1016/j.jallcom.2019.152177,TRUE,,,9.98 μB,,Er55Ni18Al27,,,Al27.0Ni18.0Er55.0,,,
,Amorphous,5.4,5.4 K,2.2 K,2.2,10.1016/j.jallcom.2019.152177,TRUE,,,7.66 μB,,Tm55Ni18Al27,,,Al27.0Ni18.0Tm55.0,,,
,Tetragonal,,,,,10.1016/S0921-4526(02)01130-4,TRUE,,,,,Er5Ir4Si10,2.8,2.8 K,Si10.0Er5.0Ir4.0,,P4/mbm,
,Tetragonal,,,,,10.1016/S0921-4526(02)01130-4,TRUE,,,,,Er5Ir4Ge10,6.7,6.7 K,Ge10.0Er5.0Ir4.0,,P4/mbm,
,Tetragonal,,,3 K,3,10.1016/S0921-4526(99)01082-0,TRUE,"{'a': '12.833 Å', 'c': '4.182 Å'}",,9.54 μB,,Er5Ir4Si10,2.8,2.8 K,Si10.0Er5.0Ir4.0,,P4/mbm,
,Hexagonal,,,,,10.1016/j.physb.2014.02.028,TRUE,"{'a': '8.290 Å', 'c': '6.228 Å'}",Mn5Si3-type,"3 μB (spin-only), 9.6 μB (effective)",,Er5Si3,22.5,"30 K, 15 K",Si3.0Er5.0,,P63/mcm,
,Mn5Si3-type,,,,,10.1016/S0925-8388(99)00796-3,TRUE,"{'a': '8.733 Å', 'c': '6.369 Å'}",Hexagonal,"9.44 μB (4d site), 4.33 μB (6g site)",,Er5Sn3,32,32 K,Sn3.0Er5.0,,P63/mcm,
,Amorphous,22.3,22.3 K,26.2 K,26.2,10.1016/j.jallcom.2021.162633,TRUE,,,10.48 μB,5.31 μB/RE at 3 K and 7 T,Ho60Co20Al20,,,Al20.0Co20.0Ho60.0,,,
,Amorphous,10.3,10.3 K,7.9 K,7.9,10.1016/j.jallcom.2021.162633,TRUE,,,9.44 μB,4.48 μB/RE at 3 K and 7 T,Er60Co20Al20,,,Al20.0Co20.0Er60.0,,,
,Amorphous,5,5.0 K,3.8 K,3.8,10.1016/j.jallcom.2021.162633,TRUE,,,7.43 μB,2.96 μB/RE at 3 K and 7 T,Tm60Co20Al20,,,Al20.0Co20.0Tm60.0,,,
,,6.3,6.3 K,,,10.1016/j.jallcom.2021.162633,FALSE,,,,,Tm57Cu25Al18,,,Al18.0Cu25.0Tm57.0,,,
,,13.3,13.3 K,,,10.1016/j.jallcom.2021.162633,FALSE,,,,,Er60Cu20Al20,,,Al20.0Cu20.0Er60.0,,,
,,6.7,6.7 K,,,10.1016/j.jallcom.2021.162633,FALSE,,,,,Tm60Co20Ni20,,,Co20.0Ni20.0Tm60.0,,,
,,26,26 K,,,10.1016/j.jallcom.2021.162633,FALSE,,,,,Ho6Co2Ga,,,Co2.0Ga1Ho6.0,,,
,,25.5,25.5 K,,,10.1016/j.jallcom.2021.162633,FALSE,,,,,Er2Co2Ga,,,Co2.0Ga1Er2.0,,,
,,11,11.0 K,,,10.1016/j.jallcom.2021.162633,FALSE,,,,,Er32Tm24Co24Al20,,,Al20.0Co24.0Er32.0Tm24.0,,,
,,23,23 K,,,10.1016/j.jallcom.2021.162633,FALSE,,,,,Ho36Dy20Al24Co20,,,Al24.0Co20.0Dy20.0Ho36.0,,,
,,35,35 K,,,10.1016/j.jallcom.2021.162633,TRUE,,,,,Dy33.3Ho33.3Co33.4,,,Co33.4Dy33.3Ho33.3,,,
,,6.1,6.1 K,,,10.1016/j.jallcom.2021.162633,FALSE,,,,,Ho2CrMnO6,,,O6.0Cr1Mn1Ho2.0,,,
,,6.4,6.4 K,,,10.1016/j.jallcom.2021.162633,TRUE,,,,,Gd2ZnMnO6,,,O6.0Mn1Zn1Gd2.0,,,
,,18,18 K,,,10.1016/j.jallcom.2021.162633,FALSE,,,,,Ho6Ni2.2In1.8,,,Ni2.2In1.8Ho6.0,,,
,,38,38 K,,,10.1016/j.jallcom.2021.162633,FALSE,,,,,Gd34Ni33Al33,,,Al33.0Ni33.0Gd34.0,,,
,Amorphous,11.5,11.5 K,14 K,14,10.1016/j.jnoncrysol.2018.01.010,TRUE,,,9.00 μB/Er,,Er60Ni30Co10,,,Co10.0Ni30.0Er60.0,,,
,MoSi2-type,,,,,10.1016/S0921-4526(99)01185-0,TRUE,,body-centered tetragonal,,,ErAg2,5.2,5.2K,Ag2.0Er1,,I4/mmm,
,Orthorhombic,14,14 K,5.8 K,5.8,10.1016/j.jallcom.2014.08.235,TRUE,"{'a': '4.538 Å', 'b': '7.014 Å', 'c': '7.846 Å'}",CeCu2-type,9.37 μB/f.u.,,ErAgAl,,,Al1Ag1Er1,,,
,Orthorhombic,18,18 K,8.3 K,8.3,10.1016/j.jallcom.2014.08.235,TRUE,"{'a': '4.546 Å', 'b': '7.047 Å', 'c': '7.834 Å'}",CeCu2-type,10.7 μB/f.u.,,HoAgAl,,,Al1Ag1Ho1,,,
,,,,,,10.1016/j.jallcom.2014.08.235,FALSE,,,,,TbAgAl,59,59 K,Al1Ag1Tb1,,,
,,,,,,10.1016/j.jallcom.2014.08.235,TRUE,,,,,ErNi2B2C,6.1,6.1 K,B2.0C1Ni2.0Er1,,,
,,,,,,10.1016/j.jallcom.2014.08.235,TRUE,,,,,HoAgGa,7.2,7.2 K,Ga1Ag1Ho1,,,
,,,,,,10.1016/j.jallcom.2014.08.235,TRUE,,,,,ErAl,9,9 K,Al1Er1,,,
,,,,,,10.1016/j.jallcom.2014.08.235,TRUE,,,,,Eu8Ga16Ge30,11,11 K,Ga16.0Ge30.0Eu8.0,,,
,,,,,,10.1016/j.jallcom.2014.08.235,FALSE,,,,,PrCo2B2,16,16 K,B2.0Co2.0Pr1,,,
,,,,,,10.1016/j.jallcom.2014.08.235,FALSE,,,,,Dy2CoGa3,17,17 K,Co1Ga3.0Dy2.0,,,
,,,,,,10.1016/j.jallcom.2014.08.235,TRUE,,,,,HoPdIn,23,23 K,Pd1In1Ho1,,,
,,,,,,10.1016/j.jallcom.2014.08.235,FALSE,,,,,GdCo2B2,25,25 K,B2.0Co2.0Gd1,,,
7 kOe,Hexagonal ZrNiAl-type,,,-31.4 K,-31.4,10.1016/S0925-8388(98)00721-X,TRUE,"{'a': '7.1221 Å', 'c': '4.1221 Å'}",Hexagonal,7.88 μB,,GdAgGe,15.6,15.6 K,Ge1Ag1Gd1,,P6̄2m,
"2.4, 16, 35, 105 kOe",Hexagonal ZrNiAl-type,,,-14.6 K,-14.6,10.1016/S0925-8388(98)00721-X,TRUE,"{'a': '7.1221 Å', 'c': '4.1221 Å'}",Hexagonal,9.97 μB,,TbAgGe,25,25 K,Ge1Ag1Tb1,,P6̄2m,
