Repository: sanjayganeshprabu/Computational-Modeling-and-Predictive-Analytics-for-Materials-Data

# Computational-Modeling-and-Predictive-Analytics-for-Materials-Data-

File: MODIFIED magnetic_materials.csv (part 20 of 112)
Coercivity,Crystal_Structure,Curie,Curie(Tc),Curie_Weiss,Curie_Weiss(θp),DOI,Experimental,Lattice_Parameters,Lattice_Structure,Magnetic_Moment,Magnetization,Material_Name,Neel,Neel(Tn),New_Column_Concatenated,Remanence,Space_Group,Susceptibility
"2.1, 15, 20.5, 48.6 kOe",Hexagonal ZrNiAl-type,,,0 K,0,10.1016/S0925-8388(98)00721-X,TRUE,"{'a': '7.1140 Å', 'c': '4.2058 Å'}",Hexagonal,10.86 μB,,DyAgGe,14.5,14.5 K,Ge1Ag1Dy1,,P6̄2m,
"0.6, 11.5 kOe",Hexagonal ZrNiAl-type,,,0 K,0,10.1016/S0925-8388(98)00721-X,TRUE,"{'a': '7.0862 Å', 'c': '4.1864 Å'}",Hexagonal,10.73 μB,,HoAgGe,10.3,10.3 K,Ge1Ag1Ho1,,P6̄2m,
,Hexagonal ZrNiAl-type,,,+6.4 K,6.4,10.1016/S0925-8388(98)00721-X,TRUE,"{'a': '7.0634 Å', 'c': '4.1727 Å'}",Hexagonal,9.54 μB,,ErAgGe,3.6,3.6 K,Ge1Ag1Er1,,P6̄2m,
,Cubic MgCu2-type,24,24 K,,,10.1016/j.jallcom.2020.154779,TRUE,{'a': '7.8109 Å'},Cubic,,,HoAl2,,,Al2.0Ho1,,Fd-3m,
,Cubic MgCu2-type,12.5,12.5 K,,,10.1016/j.jallcom.2020.154779,TRUE,{'a': '7.7941 Å'},Cubic,,,ErAl2,,,Al2.0Er1,,Fd-3m,
,Tetragonal,,,-26.9 K,-26.9,10.1016/j.jallcom.2007.01.167,TRUE,"{'a': '4.2244 Å', 'c': '14.5257 Å'}",α-ThSi2-type,4.38 μB per formula unit,,ErAlSi,,,Al1Si1Er1,,I41/amd (No. 141),
,Trigonal,,,-4.0 K,-4,10.1016/j.jssc.2003.02.012,TRUE,"{'a': '5.589 Å', 'c': '10.880 Å'}",Layered,8.89 μB/RE atom,,ErB17CN,,,B17.0C1N1Er1,,P-3m1,
,Rhombohedral,,,-7.1 K,-7.1,10.1016/j.jssc.2003.02.012,TRUE,"{'a': '5.624 Å', 'c': '44.681 Å'}",Layered,9.02 μB/RE atom,,ErB22C2N,,,B22.0C2.0N1Er1,,R-3m,
,Rhombohedral,,,-7.5 K,-7.5,10.1016/j.jssc.2003.02.012,TRUE,"{'a': '5.640 Å', 'c': '56.868 Å'}",Layered,8.79 μB/RE atom,,ErB28.5C4,,,B28.5C4.0Er1,,R-3m,
,Trigonal,,,15.6 K,15.6,10.1016/j.jssc.2003.02.012,TRUE,"{'a': '5.588 Å', 'c': '10.878 Å'}",Layered,9.84 μB/RE atom,,HoB17CN,,,B17.0C1N1Ho1,,P-3m1,
,Rhombohedral,,,-16.9 K,-16.9,10.1016/j.jssc.2003.02.012,TRUE,"{'a': '5.614 Å', 'c': '44.625 Å'}",Layered,10.1 μB/RE atom,,HoB22C2N,,,B22.0C2.0N1Ho1,,R-3m,
,Rhombohedral,,,9.7 K,9.7,10.1016/j.jssc.2003.02.012,TRUE,"{'a': '5.638 Å', 'c': '56.881 Å'}",Layered,9.60 μB/RE atom,,HoB28.5C4,,,B28.5C4.0Ho1,,R-3m,
,Tetragonal,,,,,10.1016/j.physb.2006.01.161,TRUE,,,,1/2 MS,ErB4,15.4,15.4 K,B4.0Er1,,P4/mbm,χc≫χa
,Orthorhombic,,,,,10.1016/j.jallcom.2003.11.020,TRUE,"{'a': '4.378', 'b': '16.103', 'c': '4.312'}",CeNiSi2-type,6.15 μB,,ErCo0.24Sn2,4.7,4.7K,Co0.24Sn2.0Er1,,Cmcm,
,Orthorhombic,,,,,10.1016/j.jallcom.2003.11.020,TRUE,"{'a': '4.374', 'b': '16.121', 'c': '4.306'}",CeNiSi2-type,9.16 μB,,ErNi0.15Sn2,4,4K,Ni0.15Sn2.0Er1,,Cmcm,
,CeNiSi2-type,,,-10.4 K,-10.4,10.1016/j.jallcom.2020.156016,TRUE,"{'a': '3.996 Å', 'b': '16.248 Å', 'c': '3.945 Å'}",Orthorhombic,9.66 μB,"4.73 μB (at 3K, 50kOe)",ErCoSi2,6.9,6.9 K,Si2.0Co1Er1,,Cmcm,
,CeNiSi2-type,,,-6.2 K,-6.2,10.1016/j.jallcom.2020.156016,TRUE,"{'a': '3.978 Å', 'b': '16.239 Å', 'c': '3.930 Å'}",Orthorhombic,7.60 μB,"4.31 μB (at 3K, 50kOe)",TmCoSi2,5.4,5.4 K,Si2.0Co1Tm1,,Cmcm,
,,7.8,7.8 K,,,10.1016/j.jallcom.2020.156016,TRUE,,,,,HoNiAl2,,,Al2.0Ni1Ho1,,,
,,,,,,10.1016/j.jallcom.2020.156016,TRUE,,,,,GdNiSi2,18,18 K,Si2.0Ni1Gd1,,,
,,,,,,10.1016/j.jallcom.2020.156016,FALSE,,,,,DyNiSi2,25,25 K,Si2.0Ni1Dy1,,,
,,,,,,10.1016/j.jallcom.2020.156016,FALSE,,,,,Dy2Ni2In,19,19 K,Ni2.0In1Dy2.0,,,
,,,,,,10.1016/j.jallcom.2020.156016,FALSE,,,,,TbCo2B2,15,15 K,B2.0Co2.0Tb1,,,
,,,,,,10.1016/j.jallcom.2020.156016,FALSE,,,,,Gd2NiSi3,16,16 K,Si3.0Ni1Gd2.0,,,
,,,,,,10.1016/j.jallcom.2020.156016,FALSE,,,,,Tm2Co2Ga,11.5,11.5 K,Co2.0Ga1Tm2.0,,,
,Zircon-type,,,-45.5 K,-45.5,10.1016/S0022-4596(02)00203-7,TRUE,"{'a': '7.266 Å', 'c': '6.358 Å'}",Tetragonal,"0.62 μB (Nd3+), 0.66 μB (Cr5+)",,NdCrO4,25,25 K,O4.0Cr1Nd1,,I41/amd,
275 Oe,Zircon-type,15,15 K,9.01 K,9.01,10.1016/S0022-4596(02)00203-7,TRUE,"{'a': '7.055 Å', 'c': '6.193 Å'}",Tetragonal,"5.09 μB (Er3+), 0.91 μB (Cr5+)",6.0 μB,ErCrO4,,,O4.0Cr1Er1,0.71 μB,I41/amd,
1100 Oe,Zircon-type,18,18 K,-6.82 K,-6.82,10.1016/S0022-4596(02)00203-7,TRUE,"{'a': '7.032 Å', 'c': '6.181 Å'}",Tetragonal,"3.13 μB (Tm3+), 1.14 μB (Cr5+)",3.97 μB,TmCrO4,,,O4.0Cr1Tm1,1.37 μB,I41/amd,
10 kOe at 5K,Orthorhombic,,,-10.1K,-10.1,10.1016/j.jallcom.2015.01.073,TRUE,"{'a': '4.103 Å', 'b': '16.201 Å', 'c': '4.012 Å'}",CeNiSi2-type,,,HoCu0.33Ge2,9,9K,Cu0.33Ge2.0Ho1,,,
6 kOe at 2K,Orthorhombic,,,-6.9K,-6.9,10.1016/j.jallcom.2015.01.073,TRUE,"{'a': '4.112 Å', 'b': '16.208 Å', 'c': '4.022 Å'}",CeNiSi2-type,,,ErCu0.25Ge2,3.9,3.9K,Cu0.25Ge2.0Er1,,,
7.5 kOe,Orthorhombic,,,7 K,7,10.1016/j.jallcom.2019.152659,TRUE,,,8.5 μB/f.u.,7.94 μB/f.u.,GdCu2,43,43 K,Cu2.0Gd1,,"Imma, No. 74",
30 kOe,Orthorhombic,,,32 K,32,10.1016/j.jallcom.2019.152659,TRUE,,,10.4 μB/f.u.,9.72 μB/f.u.,TbCu2,51,51 K,Cu2.0Tb1,,"Imma, No. 74",
23.5 kOe,Orthorhombic,,,-7 K,-7,10.1016/j.jallcom.2019.152659,TRUE,,,10.9 μB/f.u.,10.63 μB/f.u.,DyCu2,28,28 K,Cu2.0Dy1,,"Imma, No. 74",
15 kOe,Orthorhombic,,,7 K,7,10.1016/j.jallcom.2019.152659,TRUE,,,10.7 μB/f.u.,10.6 μB/f.u.,HoCu2,10,10 K,Cu2.0Ho1,,"Imma, No. 74",
15 kOe,Orthorhombic,,,-13 K,-13,10.1016/j.jallcom.2019.152659,TRUE,,,10.9 μB/f.u.,9.59 μB/f.u.,ErCu2,11,11 K,Cu2.0Er1,,"Imma, No. 74",
,Orthorhombic,,,-38.2 K,-38.2,10.1016/j.jssc.2019.120910,TRUE,"{'a': '5.2429 Å', 'b': '5.6186 Å', 'c': '7.4917 Å'}",O-type perovskite,,,ErFe0.5Mn0.5O3,245,245 K,O3.0Mn0.5Fe0.5Er1,,Pbnm,
,Orthorhombic,,,,,10.1016/j.jssc.2019.120910,TRUE,"{'a': '5.2601 Å', 'b': '5.5817 Å', 'c': '7.5902 Å'}",,,,ErFeO3,636,636 K,O3.0Fe1Er1,,Pbnm,
,Hexagonal,,,,,10.1016/j.jssc.2019.120910,TRUE,,,,,ErMnO3,77,77 K,O3.0Mn1Er1,,P63cm,
,ThMn12-type,520,520 K,,,10.1016/j.jallcom.2020.153649,TRUE,,Body-centered tetragonal,,,ErFe11.4Nb0.6,,,Fe11.4Nb0.6Er1,,"I4/mmm, No. 139",
,ThMn12-type,515,515 K,,,10.1016/S0925-8388(02)00321-3,TRUE,"{'a': '8.480 Å', 'c': '4.775 Å'}",Tetragonal,,96 emu/g,ErFe11Ti,,,Ti1Fe11.0Er1,,I4/mmm,
,ThMn12-type,563,563 K,,,10.1016/S0925-8388(02)00321-3,TRUE,"{'a': '8.507 Å', 'c': '4.781 Å'}",Tetragonal,,99 emu/g,ErFe11TiH,,,H1Ti1Fe11.0Er1,,I4/mmm,
,Orthorhombic,,,~0 K,0,10.1016/j.physb.2020.412208,TRUE,"{'a': '8.954 Å', 'b': '10.135 Å', 'c': '8.989 Å'}",YbFe2Al10-type,9.79 μB,7.45 μB at 7 T,ErFe2Al10,1.7,1.7 K,Al10.0Fe2.0Er1,,Cmcm,
,Orthorhombic,,,"3 K, -4 K, -6 K",,10.1016/j.physb.2020.412208,TRUE,"{'a': '9.066 Å', 'b': '10.170 Å', 'c': '9.094 Å'}",YbFe2Al10-type,9.67 μB,8.78 μB at 7 T,ErRu2Al10,1.15,"1.0 K, 1.3 K",Al10.0Ru2.0Er1,,Cmcm,
,,,,,,10.1016/j.physb.2020.412208,TRUE,,,,,CeRu2Al10,1.5,1.5 K,Al10.0Ru2.0Ce1,,,
,,,,,,10.1016/j.physb.2020.412208,TRUE,,,,,TbFe2Al10,16.5,16.5 K,Al10.0Fe2.0Tb1,,,
,,,,,,10.1016/j.physb.2020.412208,FALSE,,,,,NdRu2Al10,1.566666667,"1.0 K, 1.3 K, 2.4 K",Al10.0Ru2.0Nd1,,,
,,,,,,10.1016/j.physb.2020.412208,FALSE,,,,,SmRu2Al10,8.6,"5.1 K, 12.1 K",Al10.0Ru2.0Sm1,,,
,,,,,,10.1016/j.physb.2020.412208,FALSE,,,,,DyRu2Al10,5.8,"5.1 K, 6.5 K",Al10.0Ru2.0Dy1,,,
,Cubic,380,380 K,,,10.1016/j.jallcom.2012.05.107,TRUE,{'a': '7.791 Å'},Cubic,"2.3 μB (Fe), 6.5 μB (Er at 12 K)",,ErFe2D3.1,,,Fe2.0Er1,,F23,
,Monoclinic,,,,,10.1016/j.jallcom.2012.05.107,TRUE,,Monoclinic,,,ErFe2D3.1,220,220 K,Fe2.0Er1,,C2/m,
,Tetragonal,653,653 K,,,10.1016/S0925-8388(97)00506-9,TRUE,,ZrFe4Si2 type,5.6 μB,7.8 emu/g,ErFe4Ge2,,,Fe4.0Ge2.0Er1,,,
,,963,963 K,,,10.1016/S0925-8388(97)00506-9,TRUE,,,,,YFe4Ge2,,,Fe4.0Ge2.0Y1,,,
,,988,988 K,,,10.1016/S0925-8388(97)00506-9,TRUE,,,,,DyFe4Ge2,,,Fe4.0Ge2.0Dy1,,,
,,643,643 K,,,10.1016/S0925-8388(97)00506-9,FALSE,,,,,LuFe4Ge2,,,Fe4.0Ge2.0Lu1,,,
,Tetragonal,,,-8.12 K,-8.12,10.1016/j.jssc.2018.09.018,TRUE,"{'a': '9.6416 Å', 'c': '4.7532 Å'}",,"Er3+: 7.90 μB, Fe3+ and Cu2+: 2.43 μB",,ErFeCuGe4O12,20,20 K,O12.0Fe1Cu1Ge4.0Er1,,P4/nbm,
,,,,,,10.1016/j.jssc.2018.09.018,FALSE,,,,,CeCo2Ge4O12,8,≤ 8 K,O12.0Co2.0Ge4.0Ce1,,,
,,,,,,10.1016/j.jssc.2018.09.018,FALSE,,,,,CeMn2Ge4O12,8,≤ 8 K,O12.0Mn2.0Ge4.0Ce1,,,
,,,,,,10.1016/j.jssc.2018.09.018,FALSE,,,,,ZrCo2Ge4O12,8,≤ 8 K,O12.0Co2.0Ge4.0Zr1,,,
8.2kOe,MgZn2-type,77,77K,27K,27,10.1016/j.jssc.2017.06.003,TRUE,"{'a': '0.52937', 'c': '0.86163'}",Hexagonal,9.59μB,6.6μB,ErFeGa,,,Fe1Ga1Er1,3.7μB,P63/mmc,
,Hexagonal,,,,,10.1016/j.physb.2018.08.032,TRUE,,AlB2-type,8.5 μB,,GdGe1.5,29,29 K,Ge1.5Gd1,,,
,Hexagonal,,,,,10.1016/j.physb.2018.08.032,TRUE,,AlB2-type,9.3 μB,,ErGe1.5,3,3 K,Ge1.5Er1,,,
,Tetragonal,6,6 K,,,10.1016/j.physb.2018.08.032,FALSE,,ThSi2-type,,,CeGe1.6,,,Ge1.6Ce1,,,
,,,,,,10.1016/j.physb.2018.08.032,TRUE,,,,,Pr5Ge3,24.5,"13 K, 36 K",Ge3.0Pr5.0,,,
,Hexagonal Laves phase (C14-type),,,15.5 K,15.5,10.1016/S0925-8388(02)00795-8,TRUE,,Hexagonal,8.8 μB,,ErMn2,23,23 K,Mn2.0Er1,,,
,ThMn12,95,95 K,,,10.1016/j.jallcom.2004.04.034,TRUE,,,1 μB,,ErMn5Fe7,,,Mn5.0Fe7.0Er1,,I4/mmm,
,ThMn12,,,,,10.1016/j.jallcom.2004.04.034,TRUE,,,,,ErMn4Fe8,80,80 K,Mn4.0Fe8.0Er1,,I4/mmm,
190 ± 10 Oe,Hexagonal,,,"-22 K (AS), -26 K (MA)",-24,10.1016/j.jallcom.2017.12.372,TRUE,"{'a': '6.1057 Å (AS), 6.1032 Å (MA in AGO), 6.1053 Å (MA in P7)', 'c': '11.3866 Å (AS), 11.3920 Å (MA in AGO), 11.3767 Å (MA in P7)'}",Hexagonal,"10.29 μB (AS), 10.15 μB (MA)","95 emu/g (AS), 80 emu/g (MA)",ErMnO3,68.5,"75 K (AS), 62 K (MA)",O3.0Mn1Er1,,P63cm,
,NaCl-type,7.5,7.5 K,,,10.1016/j.jallcom.2005.04.061,TRUE,,Cubic,,,ErN,,,N1Er1,,,
,,18,18 K,,,10.1016/j.jallcom.2005.04.061,TRUE,,,,,HoN,,,N1Ho1,,,
,,21,21 K,,,10.1016/j.jallcom.2005.04.061,TRUE,,,,,DyN,,,N1Dy1,,,
,,44,44 K,,,10.1016/j.jallcom.2005.04.061,TRUE,,,,,TbN,,,N1Tb1,,,
,,60,60 K,,,10.1016/j.jallcom.2005.04.061,TRUE,,,,,GdN,,,N1Gd1,,,
,Trigonal,,,"{'Theta_a': '-12 K', 'Theta_c': '22 K'}",17,10.1016/j.physb.2017.09.057,TRUE,"{'a': '7.2364 Å', 'c': '27.411 Å'}",Hexagonal,"{'Er1': '8.60 μB', 'Er2': '8.43 μB', 'Er3': '9.23 μB'}",8.5 μB/Er-ion (saturated),ErNi3Ga9,6.4,6.4 K,Ni3.0Ga9.0Er1,,R32,
,Trigonal,,,,,10.1016/j.physb.2017.09.057,FALSE,,,,,YbNi3Al9,3.4,3.4 K,Al9.0Ni3.0Yb1,,R32,
,MgAgAs-type,,,,,10.1016/j.jallcom.2019.152596,TRUE,{'a': '6.301'},Cubic,,,DyNiSb,3.4,3.4 K,Ni1Sb1Dy1,,F-43m,
,MgAgAs-type,,,,,10.1016/j.jallcom.2019.152596,TRUE,{'a': '6.285'},Cubic,,,HoNiSb,2.5,2.5 K,Ni1Sb1Ho1,,F-43m,
,Orthorhombic,2.8,2.8 K,,,10.1016/j.physb.2004.03.048,TRUE,"{'a': '7.219 Å', 'b': '6.915 Å', 'c': '5.457 Å'}",YPd2Si-type,5.93 μB,,ErPd2Si,,,Si1Pd2.0Er1,,Pnma,
,Orthorhombic,,,,,10.1016/j.physb.2004.03.048,TRUE,"{'a': '7.242 Å', 'b': '7.019 Å', 'c': '5.528 Å'}",YPd2Si-type,7.50 μB,,ErPd2Ge,3,3 K,Ge1Pd2.0Er1,,Pnma,
,,,,,,10.1016/j.physb.2004.03.048,FALSE,,,,,GdPd2Si,13.5,13.5 K,Si1Pd2.0Gd1,,,
,,,,,,10.1016/j.physb.2004.03.048,FALSE,,,,,TbPd2Si,21,21 K,Si1Pd2.0Tb1,,,
,,9,9 K,,,10.1016/j.physb.2004.03.048,FALSE,,,,,DyPd2Si,,,Si1Pd2.0Dy1,,,
,,3.5,3.5 K,,,10.1016/j.physb.2004.03.048,FALSE,,,,,HoPd2Si,,,Si1Pd2.0Ho1,,,
,,,,,,10.1016/j.physb.2004.03.048,TRUE,,,,,TbPd2Ge,19,19 K,Ge1Pd2.0Tb1,,,
,,,,,,10.1016/j.physb.2004.03.048,TRUE,,,,,DyPd2Ge,13.5,13.5 K,Ge1Pd2.0Dy1,,,
,,,,,,10.1016/j.physb.2004.03.048,TRUE,,,,,HoPd2Ge,4.4,4.4 K,Ge1Pd2.0Ho1,,,
,Orthorhombic,18,18 K,,,10.1016/S0925-8388(99)00052-3,TRUE,"{'a': '6.928 Å', 'b': '4.349 Å', 'c': '7.175 Å'}",TiNiSi-type,7.7 μB,,HoRuGe,,,Ge1Ru1Ho1,,,
,Orthorhombic,8,8 K,,,10.1016/S0925-8388(99)00052-3,TRUE,"{'a': '6.955 Å', 'b': '4.360 Å', 'c': '7.240 Å'}",TiNiSi-type,6.95 μB,,ErRuGe,,,Ge1Ru1Er1,,,
,CeCr2Al20-type,,,-0.55 K,-0.55,10.1016/j.jssc.2016.09.029,TRUE,{'a': '14.5175 Å'},Cubic,9.27 μB,,ErV2Al20,,,Al20.0V2.0Er1,,Fd-3m (no. 227),
,,,,,,10.1016/j.jssc.2016.09.029,FALSE,,,,,NdTi2Al20,1.45,1.45 K,Al20.0Ti2.0Nd1,,,
,,1.8,1.8 K,,,10.1016/j.jssc.2016.09.029,FALSE,,,,,NdV2Al20,,,Al20.0V2.0Nd1,,,
,,1.7,1.7 K,,,10.1016/j.jssc.2016.09.029,FALSE,,,,,NdCr2Al20,,,Al20.0Cr2.0Nd1,,,
,,,,,,10.1016/j.jssc.2016.09.029,TRUE,,,,,SmTi2Al20,6.4,6.4 K,Al20.0Ti2.0Sm1,,,
,,,,,,10.1016/j.jssc.2016.09.029,TRUE,,,,,SmV2Al20,2.9,2.9 K,Al20.0V2.0Sm1,,,
,,,,,,10.1016/j.jssc.2016.09.029,TRUE,,,,,SmCr2Al20,1.8,1.8 K,Al20.0Cr2.0Sm1,,,
,,,,,,10.1016/j.jssc.2016.09.029,TRUE,,,,,EuCr2Al20,4.8,4.8 K,Al20.0Cr2.0Eu1,,,
,,,,,,10.1016/j.jssc.2016.09.029,FALSE,,,,,GdTi2Al20,2.6,2.6 K,Al20.0Ti2.0Gd1,,,
,,,,,,10.1016/j.jssc.2016.09.029,TRUE,,,,,GdV2Al20,2.75,2.4–3.1 K,Al20.0V2.0Gd1,,,
,,,,,,10.1016/j.jssc.2016.09.029,TRUE,,,,,GdCr2Al20,3.9,3.9 K,Al20.0Cr2.0Gd1,,,
,,,,,,10.1016/j.jssc.2016.09.029,FALSE,,,,,TmTi2Al20,0.7,0.7 K,Al20.0Ti2.0Tm1,,,
,Hexagonal Wurtzite,720,720 K,,,10.1016/j.physb.2017.11.021,FALSE,"{'a': '0.3500 nm', 'c': '0.5367 nm'}",Hexagonal,7.020 μB,,Zn0.9375Eu0.0625O,,,O1Zn0.9375Eu0.0625,,,
,Orthorhombic,,,100 K,100,10.1016/j.physb.2005.05.004,TRUE,,,,,Pr0.16Ca0.84MnO3,,,O3.0Ca0.84Mn1Pr0.16,,Pbnm,
,Orthorhombic,,,100 K,100,10.1016/j.physb.2005.05.004,TRUE,,,,,Gd0.16Ca0.84MnO3,,,O3.0Ca0.84Mn1Gd0.16,,Pbnm,
,Orthorhombic,,,100 K,100,10.1016/j.physb.2005.05.004,TRUE,,,,,Eu0.16Ca0.84MnO3,,,O3.0Ca0.84Mn1Eu0.16,,Pbnm,
,,,,,,10.1016/j.physb.2005.05.004,TRUE,,,,,CaMnO3,125,125 K,O3.0Ca1Mn1,,,
,Cubic,,,,,10.1016/j.jssc.2009.12.025,TRUE,{'a': '3.902 Å'},Perovskite,,,EuTiO3,5.4,5.4 K,O3.0Ti1Eu1,,,
,Cubic,,,,,10.1016/j.jssc.2009.12.025,TRUE,{'a': '3.878 Å'},Perovskite,,,Eu0.75Ca0.25TiO3,5.2,5.2 K,O3.0Ca0.25Ti1Eu0.75,,,
,Cubic,,,,,10.1016/j.jssc.2009.12.025,TRUE,{'a': '3.871 Å'},Perovskite,,,Eu0.65Ca0.35TiO3,5,5.0 K,O3.0Ca0.35Ti1Eu0.65,,,
,Cubic,,,,,10.1016/j.jssc.2009.12.025,TRUE,{'a': '3.857 Å'},Perovskite,,,Eu0.50Ca0.50TiO3,3.8,3.8 K,O3.0Ca0.5Ti1Eu0.5,,,
,Cubic,,,,,10.1016/j.jssc.2009.12.025,TRUE,{'a': '3.848 Å'},Perovskite,,,Eu0.45Ca0.55TiO3,3.1,3.1 K,O3.0Ca0.55Ti1Eu0.45,,,
,Cubic,,,,,10.1016/j.jssc.2009.12.025,TRUE,{'a': '3.845 Å'},Perovskite,,,Eu0.40Ca0.60TiO3,2.6,2.6 K,O3.0Ca0.6Ti1Eu0.4,,,
,,15.5,12 K to 19 K (under pressure),,,10.1016/j.physb.2006.01.177,TRUE,,,7 μB/Eu,,Eu0.7Ca0.3B6,,,B6.0Ca0.3Eu0.7,,,
,,,,,,10.1016/j.physb.2006.01.177,TRUE,,,,,Eu0.6Ca0.4B6,4.6,4.6 K,B6.0Ca0.4Eu0.6,,,
,,15,15 K,,,10.1016/j.physb.2006.01.177,TRUE,,,,,EuB6,,,B6.0Eu1,,,
,Perovskite,235,235 K,210 K,210,10.1016/S0921-4526(02)01397-2,TRUE,,,,,Eu0.7Pb0.3MnO3,,,O3.0Mn1Eu0.7Pb0.3,,,
,Cubic with tetragonal distortion,,,,,10.1016/j.physb.2021.413225,TRUE,,Perovskite,,,EuTiO3,5.3,5.3 K,O3.0Ti1Eu1,,,
,Cubic with tetragonal distortion,,,,,10.1016/j.physb.2021.413225,TRUE,,Perovskite,,,Eu0.8Sr0.2TiO3,3.7,3.7 K,O3.0Ti1Sr0.2Eu0.8,,,
,Orthorhombic,,,-285 K,-285,10.1016/j.physb.2017.10.108,TRUE,"{'a': '5.351 Å', 'b': '5.510 Å', 'c': '7.633 Å'}",Pbnm,6.16 μB,,Eu0.9Pr0.1CrO3,183,183 K,O3.0Cr1Pr0.1Eu0.9,,Pbnm,
,Orthorhombic,,,-466 K,-466,10.1016/j.physb.2017.10.108,TRUE,"{'a': '5.338 Å', 'b': '5.510 Å', 'c': '7.620 Å'}",Pbnm,6.61 μB,,EuCrO3,180,180 K,O3.0Cr1Eu1,,Pbnm,
,,,,,,10.1016/j.physb.2017.10.108,TRUE,,,,,PrCrO3,237,237 K,O3.0Cr1Pr1,,,
,Monoclinic,,,-2.1 K,-2.1,10.1016/j.jssc.2008.06.054,TRUE,"{'a': '32.507 Å', 'b': '4.7294 Å', 'c': '12.4158 Å'}",,7.80 μB,,Eu11Cd6Sb12,7.5,7.5 K,Cd6.0Sb12.0Eu11.0,,C2/m (no. 12),
,Monoclinic,,,-1.5 K,-1.5,10.1016/j.jssc.2008.06.054,TRUE,"{'a': '31.979 Å', 'b': '4.5981 Å', 'c': '12.3499 Å'}",,7.68 μB,,Eu11Zn6Sb12,,,Zn6.0Sb12.0Eu11.0,,C2/m (no. 12),
,Orthorhombic,,,1.5 K,1.5,10.1016/j.jssc.2007.05.010,TRUE,"{'a': '12.224(2) Å', 'b': '12.874(2) Å', 'c': '17.315(3) Å'}",oI84,8.0(1) μB/Eu,,Eu11InSb9,,,In1Sb9.0Eu11.0,,Iba2 (No. 45),
,Cubic,60,60 K,33 K,33,10.1016/j.jssc.2009.06.001,TRUE,{'a': '21.7557 Å'},,7.5-8.5 μB,,Eu5.8Ca15.2Ni2Zn36,,,Ca15.2Ni2.0Zn36.0Eu5.8,,Fd-3m,
,Cubic,40,40 K,27 K,27,10.1016/j.jssc.2009.06.001,TRUE,{'a': '21.5814 Å'},,7.5-8.5 μB,,Eu4.0Ca17.0Ni2Zn36,,,Ca17.0Ni2.0Zn36.0Eu4.0,,Fd-3m,
,Cubic,25,25 K,17 K,17,10.1016/j.jssc.2009.06.001,TRUE,{'a': '21.5683 Å'},,7.5-8.5 μB,,Eu2.4Ca18.6Ni2Zn36,,,Ca18.6Ni2.0Zn36.0Eu2.4,,Fd-3m,
,Orthorhombic,,,-41.3 K,-41.3,10.1016/j.jssc.2009.06.001,TRUE,"{'a': '4.1150 Å', 'b': '16.948 Å', 'c': '10.302 Å'}",,8.0 μB,,Eu1.63Ca1.37Ni2Zn3,30,30 K,Ca1.37Ni2.0Zn3.0Eu1.63,,Cmcm,
,Hexagonal,23,23 K,-2.6 K,-2.6,10.1016/j.jallcom.2009.07.039,TRUE,"{'a': '21.1496 Å', 'c': '4.0734 Å'}",Hexagonal,7.9 μB,,Eu20Ni42As31,5,5 K,Ni42.0As31.0Eu20.0,,P63/m,
,,,,,,10.1016/j.jallcom.2009.07.039,FALSE,,,,,Pr20Ni42As31,11,11 K,Ni42.0As31.0Pr20.0,,,
,,28,28 K,,,10.1016/j.jallcom.2009.07.039,FALSE,,,,,Nd20Ni42As31,,,Ni42.0As31.0Nd20.0,,,
,,10,10 K,,,10.1016/j.jallcom.2009.07.039,FALSE,,,,,Sm20Ni42As31,,,Ni42.0As31.0Sm20.0,,,
,Monoclinic,,,-1.4 K,-1.4,10.1016/j.jssc.2016.03.044,TRUE,"{'a': '18.068(4) Å', 'b': '17.228(4) Å', 'c': '17.651(4) Å'}",C2/m,7.93 μB per Eu-atom,,Eu21Cd4Sb18,10,10 K,Cd4.0Sb18.0Eu21.0,,C2/m (No. 12),
,Monoclinic,,,-2.0 K,-2,10.1016/j.jssc.2016.03.044,TRUE,"{'a': '18.0227(10) Å', 'b': '17.1988(9) Å', 'c': '17.5981(9) Å'}",C2/m,38.8 μB per formula unit,,Eu21Mn4Sb18,7,7 K,Mn4.0Sb18.0Eu21.0,,C2/m (No. 12),
,Orthorhombic CaFe2O4-type,,,-13 K,-13,10.1016/j.jallcom.2023.173014,TRUE,"{'a': '1.15666 nm', 'b': '0.40822 nm', 'c': '1.44786 nm'}",Orthorhombic,9.05 μB/f.u.,,Eu2BiS4,2.5,2.5 K,S4.0Eu2.0Bi1,,Pnam (No. 62),
,Hexagonal,,,,,10.1016/j.jallcom.2023.173014,FALSE,,Kagome sub-lattice,,,Mn3Sn,430,430 K,Mn3.0Sn1,,,
,Orthorhombic,59.6,"72 K, 47.2 K",52.54 K,52.54,10.1016/j.jallcom.2021.161454,TRUE,"{'a': '4.015 Å', 'b': '4.921 Å', 'c': '8.621 Å'}",,7.8 μB/Eu,,Eu2Cu5Ni5,,,Ni5.0Cu5.0Eu2.0,,Pmmm,
,,,,,,10.1016/S0921-4526(99)02508-9,TRUE,,,,,Eu2CuO4,275,250-300 K,O4.0Cu1Eu2.0,,,Sharp change at ≃120 K
,,,,,,10.1016/S0921-4526(99)02508-9,TRUE,,,,,Pr2CuO4,275,250-300 K,O4.0Cu1Pr2.0,,,Sharp change at ≃100 K
,,,,,,10.1016/S0921-4526(99)02508-9,TRUE,,,,,Gd2CuO4,275,250-300 K,O4.0Cu1Gd2.0,,,Sharp change at ≃290 K
,Hexagonal,,,"12K, 9.5K",10.75,10.1016/j.physb.2017.11.030,TRUE,"{'a': '14.78Å', 'c': '4.434Å'}",Hf2Co4P3-type,"7.4μB/Eu, 7.7μB/Eu",,Eu2Mg4Si3,9,"9.6K, 8.4K",Mg4.0Si3.0Eu2.0,,P6̄2m,
,,74,74K,,,10.1016/j.physb.2017.11.030,TRUE,,,,,Eu14MnP11,,,P11.0Mn1Eu14.0,,,
,,52,52K,,,10.1016/j.physb.2017.11.030,TRUE,,,,,Eu14MnAs11,,,Mn1As11.0Eu14.0,,,
,,92,92K,,,10.1016/j.physb.2017.11.030,TRUE,,,,,Eu14MnSb11,,,Mn1Sb11.0Eu14.0,,,
,Monoclinic,145,145 K,138.8 K,138.8,10.1016/j.jallcom.2018.02.327,TRUE,"{'a': '5.3249 Å', 'b': '5.5282 Å', 'c': '7.5873 Å'}",,6.86 μB,,Eu2NiMnO6,,,O6.0Mn1Ni1Eu2.0,,P21/n,
,Monoclinic,97,97 K,39.5 K,39.5,10.1016/j.jallcom.2018.02.327,TRUE,"{'a': '5.2466 Å', 'b': '5.5500 Å', 'c': '7.5055 Å'}",,14.13 μB,,Dy2NiMnO6,,,O6.0Mn1Ni1Dy2.0,,P21/n,
,,280,280 K,,,10.1016/j.jallcom.2018.02.327,TRUE,"{'a': '5.5115 Å', 'b': '5.4851 Å', 'c': '7.7387 Å'}",,,,La2NiMnO6,,,O6.0Mn1Ni1La2.0,,,
,Orthorhombic,5.5,5.5 K,-45 K,-45,10.1016/j.jssc.2014.12.023,TRUE,"{'a': '10.007 Å', 'b': '11.666 Å', 'c': '6.0011 Å'}",U2Co3Si5 type,6.78 μB/Eu,,Eu2Pt3Si5,19,19 K,Si5.0Eu2.0Pt3.0,,Ibam,
,Pyrochlore,,,85 K,85,10.1016/j.jallcom.2004.03.133,TRUE,,Cubic,"3.44 μB at 300 K, 2.26 μB at 80 K",,Eu2Ti2O7,,,O7.0Ti2.0Eu2.0,,Fd-3m,"5100 × 10^-6 emu/ion at RT, 7800 × 10^-6 emu/ion at 80 K"
,Pyrochlore,,,,,10.1016/j.jallcom.2004.03.133,FALSE,,Cubic,,,Yb2Ti2O7,0.24,0.24 K,O7.0Ti2.0Yb2.0,,,
,Pyrochlore,,,,,10.1016/j.jallcom.2004.03.133,TRUE,,Cubic,,,Er2Ti2O7,0.3,0.3 K,O7.0Ti2.0Er2.0,,,
,Monoclinic,25,25 K,29.8 K,29.8,10.1016/j.jssc.2013.06.029,TRUE,"{'a': '15.653', 'b': '4.127', 'c': '11.552'}",,8.20 μB per Eu,,Eu2Zn2P3,,,P3.0Zn2.0Eu2.0,,C2/m (No. 12),
,Monoclinic,,,6.3 K,6.3,10.1016/j.jssc.2013.06.029,TRUE,"{'a': '16.402', 'b': '4.445', 'c': '12.311'}",,7.85 μB per Eu,,Eu2Cd2As3,,,As3.0Cd2.0Eu2.0,,C2/m (No. 12),
,Orthorhombic,,,,,10.1016/j.jallcom.2022.166241,TRUE,,Perovskite,,,TmFeO3,632,632 K,O3.0Fe1Tm1,,Pbnm,
,Orthorhombic,,,,,10.1016/j.jallcom.2022.166241,TRUE,,Perovskite,,,EuFeO3,662,662 K,O3.0Fe1Eu1,,Pbnm,
,Hexagonal,8,8 K,7.01 K,7.01,10.1016/j.jallcom.2022.168372,TRUE,"{'a': '9.0635 Å', 'c': '12.5414 Å'}",,6.26 μB,,Eu3B2O6,,,B2.0O6.0Eu3.0,,R-3c,
,,7.5,7.5 K,,,10.1016/j.jallcom.2022.168372,FALSE,,,,,Gd2CuMnO6,,,O6.0Mn1Cu1Gd2.0,,,
,,6.4,6.4 K,,,10.1016/j.jallcom.2022.168372,TRUE,,,,,Gd2ZnMnO6,,,O6.0Mn1Zn1Gd2.0,,,
,,6.8,6.8 K,,,10.1016/j.jallcom.2022.168372,TRUE,,,,,Ho2ZnMnO6,,,O6.0Mn1Zn1Ho2.0,,,
,,7.8,7.8 K,,,10.1016/j.jallcom.2022.168372,FALSE,,,,,Dy2FeAlO6,,,O6.0Al1Fe1Dy2.0,,,
,,6.9,6.9 K,,,10.1016/j.jallcom.2022.168372,TRUE,,,,,HoCuSi,,,Si1Cu1Ho1,,,
,,7.8,7.8 K,,,10.1016/j.jallcom.2022.168372,TRUE,,,,,HoNiAl2,,,Al2.0Ni1Ho1,,,
,,7.5,7.5 K,,,10.1016/j.jallcom.2022.168372,FALSE,,,,,Pr2Ni2In,,,Ni2.0In1Pr2.0,,,
,,11.5,11.5 K,,,10.1016/j.jallcom.2022.168372,FALSE,,,,,Er60Co20Ni20,,,Co20.0Ni20.0Er60.0,,,
,,8.6,8.6 K,,,10.1016/j.jallcom.2022.168372,TRUE,,,,,GdFe2Si2,,,Si2.0Fe2.0Gd1,,,
,Tetragonal,,,-9.5 K,-9.5,10.1016/j.physb.2017.09.092,TRUE,"{'a': '4.0748 Å', 'c': '32.340 Å'}",I 4 / mmm,"7.44 μB (H ∥ [100]), 7.41 μB (H ∥ [110]), 7.40 μB (H ∥ [001])",5.6 μB /Eu,Eu3Bi2S4F4,2.2,2.2 K,F4.0S4.0Eu3.0Bi2.0,,139,
,Orthorhombic,,,,,10.1016/j.jallcom.2022.168614,FALSE,"{'a': '6.924 Å', 'b': '16.489 Å', 'c': '4.243 Å'}",Pnma,,,Eu3In2As4,12,12 K,As4.0In2.0Eu3.0,,,
,Orthorhombic,,,,,10.1016/j.jallcom.2022.168614,TRUE,"{'a': '12.045 Å', 'b': '13.878 Å', 'c': '4.378 Å'}",Pbam,,,Eu5In2As6,15,15 K,As6.0In2.0Eu5.0,,,
,Orthorhombic,,,,,10.1016/j.jallcom.2022.168614,TRUE,"{'a': '11.793 Å', 'b': '13.758 Å', 'c': '4.341 Å'}",Pbam,,,Eu5In2As6,17.8,17.8 K,As6.0In2.0Eu5.0,,,
,Orthorhombic,,,7.627 K,7.627,10.1016/j.jallcom.2023.172174,TRUE,"{'a': '4.13705 Å', 'b': '11.2754 Å', 'c': '13.2194 Å'}",Zeolite-like,7.94 μB,6.92 μB,Eu4Ga8Ge16,7.9,7.9 K,Ga8.0Ge16.0Eu4.0,,Cmcm,
,Cubic,,,,,10.1016/j.jallcom.2023.172174,TRUE,,,,,Eu8Ga16Ge30,13,13 K,Ga16.0Ge30.0Eu8.0,,,
,Cubic,34.7,34.7 K,,,10.1016/j.jallcom.2023.172174,TRUE,,,,,Eu8Ga16Ge30,,,Ga16.0Ge30.0Eu8.0,,,
,,27,27.0 K,,,10.1016/j.jallcom.2023.172174,FALSE,,,,,Eu8Ga14Ge32,,,Ga14.0Ge32.0Eu8.0,,,
,,20.4,20.4 K,,,10.1016/j.jallcom.2023.172174,FALSE,,,,,Eu8Ga12Ge34,,,Ga12.0Ge34.0Eu8.0,,,
,,20,20 K,,,10.1016/j.jallcom.2023.172174,FALSE,,,,,Eu8Ga12Si4Ge30,,,Si4.0Ga12.0Ge30.0Eu8.0,,,
,,31,31 K,,,10.1016/j.jallcom.2023.172174,FALSE,,,,,Eu8Ga16Si4Ge26,,,Si4.0Ga16.0Ge26.0Eu8.0,,,
,,32.3,32.3 K,,,10.1016/j.jallcom.2023.172174,FALSE,,,,,Eu8Ga15Mn1Ge30,,,Mn1.0Ga15.0Ge30.0Eu8.0,,,
,,32.5,32.5 K,,,10.1016/j.jallcom.2023.172174,FALSE,,,,,Eu8Ga15Ni1Ge30,,,Ni1.0Ga15.0Ge30.0Eu8.0,,,
,,29.9,29.9 K,,,10.1016/j.jallcom.2023.172174,TRUE,,,,,Eu8Ga14Mn2Ge30,,,Mn2.0Ga14.0Ge30.0Eu8.0,,,
,orthorhombic,,,1.3 K,1.3,10.1016/S0022-4596(03)00332-3,TRUE,"{'a': '4.613 Å', 'b': '10.902 Å', 'c': '26.097 Å'}",base-centered orthorhombic,8.12 μB per Eu atom,,Eu5Ga9,12.5,"19.0 K, 6.0 K",Ga9.0Eu5.0,,Cmcm (No. 63),
,Ca5Ga2As6,15,15 K,,,10.1016/j.jallcom.2015.10.232,TRUE,,Orthorhombic,6 μB/Eu atom,,Eu5In2Sb6,7.4,"7.3 K, 7.5 K",In2.0Sb6.0Eu5.0,,Pbam,
,Orthorhombic,,,,,10.1016/j.jssc.2004.04.025,TRUE,"{'a': '15.6470 Å', 'b': '17.2876 Å', 'c': '17.9200 Å'}",,7.71 μB/Eu,,Eu7Ga6Sb8,9,9 K,Ga6.0Sb8.0Eu7.0,,Pbca (No. 61),
,Type-I clathrate,29.9,29.9 K,29.7 K,29.7,10.1016/j.jallcom.2018.02.139,TRUE,{'a': '10.6993 Å'},Cubic,7.62 μB/Eu atom,,Eu8Ga14Mn2Ge30,,,Mn2.0Ga14.0Ge30.0Eu8.0,,Pm-3n,
,Type-I clathrate,34.7,34.7 K,34.9 K,34.9,10.1016/j.jallcom.2018.02.139,TRUE,{'a': '10.7044 Å'},Cubic,8.23 μB/Eu atom,,Eu8Ga16Ge30,,,Ga16.0Ge30.0Eu8.0,,Pm-3n,
,Orthorhombic,,,-3.26 K,-3.26,10.1016/j.jssc.2020.121432,TRUE,,,7.89 μB,,Eu8Sn4Se20,,,Se20.0Sn4.0Eu8.0,,P212121,
,Tetragonal,,,,,10.1016/j.jcrysgro.2012.12.067,TRUE,"{'a': '0.3991 nm', 'c': '0.3489 nm'}",Infinite-layer,,,SrFeO2,473,473 K,O2.0Fe1Sr1,,,
,BaAl4-type,,,7.46,7.46,10.1016/j.jallcom.2023.171977,TRUE,"{'a': '4.400', 'c': '11.165'}",Tetragonal,7.44,,EuAl4,15.8,15.8,Al4.0Eu1,,I4/mmm,
,BaAl4-type,,,14.05,14.05,10.1016/j.jallcom.2023.171977,TRUE,"{'a': '4.407', 'c': '10.912'}",Tetragonal,7.74,,EuAl3.35Si0.65,13,13,Al3.35Si0.65Eu1,,I4/mmm,
,BaAl4-type,,,15.61,15.61,10.1016/j.jallcom.2023.171977,TRUE,"{'a': '4.329', 'c': '11.239'}",Tetragonal,7.11,,EuAl3.82Cu0.18,16,16,Al3.82Cu0.18Eu1,,I4/mmm,
,,29,29,,,10.1016/j.jallcom.2023.171977,TRUE,,,,,EuAgZn,,,Zn1Ag1Eu1,,,
,,27,27,,,10.1016/j.jallcom.2023.171977,FALSE,,,,,EuAgCd,,,Ag1Cd1Eu1,,,
,,20,20,,,10.1016/j.jallcom.2023.171977,TRUE,,,,,EuPtZn,,,Zn1Eu1Pt1,,,
,,22,22,,,10.1016/j.jallcom.2023.171977,FALSE,,,,,EuAuCd,,,Cd1Eu1Au1,,,
,,21,21,,,10.1016/j.jallcom.2023.171977,TRUE,,,,,ErFeSi,,,Si1Fe1Er1,,,
,,23,23,,,10.1016/j.jallcom.2023.171977,TRUE,,,,,HoPdIn,,,Pd1In1Ho1,,,
,,,,,,10.1016/j.jallcom.2023.171977,TRUE,,,,,NdFe2Si2,15.5,15.5,Si2.0Fe2.0Nd1,,,
,,,,,,10.1016/j.jallcom.2023.171977,FALSE,,,,,GdCoC2,15,15,C2.0Co1Gd1,,,
,,,,,,10.1016/j.jallcom.2023.171977,FALSE,,,,,Er3Ni2,14.5,"12, 17",Ni2.0Er3.0,,,
,,,,,,10.1016/j.jallcom.2023.171977,TRUE,,,,,Gd2ZnMnO6,6.4,6.4,O6.0Mn1Zn1Gd2.0,,,
,Orthorhombic,,,18.6 K,18.6,10.1016/j.jssc.2009.06.034,TRUE,"{'a': '732.3 pm', 'b': '448.5 pm', 'c': '787.7 pm'}",TiNiSi-type,6.94 μB/Eu atom,,EuPdZn,15.1,15.1 K,Zn1Pd1Eu1,,Pnma,
,Orthorhombic,21.2,21.2 K,34.9 K,34.9,10.1016/j.jssc.2009.06.034,TRUE,"{'a': '727.8 pm', 'b': '443.7 pm', 'c': '781.7 pm'}",TiNiSi-type,6.73 μB/Eu atom,,EuPtZn,,,Zn1Eu1Pt1,,Pnma,
,Orthorhombic,51.1,51.1 K,55.5 K,55.5,10.1016/j.jssc.2009.06.034,TRUE,"{'a': '747.4 pm', 'b': '465.8 pm', 'c': '789.1 pm'}",TiNiSi-type,6.86 μB/Eu atom,,EuAuZn,,,Zn1Eu1Au1,,Pnma,
,Cubic,15,15 K,15 K,15,10.1016/j.jallcom.2006.07.142,TRUE,{'a': '4.1845'},CaB6-type,7.03 MB,,EuB6,,,B6.0Eu1,,,
,Cubic,,,-65 K,-65,10.1016/j.jallcom.2006.07.142,TRUE,{'a': '4.107'},CaB6-type,7.1 MB,,GdB6,,,B6.0Gd1,,,
,Tetragonal,,,,,10.1016/j.physb.2017.09.063,TRUE,,,7 μB/Eu,,EuCo2Ge2,23,23K,Co2.0Ge2.0Eu1,,,
,ThCr2Si2-type,,,,,10.1016/j.physb.2017.09.065,TRUE,,,6.9 μB/Eu,,EuCo2P2,66.5,66.5 K,P2.0Co2.0Eu1,,I 4/mmm (No. 139),
,ThCr2Si2,37,73(1) K,68(4) K,36,10.1016/j.jallcom.2005.12.045,TRUE,"{'a': '3.9194(7) Å', 'c': '9.826(2) Å'}",Tetragonal,,,EuCo2Si2,,,Si2.0Co2.0Eu1,,I 4/mmm,1.9(2) × 10^−3 emu/mol
,Zircon-type,,,-45.5 K,-45.5,10.1016/S0925-8388(00)01079-3,TRUE,"{'a': '7.305', 'c': '6.394'}",Tetragonal,4.06 μB,,NdCrO4,2,<2 K,O4.0Cr1Nd1,,I41/amd,
,Zircon-type,,,,,10.1016/S0925-8388(00)01079-3,TRUE,"{'a': '7.244', 'c': '6.347'}",Tetragonal,2.38 μB,,SmCrO4,14.9,14.9 K,O4.0Cr1Sm1,,I41/amd,
,Zircon-type,,,,,10.1016/S0925-8388(00)01079-3,TRUE,"{'a': '7.218', 'c': '6.327'}",Tetragonal,3.75 μB,,EuCrO4,15.9,15.9 K,O4.0Cr1Eu1,,I41/amd,
,Zircon-type,,,-7.84 K,-7.84,10.1016/S0925-8388(00)01079-3,TRUE,"{'a': '7.020', 'c': '6.193'}",Tetragonal,1.61 μB,,LuCrO4,9.9,9.9 K,O4.0Cr1Lu1,,I41/amd,
,Trigonal,,,-2.8 K,-2.8,10.1016/S0022-4596(03)00093-8,TRUE,"{'a': '6.102', 'c': '15.22'}",,6.27 μB,,EuCu2GeS4,,,S4.0Cu2.0Ge1Eu1,,P 3_2 21 (No. 154),
,Trigonal,,,0.7 K,0.7,10.1016/S0022-4596(03)00093-8,TRUE,"{'a': '6.249', 'c': '15.48'}",,6.81 μB,,EuCu2SnS4,,,S4.0Cu2.0Sn1Eu1,,P 3_1 21 (No. 153),
,ThCr2Si2,44,44 K,46 K,46,10.1016/j.jallcom.2020.156150,TRUE,"{'a': '4.1106 Å', 'c': '9.5947 Å'}",Tetragonal,7.72 μB,,EuCu1.8P2,,,P2.0Cu1.8Eu1,,I4/mmm,
,Rhombohedral,35,35 K,"39.6 K (H ∥ c-axis), 42.9 K (H ∥ ab-plane)",41.25,10.1016/j.jallcom.2022.165460,TRUE,{'c': '23.14 Å'},,"6.8 μB (H ∥ c-axis), 6.6 μB (H ∥ ab-plane)",,EuCu4As2,,,Cu4.0As2.0Eu1,,R-3m,"χ0 = 0.03658 emu/mol (H ∥ c-axis), -0.00126 emu/mol (H ∥ ab-plane)"
,Trigonal,,,,,10.1016/j.jallcom.2022.165460,TRUE,,,,,EuAg4As2,9,9 K,As2.0Ag4.0Eu1,,R-3m,
,Hexagonal,,,"19.7 K (H//ab), 18.4 K (H//c)",19.05,10.1016/j.jallcom.2014.02.157,TRUE,"{'a': '4.252 Å', 'c': '8.268 Å'}",Modified Ni2In-type,"7.93 μB/f.u. (H//ab), 7.88 μB/f.u. (H//c)","6.8 μB/f.u. (H//ab), 7.0 μB/f.u. (H//c)",EuCuAs,14,14 K,Cu1As1Eu1,,P63/mmc,"-0.0038 emu/mol (H//ab), -0.0026 emu/mol (H//c)"
,Hexagonal,32,32 K,37.9 K,37.9,10.1016/j.jallcom.2019.02.213,TRUE,"{'a': '4.1233 Å', 'c': '8.1989 Å'}",,7.94 μB/Eu,,EuCuP,,,P1Cu1Eu1,,P6_3/mmc (No. 194),
,,,,,,10.1016/j.jallcom.2019.02.213,TRUE,,,,,EuRh2Si2,23.5,23.5 K,Si2.0Rh2.0Eu1,,,
,Orthorhombic,,,,,10.1016/j.jssc.2007.10.028,TRUE,"{'a': '12.429(2) Å', 'b': '4.1413(5) Å', 'c': '14.915(2) Å'}",,,,EuTb2Se4,3.6,3.6 K,Se4.0Eu1Tb2.0,,Pnma (no. 62),
,Orthorhombic,,,,,10.1016/j.jssc.2007.10.028,TRUE,"{'a': '12.442(1) Å', 'b': '4.1224(3) Å', 'c': '14.866(1) Å'}",,,,EuDy2Se4,3,3.0 K,Se4.0Eu1Dy2.0,,Pnma (no. 62),
,Orthorhombic,,,,,10.1016/j.jssc.2007.10.028,TRUE,"{'a': '12.4258(7) Å', 'b': '4.1027(2) Å', 'c': '14.8096(8) Å'}",,,,EuHo2Se4,3.2,3.2 K,Se4.0Eu1Ho2.0,,Pnma (no. 62),
,Orthorhombic,,,,,10.1016/j.jssc.2007.10.028,TRUE,"{'a': '12.4066(7) Å', 'b': '4.0864(2) Å', 'c': '14.7596(8) Å'}",,,,EuEr2Se4,4,4.0 K,Se4.0Eu1Er2.0,,Pnma (no. 62),
,Orthorhombic,,,,,10.1016/j.jssc.2007.10.028,TRUE,"{'a': '12.3874(8) Å', 'b': '4.0737(3) Å', 'c': '14.7119(9) Å'}",,,,EuTm2Se4,4,4.0 K,Se4.0Eu1Tm2.0,,Pnma (no. 62),
,Orthorhombic,,,,,10.1016/j.jssc.2007.10.028,TRUE,"{'a': '12.3591(9) Å', 'b': '4.0612(3) Å', 'c': '14.664(1) Å'}",,,,EuYb2Se4,4.3,4.3 K,Se4.0Eu1Yb2.0,,Pnma (no. 62),
,Orthorhombic,,,,,10.1016/j.jssc.2007.10.028,TRUE,"{'a': '12.3489(9) Å', 'b': '4.0470(3) Å', 'c': '14.6174(1) Å'}",,,,EuLu2Se4,4.4,4.4 K,Se4.0Eu1Lu2.0,,Pnma (no. 62),
,Orthorhombic,,,,,10.1016/j.jssc.2007.10.028,TRUE,"{'a': '11.809(1) Å', 'b': '3.9194(3) Å', 'c': '14.086(1) Å'}",,,,EuYb2S4,4.3,4.3 K,S4.0Eu1Yb2.0,,Pnma (no. 62),
,Orthorhombic,,,,,10.1016/j.jallcom.2019.07.059,TRUE,"{'a': '10.1005', 'b': '3.91255', 'c': '12.8480'}",,,,EuErCuS3,4.8,4.8 K,S3.0Cu1Eu1Er1,,Pnma,
,Fluorite,,,-5 K,-5,10.1016/j.physb.2021.413274,TRUE,{'a': '5.8201 Å'},Face-centered cubic,,,EuF2.16,2,2 K,F2.16Eu1,,Fm3m,
,Orthorhombic,,,,,10.1016/j.jssc.2011.06.025,TRUE,"{'a': '5.27438 Å', 'b': '5.59185 Å', 'c': '7.5759 Å'}",Pbnm,2.69 μB,,YFe0.5V0.5O3,335,335 K,O3.0V0.5Fe0.5Y1,,Pbnm,
,Orthorhombic,,,,,10.1016/j.jssc.2011.06.025,TRUE,"{'a': '5.36992 Å', 'b': '5.59751 Å', 'c': '7.6745 Å'}",Pbnm,,,EuFe0.5V0.5O3,304,304 K,O3.0V0.5Fe0.5Eu1,,Pbnm,
,Orthorhombic,,,,,10.1016/j.jssc.2011.06.025,TRUE,"{'a': '5.44260 Å', 'b': '5.56990 Å', 'c': '7.7315 Å'}",Pbnm,2.54 μB,,NdFe0.5V0.5O3,304,304 K,O3.0V0.5Fe0.5Nd1,,Pbnm,
,Orthorhombic,,,,,10.1016/j.jssc.2011.06.025,TRUE,"{'a': '5.5519 Å', 'b': '5.5548 Å', 'c': '7.8356 Å'}",Pbnm,2.497 μB,,LaFe0.5V0.5O3,299,299 K,O3.0V0.5Fe0.5La1,,Pbnm,
,Orthorhombic,,,,,10.1016/j.jallcom.2014.08.094,TRUE,,,,,EuFe2As2,18.4,18.4 K,Fe2.0As2.0Eu1,,,
,Tetragonal to Orthorhombic,,,,,10.1016/j.jallcom.2014.08.094,TRUE,,,,,EuFe2As2,188.1,188.1 K,Fe2.0As2.0Eu1,,,
,Monoclinic,,,1.11 K,1.11,10.1016/j.jssc.2020.121232,TRUE,"{'a': '6.193 Å', 'b': '6.166 Å', 'c': '6.143 Å'}",C2/m,,,Eu0.55Ca0.45Ga4,8.8,8.8 K,Ca0.45Ga4.0Eu0.55,,C2/m,
,Tetragonal,,,2.00 K,2,10.1016/j.jssc.2020.121232,TRUE,"{'a': '4.4126 Å', 'c': '10.6987 Å'}",I4/mmm,,,Eu0.63Sr0.37Ga4,9.2,9.2 K,Ga4.0Sr0.37Eu0.63,,I4/mmm,
,Tetragonal,,,2.47 K,2.47,10.1016/j.jssc.2020.121232,TRUE,"{'a': '4.43728 Å', 'c': '10.7394 Å'}",I4/mmm,,,Eu0.09Sr0.91Ga4,1.6,1.6 K,Ga4.0Sr0.91Eu0.09,,I4/mmm,
,Tetragonal,,,0.14 K,0.14,10.1016/j.jssc.2020.121232,TRUE,"{'a': '4.3850 Å', 'c': '10.6039 Å'}",I4/mmm,,,Eu0.63Sr0.37Ga4,5.3,5.3 K,Ga4.0Sr0.37Eu0.63,,I4/mmm,
,Tetragonal,,,1.54 K,1.54,10.1016/j.jssc.2020.121232,TRUE,"{'a': '4.4221 Å', 'c': '10.713 Å'}",I4/mmm,,,Eu0.63Sr0.37Ga4,2.8,2.8 K,Ga4.0Sr0.37Eu0.63,,I4/mmm,
,Tetragonal,,,4.20 K,4.2,10.1016/j.jssc.2020.121232,TRUE,"{'a': '4.4225 Å', 'c': '10.7286 Å'}",I4/mmm,,,Eu0.63Sr0.37Ga4,12.4,12.4 K,Ga4.0Sr0.37Eu0.63,,I4/mmm,
,Tetragonal,,,3.34 K,3.34,10.1016/j.jssc.2020.121232,TRUE,"{'a': '4.39966 Å', 'c': '10.4173 Å'}",I4/mmm,,,Eu0.63Sr0.37Ga4,6.7,6.7 K,Ga4.0Sr0.37Eu0.63,,I4/mmm,
,Tetragonal,,,5.74 K,5.74,10.1016/j.jssc.2020.121232,TRUE,"{'a': '4.4045 Å', 'c': '10.5743 Å'}",I4/mmm,,,Eu0.82La0.18Ga4,8.2,8.2 K,Ga4.0La0.18Eu0.82,,I4/mmm,
,Trigonal,,,+13 K,13,10.1016/j.jssc.2004.06.018,TRUE,"{'a': '4.1035 Å', 'c': '4.9972 Å'}",CeCd2-type,7.34 μB,,EuGe2,48,48 K,Ge2.0Eu1,,P3̄m1 (No. 164),
,Hexagonal,24,24 K,27 K,27,10.1016/j.physb.2009.07.027,TRUE,,,7.04 μB/Eu,,EuIn2P2,,,P2.0In2.0Eu1,,P6(3)/mmc,
24 kOe,Orthorhombic,123,123 K,90 K,90,10.1016/j.jallcom.2018.06.050,TRUE,"{'a': '5.567 Å', 'b': '7.563 Å', 'c': '5.321 Å'}",Pnma,,,EuMn0.5Co0.5O3,,,O3.0Mn0.5Co0.5Eu1,0.65 μB/f.u.,Pnma,
,Cubic,,,,,10.1016/j.jallcom.2018.06.050,TRUE,"{'a': '3.821 Å', 'b': '3.821 Å', 'c': '3.821 Å'}",Pm3̄m,,,Eu0.25Sr0.75Mn0.5Co0.5O3,210,210 K,O3.0Mn0.5Co0.5Sr0.75Eu0.25,,Pm3̄m,
,,240,240 K,,,10.1016/j.jallcom.2018.06.050,TRUE,,,,,LaMn0.5Co0.5O3,,,O3.0Mn0.5Co0.5La1,,,
,,280,280 K,,,10.1016/j.jallcom.2018.06.050,FALSE,,,,,LaMn0.5Ni0.5O3,,,O3.0Mn0.5Ni0.5La1,,,
,Tetragonal,,,-6.9 K,-6.9,10.1016/j.jssc.2017.12.004,TRUE,"{'a': '4.0292 Å', 'c': '8.9505 Å'}",,7.1 μB,,EuMnPF,,,F1P1Mn1Eu1,,P4/nmm,
,Tetragonal,,,3 K,3,10.1016/j.jssc.2017.12.004,TRUE,"{'a': '4.1227 Å', 'c': '9.0846 Å'}",,6.84 μB,,EuMnAsF,3,3 K,F1Mn1As1Eu1,,P4/nmm,
,Tetragonal,,,,,10.1016/j.jssc.2017.12.004,TRUE,"{'a': '4.3120 Å', 'c': '9.4356 Å'}",,7.14 μB,,EuMnSbF,3,3 K,F1Mn1Sb1Eu1,,P4/nmm,
,Rock salt,69,69 K,,,10.1016/j.physb.2008.11.110,TRUE,{'a': '5.1 Å'},Cubic,7 μB,,EuO,,,O1Eu1,,,
,BaNiSn3-type,,,-5.3 K,-5.3,10.1016/j.jallcom.2014.05.115,TRUE,"{'a': '4.4457 Å', 'c': '10.1703 Å'}",Tetragonal,7.82 μB per Eu atom,6.56 μB/Eu at 2 K and 90 kOe,EuPdGe3,12.16,12.16 K,Ge3.0Pd1Eu1,,I4mm,
,ThCr2Si2-type,,,,,10.1016/j.physb.2017.10.045,TRUE,,Tetragonal,5-5.5 μB/Eu,,EuRh2Si2,25,25 K,Si2.0Rh2.0Eu1,,,
,Tetragonal,,,"-16.9 K, -17.0 K, -17.2 K",-17.03333333,10.1016/j.jallcom.2015.06.125,TRUE,"{'a': '4.4129 Å', 'c': '10.0906 Å'}",Body-centered,"3.56 μB (B ∥ a), 3.35 μB (B ∥ c)","42.1 emu/g (B ∥ a), 39.6 emu/g (B ∥ c)",EuRhGe3,11.3,11.3 K,Ge3.0Rh1Eu1,,I4mm,0.251 emu/mol (T_N)
,Tetragonal,,,,,10.1016/j.jallcom.2015.06.125,FALSE,,,,,EuPtSi3,17,17 K,Si3.0Eu1Pt1,,,
,Tetragonal,,,,,10.1016/j.jallcom.2015.06.125,TRUE,,,,,EuPtGe3,11,11 K,Ge3.0Eu1Pt1,,,
,Tetragonal,,,,,10.1016/j.jallcom.2015.06.125,TRUE,,,,,EuPdGe3,12.4,12.4 K,Ge3.0Pd1Eu1,,,
,Tetragonal,,,,,10.1016/j.jallcom.2015.06.125,TRUE,,,,,EuNiGe3,13.2,13.2 K,Ni1Ge3.0Eu1,,,
< 10 Oe,Tetragonal,29,29 K,31.6 K,31.6,10.1016/j.jallcom.2021.158753,TRUE,"{'a': '4.039 Å', 'c': '10.800 Å'}",,7.0 μB,,EuRu2P2,,,P2.0Ru2.0Eu1,,I4/mmm (No. 139),
,,16,16 K,,,10.1016/S0925-8388(98)00402-2,TRUE,,,,,EuS30Co70,,,S30.0Co70.0Eu1,,,
,Orthorhombic,6.4,6.4 K,6.38 K,6.38,10.1016/j.jssc.2020.121926,TRUE,"{'a': '3.83066 Å', 'b': '12.7721 Å', 'c': '9.7297 Å'}",KZrCuS3-type,7.91 μB,,EuScCuS3,,,S3.0Sc1Cu1Eu1,,Cmcm,10.2 kmol·m−3·K−1
,NbCrN structure type,,,"16 K (parallel), 17.1 K (perpendicular)",16.55,10.1016/S0925-8388(02)00235-9,TRUE,"{'a': '4.2783 Å', 'c': '8.762 Å'}",Tetragonal,"7.73 μB (parallel), 7.90 μB (perpendicular)",,EuSnP,21,21 K,P1Sn1Eu1,,P4/nmm,
,Orthorhombic,113,113 K,48 K,48,10.1016/j.physb.2023.415043,TRUE,"{'a': '5.5805 Å', 'b': '7.5373 Å', 'c': '5.2999 Å'}",Pnma,12.4 μB,,EuTbCoMnO6,,,O6.0Mn1Co1Eu1Tb1,,Pnma (62),
,Orthorhombic,,,98 K,98,10.1016/j.physb.2023.415043,TRUE,"{'a': '5.5782 Å', 'b': '7.5695 Å', 'c': '5.3260 Å'}",Pnma,7.7 μB,,Eu2CoMnO6,,,O6.0Mn1Co1Eu2.0,,Pnma (62),
,Orthorhombic,,,28 K,28,10.1016/j.physb.2023.415043,TRUE,,Pnma,14.9 μB,,TbMnO3,,,O3.0Mn1Tb1,,Pnma (62),
,Cubic,3,3 K,3.1 K,3.1,10.1016/j.jallcom.2020.156819,TRUE,,Pm3m,7.2 μB,,EuTiO3,2.1,2.1 K,O3.0Ti1Eu1,,Pm3m,
,Cubic,,,2.1 K,2.1,10.1016/j.jallcom.2020.156819,TRUE,,Pm3m,7.4 μB,,EuTiO3,5.8,5.8 K,O3.0Ti1Eu1,,Pm3m,
,,594,594 K,,,10.1016/j.physb.2010.03.061,TRUE,,,,,Fe73.5Si13.5B9Nb3Cu1,,,B9.0Si13.5Fe73.5Cu1.0Nb3.0,,,
,,592,592 K,,,10.1016/j.physb.2010.03.061,TRUE,,,,,Fe73.5Si13.5B9Nb1.5Mo1.5Cu1,,,B9.0Si13.5Fe73.5Cu1.0Nb1.5Mo1.5,,,
,,590,590 K,,,10.1016/j.physb.2010.03.061,TRUE,,,,,Fe73.5Si13.5B9Nb1Mo2Cu1,,,B9.0Si13.5Fe73.5Cu1.0Nb1.0Mo2.0,,,
,,587,587 K,,,10.1016/j.physb.2010.03.061,TRUE,,,,,Fe73.5Si13.5B9Mo3Cu1,,,B9.0Si13.5Fe73.5Cu1.0Mo3.0,,,
,,1015,1015 K,,,10.1016/j.physb.2010.03.061,TRUE,,,,,Fe2B,,,B1Fe2.0,,,
,,630,630 K,,,10.1016/j.physb.2010.03.061,TRUE,,,,,Fe23B6,,,B6.0Fe23.0,,,
,Orthorhombic,,,,,10.1016/j.jallcom.2020.158567,TRUE,"{'a': '9.415 Å', 'b': '9.423 Å', 'c': '9.404 Å'}",Pbca,,,Mn2O3,52.5,"80 K, 25 K",O3.0Mn2.0,,Pbca,
,Orthorhombic,,,,,10.1016/j.jallcom.2020.158567,TRUE,"{'a': '9.414 Å', 'b': '9.410 Å', 'c': '9.411 Å'}",Pbca,,,Mn1.80Fe0.20O3,34,34 K,O3.0Mn1.8Fe0.2,,Pbca,
,Orthorhombic,,,,,10.1016/j.jallcom.2020.158567,TRUE,"{'a': '9.411 Å', 'b': '9.410 Å', 'c': '9.411 Å'}",Pbca,,,Mn1.50Fe0.50O3,30,30 K,O3.0Mn1.5Fe0.5,,Pbca,
,Orthorhombic,,,,,10.1016/j.jallcom.2020.158567,TRUE,"{'a': '9.408 Å', 'b': '9.407 Å', 'c': '9.395 Å'}",Pbca,,,Mn1.25Fe0.75O3,34,34 K,O3.0Mn1.25Fe0.75,,Pbca,
,Rutile,,,-6.78,-6.78,10.1016/j.jssc.2010.11.010,TRUE,"{'a': '4.764', 'b': '4.764', 'c': '3.226'}",Tetragonal,,,Sn0.99Fe0.01O2,,,O2.0Fe0.01Sn0.99,,,
,Rutile,,,-14.33,-14.33,10.1016/j.jssc.2010.11.010,TRUE,"{'a': '4.762', 'b': '4.762', 'c': '3.226'}",Tetragonal,,,Sn0.97Fe0.03O2,,,O2.0Fe0.03Sn0.97,,,
,Trigonal,,,-113.8 K,-113.8,10.1016/j.jallcom.2017.07.323,TRUE,,,9.45 μB/f.u.,,Co4Nb2O9,27.5,27.5 K,O9.0Co4.0Nb2.0,,P 3̄ c1,
,Trigonal,,,-141.5 K,-141.5,10.1016/j.jallcom.2017.07.323,TRUE,,,10.69 μB/f.u.,,Co3.8Fe0.2Nb2O9,33,33 K,O9.0Fe0.2Co3.8Nb2.0,,P 3̄ c1,
,,393,393 K,,,10.1016/j.physb.2020.412672,FALSE,,,4.0 μB,,Fe0.125Ti0.125Sn0.75O2,,,O2.0Ti0.125Fe0.125Sn0.75,,,
,,207,207 K,,,10.1016/j.physb.2020.412672,FALSE,,,5.0 μB,,Fe0.125V0.125Sn0.75O2,,,O2.0V0.125Fe0.125Sn0.75,,,
,,884,884 K,,,10.1016/j.physb.2020.412672,FALSE,,,5.0 μB,,Fe0.125Mn0.125Sn0.75O2,,,O2.0Mn0.125Fe0.125Sn0.75,,,
,,684,684 K,,,10.1016/j.physb.2020.412672,FALSE,,,5.0 μB,,Fe0.125Co0.125Sn0.75O2,,,O2.0Fe0.125Co0.125Sn0.75,,,
,DO3-type superstructure,813.15,540 °C,,,10.1016/j.jallcom.2019.05.156,TRUE,,Body-centered cubic (bcc),,,Fe3Si,,,Si1Fe3.0,,,
,Orthorhombic,310.15,37 °C,,,10.1016/j.jallcom.2018.10.234,TRUE,"{'a': '2.8603 Å', 'b': '2.9233 Å', 'c': '11.0034 Å'}",,,,AlFe2B2,,,B2.0Al1Fe2.0,,,
3 A/m,Amorphous,620,620 K,,,10.1016/j.jnoncrysol.2020.120606,TRUE,,,,1.71 T,Fe82B15Si1C1Cu1,,,B15.0C1.0Si1.0Fe82.0Cu1.0,,,"23100 at 1 kHz, 3500 at 1 MHz"
7.2 A/m,Amorphous,615,615 K,,,10.1016/j.jnoncrysol.2020.120606,TRUE,,,,1.73 T,Fe82B14Si1C2Cu1,,,B14.0C2.0Si1.0Fe82.0Cu1.0,,,"24500 at 1 kHz, 3500 at 1 MHz"
5.4 A/m,Amorphous,600,600 K,,,10.1016/j.jnoncrysol.2020.120606,TRUE,,,,1.73 T,Fe83B14Si1C1Cu1,,,B14.0C1.0Si1.0Fe83.0Cu1.0,,,"20700 at 1 kHz, 3500 at 1 MHz"
9.3 A/m,Amorphous,575,575 K,,,10.1016/j.jnoncrysol.2020.120606,TRUE,,,,1.75 T,Fe84B13Si1C1Cu1,,,B13.0C1.0Si1.0Fe84.0Cu1.0,,,13400 at 1 kHz
8.2 kOe,,628,628 K,,,10.1016/j.jssc.2015.08.019,TRUE,,,,60 emu/g,MnBi,,,Mn1Bi1,,,
,,1030.15,757°C,,,10.1016/S1359-6454(99)00165-2,TRUE,,,,,Fe50Cu50,,,Fe50.0Cu50.0,,,
25.0 mT,FCC,763,763 K,,,10.1016/j.jnoncrysol.2004.08.158,TRUE,{'a': '0.381 nm'},,"2.7 μB (3 K), 2.0 μB (room temperature)",,Pd50Fe50,,,Fe50.0Pd50.0,,,
,tI12,1015,1015 K,,,10.1016/j.jallcom.2019.05.341,TRUE,,tetragonal,,,Fe2B,,,B1Fe2.0,,I 4/ mcm,
,oC8,580,580 K,,,10.1016/j.jallcom.2019.05.341,TRUE,,orthorhombic,,,FeB,,,B1Fe1,,Cmcm,
"70 Oe (30-38 μm grits), 40 Oe (63-75 μm grits)",,350,>=350 K,,,10.1016/S0921-4526(02)00817-7,TRUE,,,,,Fe,,,Fe1,,,
,Monoclinic,,,,,10.1016/j.jnoncrysol.2008.04.025,TRUE,"{'a': '4.6773', 'b': '3.4336', 'c': '5.1318'}",,,,Cu0.94Fe0.06O,70,70K,O1Fe0.06Cu0.94,,C 2/c,
,Monoclinic,,,,,10.1016/j.jnoncrysol.2008.04.025,TRUE,"{'a': '4.6868', 'b': '3.4233', 'c': '5.1306'}",,,,Cu0.94Ni0.06O,213,213K,O1Ni0.06Cu0.94,,C 2/c,
,Monoclinic,,,,,10.1016/j.jnoncrysol.2008.04.025,TRUE,"{'a': '4.6867', 'b': '3.4236', 'c': '5.1301'}",,,,CuO,213,213K,O1Cu1,,C 2/c,
,Blende,270,270 K,,,10.1016/j.physb.2017.07.027,FALSE,"{'a': '0.610 nm', 'b': '0.610 nm', 'c': '0.610 nm'}",Cubic,2.5 μB,,Ga0.75Fe0.25Sb,,,Fe0.25Ga0.75Sb1,,,
4000 Oe,Wurtzite,300,300 K,,,10.1016/j.physb.2021.412921,TRUE,,Hexagonal,,,Zn98.35Fe1.65O,,,O1Fe1.65Zn98.35,,,
2500 Oe,Wurtzite,300,300 K,,,10.1016/j.physb.2021.412921,TRUE,,Hexagonal,,,Zn94.43Fe5.57O,,,O1Fe5.57Zn94.43,,,
65.3 kOe,Hexagonal,60,60 K,,,10.1016/j.physb.2023.415492,TRUE,"{'a': '6.8857 Å', 'b': '6.8857 Å', 'c': '12.7394 Å'}",P 6_3/mmc,,,Fe0.25TaSe2,,,Fe0.25Se2.0Ta1,0.93 μB per Fe atom,P 6_3/mmc,
31.7 kOe,Hexagonal,33,33 K,,,10.1016/j.physb.2023.415492,TRUE,"{'a': '6.8819 Å', 'b': '6.8819 Å', 'c': '12.7323 Å'}",P 6_3/mmc,,,Fe0.25TaSe2,,,Fe0.25Se2.0Ta1,,P 6_3/mmc,
37.8 kOe,Hexagonal,38,38 K,,,10.1016/j.physb.2023.415492,TRUE,"{'a': '6.8847 Å', 'b': '6.8847 Å', 'c': '12.7388 Å'}",P 6_3/mmc,,,Fe0.25TaSe2,,,Fe0.25Se2.0Ta1,,P 6_3/mmc,
,Ilmenite-type,,,,,10.1016/j.physb.2007.04.025,TRUE,"{'a': '5.044 Å', 'c': '13.878 Å'}",,,,Fe0.5Ni0.5TiO3,116,116 K,O3.0Ti1Fe0.5Ni0.5,,R-3,
,,,,,,10.1016/j.physb.2007.04.025,TRUE,,,,,NiTiO3,23,23 K,O3.0Ti1Ni1,,,
,,,,,,10.1016/j.physb.2007.04.025,TRUE,,,,,FeTiO3,58,58 K,O3.0Ti1Fe1,,,
5-30 A/m,,573.15,300°C,,,10.1016/j.jallcom.2006.08.096,TRUE,,,,,Fe73.5Cu1Nb3Si13.5B9,,,B9.0Si13.5Fe73.5Cu1.0Nb3.0,,,
,,623.15,350°C,,,10.1016/j.jallcom.2006.08.096,TRUE,,,,,Fe0.6Co0.473.5Cu1Nb3Si13.5B9,,,B9.0Si13.5Fe0.6Co1Cu1.0Nb3.0,,,
,,823.15,550°C,,,10.1016/j.jallcom.2006.08.096,TRUE,,,,,Fe0.6Co0.486Hf7B6Cu1,,,B6.0Fe0.6Co0.486Cu1.0Hf7.0,,,
