Repository: sanjayganeshprabu/Computational-Modeling-and-Predictive-Analytics-for-Materials-Data

# Computational-Modeling-and-Predictive-Analytics-for-Materials-Data-

File: MODIFIED magnetic_materials.csv (part 21 of 112)
Coercivity,Crystal_Structure,Curie,Curie(Tc),Curie_Weiss,Curie_Weiss(θp),DOI,Experimental,Lattice_Parameters,Lattice_Structure,Magnetic_Moment,Magnetization,Material_Name,Neel,Neel(Tn),New_Column_Concatenated,Remanence,Space_Group,Susceptibility
22 A/m,,823.15,550°C,,,10.1016/j.jallcom.2006.08.096,TRUE,,,,,Fe0.5Co0.593Hf7Cu1B6,,,B6.0Fe0.5Co0.593Cu1.0Hf7.0,,,
,Amorphous,449,449 K,,,10.1016/j.jallcom.2015.04.170,TRUE,,,,,Fe0.71Tb0.05B0.24)96Nb4,,,B0.24Fe0.71Nb4.0Tb0.05,,,
,Amorphous,440,440 K,,,10.1016/j.jallcom.2015.04.170,TRUE,,,,,Fe0.71Ho0.05B0.24)96Nb4,,,B0.24Fe0.71Nb4.0Ho0.05,,,
1.23 A/m,Amorphous,453,453 K,,,10.1016/j.jallcom.2015.04.170,TRUE,,,,0.87 T,Fe0.71Tm0.05B0.24)96Nb4,,,B0.24Fe0.71Nb4.0Tm0.05,,,
,Rhombohedral,,,,,10.1016/j.jallcom.2021.161702,TRUE,,Hexagonal,,,FeBO3,348,348 K,B1O3.0Fe1,,R-3c,
,Rhombohedral,,,,,10.1016/j.jallcom.2021.161702,TRUE,,Hexagonal,,,Fe0.95Ga0.05BO3,340,340 K,B1O3.0Fe0.95Ga0.05,,R-3c,
,Rhombohedral,,,,,10.1016/j.jallcom.2021.161702,TRUE,,Hexagonal,,,Fe0.74Ga0.26BO3,250,250 K,B1O3.0Fe0.74Ga0.26,,R-3c,
,Cubic B20,24,24 K,,,10.1016/S0921-4526(98)00970-3,TRUE,,,0.94 μB/Co,,Fe0.9Co0.1Si,,,Si1Fe0.9Co0.1,,,
,Cubic B20,13,13 K,,,10.1016/S0921-4526(98)00970-3,TRUE,,,0.54 μB/Rh,,Fe0.9Rh0.1Si,,,Si1Fe0.9Rh0.1,,,
,Cubic B20,14,14 K,,,10.1016/S0921-4526(98)00970-3,TRUE,,,0.06 μB/Ru,,Fe0.9Ru0.1Si,,,Si1Fe0.9Ru0.1,,,
,Rhombohedral,,,,,10.1016/j.jallcom.2020.154244,TRUE,"{'a': '5.035 Å', 'b': '5.035 Å', 'c': '13.748 Å'}",Hexagonal,,,Fe2O3,956,956 K,O3.0Fe2.0,,R-3c,
,Cubic,,,,,10.1016/j.jallcom.2020.154244,TRUE,"{'a': '8.396 Å', 'b': '8.396 Å', 'c': '8.396 Å'}",Face-centered cubic,,,Fe3O4,850,850 K,O4.0Fe3.0,,Fd-3m,
,,269,269 K,,,10.1016/j.jallcom.2020.154244,TRUE,,,,25 emu/g,Fe1.24Ti0.76O3,,,O3.0Ti0.76Fe1.24,,,
,,347,347 K,,,10.1016/j.jallcom.2020.154244,TRUE,,,,,Fe1.33Ti0.67O3,,,O3.0Ti0.67Fe1.33,,,
,,327,327 K,,,10.1016/j.jallcom.2012.08.127,TRUE,,,2.3,,Nd2Fe17,,,Fe17.0Nd2.0,,,
,,576,576 K,,,10.1016/j.jallcom.2012.08.127,TRUE,,,,,Fe14Nd2B,,,B1Fe14.0Nd2.0,,,
,Heusler-type,120,120K,,,10.1016/S0921-4526(02)02472-9,TRUE,,,,,Fe2.05Ti0.95Sn,,,Ti0.95Fe2.05Sn1,,,
,Heusler-type,300,>300K,,,10.1016/S0921-4526(02)02472-9,TRUE,,,,,Fe2.1Ti0.9Sn,,,Ti0.9Fe2.1Sn1,,,
,Fd-3m,100,100 K,,,10.1016/j.jallcom.2011.11.094,TRUE,{'a': '7.8674'},,,,TbAl2,,,Al2.0Tb1,,,
,Amorphous,687,687 K,,,10.1016/j.actamat.2010.07.047,TRUE,,,,,Fe36Co36B19.2Si4.8Nb4,,,B19.2Si4.8Fe36.0Co36.0Nb4.0,,,
,Cubic,698,698 K,,,10.1016/j.actamat.2010.07.047,TRUE,{'a': '10.630 Å'},Fm3m,,,Fe23B6,,,B6.0Fe23.0,,Fm3m,
,Orthorhombic,890,890 K,,,10.1016/j.actamat.2010.07.047,TRUE,"{'a': '5.460 Å', 'b': '6.720 Å', 'c': '4.330 Å'}",Pnma,,,Fe3B,,,B1Fe3.0,,Pnma,
,Tetragonal,1159,1159 K,,,10.1016/j.actamat.2010.07.047,TRUE,"{'a': '5.093 Å', 'c': '4.227 Å'}",I42m,,,Fe2B,,,B1Fe2.0,,I42m,
,Cubic,1190,1190 K,,,10.1016/j.actamat.2010.07.047,TRUE,{'a': '2.850 Å'},Pm3m,,,FeCo,,,Fe1Co1,,Pm3m,
,Orthorhombic,291,291 K,,,10.1016/j.jallcom.2020.155436,FALSE,"{'a': '2.894 Å', 'b': '11.070 Å', 'c': '2.828 Å'}",,0.834 μB/f.u,,Mn2AlB2,,,B2.0Al1Mn2.0,,Cmcm (65),
,Orthorhombic,294,294 K,,,10.1016/j.jallcom.2020.155436,FALSE,"{'a': '2.915 Å', 'b': '11.021 Å', 'c': '2.855 Å'}",,2.808 μB/f.u,,Fe2AlB2,,,B2.0Al1Fe2.0,,Cmcm (65),
,Orthorhombic,12,12 K,,,10.1016/j.jallcom.2020.155436,FALSE,"{'a': '2.964 Å', 'b': '11.320 Å', 'c': '2.688 Å'}",,0.356 μB/f.u,,Co2AlB2,,,B2.0Al1Co2.0,,Cmcm (65),
12 kAm^-1,,580,580 K,,,10.1016/j.jallcom.2005.07.030,TRUE,,,,70 Am^2 kg^-1,Nd2Fe14B,,,B1Fe14.0Nd2.0,,,
,,330,330 K,,,10.1016/j.jallcom.2005.07.030,TRUE,,,,,Nd2Fe17,,,Fe17.0Nd2.0,,,
,,1030,1030 K,,,10.1016/j.jallcom.2005.07.030,TRUE,,,,,Fe2B,,,B1Fe2.0,,,
,Triclinic,,,36 K,36,10.1016/j.jssc.2009.05.009,TRUE,"{'a': '3.2388 Å', 'b': '6.1684 Å', 'c': '9.3866 Å'}",,5.3 μB,,Fe2B2O5,70,70 K,B2.0O5.0Fe2.0,,P 1̄ (No. 2),
,,,,-27.8 K,-27.8,10.1016/j.jssc.2009.05.009,FALSE,,,,,Mn2B2O5,,,B2.0O5.0Mn2.0,,,
,Heusler,900,900 K,,,10.1016/j.physb.2010.04.008,TRUE,{'a': '5.764 Å'},bcc,5.06 μB,,Fe2CoGe,,,Fe2.0Co1Ge1,,,
"848 Oe (as-cast), 1271 Oe (MA for 2h)",bcc,973.15,700 °C,,,10.1016/j.actamat.2023.118702,TRUE,"{'a': '2.8970 Å (A2), 5.7779 Å (L21)'}",A2 (disordered bcc) and L21 (ordered bcc),,"9.13 kG (as-cast), 8.41 kG (MA for 3h)",Fe2CoNiAlCu0.4Ti0.4,,,Al1Ti0.4Fe2.0Co1Ni1Cu0.4,,,
,bcc,973.15,700 °C,,,10.1016/j.actamat.2023.118702,TRUE,"{'a': '2.8983 Å (A2), 5.7628 Å (L21)'}",A2 (disordered bcc) and L21 (ordered bcc),,,Fe2CoNiAlCu0.4Ti0.4,,,Al1Ti0.4Fe2.0Co1Ni1Cu0.4,,,
,bcc,973.15,700 °C,,,10.1016/j.actamat.2023.118702,TRUE,"{'a': '2.9013 Å (A2), 5.7605 Å (L21)'}",A2 (disordered bcc) and L21 (ordered bcc),,,Fe2CoNiAlCu0.4Ti0.4,,,Al1Ti0.4Fe2.0Co1Ni1Cu0.4,,,
,bcc,973.15,700 °C,,,10.1016/j.actamat.2023.118702,TRUE,"{'a': '2.9031 Å (A2), 5.7524 Å (L21)'}",A2 (disordered bcc) and L21 (ordered bcc),,,Fe2CoNiAlCu0.4Ti0.4,,,Al1Ti0.4Fe2.0Co1Ni1Cu0.4,,,
,Pbam,,,,,10.1016/j.jssc.2016.11.034,TRUE,"{'a': '9.4 Å', 'b': '12.3 Å', 'c': '3.1 Å'}",,,,Fe3BO5,91,"112 K, 70 K",B1O5.0Fe3.0,,Pbam,
,Pbam,,,,,10.1016/j.jssc.2016.11.034,TRUE,"{'a': '9.4 Å', 'b': '12.3 Å', 'c': '3.1 Å'}",,,,Fe2MnBO5,59.5,"95 K, 24 K",B1O5.0Mn1Fe2.0,,Pbam,
,L21,185,185 K,,,10.1016/j.physb.2016.02.030,TRUE,{'a': '5.832 Å'},BCC,3.68 μB at 5K,,Fe2MnGa,,,Mn1Fe2.0Ga1,,225,
,L21,170,170 K,,,10.1016/j.physb.2016.02.030,TRUE,{'a': '5.832 Å'},BCC,3.68 μB at 5K,,Fe2MnGa,,,Mn1Fe2.0Ga1,,225,
2 kA/m,Hexagonal,505,505 K,,,10.1016/j.jallcom.2018.07.298,TRUE,"{'a': '0.522 nm', 'c': '0.424 nm'}",DO19,5 μB/f.u.,117.4 Am^2/kg,Fe2MnGe,,,Mn1Fe2.0Ge1,0.4 Am^2/kg,P63/mmc,
,L21,290,290 K,,,10.1016/j.physb.2019.411805,TRUE,"{'a': '5.719 Å', 'b': '5.719 Å', 'c': '5.719 Å'}",Cubic,2.4317 μB/f.u. at 50 K,,Fe2MnSi0.75Al0.25,,,Al0.25Si0.75Mn1Fe2.0,,Fm3̅m,
,Hexagonal,,,,,10.1016/j.jssc.2022.122910,FALSE,,Honeycomb,"3.75 μB (tetrahedral), 4.01 μB (octahedral)",,Fe2Mo3O8,60,60 K,O8.0Fe2.0Mo3.0,,P63mc,
,Hexagonal,,,,,10.1016/j.jssc.2022.122910,TRUE,,Honeycomb,"2.75 μB (tetrahedral), 2.78 μB (octahedral)",,Co2Mo3O8,39,39 K,O8.0Co2.0Mo3.0,,P63mc,
,Hexagonal,,,,,10.1016/j.jssc.2022.122910,FALSE,,Honeycomb,"1.41-1.82 μB (tetrahedral), 1.41-1.78 μB (octahedral)",,Ni2Mo3O8,6,6 K,O8.0Ni2.0Mo3.0,,P63mc,
"0.1 kOe, 0.3 kOe, 0.5-0.65 kOe, 2.75 kOe","Th2Zn17-type, TbCu7-type",641.4833333,"89°C, 246°C, 770°C",,,10.1016/S0925-8388(99)00098-5,TRUE,"{'a': '0.4888 nm', 'c': '0.4268 nm'}","Rhombohedral, Hexagonal",,132 emu/g,Nd8Fe86.6Nb5.4,,,Fe86.6Nb5.4Nd8.0,66 emu/g,P6/mmm,
40 kA/m,Tetragonal,441,441 K,,,10.1016/j.jallcom.2021.161122,TRUE,"{'a': '3.80 Å', 'c': '3.76 Å'}",,,1070 kA/m,Fe2Ni2N,,,N1Fe2.0Ni2.0,,,
,Cubic,586,586.0 K,,,10.1016/j.physb.2015.08.027,TRUE,{'a': '5.7961 Å'},,"Fe(A): 1.87 μB, Fe(B): 2.25 μB",3.00 μB/f.u.,Fe2NiGa,,,Fe2.0Ni1Ga1,,F4̄3m,
,,217,217K,,,10.1016/j.jssc.2022.123546,TRUE,,,,,Fe2P,,,P1Fe2.0,,,
,,700,700K,,,10.1016/j.jssc.2022.123546,TRUE,,,155-162 emu/g,,Fe3P,,,P1Fe3.0,,,
,Olivine,30,30 K,,,10.1016/j.jssc.2009.05.016,TRUE,"{'a': '10.3266', 'b': '6.0068', 'c': '4.6905'}",Orthorhombic,,,LiFePO4,50,50 K,Li1O4.0P1Fe1,,Pnmb,
,Olivine,30,30 K,,,10.1016/j.jssc.2009.05.016,TRUE,"{'a': '10.3276', 'b': '6.0062', 'c': '4.6892'}",Orthorhombic,,,LiFe0.97Mn0.03PO4,50,50 K,Li1O4.0P1Mn0.03Fe0.97,,Pnmb,
,Olivine,30,30 K,,,10.1016/j.jssc.2009.05.016,TRUE,"{'a': '10.3345', 'b': '6.0125', 'c': '4.6936'}",Orthorhombic,,,LiFe0.91Mn0.09PO4,50,50 K,Li1O4.0P1Mn0.09Fe0.91,,Pnmb,
,Olivine,30,30 K,,,10.1016/j.jssc.2009.05.016,TRUE,"{'a': '10.3515', 'b': '6.0233', 'c': '4.7007'}",Orthorhombic,,,LiFe0.82Mn0.18PO4,50,50 K,Li1O4.0P1Mn0.18Fe0.82,,Pnmb,
,"Cubic, Tetragonal, Orthorhombic",142,142 K,,,10.1016/j.jssc.2011.10.045,TRUE,,"Cubic (Fd3̄m), Tetragonal (I41/amd), Orthorhombic (Cmcm)",,,Fe2TiO4,,,O4.0Ti1Fe2.0,,"Fd3̄m, I41/amd, Cmcm",
,L21,,,185 K,185,10.1016/j.actamat.2020.09.067,TRUE,{'a': '0.5767 nm'},Cubic,,,Fe2V0.9Ti0.1Al,,,Al1Ti0.1V0.9Fe2.0,,Fm-3m (No. 225),"Increased magnetic susceptibility, more than 100 times higher than bulk sample"
,"Cubic (high temperature), Tetragonal (low temperature)",,,,,10.1016/j.jallcom.2004.04.029,TRUE,,,"0.9 μB (sample 1), 0.58 μB (sample 2)",,Fe2VSi,123,123 K,Si1V1Fe2.0,,,
,bcc,1043,1043 K,,,10.1016/j.jallcom.2020.154021,TRUE,,,,,Fe70Zr30,,,Fe70.0Zr30.0,,,
,Fd-3m,970,970 K,,,10.1016/j.jallcom.2020.154021,TRUE,{'a': '7.055 Å'},,,,Fe2Zr,,,Fe2.0Zr1,,,
,Fm-3m,483,483 K,,,10.1016/j.jallcom.2020.154021,TRUE,{'a': '11.701 Å'},,,,Fe23Zr6,,,Fe23.0Zr6.0,,,
,Amorphous,334.65,61.5 °C,,,10.1016/j.jallcom.2019.06.095,TRUE,,,,,Fe3.9Co64.82B10.2Si12Cr9Mo0.08,,,B10.2Si12.0Cr9.0Fe3.9Co64.82Mo0.08,,,
,Amorphous,321.15,48 °C,,,10.1016/j.jallcom.2019.06.095,TRUE,,,,,Fe5Co27.4B12.26Si12.26Ni43.08,,,B12.26Si12.26Fe5.0Co27.4Ni43.08,,,
,Inverse Heusler,300,300 K,330.76 K,330.76,10.1016/j.jssc.2024.124602,TRUE,{'a': '5.797 Å'},Cubic,1.73 μB/f.u.,,Fe30Cr45V25,,,V25.0Cr45.0Fe30.0,,216,
,Tetragonal,312,312 K,,,10.1016/j.jssc.2024.124602,TRUE,,,,,Fe66V34,,,V34.0Fe66.0,,P42/mnm,
,,313,313 K,,,10.1016/j.jssc.2024.124602,TRUE,,,,,Fe2CrAl,,,Al1Cr1Fe2.0,,,
,,340,340 K,,,10.1016/j.jssc.2024.124602,TRUE,,,,,Co2CrAl,,,Al1Cr1Co2.0,,,
,,500,500 K,,,10.1016/j.jssc.2024.124602,FALSE,,,,,Co2Cr0.75Mn0.25Al,,,Al1Cr0.75Mn0.25Co2.0,,,
,,329,329 K,,,10.1016/j.jssc.2024.124602,TRUE,,,,,V0.85FeCoNiCu1.15,,,V0.85Fe1Co1Ni1Cu1.15,,,
,,290,290 K,,,10.1016/j.jssc.2024.124602,FALSE,,,,,FeCoNiCrAl,,,Al1Cr1Fe1Co1Ni1,,,
,,295,295 K,,,10.1016/j.jssc.2024.124602,FALSE,,,,,AlCrFeCoNiCu,,,Al1Cr1Fe1Co1Ni1Cu1,,,
,Amorphous,670,670 K,,,10.1016/j.jallcom.2018.05.242,TRUE,,,,"0.9 T (as-spun), 0.4 T (833 K), 1.0 T (873 K), 0.3 T (973 K)",Fe35Co35Si11B19,,,B19.0Si11.0Fe35.0Co35.0,"15.0 mT (as-spun), 2.0 mT (833 K), 50.0 mT (873 K), 17.5 mT (973 K)",,
"20.7 A/m (1 mm), 55.7 A/m (2 mm), 79.6 A/m (3 mm)",Amorphous,719,719 K,,,10.1016/j.jallcom.2010.12.146,TRUE,,,,"1.24 T (1 mm), 1.21 T (2 mm), 1.18 T (3 mm)",Fe36Co36B19Si5Nb4,,,B19.0Si5.0Fe36.0Co36.0Nb4.0,,,
0.7 A/m,fcc,567,567 K,,,10.1016/j.jnoncrysol.2023.122234,TRUE,{'a': '0.358 nm'},,,0.86 T,Fe38Ni38B12P5Si3Nb3Cu1,,,B12.0Si3.0P5.0Fe38.0Ni38.0Cu1.0Nb3.0,,,7.5·10^4 at 1 kHz
,DO3,673.15,400 °C,,,10.1016/j.jallcom.2010.04.038,TRUE,{'a': '5.78 Å'},Cubic,"2.14 μB, 1.46 μB",,Fe3Al,,,Al1Fe3.0,,,
,DO3,848.15,"640 °C, 510 °C",,,10.1016/j.jallcom.2010.04.038,TRUE,,Cubic,,,Fe3AlRu0.25,,,Al1Fe3.0Ru0.25,,,
,Pmcn,523,523 K,,,10.1016/j.jallcom.2014.12.138,TRUE,"{'a': '6.889 Å', 'b': '11.935 Å', 'c': '4.523 Å'}",Orthorhombic,,,Fe7C3,,,C3.0Fe7.0,,Pmcn,
,Pnma,482.5,480-485 K,,,10.1016/j.jallcom.2014.12.138,TRUE,"{'a': '5.084 Å', 'b': '6.747 Å', 'c': '4.525 Å'}",Orthorhombic,,,Fe3C,,,C1Fe3.0,,Pnma,
,Base-centred monoclinic,,,,,10.1016/S0921-4526(97)00888-0,TRUE,"{'a': '10.102 Å', 'b': '7.666 Å', 'c': '7.881 Å'}",Monoclinic,3.52 μB/f.u.,,Fe3Ga3.86,390,390 K,Fe3.0Ga3.86,,,
108 Oe,Cubic,750,750 K,,,10.1016/j.jcrysgro.2022.127025,TRUE,,Cu3Au-type,2.2 μB/Fe,547 emu/cm^3,Fe3Ge,,,Fe3.0Ge1,,Fm-3m,
,Hexagonal,650,650 K,,,10.1016/j.jcrysgro.2022.127025,TRUE,,Ni3Sn-type,2.0 μB/Fe,,Fe3Ge,,,Fe3.0Ge1,,P63/mmc,
,Hexagonal,470,470 K,,,10.1016/j.jcrysgro.2022.127025,TRUE,,Ni2In-type,,,Fe3Ge2,,,Fe3.0Ge2.0,,,
1.5 kOe,Quasi-two-dimensional,200,200 K,,,10.1016/j.physb.2021.413478,TRUE,{'c': '16.352 Å'},,4.6 μB/Fe,,Fe3GeTe2,,,Fe3.0Ge1Te2.0,,,
350 Oe,Hexagonal,575,575 K,,,10.1016/j.jcrysgro.2006.11.041,TRUE,"{'a': '0.470 nm', 'c': '0.438 nm'}",c-axis-oriented,1.8 μB per Fe atom,,Fe3N,,,N1Fe3.0,,,
,,9,9 K,,,10.1016/j.jcrysgro.2006.11.041,FALSE,,,,,Fe2N,,,N1Fe2.0,,,
,Cubic,,,,,10.1016/j.jssc.2018.01.007,TRUE,,Spinel,,,Co0.6Fe2.4O4,2,2.00 K,O4.0Fe2.4Co0.6,,,
,Cubic,,,,,10.1016/j.jssc.2018.01.007,TRUE,,Spinel,,,Co1.5Fe1.5O4,2.52,2.52 K,O4.0Fe1.5Co1.5,,,
,Cubic,,,,,10.1016/j.jssc.2018.01.007,TRUE,,Spinel,,,Co2FeO4,49.8,49.8 K,O4.0Fe1Co2.0,,,
,Cubic,,,,,10.1016/j.jssc.2018.01.007,TRUE,,Spinel,,,Co2.4Fe0.6O4,49.3,49.3 K,O4.0Fe0.6Co2.4,,,
,Cubic,,,,,10.1016/j.jssc.2018.01.007,TRUE,,Spinel,,,Co3O4,30,30.0 K,O4.0Co3.0,,,
,Cubic,,,,,10.1016/j.jssc.2018.01.007,TRUE,,Spinel,,,MnFe2O4,38,38.0 K,O4.0Mn1Fe2.0,,,
,Tetragonal,43,43 K,,,10.1016/j.jssc.2018.01.007,TRUE,,Spinel,,,Mn3O4,,,O4.0Mn3.0,,,
,Cubic,,,,,10.1016/j.jssc.2018.01.007,TRUE,,Spinel,,,Mn0.6Fe2.4O4,40.1,40.1 K,O4.0Mn0.6Fe2.4,,,
,Cubic,,,,,10.1016/j.jssc.2018.01.007,TRUE,,Spinel,,,Mn1.5Fe1.5O4,39.8,39.8 K,O4.0Mn1.5Fe1.5,,,
,Cubic,,,,,10.1016/j.jssc.2018.01.007,TRUE,,Spinel,,,Mn2FeO4,32.1,32.1 K,O4.0Mn2.0Fe1,,,
,Cubic,,,,,10.1016/j.jssc.2018.01.007,TRUE,,Spinel,,,Mn2.4Fe0.6O4,40.9,40.9 K,O4.0Mn2.4Fe0.6,,,
,,650,650 K,,,10.1016/j.jnoncrysol.2007.05.151,TRUE,,,,,Fe73.5Si15.5B7Nb3Cu1,,,B7.0Si15.5Fe73.5Cu1.0Nb3.0,,,
,,495,495 K,,,10.1016/j.jnoncrysol.2007.05.151,TRUE,,,,,Nd60Fe20Co10Al10,,,Al10.0Fe20.0Co10.0Nd60.0,,,
14 kA/m,Cubic inverse spinel,,,,,10.1016/j.jssc.2012.01.015,TRUE,,,,14.7 A·m^2/kg,Fe3S4,625.5,620-631 K,S4.0Fe3.0,,,
,,843.15,570 °C,,,10.1016/j.tsf.2011.05.026,TRUE,,,,,Fe3Si,,,Si1Fe3.0,,,
,Hexagonal,748.15,475 °C,,,10.1016/j.jallcom.2018.07.257,TRUE,"{'a': '5.4620 Å', 'c': '4.3490 Å'}",,,122 A m^2/kg,Fe3Sn,,,Fe3.0Sn1,,P 6_3/mmc,
,Hexagonal,746.15,473 °C,,,10.1016/j.jallcom.2018.07.257,TRUE,"{'a': '5.4637 Å', 'c': '4.3512 Å'}",,,122 A m^2/kg,Fe3Sn,,,Fe3.0Sn1,,P 6_3/mmc,
,Amorphous,503.15,230 °C,,,10.1016/j.jallcom.2017.10.062,TRUE,,,,,Fe40Ni40P14B6,,,B6.0P14.0Fe40.0Ni40.0,,,
,fcc,573.15,300 °C,,,10.1016/j.jallcom.2015.10.170,TRUE,,,,,Fe61Ni39,,,Fe61.0Ni39.0,,,
,,761.15,488 °C,,,10.1016/j.jallcom.2015.10.170,TRUE,,,,,Fe52Ni48,,,Fe52.0Ni48.0,,,
,,865.15,592 °C,,,10.1016/j.jallcom.2015.10.170,TRUE,,,,,Fe40Ni60,,,Fe40.0Ni60.0,,,
,bcc FeCo,,"706 K (as-quenched ribbon), 633 K (milled ribbon), 910 K (mechanically alloyed powder)",,,10.1016/j.jallcom.2006.08.122,TRUE,,,"1.07 μB (as-quenched ribbon), 1.01 μB (ball milled ribbon), 1.28 μB (mechanically alloyed powder)",,Fe41Ni20Co20Zr7B12,,,B12.0Fe41.0Co20.0Ni20.0Zr7.0,,,
0.02 T,Amorphous,18,18 K,,,10.1016/j.jallcom.2020.158211,TRUE,,,,,Fe42Co6Cr15Mo14C9B12Tm2,,,B12.0C9.0Cr15.0Fe42.0Co6.0Mo14.0Tm2.0,,,
0.02 T,Amorphous,19,19 K,,,10.1016/j.jallcom.2020.158211,TRUE,,,,,Fe42Co6Cr15Mo14C11B10Tm2,,,B10.0C11.0Cr15.0Fe42.0Co6.0Mo14.0Tm2.0,,,
0.02 T,Amorphous,20,20 K,,,10.1016/j.jallcom.2020.158211,TRUE,,,,,Fe42Co6Cr15Mo14C13B8Tm2,,,B8.0C13.0Cr15.0Fe42.0Co6.0Mo14.0Tm2.0,,,
0.02 T,Amorphous,23,23 K,,,10.1016/j.jallcom.2020.158211,TRUE,,,,,Fe42Co6Cr15Mo14C15B6Tm2,,,B6.0C15.0Cr15.0Fe42.0Co6.0Mo14.0Tm2.0,,,
0.02 T,Amorphous,25,25 K,,,10.1016/j.jallcom.2020.158211,TRUE,,,,,Fe42Co6Cr15Mo14C17B4Tm2,,,B4.0C17.0Cr15.0Fe42.0Co6.0Mo14.0Tm2.0,,,
"{'Low_Temperature_Phase': '3800 Oe', 'High_Temperature_Phase': '240 Oe'}",Cubic L12-type,500,500 K,,,10.1016/j.jallcom.2020.155346,TRUE,{'a': '3.72 Å'},Polycrystalline,,,Fe42Mn28.3Ga29.7,,,Mn28.3Fe42.0Ga29.7,"{'Low_Temperature_Phase': '0.2237 emu', 'High_Temperature_Phase': '0.1959 emu'}",Pm3̅m,
5 A/m,bcc,670,670 K,,,10.1016/j.jallcom.2014.08.260,TRUE,{'a': '2.847 Å'},,,1 T,Fe52Co23Nb4Si5B16,,,B16.0Si5.0Fe52.0Co23.0Nb4.0,,,
5 A/m,bcc,670,670 K,,,10.1016/j.jallcom.2014.08.260,TRUE,{'a': '2.847 Å'},,,1 T,Fe52Co23Nb4Si5B15P1,,,B15.0Si5.0P1.0Fe52.0Co23.0Nb4.0,,,
,bcc,670,670 K,,,10.1016/j.jallcom.2014.08.260,TRUE,{'a': '2.847 Å'},,,,Fe52Co23Nb4Si5B14P2,,,B14.0Si5.0P2.0Fe52.0Co23.0Nb4.0,,,
,bcc,630,630 K,,,10.1016/j.jallcom.2014.08.260,TRUE,{'a': '2.847 Å'},,,,Fe51Co22Nb4Si5B14P4,,,B14.0Si5.0P4.0Fe51.0Co22.0Nb4.0,,,
,bcc (alpha phase),700,700 K,,,10.1016/S0925-8388(99)00589-7,TRUE,,,,,Fe54Cr46,,,Cr46.0Fe54.0,,,
,bcc (alpha phase),700,700 K,,,10.1016/S0925-8388(99)00589-7,TRUE,,,,,Fe56Cr43Sn1,,,Cr43.0Fe56.0Sn1.0,,,
,bcc (alpha phase),700,700 K,,,10.1016/S0925-8388(99)00589-7,TRUE,,,,,Fe52Cr46Sn2,,,Cr46.0Fe52.0Sn2.0,,,
,bcc (alpha phase),700,700 K,,,10.1016/S0925-8388(99)00589-7,TRUE,,,,,Fe53.5Cr43Sn3.5,,,Cr43.0Fe53.5Sn3.5,,,
,bcc (alpha phase),831,831 K,,,10.1016/j.jallcom.2017.08.201,TRUE,{'a': '2.87 Å'},,,,Fe55Cr45,,,Cr45.0Fe55.0,,,
,"CCP-1 (γ), BCC (α), CCP-2 (γ), CCP-3 (γ)",488.15,215°C,,,10.1016/j.physb.2004.03.016,TRUE,,,,,Fe56Co7Ni7Ti7.5Nb2.5B20,,,B20.0Ti7.5Fe56.0Co7.0Ni7.0Nb2.5,,,
,CCP-1 (γ),845.15,572°C,,,10.1016/j.physb.2004.03.016,TRUE,,,,,Fe56Co7Ni7Ti7.5Nb2.5B20,,,B20.0Ti7.5Fe56.0Co7.0Ni7.0Nb2.5,,,
,BCC (α),1013.15,740°C,,,10.1016/j.physb.2004.03.016,TRUE,,,,,Fe56Co7Ni7Ti7.5Nb2.5B20,,,B20.0Ti7.5Fe56.0Co7.0Ni7.0Nb2.5,,,
,BCC (α),609.15,336°C,,,10.1016/j.physb.2004.03.016,TRUE,,,,,Fe56Co7Ni7Ti7.5Nb2.5B20,,,B20.0Ti7.5Fe56.0Co7.0Ni7.0Nb2.5,,,
63.0 Oe,"Partially amorphous with bcc-Nb(B), tetragonal-Fe2B, orthorhombic-Fe3B, and bcc FeCo phases",522.15,249 °C,,,10.1016/j.jallcom.2012.02.061,TRUE,,,,112.0 emu/g,Fe57Co21Nb7B15,,,B15.0Fe57.0Co21.0Nb7.0,,,
71.5 Oe,"Partially amorphous with NC tetragonal-Fe2B, tetragonal-Fe3B, and bcc-FeCo phases",510.15,237 °C,,,10.1016/j.jallcom.2012.02.061,TRUE,,,,123.6 emu/g,Fe61Co21Nb3B15,,,B15.0Fe61.0Co21.0Nb3.0,,,
0.44 T,L10,673.15,400 °C,,,10.1016/S0925-8388(03)00608-X,TRUE,,fcc,,,Fe59.75Pt39.5Nb0.75,,,Fe59.75Nb0.75Pt39.5,0.74,,
0.029 T,A1,573.15,300 °C,,,10.1016/S0925-8388(03)00608-X,TRUE,,fcc,,,Fe59.75Pt39.5Nb0.75,,,Fe59.75Nb0.75Pt39.5,0.59,,
,"Amorphous, Nanocrystalline, Fully Crystalline",662,662 K,,,10.1016/j.jnoncrysol.2008.05.075,TRUE,,,,,Fe60Co18Nb6B16,,,B16.0Fe60.0Co18.0Nb6.0,,,
,Amorphous,547.5,"540 K (as-cast), 555 K (annealed)",,,10.1016/j.physb.2017.02.025,TRUE,,,,,Fe61Co10Ti3Y6B20,,,B20.0Ti3.0Fe61.0Co10.0Y6.0,,,"Measured, values not specified"
1.5 A/m,Amorphous,520,520 K,,,10.1016/j.jallcom.2011.01.158,TRUE,,,,1.02 T,Fe61Co10Zr3Hf2W2Y2B20,,,B20.0Fe61.0Co10.0Y2.0Zr3.0Hf2.0W2.0,,,
2.6 A/m,Amorphous,526,526 K,,,10.1016/j.jallcom.2011.01.158,TRUE,,,,1.03 T,Fe61Co10Zr4Hf1W2Y2B20,,,B20.0Fe61.0Co10.0Y2.0Zr4.0Hf1.0W2.0,,,
5.1 A/m,Amorphous,506,506 K,,,10.1016/j.jallcom.2011.01.158,TRUE,,,,1.09 T,Fe61Co10Zr5Hf0W2Y2B20,,,B20.0Fe61.0Co10.0Y2.0Zr5.0Hf0.0W2.0,,,
Near-zero,Amorphous,309,309 K,,,10.1016/j.jallcom.2011.04.146,TRUE,,,,48 emu/g,Fe64Mn15Si10B11,,,B11.0Si10.0Mn15.0Fe64.0,,,
Near-zero,Amorphous,346,346 K,,,10.1016/j.jallcom.2011.04.146,TRUE,,,,59 emu/g,Fe64Mn14.8Co0.2Si10B11,,,B11.0Si10.0Mn14.8Fe64.0Co0.2,,,
Near-zero,Amorphous,363,363 K,,,10.1016/j.jallcom.2011.04.146,TRUE,,,,73 emu/g,Fe64Mn14.5Co0.5Si10B11,,,B11.0Si10.0Mn14.5Fe64.0Co0.5,,,
Near-zero,Amorphous,409,409 K,,,10.1016/j.jallcom.2011.04.146,TRUE,,,,84 emu/g,Fe64Mn14.3Co0.7Si10B11,,,B11.0Si10.0Mn14.3Fe64.0Co0.7,,,
Near-zero,Amorphous,457,457 K,,,10.1016/j.jallcom.2011.04.146,TRUE,,,,96 emu/g,Fe64Mn14Co1Si10B11,,,B11.0Si10.0Mn14.0Fe64.0Co1.0,,,
,,469,469 K,,,10.1016/j.jallcom.2011.04.146,FALSE,,,,,Fe68.5Mo5Si13.5B9Cu1Nb3,,,B9.0Si13.5Fe68.5Cu1.0Nb3.0Mo5.0,,,
,,295,295 K,,,10.1016/j.jallcom.2011.04.146,TRUE,,,,,Fe88Zr7B4Cu1,,,B4.0Fe88.0Cu1.0Zr7.0,,,
,,338,338 K,,,10.1016/j.jallcom.2011.04.146,FALSE,,,,,Fe65Mn15B20,,,B20.0Mn15.0Fe65.0,,,
,,315,315 K,,,10.1016/j.jallcom.2011.04.146,FALSE,,,,,Fe66Mo8Cu1B15,,,B15.0Fe66.0Cu1.0Mo8.0,,,
,,284,284 K,,,10.1016/j.jallcom.2011.04.146,FALSE,,,,,Fe70Cr8Nb5Cu1Si4B12,,,B12.0Si4.0Cr8.0Fe70.0Cu1.0Nb5.0,,,
,,440,440 K,,,10.1016/j.jallcom.2011.04.146,FALSE,,,,,Fe63.75Co11.25Nb10B15,,,B15.0Fe63.75Co11.25Nb10.0,,,
,,285,285 K,,,10.1016/j.jallcom.2011.04.146,FALSE,,,,,Fe86Y5Zr9,,,Fe86.0Y5.0Zr9.0,,,
3-10 A/m,Amorphous,454,448-460 K,,,10.1016/j.jallcom.2006.08.256,TRUE,,,,83 emu/g,Fe65.5Cr4Mo4Ga4P12C5B5.5,,,B5.5C5.0P12.0Cr4.0Fe65.5Ga4.0Mo4.0,,,
,Tetragonal,312,312 K,,,10.1016/j.jallcom.2015.11.054,TRUE,,,,,Fe65.9V34.1,,,V34.1Fe65.9,,,
,Tetragonal,307,307 K,,,10.1016/j.jallcom.2015.11.054,TRUE,,,,,Fe65.6V34.4,,,V34.4Fe65.6,,,
"35.4 x 10^-4 T (as-prepared), 143.6 x 10^-4 T (873 K treated), 161.8 x 10^-4 T (900 K treated)",BCC and FCC,,,,,10.1016/j.physb.2004.09.034,TRUE,,,,"174.6 emu/g (as-prepared, 5 K), 108.7 emu/g (873 K treated, 5 K), 105.7 emu/g (900 K treated, 5 K)",Fe65Ni20Nb6B9,25,25 K,B9.0Fe65.0Ni20.0Nb6.0,,,
,fcc,520,520 K,,,10.1016/j.jallcom.2017.02.066,TRUE,,,,,Fe65Ni35,,,Fe65.0Ni35.0,,,
,fcc,450,450 K,,,10.1016/j.jallcom.2017.02.066,TRUE,,,,,Fe65Ni34.45Si0.55,,,Si0.55Fe65.0Ni34.45,,,
,fcc,430,430 K,,,10.1016/j.jallcom.2017.02.066,TRUE,,,,,Fe65Ni33.72Si1.28,,,Si1.28Fe65.0Ni33.72,,,
,fcc,380,380 K,,,10.1016/j.jallcom.2017.02.066,TRUE,,,,,Fe65Ni32.5Si2.5,,,Si2.5Fe65.0Ni32.5,,,
,FCC,454,454 K,,,10.1016/S0921-4526(99)01441-6,TRUE,,,,,Fe65Ni35,,,Fe65.0Ni35.0,,,
,Amorphous,398,398 K,,,10.1016/j.jallcom.2013.03.040,TRUE,,,,Saturation magnetization (Ms) and remanent magnetization (Mr) measured,Fe67.5Si7.5B15Cr10,,,B15.0Si7.5Cr10.0Fe67.5,,,
,Amorphous,370,370 C,,,10.1016/j.jallcom.2012.10.118,TRUE,,,,,Fe67B33,,,B33.0Fe67.0,,,
,"Tetragonal I4/mmm (Fe94C6), Cubic Im3m (Fe), Tetragonal I4 (Fe, Ni)3P, Cubic Fm3m (Fe, Ni, Mo)23(B, C)6",469.6,"380.5 K (glass), 558.7 K (crystal)",,,10.1016/j.actamat.2016.07.031,TRUE,,,,,Fe67Mo6Ni3.5Cr3.5P12C5.5B2.5,,,B2.5C5.5P12.0Cr3.5Fe67.0Ni3.5Mo6.0,,"I4/mmm (#139), Im3m (#229), I4 (#82), Fm3m (#225)",
1.7 A/m,Glassy,552,552 K,,,10.1016/j.jallcom.2019.153255,TRUE,,,,1.05 T,Fe69C5.5P11.5Mn0.4Si2.3Cr1.8Mo1B8.5,,,B8.5C5.5Si2.3P11.5Cr1.8Mn0.4Fe69.0Mo1.0,,,
5 A/m,Glassy,586,586 K,,,10.1016/j.jallcom.2019.153255,TRUE,,,,0.9 T,Fe68C9P12Mn1Si3Nb2B5,,,B5.0C9.0Si3.0P12.0Mn1.0Fe68.0Nb2.0,,,
12.6 A/m,Glassy,578,578 K,,,10.1016/j.jallcom.2019.153255,FALSE,,,,0.9 T,Fe71.2C7Si3.3B5.5P8.7Cr2.3Al2,,,B5.5C7.0Al2.0Si3.3P8.7Cr2.3Fe71.2,,,
9.3 A/m,Glassy,590,590 K,,,10.1016/j.jallcom.2019.153255,FALSE,,,,1.03 T,Fe68.2C7Si3.3B5.5P8.7Cr2.3Al2Co3,,,B5.5C7.0Al2.0Si3.3P8.7Cr2.3Fe68.2Co3.0,,,
2.5 A/m,Glassy,556,556 K,,,10.1016/j.jallcom.2019.153255,FALSE,,,,1.3 T,Fe77P9B11Nb2Cr1,,,B11.0P9.0Cr1.0Fe77.0Nb2.0,,,
3.1 A/m,Glassy,549,549 K,,,10.1016/j.jallcom.2019.153255,FALSE,,,,1.3 T,Fe77P11B9Nb2Cr1,,,B9.0P11.0Cr1.0Fe77.0Nb2.0,,,
,Amorphous/Nanocrystalline,590,590 K,,,10.1016/j.jallcom.2013.12.030,TRUE,,BCC,,,Fe70.8Cu1Nb3.1Si14.5B10.6,,,B10.6Si14.5Fe70.8Cu1.0Nb3.1,,,
,Amorphous,285,285 K,,,10.1016/j.jallcom.2009.01.058,TRUE,,,,,Fe70Cr8Cu1Nb5Si4B12,,,B12.0Si4.0Cr8.0Fe70.0Cu1.0Nb5.0,,,
,Amorphous,360,360 K,,,10.1016/j.jallcom.2009.01.058,TRUE,,,,,Fe73Cr5Cu1Nb5Si4B12,,,B12.0Si4.0Cr5.0Fe73.0Cu1.0Nb5.0,,,
,Amorphous,470,470 K,,,10.1016/j.jallcom.2009.01.058,TRUE,,,,,Fe78Cu1Nb5Si4B12,,,B12.0Si4.0Fe78.0Cu1.0Nb5.0,,,
,Amorphous,,"298 K (as-quenched), 268 K (annealed at 723 K), 282 K (annealed at 723 K and 753 K)",,,10.1016/j.jallcom.2019.07.208,TRUE,,,,,Fe70Mn10Mo5B15,,,B15.0Mn10.0Fe70.0Mo5.0,,,
,FCC,397,397 K,,,10.1016/S0921-4526(99)01365-4,TRUE,,,,,Fe70Ni30,,,Fe70.0Ni30.0,,,
,,17,17 kbar,,,10.1016/S0921-4526(00)00849-8,TRUE,,,,,Fe70Ni30,,,Fe70.0Ni30.0,,,
,Hexagonal,20,20 kbar,,,10.1016/S0921-4526(00)00849-8,TRUE,,,,,MnAs,2,2 kbar,Mn1As1,,,
,BCC Fe-Si and hexagonal Nb(Fe1+ySiy)2,510,"150 K, 450 K, 930 K",,,10.1016/j.physb.2006.06.017,TRUE,,,,,Fe70Si20Nb10,,,Si20.0Fe70.0Nb10.0,,P63/mmc,
,BCC Fe-Si and hexagonal Nb(Fe1+ySiy)2,600,"100 K, 400 K, 910 K, 990 K",,,10.1016/j.physb.2006.06.017,TRUE,,,,,Fe77.9Si12.1Nb10,,,Si12.1Fe77.9Nb10.0,,P63/mmc,
,Amorphous,254,254 K,,,10.1016/j.jnoncrysol.2019.119460,TRUE,,,1.05 μB,,Fe70Zr30,,,Fe70.0Zr30.0,,,
,Amorphous,583.55,310.4 °C,,,10.1016/j.jallcom.2011.10.068,TRUE,,,,,Fe70.8Cu1Nb3.1Si14.5B10.6,,,B10.6Si14.5Fe70.8Cu1.0Nb3.1,,,
,Amorphous,572.45,299.3 °C,,,10.1016/j.jallcom.2011.10.068,TRUE,,,,,Fe73.8Cu1Nb3.1Si13B9.1,,,B9.1Si13.0Fe73.8Cu1.0Nb3.1,,,
,Amorphous,593.15,320 °C,,,10.1016/j.jallcom.2013.03.003,TRUE,,,,,Fe71Cu1Nb3Si14B10.9Mn0.1,,,B10.9Si14.0Mn0.1Fe71.0Cu1.0Nb3.0,,,
,Amorphous,598.15,325 °C,,,10.1016/j.jallcom.2010.12.007,TRUE,,,,,Fe72.5Cu1Nb2Mo2Si15.5B7,,,B7.0Si15.5Fe72.5Cu1.0Nb2.0Mo2.0,,,
,DO3,857.15,584 °C,,,10.1016/j.jallcom.2010.12.007,TRUE,,,,,Fe3Si,,,Si1Fe3.0,,,
,Amorphous,600.15,327°C,,,10.1016/j.jnoncrysol.2015.12.014,TRUE,,,,,Fe73.5Si17.5B5Cu1Nb3,,,B5.0Si17.5Fe73.5Cu1.0Nb3.0,,,
,Amorphous,598.15,325°C,,,10.1016/j.jnoncrysol.2015.12.014,TRUE,,,,,Fe72.7Al0.8Si17.5B5Cu1Nb3,,,B5.0Al0.8Si17.5Fe72.7Cu1.0Nb3.0,,,
,"Amorphous (as-quenched), Nanocrystalline (annealed)",839,"646 K (amorphous), 1032 K (crystalline)",,,10.1016/j.jallcom.2019.06.065,TRUE,,,,,Fe72Co6Si4B9Mo1P8,,,B9.0Si4.0P8.0Fe72.0Co6.0Mo1.0,,,
,"Amorphous (as-quenched), Nanocrystalline (annealed)",,"460 K (as-quenched), 900 K (annealed at 875 K)",,,10.1016/j.physb.2023.414997,TRUE,,,,"50 Am^2/kg (as-quenched), 59 Am^2/kg (annealed at 875 K)",Fe72Cr8Si8B12,,,B12.0Si8.0Cr8.0Fe72.0,,,
,Amorphous,609,609 K,,,10.1016/j.jallcom.2006.08.011,TRUE,,,,,Fe73.5Cu1Mo3Si12.5Al1B9,,,B9.0Al1.0Si12.5Fe73.5Cu1.0Mo3.0,,,
,Nanocrystalline,802,802 K,,,10.1016/j.jallcom.2006.08.011,TRUE,,,,,Fe3Si,,,Si1Fe3.0,,,
,Amorphous,584,584 K,,,10.1016/j.jallcom.2006.08.011,TRUE,,,,,Fe72.9Si7.5Al1.7Mo10.2B6Cu1.7,,,B6.0Al1.7Si7.5Fe72.9Cu1.7Mo10.2,,,
"{'value': '0.24 to 1', 'unit': 'Oe'}",α-FeSi particles embedded in an amorphous phase,300,Above 300 K,,,10.1016/j.physb.2011.11.039,TRUE,,,,"{'value': 'Follows T^3/2 law', 'unit': 'NA'}",Fe73.5Si13.5B8CuNb2VAl,,,B8.0Al1Si13.5V1Fe73.5Cu1Nb2.0,,,
,Nanocrystalline (annealed at 554°C and 610°C),,"316.4°C (as-cast), 327.8°C (annealed at 330°C), 331.4°C (annealed at 380°C)",,,10.1016/S0022-3093(99)00034-4,TRUE,,,,,Fe74Cu1Nb3Si13.5B8.5,,,B8.5Si13.5Fe74.0Cu1.0Nb3.0,,,
,bcc,310,310 K,,,10.1016/j.jallcom.2019.04.060,TRUE,,,,,Fe75Mo8Cu1B16,,,B16.0Fe75.0Cu1.0Mo8.0,,,
,,400,400 K,,,10.1016/j.physb.2004.03.078,TRUE,,,,,Fe75Pt25,,,Fe75.0Pt25.0,,,
,Amorphous,666,666.0 K,,,10.1016/j.jallcom.2010.12.063,TRUE,,,,,Fe80Sn5B15,,,B15.0Fe80.0Sn5.0,,,
,Amorphous,671.5,671.5 K,,,10.1016/j.jallcom.2010.12.063,TRUE,,,,,Fe78Sn5B17,,,B17.0Fe78.0Sn5.0,,,
,Amorphous,714,714.0 K,,,10.1016/j.jallcom.2010.12.063,TRUE,,,,,Fe75Sn5B20,,,B20.0Fe75.0Sn5.0,,,
"28 A/m (as-quenched), 175 A/m (annealed at 723 K)",BCC,,"277 K (as-quenched), 319 K (annealed at 723 K), 368 K (annealed at 743 K), 632 K (annealed at 823 K)",,,10.1016/j.jallcom.2014.06.162,TRUE,{'a': '0.28664 nm'},Cubic,1.36 x 10^4 μB (at 330 K),,Fe76Mo10Cu1B13,,,B13.0Fe76.0Cu1.0Mo10.0,,,
,bcc-Fe(Sn),671.55,398.4 °C,,,10.1016/j.jallcom.2013.12.026,TRUE,{'a': '0.2903 nm'},bcc,,,Fe78Sn5B17,,,B17.0Fe78.0Sn5.0,,,
"< 1 Oe (as-quenched), increased after partial devitrification","BCC (α-Fe(Si)), Cubic (Fe3Si), Tetragonal (Fe2B)",655.5,"{'amorphous_phase': '680 K', 'Fe(Si)_crystallites': '928 K', 'Fe2B_crystallites': '1012 K'}",,,10.1016/j.jnoncrysol.2021.121277,TRUE,"{'a': '2.854 Å (α-Fe(Si) in ribbons), 2.857 Å (α-Fe(Si) in microwires), 5.694 Å (Fe3Si in ribbons), 5.695 Å (Fe3Si in microwires), 5.107 Å (Fe3Si in ribbons), 5.106 Å (Fe3Si in microwires), 4.242 Å (Fe3Si in ribbons), 4.244 Å (Fe3Si in microwires)', 'c': '4.242 Å (Fe3Si in ribbons), 4.244 Å (Fe3Si in microwires)'}",,,"192 ± 3 emu/g (ribbons at 50 K), 190 ± 3 emu/g (microwires at 50 K)",Fe79Si11B10,,,B10.0Si11.0Fe79.0,,,
1.6-1.9 A/m,Amorphous,680,680 K,,,10.1016/j.jnoncrysol.2012.03.023,TRUE,,,,1.51 T,Fe76Si9B10P5,,,B10.0Si9.0P5.0Fe76.0,,,"16,500-17,200"
1.6-1.9 A/m,Amorphous,636,636 K,,,10.1016/j.jnoncrysol.2012.03.023,TRUE,,,,1.64 T,Fe81Si4B10P5,,,B10.0Si4.0P5.0Fe81.0,,,"16,500-17,200"
,"FCC (austenite), FCT (martensite)",723.15,450 °C,,,10.1016/j.actamat.2003.08.024,TRUE,"{'a': '3.822 Å (martensite), 3.756 Å (austenite)', 'c': '3.630 Å (martensite)'}","Cubic (austenite), Tetragonal (martensite)",,"1220 emu/cm³ (martensite at -20 °C), 1080 emu/cm³ (austenite at 60 °C)",Fe7Pd3,,,Fe7.0Pd3.0,,,
,,,,,,10.1016/j.jcrysgro.2015.09.014,TRUE,,,,,FeTe,65,65 K,Fe1Te1,,,
26.3 Oe,A2 phase,943.65,666-675 °C,,,10.1016/j.jallcom.2021.162262,TRUE,,Body-centered cubic,,1236 emu/cm³,Fe80Al20,,,Al20.0Fe80.0,,,13.3
1.7 Oe,A2 phase,943.65,666-675 °C,,,10.1016/j.jallcom.2021.162262,TRUE,,Body-centered cubic,,1229 emu/cm³,Fe79.95Al20Tb0.05,,,Al20.0Fe79.95Tb0.05,,,15.6
6.1 Oe,A2 phase,943.65,666-675 °C,,,10.1016/j.jallcom.2021.162262,TRUE,,Body-centered cubic,,1223 emu/cm³,Fe79.9Al20Tb0.1,,,Al20.0Fe79.9Tb0.1,,,16
11.4 Oe,A2 phase,943.65,666-675 °C,,,10.1016/j.jallcom.2021.162262,TRUE,,Body-centered cubic,,1209 emu/cm³,Fe79.85Al20Tb0.15,,,Al20.0Fe79.85Tb0.15,,,14.7
"0.36 Oe (aq), 0.28 Oe (fq)",Amorphous,430,"430 ± 10 °C (aq), 406 ± 10 °C (fq)",,,10.1016/j.jnoncrysol.2008.05.081,TRUE,,,,1.3 T,Fe80B20,,,B20.0Fe80.0,,,
4.2 kA/m,α-Fe,400,400 K,,,10.1016/j.jallcom.2017.07.160,TRUE,{'a': '2.893 Å'},bcc,,62 Am^2/kg,Fe80Nb10B10,,,B10.0Fe80.0Nb10.0,,Im3m,
,,400,400 K,,,10.1016/j.jallcom.2017.07.160,TRUE,,,,,Fe18Nb27B55,,,B55.0Fe18.0Nb27.0,,,
17.9 A/m,α-Fe(Si),669.15,396 °C,,,10.1016/j.jallcom.2019.03.226,TRUE,,,,162.7 emu/g,Fe70Ni12B14Si4,,,B14.0Si4.0Fe70.0Ni12.0,,,
22.3 A/m,α-Fe(Si),700.15,427 °C,,,10.1016/j.jallcom.2019.03.226,TRUE,,,,165.8 emu/g,Fe74Ni8B14Si4,,,B14.0Si4.0Fe74.0Ni8.0,,,
19.8 A/m,α-Fe(Si),681.15,408 °C,,,10.1016/j.jallcom.2019.03.226,TRUE,,,,163.9 emu/g,Fe78Ni4B14Si4,,,B14.0Si4.0Fe78.0Ni4.0,,,
20.5 A/m,α-Fe(Si),689.15,416 °C,,,10.1016/j.jallcom.2019.03.226,TRUE,,,,164.4 emu/g,Fe80Ni2B14Si4,,,B14.0Si4.0Fe80.0Ni2.0,,,
27.2 A/m,α-Fe(Si),674.15,401 °C,,,10.1016/j.jallcom.2019.03.226,TRUE,,,,161.5 emu/g,Fe80Ni12B14Si4,,,B14.0Si4.0Fe80.0Ni12.0,,,
,bcc,985,950 K to 1020 K,,,10.1016/S0022-3093(99)00174-X,TRUE,{'a': '0.28695 nm to 0.28690 nm'},solid solution,2.07 μB,150 to 206 Am^2/kg,Fe80Ni20,,,Fe80.0Ni20.0,,,
,,885.15,612°C,,,10.1016/j.jallcom.2017.11.078,TRUE,,,,,Fe80Ni20,,,Fe80.0Ni20.0,,,
10.1 A/m,Amorphous,585,585 K,,,10.1016/j.jnoncrysol.2023.122724,TRUE,"{'a': '11.039 Å', 'b': '11.039 Å', 'c': '9.200 Å'}",,150.187 μB/s.c.,1.46 T,Fe80P13C7,,,C7.0P13.0Fe80.0,,,
13.6 A/m,Amorphous,602,602 K,,,10.1016/j.jnoncrysol.2023.122724,TRUE,"{'a': '11.066 Å', 'b': '11.066 Å', 'c': '9.222 Å'}",,157.686 μB/s.c.,1.52 T,Fe80P11C7Ge2,,,C7.0P11.0Fe80.0Ge2.0,,,
24.2 A/m,Amorphous,614,614 K,,,10.1016/j.jnoncrysol.2023.122724,TRUE,"{'a': '11.092 Å', 'b': '11.092 Å', 'c': '9.243 Å'}",,162.226 μB/s.c.,1.63 T,Fe80P9C7Ge4,,,C7.0P9.0Fe80.0Ge4.0,,,
,Amorphous,663,658.2-667.8 K,,,10.1016/j.jnoncrysol.2022.121433,TRUE,,,,,Fe80Si9B11,,,B11.0Si9.0Fe80.0,,,
"97-410 Oe at 80 K, 25-47 Oe at RT",bcc,935,870-1000 K,,,10.1016/j.jallcom.2009.10.239,TRUE,{'a': '0.2882 nm'},Solid solution,2 μB per Fe atom,,Fe80Zn20,,,Fe80.0Zn20.0,,,
"410 Oe at 80 K, 47 Oe at RT",spinel,555,555 K,,,10.1016/j.jallcom.2009.10.239,TRUE,{'a': '0.8401 nm'},fcc,1.33 μB per formula unit,,ZnFe2O4,10.5,10.5 K,O4.0Fe2.0Zn1,,,
,"A2 (disordered), D03 (ordered)",985.95,712.8 °C,,,10.1016/j.jallcom.2015.08.153,TRUE,"{'a': '2.907 Å (A2), 5.800 Å (D03)'}",Highly (110) textured,,,Fe81Ga19,,,Fe81.0Ga19.0,,,
,Amorphous,303,303 K,330 K,330,10.1016/j.physb.2014.03.093,TRUE,,,,,Fe86Zr7Nb1Cu1B5,,,B5.0Fe86.0Cu1.0Zr7.0Nb1.0,,,
,Amorphous,360,360 K,370 K,370,10.1016/j.physb.2014.03.093,TRUE,,,,,Fe81Pt5Zr7Nb1Cu1B5,,,B5.0Fe81.0Cu1.0Zr7.0Nb1.0Pt5.0,,,
10.9 A/m,Amorphous,684,684 K,,,10.1016/j.jallcom.2019.152549,TRUE,,,,1.70 T,Fe78Co6Si2B13P1,,,B13.0Si2.0P1.0Fe78.0Co6.0,,,
7.7 A/m,Amorphous,660,660 K,,,10.1016/j.jallcom.2019.152549,TRUE,,,,1.69 T,Fe80Co4Si2B13P1,,,B13.0Si2.0P1.0Fe80.0Co4.0,,,
6.5 A/m,Amorphous,634,634 K,,,10.1016/j.jallcom.2019.152549,TRUE,,,,1.67 T,Fe82Co2Si2B13P1,,,B13.0Si2.0P1.0Fe82.0Co2.0,,,
6.1 A/m,Amorphous,599,599 K,,,10.1016/j.jallcom.2019.152549,TRUE,,,,1.67 T,Fe84Si2B13P1,,,B13.0Si2.0P1.0Fe84.0,,,
3.4 A/m,Amorphous,611,611 K,,,10.1016/j.jallcom.2019.152549,TRUE,,,,1.65 T,Fe82Ni2Si2B13P1,,,B13.0Si2.0P1.0Fe82.0Ni2.0,,,
5.2 A/m,Amorphous,621,621 K,,,10.1016/j.jallcom.2019.152549,TRUE,,,,1.61 T,Fe80Ni4Si2B13P1,,,B13.0Si2.0P1.0Fe80.0Ni4.0,,,
5.6 A/m,Amorphous,627,627 K,,,10.1016/j.jallcom.2019.152549,TRUE,,,,1.57 T,Fe78Ni6Si2B13P1,,,B13.0Si2.0P1.0Fe78.0Ni6.0,,,
,bcc-Fe(Si),1023,1023 K,,,10.1016/j.jallcom.2015.02.197,TRUE,,,,,Fe83.3Si4.2B12.5,,,B12.5Si4.2Fe83.3,,,
"1-2 Oe (as-prepared), <1 Oe (annealed at 300-400°C), 35-40 Oe (annealed at 550°C)",α-Fe type phase,1043.15,770°C,,,10.1016/j.jallcom.2014.01.082,TRUE,,,,,Fe84.3Si4P3B8Cu0.7,,,B8.0Si4.0P3.0Fe84.3Cu0.7,,,
1-6 Oe,Amorphous and α-Fe crystalline,373.15,100 °C,,,10.1016/j.jallcom.2011.01.036,TRUE,,,,"Varies with thickness, up to saturation magnetization of α-Fe",Fe84Nb3.5Zr3.5B8Cu1,,,B8.0Fe84.0Cu1.0Zr3.5Nb3.5,,,
Negligible at 200 K,Amorphous,336,336 K,,,10.1016/j.jnoncrysol.2021.120885,TRUE,,,,145 Am^2/kg at 200 K,Fe85Co3Zr5B4Nb3,,,B4.0Fe85.0Co3.0Zr5.0Nb3.0,,,
,,340,340 K,,,10.1016/j.jnoncrysol.2021.120885,FALSE,,,,,Fe86Co2Zr8B4,,,B4.0Fe86.0Co2.0Zr8.0,,,
,,333,333 K,,,10.1016/j.jnoncrysol.2021.120885,FALSE,,,,,Fe87Co2Zr7B4,,,B4.0Fe87.0Co2.0Zr7.0,,,
,,332,332 K,,,10.1016/j.jnoncrysol.2021.120885,FALSE,,,,,Fe85Zr8B4Sm3,,,B4.0Fe85.0Zr8.0Sm3.0,,,
,,330,330 K,,,10.1016/j.jnoncrysol.2021.120885,FALSE,,,,,Fe86Zr7Cu1B6,,,B6.0Fe86.0Cu1.0Zr7.0,,,
,,336,336 K,,,10.1016/j.jnoncrysol.2021.120885,TRUE,,,,,Fe77Ta3B10Zr9Cu1,,,B10.0Fe77.0Cu1.0Zr9.0Ta3.0,,,
,,340,340 K,,,10.1016/j.jnoncrysol.2021.120885,FALSE,,,,,Fe78Cr6B10Zr5Gd1,,,B10.0Cr6.0Fe78.0Zr5.0Gd1.0,,,
,,336,336 K,,,10.1016/j.jnoncrysol.2021.120885,FALSE,,,,,Fe64Cr4Nb4Y6B22,,,B22.0Cr4.0Fe64.0Y6.0Nb4.0,,,
,,341,341 K,,,10.1016/j.jnoncrysol.2021.120885,FALSE,,,,,Fe80B12Cr8,,,B12.0Cr8.0Fe80.0,,,
,,335,335 K,,,10.1016/j.jnoncrysol.2021.120885,FALSE,,,,,Fe70B12Cr8La10,,,B12.0Cr8.0Fe70.0La10.0,,,
,,340,340 K,,,10.1016/j.jnoncrysol.2021.120885,TRUE,,,,,Fe80Nd8Cr8B4,,,B4.0Cr8.0Fe80.0Nd8.0,,,
,,343,343 K,,,10.1016/j.jnoncrysol.2021.120885,TRUE,,,,,Fe74Mo8Cu1B17,,,B17.0Fe74.0Cu1.0Mo8.0,,,
Near-zero,Amorphous,255,255 K,,,10.1016/j.jnoncrysol.2018.02.022,TRUE,,,,74 emu/g,Fe88Zr11B1,,,B1.0Fe88.0Zr11.0,,,
Near-zero,Amorphous,270,270 K,,,10.1016/j.jnoncrysol.2018.02.022,TRUE,,,,81.2 emu/g,Fe88Zr10B1Co1,,,B1.0Fe88.0Co1.0Zr10.0,,,
Near-zero,Amorphous,285,285 K,,,10.1016/j.jnoncrysol.2018.02.022,TRUE,,,,95 emu/g,Fe88Zr9B1Co2,,,B1.0Fe88.0Co2.0Zr9.0,,,
Near-zero,Amorphous,280,280 K,,,10.1016/j.jnoncrysol.2018.02.022,TRUE,,,,85.4 emu/g,Fe87Zr11B1Co1,,,B1.0Fe87.0Co1.0Zr11.0,,,
Near-zero,Amorphous,300,300 K,,,10.1016/j.jnoncrysol.2018.02.022,TRUE,,,,97.3 emu/g,Fe86Zr11B1Co2,,,B1.0Fe86.0Co2.0Zr11.0,,,
,,398,398 K,,,10.1016/j.jnoncrysol.2018.02.022,FALSE,,,,,Fe83Zr6B10Cu1,,,B10.0Fe83.0Cu1.0Zr6.0,,,
,,355,355 K,,,10.1016/j.jnoncrysol.2018.02.022,FALSE,,,,,Fe76Cr4Mo4Cu1B15,,,B15.0Cr4.0Fe76.0Cu1.0Mo4.0,,,
,,325,325 K,,,10.1016/j.jnoncrysol.2018.02.022,FALSE,,,,,Fe79B12Cr8Ce1,,,B12.0Cr8.0Fe79.0Ce1.0,,,
,,295,295 K,,,10.1016/j.jnoncrysol.2018.02.022,FALSE,,,,,Fe75B12Cr9Ce5,,,B12.0Cr9.0Fe75.0Ce5.0,,,
,,438,438 K,,,10.1016/j.jnoncrysol.2018.02.022,FALSE,,,,,Fe70Mn10B20,,,B20.0Mn10.0Fe70.0,,,
,,465,465 K,,,10.1016/j.jnoncrysol.2018.02.022,TRUE,,,,,Fe82Ni2Zr6B10,,,B10.0Fe82.0Ni2.0Zr6.0,,,
,Amorphous,250,250 K,,,10.1016/j.jallcom.2010.02.149,TRUE,,,1.4 μB,,Fe91Zr7B2,,,B2.0Fe91.0Zr7.0,,,
,Amorphous,295,295 K,,,10.1016/j.jallcom.2010.02.149,TRUE,,,1.6 μB,,Fe88Zr8B4,,,B4.0Fe88.0Zr8.0,,,
,Amorphous,300,300 K,,,10.1016/j.jallcom.2010.02.149,TRUE,,,1.6 μB,,Fe87Zr6B6Cu1,,,B6.0Fe87.0Cu1.0Zr6.0,,,
,Amorphous,275,275 K,,,10.1016/j.jallcom.2022.166707,TRUE,,,,,Fe89Zr7B4,,,B4.0Fe89.0Zr7.0,,,
,Amorphous,308,308 K,,,10.1016/j.jallcom.2022.166707,TRUE,,,,,Fe87Zr7B4Dy2,,,B4.0Fe87.0Zr7.0Dy2.0,,,
,Amorphous,319,319 K,,,10.1016/j.jallcom.2022.166707,TRUE,,,,,Fe87Zr7B4Tb2,,,B4.0Fe87.0Zr7.0Tb2.0,,,
,Amorphous,342,342 K,,,10.1016/j.jallcom.2022.166707,TRUE,,,,,Fe87Zr7B4Gd2,,,B4.0Fe87.0Zr7.0Gd2.0,,,
,,271,271 K,,,10.1016/j.jallcom.2022.166707,FALSE,,,,,Fe89Zr8B3,,,B3.0Fe89.0Zr8.0,,,
,,291,291 K,,,10.1016/j.jallcom.2022.166707,TRUE,,,,,Fe88Zr8B4,,,B4.0Fe88.0Zr8.0,,,
,,306,306 K,,,10.1016/j.jallcom.2022.166707,FALSE,,,,,Fe87Zr8B5,,,B5.0Fe87.0Zr8.0,,,
,,286,286 K,,,10.1016/j.jallcom.2022.166707,FALSE,,,,,Fe88Zr9B3,,,B3.0Fe88.0Zr9.0,,,
,,304,304 K,,,10.1016/j.jallcom.2022.166707,FALSE,,,,,Fe87Zr9B4,,,B4.0Fe87.0Zr9.0,,,
,,327,327 K,,,10.1016/j.jallcom.2022.166707,FALSE,,,,,Fe86Zr9B5,,,B5.0Fe86.0Zr9.0,,,
,,300,300 K,,,10.1016/j.jallcom.2022.166707,TRUE,,,,,Fe87Zr6B6Cu1,,,B6.0Fe87.0Cu1.0Zr6.0,,,
,,320,320 K,,,10.1016/j.jallcom.2022.166707,TRUE,,,,,Fe86Zr7B6Cu1,,,B6.0Fe86.0Cu1.0Zr7.0,,,
"14.9 Oe at 10 K, 5.5 Oe at 200 K",Amorphous,314,314 K,,,10.1016/j.jnoncrysol.2023.122347,TRUE,,,,,Fe88Zr6Nd2B4,,,B4.0Fe88.0Zr6.0Nd2.0,,,
"42.8 Oe at 10 K, 13.3 Oe at 200 K",Amorphous,335,335 K,,,10.1016/j.jnoncrysol.2023.122347,TRUE,,,,,Fe88Zr4Nd4B4,,,B4.0Fe88.0Zr4.0Nd4.0,,,
,,327,327 K,,,10.1016/j.jnoncrysol.2023.122347,FALSE,,,,,Fe86Zr9B5,,,B5.0Fe86.0Zr9.0,,,
,,333,333 K,,,10.1016/j.jnoncrysol.2023.122347,FALSE,,,,,Fe87Zr7B4Co2,,,B4.0Fe87.0Co2.0Zr7.0,,,
,,340,340 K,,,10.1016/j.jnoncrysol.2023.122347,FALSE,,,,,Fe86Co2Zr8B4,,,B4.0Fe86.0Co2.0Zr8.0,,,
,,336,336 K,,,10.1016/j.jnoncrysol.2023.122347,TRUE,,,,,Fe85Co3Zr5B4Nb3,,,B4.0Fe85.0Co3.0Zr5.0Nb3.0,,,
,,325,325 K,,,10.1016/j.jnoncrysol.2023.122347,FALSE,,,,,Fe86Zr8B4Sm2,,,B4.0Fe86.0Zr8.0Sm2.0,,,
,,333,333 K,,,10.1016/j.jnoncrysol.2023.122347,FALSE,,,,,Fe85Zr8B4Sm3,,,B4.0Fe85.0Zr8.0Sm3.0,,,
,,346,346 K,,,10.1016/j.jnoncrysol.2023.122347,FALSE,,,,,Fe85Ce7B5Co3,,,B5.0Fe85.0Co3.0Ce7.0,,,
,,342,342 K,,,10.1016/j.jnoncrysol.2023.122347,TRUE,,,,,Fe87Zr7B4Gd2,,,B4.0Fe87.0Zr7.0Gd2.0,,,
,,330,330 K,,,10.1016/j.jnoncrysol.2023.122347,FALSE,,,,,Fe86Zr7Cu1B6,,,B6.0Fe86.0Cu1.0Zr7.0,,,
,,328,328 K,,,10.1016/j.jnoncrysol.2023.122347,FALSE,,,,,Fe66Mn4Zr8Nb2B20,,,B20.0Mn4.0Fe66.0Zr8.0Nb2.0,,,
17.4 A/m,Amorphous,600,600 K,,,10.1016/j.jallcom.2017.03.315,TRUE,,,,0.64 T,Fe89Hf7Zr1B3,,,B3.0Fe89.0Zr1.0Hf7.0,,,
4.3 A/m,Amorphous,610,610 K,,,10.1016/j.jallcom.2017.03.315,TRUE,,,,1.60 T,Fe89Hf7Zr1Al3,,,Al3.0Fe89.0Zr1.0Hf7.0,,,
,bcc,225,225 K,,,10.1016/j.jallcom.2014.01.095,TRUE,,,,,Fe90Zr10,,,Fe90.0Zr10.0,,,
,,998,998 K,,,10.1016/j.jallcom.2014.01.095,FALSE,,,,,Co90Zr10,,,Co90.0Zr10.0,,,
,BCC,180,180 K,,,10.1016/j.physb.2014.03.041,TRUE,,A2 (disordered) and B2 (ordered),,,Fe51.3Al48.7,,,Al48.7Fe51.3,,,
,Orthorhombic,,,,,10.1016/j.tsf.2007.11.021,TRUE,"{'a': '5.44 Å', 'b': '6.03 Å', 'c': '3.37 Å'}",MnP (B31) type,,,FeAs,77,77 K,Fe1As1,,,3.8 × 10^−5
,Tetragonal,,,,,10.1016/j.tsf.2007.11.021,TRUE,"{'a': '3.63 Å', 'c': '5.98 Å'}",Cu2Sb (C38) type,,,Fe2As,350,350 K,Fe2.0As1,,,
7.52 Oe,Amorphous,533.15,260 °C,,,10.1016/j.jallcom.2022.168164,TRUE,,,,150.26 emu/g,FeBP,,,B1P1Fe1,,,
6.89 Oe,Amorphous,533.15,260 °C,,,10.1016/j.jallcom.2022.168164,TRUE,,,,151.60 emu/g,FeBP,,,B1P1Fe1,,,
8.51 Oe,Amorphous,533.15,260 °C,,,10.1016/j.jallcom.2022.168164,TRUE,,,,157.19 emu/g,FeBP,,,B1P1Fe1,,,
9.30 Oe,Amorphous,533.15,260 °C,,,10.1016/j.jallcom.2022.168164,TRUE,,,,134.32 emu/g,FeBP,,,B1P1Fe1,,,
,,,,,,10.1016/j.physb.2010.11.025,TRUE,{'a': '5.375 Å'},,,,FeCl2,23.5,23.5 K,Cl2.0Fe1,,,
,,750,750 K,,,10.1016/j.physb.2023.415362,FALSE,,,,0.81 MA/m,FeCoB,,,B1Fe1Co1,,,
,BCC,900,900 K,,,10.1016/j.jallcom.2024.174175,TRUE,,,,237 emu/g,FeCoNi,,,Fe1Co1Ni1,,,
,BCC,900,900 K,,,10.1016/j.jallcom.2024.174175,TRUE,,,,237 emu/g,FeCoNiCu,,,Fe1Co1Ni1Cu1,,,
35 Oe,BCC and B2,535,535 K,,,10.1016/j.jallcom.2022.165958,TRUE,,,,0.35 T,FeCoNiAlSi,,,Al1Si1Fe1Co1Ni1,,,
913 A/m,FCC + BCC,884.5,"713 K, 1056 K",,,10.1016/j.jallcom.2022.163665,TRUE,"{'a': '2.8790 (BCC), 3.6246 (FCC)'}",,,82.4 emu/g,FeCoNiCuAl,,,Al1Fe1Co1Ni1Cu1,,,
332–523 A/m,FCC + BCC,1064,1064 K,,,10.1016/j.jallcom.2022.163665,TRUE,"{'a': '2.8708 (BCC), 3.6204 (FCC)'}",,,82.3–83.5 emu/g,FeCoNiCuAlCe0.03,,,Al1Fe1Co1Ni1Cu1Ce0.03,,,
,bcc,1043,1043 K,,,10.1016/j.jallcom.2021.161812,TRUE,{'a': '2.87 Å'},,2.2 μB/Fe,,Fe,,,Fe1,,,
30 mT,bcc,250,250 K,,,10.1016/j.jallcom.2021.161812,TRUE,,,0.65 μB/Fe,55 emu/g,Fe75Cu25,,,Fe75.0Cu25.0,,,
30 mT,fcc,250,250 K,,,10.1016/j.jallcom.2021.161812,TRUE,,,0.65 μB/Fe,55 emu/g,Fe25Cu75,,,Fe25.0Cu75.0,,,
,L10,673.15,400 °C,,,10.1016/j.tsf.2017.06.059,TRUE,{'c': '3.69 Å'},fcc,,,Fe50Cu3Pt47,,,Fe50.0Cu3.0Pt47.0,,,
,L10,643.15,370 °C,,,10.1016/j.tsf.2017.06.059,TRUE,,fcc,,,Fe47Cu6Pt47,,,Fe47.0Cu6.0Pt47.0,,,
,L10,593.15,320 °C,,,10.1016/j.tsf.2017.06.059,TRUE,{'c': '3.65 Å'},fcc,,,Fe43Cu10Pt47,,,Fe43.0Cu10.0Pt47.0,,,
,,843.15,570 °C,,,10.1016/j.tsf.2017.06.059,TRUE,,,,,Fe,,,Fe1,,,
,Amorphous,627.15,354 °C,,,10.1016/j.tsf.2020.137955,TRUE,,,,1.27 T,Fe93Ga2Si3B2,,,B2.0Si3.0Fe93.0Ga2.0,,,
,Ilmenite,,,,,10.1016/j.jssc.2012.11.020,TRUE,"{'a': '5.068 Å', 'c': '14.03 Å'}",Hexagonal,,,FeGeO3,79,79 K,O3.0Fe1Ge1,,R-3,
,Hexagonal,,,-183±2 K,-183,10.1016/j.physb.2006.05.162,TRUE,"{'a': '4.045 Å', 'c': '34.587 Å'}",Hexagonal,5.2 μB,,FeIn2Se4,,,Fe1Se4.0In2.0,,P3m1,
,Cubic,249.462,249.462 K,,,10.1016/j.jallcom.2023.169604,FALSE,{'a': '3.611 Å'},Fm-3m,"Fe: 0.89588 μB, Mn: 2.58619 μB, Cu: 0.04795 μB, Si: -0.02181 μB",,FeMnCuSi,,,Si1Mn1Fe1Cu1,,225,
,Fe2P-type,382,382K,,,10.1016/j.jssc.2011.06.019,TRUE,"{'a': '6.2090 Å', 'c': '3.2880 Å'}",Hexagonal,4.4 μB/f.u.,,FeMnP0.5Si0.5,,,Si0.5P0.5Mn1Fe1,,P6̄2m,
