Repository: sanjayganeshprabu/Computational-Modeling-and-Predictive-Analytics-for-Materials-Data

# Computational-Modeling-and-Predictive-Analytics-for-Materials-Data-

File: MODIFIED magnetic_materials.csv (part 22 of 112)
Coercivity,Crystal_Structure,Curie,Curie(Tc),Curie_Weiss,Curie_Weiss(θp),DOI,Experimental,Lattice_Parameters,Lattice_Structure,Magnetic_Moment,Magnetization,Material_Name,Neel,Neel(Tn),New_Column_Concatenated,Remanence,Space_Group,Susceptibility
,Hexagonal Fe2P-type,250,250K,,,10.1016/j.jssc.2014.10.013,TRUE,"{'a': '5.9907(2) Å (298K), 6.1630(2) Å (16K)', 'c': '3.4996(3) Å (298K), 3.3035(2) Å (16K)'}",Hexagonal,"2.1(1) μB (Fe), 2.8(1) μB (Mn)",125 Am^2/kg (5K),FeMnP0.75Si0.25,150,150K,Si0.25P0.75Mn1Fe1,,P6̄2m,
,Hexagonal Fe2P-type,,,,,10.1016/j.jssc.2014.10.013,TRUE,"{'a': '5.9879(1) Å (298K), 5.9756(3) Å (16K)', 'c': '3.4937(2) Å (298K), 3.4878(2) Å (16K)'}",Hexagonal,"2.2(2) μB (Fe), 2.0(2) μB (Mn)",5 Am^2/kg (5K),FeMnP0.75Si0.25,150,150K,Si0.25P0.75Mn1Fe1,,P6̄2m,
,Hexagonal WC,,,-859 K,-859,10.1016/S0022-0248(98)00011-6,TRUE,"{'a': '0.2843 nm', 'c': '0.2735 nm'}",Hexagonal,,,FeMoN2,,,N2.0Fe1Mo1,,,230×10^−6 emu/g
,Cubic,767,767 K,,,10.1016/j.jcrysgro.2014.12.022,TRUE,{'a': '3.795'},Face-centered cubic (fcc),,,Fe4N,,,N1Fe4.0,,,
<1 A/m,BCC and DO3 ordered FCC,613.15,330-350 °C,,,10.1016/S0921-4526(01)00468-9,TRUE,{'a': '5.67-5.69 Å'},,,1.3-1.8 T,Fe73.5Nb3Cu1Si16.5B6,,,B6.0Si16.5Fe73.5Cu1.0Nb3.0,,,
,Rhombohedral,,,,,10.1016/j.jallcom.2003.11.159,TRUE,,,,,Fe0.945O,195,195 K,O1Fe0.945,,,
,,,,,,10.1016/j.jssc.2008.03.012,TRUE,,,2.98 μB,,FeP,120,120 K,P1Fe1,,,
,,209,209 K,400 K,400,10.1016/j.jssc.2008.03.012,TRUE,,,,,Fe2P,,,P1Fe2.0,,,
,,692,692 K,,,10.1016/j.jssc.2008.03.012,TRUE,,,,,Fe3P,,,P1Fe3.0,,,
6000 Oe at 5 K,,292,292 K,,,10.1016/j.jssc.2008.03.012,TRUE,,,,,MnP,47,47 K,P1Mn1,,,
,Monoclinic,,,,,10.1016/S0921-4526(03)00179-0,TRUE,"{'a': '5.97 Å', 'b': '10.29 Å', 'c': '6.71 Å'}",,,,FePS3,120,120 K,P1S3.0Fe1,,C2/m,
,Tetragonal,600,600 K,,,10.1016/j.jssc.2022.123328,FALSE,"{'a': '2.769 Å', 'c': '11.331 Å'}",I4/mmm,"Fe: 3.075 μB, Pd: 0.324 μB",,FePd2,,,Fe1Pd2.0,,No. 139,
,Tetragonal,827,827 K,,,10.1016/j.physb.2024.415833,FALSE,"{'a': '2.756 Å', 'c': '11.555 Å'}",I4/mmm,3.625 μB/f.u.,,FePt2,,,Fe1Pt2.0,,139,
,Orthorhombic,777,777 K,,,10.1016/j.physb.2024.415833,FALSE,"{'a': '3.844 Å', 'b': '11.670 Å', 'c': '3.936 Å'}",Cmcm,3.727 μB/f.u.,,FePt2,,,Fe1Pt2.0,,63,
,Orthorhombic,884,884 K,,,10.1016/j.physb.2024.415833,FALSE,"{'a': '2.750 Å', 'b': '3.783 Å', 'c': '8.486 Å'}",Immm,3.604 μB/f.u.,,FePt2,,,Fe1Pt2.0,,71,
,Hexagonal,665,665 K,,,10.1016/j.physb.2024.415833,FALSE,"{'a': '4.377 Å', 'c': '5.388 Å'}",P63/mmc,3.876 μB/f.u.,,FePt2,,,Fe1Pt2.0,,194,
,Tetragonal,965,965 K,,,10.1016/j.physb.2024.415833,FALSE,"{'a': '2.772 Å', 'c': '11.418 Å'}",P4/nmm,3.299 μB/f.u.,,FePt2,,,Fe1Pt2.0,,129,
"56 Oe (FM state), 203 Oe (nominal AF state)",CsCl-ordered intermetallic,580,580 K,,,10.1016/j.jallcom.2022.165566,TRUE,"{'a': '2.998 Å', 'b': '2.998 Å', 'c': '2.998 Å'}",Cubic,"3.2 μB (Fe, FM state), 0.9 μB (Rh, FM state), 3.1 μB (Fe, AF state), 0 μB (Rh, AF state)","331 emu/cc (nominal AF state), 1355 emu/cc (FM state)",FeRh,,,Fe1Rh1,,,
,Orthorhombic,,,,,10.1016/j.jssc.2015.07.036,TRUE,"{'a': '6.3160 Å', 'b': '7.7550 Å', 'c': '8.9880 Å'}",,"4.95 μB (HT), 5.48 μB (LT)",1.5 Nβ at 50 kOe,FeSO4·2H2O,8.3,8.3 K,H2.0O5.0S1Fe1,0.16 Nβ,Pccn,
,Cubic,,,45 K,45,10.1016/j.physb.2006.01.158,TRUE,,,,,FeSc2S4,,,S4.0Sc2.0Fe1,,,
,Cubic,,,23 K,23,10.1016/j.physb.2006.01.158,TRUE,,,5.8 μB,,MnSc2S4,2,2 K,S4.0Sc2.0Mn1,,,
,bcc,585,585 K,,,10.1016/S0022-3093(98)00419-0,TRUE,,,,,Fe73.5Pd1Nb3Si13.5B9,,,B9.0Si13.5Fe73.5Nb3.0Pd1.0,,,
,bcc,590,590 K,,,10.1016/S0022-3093(98)00419-0,TRUE,,,,,Fe73.5Pt1Nb3Si13.5B9,,,B9.0Si13.5Fe73.5Nb3.0Pt1.0,,,
,tetragonal,725,725 K,,,10.1016/S0022-3093(98)00419-0,TRUE,,,,,Fe3B,,,B1Fe3.0,,,
"{'AP': '83.6 A/m', 'SA_190MPa': '21.7 A/m', 'SA_190MPa_A': '20.7 A/m', 'SA_190MPa_2A': '44 A/m', 'SA_380MPa': '20.6 A/m', 'SA_760MPa': '80.5 A/m', 'SA_760MPa_A': '54 A/m', 'SA_760MPa_2A': '58.5 A/m'}",Amorphous,686.15,413 °C,,,10.1016/j.jallcom.2020.157460,TRUE,,,,,Fe75B9Si12C4,,,B9.0C4.0Si12.0Fe75.0,"{'AP': '0.96', 'SA_190MPa': '0.31', 'SA_190MPa_A': '0.72', 'SA_190MPa_2A': '0.92', 'SA_380MPa': '0.21', 'SA_760MPa': '0.03', 'SA_760MPa_A': '0.045', 'SA_760MPa_2A': '0.042'}",,
,,588,588 K,,,10.1016/S0925-8388(03)00220-2,TRUE,,,6.6×10^-16 to 9.0×10^-16 emu,,Fe5Sn3,,,Fe5.0Sn3.0,,,
,,,,,,10.1016/S0925-8388(03)00220-2,TRUE,,,,,FeSn2,380,380 K,Fe1Sn2.0,,,
,,,,,,10.1016/S0925-8388(03)00220-2,TRUE,,,,,FeSn,368,368 K,Fe1Sn1,,,
,Tetragonal,,,,,10.1016/j.physb.2019.411966,TRUE,"{'a': '0.373', 'b': '0.373', 'c': '0.584-0.589'}",,,,FeSe0.5Te0.5,190,190,Fe1Se0.5Te0.5,,,
,Rhombohedrally distorted CsCl,,,27 K,27,10.1016/j.jallcom.2021.162748,TRUE,,Trigonal,,,FeTiF6·6H2O,8,8 K,H2.0O1F6.0Ti1Fe1,,"R3̅ (room temperature), P21/c (upon cooling)",
,Triclinic,,,-97.36 K,-97.36,10.1016/j.jssc.2008.05.041,TRUE,"{'a': '6.709 Å', 'b': '8.045 Å', 'c': '9.340 Å'}",,5.831 μB,,FeVO4,20,20 K,O4.0V1Fe1,,P1̄,
,Triclinic,,,,,10.1016/j.jssc.2008.05.041,TRUE,"{'a': '6.709 Å', 'b': '8.045 Å', 'c': '9.340 Å'}",,5.831 μB,,FeVO4,13,13 K,O4.0V1Fe1,,P1̄,
"{'value': '0.129 Oe', 'unit': 'Oe'}",FCC,873.15,600 °C,,,10.1016/j.jallcom.2013.03.277,TRUE,{'a': '0.36062 nm'},,"{'value': '1.536 μB/atom', 'unit': 'μB/atom'}","{'value': '149.77 emu/g', 'unit': 'emu/g'}",Fe50Ni50,,,Fe50.0Ni50.0,"{'value': '0.040 emu/g', 'unit': 'emu/g'}",Fm3m,
"12 kA/m at 5 K, 36 kA/m at 295 K",BCC,1040,1040 K,,,10.1016/j.physb.2005.09.001,TRUE,,,,"40 Am^2/kg at 5 K, 35 Am^2/kg at 295 K",FeAl,,,Al1Fe1,,,
56 Oe,BCC,1053,1053 K,,,10.1016/j.jallcom.2010.04.135,TRUE,,,,210 emu/g,Fe,,,Fe1,,,
,,843,843 K,,,10.1016/j.jallcom.2010.04.135,TRUE,,,,,Fe3O4,,,O4.0Fe3.0,,,
,Cubic,10,10 K,,,10.1016/j.jssc.2009.07.046,TRUE,{'a': '9.65550 Å'},Face-centered cubic,1.559 μB per V4 cluster,,GaV4S8,,,S8.0V4.0Ga1,,F 4̄ 3 m,
,Cubic,,,,,10.1016/j.jssc.2009.07.046,TRUE,{'a': '9.65958 Å'},Face-centered cubic,2.43 μB per V4 cluster,,GeV4S8,13,13 K,S8.0V4.0Ge1,,F 4̄ 3 m,
,Cubic,,,,,10.1016/j.jssc.2009.07.046,TRUE,{'a': '9.65640 Å'},Face-centered cubic,2.47 μB per V4 cluster,,Ga0.25Ge0.75V4S8,15,15 K,S8.0V4.0Ga0.25Ge0.75,,F 4̄ 3 m,
,Corundum,,,,,10.1016/j.jssc.2018.05.027,TRUE,"{'a': '5.02130 Å', 'b': '5.02130 Å', 'c': '13.59493 Å'}",Trigonal,,0.03 μB/f.u,GaFeO3,450,450 K,O3.0Fe1Ga1,,R3̅c,
,Corundum,,,,,10.1016/j.jssc.2018.05.027,TRUE,"{'a': '4.99085 Å', 'b': '4.99085 Å', 'c': '13.52482 Å'}",Trigonal,,0.03 μB/f.u,Ga0.75Al0.25FeO3,590,590 K,O3.0Al0.25Fe1Ga0.75,,R3̅c,
,Corundum,,,,,10.1016/j.jssc.2018.05.027,TRUE,"{'a': '4.96891 Å', 'b': '4.96891 Å', 'c': '13.47890 Å'}",Trigonal,,0.03 μB/f.u,Ga0.5Al0.5FeO3,650,650 K,O3.0Al0.5Fe1Ga0.5,,R3̅c,
,Epitaxial,80,80 K,,,10.1016/j.physb.2005.12.168,TRUE,,,,,Ga0.97Mn0.03As,,,Mn0.03Ga0.97As1,,,
,Rhombohedral,,,137.7 K,137.7,10.1016/S0925-8388(03)00689-3,TRUE,"{'a': '3.781 Å', 'c': '46.807 Å'}",Hexagonal,2.0 μB/Cr3+,,Ga2Cr1.33Se5,,,Cr1.33Ga2.0Se5.0,,R3,Curie-Weiss law with θC−W=137.7 K
,,72,72 K,,,10.1016/j.physb.2008.11.143,TRUE,,,,,Ga0.946Mn0.054As,,,Mn0.054Ga0.946As1,,,
,,140,140 K,,,10.1016/j.jcrysgro.2008.10.051,TRUE,,,,,Ga0.912Mn0.088As,,,Mn0.088Ga0.912As1,,,
,,,"41 K (as-grown, 50 nm), 70 K (as-grown, 16 nm), 59 K (annealed, 50 nm), 106 K (annealed, 16 nm)",,,10.1016/j.jcrysgro.2019.01.035,TRUE,,,,,Ga0.96Mn0.04As0.86P0.14,,,P0.14Mn0.04Ga0.96As0.86,,,
26 Oe,,155,150-160 K,,,10.1016/j.jcrysgro.2006.11.159,TRUE,,,,10 emu/cm^3,GaMnNAs,,,N1Mn1Ga1As1,,,
150 Oe,Zinc-blende,30,30K,,,10.1016/j.jcrysgro.2010.12.022,TRUE,{'a': '6.091 Å'},Cubic,,2.6×10^-5 emu,GaMnSb,,,Mn1Ga1Sb1,,,
,,110,110K,,,10.1016/j.jcrysgro.2010.12.022,TRUE,,,,,GaMnAs,,,Mn1Ga1As1,,,
,,330,330K,,,10.1016/j.jcrysgro.2010.12.022,TRUE,,,,,InMnAs,,,Mn1As1In1,,,
,Cubic antiperovskite,42,42 K,-715 K,-715,10.1016/j.jssc.2013.10.034,TRUE,{'a': '3.882 Å'},Cubic,,,GaNCr2.5Mn0.5,,,N1Cr2.5Mn0.5Ga1,,Pm-3m,
,Cubic antiperovskite,42,42 K,-514 K,-514,10.1016/j.jssc.2013.10.034,TRUE,{'a': '3.883 Å'},Cubic,,,GaNCr2Mn,118,118 K,N1Cr2.0Mn1Ga1,,Pm-3m,
,Cubic antiperovskite,42,42 K,-409 K,-409,10.1016/j.jssc.2013.10.034,TRUE,{'a': '3.885 Å'},Cubic,,,GaNCr1.5Mn1.5,158,158 K,N1Cr1.5Mn1.5Ga1,,Pm-3m,
,Hexagonal,560,560 K,,,10.1016/j.tsf.2020.137971,TRUE,,,,,MnSb,,,Mn1Sb1,,,
,,650,650 K,,,10.1016/j.tsf.2020.137971,FALSE,,,,,GaMn,,,Mn1Ga1,,,
,Rhombohedral,12,12 K,,,10.1016/j.physb.2007.10.172,TRUE,,Cubic to Rhombohedral,0.72 μB/cluster,,GaV4S8,,,S8.0V4.0Ga1,,,
,,292,292 K,,,10.1016/j.jallcom.2023.169551,TRUE,,,,,Gd,,,Gd1,,,
,Amorphous,122.6,122.6 K,,,10.1016/j.jnoncrysol.2019.119589,TRUE,,,,213 Am^2/kg,Gd71Ni29,,,Ni29.0Gd71.0,,,
,Amorphous,123.9,123.9 K,,,10.1016/j.jnoncrysol.2019.119589,TRUE,,,,214 Am^2/kg,Gd68Ni32,,,Ni32.0Gd68.0,,,
,Amorphous,123.4,123.4 K,,,10.1016/j.jnoncrysol.2019.119589,TRUE,,,,201 Am^2/kg,Gd65Ni35,,,Ni35.0Gd65.0,,,
,Amorphous,122.3,122.3 K,,,10.1016/j.jnoncrysol.2019.119589,TRUE,,,,199 Am^2/kg,Gd63Ni37,,,Ni37.0Gd63.0,,,
,Orthorhombic,,,-24.2 K,-24.2,10.1016/j.physb.2024.415724,TRUE,,,7.94 μB,,GdNiSi3,22.2,22.2 K,Si3.0Ni1Gd1,,Cmmm,
,Orthorhombic,,,-20.3 K,-20.3,10.1016/j.physb.2024.415724,TRUE,,,5.96 μB,,Gd0.75Y0.25NiSi3,16.6,16.6 K,Si3.0Ni1Y0.25Gd0.75,,Cmmm,
1053 Oe,Orthorhombic,,,-15.0 K,-15,10.1016/j.physb.2024.415724,TRUE,,,3.97 μB,,Gd0.50Y0.50NiSi3,9.7,9.7 K,Si3.0Ni1Y0.5Gd0.5,,Cmmm,
838 Oe,Orthorhombic,,,-12.4 K,-12.4,10.1016/j.physb.2024.415724,TRUE,,,2.78 μB,,Gd0.35Y0.65NiSi3,5.3,5.3 K,Si3.0Ni1Y0.65Gd0.35,,Cmmm,
,Orthorhombic,,,-5.3 K,-5.3,10.1016/j.physb.2024.415724,TRUE,,,1.59 μB,,Gd0.20Y0.80NiSi3,2.7,2.7 K,Si3.0Ni1Y0.8Gd0.2,,Cmmm,
,CrB-type,69,69 K,,,10.1016/j.jallcom.2024.174186,TRUE,"{'a': '6.98 Å', 'b': '4.24 Å', 'c': '7.68 Å'}",Orthorhombic,,,GdNi,,,Ni1Gd1,,Cmcm,
,CrB-type,53,53 K,,,10.1016/j.jallcom.2024.174186,TRUE,"{'a': '7.00 Å', 'b': '4.26 Å', 'c': '7.70 Å'}",Orthorhombic,,,Gd0.8Ce0.2Ni,,,Ni1Ce0.2Gd0.8,,Cmcm,
,CrB-type,44,44 K,,,10.1016/j.jallcom.2024.174186,TRUE,"{'a': '7.02 Å', 'b': '4.28 Å', 'c': '7.72 Å'}",Orthorhombic,,,Gd0.6Ce0.4Ni,,,Ni1Ce0.4Gd0.6,,Cmcm,
,CrB-type,31,31 K,,,10.1016/j.jallcom.2024.174186,TRUE,"{'a': '7.04 Å', 'b': '4.30 Å', 'c': '7.74 Å'}",Orthorhombic,,,Gd0.4Ce0.6Ni,,,Ni1Ce0.6Gd0.4,,Cmcm,
,Orthorhombic,,,-3 K,-3,10.1016/j.jallcom.2021.160747,TRUE,"{'a': '5.423', 'b': '5.417', 'c': '7.649'}",Pbnm,7.22 μB/f.u.,,Gd0.5Sr0.5Fe0.5Mn0.5O3,49,49 K,O3.0Mn0.5Fe0.5Sr0.5Gd0.5,,Pbnm,
,Orthorhombic,,,,,10.1016/j.jallcom.2021.160747,TRUE,"{'a': '5.4412', 'b': '5.4151', 'c': '7.7214'}",Pbnm,5.02 μB/f.u.,,Nd0.5Sr0.5Fe0.5Mn0.5O3,47,47 K,O3.0Mn0.5Fe0.5Sr0.5Nd0.5,,Pbnm,
,Orthorhombic,,,,,10.1016/j.jallcom.2021.160747,TRUE,"{'a': '5.4695', 'b': '5.4287', 'c': '7.7340'}",Pbnm,5.12 μB/f.u.,,Pr0.5Sr0.5Fe0.5Mn0.5O3,58,58 K,O3.0Mn0.5Fe0.5Sr0.5Pr0.5,,Pbnm,
,,293,293K,,,10.1016/j.jallcom.2006.09.149,TRUE,,,,,Gd,,,Gd1,,,
,,275,275K,,,10.1016/j.jallcom.2006.09.149,TRUE,,,,,Gd0.7Tb0.3,,,Gd0.7Tb0.3,,,
,,260,260K,,,10.1016/j.jallcom.2006.09.149,TRUE,,,,,Gd0.5Tb0.5,,,Gd0.5Tb0.5,,,
,hcp,235,235 K,,,10.1016/S0925-8388(00)00852-5,TRUE,"{'a': '3.613 Å', 'c': '5.710 Å'}",,,270.1 Am^2/kg,Gd0.5Dy0.5,,,Gd0.5Dy0.5,,,
,hcp,211,211 K,,,10.1016/S0925-8388(00)00852-5,TRUE,,,,235.2 Am^2/kg,Gd0.45Dy0.45Nd0.1,,,Nd0.1Gd0.45Dy0.45,,,
,hcp,188,188 K,,,10.1016/S0925-8388(00)00852-5,TRUE,,,,200.9 Am^2/kg,Gd0.4Dy0.4Nd0.2,,,Nd0.2Gd0.4Dy0.4,,,
150 Oe,hcp,165,165 K,,,10.1016/S0925-8388(00)00852-5,TRUE,,,,158.2 Am^2/kg,Gd0.35Dy0.35Nd0.3,,,Nd0.3Gd0.35Dy0.35,<3 Am^2/kg,,
,Amorphous,74,74 K,,,10.1016/j.physb.2004.08.026,TRUE,,,,198 emu/g at 4.2 K,Gd0.67Y0.33,,,Y0.33Gd0.67,,,
,Hexagonal,,,-12 K,-12,10.1016/j.physb.2004.01.046,TRUE,"{'a': '3.93 Å', 'c': '15.25 Å'}",Hexagonal,7.8 μB/Gd,,Gd1.2Fe4Si9.8,,,Si9.8Fe4.0Gd1.2,,,0.055 μB/T at 4.2 K
,Orthorhombic,,,,,10.1016/S0921-4526(99)02514-4,TRUE,"{'a': '0.55082 nm', 'b': '0.55084 nm', 'c': '1.18864 nm'}",Pseudotetragonal,0.048 μB,,Gd2CuO4,282,282 K,O4.0Cu1Gd2.0,,Acam,
,Orthorhombic,,,,,10.1016/S0921-4526(99)02514-4,TRUE,"{'a': '0.55133 nm', 'b': '0.55145 nm', 'c': '1.18934 nm'}",Pseudotetragonal,,,Gd1.5Eu0.5CuO4,272,272 K,O4.0Cu1Eu0.5Gd1.5,,,
,Tetragonal,,,,,10.1016/S0921-4526(99)02514-4,TRUE,"{'a': '0.39027 nm', 'c': '1.19008 nm'}",,,,Eu2CuO4,262,262 K,O4.0Cu1Eu2.0,,,
,,,,,,10.1016/S0921-4526(99)02514-4,TRUE,,,,,Tb2CuO4,295,295 K,O4.0Cu1Tb2.0,,,
,Dy117Co56Sn112 type,65,65 K,89 K,89,10.1016/j.jallcom.2017.08.009,TRUE,{'a': '30.186 Å'},Cubic,7.1 μB/Gd,,Gd117Co56.4Sn114.3,,,Co56.4Sn114.3Gd117.0,,Fm-3m,
,Amorphous,51,51 K,,,10.1016/j.jnoncrysol.2020.120354,TRUE,,,,,Gd25Co25Al25Ho24Y1,,,Al25.0Co25.0Y1.0Gd25.0Ho24.0,,,
,Amorphous,49,49 K,,,10.1016/j.jnoncrysol.2020.120354,TRUE,,,,,Gd25Co25Al25Ho20Y5,,,Al25.0Co25.0Y5.0Gd25.0Ho20.0,,,
,Amorphous,47,47 K,,,10.1016/j.jnoncrysol.2020.120354,TRUE,,,,,Gd25Co25Al25Ho15Y10,,,Al25.0Co25.0Y10.0Gd25.0Ho15.0,,,
,Amorphous,41,41 K,,,10.1016/j.jnoncrysol.2020.120354,TRUE,,,,,Gd25Co25Al25Ho10Y15,,,Al25.0Co25.0Y15.0Gd25.0Ho10.0,,,
,Amorphous,73,73 K,,,10.1016/j.jallcom.2019.03.210,TRUE,,,,,Gd25Tb25Co25Al25,,,Al25.0Co25.0Gd25.0Tb25.0,,,
,Amorphous,60,60 K,,,10.1016/j.jallcom.2019.03.210,TRUE,,,,,Gd25Dy25Co25Al25,,,Al25.0Co25.0Gd25.0Dy25.0,,,
,Amorphous,50,50 K,,,10.1016/j.jallcom.2019.03.210,TRUE,,,,,Gd25Ho25Co25Al25,,,Al25.0Co25.0Gd25.0Ho25.0,,,
,,29,29 K,,,10.1016/j.jallcom.2019.03.210,FALSE,,,,,Er20Dy20Co20Al20Tb20,,,Al20.0Co20.0Tb20.0Dy20.0Er20.0,,,
,,13,13 K,,,10.1016/j.jallcom.2019.03.210,FALSE,,,,,Er20Dy20Co20Al20Tm20,,,Al20.0Co20.0Dy20.0Er20.0Tm20.0,,,
,,45,45 K,,,10.1016/j.jallcom.2019.03.210,FALSE,,,,,Gd20Tb20Dy20Ni20Al20,,,Al20.0Ni20.0Gd20.0Tb20.0Dy20.0,,,
,,58,58 K,,,10.1016/j.jallcom.2019.03.210,FALSE,,,,,Gd20Tb20Dy20Co20Al20,,,Al20.0Co20.0Gd20.0Tb20.0Dy20.0,,,
,,24,24 K,,,10.1016/j.jallcom.2019.03.210,FALSE,,,,,Gd10Tb10Dy10Ho10Er10Y10Ni10Co10Ag10Al10,,,Al10.0Co10.0Ni10.0Y10.0Ag10.0Gd10.0Tb10.0Dy10.0Ho10.0Er10.0,,,
,C23,40,40 K,,,10.1016/S0925-8388(99)00135-8,TRUE,"{'a': '0.6725 nm', 'b': '0.5230 nm', 'c': '0.9656 nm'}",,1.38 μB/Nd atom,51.5 emu/g,Nd2Al,,,Al1Nd2.0,,,
,C23,45,40-50 K,,,10.1016/S0925-8388(99)00135-8,TRUE,"{'a': '0.6612 nm', 'b': '0.5127 nm', 'c': '0.9543 nm'}",,6.02 μB/Gd,203 emu/g,Gd2Al,,,Al1Gd2.0,,,
,SrNa2P4O12,,,7.37 K,7.37,10.1016/j.jssc.2018.11.022,TRUE,"{'a': '9.7298 Å', 'c': '4.7515 Å'}",Tetragonal,"Gd: 6.02 μB, Fe: 3.84 μB",8 μB per mole at 50 kOe,GdFeZnGe4O12,13.8,13.8 K,O12.0Fe1Zn1Ge4.0Gd1,,P4/nbm,
,SrNa2P4O12,,,-3.62 K,-3.62,10.1016/j.jssc.2018.11.022,TRUE,"{'a': '10.0766 Å', 'c': '5.1043 Å'}",Tetragonal,,,Gd2CaGe4O12,,,O12.0Ca1Ge4.0Gd2.0,,P4/nbm,
,,,,,,10.1016/j.jssc.2018.11.022,TRUE,,,,,ErFeCuGe4O12,20,20 K,O12.0Fe1Cu1Ge4.0Er1,,,
736 Oe,Monoclinic,8.14,8.14 K,12.9 K,12.9,10.1016/j.jallcom.2023.173339,TRUE,"{'a': '5.3334 Å', 'b': '5.5668 Å', 'c': '7.6393 Å'}",Monoclinic,12.28 μB/f.u.,,Gd2FeCrO6,,,O6.0Cr1Fe1Gd2.0,2.74 emu/g,P21/n,
24 Oe,Monoclinic,6.5,6.5 K,11.6 K,11.6,10.1016/j.jallcom.2023.173339,TRUE,"{'a': '5.3337 Å', 'b': '5.5665 Å', 'c': '7.6356 Å'}",Monoclinic,12.54 μB/f.u.,133.36 emu/g,Gd2Fe0.75Mg0.25CrO6,,,O6.0Mg0.25Cr1Fe0.75Gd2.0,0.075 emu/g,P21/n,
89 Oe,Monoclinic,5.7,5.7 K,10.2 K,10.2,10.1016/j.jallcom.2023.173339,TRUE,"{'a': '5.3382 Å', 'b': '5.5772 Å', 'c': '7.6434 Å'}",Monoclinic,12.34 μB/f.u.,140.46 emu/g,Gd2FeCr0.75Mg0.25O6,,,O6.0Mg0.25Cr0.75Fe1Gd2.0,0.29 emu/g,P21/n,
,Cubic,195,195 K,,,10.1016/j.jallcom.2022.164858,TRUE,,NaZn13-type,,,LaFe11.5Si1.5,,,Si1.5Fe11.5La1,,,
,Cubic,196,196 K,,,10.1016/j.jallcom.2022.164858,TRUE,,NaZn13-type,,,La0.95Gd0.05Fe11.5Si1.5,,,Si1.5Fe11.5La0.95Gd0.05,,,
,Cubic,196,196 K,,,10.1016/j.jallcom.2022.164858,TRUE,,NaZn13-type,,,La0.9Gd0.1Fe11.5Si1.5,,,Si1.5Fe11.5La0.9Gd0.1,,,
,Cubic,198,198 K,,,10.1016/j.jallcom.2022.164858,TRUE,,NaZn13-type,,,La0.85Gd0.15Fe11.5Si1.5,,,Si1.5Fe11.5La0.85Gd0.15,,,
,Cubic,200,200 K,,,10.1016/j.jallcom.2022.164858,TRUE,,NaZn13-type,,,La0.8Gd0.2Fe11.5Si1.5,,,Si1.5Fe11.5La0.8Gd0.2,,,
,Cubic,204,204 K,,,10.1016/j.jallcom.2022.164858,TRUE,,NaZn13-type,,,La0.75Gd0.25Fe11.5Si1.5,,,Si1.5Fe11.5La0.75Gd0.25,,,
,Rhombohedral,528,528 K,,,10.1016/j.jallcom.2022.164858,TRUE,"{'a': '8.513 Å', 'c': '12.412 Å'}",Th2Zn17-type,,,Gd2Fe16Si,,,Si1Fe16.0Gd2.0,,R3̅m,
,Monoclinic,,,-5.6 K,-5.6,10.1016/j.actamat.2022.117669,TRUE,"{'a': '5.3636 Å', 'b': '5.5997 Å', 'c': '7.6819 Å'}",Double Perovskite,7 μB,13.73 mB per formula unit,Gd2MgTiO6,3.3,3.3 K,O6.0Mg1Ti1Gd2.0,,P 21/n (No.14),
,CeMn4Al8,167,167,,,10.1016/j.jallcom.2003.08.038,TRUE,"{'a': '0.8743', 'c': '0.5049'}",,,,YFe4Al8,,,Al8.0Fe4.0Y1,,,
,CeMn4Al8,160,160,,,10.1016/j.jallcom.2003.08.038,TRUE,"{'a': '0.8762', 'c': '0.5046'}",,,,GdFe4Al8,,,Al8.0Fe4.0Gd1,,,
,CeMn4Al8,153,153,,,10.1016/j.jallcom.2003.08.038,TRUE,"{'a': '0.8752', 'c': '0.5042'}",,,,TbFe4Al8,,,Al8.0Fe4.0Tb1,,,
,Monoclinic,,,-4.43 K,-4.43,10.1016/j.jssc.2022.123500,TRUE,,,7.59 μB,,Gd2MoO6,,,O6.0Mo1Gd2.0,,C 2/c,
,La2Ni5C3-type,,,,,10.1016/j.jallcom.2023.172411,TRUE,"{'a': '8.26131 Å', 'c': '3.89090 Å'}",Tetragonal,,,Sm2Ni5C3,6.6,6.6 K,C3.0Ni5.0Sm2.0,,P4/mbm,
,La2Ni5C3-type,,,,,10.1016/j.jallcom.2023.172411,TRUE,"{'a': '8.24683 Å', 'c': '3.85398 Å'}",Tetragonal,,,Gd2Ni5C3,22.2,22.2 K,C3.0Ni5.0Gd2.0,,P4/mbm,
,La2Ni5C3-type,,,,,10.1016/j.jallcom.2023.172411,TRUE,"{'a': '8.28313 Å', 'c': '3.93027 Å'}",Tetragonal,,,Nd2Ni5C3,3.4,3.4 K,C3.0Ni5.0Nd2.0,,P4/mbm,
,,,,19 K,19,10.1016/S0921-4526(98)01129-6,TRUE,,,,,Gd2PdSi3,20,20 K,Si3.0Pd1Gd2.0,,,
,Orthorhombic,,,-32.0 K,-32,10.1016/j.jssc.2023.124487,TRUE,"{'a': '13.0538 Å', 'b': '7.6455 Å', 'c': '9.5117 Å'}",Distorted honeycomb,7.984 μB,4.2 μB at 70 kOe under 2 K,Gd2Rh3Al9,8.85,"13.6 K, 4.1 K",Al9.0Rh3.0Gd2.0,,Cmcm,
,Cubic pyrochlore,,,-11.77 K,-11.77,10.1016/j.physb.2011.12.037,TRUE,,Face-centered cubic,11.74 μB,,Gd2Ru2O7,35,35 K,O7.0Ru2.0Gd2.0,,Fd-3m,
,Cubic pyrochlore,,,-11.06 K,-11.06,10.1016/j.physb.2011.12.037,TRUE,,Face-centered cubic,11.50 μB,,Gd1.9Y0.1Ru2O7,,,O7.0Y0.1Ru2.0Gd1.9,,Fd-3m,
,Cubic pyrochlore,,,-11.1 K,-11.1,10.1016/j.physb.2011.12.037,TRUE,,Face-centered cubic,11.17 μB,,Gd1.8Y0.2Ru2O7,,,O7.0Y0.2Ru2.0Gd1.8,,Fd-3m,
,Cubic pyrochlore,,,-8.46 K,-8.46,10.1016/j.physb.2011.12.037,TRUE,,Face-centered cubic,8.52 μB,,Gd1Y1Ru2O7,,,O7.0Y1.0Ru2.0Gd1.0,,Fd-3m,
,Cubic pyrochlore,,,-11.77 K,-11.77,10.1016/j.physb.2011.12.037,TRUE,,Face-centered cubic,11.74 μB,,Gd2Ru2O7,35,35 K,O7.0Ru2.0Gd2.0,,Fd-3m,
,Cubic pyrochlore,,,-10.46 K,-10.46,10.1016/j.physb.2011.12.037,TRUE,,Face-centered cubic,12.01 μB,,Gd1.9Ho0.1Ru2O7,,,O7.0Ru2.0Gd1.9Ho0.1,,Fd-3m,
,Cubic pyrochlore,,,-10.76 K,-10.76,10.1016/j.physb.2011.12.037,TRUE,,Face-centered cubic,12.35 μB,,Gd1.8Ho0.2Ru2O7,,,O7.0Ru2.0Gd1.8Ho0.2,,Fd-3m,
,Cubic pyrochlore,,,-3.53 K,-3.53,10.1016/j.physb.2011.12.037,TRUE,,Face-centered cubic,13.36 μB,,Gd1Ho1Ru2O7,,,O7.0Ru2.0Gd1.0Ho1.0,,Fd-3m,
,Cubic pyrochlore,,,1.12 K,1.12,10.1016/j.physb.2011.12.037,TRUE,,Face-centered cubic,14.63 μB,,Ho2Ru2O7,,,O7.0Ru2.0Ho2.0,,Fd-3m,
,Cubic pyrochlore,,,,,10.1016/j.physb.2008.11.195,TRUE,,Pyrochlore lattice,,,Gd2Sn2O7,1,1.0 K,O7.0Sn2.0Gd2.0,,Fd-3m,
,Cubic,,,,,10.1016/j.physb.2009.07.028,TRUE,,AuCu3-type,0.65 μB per Ce3+ ion,,CeIn3,10,10 K,In3.0Ce1,,,
572 Oe,Hexagonal,,,,,10.1016/j.jallcom.2023.172845,TRUE,"{'a': '4.995 Å', 'c': '13.581 Å'}",Hexagonal close packed,,1.32 emu/g,Fe2O3,955,955 K,O3.0Fe2.0,0.13 emu/g,,
,Amorphous,93,93 K,,,10.1016/j.jallcom.2010.01.125,TRUE,,,,,Gd53Al24Co20Zr3,,,Al24.0Co20.0Zr3.0Gd53.0,,,
,Amorphous,52,52 K,,,10.1016/j.jallcom.2010.01.125,TRUE,,,,,Gd33Er22Al25Co20,,,Al25.0Co20.0Gd33.0Er22.0,,,
,Amorphous,100,100 K,,,10.1016/j.jallcom.2010.01.125,TRUE,,,,,Gd51Al24Co20Nb1Cr4,,,Al24.0Cr4.0Co20.0Nb1.0Gd51.0,,,
,Amorphous + Crystalline,82,74-90 K,,,10.1016/j.jallcom.2010.01.125,TRUE,,,,,Gd51Al24Co20Nb1B4,,,B4.0Al24.0Co20.0Nb1.0Gd51.0,,,
,Amorphous,84,84 K,,,10.1016/j.jallcom.2010.01.125,TRUE,,,,,Gd48Al25Co20Zr3Er4,,,Al25.0Co20.0Zr3.0Gd48.0Er4.0,,,
,Amorphous,91,91 K,,,10.1016/j.jallcom.2010.01.125,TRUE,,,,,Gd51Al24Co20Zr4Nb1,,,Al24.0Co20.0Zr4.0Nb1.0Gd51.0,,,
,Amorphous,81,81 K,,,10.1016/j.jallcom.2010.01.125,TRUE,,,,,Gd51Al24Co20Ce5,,,Al24.0Co20.0Ce5.0Gd51.0,,,
,Amorphous,37,37 K,,,10.1016/j.jallcom.2010.01.125,TRUE,,,,,Gd30Al25Co20Y20Zr5,,,Al25.0Co20.0Y20.0Zr5.0Gd30.0,,,
,Amorphous,5.5,5.5 K,,,10.1016/j.jallcom.2010.01.125,TRUE,,,,,Ho30Y26Al24Co20,,,Al24.0Co20.0Y26.0Ho30.0,,,
,Amorphous,26,26 K,,,10.1016/j.jallcom.2010.01.125,TRUE,,,,,Dy50Gd7Al23Co20,,,Al23.0Co20.0Gd7.0Dy50.0,,,
,Amorphous,8,8 K,,,10.1016/j.jallcom.2010.01.125,TRUE,,,,,Er50Al24Co20Y6,,,Al24.0Co20.0Y6.0Er50.0,,,
,Amorphous + Crystalline,30,30 K,,,10.1016/j.jallcom.2010.01.125,TRUE,,,,,Tb36Y20Al24Co20,,,Al24.0Co20.0Y20.0Tb36.0,,,
,Crystalline,293,293 K,,,10.1016/j.jallcom.2010.01.125,TRUE,,,,,Gd,,,Gd1,,,
,Crystalline,276,276 K,,,10.1016/j.jallcom.2010.01.125,TRUE,,,,,Gd5Si2Ge1.9Fe0.1,,,Si2.0Fe0.1Ge1.9Gd5.0,,,
,Crystalline,230,230 K,,,10.1016/j.jallcom.2010.01.125,TRUE,,,,,La0.8Ca0.2MnO3,,,O3.0Ca0.2Mn1La0.8,,,
,Crystalline,308,308 K,,,10.1016/j.jallcom.2010.01.125,TRUE,,,,,Ni2Mn0.75Cu0.25Ga,,,Mn0.75Ni2.0Cu0.25Ga1,,,
,Crystalline,306,306 K,,,10.1016/j.jallcom.2010.01.125,TRUE,,,,,MnFeP0.45As0.55,,,P0.45Mn1Fe1As0.55,,,
,Amorphous,226,226 K,,,10.1016/j.jallcom.2010.01.125,TRUE,,,,,Fe60Cr14Cu1Nb3Si13B9,,,B9.0Si13.0Cr14.0Fe60.0Cu1.0Nb3.0,,,
,Amorphous,91,91 K,97 K,97,10.1016/j.jallcom.2019.06.085,TRUE,,,6.7 μB,,Gd36Tb20Co20Al24,,,Al24.0Co20.0Gd36.0Tb20.0,,,
,,23,23 K,,,10.1016/j.jallcom.2019.06.085,FALSE,,,,,Dy36Ho20Co20Al24,,,Al24.0Co20.0Dy36.0Ho20.0,,,
,,53,53 K,,,10.1016/j.jallcom.2019.06.085,FALSE,,,,,Gd36Y20Co20Al24,,,Al24.0Co20.0Y20.0Gd36.0,,,
,,30,30 K,,,10.1016/j.jallcom.2019.06.085,FALSE,,,,,Tb36Ho20Co20Al24,,,Al24.0Co20.0Tb36.0Ho20.0,,,
,,27,27 K,,,10.1016/j.jallcom.2019.06.085,FALSE,,,,,Tb36Er20Co20Al24,,,Al24.0Co20.0Tb36.0Er20.0,,,
,,62,62 K,,,10.1016/j.jallcom.2019.06.085,FALSE,,,,,Tb36Gd20Co20Al24,,,Al24.0Co20.0Gd20.0Tb36.0,,,
,,42,42 K,,,10.1016/j.jallcom.2019.06.085,FALSE,,,,,Tb36Y20Co20Al24,,,Al24.0Co20.0Y20.0Tb36.0,,,
,,58,58 K,,,10.1016/j.jallcom.2019.06.085,FALSE,,,,,Tb36Sm20Co20Al24,,,Al24.0Co20.0Sm20.0Tb36.0,,,
,,38,38 K,,,10.1016/j.jallcom.2019.06.085,FALSE,,,,,Tb36Pr20Co20Al24,,,Al24.0Co20.0Pr20.0Tb36.0,,,
,,275,275 K,,,10.1016/j.physb.2022.414415,TRUE,,,,,Gd3Al2,,,Al2.0Gd3.0,,,
,,274.5,274.5 K,,,10.1016/j.physb.2022.414415,TRUE,,,,,Gd3Ni0.1Al1.9,,,Al1.9Ni0.1Gd3.0,,,
,,271,271 K,,,10.1016/j.physb.2022.414415,TRUE,,,,,Gd3Ni0.2Al1.8,,,Al1.8Ni0.2Gd3.0,,,
,,269.5,269.5 K,,,10.1016/j.physb.2022.414415,TRUE,,,,,Gd3Ni0.3Al1.7,,,Al1.7Ni0.3Gd3.0,,,
7.2 kOe,Fe3C-type,172,172 K,190 K,190,10.1016/j.jallcom.2015.06.149,TRUE,"{'a': '7.022 Å', 'b': '9.497 Å', 'c': '6.299 Å'}",Orthorhombic,"1.6 μB (Co atoms), 21.7 μB/f.u. (crystalline), 19.4 μB/f.u. (amorphous)",,Gd3Co,130,130 K,Co1Gd3.0,,Pnma,
,Orthorhombic,7.5,7.5 K,,,10.1016/S0921-4526(01)01269-8,TRUE,,,"3.6 μB/Yb (4e site), 1.45 μB (2d site)",1.7–1.8 μB/Yb ion,Yb3Cu4Ge4,,,Cu4.0Ge4.0Yb3.0,,,
,Orthorhombic,8.6,8.6 K,,,10.1016/S0921-4526(01)01269-8,TRUE,,,,,Gd3Cu4Ge4,,,Cu4.0Ge4.0Gd3.0,,,
,Orthorhombic,,,,,10.1016/S0921-4526(01)01269-8,TRUE,,,,,Ce3Cu4Sn4,10.4,10.4 K,Cu4.0Sn4.0Ce3.0,,,
,Orthorhombic,,,,,10.1016/S0921-4526(01)01269-8,TRUE,,,,,Gd3Cu4Sn4,13,13 K,Cu4.0Sn4.0Gd3.0,,,
,Ce3Ni6Si2-type,104,104 K,110 K,110,10.1016/j.jssc.2022.123502,TRUE,{'a': '0.89489 nm'},Cubic,6.73 μB (2 K),20.2 μB/fu (90 kOe),Gd3Ni6Ga2,,,Ni6.0Ga2.0Gd3.0,,Im-3m,
,Ce3Ni6Si2-type,40,40 K,-15.5 K,-15.5,10.1016/j.jssc.2022.123502,TRUE,{'a': '0.8838 nm'},Cubic,8.2 μB,,Gd3Ni6Si2,,,Si2.0Ni6.0Gd3.0,,Im-3m,
,Ce3Ni6Si2-type,104.5,104.5 K,118.1 K,118.1,10.1016/j.jssc.2022.123502,TRUE,{'a': '0.9015 nm'},Cubic,7.7 μB,,Gd3Ni6Al2,,,Al2.0Ni6.0Gd3.0,,Im-3m,
,New structure type related to BaAl4,8,8 K,-17.8 K,-17.8,10.1016/j.jallcom.2014.02.184,TRUE,"{'a': '1.06639', 'b': '0.42256', 'c': '1.26993'}",Pseudo-orthorhombic,8.1 μB,,Gd3Ni6Sb5,,,Ni6.0Sb5.0Gd3.0,,P 21/m,
,New structure type related to BaAl4,,,-11.9 K,-11.9,10.1016/j.jallcom.2014.02.184,TRUE,"{'a': '1.0634', 'b': '0.4216', 'c': '1.2684'}",Pseudo-orthorhombic,9.7 μB,,Tb3Ni6Sb5,,,Ni6.0Sb5.0Tb3.0,,P 21/m,
Negligible,Fe2P-type,346,346 K,,,10.1016/j.jallcom.2020.155937,TRUE,"{'a': '0.83573 nm', 'c': '0.42344 nm'}",Hexagonal,,,Gd6FeBi2,,,Fe1Gd6.0Bi2.0,,"P 6̄ 2 m (No. 189, hP 9)",
1-2 kOe,Fe2P-type,302,302 K,,,10.1016/j.jallcom.2020.155937,TRUE,"{'a': '0.83233 nm', 'c': '0.42198 nm'}",Hexagonal,,,Gd3Tb3FeBi2,,,Fe1Gd3.0Tb3.0Bi2.0,,"P 6̄ 2 m (No. 189, hP 9)",
1-2 kOe,Fe2P-type,250,250 K,,,10.1016/j.jallcom.2020.155937,TRUE,"{'a': '0.82913 nm', 'c': '0.42050 nm'}",Hexagonal,,,Tb6FeBi2,,,Fe1Tb6.0Bi2.0,,"P 6̄ 2 m (No. 189, hP 9)",
1-2 kOe,Fe2P-type,376,376 K,,,10.1016/j.jallcom.2020.155937,TRUE,"{'a': '0.82838 nm', 'c': '0.42473 nm'}",Hexagonal,,,Tb6Fe0.5Mn0.5Bi2,,,Mn0.5Fe0.5Tb6.0Bi2.0,,"P 6̄ 2 m (No. 189, hP 9)",
,Hexagonal,197,197 K,240 K,240,10.1016/j.jallcom.2009.11.105,TRUE,"{'a': '9.9411', 'c': '6.2954'}",Th7Fe3-type,"7.79 μB (a-axis), 7.69 μB (c-axis)",,Gd3Y4Pd3,,,Y4.0Pd3.0Gd3.0,,,
,Hexagonal,240,240 K,,,10.1016/j.jallcom.2009.11.105,TRUE,"{'a': '9.956', 'c': '6.2918'}",Th7Fe3-type,7.78 μB,,Gd4Y3Pd3,,,Y3.0Pd3.0Gd4.0,,,
,Hexagonal,263,263 K,,,10.1016/j.jallcom.2009.11.105,TRUE,"{'a': '9.9687', 'c': '6.280'}",Th7Fe3-type,7.80 μB,,Gd5Y2Pd3,,,Y2.0Pd3.0Gd5.0,,,
,Hexagonal,299,299 K,,,10.1016/j.jallcom.2009.11.105,TRUE,"{'a': '9.9827', 'c': '6.2864'}",Th7Fe3-type,7.54 μB,,Gd6YPd3,,,Y1Pd3.0Gd6.0,,,
,Hexagonal,334,334 K,,,10.1016/j.jallcom.2009.11.105,TRUE,"{'a': '9.981', 'c': '6.279'}",Th7Fe3-type,7.25 μB,,Gd7Pd3,,,Pd3.0Gd7.0,,,
,Monoclinic,213,213 K,,,10.1016/j.jallcom.2019.151751,TRUE,"{'a': '7.604 Å', 'b': '14.836 Å', 'c': '7.802 Å'}",Monoclinic,,,Gd5Si1.5Ge2.5,,,Si1.5Ge2.5Gd5.0,,,
,Monoclinic,218,218 K,,,10.1016/j.jallcom.2019.151751,TRUE,"{'a': '7.572 Å', 'b': '14.794 Å', 'c': '7.800 Å'}",Monoclinic,,,Gd4.9Zr0.1Si1.5Ge2.5,,,Si1.5Ge2.5Zr0.1Gd4.9,,,
,Amorphous,297,297 K,,,10.1016/j.jallcom.2019.152003,TRUE,,,,,Gd48Co50Fe2,,,Fe2.0Co50.0Gd48.0,,,
,Amorphous,267,267 K,,,10.1016/j.jallcom.2019.152003,TRUE,,,,,Gd50Co50,,,Co50.0Gd50.0,,,
,Amorphous,282,282 K,,,10.1016/j.jallcom.2019.152003,TRUE,,,,,Gd48Co52,,,Co52.0Gd48.0,,,
,Amorphous,289.5,289.5 K,,,10.1016/j.jallcom.2019.152003,TRUE,,,,,Gd50Co45Fe5,,,Fe5.0Co45.0Gd50.0,,,
,Amorphous,280,280 K,,,10.1016/j.jallcom.2019.152003,TRUE,,,,,Gd48Co50Ni2,,,Co50.0Ni2.0Gd48.0,,,
,Amorphous,242,"264 K, 220 K",,,10.1016/j.jnoncrysol.2018.04.037,TRUE,,,,,Gd48Co50Nb2,,,Co50.0Nb2.0Gd48.0,,,
Nearly zero at 10 K,Amorphous,282,282 K,,,10.1016/j.jallcom.2015.10.293,TRUE,,,,157 Am^2/kg at 10 K,Gd48Co52,,,Co52.0Gd48.0,,,
0.93 T,Monoclinic,81,81 K,83 K,83,10.1016/j.jssc.2009.01.027,TRUE,"{'a': '754.0 pm', 'b': '374.1 pm', 'c': '822.5 pm'}",,6.3 μB per Gd-atom,,Gd4Co2Mg3,75,75 K,Mg3.0Co2.0Gd4.0,,P2/m,
,,,,,,10.1016/j.jssc.2009.01.027,TRUE,,,,,Gd2Ni2Mg,49,49 K,Mg1Ni2.0Gd2.0,,,
,,95.7,95.7 K,,,10.1016/j.jssc.2009.01.027,FALSE,,,,,GdPdMg,,,Mg1Pd1Gd1,,,
,,39.3,39.3 K,,,10.1016/j.jssc.2009.01.027,FALSE,,,,,GdAgMg,,,Mg1Ag1Gd1,,,
,,97.6,97.6 K,,,10.1016/j.jssc.2009.01.027,FALSE,,,,,GdPtMg,,,Mg1Gd1Pt1,,,
,,,,,,10.1016/j.jssc.2009.01.027,TRUE,,,,,GdAuMg,81.1,81.1 K,Mg1Gd1Au1,,,
,Th2Ni17-type,1075,1075 K,,,10.1016/j.jallcom.2005.12.035,TRUE,"{'a': '8.350(1) Å', 'c': '8.224(1) Å'}",Hexagonal,,77.3 Am2/kg at room temperature,Gd4Co39Ti2,,,Ti2.0Co39.0Gd4.0,,P 63/mmc,
,TbCu7-type,1075,1075 K,,,10.1016/j.jallcom.2005.12.035,TRUE,"{'a': '4.882(3) Å', 'c': '4.102(7) Å'}",Disordered,,77.3 Am2/kg at room temperature,Gd4Co39Ti2,,,Ti2.0Co39.0Gd4.0,,,
,Orthorhombic,276,276 K,,,10.1016/j.jallcom.2020.154117,TRUE,,,,,Gd4Nd1Si2Ge2,,,Si2.0Ge2.0Nd1.0Gd4.0,,,
,Gd4RhIn type,,,97 K,97,10.1016/j.jssc.2008.10.026,TRUE,{'a': '1376.1 pm'},Face-centered cubic,8.24 μB/Gd,,Gd4NiMg,92,92 K,Mg1Ni1Gd4.0,,F4̄3m,
35 Oe,Amorphous,86,86 K,,,10.1016/j.jallcom.2018.06.067,TRUE,,,,194 emu/g,Gd50Al30Co20,,,Al30.0Co20.0Gd50.0,,,
35 Oe,Amorphous,110,110 K,,,10.1016/j.jallcom.2018.06.067,TRUE,,,,196 emu/g,Gd55Al20Co25,,,Al20.0Co25.0Gd55.0,,,
,Bulk Metallic Glass,103,103 K,,,10.1016/j.jallcom.2018.06.067,TRUE,,,,,Gd55Co20Al25,,,Al25.0Co20.0Gd55.0,,,
,Bulk Metallic Glass,105,105 K,,,10.1016/j.jallcom.2018.06.067,FALSE,,,,,Gd55Co20Al23Si2,,,Al23.0Si2.0Co20.0Gd55.0,,,
,,47.5,37.5–57.5 K,,,10.1016/j.jallcom.2018.06.067,FALSE,,,,,Gd33Co25Al54,,,Al54.0Co25.0Gd33.0,,,
,,62.5,47.5–77.5 K,,,10.1016/j.jallcom.2018.06.067,FALSE,,,,,Gd53Co19Al28,,,Al28.0Co19.0Gd53.0,,,
,,62.5,47.5–77.5 K,,,10.1016/j.jallcom.2018.06.067,TRUE,,,,,Gd52.5Co16.5Al31,,,Al31.0Co16.5Gd52.5,,,
,,289,289 K,,,10.1016/j.jallcom.2018.06.067,TRUE,,,,,Gd50Co45Fe5,,,Fe5.0Co45.0Gd50.0,,,
,,70,70 K,,,10.1016/j.jallcom.2018.06.067,FALSE,,,,,Gd56Ni15Al27Zr2,,,Al27.0Ni15.0Zr2.0Gd56.0,,,
,Amorphous,277,277 K,,,10.1016/j.jallcom.2017.06.254,TRUE,,,,,Gd50Co50,,,Co50.0Gd50.0,,,
,Amorphous,278,278 K,,,10.1016/j.jallcom.2017.06.254,TRUE,,,,,Gd50Co48Fe2,,,Fe2.0Co48.0Gd50.0,,,
,Amorphous,258,258 K,,,10.1016/j.jallcom.2017.06.254,TRUE,,,,,Gd50Co48Mn2,,,Mn2.0Co48.0Gd50.0,,,
,Amorphous,245,245 K,,,10.1016/j.jallcom.2017.06.254,TRUE,,,,,Gd50Co45Mn5,,,Mn5.0Co45.0Gd50.0,,,
,Amorphous,123,123 K,138 K,138,10.1016/j.jnoncrysol.2020.120147,TRUE,,,6.49 μB,205.1 A m^2/kg,Gd75Ni25,,,Ni25.0Gd75.0,,,
,Amorphous,99,99 K,107 K,107,10.1016/j.jnoncrysol.2020.120147,TRUE,,,6.52 μB,185.4 A m^2/kg,Gd60Ni40,,,Ni40.0Gd60.0,,,
,Amorphous,73,73 K,72 K,72,10.1016/j.jnoncrysol.2020.120147,TRUE,,,6.54 μB,169.1 A m^2/kg,Gd50Ni50,,,Ni50.0Gd50.0,,,
,Crystalline,147,147 K,166 K,166,10.1016/j.jnoncrysol.2020.120147,FALSE,,,7.0 μB,,Gd3Ni2,,,Ni2.0Gd3.0,,,
,Crystalline,69,69 K,,,10.1016/j.jnoncrysol.2020.120147,TRUE,,,7.4 μB,,GdNi,,,Ni1Gd1,,,
,Amorphous,94,94 K,,,10.1016/j.actamat.2012.11.006,TRUE,,,2.58 μB/fu,,Gd53Al24Co20Zr3,,,Al24.0Co20.0Zr3.0Gd53.0,,,
0.003 T,Amorphous,114,114 K,,,10.1016/j.jnoncrysol.2021.121222,TRUE,,,6.76 μB,,Gd55Co17.5Al24.5Mn3,,,Al24.5Mn3.0Co17.5Gd55.0,,,
0.003 T,Amorphous,118,118 K,,,10.1016/j.jnoncrysol.2021.121222,TRUE,,,7.55 μB,,Gd55Co17.5Al24.5Fe3,,,Al24.5Fe3.0Co17.5Gd55.0,,,
0.003 T,Amorphous,100,100 K,,,10.1016/j.jnoncrysol.2021.121222,TRUE,,,6.14 μB,,Gd55Co17.5Al24.5Cu3,,,Al24.5Co17.5Cu3.0Gd55.0,,,
,Amorphous,95,95 K,,,10.1016/j.jnoncrysol.2021.121222,FALSE,,,,,Gd55Co17.5Al27.5,,,Al27.5Co17.5Gd55.0,,,
,Amorphous,93,93 K,,,10.1016/j.jnoncrysol.2021.121222,TRUE,,,,,Gd53Al24Co20Zr3,,,Al24.0Co20.0Zr3.0Gd53.0,,,
,Amorphous,66,66 K,,,10.1016/j.jnoncrysol.2021.121222,FALSE,,,,,Gd0.667Sc0.333)60A120Co20,,,Sc0.333Co20.0Gd0.667,,,
,Amorphous,91,91 K,,,10.1016/j.jnoncrysol.2021.121222,TRUE,,,,,Gd51Al24Co20Zr4Nb1,,,Al24.0Co20.0Zr4.0Nb1.0Gd51.0,,,
,Amorphous,117,117 K,,,10.1016/j.jnoncrysol.2021.121222,FALSE,,,,,Gd55Co17Al24Si1Fe3,,,Al24.0Si1.0Fe3.0Co17.0Gd55.0,,,
,Amorphous,84,84 K,,,10.1016/j.jnoncrysol.2021.121222,TRUE,,,,,Gd55Ni25Al18Zn2,,,Al18.0Ni25.0Zn2.0Gd55.0,,,
,Amorphous,81,81 K,,,10.1016/j.jnoncrysol.2021.121222,TRUE,,,,,Gd51Al24Co20Ce5,,,Al24.0Co20.0Ce5.0Gd51.0,,,
,Crystalline,294,294 K,,,10.1016/j.jnoncrysol.2021.121222,TRUE,,,,,Gd,,,Gd1,,,
,Crystalline,276,276 K,,,10.1016/j.jnoncrysol.2021.121222,TRUE,,,,,Gd5Si2Ge2,,,Si2.0Ge2.0Gd5.0,,,
< 5 kA/m,Amorphous,112.5,112.5 K,,,10.1016/j.jallcom.2015.09.205,TRUE,,,0.7 μB,203 Am^2/kg,Gd55Co25Al20,,,Al20.0Co25.0Gd55.0,,,
,Amorphous,158,158 K,169.84 K,169.84,10.1016/j.jallcom.2022.164328,TRUE,,,5.89 μB,,Gd55Co30Ni10Al5,,,Al5.0Co30.0Ni10.0Gd55.0,,,
,Amorphous,140,140 K,151.37 K,151.37,10.1016/j.jallcom.2022.164328,TRUE,,,6.31 μB,,Gd55Co30Ni5Al10,,,Al10.0Co30.0Ni5.0Gd55.0,,,
,Amorphous,127,127 K,140.03 K,140.03,10.1016/j.jallcom.2022.164328,TRUE,,,6.55 μB,,Gd55Co30Al15,,,Al15.0Co30.0Gd55.0,,,
,,202.15,202.15 K,,,10.1016/j.jallcom.2022.164328,TRUE,,,,,Gd60Fe20Al20,,,Al20.0Fe20.0Gd60.0,,,
,,105,105 K,,,10.1016/j.jallcom.2022.164328,TRUE,,,,,Gd60Co15Al25,,,Al25.0Co15.0Gd60.0,,,
,Amorphous with nanocrystalline phases,202,192-212 K,,,10.1016/j.jallcom.2018.05.152,TRUE,,,,172-182 emu/g,Gd55Ni10Co35,,,Co35.0Ni10.0Gd55.0,,,
,Amorphous,90,90 K,,,10.1016/j.jallcom.2011.03.120,TRUE,,,6.56 μB,196 A m^2/kg,Gd55Ni22Mn3Al20,,,Al20.0Mn3.0Ni22.0Gd55.0,,,
,Amorphous,80,80 K,,,10.1016/j.jallcom.2011.03.120,TRUE,,,6.46 μB,187 A m^2/kg,Gd55Ni25Al20,,,Al20.0Ni25.0Gd55.0,,,
,Amorphous,102.5,102.5 K,122 K,122,10.1016/j.jallcom.2010.03.012,TRUE,,,,,Gd56Al24Co20,,,Al24.0Co20.0Gd56.0,,,
,Amorphous,81.5,81.5 K,,,10.1016/j.jallcom.2010.03.012,TRUE,,,,,Gd42Dy14Al24Co20,,,Al24.0Co20.0Gd42.0Dy14.0,,,
,Amorphous,76,76 K,,,10.1016/j.jallcom.2010.03.012,TRUE,,,,,Gd39Dy17Al24Co20,,,Al24.0Co20.0Gd39.0Dy17.0,,,
,Tetragonal,168,168 K,,,10.1016/j.jssc.2010.11.023,TRUE,"{'a': '7.5799 Å', 'c': '13.5091 Å'}",Cr5B3-type,,,Gd5CoSi2,,,Si2.0Co1Gd5.0,,I4/mcm,
,Hexagonal,294,294 K,,,10.1016/j.jssc.2010.11.023,TRUE,,,,,Gd6Co1.67Si3,,,Si3.0Co1.67Gd6.0,,,
,,163,163 K,,,10.1016/j.jssc.2010.11.023,TRUE,,,,,Gd12Co7,,,Co7.0Gd12.0,,,
,,,,,,10.1016/j.jssc.2010.11.023,TRUE,,,,,Gd3Co,128,128 K,Co1Gd3.0,,,
,,220,220 K,,,10.1016/j.jssc.2010.11.023,TRUE,,,,,Gd4Co3,,,Co3.0Gd4.0,,,
,,219,219 K,,,10.1016/j.jssc.2010.11.023,TRUE,,,,,Gd6Co4.85,,,Co4.85Gd6.0,,,
105 Oe,Mn5Si3-type hexagonal,,,143 K,143,10.1016/j.jallcom.2019.07.186,TRUE,"{'a': '8.73 Å', 'b': '8.73 Å', 'c': '6.40 Å'}",Hexagonal,4.230 μB/Gd,,Gd5Ge2Sb,136,136 K,Ge2.0Sb1Gd5.0,0.28 μB/f.u.,P63/mcm,
,,,,,,10.1016/j.jallcom.2019.07.186,TRUE,,,,,Gd5Ge3,87,87 K,Ge3.0Gd5.0,,,
,,265,265 K,,,10.1016/j.jallcom.2019.07.186,TRUE,,,,,Gd5Sb3,95.9,95.9 K,Sb3.0Gd5.0,,,
48 kOe,Hexagonal,,,42 K,42,10.1016/S0925-8388(01)01802-3,TRUE,,Mn5Si3 type,4.1 μB/Gd atom,,Gd5Si3,55,55 K,Si3.0Gd5.0,,,
68 kOe,Hexagonal,,,65 K,65,10.1016/S0925-8388(01)01802-3,TRUE,,Mn5Si3 type,3.07 μB/Gd atom,,Gd5Ge3,74,74 K,Ge3.0Gd5.0,,,
,Hexagonal,,,18 K,18,10.1016/S0925-8388(01)01802-3,TRUE,,Mn5Si3 type,2.44 μB/Gd atom,,Gd5Sn3,68,68 K,Sn3.0Gd5.0,,,
,Orthorhombic,177,177 K,181 K,181,10.1016/j.jallcom.2021.162245,TRUE,,O(II),8.23 μB,,Gd5Si1.2Ge2.8,,,Si1.2Ge2.8Gd5.0,,Pnma,
,Orthorhombic,176,176 K,142 K,142,10.1016/j.jallcom.2021.162245,TRUE,,O(II),7.77 μB,6,Gd5Si1.175Ge2.775In0.05,,,Si1.175Ge2.775In0.05Gd5.0,,Pnma,
,Orthorhombic,164,164 K,129 K,129,10.1016/j.jallcom.2021.162245,TRUE,,O(II),7.38 μB,7.18,Gd5Si1.15Ge2.75In0.10,,,Si1.15Ge2.75In0.1Gd5.0,,Pnma,
,Orthorhombic,166,166 K,141 K,141,10.1016/j.jallcom.2021.162245,TRUE,,O(II),7.69 μB,7.4,Gd5Si1.1125Ge2.725In0.15,,,Si1.1125Ge2.725In0.15Gd5.0,,Pnma,
,Orthorhombic,183,183 K,167 K,167,10.1016/j.jallcom.2021.162245,TRUE,,O(II),7.32 μB,7.11,Gd5Si1.2Ge2.7In0.10,,,Si1.2Ge2.7In0.1Gd5.0,,Pnma,
,Orthorhombic,213,213 K,176 K,176,10.1016/j.jallcom.2021.162245,TRUE,,O(II),8.4 μB,7.7,Gd5Si1.2Ge2.5In0.30,,,Si1.2Ge2.5In0.3Gd5.0,,Pnma,
,Orthorhombic,186,186 K,182 K,182,10.1016/j.jallcom.2021.162245,TRUE,,O(II),7.1 μB,7.5,Gd4.85Si1.2Ge2.8In0.15,,,Si1.2Ge2.8In0.15Gd4.85,,Pnma,
,Monoclinic,276,276 K,,,10.1016/j.actamat.2005.01.045,TRUE,,,,,Gd5Si1.9Ge2.1,,,Si1.9Ge2.1Gd5.0,,,
,Monoclinic,276,276 K,,,10.1016/j.actamat.2005.01.045,TRUE,,,,,Gd5Si2Ge2,,,Si2.0Ge2.0Gd5.0,,,
,Hexagonal,,,,,10.1016/j.actamat.2005.01.045,TRUE,,,,,Gd5Si3,55,55 K,Si3.0Gd5.0,,P63/mcm,
,Orthorhombic,,,,,10.1016/j.actamat.2005.01.045,TRUE,"{'a': '4.339 Å', 'b': '10.788 Å', 'c': '3.973 Å'}",,,,GdGe,74,74 K,Ge1Gd1,,Cmcm,
,Monoclinic,262,262 K,,,10.1016/j.jallcom.2005.11.052,TRUE,"{'a': '7.590 Å', 'b': '14.801 Å', 'c': '7.776 Å'}",,,,Gd5Si2Ge2,,,Si2.0Ge2.0Gd5.0,,,
,Monoclinic,275,275 K,,,10.1016/j.jallcom.2005.11.052,TRUE,"{'a': '7.588 Å', 'b': '14.817 Å', 'c': '7.791 Å'}",,,,Gd5Si1.995Ge1.995Pb0.01,,,Si1.995Ge1.995Gd5.0Pb0.01,,,
,Monoclinic,273,273 K,,,10.1016/j.jallcom.2005.11.052,TRUE,"{'a': '7.587 Å', 'b': '14.870 Å', 'c': '7.753 Å'}",,,,Gd5Si1.975Ge1.975Pb0.05,,,Si1.975Ge1.975Gd5.0Pb0.05,,,
,Monoclinic,274,274 K,,,10.1016/j.jallcom.2005.11.052,TRUE,"{'a': '7.576 Å', 'b': '14.801 Å', 'c': '7.778 Å'}",,,,Gd5Si1.97Ge1.97Pb0.06,,,Si1.97Ge1.97Gd5.0Pb0.06,,,
,Hexagonal,,,151 K,151,10.1016/j.jssc.2006.04.023,TRUE,"{'a': '8.5133 Å', 'c': '6.4206 Å'}",,8.2 μB,,Gd5Si3,75,75 K,Si3.0Gd5.0,,P63/mcm,
,Hexagonal,,,132 K,132,10.1016/j.jssc.2006.04.023,TRUE,"{'a': '8.5055 Å', 'c': '6.4172 Å'}",,7.9 μB,,Gd5Si3B0.6,67,67 K,B0.6Si3.0Gd5.0,,P63/mcm,
,,,,81 K,81,10.1016/j.jssc.2006.04.023,TRUE,,,9.4 μB,,Tb5Si3,69,69 K,Si3.0Tb5.0,,,
,Hexagonal,,,66 K,66,10.1016/j.jssc.2006.04.023,TRUE,,,9.2 μB,,Tb5Si3B0.6,67,67 K,B0.6Si3.0Tb5.0,,P63/mcm,
,Hexagonal,120,120 K,84 K,84,10.1016/j.jssc.2006.04.023,TRUE,"{'a': '8.3953 Å', 'c': '6.3138 Å'}",,10.7 μB,,Dy5Si3,84,84 K,Si3.0Dy5.0,,P63/mcm,
,Hexagonal,120,120 K,100 K,100,10.1016/j.jssc.2006.04.023,TRUE,"{'a': '8.3675 Å', 'c': '6.2594 Å'}",,10.4 μB,,Dy5Si3B1,69,54 K; 84 K,B1.0Si3.0Dy5.0,,P63/mcm,
,Hexagonal,11,11 K,16.5 K,16.5,10.1016/j.jssc.2006.04.023,TRUE,"{'a': '8.3533 Å', 'c': '6.2800 Å'}",,10.5 μB,,Ho5Si3,25,25 K,Si3.0Ho5.0,,P63/mcm,
,Hexagonal,15,15 K,23 K,23,10.1016/j.jssc.2006.04.023,TRUE,"{'a': '8.3317 Å', 'c': '6.2392 Å'}",,10.8 μB,,Ho5Si3B1,,,B1.0Si3.0Ho5.0,,P63/mcm,
,,,,,,10.1016/j.jssc.2006.04.023,TRUE,,,,,Er5Si3,15.5,15.5 K,Si3.0Er5.0,,,
,Hexagonal,14,14 K,27 K,27,10.1016/j.jssc.2006.04.023,TRUE,,,9.8 μB,,Er5Si3B1,25,25 K,B1.0Si3.0Er5.0,,P63/mcm,
,Orthorhombic,84,84 K,,,10.1016/j.jallcom.2003.08.093,TRUE,,Sm5Ge4-type,,,Gd5Sn4,,,Sn4.0Gd5.0,,Pnma,
,Amorphous,202,202 K,245 K,245,10.1016/j.jallcom.2019.151694,TRUE,,,7.27 μB,,Gd60Fe20Al20,,,Al20.0Fe20.0Gd60.0,,,
,,182.5,182.5 K,,,10.1016/j.jallcom.2019.151694,TRUE,,,,,Gd65Fe20Al15,,,Al15.0Fe20.0Gd65.0,,,
,,158,158 K,,,10.1016/j.jallcom.2019.151694,FALSE,,,,,Gd55Fe15Al30,,,Al30.0Fe15.0Gd55.0,,,
,,190,190 K,,,10.1016/j.jallcom.2019.151694,FALSE,,,,,Gd55Fe20Al25,,,Al25.0Fe20.0Gd55.0,,,
,,230,230 K,,,10.1016/j.jallcom.2019.151694,FALSE,,,,,Gd55Fe25Al20,,,Al20.0Fe25.0Gd55.0,,,
,,86,86 K,,,10.1016/j.jallcom.2019.151694,FALSE,,,,,Gd50Co20Al30,,,Al30.0Co20.0Gd50.0,,,
,,100,100 K,,,10.1016/j.jallcom.2019.151694,TRUE,,,,,Gd55Co20Al25,,,Al25.0Co20.0Gd55.0,,,
,,109,109 K,,,10.1016/j.jallcom.2019.151694,TRUE,,,,,Gd60Co20Al20,,,Al20.0Co20.0Gd60.0,,,
,,125,125 K,,,10.1016/j.jallcom.2019.151694,TRUE,,,,,Gd60Co25Al15,,,Al15.0Co25.0Gd60.0,,,
,,100,100 K,,,10.1016/j.jallcom.2019.151694,TRUE,,,,,Gd60Co15Al25,,,Al25.0Co15.0Gd60.0,,,
,,105,105 K,,,10.1016/j.jallcom.2019.151694,TRUE,,,,,Gd55Co20Al25,,,Al25.0Co20.0Gd55.0,,,
,,80,80 K,,,10.1016/j.jallcom.2019.151694,TRUE,,,,,Gd55Ni25Al20,,,Al20.0Ni25.0Gd55.0,,,
,Amorphous/Nanocrystalline Composite,270,270 K,,,10.1016/j.jallcom.2019.02.224,TRUE,,,,"10 emu/g (as-spun), 14 emu/g (irradiated)",Gd65Co15Al10Zr10,,,Al10.0Co15.0Zr10.0Gd65.0,,,
,"α-Gd: Mg-type close-packed, GdFe2: MgCu2-type diamond, GdZn: CsCl-type body centered cubic",269,250/288 K,,,10.1016/j.jallcom.2017.09.321,TRUE,,,,,Gd65Fe25Zn10,,,Fe25.0Zn10.0Gd65.0,,"α-Gd: P63/mmc, GdFe2: Fd-3m, GdZn: Pm-3m",
,,263,263 K,,,10.1016/j.jallcom.2017.09.321,FALSE,,,,,Gd48Co50Zn2,,,Co50.0Zn2.0Gd48.0,,,
,,267,267 K,,,10.1016/j.jallcom.2017.09.321,TRUE,,,,,Gd50Co50,,,Co50.0Gd50.0,,,
,,268,268 K,,,10.1016/j.jallcom.2017.09.321,TRUE,,,,,Gd55Co35Fe10,,,Fe10.0Co35.0Gd55.0,,,
,,234,180/288 K,,,10.1016/j.jallcom.2017.09.321,TRUE,,,,,Gd65Mn25Si10,,,Si10.0Mn25.0Gd65.0,,,
,,237.5,206/269 K,,,10.1016/j.jallcom.2017.09.321,FALSE,,,,,Gd80Fe11.3Al8.7,,,Al8.7Fe11.3Gd80.0,,,
,,250,212/288 K,,,10.1016/j.jallcom.2017.09.321,FALSE,,,,,Gd90Fe5.7Al4.3,,,Al4.3Fe5.7Gd90.0,,,
,,275,275 K,,,10.1016/j.jallcom.2017.09.321,TRUE,,,,,Gd5Si2Ge2,,,Si2.0Ge2.0Gd5.0,,,
,,278,278 K,,,10.1016/j.jallcom.2017.09.321,FALSE,,,,,Gd5Ge2.025Si1.925In0.05,,,Si1.925Ge2.025In0.05Gd5.0,,,
,,265,265 K,,,10.1016/j.jallcom.2017.09.321,TRUE,,,,,GdFeAl,,,Al1Fe1Gd1,,,
,Orthorhombic,66,66 K,80.3 K,80.3,10.1016/S0925-8388(01)01774-1,TRUE,"{'a': '9.501 Å', 'b': '9.623 Å', 'c': '10.090 Å'}",Rhombic,6.8 μB,130 emu/g,Gd6Co2.2In0.8,34,34 K,Co2.2In0.8Gd6.0,,Immm,
,Hexagonal,,,14.9 K,14.9,10.1016/j.jssc.2012.08.022,TRUE,"{'a': '10.9252 Å', 'c': '17.7563 Å'}",,7.94 μB/mol,6.3 μB/mol Gd at 3 K,Gd6Cr4Al43,19,19 K,Al43.0Cr4.0Gd6.0,,P 63/mcm,0.0001 emu/mol
,Hexagonal,,,18.6 K,18.6,10.1016/j.jssc.2012.08.022,TRUE,"{'a': '11.0189 Å', 'c': '17.7799 Å'}",,8.01 μB/mol,6.6 μB/mol Gd at 3 K,Gd6Mo4Al43,15,15 K,Al43.0Mo4.0Gd6.0,,P 63/mcm,-0.0002 emu/mol
,Hexagonal,,,16.4 K,16.4,10.1016/j.jssc.2012.08.022,TRUE,"{'a': '11.0243 Å', 'c': '17.7563 Å'}",,7.90 μB/mol,6.5 μB/mol Gd at 3 K,Gd6W4Al43,15,15 K,Al43.0Gd6.0W4.0,,P 63/mcm,0.0004 emu/mol
,Hexagonal,,,,,10.1016/j.jallcom.2005.06.072,TRUE,"{'a': '17.074', 'c': '3.9423'}",,,,Sm6Ni15As10,15,15K,Ni15.0As10.0Sm6.0,,P63/m,
,Hexagonal,,,38.1K,38.1,10.1016/j.jallcom.2005.06.072,TRUE,"{'a': '17.0350', 'c': '3.9183'}",,8.1 μB,,Gd6Ni15As10,24,24K,Ni15.0As10.0Gd6.0,,P63/m,
,Hexagonal,12,12K,18.4K,18.4,10.1016/j.jallcom.2005.06.072,TRUE,"{'a': '17.005', 'c': '3.8877'}",,9.9 μB,,Tb6Ni15As10,,,Ni15.0As10.0Tb6.0,,P63/m,
