Repository: sanjayganeshprabu/Computational-Modeling-and-Predictive-Analytics-for-Materials-Data

# Computational-Modeling-and-Predictive-Analytics-for-Materials-Data-

File: MODIFIED magnetic_materials.csv (part 23 of 112)
Coercivity,Crystal_Structure,Curie,Curie(Tc),Curie_Weiss,Curie_Weiss(θp),DOI,Experimental,Lattice_Parameters,Lattice_Structure,Magnetic_Moment,Magnetization,Material_Name,Neel,Neel(Tn),New_Column_Concatenated,Remanence,Space_Group,Susceptibility
,Amorphous,181.39,181.39 K,183 K,183,10.1016/j.jallcom.2019.02.212,TRUE,,,,,Gd65Fe20Al15,,,Al15.0Fe20.0Gd65.0,,,
,Amorphous,116.68,116.68 K,129 K,129,10.1016/j.jallcom.2019.02.212,TRUE,,,,,Gd71Fe3Al26,,,Al26.0Fe3.0Gd71.0,,,
,Amorphous,116,116 K,202 K,202,10.1016/j.jallcom.2019.153333,TRUE,,,7.90 μB,220 A·m²/kg,Gd73.5Si13B13.5,,,B13.5Si13.0Gd73.5,,,
,Amorphous + Nanocrystalline,86,86 K,,,10.1016/j.jallcom.2019.153333,TRUE,,,,,Gd50Al30Co20,,,Al30.0Co20.0Gd50.0,,,
,Amorphous + Nanocrystalline,100,100 K,,,10.1016/j.jallcom.2019.153333,TRUE,,,,,Gd55Al25Co20,,,Al25.0Co20.0Gd55.0,,,
,Amorphous + Nanocrystalline,109,109 K,,,10.1016/j.jallcom.2019.153333,TRUE,,,,,Gd60Al20Co20,,,Al20.0Co20.0Gd60.0,,,
,Amorphous,101,101 K,,,10.1016/j.jallcom.2019.153333,FALSE,,,,,Gd60Al25Co15,,,Al25.0Co15.0Gd60.0,,,
,Amorphous,110,110 K,,,10.1016/j.jallcom.2019.153333,TRUE,,,,,Gd55Al20Co25,,,Al20.0Co25.0Gd55.0,,,
,Amorphous,202,202 K,,,10.1016/j.jallcom.2019.153333,TRUE,,,,,Gd60Fe20Al20,,,Al20.0Fe20.0Gd60.0,,,
,Glass Ribbon + Nanocrystalline,232,232 K,,,10.1016/j.jallcom.2019.153333,TRUE,,,,,Gd95Fe2.8Al2.2,,,Al2.2Fe2.8Gd95.0,,,
,Amorphous,96,96 K,,,10.1016/j.jallcom.2019.153333,TRUE,,,,,Gd53Al24Co20Zr3,,,Al24.0Co20.0Zr3.0Gd53.0,,,
,Amorphous,113,113 K,,,10.1016/j.jallcom.2019.153333,TRUE,,,,,Gd59.4Al19.8Co19.8Fe1,,,Al19.8Fe1.0Co19.8Gd59.4,,,
,CeCu2-type,,,53 K,53,10.1016/S0925-8388(99)00530-7,TRUE,"{'a': '459 pm', 'b': '721 pm', 'c': '787 pm'}",Orthorhombic,8.3 μB,2.5 μB/f.u. at 4.2 K,GdAgAl,,,Al1Ag1Gd1,,Imma,
,Hexagonal,,,,,10.1016/j.jallcom.2006.07.139,TRUE,"{'a': '0.4533 nm', 'c': '0.7364 nm'}",LiGaGe-type,,,GdCuSn,24,24 K,Cu1Sn1Gd1,,P 63mc,
,Hexagonal,,,,,10.1016/j.jallcom.2006.07.139,TRUE,"{'a': '0.4711 nm', 'c': '0.7423 nm'}",LiGaGe-type,,,GdAgSn,34,34 K,Ag1Sn1Gd1,,P 63mc,
,Orthorhombic,,,,,10.1016/j.jallcom.2006.07.139,TRUE,"{'a': '0.7202 nm', 'b': '0.4471 nm', 'c': '0.7672 nm'}",TiNiSi-type,,,GdNiSn,10.5,10.5 K,Ni1Sn1Gd1,,Pnma,
,Orthorhombic,,,,,10.1016/j.jallcom.2006.07.139,TRUE,"{'a': '0.7554 nm', 'b': '0.4752 nm', 'c': '0.7959 nm'}",TiNiSi-type,,,GdPdSn,15,15 K,Pd1Sn1Gd1,,Pnma,
,,147,147 K,,,10.1016/j.jallcom.2017.09.215,TRUE,,,,,GdAl2,,,Al2.0Gd1,,,
,,77,77 K,,,10.1016/j.jallcom.2017.09.215,TRUE,,,,,NdAl2,,,Al2.0Nd1,,,
,Amorphous,128.7,128.7 K,,,10.1016/j.jallcom.2020.156190,TRUE,,,,208.20 emu/g,GdAlCoFe3,,,Al1Fe3.0Co1Gd1,,,
,Hexagonal,,,-6.76 K,-6.76,10.1016/j.jallcom.2020.158234,TRUE,"{'a': '0.3734 nm', 'c': '1.0535 nm'}",,7.90 μB,,GdAl1.2O3,,,O3.0Al1.2Gd1,,P63/mmc,
,Orthorhombic,,,-4.44 K,-4.44,10.1016/j.jallcom.2020.158234,TRUE,,,7.02 μB,,GdAlO3,4.2,4.2 K,O3.0Al1Gd1,,Pbnm,
,,,,,,10.1016/S0921-4526(99)02235-8,TRUE,,,,,GdBa2Cu3O7,2.2,2.2 K,O7.0Cu3.0Ba2.0Gd1,,,
,NaCl-type,,,,,10.1016/j.physb.2004.01.040,TRUE,,Cubic,,,GdBi,25.8,25.8 K,Gd1Bi1,,,
0.6 T,ThCr2Si2-type,,,35 K,35,10.1016/S0921-4526(00)00654-2,TRUE,,Tetragonal,7.4 μB,6.9 μB,GdCo2Si2,45,45 K,Si2.0Co2.0Gd1,,,
"{'Bc1': '6.3 T', 'Bc2': '10.5 T'}",ThCr2Si2-type,,,"{'a-axis': '-119 K', 'c-axis': '47 K'}",83,10.1016/S0921-4526(00)00654-2,TRUE,,Tetragonal,10.3 μB,8.8 μB,TbCo2Si2,44,44 K,Si2.0Co2.0Tb1,,,
,Hexagonal,,,,,10.1016/j.jallcom.2011.01.049,TRUE,"{'a': '5.058 Å', 'c': '3.016 Å'}",,6.2 μB/f.u.,,GdCo3B2,54,54 K,B2.0Co3.0Gd1,,P6/mmm,
,Hexagonal,,,,,10.1016/S0925-8388(03)00752-7,TRUE,"{'a': '5.0864 Å', 'c': '3.9194 Å'}",YCo6Ge6-type,,,GdCo6Ge6,3,3 K,Co6.0Ge6.0Gd1,,P6/mmm (No. 191),
,Tetragonal,848,848 K,,,10.1016/S0925-8388(99)00544-7,TRUE,"{'a': '0.7732 nm', 'c': '1.1519 nm'}",,0.35 μB per Co atom,,YCo9Si4,,,Si4.0Co9.0Y1,,I4/mcm,
,Tetragonal,923,923 K,,,10.1016/S0925-8388(99)00544-7,TRUE,"{'a': '0.7736 nm', 'c': '1.1495 nm'}",,0.30 μB per Co atom,,GdCo9Si4,,,Si4.0Co9.0Gd1,,I4/mcm,
,Tetragonal,863,863 K,,,10.1016/S0925-8388(99)00544-7,TRUE,"{'a': '0.7783 nm', 'c': '1.1488 nm'}",,0.34 μB per Co atom,,TbCo9Si4,,,Si4.0Co9.0Tb1,,I4/mcm,
,CeNiSi2-type,,,-28.4,-28.4,10.1016/j.jssc.2008.10.013,TRUE,"{'a': '4.1694', 'b': '16.136', 'c': '4.0495'}",Orthorhombic,8.26,,GdCr0.33Ge2,10.2,10.2,Cr0.33Ge2.0Gd1,,Cmcm,
,CeNiSi2-type,,,-9.9,-9.9,10.1016/j.jssc.2008.10.013,TRUE,"{'a': '4.1335', 'b': '15.911', 'c': '4.0107'}",Orthorhombic,9.73,,TbCr0.3Ge2,10.2,"4.3, 16.1",Cr0.3Ge2.0Tb1,,Cmcm,
,CeNiSi2-type,,,4.5,4.5,10.1016/j.jssc.2008.10.013,TRUE,"{'a': '4.1303', 'b': '15.839', 'c': '4.0112'}",Orthorhombic,10.76,,DyCr0.25Ge2,6.95,"4.0, 9.9",Cr0.25Ge2.0Dy1,,Cmcm,
,CeNiSi2-type,,,-2.3,-2.3,10.1016/j.jssc.2008.10.013,TRUE,"{'a': '4.1117', 'b': '15.7384', 'c': '3.9951'}",Orthorhombic,11.08,,HoCr0.3Ge2,5.5,5.5,Cr0.3Ge2.0Ho1,,Cmcm,
,CeNiSi2-type,,,16.6,16.6,10.1016/j.jssc.2008.10.013,TRUE,"{'a': '4.1016', 'b': '15.6579', 'c': '3.9876'}",Orthorhombic,9.67,,ErCr0.3Ge2,2.5,2.5,Cr0.3Ge2.0Er1,,Cmcm,
,ThCr2Si2-type tetragonal,,,8.9 K,8.9,10.1016/j.jallcom.2013.04.081,TRUE,,Body centered,7.95 μB/Gd atom,,GdCr2Si2,4.5,4.5 K,Si2.0Cr2.0Gd1,,I/4mmm,
,Orthorhombic Perovskite,,,-32 K,-32,10.1016/j.jallcom.2024.174093,TRUE,"{'a': '5.3044 Å', 'b': '5.5137 Å', 'c': '7.5920 Å'}",Orthorhombic,8.76 μB,,GdCrO3,171,171 K,O3.0Cr1Gd1,,Pbnm,
,Orthorhombic Perovskite,,,-29 K,-29,10.1016/j.jallcom.2024.174093,TRUE,"{'a': '5.3149 Å', 'b': '5.5405 Å', 'c': '7.5919 Å'}",Orthorhombic,7.22 μB,,GdCr0.9Mn0.1O3,,,O3.0Cr0.9Mn0.1Gd1,,Pbnm,
,Orthorhombic Perovskite,,,-24 K,-24,10.1016/j.jallcom.2024.174093,TRUE,"{'a': '5.3186 Å', 'b': '5.5566 Å', 'c': '7.5867 Å'}",Orthorhombic,7.15 μB,,GdCr0.8Mn0.2O3,,,O3.0Cr0.8Mn0.2Gd1,,Pbnm,
,Orthorhombic Perovskite,,,-21 K,-21,10.1016/j.jallcom.2024.174093,TRUE,"{'a': '5.3185 Å', 'b': '5.5625 Å', 'c': '7.5858 Å'}",Orthorhombic,7.85 μB,,GdCr0.7Mn0.3O3,,,O3.0Cr0.7Mn0.3Gd1,,Pbnm,
,Tetragonal,,,12.69K,12.69,10.1016/j.jssc.2012.04.044,TRUE,"{'a': '5.0501Å', 'c': '11.4533Å'}",Scheelite-type,"6.6μB (Gd3+), 0.7μB (Cr5+)",,GdCrO4,20,20K,O4.0Cr1Gd1,,I41/a,
,Tetragonal,,,,,10.1016/j.jssc.2012.04.044,TRUE,,Scheelite-type,,,TbCrO4,29,29K,O4.0Cr1Tb1,,I41/a,
,Tetragonal,,,,,10.1016/j.jssc.2012.04.044,TRUE,,Scheelite-type,,,ErCrO4,22,22K,O4.0Cr1Er1,,I41/a,
,Tetragonal,,,,,10.1016/j.jssc.2012.04.044,TRUE,,Scheelite-type,,,TmCrO4,27,27K,O4.0Cr1Tm1,,I41/a,
,Orthorhombic,,,-33 K,-33,10.1016/j.jallcom.2017.06.335,TRUE,"{'a': '7.4365 Å', 'b': '8.5851 Å', 'c': '5.7806 Å'}",Mullite-like,8.54 μB,,GdCrTiO5,0.9,0.9 K,O5.0Ti1Cr1Gd1,,Pbam,
,Orthorhombic,,,,,10.1016/j.jallcom.2017.06.335,TRUE,,Mullite-like,5.40 μB,,NdCrTiO5,21,21 K,O5.0Ti1Cr1Nd1,,Pbam,
,"CsCl-type (cubic), FeB-type (orthorhombic)",,,,,10.1016/j.physb.2006.07.037,TRUE,,,,,GdCu,97.5,"150 K (CsCl-type), 45 K (FeB-type)",Cu1Gd1,,Pm-3m (CsCl-type),
,"CsCl-type (cubic), FeB-type (orthorhombic)",,,,,10.1016/j.physb.2006.07.037,TRUE,,,,,TbCu,82.5,"117 K (CsCl-type), 48 K (FeB-type)",Cu1Tb1,,Pm-3m (CsCl-type),
,Heusler,,,,,10.1016/j.physb.2004.03.018,TRUE,{'a': '0.662 nm'},,6.5 μB/Gd,,GdCu2In,12,12 K,Cu2.0In1Gd1,,,
,,,,,,10.1016/j.physb.2006.01.220,TRUE,,,,,GdCu2Si2,12,12K,Si2.0Cu2.0Gd1,,,
,Hexagonal,,,-5.6 K,-5.6,10.1016/j.jssc.2005.12.034,TRUE,"{'a': '5.0831 Å', 'c': '4.156 Å'}",CaCu5-type,8.27 μB,,GdCu4Al,40,40 K,Al1Cu4.0Gd1,,P6/mmm (No. 191),
,Hexagonal,,,-7.4 K,-7.4,10.1016/j.jssc.2005.12.034,TRUE,"{'a': '5.1025 Å', 'c': '4.155 Å'}",CaCu5-type,8.6 μB,,GdCu4Ga,36,36 K,Cu4.0Ga1Gd1,,P6/mmm (No. 191),
,Hexagonal,,,,,10.1016/S0925-8388(98)00148-0,TRUE,"{'a': '5.0180 Å', 'c': '4.1170 Å'}",CaCu5-type,7.0 μB,,GdCu5,12.5,12.5 K,Cu5.0Gd1,,,12.5
,Hexagonal,,,,,10.1016/S0925-8388(98)00148-0,TRUE,"{'a': '5.0719 Å', 'c': '4.1175 Å'}",CaCu5-type,7.3 μB,,GdCu4.5Al0.5,15,15 K,Al0.5Cu4.5Gd1,,,15
,NdPtSb type,,,,,10.1016/j.jssc.2006.04.005,TRUE,"{'a': '423.2 pm', 'c': '753.7 pm'}",Hexagonal,,,GdCuGe,14,14 K,Cu1Ge1Gd1,,P63mc,
,Hexagonal,,,,,10.1016/j.physb.2016.02.005,TRUE,"{'a': '4.2104 Å', 'b': '4.2104 Å', 'c': '7.8289 Å'}",Ni2In type,"2.97 μB (spin), 3.63 μB (effective)",,NdCuSi,3.1,3.1 K,Si1Cu1Nd1,,P63/mmc (194),
,Hexagonal,,,,,10.1016/j.physb.2016.02.005,TRUE,"{'a': '4.1679 Å', 'b': '4.1679 Å', 'c': '7.5760 Å'}",Ni2In type,"6.90 μB (spin), 7.84 μB (effective)",,GdCuSi,14.2,14.2 K,Si1Cu1Gd1,,P63/mmc (194),
,,,,,,10.1016/S0921-4526(02)02557-7,TRUE,,,,,GdGa1.75Al0.25,24,24.0K,Al0.25Ga1.75Gd1,,,
,AlB2-type,,,,,10.1016/S0921-4526(02)02557-7,TRUE,,,,,GdGa2,23.6,23.6K,Ga2.0Gd1,,,
,Cubic,,,-100 K,-100,10.1016/S0925-8388(98)00777-4,TRUE,{'a': '0.7966 nm'},MgCu2 type,3.08 μB,,ULaAl4,,,Al4.0La1U1,,,
,Cubic,81,81 K,,,10.1016/S0925-8388(98)00777-4,TRUE,{'a': '0.825 nm'},MgCu2 type,,,GdLaAl4,,,Al4.0La1Gd1,,,
,,110,110 K,,,10.1016/j.physb.2005.06.029,TRUE,,,,,GdMg,,,Mg1Gd1,,,
,MgCu2-type,59,59 K,+70 K,70,10.1016/S0925-8388(00)01123-3,TRUE,{'a': '8.224 Å'},Cubic,6.71 μB,,GdMgAl,,,Mg1Al1Gd1,,,
,ZrNiAl-type,,,-124.5 K,-124.5,10.1016/S0925-8388(00)01123-3,TRUE,"{'a': '7.307 Å', 'c': '4.441 Å'}",Hexagonal,0.88 μB,,GdMgGa,15.3,15.3 K,Mg1Ga1Gd1,,P6̄2m,
,ZrNiAl-type,,,-130.5 K,-130.5,10.1016/S0925-8388(00)01123-3,TRUE,"{'a': '7.552 Å', 'c': '4.680 Å'}",Hexagonal,1.05 μB,,GdMgIn,,,Mg1In1Gd1,,P6̄2m,
,Orthorhombic,,,80 K,80,10.1016/S0925-8388(03)00645-5,TRUE,"{'a': '0.7123 nm', 'b': '0.4162 nm', 'c': '0.8180 nm'}",TiNiSi-type,8.6 μB,,GdMnGe,350,350 K,Mn1Ge1Gd1,,Pnma,
,Orthorhombic,,,128 K,128,10.1016/S0925-8388(03)00645-5,TRUE,"{'a': '0.7133 nm', 'b': '0.4156 nm', 'c': '0.8197 nm'}",TiNiSi-type,8.0 μB,,GdMn0.95Ti0.05Ge,400,400 K,Ti0.05Mn0.95Ge1Gd1,,Pnma,
,Orthorhombic,200,200 K,160 K,160,10.1016/S0925-8388(03)00645-5,TRUE,"{'a': '0.7137 nm', 'b': '0.4151 nm', 'c': '0.8205 nm'}",TiNiSi-type,7.9 μB,,GdMn0.90Ti0.10Ge,,,Ti0.1Mn0.9Ge1Gd1,,Pnma,
,Orthorhombic,170,170 K,190.6 K,190.6,10.1016/S0925-8388(03)00645-5,TRUE,"{'a': '0.7145 nm', 'b': '0.4142 nm', 'c': '0.8229 nm'}",TiNiSi-type,6.2 μB,,GdMn0.80Ti0.20Ge,,,Ti0.2Mn0.8Ge1Gd1,,Pnma,
,Tetragonal,,,94 K,94,10.1016/j.jallcom.2019.152902,TRUE,"{'a': '0.39546 nm', 'c': '1.05191 nm'}",ThCr2Si2-type,"Gd: 6.7 μB, Mn: 2.2 μB (at 10 K)",,GdMn2Si2,453,453 K,Si2.0Mn2.0Gd1,,,
125 Oe,Face centered cubic (NaCl),65,65 K,,,10.1016/j.jcrysgro.2010.09.030,TRUE,{'a': '0.498 nm'},Cubic,7.5 μB/Gd,7 μB/Gd,GdN,,,N1Gd1,,,
,Cubic C15 Cu2Mg-type,85,85 K,,,10.1016/j.physb.2005.05.051,TRUE,,,0.24 μB per Ni atom,,GdNi2,,,Ni2.0Gd1,,,
,Body-centred tetragonal,,,6.6 K,6.6,10.1016/S0925-8388(98)00410-1,TRUE,"{'a': '3.577 Å', 'c': '10.363 Å'}",ThCr2Si2-type,7.95 μB,,GdNi2B2C,20,20.0 K,B2.0C1Ni2.0Gd1,,I4/mmm,
,Body-centred tetragonal,,,8.4 K,8.4,10.1016/S0925-8388(98)00410-1,TRUE,"{'a': '3.576 Å', 'c': '10.363 Å'}",ThCr2Si2-type,7.98 μB,,GdNi2.1B1.9C,20,20.0 K,B1.9C1Ni2.1Gd1,,I4/mmm,
,Body-centred tetragonal,,,8.8 K,8.8,10.1016/S0925-8388(98)00410-1,TRUE,"{'a': '3.580 Å', 'c': '10.369 Å'}",ThCr2Si2-type,8.20 μB,,GdNi1.9B2.1C,20,20.0 K,B2.1C1Ni1.9Gd1,,I4/mmm,
,Body-centred tetragonal,,,5.4 K,5.4,10.1016/S0925-8388(98)00410-1,TRUE,"{'a': '3.577 Å', 'c': '10.366 Å'}",ThCr2Si2-type,8.13 μB,,GdNi1.9B2C1.05,20,20.0 K,B2.0C1.05Ni1.9Gd1,,I4/mmm,
,Body-centred tetragonal,,,12.1 K,12.1,10.1016/S0925-8388(98)00410-1,TRUE,"{'a': '3.578 Å', 'c': '10.362 Å'}",ThCr2Si2-type,7.82 μB,,GdNi2.1B2C0.9,20,20.0 K,B2.0C0.9Ni2.1Gd1,,I4/mmm,
,Body-centred tetragonal,,,10.9 K,10.9,10.1016/S0925-8388(98)00410-1,TRUE,"{'a': '3.576 Å', 'c': '10.372 Å'}",ThCr2Si2-type,8.46 μB,,GdNi2B1.9C1.1,20,20.0 K,B1.9C1.1Ni2.0Gd1,,I4/mmm,
,Body-centred tetragonal,,,8.9 K,8.9,10.1016/S0925-8388(98)00410-1,TRUE,"{'a': '3.578 Å', 'c': '10.360 Å'}",ThCr2Si2-type,8.29 μB,,GdNi2B2.1C0.9,20,20.0 K,B2.1C0.9Ni2.0Gd1,,I4/mmm,
,Cubic,13.8,13.8 K,12.7 K,12.7,10.1016/j.jssc.2014.03.035,TRUE,{'a': '15.504 Å'},CeCr2Al20-type,7.47 μB,5.84 μB/f.u.,GdNi2Cd20,3.4,3.4 K,Ni2.0Cd20.0Gd1,,Fd-3m,
,Cubic,7.5,7.5 K,9.6 K,9.6,10.1016/j.jssc.2014.03.035,TRUE,{'a': '15.501 Å'},CeCr2Al20-type,9.77 μB,9.37 μB/f.u.,TbNi2Cd20,3.5,3.5 K,Ni2.0Cd20.0Tb1,,Fd-3m,
,Cubic,7.2,7.2 K,7.7 K,7.7,10.1016/j.jssc.2014.03.035,TRUE,{'a': '15.530 Å'},CeCr2Al20-type,0.92 μB,0.52 μB/f.u.,SmNi2Cd20,,,Ni2.0Cd20.0Sm1,,Fd-3m,
,Cubic,,,-1.6 K,-1.6,10.1016/j.jssc.2014.03.035,TRUE,{'a': '15.555 Å'},CeCr2Al20-type,3.79 μB,,NdNi2Cd20,1.5,1.5 K,Ni2.0Cd20.0Nd1,,Fd-3m,
,HoGa2.4Ni2.6,,,,,10.1016/j.jallcom.2007.04.298,TRUE,"{'a': '0.9207', 'b': '0.4280'}",,,,SmNi3Sn2,5,5,Ni3.0Sn2.0Sm1,,P6/mmm,
,HoGa2.4Ni2.6,,,,,10.1016/j.jallcom.2007.04.298,TRUE,"{'a': '0.9197', 'b': '0.4271'}",,"6.80 (Gd 1a), 6.77 (Gd 2d), 0.18 (Ni 3f), 0.15 (Ni 6k)",,GdNi3Sn2,12,12,Ni3.0Sn2.0Gd1,,P6/mmm,
,HoGa2.4Ni2.6,,,,,10.1016/j.jallcom.2007.04.298,TRUE,"{'a': '0.9157', 'b': '0.4264'}",,,,TbNi3Sn2,12,12,Ni3.0Sn2.0Tb1,,P6/mmm,
,HoGa2.4Ni2.6,,,,,10.1016/j.jallcom.2007.04.298,TRUE,"{'a': '0.9155', 'b': '0.4264'}",,,,DyNi3Sn2,9,9,Ni3.0Sn2.0Dy1,,P6/mmm,
,Hexagonal,35,35 K,,,10.1016/j.jssc.2021.122595,TRUE,"{'a': '4.897 Å', 'b': '4.897 Å', 'c': '3.947 Å'}",CaCu5-type,7.94 μB,,GdNi5,,,Ni5.0Gd1,,P6/mmm,
<1 kOe,Monoclinic,,,-4.3 K,-4.3,10.1016/j.jssc.2015.11.004,TRUE,"{'a': '6.3259 Å', 'b': '13.7245 Å', 'c': '7.4949 Å'}",C-centered,6.7 μB/Gd,,GdNi8Si3,3,3 K,Si3.0Ni8.0Gd1,,C 2/c (No. 15),
<1 kOe,Monoclinic,,,-1.3 K,-1.3,10.1016/j.jssc.2015.11.004,TRUE,"{'a': '6.3200 Å', 'b': '13.6987 Å', 'c': '7.4923 Å'}",C-centered,6.6 μB/Tb,,TbNi8Si3,2.5,2-3 K,Si3.0Ni8.0Tb1,,C 2/c (No. 15),
,Orthorhombic,32.5,32.5 K,,,10.1016/j.jallcom.2016.04.120,TRUE,"{'a': '4.0655 Å', 'b': '10.3835 Å', 'c': '6.8872 Å'}",,,,Gd28Ni24Al48,,,Al48.0Ni24.0Gd28.0,,Cmcm,
,Orthorhombic,47.5,37.5-57.5 K,,,10.1016/j.jallcom.2016.04.120,TRUE,"{'a': '4.0671 Å', 'b': '10.3752 Å', 'c': '6.8862 Å'}",,,,Gd33Ni13Al54,,,Al54.0Ni13.0Gd33.0,,Cmcm,
,Orthorhombic,28,28 K,,,10.1016/j.jallcom.2016.04.120,TRUE,"{'a': '4.0655 Å', 'b': '10.3835 Å', 'c': '6.8872 Å'}",,,,GdNiAl2,,,Al2.0Ni1Gd1,,Cmcm,
,Hexagonal,67,67 K,,,10.1016/j.jallcom.2016.04.120,TRUE,"{'a': '7.0430 Å', 'c': '3.9319 Å'}",,,,GdNiAl,,,Al1Ni1Gd1,,P-62m,
,Cubic,167,167 K,,,10.1016/j.jallcom.2016.04.120,TRUE,{'a': '7.7935 Å'},,,,GdAl2,,,Al2.0Gd1,,Fd-3m,
,,35,35 K,,,10.1016/j.jallcom.2016.04.120,TRUE,,,,,ErCo2,,,Co2.0Er1,,,
,,28,28 K,,,10.1016/j.jallcom.2016.04.120,FALSE,,,,,Gd0.54Er0.46NiAl,,,Al1Ni1Gd0.54Er0.46,,,
,,62.5,47.5-77.5 K,,,10.1016/j.jallcom.2016.04.120,FALSE,,,,,Gd53Co19Al28,,,Al28.0Co19.0Gd53.0,,,
,,62.5,47.5-77.5 K,,,10.1016/j.jallcom.2016.04.120,TRUE,,,,,Gd52.5Co16.5Al31,,,Al31.0Co16.5Gd52.5,,,
,,65,52.5-77.5 K,,,10.1016/j.jallcom.2016.04.120,FALSE,,,,,Gd56Ni15Al27Zr2,,,Al27.0Ni15.0Zr2.0Gd56.0,,,
,,,,24 K,24,10.1016/S0921-4526(97)00951-4,TRUE,"{'a': '3.643 Å', 'c': '7.540 Å'}",,,,GdNiBC,14,14 K,B1C1Ni1Gd1,,,
,Hexagonal,,,-30 K,-30,10.1016/S0921-4526(98)01101-6,TRUE,,,8.13 μB/Gd,,GdPd2Al3,16.8,16.8 K,Al3.0Pd2.0Gd1,,,
,Hexagonal,,,-19.3 K,-19.3,10.1016/j.jallcom.2017.06.014,TRUE,"{'a': '4.56 Å', 'c': '7.39 Å'}",LiGaGe-type,8 μB/f.u.,,GdPdSb,17,17 K,Pd1Sb1Gd1,,P 63mc,
,Hexagonal,,,-15.6 K,-15.6,10.1016/j.jallcom.2017.06.014,TRUE,"{'a': '4.57 Å', 'c': '7.46 Å'}",LiGaGe-type,9.97 μB/f.u.,,TbPdSb,2.5,2.5 K,Pd1Sb1Tb1,,P 63mc,
,Tetragonal,,,,,10.1016/S0921-4526(99)02713-1,TRUE,,,,,GdPt2Si2,10,10 K,Si2.0Gd1Pt2.0,,,
,Cubic,16,16 K,7.5 K,7.5,10.1016/j.jallcom.2022.165942,TRUE,{'a': '7.540 Å'},AuBe5-type,9.75 μB/f.u,,TbPt3,18,18 K,Tb1Pt3.0,,F 4̅ 3m,
,Cubic,,,7.5 K,7.5,10.1016/j.jallcom.2022.165942,TRUE,{'a': '4.084 Å'},AuCu3-type,9.63 μB/f.u,,TbPt3,18,18 K,Tb1Pt3.0,,Pm3̅m,
,Cubic,36,36 K,40.6 K,40.6,10.1016/j.jallcom.2022.165942,TRUE,{'a': '7.5609 Å'},AuBe5-type,8.16 μB/f.u,,GdPt3,,,Gd1Pt3.0,,F 4̅ 3m,
,Body-centered-tetragonal,,,+11.3 K,11.3,10.1016/S0921-4526(00)00512-3,TRUE,,Tetragonal,7.72 μB,0.21 μB/Gd,GdRh2B2C,14,14 K,B2.0C1Rh2.0Gd1,,I4/mmm,
,Body-centered-tetragonal,,,,,10.1016/S0921-4526(00)00512-3,TRUE,,Tetragonal,,,SmRh2B2C,2.6,2.6 K,B2.0C1Rh2.0Sm1,,I4/mmm,
,Body-centered-tetragonal,,,+4.7 K,4.7,10.1016/S0921-4526(00)00512-3,TRUE,,Tetragonal,3.53 μB,0.06 μB/Nd,NdRh2B2C,2.2,2.2 K,B2.0C1Rh2.0Nd1,,I4/mmm,
,Body-centered-tetragonal,,,-22 K,-22,10.1016/S0921-4526(00)00512-3,TRUE,,Tetragonal,9.82 μB,,DyRh2B2C,5,5.0 K,B2.0C1Rh2.0Dy1,,I4/mmm,
,Body-centered-tetragonal,,,-9.5 K,-9.5,10.1016/S0921-4526(00)00512-3,TRUE,,Tetragonal,9.63 μB,,HoRh2B2C,4.5,4.5 K,B2.0C1Rh2.0Ho1,,I4/mmm,
,ThCr2Si2-type,,,-15.0 K,-15,10.1016/S0925-8388(99)00629-5,TRUE,{'a': '8.44 Å'},Body centered tetragonal,6.3 μB,,GdFe2Ge2,9.3,9.3 K,Fe2.0Ge2.0Gd1,,I4/mmm,
,ThCr2Si2-type,,,-35.1 K,-35.1,10.1016/S0925-8388(99)00629-5,TRUE,{'a': '8.56 Å'},Body centered tetragonal,,,GdCo2Ge2,37.5,37.5 K,Co2.0Ge2.0Gd1,,I4/mmm,
,ThCr2Si2-type,,,-21.1 K,-21.1,10.1016/S0925-8388(99)00629-5,TRUE,{'a': '8.37 Å'},Body centered tetragonal,7.1 μB,,GdNi2Ge2,20,20.0 K,Ni2.0Ge2.0Gd1,,I4/mmm,
,ThCr2Si2-type,,,-23.8 K,-23.8,10.1016/S0925-8388(99)00629-5,TRUE,{'a': '8.06 Å'},Body centered tetragonal,7.0 μB,,GdCu2Ge2,15,15.0 K,Cu2.0Ge2.0Gd1,,I4/mmm,
,ThCr2Si2-type,,,37.2 K,37.2,10.1016/S0925-8388(99)00629-5,TRUE,{'a': '8.22 Å'},Body centered tetragonal,7.2 μB,,GdRu2Ge2,25,25.0 K,Ge2.0Ru2.0Gd1,,I4/mmm,
,ThCr2Si2-type,,,-0.8 K,-0.8,10.1016/S0925-8388(99)00629-5,TRUE,{'a': '8.24 Å'},Body centered tetragonal,,,GdRh2Ge2,95.4,95.4 K,Ge2.0Rh2.0Gd1,,I4/mmm,
,ThCr2Si2-type,,,-36.6 K,-36.6,10.1016/S0925-8388(99)00629-5,TRUE,{'a': '8.28 Å'},Body centered tetragonal,7.0 μB,,GdPd2Ge2,15,15.0 K,Ge2.0Pd2.0Gd1,,I4/mmm,
,Hexagonal,,,-7,-7,10.1016/S0925-8388(02)00045-2,TRUE,"{'a': '2.2711', 'c': '0.3872'}",,8.5,,GdRh5Ge3,,,Ge3.0Rh5.0Gd1,,P63/m,
,Hexagonal,,,-8,-8,10.1016/S0925-8388(02)00045-2,TRUE,"{'a': '2.2628', 'c': '0.3851'}",,10,,TbRh5Ge3,,,Ge3.0Rh5.0Tb1,,P63/m,
,Orthorhombic,,,34 K,34,10.1016/S0925-8388(03)00479-1,TRUE,,TiNiSi type,8.06 μB,,GdRhAl,30,30 K,Al1Rh1Gd1,,,
,Hexagonal,,,,,10.1016/S0925-8388(03)00479-1,TRUE,,ZrNiAl type,,,GdPdAl,48,48 K,Al1Pd1Gd1,,,
,Orthorhombic,,,-4.9K,-4.9,10.1016/j.jallcom.2013.10.123,TRUE,,TiNiSi type,8.5 μB/Gd3+,,GdRhGe,27.9,"31.8K, 24K",Ge1Rh1Gd1,,Pnma (No. 62),
,ZrCuSiAs,,,-14,-14,10.1016/j.jssc.2012.03.010,TRUE,"{'a': 4.07259, 'c': 8.28808}",Tetragonal,3.5,,NdRuAsO,2,<2,O1As1Ru1Nd1,,,
,ZrCuSiAs,,,,,10.1016/j.jssc.2012.03.010,TRUE,"{'a': 4.05194, 'c': 8.19367}",Tetragonal,,,SmRuAsO,4.5,4.5,O1As1Ru1Sm1,,,
,ZrCuSiAs,,,-20,-20,10.1016/j.jssc.2012.03.010,TRUE,"{'a': 4.03632, 'c': 8.12406}",Tetragonal,8.2,,GdRuAsO,5,5,O1As1Ru1Gd1,,,
,Orthorhombic TiNiSi-type,72,72 K,67 K,67,10.1016/S0925-8388(97)00523-9,TRUE,"{'a': '7.0884 Å', 'b': '4.4219 Å', 'c': '7.2312 Å'}",Orthorhombic,7.4 μB,,GdRuGe,,,Ge1Ru1Gd1,,Pnma,
,Orthorhombic TiNiSi-type,70,70 K,25 K,25,10.1016/S0925-8388(97)00523-9,TRUE,"{'a': '7.0407 Å', 'b': '4.3776 Å', 'c': '7.2395 Å'}",Orthorhombic,5.3 μB,,TbRuGe,68,68 K,Ge1Ru1Tb1,,Pnma,
,Orthorhombic TiNiSi-type,26,26 K,24 K,24,10.1016/S0925-8388(97)00523-9,TRUE,"{'a': '7.048 Å', 'b': '4.411 Å', 'c': '7.213 Å'}",Orthorhombic,6.8 μB,,DyRuGe,,,Ge1Ru1Dy1,,Pnma,
,Orthorhombic TiNiSi-type,18,18 K,24 K,24,10.1016/S0925-8388(97)00523-9,TRUE,"{'a': '7.0058 Å', 'b': '4.3696 Å', 'c': '7.2479 Å'}",Orthorhombic,8.9 μB,,HoRuGe,,,Ge1Ru1Ho1,,Pnma,
,Orthorhombic TiNiSi-type,8,8 K,7 K,7,10.1016/S0925-8388(97)00523-9,TRUE,"{'a': '6.9401 Å', 'b': '4.3268 Å', 'c': '7.2719 Å'}",Orthorhombic,6.5 μB,,ErRuGe,,,Ge1Ru1Er1,,Pnma,
,Tetragonal CeFeSi-type,,,,,10.1016/S0925-8388(97)00523-9,FALSE,,Tetragonal,,,PrRuGe,62,62 K,Ge1Ru1Pr1,,P 4/nmm,
,Tetragonal CeFeSi-type,,,,,10.1016/S0925-8388(97)00523-9,FALSE,,Tetragonal,,,NdRuGe,68,68 K,Ge1Ru1Nd1,,P 4/nmm,
,Tetragonal CeFeSi-type,45,45 K,,,10.1016/S0925-8388(97)00523-9,FALSE,,Tetragonal,,,SmRuGe,,,Ge1Ru1Sm1,,P 4/nmm,
,Orthorhombic,,,3.3 K,3.3,10.1016/j.physb.2003.12.019,TRUE,"{'a': '22.7837 Å', 'b': '5.4773 Å', 'c': '5.4383 Å'}",,7.88 μB,,GdSr2CoCu2O7,,,O7.0Co1Cu2.0Sr2.0Gd1,,Ima2,4.22×10^−3 emu/mol
,HCP,,,184.2 K,184.2,10.1016/j.jallcom.2021.159918,TRUE,"{'a': '0.35990 nm', 'c': '0.56960 nm'}",,9.24 μB,,GdTbHoEr,190,190 K,Gd1Tb1Ho1Er1,,P 63/mmc,
,HCP,127,127 K,106.5 K,106.5,10.1016/j.jallcom.2021.159918,TRUE,"{'a': '0.36240 nm', 'c': '0.57723 nm'}",,10.77 μB,,GdTbHoErLa,,,La1Gd1Tb1Ho1Er1,,P 63/mmc,
,HCP,120,120 K,98.5 K,98.5,10.1016/j.jallcom.2021.159918,TRUE,"{'a': '0.36376 nm', 'c': '0.57216 nm'}",,10.40 μB,,GdTbHoErLaY,,,Y1La1Gd1Tb1Ho1Er1,,P 63/mmc,
,HCP,,,,,10.1016/j.jallcom.2021.159918,TRUE,,,,,GdTbHoErPr,135,135 K,Pr1Gd1Tb1Ho1Er1,,P 63/mmc,
,,,,,,10.1016/j.jallcom.2021.159918,TRUE,,,,,Gd20Dy20Er20Ho20Tb20,186,186 K,Gd20.0Tb20.0Dy20.0Ho20.0Er20.0,,,
,,53,53 K,,,10.1016/j.jallcom.2021.159918,TRUE,,,,,Gd36Y20Al24Co20,,,Al24.0Co20.0Y20.0Gd36.0,,,
,,276,276 K,,,10.1016/j.jallcom.2021.159918,TRUE,,,,,Gd5Si2Ge2,,,Si2.0Ge2.0Gd5.0,,,
,,320,320 K,,,10.1016/j.jallcom.2021.159918,TRUE,,,,,Gd5Si2Ge1.9Fe0.1,,,Si2.0Fe0.1Ge1.9Gd5.0,,,
,,70,70 K,,,10.1016/j.jallcom.2021.159918,FALSE,,,,,Gd55Ni15Al30,,,Al30.0Ni15.0Gd55.0,,,
,,105,105 K,,,10.1016/j.jallcom.2021.159918,FALSE,,,,,Tb55Co20Al25,,,Al25.0Co20.0Tb55.0,,,
,,300,300 K,,,10.1016/j.jallcom.2021.159918,TRUE,,,,,MnFeP0.45As0.55,,,P0.45Mn1Fe1As0.55,,,
,,293,293 K,,,10.1016/j.jallcom.2021.159918,TRUE,,,,,Gd,,,Gd1,,,
,,129,129 K,,,10.1016/j.jallcom.2021.159918,TRUE,,,,,DyFeAl,,,Al1Fe1Dy1,,,
,,30,30 K,,,10.1016/j.jallcom.2021.159918,FALSE,,,,,Ho2Cu2ln,,,Cu2.0Ho2.0,,,
600 Oe,Orthorhombic,,,,,10.1016/S0921-4526(99)02283-8,TRUE,,,1.2 μB,,CeTe2,4.3,"5.3 K, 4.1 K, 3.5 K",Te2.0Ce1,"0.1 μB (H⊥ab-plane), 0.01 μB (H||ab-plane)",,
,,,,,,10.1016/S0921-4526(99)02283-8,TRUE,,,,,SmTe2,3.75,"4 K, 3.5 K",Te2.0Sm1,,,
,,,,,,10.1016/S0921-4526(99)02283-8,TRUE,,,,,GdTe2,9.8,9.8 K,Te2.0Gd1,,,
,Orthorhombic,,,-10.4 K,-10.4,10.1016/j.physb.2021.413153,TRUE,{'c': '2.558 nm'},,7.84 μB/f.u.,,GdTe3,10.6,"11.5 K, 9.7 K",Te3.0Gd1,,Cmcm,
,Orthorhombically distorted perovskite,30,30 K,,,10.1016/S0921-4526(02)02476-6,TRUE,,,,,YTiO3,,,O3.0Ti1Y1,,Pbnm,
,Orthorhombically distorted perovskite,34,34 K,,,10.1016/S0921-4526(02)02476-6,TRUE,,,,,GdTiO3,,,O3.0Ti1Gd1,,Pbnm,
,Orthorhombically distorted perovskite,,,,,10.1016/S0921-4526(02)02476-6,TRUE,,,,,LaTiO3,150,150 K,O3.0Ti1La1,,Pbnm,
,CeFeSi,268,268 K,280 K,280,10.1016/j.jallcom.2005.12.052,TRUE,"{'a': '652.5 pm', 'c': '935 pm'}",Tetragonal,7.5 μB,,GdTiSb,,,Ti1Sb1Gd1,,,
,CeFeSi,294,294 K,,,10.1016/j.jallcom.2005.12.052,TRUE,"{'a': '400 pm', 'c': '750 pm'}",Tetragonal,,,GdTiSi,,,Si1Ti1Gd1,,,
,CeFeSi,,,,,10.1016/j.jallcom.2005.12.052,TRUE,"{'a': '400 pm', 'c': '750 pm'}",Tetragonal,,,GdTiGe,400,400 K,Ti1Ge1Gd1,,,
,CeScSi,,,,,10.1016/j.jallcom.2005.12.052,TRUE,,,,,GdZrSb,37,37 K,Zr1Sb1Gd1,,,
,,400,over 400 K,,,10.1016/j.jcrysgro.2008.12.013,TRUE,,,,,Ge0.96Mn0.04,,,Mn0.04Ge0.96,,,
,Hexagonal,298,298 K,,,10.1016/j.jcrysgro.2008.12.013,TRUE,"{'a': '0.62 nm', 'c': '0.25 nm'}",,,,Mn5Ge3,,,Mn5.0Ge3.0,,,
,"Rhombohedral (R3m) below TS, Orthorhombic (Imm2) below TN",,,"{'Above_TS': '-41.8 K', 'Below_TS': '-46.9 K'}",44.35,10.1016/j.physb.2006.01.461,TRUE,"{'a': '6.7965 Å', 'b': '6.8405 Å', 'c': '9.6412 Å'}",Cubic (F4̄3m) above TS,2.83 μB per V4 cluster,,GeV4S8,18,18 K,S8.0V4.0Ge1,,"F4̄3m (above TS), R3m (below TS), Imm2 (below TN)",
,Rhombohedral (R3m) below TS,26,26 K,,,10.1016/j.physb.2006.01.461,FALSE,,,,,GaMo4S8,,,S8.0Ga1Mo4.0,,R3m (below TS),
,Rhombohedral (R3m) below TS,13,13 K,,,10.1016/j.physb.2006.01.461,TRUE,,,,,GaV4S8,,,S8.0V4.0Ga1,,R3m (below TS),
50 Oe,Trigonal niccolite-type,27,27 K,-39.7 K,-39.7,10.1016/j.jssc.2017.12.017,TRUE,"{'a': '8.2624 Å', 'c': '14.5411 Å'}",Trigonal,8.21 μB,1.35 μB,C8H14FeMnNO13,,,H14.0C8.0N1O13.0Mn1Fe1,0.0008 μB,P3̄1c,
70 Oe,Trigonal niccolite-type,43,43 K,-46.6 K,-46.6,10.1016/j.jssc.2017.12.017,TRUE,"{'a': '8.2557 Å', 'c': '13.8179 Å'}",Trigonal,5.82 μB,0.81 μB,C8H14FeNiNO13,,,H14.0C8.0N1O13.0Fe1Ni1,0.056 μB,P3̄1c,
150 Oe,Trigonal niccolite-type,11,11 K,-6.4 K,-6.4,10.1016/j.jssc.2017.12.017,TRUE,"{'a': '8.2789 Å', 'c': '13.9306 Å'}",Trigonal,6.41 μB,3.30 μB,C8H14CrCoNO13,,,H14.0C8.0N1O13.0Cr1Co1,0.50 μB,P3̄1c,
1.7 mT,Inverse Spinel,598.15,325 °C,,,10.1016/j.jallcom.2016.06.287,TRUE,{'a': '8.36250 Å'},Cubic,,51.07 A m2/kg,Hf0.06Fe2.94O4,,,O4.0Fe2.94Hf0.06,0.98 A m2/kg,Fd3m,
,Inverse Spinel,598.15,325 °C,,,10.1016/j.jallcom.2016.06.287,TRUE,{'a': '8.37017 Å'},Cubic,,,Hf0.4Fe2.6O4,,,O4.0Fe2.6Hf0.4,,Fd3m,
,Inverse Spinel,598.15,325 °C,,,10.1016/j.jallcom.2016.06.287,TRUE,{'a': '8.38031 Å'},Cubic,,,Hf0.6Fe2.4O4,,,O4.0Fe2.4Hf0.6,,Fd3m,
,Inverse Spinel,598.15,325 °C,,,10.1016/j.jallcom.2016.06.287,TRUE,{'a': '8.37859 Å'},Cubic,,,Hf0.8Fe2.2O4,,,O4.0Fe2.2Hf0.8,,Fd3m,
,Hexagonal MgZn2-type,170,170 K,,,10.1016/j.physb.2015.04.019,TRUE,"{'a': '4.9275 Å', 'c': '8.0607 Å'}",Hexagonal,,,Hf0.8Ta0.2Fe1.98,,,Fe1.98Hf0.8Ta0.2,,P63/mmc,
,Hexagonal MgZn2-type,140,140 K,,,10.1016/j.physb.2015.04.019,TRUE,"{'a': '4.9265 Å', 'c': '8.0597 Å'}",Hexagonal,,,Hf0.8Ta0.2Fe1.96Co0.02,,,Fe1.96Co0.02Hf0.8Ta0.2,,P63/mmc,
,Hexagonal MgZn2-type,140,140 K,,,10.1016/j.physb.2015.04.019,TRUE,"{'a': '4.9248 Å', 'c': '8.0581 Å'}",Hexagonal,,,Hf0.8Ta0.2Fe1.94Co0.04,,,Fe1.94Co0.04Hf0.8Ta0.2,,P63/mmc,
,C14-type Laves phase,110,110 K,,,10.1016/j.physb.2006.06.141,TRUE,"{'a': '4.925 Å', 'c': '8.056 Å'}",Hexagonal,,,Hf0.8Ta0.2Fe2,350,350 K,Fe2.0Hf0.8Ta0.2,,,
,Cubic,560,560 K,,,10.1016/j.physb.2023.415641,FALSE,{'a': '6.951 Å'},C15,2.26 μB/fu,,HfMn2,,,Mn2.0Hf1,,Fd-3m,
,Cubic,630,630 K,,,10.1016/j.physb.2023.415641,TRUE,{'a': '6.920 Å'},C15,3.46 μB/fu,,HfFe2,,,Fe2.0Hf1,,Fd-3m,
,Orthorhombic,,,99 K,99,10.1016/j.jallcom.2021.158617,TRUE,,,0.63 μB/f.u.,,TiFeSi,,,Si1Ti1Fe1,,Ima2,
,,,,,,10.1016/j.jallcom.2021.158617,TRUE,,,,,ZrFeSi,165,"250 K, 80 K",Si1Fe1Zr1,,,
,,,,,,10.1016/j.jallcom.2021.158617,TRUE,,,,,HfFeSi,120,"180 K, 60 K",Si1Fe1Hf1,,,
,Amorphous,32.6,32.6 K,43.8 K,43.8,10.1016/j.jnoncrysol.2024.122846,TRUE,,,8.91 μB/f.u.,,Ho0.2Tm0.2Gd0.2Co0.2Al0.2,,,Al0.2Co0.2Gd0.2Ho0.2Tm0.2,,,
,Amorphous,64,64 K,,,10.1016/j.jnoncrysol.2024.122846,FALSE,,,,,Tb65Ni35,,,Ni35.0Tb65.0,,,
,Amorphous,4.5,4.5 K,,,10.1016/j.jnoncrysol.2024.122846,FALSE,,,,,Tm67Cu33)80Al20,,,Al20.0Cu33.0Tm67.0,,,
,Tetragonal,,,,,10.1016/j.physb.2009.07.127,TRUE,"{'a': '4.219 Å', 'c': '10.99 Å'}",,,,Ho2CoGa8,5.1,5.1 K,Co1Ga8.0Ho2.0,,P4/mmm No. 123,
,Tetragonal,,,,,10.1016/S0921-4526(99)01806-2,TRUE,,,,,Tb2Pd2In,33,33 K,Pd2.0In1Tb2.0,,P4/mbm (No. 127),
,Tetragonal,,,,,10.1016/S0921-4526(99)01806-2,TRUE,,,,,Ho2Pd2In,8.5,8.5 K,Pd2.0In1Ho2.0,,P4/mbm (No. 127),
,Cubic,,,1.86 K,1.86,10.1016/j.jcrysgro.2014.03.019,TRUE,{'a': '1.00915 nm'},Face-centered cubic,10.4 μB,,Ho2Ti2O7,,,O7.0Ti2.0Ho2.0,,Fd-3m,
,Monoclinic,,,-43.5 K,-43.5,10.1016/j.physb.2009.04.016,TRUE,,,3.6 μB,,Nd2WO6,,,O6.0Nd2.0W1,,,-4.57×10^-6 cm^3/g
,Monoclinic,,,-5.7 K,-5.7,10.1016/j.physb.2009.04.016,TRUE,,,8.0 μB,,Gd2WO6,,,O6.0Gd2.0W1,,,2.7×10^-3 cm^3/g
,Monoclinic,,,-5.2 K,-5.2,10.1016/j.physb.2009.04.016,TRUE,,,10.6 μB,,Dy2WO6,,,O6.0Dy2.0W1,,,1.759×10^-5 cm^3/g
,Monoclinic,,,-2.7 K,-2.7,10.1016/j.physb.2009.04.016,TRUE,,,10.4 μB,,Ho2WO6,,,O6.0Ho2.0W1,,,2.334×10^-5 cm^3/g
,Cubic,515,515 K,,,10.1016/S0925-8388(00)01368-2,TRUE,,Th6Mn23,,13.2 μB/fu,Ho6Fe23,,,Fe23.0Ho6.0,,Fm3m,
,Cubic,515,515 K,,,10.1016/S0925-8388(00)01368-2,TRUE,,Th6Mn23,,9.5 μB/fu,Ho5.53Y0.47Fe23,,,Fe23.0Y0.47Ho5.53,,Fm3m,
,Cubic,513,513 K,,,10.1016/S0925-8388(00)01368-2,TRUE,,Th6Mn23,,7.9 μB/fu,Ho5.08Y0.92Fe23,,,Fe23.0Y0.92Ho5.08,,Fm3m,
,Cubic,508,508 K,,,10.1016/S0925-8388(00)01368-2,TRUE,,Th6Mn23,,6.2 μB/fu,Ho4.14Y1.86Fe23,,,Fe23.0Y1.86Ho4.14,,Fm3m,
,Cubic,495,495 K,,,10.1016/S0925-8388(00)01368-2,TRUE,,Th6Mn23,,32.1 μB/fu,Ho1.15Y4.85Fe23,,,Fe23.0Y4.85Ho1.15,,Fm3m,
,Cubic,496,496 K,,,10.1016/S0925-8388(00)01368-2,TRUE,,Th6Mn23,,42.5 μB/fu,Y6Fe23,,,Fe23.0Y6.0,,Fm3m,
,Fe2P-type,204.11,204.11 K,,,10.1016/j.jallcom.2019.153198,TRUE,"{'a': '0.81822 nm', 'c': '0.42609 nm'}",Hexagonal,,,Ho6MnBi2,,,Mn1Ho6.0Bi2.0,,P6̅2m,
,Fe2P-type,70.32,70.32 K,,,10.1016/j.jallcom.2019.153198,TRUE,"{'a': '0.82220 nm', 'c': '0.41816 nm'}",Hexagonal,,,Ho6FeBi2,,,Fe1Ho6.0Bi2.0,,P6̅2m,
,Hexagonal,56,56 K,32.6 K,32.6,10.1016/j.physb.2023.415471,TRUE,"{'a': '8.1045 Å', 'b': '8.1045 Å', 'c': '4.1469 Å'}",Fe2P type,13.65 μB/f.u.,,Ho6FeSb2,,,Fe1Sb2.0Ho6.0,,P6̅2m,
,Amorphous,211,211 K,,,10.1016/j.jallcom.2013.09.059,TRUE,,,,,Y8Co62B30,,,B30.0Co62.0Y8.0,,,
,Amorphous,214,214 K,,,10.1016/j.jallcom.2013.09.059,TRUE,,,,,Ho8Co62B30,,,B30.0Co62.0Ho8.0,,,
,Amorphous,224,224 K,,,10.1016/j.jallcom.2013.09.059,TRUE,,,,,Tb8Co62B30,,,B30.0Co62.0Tb8.0,,,
,Tetragonal,,,,,10.1016/S0921-4526(02)01665-4,TRUE,,,,,HoB2C2,5.9,5.9 K,B2.0C2.0Ho1,,,
28.9 T at 4.2 K,Layered Perovskite,300,300 K,,,10.1016/j.physb.2004.01.059,TRUE,,,,,HoBaCo2O5.5,280,280 K,O5.5Co2.0Ba1Ho1,,,
23.9 T at 4.2 K,Layered Perovskite,280,280 K,,,10.1016/j.physb.2004.01.059,TRUE,,,,,GdBaCo2O5.5,255,255 K,O5.5Co2.0Ba1Gd1,,,
,Tetragonal,984,984 K,,,10.1016/j.physb.2013.05.036,TRUE,,ThMn12,,,HoFe2Co9Ti,,,Ti1Fe2.0Co9.0Ho1,,I4/mmm,
,Tetragonal,987,987 K,,,10.1016/j.physb.2013.05.036,TRUE,,ThMn12,,,HoCo11Ti,,,Ti1Co11.0Ho1,,I4/mmm,
,Cubic,88,88 K,,,10.1016/j.jallcom.2020.158063,TRUE,{'a': '7.1445 Å'},Fd-3m,8.10 μB/f.u.,160 emu/g,HoCo2,,,Co2.0Ho1,,Fd-3m,
,Cubic,149,149 K,,,10.1016/j.jallcom.2020.158063,TRUE,{'a': '7.1411 Å'},Fd-3m,7.73 μB/f.u.,,HoCo2Mn0.2,,,Mn0.2Co2.0Ho1,,Fd-3m,
,Cubic,225,225 K,,,10.1016/j.jallcom.2020.158063,TRUE,{'a': '7.1517 Å'},Fd-3m,7.05 μB/f.u.,,HoCo2Mn0.5,,,Mn0.5Co2.0Ho1,,Fd-3m,
,Cubic,251,251 K,,,10.1016/j.jallcom.2020.158063,TRUE,{'a': '7.1435 Å'},Fd-3m,6.10 μB/f.u.,,HoCo2Mn0.7,,,Mn0.7Co2.0Ho1,,Fd-3m,
,Cubic,253,253 K,,,10.1016/j.jallcom.2020.158063,TRUE,{'a': '7.1353 Å'},Fd-3m,6.17 μB/f.u.,,HoCo2Mn1.0,,,Mn1.0Co2.0Ho1,,Fd-3m,
,Hexagonal,10,10 K,,,10.1016/j.physb.2005.01.271,TRUE,"{'a': '5.01417 Å', 'c': '3.02607 Å'}",,"5.08 μB (Ho), 0.11 μB (Co)",,HoCo3B2,,,B2.0Co3.0Ho1,,P6/mmm,
,,,,,,10.1016/j.physb.2005.01.271,TRUE,,,,,TbCo3B2,30,30 K,B2.0Co3.0Tb1,,,
,Amorphous,16,16 K,22 K,22,10.1016/j.jnoncrysol.2020.120570,TRUE,,,8.58 μB,41 Am^2/kg,HoErCo,,,Co1Ho1Er1,,,
,,22.8,22.8 K,,,10.1016/j.jnoncrysol.2020.120570,FALSE,,,,,Ho57Cu25Al18,,,Al18.0Cu25.0Ho57.0,,,
,,13.3,13.3 K,,,10.1016/j.jnoncrysol.2020.120570,FALSE,,,,,Er60Cu20Al20,,,Al20.0Cu20.0Er60.0,,,
,,23,23 K,,,10.1016/j.jnoncrysol.2020.120570,TRUE,,,,,HoPdIn,,,Pd1In1Ho1,,,
,,11.5,11.5 K,,,10.1016/j.jnoncrysol.2020.120570,TRUE,,,,,Er60Ni30Co10,,,Co10.0Ni30.0Er60.0,,,
,,11.5,11.5 K,,,10.1016/j.jnoncrysol.2020.120570,FALSE,,,,,Er60Co20Ni20,,,Co20.0Ni20.0Er60.0,,,
,,17,17 K,,,10.1016/j.jnoncrysol.2020.120570,FALSE,,,,,Ho36Dy20Al24Co20,,,Al24.0Co20.0Dy20.0Ho36.0,,,
,,26,26 K,,,10.1016/j.jnoncrysol.2020.120570,FALSE,,,,,Dy50Gd7Al24Co20,,,Al24.0Co20.0Gd7.0Dy50.0,,,
,,89,89 K,,,10.1016/j.jnoncrysol.2020.120570,FALSE,,,,,DyHoCo,,,Co1Dy1Ho1,,,
,Amorphous,41,41 K,,,10.1016/j.jallcom.2019.04.039,TRUE,,,,,HoErGdCuNi,,,Ni1Cu1Gd1Ho1Er1,,,
,Orthorhombic,230,230 K,,,10.1016/j.jssc.2021.122200,TRUE,"{'a': '5.4313 Å', 'b': '5.4732 Å', 'c': '7.7616 Å'}",Pbnm,,,NdFe0.5Cr0.5O3,,,O3.0Cr0.5Fe0.5Nd1,,Pbnm (#62),
,Orthorhombic,175,175 K,,,10.1016/j.jssc.2021.122200,TRUE,"{'a': '5.2495 Å', 'b': '5.5292 Å', 'c': '7.5497 Å'}",Pbnm,,,HoFe0.5Cr0.5O3,,,O3.0Cr0.5Fe0.5Ho1,,Pbnm (#62),
,Tetragonal,518,518 K,,,10.1016/S0925-8388(97)00290-9,TRUE,"{'a': '8.4687 Å', 'b': '8.4687 Å', 'c': '4.4759 Å'}",ThMn12-type,,,HoFe11Ti,,,Ti1Fe11.0Ho1,,I4/mmm,
1.6 T,Tetragonal,216,216 K,,,10.1016/j.jallcom.2017.10.041,TRUE,,ThMn12-type,2 μB/f.u.,,HoFe5Al7,,,Al7.0Fe5.0Ho1,,,
1.31 T,Tetragonal,67,67 K,,,10.1016/j.jallcom.2017.10.041,TRUE,,ThMn12-type,2.8 μB/f.u.,,HoFe4CoAl7,,,Al7.0Fe4.0Co1Ho1,,,
1.16 T,Tetragonal,67,67 K,,,10.1016/j.jallcom.2017.10.041,TRUE,,ThMn12-type,3.8 μB/f.u.,,HoFe3Co2Al7,,,Al7.0Fe3.0Co2.0Ho1,,,
,Tetragonal,315,315 K,,,10.1016/j.jallcom.2017.02.213,TRUE,,ThMn12-type,,,HoFe6Al6,,,Al6.0Fe6.0Ho1,,,
,Cubic Laves phase (C15-type),,,27 K,27,10.1016/S0925-8388(00)01430-4,TRUE,,,7.9 μB per Ho atom,"6.8 μB/f.u. (spontaneous), 7 μB/f.u. (saturation)",HoMn2,31,31 K,Mn2.0Ho1,100 emu/g,,
,Hexagonal,11.8,11.8 K,5.9 K,5.9,10.1016/j.physb.2014.09.030,TRUE,"{'a': '0.6890 nm', 'c': '0.3826 nm'}",ZrNiAl-type,10.8 μB/Ho3+,,HoNi0.9Cu0.1Al,5.7,5.7 K,Al1Ni0.9Cu0.1Ho1,,P 6̄ 2m (No. 189),
,C15 cubic,31.1,31.1 K,33.3 K,33.3,10.1016/j.jallcom.2021.161295,TRUE,{'a': '7.177 Å'},Cubic,7.7 μB/f.u.,,Tb0.75Ho0.25Ni2,,,Ni2.0Tb0.75Ho0.25,,Fd-3m,
,C15-based superstructure,25.6,25.6 K,24.9 K,24.9,10.1016/j.jallcom.2021.161295,TRUE,{'a': '14.339 Å'},Cubic,8.1 μB/f.u.,,Tb0.5Ho0.5Ni2,,,Ni2.0Tb0.5Ho0.5,,F-43m,
,C15-based superstructure,18.6,18.6 K,19.2 K,19.2,10.1016/j.jallcom.2021.161295,TRUE,{'a': '14.319 Å'},Cubic,8.5 μB/f.u.,,Tb0.25Ho0.75Ni2,,,Ni2.0Tb0.25Ho0.75,,F-43m,
,C15 cubic,37.1,37.1 K,37.6 K,37.6,10.1016/j.jallcom.2021.161295,TRUE,{'a': '7.175 Å'},Cubic,9.1 μB/f.u.,,TbNi2,,,Ni2.0Tb1,,Fd-3m,
,C15 cubic,13.5,13.5 K,10.6 K,10.6,10.1016/j.jallcom.2021.161295,TRUE,{'a': '7.142 Å'},Cubic,9.3 μB/f.u.,,HoNi2,,,Ni2.0Ho1,,Fd-3m,
,Orthorhombic,,,"{'Parallel': '8.9 K', 'Perpendicular': '-6.5 K'}",7.7,10.1016/j.actamat.2020.04.031,TRUE,"{'a': '8.828 Å', 'b': '4.149 Å', 'c': '7.168 Å'}",TiNiSi-type,7.07 μB,,HoNiSi,3.8,3.8 K,Si1Ni1Ho1,,Pnma,
,ThCr2Si2-type,,,,,10.1016/S0925-8388(00)00703-9,TRUE,"{'a': '4.1220(6) Å', 'c': '9.6753(25) Å'}",Tetragonal,11.3(1) μB,,TbOs2Si2,45,45 K,Si2.0Tb1Os2.0,,I4/mmm,
,ThCr2Si2-type,,,,,10.1016/S0925-8388(00)00703-9,TRUE,"{'a': '4.1251(6) Å', 'c': '9.6566(27) Å'}",Tetragonal,"10.55(15) μB (k1), 4.59(16) μB (k2)",,HoOs2Si2,15.8,15.8 K,Si2.0Ho1Os2.0,,I4/mmm,
,,,,,,10.1016/S0925-8388(00)00703-9,TRUE,,,,,DyAg2Si2,4.3,4.3 K,Si2.0Ag2.0Dy1,,,
,Orthorhombic,,,,,10.1016/S0925-8388(99)00201-7,TRUE,"{'a': '4.321 Å', 'b': '16.344 Å', 'c': '8.731 Å'}",,"8.1 μB (4i site), 4.0 μB (4h site)",,HoPtGe2,8.5,8.5 K,Ge2.0Ho1Pt1,,Immm,
,,,,,,10.1016/S0925-8388(99)00201-7,TRUE,,,"8.5 μB (8 K), 9.9 μB (4 K)",,DyPtGe2,9.5,"14 K, 5 K",Ge2.0Dy1Pt1,,,
,MgAgAs-type,,,-8.9 K,-8.9,10.1016/j.jallcom.2020.154467,TRUE,{'a': '6.5089'},Cubic,10.67 μB,,HoPtSb,,,Sb1Ho1Pt1,,F-43m,
,Tetragonal zircon,,,,,10.1016/S0921-4526(01)01244-3,TRUE,,,8.52 μB,,HoVO4,0.0045,4.5 mK,O4.0V1Ho1,,I41/amd (No. 141),
,,,,,,10.1016/S0921-4526(01)01394-1,TRUE,,,,,In0.9Al0.1As,65,50-80K,Al0.1As1In0.9,,,
,,,,,,10.1016/S0921-4526(01)01394-1,TRUE,,,,,InAs,65,50-80K,As1In1,,,
,Clathrate-I,3.8,3.8 K,,,10.1016/j.physb.2006.03.066,TRUE,{'a': '10.7441 Å'},Cubic,,,K6Eu2Ga10Ge36,,,K6.0Ga10.0Ge36.0Eu2.0,,Pm-3n,
,Clathrate-I,4,4.0 K,,,10.1016/j.physb.2006.03.066,TRUE,{'a': '10.7442 Å'},Cubic,,,K6Eu2Zn5Ge41,,,K6.0Zn5.0Ge41.0Eu2.0,,Pm-3n,
,Clathrate-I,9.3,9.3 K,,,10.1016/j.physb.2006.03.066,TRUE,{'a': '10.8349 Å'},Cubic,,,K6Eu2Cd5Ge41,,,K6.0Ge41.0Cd5.0Eu2.0,,Pm-3n,
634 Oe,Monoclinic,770,770 K,,,10.1016/j.jallcom.2021.161294,TRUE,"{'a': '7.8992 Å', 'b': '5.9736 Å', 'c': '5.7252 Å'}",,,0.4616 emu/g,KBiFe1.9Co0.1O5,545,545 K,O5.0K1Fe1.9Co0.1Bi1,0.1787 emu/g,P2/c,1.77 × 10^-5 emu/g Oe
608 Oe,Monoclinic,770,770 K,,,10.1016/j.jallcom.2021.161294,TRUE,"{'a': '7.8986 Å', 'b': '5.9754 Å', 'c': '5.7299 Å'}",,,0.1898 emu/g,KBiFe1.8Co0.2O5,545,545 K,O5.0K1Fe1.8Co0.2Bi1,0.0678 emu/g,P2/c,1.27 × 10^-5 emu/g Oe
426 Oe,Monoclinic,770,770 K,,,10.1016/j.jallcom.2021.161294,TRUE,"{'a': '7.9238 Å', 'b': '5.9813 Å', 'c': '5.7362 Å'}",,,0.1099 emu/g,KBiFe1.7Co0.3O5,545,545 K,O5.0K1Fe1.7Co0.3Bi1,0.0150 emu/g,P2/c,1.49 × 10^-5 emu/g Oe
,Tetragonal,78,78 K,,,10.1016/j.physb.2011.10.046,FALSE,"{'a': '3.864 Å', 'c': '13.698 Å'}",ThCr2Si2-type,2.59 μB per formula unit,,KCo2Se2,,,K1Co2.0Se2.0,,I4/mmm (#139),
,Tetragonal Tungsten Bronze,,,-80 K,-80,10.1016/j.jssc.2010.05.030,TRUE,"{'a': '12.593 Å', 'c': '7.962 Å'}",Tetragonal,,,KZnTiF6,,,F6.0K1Ti1Zn1,,P4/mbm,0.292 cm³ K/mol
,Tetragonal Tungsten Bronze,,,-65 K,-65,10.1016/j.jssc.2010.05.030,TRUE,"{'a': '12.548 Å', 'c': '7.850 Å'}",Tetragonal,,,KZnVF6,,,F6.0K1V1Zn1,,P4/mbm,0.955 cm³ K/mol
,Tetragonal Tungsten Bronze,,,-34 K,-34,10.1016/j.jssc.2010.05.030,TRUE,"{'a': '12.882 Å', 'c': '8.035 Å'}",Tetragonal,,,KVScF6,,,F6.0K1Sc1V1,,P4/mbm,1.86 cm³ K/mol
,Tetragonal Tungsten Bronze,,,-18 K,-18,10.1016/j.jssc.2010.05.030,TRUE,"{'a': '13.053 Å', 'c': '7.954 Å'}",Tetragonal,,,KCrScF6,,,F6.0K1Sc1Cr1,,P4/mbm,3.25 cm³ K/mol
,Tetragonal Tungsten Bronze,,,-44 K,-44,10.1016/j.jssc.2010.05.030,TRUE,"{'a': '12.996 Å', 'c': '8.111 Å'}",Tetragonal,,,KMnScF6,,,F6.0K1Sc1Mn1,,P4/mbm,4.37 cm³ K/mol
,Triclinic,,,,,10.1016/j.physb.2004.01.020,TRUE,,,,,KCu5V3O13,7,7 K,O13.0K1V3.0Cu5.0,,P1,
,Perovskite,,,,,10.1016/j.physb.2006.01.253,TRUE,,Orthorhombic,,,KCuF3,39,39 K,F3.0K1Cu1,,I4/mcm,
"250 G at 5 K, 170 G at 10 K",Triclinic,29.3,29.3 K,41.5 K,41.5,10.1016/j.jssc.2007.08.011,TRUE,"{'a': '7.662 Å', 'b': '8.402 Å', 'c': '10.100 Å'}",,5.55 μB per Fe3+,,KFeAs2O7,,,O7.0K1Fe1As2.0,"34.9 emu/mol at 5 K, 24.0 emu/mol at 10 K",P -1,
,Monoclinic,,,,,10.1016/j.jssc.2018.01.003,TRUE,,C 2/c,,,KFeS2,245,245 K,S2.0K1Fe1,,,
,Perovskite,,,,,10.1016/j.jallcom.2020.155935,TRUE,"{'a': '5.90193(6) Å (10 K), 5.89907(2) Å (140 K), 4.18538(1) Å (235 K)', 'b': '5.88848(6) Å (10 K), a (140 K), a (235 K)', 'c': '8.34826(9) Å (10 K), 8.38022(5) Å (140 K), a (235 K)'}","Tetragonal, Orthorhombic",4.8(2) μB (10 K),,KMnF3,81.9,"86.8 K, 77 K",F3.0K1Mn1,,"Pnma (10 K), I4/mcm (140 K), Pm3̄m (235 K)",
7671 Oe,fct,753.15,480 °C,,,10.1016/j.jallcom.2022.164748,TRUE,"{'a': '0.3849 nm', 'c': '0.3700 nm'}",,,434 emu·cc^−1,Fe47.5Pt47.5Cu5.0,,,Fe47.5Cu5.0Pt47.5,,,
,Orthorhombic,354.25,81.1 °C,,,10.1016/j.jallcom.2018.05.127,TRUE,,,,40.6 emu/g,La0.67Ca0.33MnO3,,,O3.0Ca0.33Mn1La0.67,,,
,Spinel,605.15,332 °C,,,10.1016/j.jallcom.2019.152504,TRUE,{'a': '8.4046 Å'},Cubic,,,Ni0.52Zn0.4Cu0.1Fe1.98O4,,,O4.0Fe1.98Ni0.52Cu0.1Zn0.4,,,
,Cubic NaZn13-type,190,190 K,,,10.1016/j.actamat.2021.117334,TRUE,,,,,LaFe13.92Si1.4,,,Si1.4Fe13.92La1,,,
,,202,202 K,,,10.1016/j.actamat.2021.117334,TRUE,,,,,LaFe11.4Si1.6,,,Si1.6Fe11.4La1,,,
,,210,210 K,,,10.1016/j.actamat.2021.117334,TRUE,,,,,LaFe11.57Si1.43,,,Si1.43Fe11.57La1,,,
,,202,202 K,,,10.1016/j.actamat.2021.117334,TRUE,,,,,LaFe11.6Si1.4,,,Si1.4Fe11.6La1,,,
,,173.5,173.5 K,,,10.1016/j.actamat.2021.117334,FALSE,,,,,La1.7Fe11.6Si1.4,,,Si1.4Fe11.6La1.7,,,
,,,,,,10.1016/S0921-4526(99)00025-3,TRUE,,,0.4 μB/Mn-atom,,MnSi,29,29 K,Si1Mn1,,,
,ThCr2Si2-type,125,125 K,,,10.1016/j.physb.2017.02.016,TRUE,{'c': '11.213 Å'},,,,LaCo2P2,,,P2.0Co2.0La1,,,
,ThCr2Si2-type,,,,,10.1016/j.physb.2017.02.016,TRUE,{'c': '9.491 Å'},,,,CeCo2P2,440,440 K,P2.0Co2.0Ce1,,,
,,121,121 K,,,10.1016/S0921-4526(02)02564-4,TRUE,,,,,La0.2Pr0.5Ca0.3MnO3,,,O3.0Ca0.3Mn1La0.2Pr0.5,,,
,,245,245 K,,,10.1016/S0921-4526(02)02564-4,TRUE,,,,,La0.7Ca0.3MnO3,,,O3.0Ca0.3Mn1La0.7,,,
,Hexagonal,,,,,10.1016/j.jssc.2011.06.021,TRUE,"{'a': '2.837', 'c': '10.855'}",P6_3/mmc,,,Na0.75CoO2,22,22 K,O2.0Na0.75Co1,,P6_3/mmc,
,Cubic,245,245 K,,,10.1016/j.tsf.2022.139438,TRUE,"{'a': '3.825 Å', 'b': '3.825 Å'}",Tetragonal (due to strain),1.90 μB/Co,,La0.3Sr0.7CoO3,,,O3.0Co1Sr0.7La0.3,,,
,Orthorhombic,230,230K,,,10.1016/j.jallcom.2006.06.095,TRUE,"{'a': '5.4184 Å', 'b': '7.6418 Å', 'c': '5.4281 Å'}",Perovskite,,,La0.5Ca0.5MnO3,150,150K,O3.0Ca0.5Mn1La0.5,,Pnma,
,Orthorhombic,170,170K,,,10.1016/j.jallcom.2006.06.095,TRUE,"{'a': '5.4228 Å', 'b': '7.6431 Å', 'c': '5.4337 Å'}",Perovskite,2.75 μB/mol,,La0.5Ca0.45□0.05MnO3,,,O3.0Ca0.45Mn1La0.5,,Pnma,
,Orthorhombic,,,,,10.1016/j.jallcom.2006.06.095,TRUE,"{'a': '5.413 Å', 'b': '7.634 Å', 'c': '5.422 Å'}",Perovskite,,,La0.45□0.05Ca0.5MnO3,100,100K,O3.0Ca0.5Mn1La0.45,,Pnma,
,,164.5,164.5 K,,,10.1016/j.jssc.2013.02.019,TRUE,,,,,La0.4Ca0.6MnO2.8,,,O2.8Ca0.6Mn1La0.4,,,
513.3 Oe,Orthorhombic,250,250 K,,,10.1016/j.jallcom.2011.09.027,TRUE,"{'a': '5.403 Å', 'b': '7.613 Å', 'c': '5.412 Å'}",Pnma,2.33 μB/f.u.,,La0.4Ca0.6MnO3,,,O3.0Ca0.6Mn1La0.4,,Pnma,
,,270,270 K,,,10.1016/j.jallcom.2011.09.027,TRUE,,,,,La0.7Ca0.3MnO3,,,O3.0Ca0.3Mn1La0.7,,,
,,252,252 K,,,10.1016/j.jallcom.2011.09.027,TRUE,,,,,La0.67Ca0.33Mn0.9V0.1O3,,,O3.0Ca0.33V0.1Mn0.9La0.67,,,
,,215,215 K,,,10.1016/j.jallcom.2011.09.027,FALSE,,,,,La0.35Pr0.275Ca0.375MnO3,,,O3.0Ca0.375Mn1La0.35Pr0.275,,,
,,287.25,287.25 K,,,10.1016/j.jallcom.2011.09.027,TRUE,,,,,Gd,,,Gd1,,,
,Orthorhombic,260,260 K,,,10.1016/j.physb.2016.03.031,TRUE,"{'a': '5.470 Å', 'b': '5.486 Å', 'c': '7.728 Å'}",Pbnm,,,La0.7Ca0.3MnO3,,,O3.0Ca0.3Mn1La0.7,,Pbnm,
,Orthorhombic,226,226 K,,,10.1016/j.physb.2016.03.031,TRUE,"{'a': '5.467 Å', 'b': '5.473 Å', 'c': '7.710 Å'}",Pbnm,,,La0.6Ce0.1Ca0.3MnO3,,,O3.0Ca0.3Mn1La0.6Ce0.1,,Pbnm,
,Orthorhombic,193,193 K,,,10.1016/j.physb.2016.03.031,TRUE,"{'a': '5.452 Å', 'b': '5.468 Å', 'c': '7.704 Å'}",Pbnm,,,La0.5Ce0.2Ca0.3MnO3,,,O3.0Ca0.3Mn1La0.5Ce0.2,,Pbnm,
