Repository: sanjayganeshprabu/Computational-Modeling-and-Predictive-Analytics-for-Materials-Data

# Computational-Modeling-and-Predictive-Analytics-for-Materials-Data-

File: MODIFIED magnetic_materials.csv (part 24 of 112)
Coercivity,Crystal_Structure,Curie,Curie(Tc),Curie_Weiss,Curie_Weiss(θp),DOI,Experimental,Lattice_Parameters,Lattice_Structure,Magnetic_Moment,Magnetization,Material_Name,Neel,Neel(Tn),New_Column_Concatenated,Remanence,Space_Group,Susceptibility
,Orthorhombic,120,120 K,,,10.1016/j.physb.2016.03.031,TRUE,"{'a': '5.447 Å', 'b': '5.469 Å', 'c': '7.700 Å'}",Pbnm,,,La0.4Ce0.3Ca0.3MnO3,,,O3.0Ca0.3Mn1La0.4Ce0.3,,Pbnm,
,Orthorhombic,245,245 K,254 K,254,10.1016/j.jallcom.2016.05.304,TRUE,,,4.85 μB,,La0.50Ca0.50MnO3,,,O3.0Ca0.5Mn1La0.5,,,
,Orthorhombic,233,233 K,236 K,236,10.1016/j.jallcom.2016.05.304,TRUE,,,5.45 μB,,La0.50Ca0.50MnO3,,,O3.0Ca0.5Mn1La0.5,,,
,,200,200K,,,10.1016/S0921-4526(02)00622-1,TRUE,,,,,La0.55Ho0.15Sr0.3MnO3,,,O3.0Mn1Sr0.3La0.55Ho0.15,,,
,Rhombohedral,336,336 K,,,10.1016/j.jallcom.2016.06.293,TRUE,"{'a': '5.41 Å', 'b': '5.41 Å', 'c': '13.13 Å'}",,,,La0.57Gd0.1Sr0.33Mn0.9In0.1O3,,,O3.0Mn0.9Sr0.33In0.1La0.57Gd0.1,,R3̄c,
,Cubic Perovskite,288,288 K,,,10.1016/S0022-0248(02)02064-X,TRUE,{'a': '5.53 Å'},Cubic,,,La0.5Ba0.5MnO3,,,O3.0Mn1Ba0.5La0.5,,,
,Cubic Perovskite,325,325 K,,,10.1016/S0022-0248(02)02064-X,TRUE,{'a': '5.43 Å'},Cubic,,,La0.5Sr0.5MnO3,,,O3.0Mn1Sr0.5La0.5,,,
30 Oe,Perovskite,230,230 K,,,10.1016/j.physb.2003.08.073,TRUE,,Pseudo-cubic,"2.3 μB (FM), 1.5 μB (AF)",,La0.5Bi0.2Ca0.3MnO3,,,O3.0Ca0.3Mn1La0.5Bi0.2,,Pbnm,
,Orthorhombic,227,227 K,,,10.1016/j.jallcom.2015.05.026,TRUE,"{'a': '5.419 Å', 'b': '7.646 Å', 'c': '5.427 Å'}",,,,La0.5Ca0.5MnO3,,,O3.0Ca0.5Mn1La0.5,,Pnma,
,Orthorhombic,257,257 K,,,10.1016/j.jallcom.2015.05.026,TRUE,"{'a': '5.431 Å', 'b': '7.665 Å', 'c': '5.442 Å'}",,3.11 μB/Mn,,La0.5Ca0.4Ag0.1MnO3,,,O3.0Ca0.4Mn1Ag0.1La0.5,,Pnma,
,,225,225 K,241 K,241,10.1016/j.tsf.2010.03.122,TRUE,,,0.61 μB/f.u,,La0.5Ca0.5MnO3,,,O3.0Ca0.5Mn1La0.5,,,
,,134,134 K,203 K,203,10.1016/j.tsf.2010.03.122,TRUE,,,3.19 μB/f.u,,La0.5Ca0.5Mn0.98Ni0.02O3,,,O3.0Ca0.5Mn0.98Ni0.02La0.5,,,
,Orthorhombic,239,"233 K (polycrystalline), 245 K (nanocrystalline)",,,10.1016/j.jallcom.2010.07.165,TRUE,"{'a': '0.54420 nm (polycrystalline), 0.54440 nm (nanocrystalline)', 'b': '0.75231 nm (polycrystalline), 0.7525 nm (nanocrystalline)', 'c': '0.54733 nm (polycrystalline), 0.54628 nm (nanocrystalline)'}",,"2.06 μB (polycrystalline), 1.37 μB (nanocrystalline)","45 Gs cm^3/g (nanocrystalline), 65 Gs cm^3/g (polycrystalline)",La0.5Ca0.5MnO3,,,O3.0Ca0.5Mn1La0.5,,Pnma,
,Rhombohedral,236,236 K,219.8 K,219.8,10.1016/j.jallcom.2017.08.236,TRUE,"{'a': '5.5243 Å', 'b': '5.5243 Å', 'c': '13.4526 Å'}",R-3c,8.60 μB,,La0.5Eu0.2Ba0.2□0.1MnO3,,,O3.0Mn1Ba0.2La0.5Eu0.2,,R-3c,
,,285,285 K,,,10.1016/j.jallcom.2017.08.236,TRUE,,,,,La0.8Na0.1□0.1MnO3,,,O3.0Na0.1Mn1La0.8,,,
,,350,350 K,,,10.1016/j.jallcom.2017.08.236,FALSE,,,,,La0.6Ba0.2Sr0.2MnO3,,,O3.0Mn1Sr0.2Ba0.2La0.6,,,
,,176,176 K,,,10.1016/j.jallcom.2017.08.236,TRUE,,,,,La0.8Ca0.2MnO3,,,O3.0Ca0.2Mn1La0.8,,,
,,175,175 K,,,10.1016/j.jallcom.2017.08.236,TRUE,,,,,Pr0.8Pb0.2MnO3,,,O3.0Mn1Pr0.8Pb0.2,,,
,,155,155 K,,,10.1016/j.jallcom.2017.08.236,TRUE,,,,,La0.8Cd0.2MnO3,,,O3.0Mn1Cd0.2La0.8,,,
,,197,197 K,,,10.1016/j.jallcom.2017.08.236,FALSE,,,,,La0.87Sr0.33MnO3,,,O3.0Mn1Sr0.33La0.87,,,
,,292,292 K,,,10.1016/j.jallcom.2017.08.236,TRUE,,,,,La0.67Ba0.33MnO3,,,O3.0Mn1Ba0.33La0.67,,,
,,352,352 K,,,10.1016/j.jallcom.2017.08.236,TRUE,,,,,La0.7Pb0.3MnO3,,,O3.0Mn1La0.7Pb0.3,,,
,,145,145 K,,,10.1016/j.jallcom.2017.08.236,FALSE,,,,,Pr0.8K0.2MnO3,,,O3.0K0.2Mn1Pr0.8,,,
,,238,238 K,,,10.1016/j.jallcom.2017.08.236,TRUE,,,,,Pr0.4Eu0.2Sr0.4MnO3,,,O3.0Mn1Sr0.4Pr0.4Eu0.2,,,
,,342,342 K,,,10.1016/j.jallcom.2017.08.236,FALSE,,,,,La0.6Sr0.2Ba0.1□0.1MnO3,,,O3.0Mn1Sr0.2Ba0.1La0.6,,,
,,310,310 K,,,10.1016/j.jallcom.2017.08.236,TRUE,,,,,La0.85Na0.15MnO3,,,O3.0Na0.15Mn1La0.85,,,
,,277,277 K,,,10.1016/j.jallcom.2017.08.236,TRUE,,,,,La0.47Dy0.2Pb0.33MnO3,,,O3.0Mn1La0.47Dy0.2Pb0.33,,,
,,155,155 K,,,10.1016/j.jallcom.2017.08.236,FALSE,,,,,Pr0.7Ca0.3Mn0.8Cr0.2O3,,,O3.0Ca0.3Cr0.2Mn0.8Pr0.7,,,
,,160,160 K,,,10.1016/j.jallcom.2017.08.236,TRUE,,,,,Pr0.7Ca0.3Mn0.9Cr0.1O3,,,O3.0Ca0.3Cr0.1Mn0.9Pr0.7,,,
,,294,294 K,,,10.1016/j.jallcom.2017.08.236,TRUE,,,,,Gd,,,Gd1,,,
,Orthorhombic,296,296 K,298 K,298,10.1016/j.jallcom.2020.154292,TRUE,"{'a': '5.46526 Å', 'b': '7.72285 Å', 'c': '5.50186 Å'}",Pnma,5.289 μB,,La0.5Pr0.2Ca0.1Sr0.2MnO3,,,O3.0Ca0.1Mn1Sr0.2La0.5Pr0.2,,Pnma,
,Rhombohedral,343,343 K,,,10.1016/j.jallcom.2020.154292,FALSE,,R-3c,,,La0.7Ca0.1Sr0.2MnO3,,,O3.0Ca0.1Mn1Sr0.2La0.7,,R-3c,
,,,,,,10.1016/j.jallcom.2020.154292,TRUE,,,,,Mn3O4,41,41 K,O4.0Mn3.0,,,
,Rhombohedral,180,180 K,,,10.1016/j.tsf.2012.02.050,TRUE,,,,,La0.5Sr0.5CoO3−σ,,,O3.0Co1Sr0.5La0.5,,R3C,
,Perovskite,823.15,550 °C,,,10.1016/j.tsf.2004.03.031,TRUE,{'c': '0.395 nm'},Single-phase,,,La0.5Sr0.5Ti0.93Co0.07O3,,,O3.0Ti0.93Co0.07Sr0.5La0.5,,,
0.2 kOe,Hexagonal 1:5,841.15,568 °C,,,10.1016/j.jallcom.2019.153271,TRUE,"{'a': '5.11 Å', 'c': '3.98 Å'}",Hexagonal,,,LaCo4.7C0.3,,,C0.3Co4.7La1,1.9 kG,P6/mmm,
1.9 kOe,Hexagonal 1:5,846.15,573 °C,,,10.1016/j.jallcom.2019.153271,TRUE,"{'a': '5.09 Å', 'c': '3.99 Å'}",Hexagonal,,,La0.9Y0.1Co4.7C0.3,,,C0.3Co4.7Y0.1La0.9,3.5 kG,P6/mmm,
8.0 kOe,Hexagonal 1:5,854.15,581 °C,,,10.1016/j.jallcom.2019.153271,TRUE,"{'a': '5.05 Å', 'c': '4.00 Å'}",Hexagonal,,,La0.75Y0.25Co4.7C0.3,,,C0.3Co4.7Y0.25La0.75,4.1 kG,P6/mmm,
10.3 kOe,Hexagonal 1:5,864.15,591 °C,,,10.1016/j.jallcom.2019.153271,TRUE,"{'a': '5.00 Å', 'c': '4.01 Å'}",Hexagonal,,,La0.5Y0.5Co4.7C0.3,,,C0.3Co4.7Y0.5La0.5,4.4 kG,P6/mmm,
13.8 kOe,Hexagonal 1:5,879.15,606 °C,,,10.1016/j.jallcom.2019.153271,TRUE,"{'a': '4.98 Å', 'c': '4.01 Å'}",Hexagonal,,,La0.25Y0.75Co4.7C0.3,,,C0.3Co4.7Y0.75La0.25,4.6 kG,P6/mmm,
14.4 kOe,Hexagonal 1:5,907.15,634 °C,,,10.1016/j.jallcom.2019.153271,TRUE,"{'a': '4.96 Å', 'c': '4.01 Å'}",Hexagonal,,,YCo4.7C0.3,,,C0.3Co4.7Y1,5.4 kG,P6/mmm,
9.2 kOe,Hexagonal 1:5,894.15,621 °C,,,10.1016/j.jallcom.2019.153271,TRUE,,Hexagonal,,,La0.5Y0.5Co4.5Fe0.2C0.3,,,C0.3Fe0.2Co4.5Y0.5La0.5,4.6 kG,,
8.0 kOe,Hexagonal 1:5,915.15,642 °C,,,10.1016/j.jallcom.2019.153271,TRUE,,Hexagonal,,,La0.5Y0.5Co4.4Fe0.3C0.3,,,C0.3Fe0.3Co4.4Y0.5La0.5,4.8 kG,,
7.6 kOe,Hexagonal 1:5,924.15,651 °C,,,10.1016/j.jallcom.2019.153271,TRUE,,Hexagonal,,,La0.5Y0.5Co4.3Fe0.4C0.3,,,C0.3Fe0.4Co4.3Y0.5La0.5,4.8 kG,,
6.7 kOe,Hexagonal 1:5,934.15,661 °C,,,10.1016/j.jallcom.2019.153271,TRUE,,Hexagonal,,,La0.5Y0.5Co4.2Fe0.5C0.3,,,C0.3Fe0.5Co4.2Y0.5La0.5,4.9 kG,,
,Rhombohedral,370,370 K,,,10.1016/j.jallcom.2015.06.154,TRUE,"{'a': '5.401 Å', 'c': '13.124 Å'}",R 3̄c,2.3 μB,,La0.63Sr0.37MnO3,,,O3.0Mn1Sr0.37La0.63,,R 3̄c,
,Rhombohedral,370,370 K,,,10.1016/j.jallcom.2015.06.154,TRUE,"{'a': '5.404 Å', 'c': '13.188 Å'}",R 3̄c,2.2 μB,,La0.72Sr0.28MnO3,,,O3.0Mn1Sr0.28La0.72,,R 3̄c,
,Orthorhombic,325,325 K,332 K,332,10.1016/j.jallcom.2016.08.124,TRUE,"{'a': '5.5176 Å', 'b': '5.5430 Å', 'c': '7.8209 Å'}",,6.58 μB,,La0.65Ba0.35MnO3,,,O3.0Mn1Ba0.35La0.65,,Pbnm,
,Rhombohedral,345,345 K,346.1 K,346.1,10.1016/j.jallcom.2016.08.124,TRUE,"{'a': '5.5372 Å', 'b': '5.5372 Å', 'c': '13.5180 Å'}",,9.21 μB,,La0.65Ba0.30□0.05MnO3,,,O3.0Mn1Ba0.3La0.65,,R3̄c,
,Rhombohedral,332,332 K,334.6 K,334.6,10.1016/j.jallcom.2016.08.124,TRUE,"{'a': '5.54194 Å', 'b': '5.54194 Å', 'c': '13.5055 Å'}",,9.13 μB,,La0.65Ba0.25□0.10MnO3,,,O3.0Mn1Ba0.25La0.65,,R3̄c,
,Rhombohedral,288,288 K,296 K,296,10.1016/j.jallcom.2016.08.124,TRUE,"{'a': '5.54989 Å', 'b': '5.5430 Å', 'c': '13.4735 Å'}",,9.16 μB,,La0.65Ba0.15□0.20MnO3,,,O3.0Mn1Ba0.15La0.65,,R3̄c,
,Orthorhombic,248,248K,,,10.1016/j.jallcom.2008.05.089,TRUE,"{'a': '5.469', 'b': '5.432', 'c': '7.740'}",Pbnm,,,La0.65Ca0.35MnO3,,,O3.0Ca0.35Mn1La0.65,,Pbnm,
,Rhombohedral,278,278K,,,10.1016/j.jallcom.2008.05.089,TRUE,"{'a': '5.507', 'b': '5.507', 'c': '13.331'}",R3̄c,,,La0.65Ca0.15Ag0.20MnO3,,,O3.0Ca0.15Mn1Ag0.2La0.65,,R3̄c,
,Orthorhombic,272,272 K,,,10.1016/j.physb.2019.01.015,TRUE,"{'a': '5.441 Å', 'b': '7.684 Å', 'c': '5.456 Å'}",,,,La0.65Ca0.35Mn0.95Ni0.05O3,,,O3.0Ca0.35Mn0.95Ni0.05La0.65,,Pnma,
,Orthorhombic,236,236 K,,,10.1016/j.physb.2019.01.015,TRUE,"{'a': '5.425 Å', 'b': '7.665 Å', 'c': '5.448 Å'}",,,,La0.65Ca0.35Mn0.90Ni0.10O3,,,O3.0Ca0.35Mn0.9Ni0.1La0.65,,Pnma,
,Orthorhombic,194,194 K,,,10.1016/j.physb.2019.01.015,TRUE,"{'a': '5.422 Å', 'b': '7.660 Å', 'c': '5.444 Å'}",,,,La0.65Ca0.35Mn0.85Ni0.15O3,,,O3.0Ca0.35Mn0.85Ni0.15La0.65,,Pnma,
,,270,270 K,,,10.1016/j.physb.2019.01.015,TRUE,,,,,La0.65Ca0.35MnO3,,,O3.0Ca0.35Mn1La0.65,,,
,,369,369 K,,,10.1016/j.physb.2019.01.015,TRUE,,,,,La0.70Sr0.30MnO3,,,O3.0Mn1Sr0.3La0.7,,,
,Perovskite,250,250 K,,,10.1016/S0921-4526(03)00105-4,TRUE,"{'a': '0.379 nm', 'c': '0.3882 nm'}",Pseudocubic,,,La0.65Ca0.35MnO3,,,O3.0Ca0.35Mn1La0.65,,,
,Rhombohedral,310,310 K,,,10.1016/j.physb.2014.07.063,TRUE,"{'a': '5.5123 Å', 'c': '13.3770 Å'}",Hexagonal,,,La0.65Eu0.05Sr0.3Mn0.90Cr0.10O3,,,O3.0Cr0.1Mn0.9Sr0.3La0.65Eu0.05,,R-3C,
,Rhombohedral,278,278 K,,,10.1016/j.physb.2014.07.063,TRUE,"{'a': '5.5108 Å', 'c': '13.3704 Å'}",Hexagonal,,,La0.65Eu0.05Sr0.3Mn0.85Cr0.15O3,,,O3.0Cr0.15Mn0.85Sr0.3La0.65Eu0.05,,R-3C,
,,354,354 K,,,10.1016/j.physb.2014.07.063,TRUE,,,,,La0.7Sr0.3MnO3,,,O3.0Mn1Sr0.3La0.7,,,
,,306,306 K,,,10.1016/j.physb.2014.07.063,TRUE,,,,,La0.67Ba0.33MnO3,,,O3.0Mn1Ba0.33La0.67,,,
,,323,323 K,,,10.1016/j.physb.2014.07.063,FALSE,,,,,La0.67Ba0.33Mn0.90Cr0.10O3,,,O3.0Cr0.1Mn0.9Ba0.33La0.67,,,
,,310,310 K,,,10.1016/j.physb.2014.07.063,TRUE,,,,,La0.67Ba0.33Mn0.98Ti0.02O3,,,O3.0Ti0.02Mn0.98Ba0.33La0.67,,,
,,265.5,265.5 K,,,10.1016/j.physb.2014.07.063,TRUE,,,,,La0.6Ca0.4MnO3,,,O3.0Ca0.4Mn1La0.6,,,
,,232.5,232.5 K,,,10.1016/j.physb.2014.07.063,FALSE,,,,,La0.67Ca0.33Mn0.90Cr0.10O3,,,O3.0Ca0.33Cr0.1Mn0.9La0.67,,,
,,279,279 K,,,10.1016/j.physb.2014.07.063,FALSE,,,,,La0.57Nd0.1Pb0.33Mn0.90Ti0.1O3,,,O3.0Ti0.1Mn0.9La0.57Nd0.1Pb0.33,,,
,Pnma,241.5,229-254 K,253.7937-262.7997 K,258.2967,10.1016/j.jallcom.2022.167625,TRUE,"{'a': '5.4226-5.4765 Å', 'b': '7.7293-7.7489 Å', 'c': '5.4715-5.5072 Å'}",Orthorhombic,5.1215-7.3900 μB,7.13868-17.43389 emu/g,La0.66Ca0.33MnO3,,,O3.0Ca0.33Mn1La0.66,,Pnma,
,,327,327 K,,,10.1016/j.jallcom.2022.167625,FALSE,,,,,La0.8Na0.2MnO2.96,,,O2.96Na0.2Mn1La0.8,,,
,,162,162 K,,,10.1016/j.jallcom.2022.167625,TRUE,,,,,Pr0.8Sr0.2MnO3,,,O3.0Mn1Sr0.2Pr0.8,,,
,,293,293 K,,,10.1016/j.jallcom.2022.167625,TRUE,,,,,Gd,,,Gd1,,,
,,134,134 K,,,10.1016/j.jallcom.2022.167625,FALSE,,,,,Pr0.7Bi0.1Sr0.2MnO3,,,O3.0Mn1Sr0.2Pr0.7Bi0.1,,,
,,147,147 K,,,10.1016/j.jallcom.2022.167625,FALSE,,,,,Pr0.75Bi0.05Sr0.2MnO3,,,O3.0Mn1Sr0.2Pr0.75Bi0.05,,,
,,315,315 K,,,10.1016/j.jallcom.2022.167625,TRUE,,,,,La0.7Ba0.1Ca0.1Sr0.1MnO3,,,O3.0Ca0.1Mn1Sr0.1Ba0.1La0.7,,,
,,258,258 K,,,10.1016/j.jallcom.2022.167625,TRUE,,,,,La0.6Ca0.4MnO3,,,O3.0Ca0.4Mn1La0.6,,,
,,205,205 K,,,10.1016/j.jallcom.2022.167625,TRUE,,,,,La0.75Sr0.1Ca0.15MnO3,,,O3.0Ca0.15Mn1Sr0.1La0.75,,,
50 Oe,,330,330 K,,,10.1016/j.physb.2016.09.023,TRUE,,,,300 emu/cm^3,La0.66Sr0.33MnO3,,,O3.0Mn1Sr0.33La0.66,,,
,Rhombohedral,348,348 K,352 K,352,10.1016/j.jallcom.2023.173257,TRUE,"{'a': '5.5363 Å', 'b': '5.5363 Å', 'c': '13.53 Å'}",R-3c,5.43 μB,,La0.67Ba0.33MnO3,,,O3.0Mn1Ba0.33La0.67,,167,
,Rhombohedral,344,344 K,342 K,342,10.1016/j.jallcom.2023.173257,TRUE,"{'a': '5.5354 Å', 'b': '5.5354 Å', 'c': '13.51 Å'}",R-3c,5.58 μB,,La0.67Ba0.28K0.05MnO3,,,O3.0K0.05Mn1Ba0.28La0.67,,167,
,Rhombohedral,335,335 K,337 K,337,10.1016/j.jallcom.2023.173257,TRUE,"{'a': '5.5337 Å', 'b': '5.5337 Å', 'c': '13.49 Å'}",R-3c,6.02 μB,,La0.67Ba0.23K0.10MnO3,,,O3.0K0.1Mn1Ba0.23La0.67,,167,
,Rhombohedral,316,316 K,319 K,319,10.1016/j.jallcom.2023.173257,TRUE,"{'a': '5.5239 Å', 'b': '5.5239 Å', 'c': '13.44 Å'}",R-3c,6.48 μB,,La0.67Ba0.13K0.20MnO3,,,O3.0K0.2Mn1Ba0.13La0.67,,167,
,,305,305 K,,,10.1016/j.jallcom.2023.173257,FALSE,,,,,La0.65Ce0.05Sr0.3Mn0.9Cu0.1O3,,,O3.0Mn0.9Cu0.1Sr0.3La0.65Ce0.05,,,
,,310,310 K,,,10.1016/j.jallcom.2023.173257,TRUE,,,,,La0.67Ba0.33Mn0.98Ti0.02O3,,,O3.0Ti0.02Mn0.98Ba0.33La0.67,,,
,,297,297 K,,,10.1016/j.jallcom.2023.173257,TRUE,,,,,La0.65Eu0.05Ba0.3MnO3,,,O3.0Mn1Ba0.3La0.65Eu0.05,,,
,,310,310 K,,,10.1016/j.jallcom.2023.173257,FALSE,,,,,La0.8K0.10Ag0.1MnO3,,,O3.0K0.1Mn1Ag0.1La0.8,,,
,,271,271 K,,,10.1016/j.jallcom.2023.173257,TRUE,,,,,La0.9K0.1MnO3,,,O3.0K0.1Mn1La0.9,,,
,,307,307 K,,,10.1016/j.jallcom.2023.173257,TRUE,,,,,La0.8K0.1Pb0.1MnO3,,,O3.0K0.1Mn1La0.8Pb0.1,,,
,,326,326 K,,,10.1016/j.jallcom.2023.173257,FALSE,,,,,La0.78K0.20Cd0.02MnO3,,,O3.0K0.2Mn1Cd0.02La0.78,,,
,Cubic,314,314 K,315 K,315,10.1016/j.jallcom.2010.08.145,TRUE,{'a': '3.9119 Å'},Pm–3m,5.69 μB,,La0.67Ba0.33Mn0.98Ti0.02O3,,,O3.0Ti0.02Mn0.98Ba0.33La0.67,,Pm–3m,
,Cubic,350,350 K,,,10.1016/j.jallcom.2010.08.145,TRUE,{'a': '3.9075 Å'},Pm–3m,,,La0.67Ba0.33MnO3,,,O3.0Mn1Ba0.33La0.67,,Pm–3m,
,,293,293 K,,,10.1016/j.jallcom.2010.08.145,TRUE,,,,,Gd,,,Gd1,,,
,,275,275 K,,,10.1016/j.jallcom.2010.08.145,TRUE,,,,,Gd5Si2Ge2,,,Si2.0Ge2.0Gd5.0,,,
,Cubic Perovskite,267,267 K,,,10.1016/j.jallcom.2005.12.005,TRUE,{'a': '3.8730 Å'},Cubic,,,La0.67Ca0.33MnO3,,,O3.0Ca0.33Mn1La0.67,,,
,,259,259 K,,,10.1016/j.physb.2005.11.009,TRUE,,,,,La0.67Ca0.33MnO3,,,O3.0Ca0.33Mn1La0.67,,,
,Polycrystalline,270,270 K,,,10.1016/S0040-6090(00)01263-3,TRUE,,,,,La0.67Ca0.33MnOz,,,Ca0.33Mn1La0.67,,,
,Rhombohedral,355,355 K,,,10.1016/j.physb.2003.11.033,TRUE,"{'a': '5.5189 Å', 'c': '13.4212 Å'}",Hexagonal,,,La0.67Pb0.33MnO3,,,O3.0Mn1La0.67Pb0.33,,R3̄c,
,Rhombohedral,340,340 K,,,10.1016/j.physb.2003.11.033,TRUE,"{'a': '5.5201 Å', 'c': '13.4293 Å'}",Hexagonal,,,La0.67Pb0.33Mn0.99Fe0.01O3,,,O3.0Mn0.99Fe0.01La0.67Pb0.33,,R3̄c,
,Rhombohedral,287,287 K,,,10.1016/j.physb.2003.11.033,TRUE,"{'a': '5.5298 Å', 'c': '13.4435 Å'}",Hexagonal,,,La0.67Pb0.33Mn0.95Fe0.05O3,,,O3.0Mn0.95Fe0.05La0.67Pb0.33,,R3̄c,
,Rhombohedral,336,336 K,337 K,337,10.1016/j.jallcom.2014.06.169,TRUE,"{'a': '5.4940 Å', 'b': '5.4940 Å', 'c': '13.3212 Å'}",Distorted Rhombohedral,,,La0.67Sr0.16Ca0.17MnO3,,,O3.0Ca0.17Mn1Sr0.16La0.67,,R3̅c,
,,260,260 K,,,10.1016/j.jallcom.2014.06.169,TRUE,,,,,La0.67Ca0.33MnO3,,,O3.0Ca0.33Mn1La0.67,,,
,,370,370 K,,,10.1016/j.jallcom.2014.06.169,TRUE,,,,,La0.67Sr0.33MnO3,,,O3.0Mn1Sr0.33La0.67,,,
,Rhombohedral,298,295-301 K,297 K,297,10.1016/j.jallcom.2015.05.122,TRUE,"{'a': '5.3940 Å', 'b': '5.3940 Å', 'c': '13.4212 Å'}",R3̄c,"4.74 μB (exp), 4.58 μB (cal)",68.48 emu/g (saturation),La0.67Sr0.1Ca0.23MnO3,,,O3.0Ca0.23Mn1Sr0.1La0.67,,R3̄c,
,,300,300 K,,,10.1016/j.jallcom.2009.08.151,TRUE,,,,,La0.7Sr0.3MnO3,,,O3.0Mn1Sr0.3La0.7,,,
,Rhombohedral,370,370 K,,,10.1016/j.jallcom.2010.12.148,TRUE,,Hexagonal,,,La0.68Sr0.32MnO3,,,O3.0Mn1Sr0.32La0.68,,R3c,
172 Oe,Rhombohedral,308,308 K,,,10.1016/j.jallcom.2020.155440,TRUE,"{'a': '5.507 Å', 'c': '13.362 Å'}",Perovskite,,426.8 emu/cm³,La0.6Ag0.2Mn1.2O3,,,O3.0Mn1.2Ag0.2La0.6,,R-3c,
,,274.5,274.5 K,,,10.1016/j.jallcom.2020.155440,TRUE,,,,,La0.85K0.15MnO3,,,O3.0K0.15Mn1La0.85,,,
,,271,271 K,,,10.1016/j.jallcom.2020.155440,FALSE,,,,,La0.7Ag0.2Mn1.1O3,,,O3.0Mn1.1Ag0.2La0.7,,,
,,300,300 K,,,10.1016/j.jallcom.2020.155440,TRUE,,,,,La0.8Ag0.2MnO3,,,O3.0Mn1Ag0.2La0.8,,,
,,344,344 K,,,10.1016/j.jallcom.2020.155440,FALSE,,,,,La0.796K0.196Mn0.993O3,,,O3.0K0.196Mn0.993La0.796,,,
,,334,334 K,,,10.1016/j.jallcom.2020.155440,TRUE,,,,,La0.8Na0.2MnO3,,,O3.0Na0.2Mn1La0.8,,,
,,293,293 K,,,10.1016/j.jallcom.2020.155440,TRUE,,,,,Gd,,,Gd1,,,
"265 Oe (nano, 10 K), 22 Oe (nano, 300 K), 28 Oe (bulk, 10 K), 10 Oe (bulk, 300 K)",Cubic,322.5,"315 K (nano), 330 K (bulk)","324.28 K (nano), 339.45 K (bulk)",331.865,10.1016/j.jssc.2022.122986,TRUE,"{'a': '3.9120 Å (nano), 3.9097 Å (bulk)'}",Pm3̄m,"0.97 μB (nano, 300 K), 2.36 μB (nano, 10 K), 2.37 μB (bulk, 300 K), 3.93 μB (bulk, 10 K)","54.7 emu/g (nano, 10 K), 91.1 emu/g (bulk, 10 K)",La0.6Ba0.4MnO3,,,O3.0Mn1Ba0.4La0.6,"16.0 emu/g (nano, 10 K), 1.3 emu/g (nano, 300 K), 2.6 emu/g (bulk, 10 K), 0.9 emu/g (bulk, 300 K)",Pm3̄m,
,Orthorhombic,132.25,"256 K (S1), 270 K (S2)",,,10.1016/j.jallcom.2018.04.191,TRUE,"{'a': '5.4690 Å (S1), 5.472 Å (S2)', 'b': '7.7036 Å (S1), 7.724 Å (S2)', 'c': '5.4534 Å (S1), 5.459 Å (S2)'}",Pnma,,,La0.6Ca0.3Ag0.1MnO3,,,O3.0Ca0.3Mn1Ag0.1La0.6,,Pnma,
,Perovskite,258,258 K,,,10.1016/j.actamat.2015.08.080,TRUE,"{'a': '5.4669 Å', 'b': '7.6716 Å', 'c': '5.4349 Å'}",Orthorhombic,,,La0.6Ca0.4MnO3,,,O3.0Ca0.4Mn1La0.6,,Pnma,
,Perovskite,269,269 K,,,10.1016/j.actamat.2015.08.080,TRUE,"{'a': '5.4657 Å', 'b': '7.6800 Å', 'c': '5.4412 Å'}",Orthorhombic,,,La0.6Ca0.4MnO3,,,O3.0Ca0.4Mn1La0.6,,Pnma,
,Perovskite,272,272 K,,,10.1016/j.actamat.2015.08.080,TRUE,"{'a': '5.4594 Å', 'b': '7.6826 Å', 'c': '5.4411 Å'}",Orthorhombic,,,La0.6Ca0.4MnO3,,,O3.0Ca0.4Mn1La0.6,,Pnma,
,Perovskite,270,270 K,,,10.1016/j.actamat.2015.08.080,TRUE,"{'a': '5.4542 Å', 'b': '7.6802 Å', 'c': '5.4396 Å'}",Orthorhombic,,,La0.6Ca0.4MnO3,,,O3.0Ca0.4Mn1La0.6,,Pnma,
,Perovskite,264,264 K,,,10.1016/j.actamat.2015.08.080,TRUE,"{'a': '5.4845 Å', 'b': '7.7092 Å', 'c': '5.4225 Å'}",Orthorhombic,,,La0.6Ca0.4MnO3,,,O3.0Ca0.4Mn1La0.6,,Pnma,
,,258,258 K,,,10.1016/j.actamat.2015.08.080,TRUE,,,,,La0.67Ca0.33MnO3,,,O3.0Ca0.33Mn1La0.67,,,
,,241,241 K,,,10.1016/j.actamat.2015.08.080,TRUE,,,,,La0.7Ca0.3MnO3,,,O3.0Ca0.3Mn1La0.7,,,
,,260,260 K,,,10.1016/j.actamat.2015.08.080,TRUE,,,,,La0.7Ca0.3MnO3,,,O3.0Ca0.3Mn1La0.7,,,
,,236,236 K,,,10.1016/j.actamat.2015.08.080,TRUE,,,,,La0.7Ca0.3MnO3,,,O3.0Ca0.3Mn1La0.7,,,
,,234,234 K,,,10.1016/j.actamat.2015.08.080,TRUE,,,,,La0.8Ca0.2MnO3,,,O3.0Ca0.2Mn1La0.8,,,
,,214,214 K,,,10.1016/j.actamat.2015.08.080,TRUE,,,,,La0.8Ca0.2MnO3,,,O3.0Ca0.2Mn1La0.8,,,
,,236,236 K,,,10.1016/j.actamat.2015.08.080,TRUE,,,,,La0.8Ca0.2MnO3,,,O3.0Ca0.2Mn1La0.8,,,
,Rhombohedral,333,333 K,,,10.1016/j.jallcom.2017.05.196,TRUE,"{'a': '5.5188 Å', 'c': '13.3659 Å'}",,,,La0.6Ce0.2Sr0.2MnO3,,,O3.0Mn1Sr0.2La0.6Ce0.2,,R-3C,
,Rhombohedral,252,252 K,,,10.1016/j.jallcom.2017.05.196,TRUE,"{'a': '5.5033 Å', 'c': '13.4765 Å'}",,,,La0.6Pr0.2Sr0.2MnO3,,,O3.0Mn1Sr0.2La0.6Pr0.2,,R-3C,
,Rhombohedral,243,243 K,,,10.1016/j.jallcom.2017.05.196,TRUE,"{'a': '5.4921 Å', 'c': '13.5002 Å'}",,,,La0.6Nd0.2Sr0.2MnO3,,,O3.0Mn1Sr0.2La0.6Nd0.2,,R-3C,
,Rhombohedral,303,303 K,,,10.1016/j.jallcom.2017.05.196,TRUE,"{'a': '5.5184 Å', 'c': '13.4937 Å'}",,,,La0.8Sr0.2MnO3,,,O3.0Mn1Sr0.2La0.8,,R-3C,
,,186,186 K,,,10.1016/j.jallcom.2017.05.196,TRUE,,,,,La0.875Sr0.125MnO3,,,O3.0Mn1Sr0.125La0.875,,,
,,346,346 K,,,10.1016/j.jallcom.2017.05.196,TRUE,,,,,La0.75Sr0.25MnO3,,,O3.0Mn1Sr0.25La0.75,,,
,,354,354 K,,,10.1016/j.jallcom.2017.05.196,TRUE,,,,,La0.7Sr0.3MnO3,,,O3.0Mn1Sr0.3La0.7,,,
,,360,360 K,,,10.1016/j.jallcom.2017.05.196,TRUE,,,,,La0.7Sr0.3MnO3,,,O3.0Mn1Sr0.3La0.7,,,
,,364,364 K,,,10.1016/j.jallcom.2017.05.196,TRUE,,,,,La0.7Sr0.3MnO3,,,O3.0Mn1Sr0.3La0.7,,,
,,378,378 K,,,10.1016/j.jallcom.2017.05.196,TRUE,,,,,La0.7Sr0.3MnO3,,,O3.0Mn1Sr0.3La0.7,,,
,,235,235 K,,,10.1016/j.jallcom.2017.05.196,TRUE,,,,,La0.7Sr0.3CoO3,,,O3.0Co1Sr0.3La0.7,,,
,,223,223 K,,,10.1016/j.jallcom.2017.05.196,FALSE,,,,,La0.67Sr0.33CoO3,,,O3.0Co1Sr0.33La0.67,,,
,,369,369 K,,,10.1016/j.jallcom.2017.05.196,TRUE,,,,,La0.67Sr0.33MnO3,,,O3.0Mn1Sr0.33La0.67,,,
,,326,326 K,,,10.1016/j.jallcom.2017.05.196,TRUE,,,,,La0.6Pr0.1Sr0.3MnO3,,,O3.0Mn1Sr0.3La0.6Pr0.1,,,
,,360,360 K,,,10.1016/j.jallcom.2017.05.196,TRUE,,,,,La0.6Pr0.1Sr0.3MnO3,,,O3.0Mn1Sr0.3La0.6Pr0.1,,,
,,249,249 K,,,10.1016/j.jallcom.2017.05.196,FALSE,,,,,La0.1Nd0.6Sr0.3MnO3,,,O3.0Mn1Sr0.3La0.1Nd0.6,,,
,,349,349 K,,,10.1016/j.jallcom.2017.05.196,FALSE,,,,,La0.57Nd0.33Sr0.3MnO3,,,O3.0Mn1Sr0.3La0.57Nd0.33,,,
,Perovskite,267.9,267.9 K,,,10.1016/j.jallcom.2007.12.045,TRUE,"{'a': '0.5472 nm', 'b': '0.7703 nm', 'c': '0.5458 nm'}",Orthorhombic,,,La0.65Ca0.35MnO3,,,O3.0Ca0.35Mn1La0.65,,,
,Perovskite,227.6,227.6 K,,,10.1016/j.jallcom.2007.12.045,TRUE,"{'a': '0.5462 nm', 'b': '0.7718 nm', 'c': '0.5456 nm'}",Orthorhombic,,,La0.60Eu0.05Ca0.35MnO3,,,O3.0Ca0.35Mn1La0.6Eu0.05,,,
,Perovskite,187.9,187.9 K,,,10.1016/j.jallcom.2007.12.045,TRUE,"{'a': '0.5451 nm', 'b': '0.7701 nm', 'c': '0.5455 nm'}",Orthorhombic,,,La0.55Eu0.10Ca0.35MnO3,,,O3.0Ca0.35Mn1La0.55Eu0.1,,,
,Perovskite,140.8,140.8 K,,,10.1016/j.jallcom.2007.12.045,TRUE,"{'a': '0.5445 nm', 'b': '0.7683 nm', 'c': '0.5451 nm'}",Orthorhombic,,,La0.50Eu0.15Ca0.35MnO3,,,O3.0Ca0.35Mn1La0.5Eu0.15,,,
,Orthorhombic,271,271 K,,,10.1016/j.jallcom.2017.08.086,TRUE,"{'a': '5.4412 Å', 'b': '7.6702 Å', 'c': '5.4612 Å'}",Pnma,,,La0.6Gd0.1Sr0.3Mn0.8Si0.2O3,,,O3.0Si0.2Mn0.8Sr0.3La0.6Gd0.1,,Pnma,
,Rhombohedral,325.5,325.5±0.443 K,,,10.1016/j.jssc.2015.04.039,TRUE,"{'a': '5.4953 Å', 'b': '5.4953 Å', 'c': '13.3367 Å'}",,,,La0.6Pr0.1Sr0.3MnO3,,,O3.0Mn1Sr0.3La0.6Pr0.1,,R-3c,
,,350.18,350.18 K,,,10.1016/j.jssc.2015.04.039,FALSE,,,,,La0.57Nd0.1Pb0.33MnO3,,,O3.0Mn1La0.57Nd0.1Pb0.33,,,
,,334.54,334.54 K,,,10.1016/j.jssc.2015.04.039,FALSE,,,,,La0.7Pb0.05Na0.25MnO3,,,O3.0Na0.25Mn1La0.7Pb0.05,,,
,,326,326 K,,,10.1016/j.jssc.2015.04.039,FALSE,,,,,La0.7Ca0.1Sr0.2MnO3,,,O3.0Ca0.1Mn1Sr0.2La0.7,,,
,,354,354±0.2 K,,,10.1016/j.jssc.2015.04.039,TRUE,,,,,La0.7Sr0.3MnO3,,,O3.0Mn1Sr0.3La0.7,,,
,,247,247 K,,,10.1016/j.jssc.2015.04.039,TRUE,,,,,Pr0.5Sr0.5MnO3,,,O3.0Mn1Sr0.5Pr0.5,,,
,Rhombohedral,338,338 K,357 K,357,10.1016/S0921-4526(02)01722-2,TRUE,,,,,La0.6Sr0.2Ca0.2MnO3,,,O3.0Ca0.2Mn1Sr0.2La0.6,,,
,Rhombohedral,354,354 K,357 K,357,10.1016/S0921-4526(02)01722-2,TRUE,,,,,La0.6Sr0.2Ba0.2MnO3,,,O3.0Mn1Sr0.2Ba0.2La0.6,,,
,Rhombohedral,320,320 K,,,10.1016/j.jssc.2014.07.013,TRUE,"{'a': '5.5005 Å', 'c': '13.3575 Å'}",Perovskite,,"3.9 μB (bulk), 2.9 μB (106 nm), 2.1 μB (21 nm)",La0.6Sr0.4MnO3,,,O3.0Mn1Sr0.4La0.6,,R-3c (167),
,Orthorhombic,295,295K,,,10.1016/j.jallcom.2013.11.035,TRUE,"{'a': '5.525 Å', 'b': '7.787 Å', 'c': '5.475 Å'}",Perovskite,,,La0.70Sr0.21K0.09MnO3,,,O3.0K0.09Mn1Sr0.21La0.7,,Pnma,
,,350,350K,,,10.1016/j.jallcom.2013.11.035,TRUE,,,,,La0.67Sr0.33MnO3,,,O3.0Mn1Sr0.33La0.67,,,
,Rhombohedral,370,370K,,,10.1016/j.jallcom.2013.11.035,TRUE,"{'a': '5.5023 Å', 'c': '13.3569 Å'}",Bravais,,,La0.70Sr0.30MnO3,,,O3.0Mn1Sr0.3La0.7,,R-3c,
,,296,296K,,,10.1016/j.jallcom.2013.11.035,TRUE,,,,,La0.67Sr0.33MnO3,,,O3.0Mn1Sr0.33La0.67,,,
,Perovskite rhombohedral,328,328 K,,,10.1016/j.physb.2013.05.014,TRUE,"{'a': '5.526 Å', 'b': '5.526 Å', 'c': '13.681 Å'}",,,,La0.75Ba0.25MnO3,,,O3.0Mn1Ba0.25La0.75,,,
,Perovskite,220,220 K,,,10.1016/S0921-4526(01)00519-1,TRUE,,,,,La0.75Ca0.25MnO3,,,O3.0Ca0.25Mn1La0.75,,,
,Rhombohedral (15%) and Orthorhombic (85%),298,298 K,296 K,296,10.1016/j.jallcom.2023.169986,TRUE,"{'a': '5.517 Å', 'b': '7.772 Å', 'c': '13.347 Å'}",,6.409 μB,,La0.75Eu0.05Sr0.2MnO3,,,O3.0Mn1Sr0.2La0.75Eu0.05,,R3̄c and Pnma,
,Rhombohedral (65%) and Orthorhombic (35%),305,305 K,306 K,306,10.1016/j.jallcom.2023.169986,TRUE,"{'a': '5.514 Å', 'b': '7.768 Å', 'c': '13.348 Å'}",,6.457 μB,,La0.75Eu0.05Sr0.2MnO3,,,O3.0Mn1Sr0.2La0.75Eu0.05,,R3̄c and Pnma,
,Rhombohedral (80%) and Orthorhombic (20%),305,305 K,309 K,309,10.1016/j.jallcom.2023.169986,TRUE,"{'a': '5.526 Å', 'b': '7.773 Å', 'c': '13.366 Å'}",,6.669 μB,,La0.75Eu0.05Sr0.2MnO3,,,O3.0Mn1Sr0.2La0.75Eu0.05,,R3̄c and Pnma,
,Rhombohedral,330,330 K,,,10.1016/j.jallcom.2023.169986,TRUE,,,,,La0.8Sr0.2MnO3,,,O3.0Mn1Sr0.2La0.8,,R3̄c,
,,310,310 K,,,10.1016/j.jallcom.2023.169986,TRUE,,,,,La0.75Sm0.05Sr0.2MnO3,,,O3.0Mn1Sr0.2La0.75Sm0.05,,,
,,225,225 K,,,10.1016/j.jallcom.2023.169986,FALSE,,,,,La0.75Dy0.05Sr0.2MnO3,,,O3.0Mn1Sr0.2La0.75Dy0.05,,,
,,310,310 K,,,10.1016/j.jallcom.2023.169986,FALSE,,,,,La0.75Ho0.05Sr0.2MnO3,,,O3.0Mn1Sr0.2La0.75Ho0.05,,,
,,300,300 K,,,10.1016/j.jallcom.2023.169986,FALSE,,,,,La0.75Bi0.05Sr0.2MnO3,,,O3.0Mn1Sr0.2La0.75Bi0.05,,,
,,294,294 K,,,10.1016/j.jallcom.2023.169986,TRUE,,,,,Gd,,,Gd1,,,
,Rhombohedral,238,238 K,,,10.1016/j.jallcom.2009.09.130,TRUE,"{'a': '0.54761 nm', 'c': '1.3228 nm'}",Rhombohedral,4.08 μB,,La0.9Te0.1MnO3,,,O3.0Mn1Te0.1La0.9,,R3̄C,
,Rhombohedral,212,212 K,,,10.1016/j.jallcom.2009.09.130,TRUE,"{'a': '0.54851 nm', 'c': '1.3264 nm'}",Rhombohedral,3.83 μB,,La0.85Sm0.05Te0.1MnO3,,,O3.0Mn1Te0.1La0.85Sm0.05,,R3̄C,
,Rhombohedral,188,188 K,,,10.1016/j.jallcom.2009.09.130,TRUE,"{'a': '0.54862 nm', 'c': '1.3265 nm'}",Rhombohedral,3.62 μB,,La0.8Sm0.1Te0.1MnO3,,,O3.0Mn1Te0.1La0.8Sm0.1,,R3̄C,
,Rhombohedral,170,170 K,,,10.1016/j.jallcom.2009.09.130,TRUE,"{'a': '0.54878 nm', 'c': '1.3266 nm'}",Rhombohedral,3.37 μB,,La0.75Sm0.15Te0.1MnO3,,,O3.0Mn1Te0.1La0.75Sm0.15,,R3̄C,
,ThCr2Si2-type,305,305K,,,10.1016/j.physb.2004.03.045,TRUE,"{'a': '0.4058-0.4095 nm', 'c': '1.058-1.065 nm'}",Tetragonal,2.38 μB (at 4.2K),1.33 μB/Mn (at 4.2K),La0.75Sm0.25Mn2Si2,500,500K,Si2.0Mn2.0La0.75Sm0.25,,I4/mmm,
,Rhombohedrally distorted perovskite,147,147 K,,,10.1016/j.physb.2006.05.139,TRUE,"{'a': '5.45 Å', 'c': '13.18 Å'}",Trigonal hexagonal,,,La0.85Sr0.15CoO3,,,O3.0Co1Sr0.15La0.85,,R-3C,
,Rhombohedrally distorted perovskite,217,217 K,,,10.1016/j.physb.2006.05.139,TRUE,"{'a': '5.43761 Å', 'c': '13.1366 Å'}",Trigonal hexagonal,,,La0.75Sr0.25CoO3,,,O3.0Co1Sr0.25La0.75,,R-3C,
,Rhombohedrally distorted perovskite,232,232 K,,,10.1016/j.physb.2006.05.139,TRUE,"{'a': '5.45 Å', 'c': '13.18 Å'}",Trigonal hexagonal,,,La0.7Sr0.3CoO3,,,O3.0Co1Sr0.3La0.7,,R-3C,
,Perovskite,367,367 K,,,10.1016/j.jssc.2018.01.001,TRUE,"{'a': '5.5053 Å', 'b': '5.5053 Å', 'c': '13.3864 Å'}",Rhombohedral,,,La0.75Sr0.25MnO3,,,O3.0Mn1Sr0.25La0.75,2.11 emu/g,R-3c,
,ThCr2Si2-type,305,305 K,,,10.1016/j.physb.2006.08.002,TRUE,,Tetragonal,,,LaMn2Si2,,,Si2.0Mn2.0La1,,I4/mmm,
,ThCr2Si2-type,293,293 K,,,10.1016/j.physb.2006.08.002,TRUE,,Tetragonal,,,La0.75Y0.25Mn2Si2,,,Si2.0Mn2.0Y0.25La0.75,,I4/mmm,
,ThCr2Si2-type,,,,,10.1016/j.physb.2006.08.002,TRUE,,Tetragonal,,,La0.7Y0.3Mn2Si2,306,306 K,Si2.0Mn2.0Y0.3La0.7,,I4/mmm,
,ThCr2Si2-type,,,,,10.1016/j.physb.2006.08.002,TRUE,,Tetragonal,,,YMn2Si2,460,460 K,Si2.0Mn2.0Y1,,I4/mmm,
,Orthorhombic,202,202 K,213 K,213,10.1016/j.jallcom.2016.09.222,TRUE,"{'a': '5.4812 Å', 'b': '7.7499 Å', 'c': '5.4952 Å'}",,3.15 μB,2.89 μB/f.u,La0.78Ca0.22MnO3,,,O3.0Ca0.22Mn1La0.78,,Pnma,
,Orthorhombic,225,225 K,232 K,232,10.1016/j.jallcom.2016.09.222,TRUE,"{'a': '5.5045 Å', 'b': '7.7583 Å', 'c': '5.4852 Å'}",,3.44 μB,2.94 μB/f.u,La0.78Ca0.17Pb0.05MnO3,,,O3.0Ca0.17Mn1La0.78Pb0.05,,Pnma,
,Orthorhombic,242,242 K,253 K,253,10.1016/j.jallcom.2016.09.222,TRUE,"{'a': '5.519 Å', 'b': '7.7762 Å', 'c': '5.4959 Å'}",,3.5 μB,2.96 μB/f.u,La0.78Ca0.12Pb0.1MnO3,,,O3.0Ca0.12Mn1La0.78Pb0.1,,Pnma,
,,294,294 K,,,10.1016/j.jallcom.2016.09.222,TRUE,,,,,Gd,,,Gd1,,,
,,123,123 K,,,10.1016/j.jallcom.2016.09.222,FALSE,,,,,Nd0.7Ca0.15Sr0.15MnO3,,,O3.0Ca0.15Mn1Sr0.15Nd0.7,,,
,,297,297 K,,,10.1016/j.jallcom.2016.09.222,FALSE,,,,,La0.67Pb0.33Mn0.85Co0.15O3,,,O3.0Mn0.85Co0.15La0.67Pb0.33,,,
,,310,310 K,,,10.1016/j.jallcom.2016.09.222,TRUE,,,,,La0.8Pb0.2MnO3,,,O3.0Mn1La0.8Pb0.2,,,
,,358,358 K,,,10.1016/j.jallcom.2016.09.222,TRUE,,,,,La0.7Pb0.3MnO3,,,O3.0Mn1La0.7Pb0.3,,,
,,247,247 K,,,10.1016/j.jallcom.2016.09.222,FALSE,,,,,La0.8Pb0.1Na0.1MnO3,,,O3.0Na0.1Mn1La0.8Pb0.1,,,
,Orthorhombic,201,201 K,196 K,196,10.1016/j.jallcom.2016.07.043,TRUE,"{'a': '5.48 Å', 'b': '7.74 Å', 'c': '5.49 Å'}",Pnma,4.86 μB,,La0.78Dy0.02Ca0.2MnO3,,,O3.0Ca0.2Mn1La0.78Dy0.02,,Pnma,
,Orthorhombic,223,223 K,210 K,210,10.1016/j.jallcom.2016.07.043,TRUE,"{'a': '5.47 Å', 'b': '7.73 Å', 'c': '5.49 Å'}",Pnma,4.86 μB,,La0.78Dy0.02Ca0.2MnO3,,,O3.0Ca0.2Mn1La0.78Dy0.02,,Pnma,
,Orthorhombic,161,161 K,172 K,172,10.1016/j.jallcom.2016.07.043,TRUE,"{'a': '5.48 Å', 'b': '7.76 Å', 'c': '5.48 Å'}",Pnma,4.86 μB,,La0.78Dy0.02Ca0.2MnO3,,,O3.0Ca0.2Mn1La0.78Dy0.02,,Pnma,
,Rhombohedral,323,"316 K (WM), 330 K (SG)","331.1 K (WM), 337.5 K (SG)",334.3,10.1016/j.physb.2020.412227,TRUE,"{'a': '5.5199 Å (WM), 5.5127 Å (SG)', 'b': '5.5199 Å (WM), 5.5127 Å (SG)', 'c': '13.402 Å (WM), 13.390 Å (SG)'}",,"4.61 μB (cal), 5.36 μB (exp) (WM), 5.80 μB (exp) (SG)","91.27 emu/g (WM), 93.88 emu/g (SG)",La0.7Ba0.1Ca0.1Sr0.1MnO3,,,O3.0Ca0.1Mn1Sr0.1Ba0.1La0.7,,R-3c,
,,288.5,"320 K (SS), 257 K (SG)",,,10.1016/j.physb.2020.412227,TRUE,,,,,La0.8Na0.2Mn0.97Bi0.03O3,,,O3.0Na0.2Mn0.97La0.8Bi0.03,,,
,,263,"256 K (SS), 270 K (SG)",,,10.1016/j.physb.2020.412227,TRUE,,,,,La0.6Ca0.3Ag0.1MnO3,,,O3.0Ca0.3Mn1Ag0.1La0.6,,,
,,244.7,"261.13 K (SS), 228.27 K (SG)",,,10.1016/j.physb.2020.412227,TRUE,,,,,Pr0.6Ca0.1Sr0.3Mn0.975Fe0.025O3,,,O3.0Ca0.1Mn0.975Fe0.025Sr0.3Pr0.6,,,
,,155.815,"142.79 K (SS), 168.84 K (SG)",,,10.1016/j.physb.2020.412227,FALSE,,,,,Pr0.8K0.2MnO3,,,O3.0K0.2Mn1Pr0.8,,,
,Rhombohedral,285,285 K,295.5 K,295.5,10.1016/j.physb.2024.415800,TRUE,"{'a': '5.5435 Å', 'b': '5.5435 Å', 'c': '13.4825 Å'}",,6.15 μB,,La0.7Ba0.25Nd0.05Mn0.97Zn0.03O3,,,O3.0Mn0.97Zn0.03Ba0.25La0.7Nd0.05,,R-3c,
,Rhombohedral,260,260 K,298.1 K,298.1,10.1016/j.physb.2024.415800,TRUE,"{'a': '5.5431 Å', 'b': '5.5431 Å', 'c': '13.4943 Å'}",,5.35 μB,,La0.7Ba0.25Nd0.05Mn0.95Zn0.05O3,,,O3.0Mn0.95Zn0.05Ba0.25La0.7Nd0.05,,R-3c,
,,302,302 K,303 K,303,10.1016/j.physb.2024.415800,FALSE,,,5.88 μB,,La0.7Ba0.25Nd0.05MnO3,,,O3.0Mn1Ba0.25La0.7Nd0.05,,,
,,275,275 K,286 K,286,10.1016/j.physb.2024.415800,FALSE,,,5.94 μB,,La0.7Ba0.25Nd0.05Mn0.97Cu0.03O3,,,O3.0Mn0.97Cu0.03Ba0.25La0.7Nd0.05,,,
,,258,258 K,266 K,266,10.1016/j.physb.2024.415800,FALSE,,,5.86 μB,,La0.7Ba0.25Nd0.05Mn0.95Cu0.05O3,,,O3.0Mn0.95Cu0.05Ba0.25La0.7Nd0.05,,,
,,229,229 K,245 K,245,10.1016/j.physb.2024.415800,FALSE,,,6.03 μB,,La0.7Ba0.25Nd0.05Mn0.93Cu0.07O3,,,O3.0Mn0.93Cu0.07Ba0.25La0.7Nd0.05,,,
,,280,280 K,286 K,286,10.1016/j.physb.2024.415800,TRUE,,,5.75 μB,,La0.7Sr0.2Nd0.1Mn0.95Ni0.05O3,,,O3.0Mn0.95Ni0.05Sr0.2La0.7Nd0.1,,,
,,238,238 K,250 K,250,10.1016/j.physb.2024.415800,FALSE,,,7.67 μB,,La0.7Sr0.2Nd0.1Mn0.9Ni0.1O3,,,O3.0Mn0.9Ni0.1Sr0.2La0.7Nd0.1,,,
,,220,220 K,225 K,225,10.1016/j.physb.2024.415800,TRUE,,,13.93 μB,,La0.7Sr0.2Nd0.1Mn0.85Ni0.15O3,,,O3.0Mn0.85Ni0.15Sr0.2La0.7Nd0.1,,,
,Perovskite,185,185 K,,,10.1016/j.physb.2004.04.046,TRUE,{'a': '3.850 Å'},Pseudocubic,,,La0.7Ca0.3CoO3,,,O3.0Ca0.3Co1La0.7,,,
,Perovskite,213,213 K,,,10.1016/j.physb.2004.04.046,TRUE,{'a': '3.872 Å'},Pseudocubic,,,La0.7Sr0.3CoO3,,,O3.0Co1Sr0.3La0.7,,,
,Perovskite,186,186 K,,,10.1016/j.physb.2004.04.046,TRUE,{'a': '3.910 Å'},Pseudocubic,,,La0.7Ba0.3CoO3,,,O3.0Co1Ba0.3La0.7,,,
,Cubic,330,330 K,,,10.1016/j.jallcom.2009.07.056,TRUE,,Perovskite,,,La0.7Ba0.3MnO3,,,O3.0Mn1Ba0.3La0.7,,Pm3m,
,Orthorhombic,308,308 K,,,10.1016/j.jallcom.2017.07.092,TRUE,"{'a': '5.463 Å', 'b': '7.718 Å', 'c': '5.496 Å'}",Pnma,,,La0.7Ca0.2Sr0.1MnO3,,,O3.0Ca0.2Mn1Sr0.1La0.7,,Pnma,
,Rhombohedral,338,338 K,,,10.1016/j.jallcom.2017.07.092,TRUE,"{'a': '5.493 Å', 'b': '5.493 Å', 'c': '13.312 Å'}",R-3C,,,La0.7Ca0.15Sr0.15MnO3,,,O3.0Ca0.15Mn1Sr0.15La0.7,,R-3C,
,,275,275 K,,,10.1016/j.jallcom.2017.07.092,TRUE,,,,,La0.65Ca0.35MnO3,,,O3.0Ca0.35Mn1La0.65,,,
,,202,202 K,,,10.1016/j.jallcom.2017.07.092,FALSE,,,,,La0.6Ca0.15Ba0.2MnO3,,,O3.0Ca0.15Mn1Ba0.2La0.6,,,
,,295,295 K,,,10.1016/j.jallcom.2017.07.092,FALSE,,,,,La0.6Ca0.2Ba0.15MnO3,,,O3.0Ca0.2Mn1Ba0.15La0.6,,,
,"Orthorhombic, Rhombohedral",314.5,"309K, 320K",,,10.1016/j.physb.2005.06.034,TRUE,"{'a': '5.4716(6) Å, 5.5008(6) Å', 'b': '7.7319(5) Å, NA', 'c': '5.5026(6) Å, 13.3194(6) Å'}","Pbnm, R3̄c",,,La0.7Ca0.135Sr0.165MnO3,,,O3.0Ca0.135Mn1Sr0.165La0.7,,"Pbnm, R3̄c",
,Orthorhombic,300,300K,,,10.1016/j.physb.2005.06.034,TRUE,"{'a': '5.4663(6) Å', 'b': '7.7233(5) Å', 'c': '5.5014(5) Å'}",Pnma,,,La0.7Ca0.18Sr0.12MnO3,,,O3.0Ca0.18Mn1Sr0.12La0.7,,Pnma,
,Rhombohedral,323,323K,,,10.1016/j.physb.2005.06.034,TRUE,"{'a': '5.5019(3) Å', 'c': '13.3281(3) Å'}",R3̄c,,,La0.7Ca0.15Sr0.15MnO3,,,O3.0Ca0.15Mn1Sr0.15La0.7,,R3̄c,
,Orthorhombic,217,217 K,,,10.1016/j.jallcom.2011.02.162,TRUE,"{'a': '5.4614 Å', 'b': '5.4746 Å', 'c': '7.7295 Å'}",Pnma,,,La0.7Ca0.25Li0.05MnO3,,,Li0.05O3.0Ca0.25Mn1La0.7,,Pnma,
,Orthorhombic,253,253 K,,,10.1016/j.jallcom.2011.02.162,TRUE,"{'a': '5.4643 Å', 'b': '5.4786 Å', 'c': '7.7370 Å'}",Pnma,,,La0.7Ca0.25Na0.05MnO3,,,O3.0Na0.05Ca0.25Mn1La0.7,,Pnma,
,Orthorhombic,237,237 K,,,10.1016/j.jallcom.2011.02.162,TRUE,"{'a': '5.4649 Å', 'b': '5.4814 Å', 'c': '7.7375 Å'}",Pnma,,,La0.7Ca0.25K0.05MnO3,,,O3.0K0.05Ca0.25Mn1La0.7,,Pnma,
,Orthorhombic,235,235 K,,,10.1016/j.jallcom.2011.02.162,TRUE,"{'a': '5.4661 Å', 'b': '5.4777 Å', 'c': '7.7468 Å'}",Pnma,,,La0.7Ca0.3MnO3,,,O3.0Ca0.3Mn1La0.7,,Pnma,
,Orthorhombic,282,282 K,,,10.1016/j.jallcom.2017.11.353,TRUE,,,6.87 μB,,La0.7Ca0.25Sr0.05MnO3,,,O3.0Ca0.25Mn1Sr0.05La0.7,,Pnma,
,Orthorhombic,308,308 K,,,10.1016/j.jallcom.2017.11.353,TRUE,,,8.70 μB,,La0.7Ca0.2Sr0.1MnO3,,,O3.0Ca0.2Mn1Sr0.1La0.7,,Pnma,
14 Oe,Orthorhombic,281,281 K,284 K,284,10.1016/j.physb.2010.03.059,TRUE,,Perovskite,6.50 μB/f.u.,3.73 μB/f.u.,La0.7Ca0.2Ba0.1MnO3,,,O3.0Ca0.2Mn1Ba0.1La0.7,,Pbnm,
27 Oe,Orthorhombic,284,284 K,285 K,285,10.1016/j.physb.2010.03.059,TRUE,,Perovskite,6.42 μB/f.u.,3.64 μB/f.u.,La0.7Ca0.2Ba0.1MnO3,,,O3.0Ca0.2Mn1Ba0.1La0.7,,Pbnm,
47 Oe,Orthorhombic,286,286 K,292 K,292,10.1016/j.physb.2010.03.059,TRUE,,Perovskite,6.37 μB/f.u.,3.82 μB/f.u.,La0.7Ca0.2Ba0.1MnO3,,,O3.0Ca0.2Mn1Ba0.1La0.7,,Pbnm,
154 Oe,Orthorhombic,270,270 K,284 K,284,10.1016/j.physb.2010.03.059,TRUE,,Perovskite,5.47 μB/f.u.,3.13 μB/f.u.,La0.7Ca0.2Ba0.1MnO3,,,O3.0Ca0.2Mn1Ba0.1La0.7,,Pbnm,
255 Oe,Orthorhombic,263,263 K,257 K,257,10.1016/j.physb.2010.03.059,TRUE,,Perovskite,5.06 μB/f.u.,2.32 μB/f.u.,La0.7Ca0.2Ba0.1MnO3,,,O3.0Ca0.2Mn1Ba0.1La0.7,,Pbnm,
360 Oe,Orthorhombic,243,243 K,232 K,232,10.1016/j.physb.2010.03.059,TRUE,,Perovskite,4.36 μB/f.u.,1.48 μB/f.u.,La0.7Ca0.2Ba0.1MnO3,,,O3.0Ca0.2Mn1Ba0.1La0.7,,Pbnm,
,"Orthorhombic (PC), Rhombohedral (SC)",103,"102 K (PC), 104 K (SC)",,,10.1016/j.jallcom.2011.08.104,TRUE,,Perovskite,"3.01 μB (PC below TST), 3.32 μB (PC above TST), 2.66 μB (SC below TST), 3.06 μB (SC above TST)",,La0.7Ca0.3CoO3,,,O3.0Ca0.3Co1La0.7,,"Pnma (PC), R-3C (SC)",
,,260,260 K,,,10.1016/j.jallcom.2011.08.104,FALSE,,,,,La0.67Pb0.33Mn0.7Co0.3O3,,,O3.0Mn0.7Co0.3La0.67Pb0.33,,,
,,,,,,10.1016/j.jallcom.2011.08.104,TRUE,,,,,GdCo3B2,54,54 K,B2.0Co3.0Gd1,,,
,Cubic,183,183 K,,,10.1016/j.jallcom.2010.12.194,TRUE,{'a': '11.4703 Å'},NaZn13-type,,,LaFe11.51Si1.51,,,Si1.51Fe11.51La1,,,
,Cubic,198,198 K,,,10.1016/j.jallcom.2010.12.194,TRUE,{'a': '11.4693 Å'},NaZn13-type,,,LaFe10.94Si1.52,,,Si1.52Fe10.94La1,,,
,Cubic,200,200 K,,,10.1016/j.jallcom.2010.12.194,TRUE,{'a': '11.4693 Å'},NaZn13-type,,,LaFe10.86Si1.62,,,Si1.62Fe10.86La1,,,
,Cubic,208,208 K,,,10.1016/j.jallcom.2010.12.194,TRUE,{'a': '11.4666 Å'},NaZn13-type,,,LaFe10.82Si1.82,,,Si1.82Fe10.82La1,,,
,Monoclinic,159,159 K,,,10.1016/j.physb.2008.02.041,TRUE,"{'a': '5.4423', 'b': '5.4101', 'c': '7.6563'}",P2_1/n,,,La0.7Ca0.3Mn0.5Co0.5O3,,,O3.0Ca0.3Mn0.5Co0.5La0.7,,P2_1/n,
,Rhombohedral,150,150 K,,,10.1016/j.physb.2008.02.041,TRUE,"{'a': '5.4723', 'b': '5.4723', 'c': '13.222'}",R-3,,,La0.8Sr0.2Mn0.5Co0.5O3,,,O3.0Mn0.5Co0.5Sr0.2La0.8,,R-3,
,Orthorhombic,254,254 K,,,10.1016/j.jallcom.2018.05.113,TRUE,,Pnma,,90.01 emu/g,La0.7Ca0.3MnO3,,,O3.0Ca0.3Mn1La0.7,,,
,Orthorhombic,251,251 K,,,10.1016/j.jallcom.2018.05.113,TRUE,,Pnma,,97.61 emu/g,La0.71Ca0.3MnO3,,,O3.0Ca0.3Mn1La0.71,,,
,Orthorhombic,253,253 K,,,10.1016/j.jallcom.2018.05.113,TRUE,,Pnma,,93.41 emu/g,La0.69Ca0.3MnO3,,,O3.0Ca0.3Mn1La0.69,,,
,Orthorhombic,243,243 K,,,10.1016/j.jallcom.2018.05.113,TRUE,,Pnma,,76.83 emu/g,La0.7Ca0.31MnO3,,,O3.0Ca0.31Mn1La0.7,,,
,Orthorhombic,235,235 K,,,10.1016/j.jallcom.2018.05.113,TRUE,,Pnma,,78.83 emu/g,La0.72Ca0.28MnO3,,,O3.0Ca0.28Mn1La0.72,,,
,Orthorhombic,160,160 K,,,10.1016/j.jallcom.2018.05.113,TRUE,,Pnma,,57.18 emu/g,La0.68Ca0.32MnO3,,,O3.0Ca0.32Mn1La0.68,,,
,Rhombohedral and Orthorhombic,80,80 K,,,10.1016/S0925-8388(01)01165-3,TRUE,"{'a': '5.4835 Å', 'b': '7.722 Å', 'c': '13.3291 Å'}",,1.39 μB,,La0.7Cd0.3Mn0.9Fe0.1O3,,,O3.0Mn0.9Fe0.1Cd0.3La0.7,,R3̄c (86%) and Pnma (14%),
,Rhombohedral and Orthorhombic,135,135 K,,,10.1016/S0925-8388(01)01165-3,TRUE,"{'a': '5.4876 Å', 'b': '7.708 Å', 'c': '13.3209 Å'}",,3.05 μB,,La0.7Cd0.3Mn0.9Co0.1O3,,,O3.0Mn0.9Co0.1Cd0.3La0.7,,R3̄c (85%) and Pnma (15%),
,Rhombohedral and Orthorhombic,140,140 K,,,10.1016/S0925-8388(01)01165-3,TRUE,"{'a': '5.4858 Å', 'b': '7.706 Å', 'c': '13.3135 Å'}",,3.13 μB,,La0.7Cd0.3Mn0.9Ni0.1O3,,,O3.0Mn0.9Ni0.1Cd0.3La0.7,,R3̄c (85%) and Pnma (15%),
,Rhombohedral,200,200 K,,,10.1016/j.physb.2008.05.036,TRUE,"{'a': '5.499 Å', 'b': '5.499 Å', 'c': '13.347 Å'}",,,,La0.7K0.3MnO3,,,O3.0K0.3Mn1La0.7,,R-3cH,
,Orthorhombic perovskite,130,130 K,,,10.1016/j.physb.2009.03.017,TRUE,,,,,La0.7Nd0.3Mn0.8Cr0.2O3,,,O3.0Cr0.2Mn0.8La0.7Nd0.3,,,
21.87 G,Rhombohedral,298,298 K,,,10.1016/j.jssc.2023.124355,TRUE,"{'a': '5.5389 Å', 'b': '5.5389 Å', 'c': '13.407 Å'}",,,37.27 emu/g,La0.7Pb0.3MnO3,,,O3.0Mn1La0.7Pb0.3,1.167 emu/g,R-3c,
22.03 G,Rhombohedral,289,289 K,,,10.1016/j.jssc.2023.124355,TRUE,"{'a': '5.5322 Å', 'b': '5.5322 Å', 'c': '13.399 Å'}",,,29.53 emu/g,La0.7Pb0.28Bi0.02MnO3,,,O3.0Mn1La0.7Pb0.28Bi0.02,0.232 emu/g,R-3c,
25.43 G,Rhombohedral,287,287 K,,,10.1016/j.jssc.2023.124355,TRUE,"{'a': '5.5319 Å', 'b': '5.5319 Å', 'c': '13.397 Å'}",,,11.69 emu/g,La0.7Pb0.26Bi0.04MnO3,,,O3.0Mn1La0.7Pb0.26Bi0.04,0.028 emu/g,R-3c,
,Trigonal,234.4,234.40 K,,,10.1016/j.physb.2014.03.059,TRUE,,,,,La0.7Pb0.3Mn0.8Co0.2O3,,,O3.0Mn0.8Co0.2La0.7Pb0.3,,R-3c,
,Trigonal,247.5,247.50 K,,,10.1016/j.physb.2014.03.059,TRUE,,,,,La0.7Pb0.3Mn0.8Ni0.2O3,,,O3.0Mn0.8Ni0.2La0.7Pb0.3,,R-3c,
,Rhombohedral,225,225 K,,,10.1016/j.jallcom.2007.12.030,TRUE,"{'a': '5.450 Å', 'b': '5.450 Å', 'c': '13.270 Å'}",,2.25 μB/Co,3 emu/g,La0.7Sr0.3CoO3,,,O3.0Co1Sr0.3La0.7,,R3̄c,
,Rhombohedral,200,200 K,,,10.1016/j.jallcom.2007.12.030,TRUE,"{'a': '5.443 Å', 'b': '5.443 Å', 'c': '13.221 Å'}",,2.86 μB/Co,,La0.7Sr0.25□0.05CoO3,,,O3.0Co1Sr0.25La0.7,,R3̄c,
,Rhombohedral,180,180 K,,,10.1016/j.jallcom.2007.12.030,TRUE,"{'a': '5.446 Å', 'b': '5.446 Å', 'c': '13.195 Å'}",,2.94 μB/Co,,La0.7Sr0.2□0.1CoO3,,,O3.0Co1Sr0.2La0.7,,R3̄c,
,Rhombohedral,365,365K,,,10.1016/j.jallcom.2008.03.033,TRUE,"{'a': '5.494', 'b': '5.494', 'c': '13.328'}",Distorted Rhombohedral,3.68 μB/Mn,,La0.7Sr0.3MnO3,,,O3.0Mn1Sr0.3La0.7,,R3̄c,
,Rhombohedral,328,328K,,,10.1016/j.jallcom.2008.03.033,TRUE,"{'a': '5.504', 'b': '5.504', 'c': '13.341'}",Distorted Rhombohedral,3.05 μB/Mn,,La0.7Sr0.1K0.2MnO3,,,O3.0K0.2Mn1Sr0.1La0.7,,R3̄c,
,Orthorhombic,130,130 K,,,10.1016/j.jallcom.2004.04.125,TRUE,,,0.67 μB/Mn,16.7 emu/g,La0.7Sr0.25Ca0.05MnO2.85,,,O2.85Ca0.05Mn1Sr0.25La0.7,,,
,Orthorhombic,,,,,10.1016/j.jallcom.2004.04.125,TRUE,,,0.304 μB/Mn,7.60 emu/g,La0.7Sr0.25Ca0.05MnO2.875,124,124 K,O2.875Ca0.05Mn1Sr0.25La0.7,,,
,Orthorhombic,,,,,10.1016/j.jallcom.2004.04.125,TRUE,,,0.187 μB/Mn,4.70 emu/g,La0.7Sr0.25Ca0.05MnO2.85,113,113 K,O2.85Ca0.05Mn1Sr0.25La0.7,,,
,Rhombohedral,359,359 K,,,10.1016/j.jallcom.2004.04.125,TRUE,,,,,La0.7Sr0.25Ca0.05MnO3,,,O3.0Ca0.05Mn1Sr0.25La0.7,,,
,Rhombohedral,334,334 K,,,10.1016/j.jallcom.2004.04.125,TRUE,,,,,La0.7Sr0.25Ca0.05MnO2.975,,,O2.975Ca0.05Mn1Sr0.25La0.7,,,
,Rhombohedral,293,293 K,,,10.1016/j.jallcom.2004.04.125,TRUE,,,1.22 μB/Mn,30.3 emu/g,La0.7Sr0.25Ca0.05MnO2.95,,,O2.95Ca0.05Mn1Sr0.25La0.7,,,
,Rhombohedral,223,223 K,,,10.1016/j.jallcom.2004.04.125,TRUE,,,0.997 μB/Mn,24.8 emu/g,La0.7Sr0.25Ca0.05MnO2.925,,,O2.925Ca0.05Mn1Sr0.25La0.7,,,
,Rhombohedral,65,65 K,69 K,69,10.1016/j.jssc.2015.08.027,TRUE,"{'a': '5.536 Å', 'c': '13.438 Å'}",Perovskite,3.83 μB,,La0.7Sr0.25Na0.05Mn0.7Ti0.3O3,,,O3.0Na0.05Ti0.3Mn0.7Sr0.25La0.7,,R-3c,
,,362,362 K,,,10.1016/j.jssc.2015.08.027,TRUE,,,,,La0.7Sr0.3MnO3,,,O3.0Mn1Sr0.3La0.7,,,
,,378,378 K,,,10.1016/j.jssc.2015.08.027,TRUE,,,,,La0.7Sr0.3MnO3,,,O3.0Mn1Sr0.3La0.7,,,
,,349,349 K,,,10.1016/j.jssc.2015.08.027,TRUE,,,,,La0.57Nd0.1Sr0.33MnO3,,,O3.0Mn1Sr0.33La0.57Nd0.1,,,
,,121,121 K,,,10.1016/j.jssc.2015.08.027,FALSE,,,,,LaMn0.85Ti0.15MnO3,,,O3.0Ti0.15Mn1.85La1,,,
,,304,304 K,,,10.1016/j.jssc.2015.08.027,TRUE,,,,,La0.7Sr0.3Mn0.95Ti0.05O3,,,O3.0Ti0.05Mn0.95Sr0.3La0.7,,,
,,336,336 K,,,10.1016/j.jssc.2015.08.027,TRUE,,,,,La0.7Sr0.3Mn0.95Al0.05O3,,,O3.0Al0.05Mn0.95Sr0.3La0.7,,,
,Pseudocubic,240,240 K,,,10.1016/j.jallcom.2010.07.035,TRUE,{'c': '3.787 - 3.792 Å'},Perovskite,,,La0.7Sr0.3CoO3,,,O3.0Co1Sr0.3La0.7,,,
,Orthorhombic,150,150 K,,,10.1016/j.jallcom.2016.04.180,TRUE,"{'a': '5.521 Å', 'b': '7.812 Å', 'c': '5.557 Å'}",Pnma,"3.1 μB (FM phase at 4 K), 0.8 μB (AFM phase at 1.5 GPa and 4 K)",,La0.7Sr0.3Mn0.83Nb0.17O3,110,110 K,O3.0Mn0.83Sr0.3Nb0.17La0.7,,Pnma,
,Rhombohedral,373,373 K,,,10.1016/j.jallcom.2016.04.180,TRUE,,,,,La0.7Sr0.3MnO3,,,O3.0Mn1Sr0.3La0.7,,R-3c,
,Orthorhombic,123,123 K,,,10.1016/j.jallcom.2016.04.180,TRUE,,,,,La0.7Sr0.3Mn0.85Nb0.15O3,,,O3.0Mn0.85Sr0.3Nb0.15La0.7,,Pnma,
