Repository: sanjayganeshprabu/Computational-Modeling-and-Predictive-Analytics-for-Materials-Data

# Computational-Modeling-and-Predictive-Analytics-for-Materials-Data-

File: MODIFIED magnetic_materials.csv (part 25 of 112)
Coercivity,Crystal_Structure,Curie,Curie(Tc),Curie_Weiss,Curie_Weiss(θp),DOI,Experimental,Lattice_Parameters,Lattice_Structure,Magnetic_Moment,Magnetization,Material_Name,Neel,Neel(Tn),New_Column_Concatenated,Remanence,Space_Group,Susceptibility
,Rhombohedral,350,350 K,,,10.1016/S0921-4526(02)01731-3,TRUE,"{'a': '5.469 Å', 'b': '5.469 Å', 'c': '13.336 Å'}",Hexagonal,,70 emu/g,La0.7Sr0.3Mn0.95Cu0.05O3,,,O3.0Mn0.95Cu0.05Sr0.3La0.7,,R-3c,
2.2 Oe at 320 K,Rhombohedral,350,350 K,,,10.1016/S0921-4526(02)01731-3,TRUE,"{'a': '5.458 Å', 'b': '5.458 Å', 'c': '13.414 Å'}",Hexagonal,,84 emu/g,La0.7Sr0.3Mn0.9Cu0.1O3,,,O3.0Mn0.9Cu0.1Sr0.3La0.7,,R-3c,
,,,,,,10.1016/S0921-4526(02)01731-3,TRUE,,,,,LaMnO3,140,140 K,O3.0Mn1La1,,,
,Rhombohedral,357,357 K,,,10.1016/j.jallcom.2018.02.302,TRUE,"{'a': '5.501 Å', 'b': '5.501 Å', 'c': '13.352 Å'}",R-3C,,38.5 emu/g,La0.7Sr0.3MnO3,,,O3.0Mn1Sr0.3La0.7,,R-3C,
,Orthorhombic,343,343 K,,,10.1016/j.jallcom.2018.02.302,TRUE,"{'a': '5.461 Å', 'b': '7.722 Å', 'c': '5.515 Å'}",Pnma,,34 emu/g,La0.7Sr0.3Mn0.95Ti0.05O3,,,O3.0Ti0.05Mn0.95Sr0.3La0.7,,Pnma,
,Orthorhombic,355,355 K,,,10.1016/j.jallcom.2018.02.302,TRUE,"{'a': '5.465 Å', 'b': '7.735 Å', 'c': '5.508 Å'}",Pnma,,64.5 emu/g,La0.7Sr0.3Mn0.95Mo0.05O3,,,O3.0Mn0.95Sr0.3Mo0.05La0.7,,Pnma,
,,316,316 K,,,10.1016/j.jallcom.2018.02.302,TRUE,,,,,La0.82Sr0.18MnO3,,,O3.0Mn1Sr0.18La0.82,,,
,,320,320 K,,,10.1016/j.jallcom.2018.02.302,TRUE,,,,,La0.85Sr0.15MnO3,,,O3.0Mn1Sr0.15La0.85,,,
,,319,319 K,,,10.1016/j.jallcom.2018.02.302,TRUE,,,,,La0.8Sr0.2MnO3,,,O3.0Mn1Sr0.2La0.8,,,
,,340,340 K,,,10.1016/j.jallcom.2018.02.302,TRUE,,,,,La0.73Sr0.27MnO3,,,O3.0Mn1Sr0.27La0.73,,,
,,850,850 K,,,10.1016/j.jallcom.2018.02.302,TRUE,,,,,Fe3O4,,,O4.0Fe3.0,,,
,Perovskite,261,261 K,,,10.1016/j.jallcom.2013.04.122,TRUE,,,,,La0.7Sr0.3Mn0.9Fe0.1O3,,,O3.0Mn0.9Fe0.1Sr0.3La0.7,,,
,Perovskite,215,215 K,,,10.1016/j.jallcom.2013.04.122,TRUE,,,,,La0.7Pb0.3Mn0.9Fe0.1O3,,,O3.0Mn0.9Fe0.1La0.7Pb0.3,,,
,Perovskite,194,194 K,,,10.1016/j.jallcom.2013.04.122,TRUE,,,,,La0.7Ba0.3Mn0.9Fe0.1O3,,,O3.0Mn0.9Fe0.1Ba0.3La0.7,,,
,Rhombohedral,305,305 K,,,10.1016/S0921-4526(98)01400-8,TRUE,,,,,La0.8Sr0.2MnO3,,,O3.0Mn1Sr0.2La0.8,,R3̄c,
,Rhombohedral,358,358 K,,,10.1016/S0921-4526(98)01400-8,TRUE,,,,,La0.7Sr0.3MnO3,,,O3.0Mn1Sr0.3La0.7,,R3̄c,
,Perovskite,357,357 K,,,10.1016/j.physb.2012.05.060,TRUE,,Cubic,,,La0.7Sr0.3MnO3,,,O3.0Mn1Sr0.3La0.7,,,
,Rhombohedral,365,365 K,,,10.1016/j.physb.2012.09.055,TRUE,,,,,La0.7Sr0.3MnO3,,,O3.0Mn1Sr0.3La0.7,,,
,Orthorhombic,310,310 K,311 K,311,10.1016/j.jssc.2023.124481,TRUE,"{'a': '5.4903 Å', 'b': '7.7130 Å', 'c': '5.492 Å'}",Pnma,5.91 μB,,La0.7Y0.05Ba0.25MnO3,,,O3.0Mn1Y0.05Ba0.25La0.7,,Pnma,
,Orthorhombic,258,258 K,265 K,265,10.1016/j.jssc.2023.124481,TRUE,"{'a': '5.4903 Å', 'b': '7.7050 Å', 'c': '5.4537 Å'}",Pnma,5.42 μB,,La0.7Y0.05Ba0.25Mn0.85Cr0.15O3,,,O3.0Cr0.15Mn0.85Y0.05Ba0.25La0.7,,Pnma,
,,338,338 K,,,10.1016/j.jssc.2023.124481,TRUE,,,,,La0.65Eu0.05Sr0.3Mn0.95Cr0.05O3,,,O3.0Cr0.05Mn0.95Sr0.3La0.65Eu0.05,,,
,,310,310 K,,,10.1016/j.jssc.2023.124481,TRUE,,,,,La0.65Eu0.05Sr0.3Mn0.9Cr0.1O3,,,O3.0Cr0.1Mn0.9Sr0.3La0.65Eu0.05,,,
,,278,278 K,,,10.1016/j.jssc.2023.124481,TRUE,,,,,La0.65Eu0.05Sr0.3Mn0.85Cr0.15O3,,,O3.0Cr0.15Mn0.85Sr0.3La0.65Eu0.05,,,
,,217,217 K,,,10.1016/j.jssc.2023.124481,TRUE,,,,,La0.67Ca0.33Mn0.9Cr0.1O3,,,O3.0Ca0.33Cr0.1Mn0.9La0.67,,,
,,193,193 K,,,10.1016/j.jssc.2023.124481,TRUE,,,,,La0.67Ca0.33Mn0.75Cr0.25O3,,,O3.0Ca0.33Cr0.25Mn0.75La0.67,,,
,,145,145 K,,,10.1016/j.jssc.2023.124481,TRUE,,,,,Nd0.67Ba0.33MnO3,,,O3.0Mn1Ba0.33Nd0.67,,,
,,134,134 K,,,10.1016/j.jssc.2023.124481,TRUE,,,,,Nd0.67Ba0.33Mn0.98Fe0.02O3,,,O3.0Mn0.98Fe0.02Ba0.33Nd0.67,,,
,,343,343 K,,,10.1016/j.jssc.2023.124481,TRUE,,,,,La0.7Sr0.3Mn0.95Fe0.05O3,,,O3.0Mn0.95Fe0.05Sr0.3La0.7,,,
,,296,296 K,,,10.1016/j.jssc.2023.124481,TRUE,,,,,La0.7Sr0.3Mn0.93Fe0.07O3,,,O3.0Mn0.93Fe0.07Sr0.3La0.7,,,
,,290,290 K,,,10.1016/j.jssc.2023.124481,FALSE,,,,,La0.67Sr0.33Mn0.9Ni0.1O3,,,O3.0Mn0.9Ni0.1Sr0.33La0.67,,,
,,165,165 K,,,10.1016/j.physb.2007.10.195,TRUE,,,,,La0.82Ca0.18MnO3,,,O3.0Ca0.18Mn1La0.82,,,
,,150,150 K,,,10.1016/j.physb.2007.10.195,TRUE,,,,,Nd0.7Pb0.3MnO3,,,O3.0Mn1Nd0.7Pb0.3,,,
,Rhombohedral,270,270 K,,,10.1016/j.physb.2018.06.029,TRUE,"{'a': '5.54 Å', 'b': '5.54 Å', 'c': '13.38 Å'}",Perovskite,,,La0.83Sr0.17MnO3,,,O3.0Mn1Sr0.17La0.83,,R3c,
,Orthorhombic,155,155 K,,,10.1016/j.physb.2021.413215,TRUE,"{'a': '5.4658 Å', 'b': '7.7156 Å', 'c': '5.4817 Å'}",,,,La0.7Ca0.3MnO3,,,O3.0Ca0.3Mn1La0.7,,Pbnm,
,Rhombohedral,255,255 K,,,10.1016/j.physb.2021.413215,TRUE,"{'a': '5.5049 Å', 'b': '5.5049 Å', 'c': '13.3593 Å'}",,,,La0.84Sr0.16MnO3,,,O3.0Mn1Sr0.16La0.84,,R3̅c,
,,255,255 K,,,10.1016/j.physb.2021.413215,TRUE,,,,,La0.6Ca0.4MnO3,,,O3.0Ca0.4Mn1La0.6,,,
,,247,247 K,,,10.1016/j.physb.2021.413215,TRUE,,,,,La0.8Ca0.2MnO3,,,O3.0Ca0.2Mn1La0.8,,,
,,365,365 K,,,10.1016/j.physb.2021.413215,TRUE,,,,,La0.6Sr0.4MnO3,,,O3.0Mn1Sr0.4La0.6,,,
,,354,354 K,,,10.1016/j.physb.2021.413215,TRUE,,,,,La0.67Sr0.33MnO3,,,O3.0Mn1Sr0.33La0.67,,,
,,294,294 K,,,10.1016/j.physb.2021.413215,TRUE,,,,,Gd,,,Gd1,,,
,Perovskite,209,209,,,10.1016/j.jcrysgro.2006.11.205,TRUE,"{'a': '3.85', 'b': '3.85', 'c': '3.85'}",Pseudocubic,,,La0.85Ag0.1MnO3,,,O3.0Mn1Ag0.1La0.85,,,
,Perovskite,230,230 K,,,10.1016/j.jallcom.2006.05.125,TRUE,,,,,La0.9Ba0.1MnO3,,,O3.0Mn1Ba0.1La0.9,,,
,Perovskite,230,230 K,,,10.1016/j.jallcom.2006.05.125,TRUE,,,,,La0.85Ba0.1MnO3,,,O3.0Mn1Ba0.1La0.85,,,
,Perovskite,230,230 K,,,10.1016/j.jallcom.2006.05.125,TRUE,,,,,La0.9Ba0.05MnO3,,,O3.0Mn1Ba0.05La0.9,,,
,Perovskite,230,230 K,,,10.1016/j.jallcom.2006.05.125,TRUE,,,,,La0.9Ba0.1Mn0.95O3,,,O3.0Mn0.95Ba0.1La0.9,,,
,Perovskite,295,295 K,,,10.1016/S0022-4596(03)00027-6,TRUE,"{'a': '5.5078 Å', 'c': '13.3099 Å'}",Rhombohedral,,,La0.94Mn0.92O3,,,O3.0Mn0.92La0.94,,R-3c,
,Perovskite,270,270 K,,,10.1016/S0022-4596(03)00027-6,TRUE,"{'a': '5.5097 Å', 'c': '13.3395 Å'}",Rhombohedral,,,La0.89MnO3,,,O3.0Mn1La0.89,,R-3c,
,Perovskite,295,295 K,,,10.1016/S0022-4596(03)00027-6,TRUE,"{'a': '5.5087 Å', 'c': '13.3445 Å'}",Rhombohedral,,,La0.86MnO2.95,,,O2.95Mn1La0.86,,R-3c,
,Perovskite,295,295 K,,,10.1016/S0022-4596(03)00027-6,TRUE,"{'a': '5.5073 Å', 'c': '13.3463 Å'}",Rhombohedral,,,La0.82MnO2.85,,,O2.85Mn1La0.82,,R-3c,
,Perovskite,295,295 K,,,10.1016/S0022-4596(03)00027-6,TRUE,"{'a': '5.5071 Å', 'c': '13.3503 Å'}",Rhombohedral,,,La0.78MnO2.78,,,O2.78Mn1La0.78,,R-3c,
,Perovskite,295,295 K,,,10.1016/S0022-4596(03)00027-6,TRUE,"{'a': '5.5098 Å', 'c': '13.3529 Å'}",Rhombohedral,,,La0.73MnO2.75,,,O2.75Mn1La0.73,,R-3c,
,Perovskite,295,295 K,,,10.1016/S0022-4596(03)00027-6,TRUE,"{'a': '5.5065 Å', 'c': '13.3547 Å'}",Rhombohedral,,,La0.66MnO2.61,,,O2.61Mn1La0.66,,R-3c,
0.13 T,Orthorhombic,174,174 K,190 K,190,10.1016/j.jallcom.2015.06.178,TRUE,"{'a': '5.5224 Å', 'b': '5.4899 Å', 'c': '7.7695 Å'}",,6.23 μB,83 emu/g,La0.8Ba0.1Ca0.1Mn0.8Co0.2O3,,,O3.0Ca0.1Mn0.8Co0.2Ba0.1La0.8,37 emu/g,Pbnm,
,Rhombohedral,282,282 K,294 K,294,10.1016/j.jallcom.2016.04.143,TRUE,"{'a': '5.4999 Å', 'b': '5.4999 Å', 'c': '13.5431 Å'}",R3̄c,,,La0.8Ba0.1Ca0.1MnO3,,,O3.0Ca0.1Mn1Ba0.1La0.8,,R3̄c,
,Rhombohedral,221,221 K,237 K,237,10.1016/j.jallcom.2016.04.143,TRUE,"{'a': '5.4983 Å', 'b': '5.4983 Å', 'c': '13.5404 Å'}",R3̄c,,,La0.8Ba0.1Ca0.1Mn0.95Co0.05O3,,,O3.0Ca0.1Mn0.95Co0.05Ba0.1La0.8,,R3̄c,
,Rhombohedral,214,214 K,226 K,226,10.1016/j.jallcom.2016.04.143,TRUE,"{'a': '5.4978 Å', 'b': '5.4978 Å', 'c': '13.5375 Å'}",R3̄c,,,La0.8Ba0.1Ca0.1Mn0.9Co0.1O3,,,O3.0Ca0.1Mn0.9Co0.1Ba0.1La0.8,,R3̄c,
,,252,252 K,,,10.1016/j.jallcom.2016.04.143,TRUE,,,,,La0.67Ca0.33MnO3,,,O3.0Ca0.33Mn1La0.67,,,
,,227,227 K,,,10.1016/j.jallcom.2016.04.143,TRUE,,,,,La0.7Ca0.3MnO3,,,O3.0Ca0.3Mn1La0.7,,,
,,294,294 K,,,10.1016/j.jallcom.2016.04.143,TRUE,,,,,Gd,,,Gd1,,,
,,292,292 K,,,10.1016/j.jallcom.2016.04.143,TRUE,,,,,La0.67Ba0.33MnO3,,,O3.0Mn1Ba0.33La0.67,,,
,rhombohedral,271,271 K,,,10.1016/j.jallcom.2020.155546,TRUE,"{'a': '5.514 Å', 'c': '13.349 Å'}",,,,La0.9K0.1MnO3,,,O3.0K0.1Mn1La0.9,,R-3c,
,rhombohedral,157,157 K,,,10.1016/j.jallcom.2020.155546,TRUE,"{'a': '5.531 Å', 'c': '13.485 Å'}",,,,La0.9Ba0.1MnO3,,,O3.0Mn1Ba0.1La0.9,,R-3c,
,cubic,200,200 K,,,10.1016/j.jallcom.2020.155546,TRUE,{'a': '3.911 Å'},,,,La0.8Ba0.2MnO3,,,O3.0Mn1Ba0.2La0.8,,Pm3m,
,,270,270 K,,,10.1016/j.jallcom.2020.155546,TRUE,,,,,La0.83Sr0.17MnO3,,,O3.0Mn1Sr0.17La0.83,,,
,,230,230 K,,,10.1016/j.jallcom.2020.155546,TRUE,,,,,La0.8Ca0.2MnO3,,,O3.0Ca0.2Mn1La0.8,,,
,,296,296 K,,,10.1016/j.jallcom.2020.155546,TRUE,,,,,La0.8Ag0.2MnO3,,,O3.0Mn1Ag0.2La0.8,,,
,Orthorhombic,240,240K,,,10.1016/j.jssc.2014.12.007,TRUE,"{'a': '5.494', 'b': '5.476', 'c': '7.742'}",Pbnm,,,La0.8Ca0.2MnO3,,,O3.0Ca0.2Mn1La0.8,,Pbnm,
,Orthorhombic,245,245K,,,10.1016/j.jssc.2014.12.007,TRUE,"{'a': '5.500', 'b': '5.472', 'c': '7.739'}",Pbnm,,,La0.8Ca0.15Na0.05MnO3,,,O3.0Na0.05Ca0.15Mn1La0.8,,Pbnm,
,Rhombohedral,300,300K,,,10.1016/j.jssc.2014.12.007,TRUE,"{'a': '5.501', 'b': '5.501', 'c': '13.320'}",R-3C,,,La0.8Ca0.1Na0.1MnO3,,,O3.0Na0.1Ca0.1Mn1La0.8,,R-3C,
,Rhombohedral,320,320K,,,10.1016/j.jssc.2014.12.007,TRUE,"{'a': '5.487', 'b': '5.487', 'c': '13.310'}",R-3C,,,La0.8Ca0.05Na0.15MnO3,,,O3.0Na0.15Ca0.05Mn1La0.8,,R-3C,
,Rhombohedral,330,330K,,,10.1016/j.jssc.2014.12.007,TRUE,"{'a': '5.483', 'b': '5.483', 'c': '13.313'}",R-3C,,,La0.8Na0.2MnO3,,,O3.0Na0.2Mn1La0.8,,R-3C,
,,294,294K,,,10.1016/j.jssc.2014.12.007,TRUE,,,,,Gd,,,Gd1,,,
,,278,278K,,,10.1016/j.jssc.2014.12.007,TRUE,,,,,La0.8Ag0.2MnO3,,,O3.0Mn1Ag0.2La0.8,,,
,,260,260K,,,10.1016/j.jssc.2014.12.007,TRUE,,,,,La0.67Ca0.33MnO3,,,O3.0Ca0.33Mn1La0.67,,,
,,155,155K,,,10.1016/j.jssc.2014.12.007,FALSE,,,,,La0.8Cd0.33MnO3,,,O3.0Mn1Cd0.33La0.8,,,
,,175,175K,,,10.1016/j.jssc.2014.12.007,TRUE,,,,,La0.8Pb0.2MnO3,,,O3.0Mn1La0.8Pb0.2,,,
,Cubic NaZn13-type,288,288 K,,,10.1016/j.jallcom.2016.06.252,TRUE,,,,,La0.8Ce0.2Fe11.47Mn0.23Si1.3H1.8,,,H1.8Si1.3Mn0.23Fe11.47La0.8Ce0.2,,,
,,276,250-302 K,,,10.1016/j.jallcom.2016.06.252,TRUE,,,,,LaFe11.4Si1.6,,,Si1.6Fe11.4La1,,,
,Cubic,215,215 K,,,10.1016/j.physb.2007.10.289,TRUE,{'a': '11.4525 Å'},NaFe13-type,,,La0.8Gd0.2Fe11.4Si1.6,,,Si1.6Fe11.4La0.8Gd0.2,,,
,Rhombohedral,299,299 K,,,10.1016/j.physb.2023.415423,TRUE,"{'a': '5.4126 Å', 'c': '13.1324 Å'}",,,,La0.8Na0.2MnO3,,,O3.0Na0.2Mn1La0.8,,R-3c,
,Rhombohedral,210,210 K,,,10.1016/j.physb.2023.415423,TRUE,"{'a': '5.4401 Å', 'c': '13.1532 Å'}",,,,La0.8Na0.1□0.1MnO3,,,O3.0Na0.1Mn1La0.8,,R-3c,
,Rhombohedral,325,325 K,,,10.1016/j.physb.2004.05.019,TRUE,,Perovskite,,,La0.8Na0.2MnO3,,,O3.0Na0.2Mn1La0.8,,R-3c,
,Rhombohedral,316,316 K,,,10.1016/j.physb.2004.05.019,TRUE,,Perovskite,,,La0.7Nd0.1Na0.2MnO3,,,O3.0Na0.2Mn1La0.7Nd0.1,,R-3c,
,Rhombohedral,283,283 K,,,10.1016/j.physb.2004.05.019,TRUE,,Perovskite,,,La0.6Nd0.2Na0.2MnO3,,,O3.0Na0.2Mn1La0.6Nd0.2,,R-3c,
,Orthorhombic,218,218 K,,,10.1016/j.physb.2004.05.019,TRUE,,Perovskite,,,La0.4Nd0.4Na0.2MnO3,,,O3.0Na0.2Mn1La0.4Nd0.4,,Pnma,
,Orthorhombic,172,172 K,,,10.1016/j.physb.2004.05.019,TRUE,,Perovskite,,,La0.2Nd0.6Na0.2MnO3,,,O3.0Na0.2Mn1La0.2Nd0.6,,Pnma,
,Orthorhombic,101,101 K,,,10.1016/j.physb.2004.05.019,TRUE,,Perovskite,,,La0.1Nd0.7Na0.2MnO3,,,O3.0Na0.2Mn1La0.1Nd0.7,,Pnma,
,Orthorhombic,95,95 K,,,10.1016/j.physb.2004.05.019,TRUE,,Perovskite,,,La0.1Nd0.9Na0.2MnO3,,,O3.0Na0.2Mn1La0.1Nd0.9,,Pnma,
,Rhombohedral,294,294K,,,10.1016/j.jallcom.2004.10.045,TRUE,"{'a': '5.5346', 'c': '13.5259'}",R3̄c,,,La0.8Sr0.2MnO3,,,O3.0Mn1Sr0.2La0.8,,R3̄c,
,Rhombohedral,209,209K,,,10.1016/j.jallcom.2004.10.045,TRUE,"{'a': '5.4808', 'c': '13.5139'}",R3̄c,,,La0.8Sr0.0□0.2MnO3,,,O3.0Mn1Sr0.0La0.8,,R3̄c,
,K2NiF4-type,,,-24 K,-24,10.1016/j.jssc.2009.06.010,TRUE,"{'a': '3.82509', 'c': '12.5598'}",Tetragonal,3.06 μB,,La0.8Sr1.2Co0.5Fe0.5O4,,,O4.0Fe0.5Co0.5Sr1.2La0.8,,I 4/mmm,
,K2NiF4-type,,,,,10.1016/j.jssc.2009.06.010,TRUE,"{'a': '3.77148', 'c': '12.9725'}",Tetragonal,3.33 μB,,La0.8Sr1.2Co0.5Fe0.5O3.65,195,195 K,O3.65Fe0.5Co0.5Sr1.2La0.8,,I 4/mmm,
,K2NiF4-type,,,81 K,81,10.1016/j.jssc.2009.06.010,TRUE,"{'a': '3.83073', 'c': '12.5124'}",Tetragonal,4.79 μB,,La0.8Sr1.2Co0.5Mn0.5O4,,,O4.0Mn0.5Co0.5Sr1.2La0.8,,I 4/mmm,
,K2NiF4-type,,,-174 K,-174,10.1016/j.jssc.2009.06.010,TRUE,"{'a': '3.77928', 'c': '12.9802'}",Tetragonal,5.06 μB,,La0.8Sr1.2Co0.5Mn0.5O3.6,,,O3.6Mn0.5Co0.5Sr1.2La0.8,,I 4/mmm,
,Orthorhombic,118,118 K,,,10.1016/S0921-4526(98)00957-0,TRUE,"{'a': '0.56290 nm', 'b': '0.77248 nm', 'c': '0.55410 nm'}",,6.0 μB,,La0.97MnO3,,,O3.0Mn1La0.97,,Pnma,
,Rhombohedral and Orthorhombic,270,270 K,,,10.1016/j.jallcom.2006.06.049,TRUE,,,,,La0.88Sr0.1MnO3,,,O3.0Mn1Sr0.1La0.88,,,
,Rhombohedral and Orthorhombic,275,275 K,,,10.1016/j.jallcom.2006.06.049,TRUE,,,,,La0.87Sr0.1MnO3,,,O3.0Mn1Sr0.1La0.87,,,
,,270,270 K,,,10.1016/j.jallcom.2006.08.367,TRUE,,,,,La0.7Ca0.3MnO3,,,O3.0Ca0.3Mn1La0.7,,,
,,,,-29 K,-29,10.1016/j.jallcom.2006.08.367,TRUE,,,,,La0.9Ca0.1CoO3,,,O3.0Ca0.1Co1La0.9,,R3c,
,Orthorhombic,141.25,"150 K (40 nm), 175 K (200 nm)",,,10.1016/j.jcrysgro.2008.01.030,TRUE,"{'a': '0.55064 nm', 'b': '0.77838 nm', 'c': '0.55150 nm'}",,,,La0.9Ca0.1MnO3,,,O3.0Ca0.1Mn1La0.9,,,
,NaZn13-type cubic,325,325 K,,,10.1016/j.jallcom.2015.02.131,TRUE,{'a': '1.140 nm'},Cubic,,,La0.9Ce0.1Fe11.7Si1.3H1.8,,,H1.8Si1.3Fe11.7La0.9Ce0.1,,,
,NaZn13-type cubic,279,279 K,,,10.1016/j.jallcom.2015.02.131,TRUE,{'a': '1.150 nm'},Cubic,,,La0.9Ce0.1Fe11.41Mn0.29Si1.3H1.8,,,H1.8Si1.3Mn0.29Fe11.41La0.9Ce0.1,,,
34 kOe,Hexagonal,58,58 K,,,10.1016/j.jallcom.2021.161115,TRUE,"{'a': '9.6082 Å', 'c': '7.5964 Å'}",SrNi12B6-type,,,La0.9Nd0.1Fe12B6,,,B6.0Fe12.0La0.9Nd0.1,,,
71.5 kOe,Hexagonal,,,,,10.1016/j.jallcom.2021.161115,TRUE,"{'a': '9.631 Å', 'c': '7.612 Å'}",SrNi12B6-type,,,LaFe12B6,36,36 K,B6.0Fe12.0La1,,,
,CaCu5 type,575.9,575.9 K,,,10.1016/S0925-8388(01)01468-2,TRUE,"{'a': '5.04941 Å', 'c': '3.99163 Å'}",Hexagonal,,"56.2 Am^2/kg at 5.0 K, 48.6 Am^2/kg at 298.0 K",La0.9Sm0.1Ni2.0Co3.0,,,Co3.0Ni2.0La0.9Sm0.1,,P6/mmm,
,Rhombohedral,238,238 K,,,10.1016/j.jssc.2006.01.068,TRUE,"{'a': '5.4761 Å', 'c': '13.228 Å'}",Rhombohedral,,,La0.9Te0.1MnO3,,,O3.0Mn1Te0.1La0.9,,R3̄C,
,Rhombohedral,212,212 K,,,10.1016/j.jssc.2006.01.068,TRUE,"{'a': '5.4855 Å', 'c': '13.2658 Å'}",Rhombohedral,,,La0.85Y0.05Te0.1MnO3,,,O3.0Mn1Y0.05Te0.1La0.85,,R3̄C,
,Rhombohedral,208,208 K,,,10.1016/j.jssc.2006.01.068,TRUE,"{'a': '5.4866 Å', 'c': '13.2664 Å'}",Rhombohedral,,,La0.80Y0.10Te0.1MnO3,,,O3.0Mn1Y0.1Te0.1La0.8,,R3̄C,
,Rhombohedral,168,168 K,,,10.1016/j.jssc.2006.01.068,TRUE,"{'a': '5.4881 Å', 'c': '13.2680 Å'}",Rhombohedral,,,La0.75Y0.15Te0.1MnO3,,,O3.0Mn1Y0.15Te0.1La0.75,,R3̄C,
,Cubic,216,216 K,,,10.1016/j.jallcom.2007.09.064,TRUE,{'a': '11.462 Å'},NaZn13-type,,,LaFe11.2Si1.8,,,Si1.8Fe11.2La1,,,
,Cubic,203,203 K,,,10.1016/j.jallcom.2007.09.064,TRUE,{'a': '11.451 Å'},NaZn13-type,,,La0.7Pr0.3Fe11.2Si1.8,,,Si1.8Fe11.2La0.7Pr0.3,,,
,Cubic,290,290 K,,,10.1016/j.jallcom.2007.09.064,TRUE,{'a': '11.453 Å'},NaZn13-type,,,La0.7Pr0.3Fe10.4Co0.8Si1.8,,,Si1.8Fe10.4Co0.8La0.7Pr0.3,,,
,Cubic,333.1,333.1 K,,,10.1016/j.jallcom.2019.152614,TRUE,{'a': '1.1489 nm'},NaZn13-type,,,La1.0Fe11.5Si1.5,,,Si1.5Fe11.5La1.0,,,
,Cubic,332.6,332.6 K,,,10.1016/j.jallcom.2019.152614,TRUE,{'a': '1.1492 nm'},NaZn13-type,,,La1.1Fe11.5Si1.5,,,Si1.5Fe11.5La1.1,,,
,Cubic,330.9,330.9 K,,,10.1016/j.jallcom.2019.152614,TRUE,{'a': '1.1503 nm'},NaZn13-type,,,La1.2Fe11.5Si1.5,,,Si1.5Fe11.5La1.2,,,
,Cubic,332.1,332.1 K,,,10.1016/j.jallcom.2019.152614,TRUE,{'a': '1.1506 nm'},NaZn13-type,,,La1.3Fe11.5Si1.5,,,Si1.5Fe11.5La1.3,,,
,Cubic,191,191 K,,,10.1016/j.jallcom.2023.170114,TRUE,{'a': '1.1480 nm'},NaZn13-type,,,La1.2Fe11.6Si1.4B0.75,,,B0.75Si1.4Fe11.6La1.2,,,
,Cubic,184,184 K,,,10.1016/j.jallcom.2023.170114,TRUE,{'a': '1.1475 nm'},NaZn13-type,,,La1.2Fe11.6Si1.4,,,Si1.4Fe11.6La1.2,,,
,Tetragonal,,,,,10.1016/j.jssc.2008.06.039,TRUE,"{'a': '3.82375(4) Å', 'c': '12.96352(2) Å'}",Body-centred,3.37(6) μB,,LaSrCo0.5Fe0.5O3.75,300,Close to room temperature,O3.75Fe0.5Co0.5Sr1La1,,I4/mmm,
,Tetragonal,,,,,10.1016/j.jssc.2008.06.039,TRUE,"{'a': '3.84893(8) Å', 'c': '12.84061(3) Å'}",Body-centred,3.46(3) μB,,La1.2Sr0.8Co0.5Fe0.5O3.85,300,Close to room temperature,O3.85Fe0.5Co0.5Sr0.8La1.2,,I4/mmm,
1380 Oe,Layered Perovskite,211,211 K,157.82 K,157.82,10.1016/j.physb.2019.06.050,TRUE,,,2.48 μB,900 emu/mol,La1.2Sr0.8CoO4,,,O4.0Co1Sr0.8La1.2,,,
,Triclinic,,,-13 K,-13,10.1016/j.jallcom.2016.09.165,TRUE,"{'a': '7.7669', 'b': '7.8929', 'c': '8.1090'}",,2.65 μB,,La1.8Sr0.2CuRuO6,,,O6.0Cu1Sr0.2Ru1La1.8,,P-1,
,Monoclinic,,,-42 K,-42,10.1016/j.jallcom.2016.09.165,TRUE,"{'a': '5.6115', 'b': '5.5882', 'c': '7.8223'}",,2.62 μB,,LaSrCuRuO6,,,O6.0Cu1Sr1Ru1La1,,P21/n,
,Tetragonal,,,33.1 K,33.1,10.1016/j.jssc.2010.04.018,TRUE,"{'a': '3.82785 Å', 'c': '20.1265 Å'}",I4/mmm,6.21 μB,,LaSr2CoMnO7,70,70 K,O7.0Mn1Co1Sr2.0La1,,I4/mmm,
,Tetragonal,,,46.2 K,46.2,10.1016/j.jssc.2010.04.018,TRUE,"{'a': '3.83263 Å', 'c': '20.1618 Å'}",I4/mmm,6.50 μB,,La1.2Sr1.8CoMnO7,,,O7.0Mn1Co1Sr1.8La1.2,,I4/mmm,
,Tetragonal,,,-637.2 K,-637.2,10.1016/j.jssc.2010.04.018,TRUE,"{'a': '3.8949 Å', 'c': '20.043 Å'}",I4/mmm,13.79 μB,,LaSr2CoMnO6,,,O6.0Mn1Co1Sr2.0La1,,I4/mmm,
,Tetragonal,,,-136.5 K,-136.5,10.1016/j.jssc.2010.04.018,TRUE,"{'a': '3.9160 Å', 'c': '19.915 Å'}",I4/mmm,8.35 μB,,La1.2Sr1.8CoMnO6,,,O6.0Mn1Co1Sr1.8La1.2,,I4/mmm,
,Trigonal,,,-68 K,-68,10.1016/j.jssc.2003.09.035,TRUE,"{'a': '5.760 Å', 'c': '18.273 Å'}",Hexagonal perovskite,3.32 μB per Ru ion,,La1.2Sr2.4RuO7,15,15 K,O7.0Sr2.4Ru1La1.2,,R3̄m,
,Perovskite-type,,,-227 K,-227,10.1016/S0022-4596(03)00104-X,TRUE,"{'a': '5.5045', 'b': '5.4739', 'c': '7.7477'}",Orthorhombic,2.77 μB,,La1.33Li0.66Cr0.66Ti1.34O6,,,Li0.66O6.0Ti1.34Cr0.66La1.33,,Pbnm,
,Monoclinic,139,139 K,114 K,114,10.1016/j.jallcom.2016.04.169,TRUE,"{'a': '5.6301 Å', 'b': '5.8021 Å', 'c': '8.0020 Å'}",P21/n,3.05-3.09 μB,,La1.98Mn1.11Mo0.89O5.93,,,O5.93Mn1.11Mo0.89La1.98,,P21/n,
,Monoclinic,89,89 K,64 K,64,10.1016/j.jallcom.2016.04.169,TRUE,"{'a': '5.6099 Å', 'b': '5.7700 Å', 'c': '7.9711 Å'}",P21/n,3.84-3.85 μB,,La1.92Mn1.29Mo0.71O5.84,,,O5.84Mn1.29Mo0.71La1.92,,P21/n,
,Cubic,4.12,4.12 K,,,10.1016/j.jssc.2013.10.038,TRUE,{'a': '11.95766 Å'},,,,Nd18Li8Fe4AlO39,,,Li8.0O39.0Al1Fe4.0Nd18.0,,Pm3̄n,
,Cubic,4.38,4.38 K,,,10.1016/j.jssc.2013.10.038,TRUE,{'a': '11.96345 Å'},,,,Nd18Li8Fe4GaO39,,,Li8.0O39.0Fe4.0Ga1Nd18.0,,Pm3̄n,
,Cubic,7.6,7.60 K,,,10.1016/j.jssc.2013.10.038,TRUE,{'a': '12.22008 Å'},,,,La18Li8Fe4.5In0.5O39,,,Li8.0O39.0Fe4.5In0.5La18.0,,Pm3̄n,
,,,,,,10.1016/j.jssc.2013.10.038,FALSE,,,,,Nd18Li8Co4O39,2.3,2.3 K,Li8.0O39.0Co4.0Nd18.0,,,
,,8,8 K,,,10.1016/j.jssc.2013.10.038,FALSE,,,,,La18Li8Fe5O39,,,Li8.0O39.0Fe5.0La18.0,,,
,Tetragonal,300,Above 300K,,,10.1016/j.jssc.2013.07.025,TRUE,"{'a': '16.0491', 'c': '8.1587'}",,,,La2.1MnGe2.2,,,Mn1Ge2.2La2.1,,P4/nmm,
,,420,420K,,,10.1016/j.jssc.2013.07.025,FALSE,,,,,LaMnGe,,,Mn1Ge1La1,,,
,,360,"310K, 410K",,,10.1016/j.jssc.2013.07.025,TRUE,,,,,LaMn2Ge2,,,Mn2.0Ge2.0La1,,,
,Tetragonal,430,410-450K,,,10.1016/j.physb.2007.12.003,TRUE,,,,,Sr2FeMoO6,,,O6.0Fe1Sr2.0Mo1,,I4/mmm,
2.6 T,Monoclinic,97,97 K,-34 K,-34,10.1016/j.jssc.2014.10.019,TRUE,"{'a': '5.5819 Å', 'b': '5.6797 Å', 'c': '7.9134 Å'}",,5.0 μB/f.u.,,La2CoIrO6,,,O6.0Co1La2.0Ir1,,P21/n,
,Monoclinic,94,94 K,-74 K,-74,10.1016/j.jssc.2014.10.019,TRUE,"{'a': '5.5793 Å', 'b': '5.6672 Å', 'c': '7.9093 Å'}",,5.1 μB/f.u.,,La1.8Ca0.2CoIrO6,,,O6.0Ca0.2Co1La1.8Ir1,,P21/n,
,Monoclinic,86,86 K,-179 K,-179,10.1016/j.jssc.2014.10.019,TRUE,"{'a': '5.5495 Å', 'b': '5.6123 Å', 'c': '7.8650 Å'}",,6.2 μB/f.u.,,La1.5Ca0.5CoIrO6,,,O6.0Ca0.5Co1La1.5Ir1,,P21/n,
,Monoclinic,84,84 K,-271 K,-271,10.1016/j.jssc.2014.10.019,TRUE,"{'a': '5.5373 Å', 'b': '5.6200 Å', 'c': '7.8529 Å'}",,7.6 μB/f.u.,,La1.2Ca0.8CoIrO6,,,O6.0Ca0.8Co1La1.2Ir1,,P21/n,
,Monoclinic,64,64 K,25 K,25,10.1016/j.jssc.2014.10.019,TRUE,"{'a': '5.5282 Å', 'b': '5.6067 Å', 'c': '7.8401 Å'}",,3.7 μB/f.u.,,LaCaCoIrO6,,,O6.0Ca1Co1La1Ir1,,P21/n,
,Monoclinic,66,66 K,-97 K,-97,10.1016/j.jssc.2014.10.019,TRUE,"{'a': '5.5136 Å', 'b': '5.5912 Å', 'c': '7.8207 Å'}",,5.2 μB/f.u.,,La0.8Ca1.2CoIrO6,,,O6.0Ca1.2Co1La0.8Ir1,,P21/n,
,,700,700 K,,,10.1016/j.jssc.2014.10.019,TRUE,,,,,Sr2FeMoO6,,,O6.0Fe1Sr2.0Mo1,,,
,,700,700 K,,,10.1016/j.jssc.2014.10.019,TRUE,,,,,Sr2FeReO6,,,O6.0Fe1Sr2.0Re1,,,
,Orthorhombic,210,210 K,179 K,179,10.1016/j.jallcom.2018.04.164,TRUE,"{'a': '5.4710 Å', 'b': '7.7520 Å', 'c': '5.5184 Å'}",Pnma,6.9 μB,3.8 μB/f.u.,La2CoMnO6,,,O6.0Mn1Co1La2.0,,Pnma,
,Monoclinic,,,,,10.1016/j.jallcom.2018.04.164,TRUE,"{'a': '5.5707 Å', 'b': '5.6313 Å', 'c': '7.8819 Å'}",P21/n,,0.3 μB/f.u.,La2CoRuO6,25,25 K,O6.0Co1Ru1La2.0,,P21/n,
,Orthorhombic,,,16.3 K,16.3,10.1016/j.jssc.2006.09.013,TRUE,"{'a': '5.52182 Å', 'b': '7.80614 Å', 'c': '5.52584 Å'}",Pnma,2.34 μB/f.u.,,La2NiVO6,,,O6.0V1Ni1La2.0,,Pnma,
,Orthorhombic,,,-107.2 K,-107.2,10.1016/j.jssc.2006.09.013,TRUE,"{'a': '5.5402 Å', 'b': '7.8247 Å', 'c': '5.5429 Å'}",Pnma,5.34 μB/f.u.,,La2CoVO6,11.8,11.8 K,O6.0V1Co1La2.0,,Pnma,
,Monoclinic,,,-34.8 K,-34.8,10.1016/j.jssc.2006.09.013,TRUE,"{'a': '5.5703 Å', 'b': '5.5954 Å', 'c': '7.8797 Å'}",P21/n,4.45 μB/f.u.,,La2CoTiO6,14.8,14.8 K,O6.0Ti1Co1La2.0,,P21/n,
3000 Oe,Orthorhombic,106,106 K,-35 K,-35,10.1016/j.jallcom.2022.167742,TRUE,"{'a': '5.5029 Å', 'b': '5.4679 Å', 'c': '7.7632 Å'}",Pbnm,0.32 μB/f.u.,3.74 emu/g,La2CrNiO6,20,20 K,O6.0Cr1Ni1La2.0,0.302 μB/f.u.,Pbnm,
,,,,,,10.1016/S0921-4526(00)00348-3,TRUE,,,,,La2Cu2O5,140,140 K,O5.0Cu2.0La2.0,,,
,,,,,,10.1016/S0921-4526(00)00348-3,TRUE,,,,,LaCuO2.5,125,125 K,O2.5Cu1La1,,,
,,,,,,10.1016/j.physb.2016.07.036,TRUE,,,,,La2CuO4,190,190 K,O4.0Cu1La2.0,,,
,Monoclinic,,,-167 K,-167,10.1016/S0022-4596(03)00081-1,TRUE,"{'a': '5.5555 Å', 'b': '5.5977 Å', 'c': '7.8454 Å'}",Perovskite-related,2.2 μB per Ru,,La2LiRuO6,30,30 K,Li1O6.0Ru1La2.0,,P21/n,
,,,,-165 K,-165,10.1016/S0022-4596(03)00081-1,TRUE,,,,,Sr3LiRuO6,90,90 K,Li1O6.0Sr3.0Ru1,,,
,,,,,,10.1016/S0022-4596(03)00081-1,TRUE,,,,,Ca3LiRuO6,120,120 K,Li1O6.0Ca3.0Ru1,,,
,Orthorhombic,116.71,116.71 K,,,10.1016/S0925-8388(00)01317-7,TRUE,,Random sublattice,2.15 μB,,La2MnRuO6,,,O6.0Mn1Ru1La2.0,,Pbnm,
,Hexagonal,,,67 K,67,10.1016/j.physb.2004.01.033,TRUE,,,0.80 μB/Ni,,La2Ni7,54,54 K,Ni7.0La2.0,,,
,Monoclinic,,,-51 K,-51,10.1016/j.actamat.2021.116684,TRUE,"{'a': '5.56657 Å', 'b': '5.63139 Å', 'c': '7.89310 Å'}",P21/n,"1.5 μB (Ni), 0.7 μB (Ir)",,La2NiIrO6,75,75 K,O6.0Ni1La2.0Ir1,,P21/n,
,Monoclinic,,,-36 K,-36,10.1016/j.actamat.2021.116684,TRUE,"{'a': '5.47637 Å', 'b': '5.67944 Å', 'c': '7.80462 Å'}",P21/n,"2.30 μB (Ni), 2.1 μB (Ir)",2.36 μB/f.u.,Pr2NiIrO6,103,103 K,O6.0Ni1Pr2.0Ir1,,P21/n,
,Monoclinic,,,-37 K,-37,10.1016/j.actamat.2021.116684,TRUE,"{'a': '5.44394 Å', 'b': '5.68510 Å', 'c': '7.77770 Å'}",P21/n,"1.4 μB (Ni), 1.6 μB (Ir)",0.62 μB/f.u.,Nd2NiIrO6,121,121 K,O6.0Ni1Nd2.0Ir1,,P21/n,
,Monoclinic,200,200 K,194.7 K,194.7,10.1016/j.jallcom.2023.171885,TRUE,"{'a': '5.4990 Å', 'b': '5.5397 Å', 'c': '7.7765 Å'}",P21/n,4.9 μB,,La2NiMn0.75Ru0.25O6,,,O6.0Mn0.75Ni1Ru0.25La2.0,,P21/n,
,Monoclinic,175,175 K,196.2 K,196.2,10.1016/j.jallcom.2023.171885,TRUE,"{'a': '5.5461 Å', 'b': '5.5592 Å', 'c': '7.8049 Å'}",P21/n,4.04 μB,,La2NiMn0.5Ru0.5O6,,,O6.0Mn0.5Ni1Ru0.5La2.0,,P21/n,
,Monoclinic,270,270 K,,,10.1016/j.jallcom.2023.171885,TRUE,"{'a': '5.4670 Å', 'b': '5.5105 Å', 'c': '7.7512 Å'}",P21/n,4.91 μB,,La2NiMnO6,,,O6.0Mn1Ni1La2.0,,P21/n,
,Monoclinic,,,,,10.1016/j.jallcom.2023.171885,TRUE,"{'a': '5.5688 Å', 'b': '5.5984 Å', 'c': '7.8764 Å'}",P21/n,,,La2NiRuO6,20,20 K,O6.0Ni1Ru1La2.0,,P21/n,
,Ce2Pd9Sb3 (anti-Y2Co3Ga9),,,-7 K,-7,10.1016/j.jallcom.2019.152428,TRUE,"{'a': '13.7772 Å', 'b': '8.0642 Å', 'c': '9.3967 Å'}",Orthorhombic,0.36 μB/f.u.,,La2Pd9Sb3,,,Pd9.0Sb3.0La2.0,,Cmcm,-1.3 × 10^-5 μB/f.u.∙T
,Ce2Pd9Sb3 (anti-Y2Co3Ga9),4,4 K,-1.1 K,-1.1,10.1016/j.jallcom.2019.152428,TRUE,"{'a': '13.7417 Å', 'b': '8.0328 Å', 'c': '9.3394 Å'}",Orthorhombic,2.39 μB/Ce,2.3 μB/f.u.,Ce2Pd9Sb3,,,Pd9.0Sb3.0Ce2.0,,Cmcm,1.17 × 10^-2 μB/f.u.∙T
,Ce2Pd9Sb3 (anti-Y2Co3Ga9),6.2,6.2 K,-3.71 K,-3.71,10.1016/j.jallcom.2019.152428,TRUE,"{'a': '13.7392 Å', 'b': '8.0146 Å', 'c': '9.3215 Å'}",Orthorhombic,3.46 μB/Pr,3.2 μB/f.u.,Pr2Pd9Sb3,,,Pd9.0Sb3.0Pr2.0,,Cmcm,6.9 × 10^-3 μB/f.u.∙T
,Ce2Pd9Sb3 (anti-Y2Co3Ga9),2,2 K,-6.2 K,-6.2,10.1016/j.jallcom.2019.152428,TRUE,"{'a': '13.7208 Å', 'b': '7.9983 Å', 'c': '9.3016 Å'}",Orthorhombic,3.57 μB/Nd,3.5 μB/f.u.,Nd2Pd9Sb3,,,Pd9.0Sb3.0Nd2.0,,Cmcm,1.0 × 10^-3 μB/f.u.∙T
,Ce2Pd9Sb3 (anti-Y2Co3Ga9),6.8,6.8 K,1 K,1,10.1016/j.jallcom.2019.152428,TRUE,"{'a': '13.6957 Å', 'b': '7.9686 Å', 'c': '9.2700 Å'}",Orthorhombic,1.42 μB/Sm,0.55 μB/f.u.,Sm2Pd9Sb3,,,Pd9.0Sb3.0Sm2.0,,Cmcm,2.9 × 10^-3 μB/f.u.∙T
,Perovskite,160,160 K,,,10.1016/j.jssc.2008.07.023,TRUE,,Cubic,1.4 μB/Ru,,SrRuO3,,,O3.0Sr1Ru1,,,
,Double Perovskite,,,,,10.1016/j.jssc.2008.07.023,TRUE,,Monoclinic,,,La2RuCoO6,25,25 K,O6.0Co1Ru1La2.0,,P 21/n,
,Double Perovskite,,,,,10.1016/j.jssc.2008.07.023,TRUE,"{'a': '5.559 Å', 'b': '5.570 Å', 'c': '7.839 Å'}",Monoclinic,,,La2TiCoO6,16,16 K,O6.0Ti1Co1La2.0,,P 21/n,
,,,,-53.4 K,-53.4,10.1016/j.jallcom.2014.05.039,TRUE,,,,Saturated at RT,La2Ti1.97Co0.03O7,,,O7.0Ti1.97Co0.03La2.0,,,
,,,,-324.8 K,-324.8,10.1016/j.jallcom.2014.05.039,TRUE,,,,Not saturated at RT,La2Ti1.97Fe0.03O7,,,O7.0Ti1.97Fe0.03La2.0,,,
,,,,-119.5 K,-119.5,10.1016/j.jallcom.2014.05.039,TRUE,,,,Not saturated at RT,La2Ti1.97Mn0.03O7,,,O7.0Ti1.97Mn0.03La2.0,,,
,,,,-536.3 K,-536.3,10.1016/j.jallcom.2014.05.039,TRUE,,,,Not saturated at RT,La2Ti1.97Cr0.03O7,,,O7.0Ti1.97Cr0.03La2.0,,,
,Noncentrosymmetric hexagonal,,,,,10.1016/j.jssc.2017.03.009,TRUE,"{'a': '9.9742', 'c': '5.7393'}",Hexagonal,2.9 μB/f.u.,,Sm3Co0.5GeS7,14,14K,S7.0Co0.5Ge1Sm3.0,,P63,
9.05 kOe,Monoclinic,55,55 K,-10 K,-10,10.1016/j.jssc.2012.05.045,TRUE,"{'a': '5.6274 Å', 'b': '5.6842 Å', 'c': '7.9748 Å'}",P21/n,4.38 μB per mol Co2+,1 μB/f.u. at 5T and 5K,La3Co2SbO9,,,O9.0Co2.0Sb1La3.0,2.41 emu/g,P21/n,
,Hexagonal,50,50 K,86.1 K,86.1,10.1016/j.jallcom.2022.164214,TRUE,"{'a': '8.9838 Å', 'b': '8.9838 Å', 'c': '5.8891 Å'}",P63/mcm,,,La3CrAs5,,,Cr1As5.0La3.0,,P63/mcm (No. 193),
,Hexagonal,3.5,3.5 K,,,10.1016/j.jallcom.2022.164214,FALSE,,,,,Ba9V3Se15,,,V3.0Se15.0Ba9.0,,,
,Hexagonal,14,14 K,,,10.1016/j.jallcom.2022.164214,FALSE,,,,,Ba9Fe3Se15,,,Fe3.0Se15.0Ba9.0,,,
,Hexagonal,,,-292K,-292,10.1016/j.jssc.2009.01.035,TRUE,"{'a': '10.1906', 'c': '5.9543'}",,,,La3Fe1.958S7,155,155K,S7.0Fe1.958La3.0,,P63,
,Noncentrosymmetric hexagonal,,,,,10.1016/j.jssc.2013.09.035,TRUE,"{'a': '10.1276', 'c': '6.2864'}",Hexagonal,,,La3FeInS7,30,30 K,S7.0Fe1In1La3.0,,P63,
,Orthorhombic,,,,,10.1016/j.physb.2005.01.128,TRUE,,,,,Ce3Rh2Ge2,7.5,7.5 K,Ge2.0Rh2.0Ce3.0,,Pbcm,
,Tetragonal,,,-73 K,-73,10.1016/S0022-4596(03)00333-5,TRUE,"{'a': '5.4042 Å (RT), 5.39596 Å (5 K)', 'c': '20.2816 Å (RT), 20.2297 Å (5 K)'}",Body-centered,3.74 μB,,La3LiMnO7,14,14 K,Li1O7.0Mn1La3.0,,P42/mnm,
,Monoclinic,19,19 K,22 K,22,10.1016/j.jallcom.2020.157018,TRUE,"{'a': '5.6063 Å', 'b': '5.8155 Å', 'c': '7.9877 Å'}",P21/n,"0.32 μB (2d site), 0.37 μB (2c site)",,La3Mn2NbO9,11,11 K,O9.0Mn2.0Nb1La3.0,,P21/n,
1.3 kOe,Monoclinic,,,+137(3) K,70,10.1016/j.jssc.2017.12.018,TRUE,,Perovskite-like,2.12(1) μB,,La3Ni2NbO9,,,O9.0Ni2.0Nb1La3.0,0.1 μB,P21/n,
0.6 kOe,Monoclinic,,,+144(2) K,73,10.1016/j.jssc.2017.12.018,TRUE,,Perovskite-like,2.15(1) μB,,La3Ni2TaO9,,,O9.0Ni2.0La3.0Ta1,0.2 μB,P21/n,
0.5 kOe,Monoclinic,,,+159 K,159,10.1016/j.jssc.2017.12.018,TRUE,,Perovskite-like,2.2(1) μB,,La3Ni2SbO9,,,O9.0Ni2.0Sb1La3.0,0.5 μB,P21/n,
,Monoclinic,,,+159 K,159,10.1016/j.jssc.2019.120920,TRUE,"{'a': '5.6037 Å', 'b': '5.6336 Å', 'c': '7.9326 Å'}",,2.2 μB per Ni2+ cation,1.5 μB per formula unit at 40 kOe,La3Ni2SbO9,,,O9.0Ni2.0Sb1La3.0,,P21/n,
,Triple-layered perovskite,,,,,10.1016/S0921-4526(02)02480-8,TRUE,,,,,La4Co3O10.1,13,13 K,O10.1Co3.0La4.0,,,
,Orthorhombic,,,-79.8 K,-79.8,10.1016/j.jallcom.2024.173767,TRUE,"{'a': '8.249 Å', 'b': '21.930 Å', 'c': '4.706 Å'}",Kagomé lattice,1.75 μB per Co atom,,La4Co4Sb,170,170 K,Co4.0Sb1La4.0,,Pbam,
,Orthorhombic,,,,,10.1016/j.jallcom.2024.173767,TRUE,"{'a': '8.269 Å', 'b': '21.961 Å', 'c': '4.749 Å'}",Kagomé lattice,,,La4Co4Pb,30,30 K,Co4.0La4.0Pb1,,Pbam,
,Pillared Perovskite,,,,,10.1016/j.jssc.2008.09.012,TRUE,"{'a': '7.931 Å', 'b': '7.913 Å', 'c': '10.346 Å'}",Monoclinic,1 μB,0.343 μB at 5.5 T,La5Mo2.76V1.25O16,100,100 K,O16.0V1.25Mo2.76La5.0,0.2 μB,C2/m,
,Pillared Perovskite,170,170K,-32K,-32,10.1016/j.jssc.2004.05.014,TRUE,"{'a': '7.9648Å', 'b': '8.062Å', 'c': '10.156Å'}",Monoclinic,"{'Mn2+': '4.2μB', 'Os5+': '1.5μB'}",,La5Os3MnO16,,,O16.0Mn1La5.0Os3.0,,C-1,
,Pillared Perovskite,162,162K,-48K,-48,10.1016/j.jssc.2004.05.014,FALSE,{'c': '10.227Å'},Monoclinic,,,La5Re3MnO16,,,O16.0Mn1La5.0Re3.0,,,
,Ho6Ni2Ga-type,,,,,10.1016/j.physb.2005.01.039,TRUE,,,,,Nd6Ni2Sn,29,29 K,Ni2.0Sn1Nd6.0,,Immm,
,Hexagonal,,,,,10.1016/S0925-8388(00)01129-4,TRUE,,Th7Fe3 type,,,Ce7Ni3,1.8,1.8 K,Ni3.0Ce7.0,,,
,HfCuSi2-type,,,0 K,0,10.1016/j.jssc.2015.08.032,TRUE,"{'a': '4.0536', 'c': '10.3542'}",Tetragonal,3.65 μB,,PrAg0.5Zn0.5As2,,,Zn0.5As2.0Ag0.5Pr1,,P4/nmm,
,HfCuSi2-type,,,-6 K,-6,10.1016/j.jssc.2015.08.032,TRUE,"{'a': '4.0495', 'c': '10.3571'}",Tetragonal,3.62 μB,,NdAg0.5Zn0.5As2,,,Zn0.5As2.0Ag0.5Nd1,,P4/nmm,
,Orthorhombic,,,-16 K,-16,10.1016/j.jssc.2015.08.032,TRUE,,,3.55 μB,,NdAgAs2,,,As2.0Ag1Nd1,,Pmcn or Pmmn,
0 Oe,Orthorhombic,,,,,10.1016/j.jallcom.2012.11.114,TRUE,"{'a': '5.5537 Å', 'b': '5.5634 Å', 'c': '7.8499 Å'}",Perovskite,10.89 BM,1.65 emu/g,LaAl0.00Fe1.00O3,824,824 K,O3.0Al0.0Fe1.0La1,0 emu/g,Pbnm,0.36 emu/g mol
0 Oe,Orthorhombic,,,,,10.1016/j.jallcom.2012.11.114,TRUE,"{'a': '5.5446 Å', 'b': '5.5481 Å', 'c': '7.8462 Å'}",Perovskite,7.58 BM,1.09 emu/g,LaAl0.05Fe0.95O3,814,814 K,O3.0Al0.05Fe0.95La1,0 emu/g,Pbnm,0.24 emu/g mol
0 Oe,Orthorhombic,,,,,10.1016/j.jallcom.2012.11.114,TRUE,"{'a': '5.5337 Å', 'b': '5.5399 Å', 'c': '7.8284 Å'}",Perovskite,3.72 BM,0.47 emu/g,LaAl0.10Fe0.90O3,834,834 K,O3.0Al0.1Fe0.9La1,0 emu/g,Pbnm,0.10 emu/g mol
0 Oe,Orthorhombic,,,,,10.1016/j.jallcom.2012.11.114,TRUE,"{'a': '5.5309 Å', 'b': '5.5251 Å', 'c': '7.812 Å'}",Perovskite,4.81 BM,0.46 emu/g,LaAl0.15Fe0.85O3,793,793 K,O3.0Al0.15Fe0.85La1,0 emu/g,Pbnm,0.10 emu/g mol
0 Oe,Orthorhombic,,,,,10.1016/j.jallcom.2012.11.114,TRUE,"{'a': '5.5217 Å', 'b': '5.5164 Å', 'c': '7.8011 Å'}",Perovskite,7.77 BM,0.44 emu/g,LaAl0.20Fe0.80O3,795,795 K,O3.0Al0.2Fe0.8La1,0 emu/g,Pbnm,0.10 emu/g mol
,Cubic Perovskite,200,200 K,,,10.1016/j.physb.2021.413042,TRUE,{'c': '0.3858 nm'},,1.3 μB/Co,,LaBaCo2O6,,,O6.0Co2.0Ba1La1,,Pm-3m,
,112-type Perovskite,326,326 K,,,10.1016/j.physb.2021.413042,FALSE,"{'a': '0.3926 nm', 'b': '0.3961 nm', 'c': '0.3847 nm'}",,,,LaBaCo2O5.5,260,260 K,O5.5Co2.0Ba1La1,,,
,,330,330 K,,,10.1016/j.physb.2006.01.239,TRUE,,,,,LaBaMn2O6,200,200 K,O6.0Mn2.0Ba1La1,,,
,,280,280 K,,,10.1016/j.physb.2006.01.239,TRUE,,,,,La0.5Ba0.5MnO3,,,O3.0Mn1Ba0.5La0.5,,,
,Tetragonal,,,-299 K,-299,10.1016/j.physb.2007.12.014,TRUE,"{'a': '4.0134', 'c': '5.2783'}",Body-centered,,,CeCr2Si2C,,,C1Si2.0Cr2.0Ce1,,P4/mmm,
0.25 T,Tetragonal,30,30 K,33 K,33,10.1016/j.physb.2007.12.014,TRUE,"{'a': '4.0223', 'c': '5.3397'}",Body-centered,"0.7 μB (Cr), 2 μB (Pr)",,PrCr2Si2C,,,C1Si2.0Cr2.0Pr1,1.5 μB/f.u.,P4/mmm,
,,,,,,10.1016/j.physb.2007.12.014,FALSE,,,1.5 μB,,HoCr2Si2,470,470 K,Si2.0Cr2.0Ho1,,,
,Hexagonal,86.2,86.2 K,,,10.1016/j.physb.2017.08.065,TRUE,,,1.25 μB/Cr,,LaCrGe3,,,Cr1Ge3.0La1,,P6_3/mmc (194),2.38 μB/Cr
,Orthorhombic,130,120-140 K,,,10.1016/j.physb.2005.11.018,TRUE,,,0.8 μB per Cr,,LaCrSb3,,,Cr1Sb3.0La1,,,
,Body centered cubic,,,-882 K,-882,10.1016/j.jssc.2021.122433,TRUE,"{'a': '7.4465', 'b': '7.4465', 'c': '7.4465'}",Cubic,"1.20 μB per f.u. at 5 K, 0.65 μB per f.u. at 100 K",,LaCu3Fe2TiSbO12,,,O12.0Ti1Fe2.0Cu3.0Sb1La1,,Im-3,
,,160,160 K,,,10.1016/j.jssc.2021.122433,FALSE,,,,,CaCu3Fe2Sb2O12,,,O12.0Ca1Fe2.0Cu3.0Sb2.0,,,
,,560,560 K,,,10.1016/j.jssc.2021.122433,FALSE,,,,,CaCu3Fe2Re2O12,,,O12.0Ca1Fe2.0Cu3.0Re2.0,,,
,,380,380 K,,,10.1016/j.jssc.2021.122433,FALSE,,,,,NaCu3Fe2Os2O12,,,O12.0Na1Fe2.0Cu3.0Os2.0,,,
,,,,,,10.1016/S0921-4526(98)00728-5,TRUE,,,,,LaCuO2.5,120,120K,O2.5Cu1La1,,,
,NaZn13-type,204.2,204.2 K,,,10.1016/j.jallcom.2014.11.120,TRUE,,Cubic,,,LaFe11.5Si1.5,,,Si1.5Fe11.5La1,,Fm3c,
,NaZn13-type,198,198.0 K,,,10.1016/j.jallcom.2014.11.120,TRUE,,Cubic,,,LaFe11.2Mn0.3Si1.5,,,Si1.5Mn0.3Fe11.2La1,,Fm3c,
,NaZn13-type,187.5,187.5 K,,,10.1016/j.jallcom.2014.11.120,TRUE,,Cubic,,,LaFe11.1Mn0.4Si1.5,,,Si1.5Mn0.4Fe11.1La1,,Fm3c,
,NaZn13-type,186,186.0 K,,,10.1016/j.jallcom.2014.11.120,TRUE,,Cubic,,,LaFe10.8Mn0.7Si1.5,,,Si1.5Mn0.7Fe10.8La1,,Fm3c,
,NaZn13-type,219,219 K,,,10.1016/j.jallcom.2023.171365,TRUE,{'a': '11.474'},Cubic,23.30 μB/f.u.,130.66 emu/g,LaFe11.0Cu0.5Si1.5,,,Si1.5Fe11.0Cu0.5La1,,Fm3c,
,NaZn13-type,253,253 K,,,10.1016/j.jallcom.2023.171365,TRUE,{'a': '11.471'},Cubic,23.55 μB/f.u.,110.92 emu/g,LaFe11.0Ni0.5Si1.5,,,Si1.5Fe11.0Ni0.5La1,,Fm3c,
,NaZn13-type,197,197 K,,,10.1016/j.jallcom.2023.171365,TRUE,{'a': '11.478'},Cubic,22.73 μB/f.u.,128.79 emu/g,LaFe11.0Mg0.5Si1.5,,,Mg0.5Si1.5Fe11.0La1,,Fm3c,
,1:13 phase,338.2,338.2 K,,,10.1016/j.jallcom.2023.172485,TRUE,{'a': '11.589 Å'},Cubic,,,LaFe11.3Si1.7Hz,,,Si1.7Fe11.3La1,,,
,1:13 phase,203,203.0 K,,,10.1016/j.jallcom.2023.172485,TRUE,{'a': '11.474 Å'},Cubic,,,LaFe11.3Si1.7,,,Si1.7Fe11.3La1,,,
25 Oe,Amorphous,491,491 K,,,10.1016/j.jallcom.2020.156191,TRUE,,,,84.2 emu/g,LaFe11.4Si1.6B14.8Nb4,,,B14.8Si1.6Fe11.4Nb4.0La1,56 emu/g,,
25.2 Oe,Amorphous,500,500 K,,,10.1016/j.jallcom.2020.156191,TRUE,,,,81.4 emu/g,LaFe11.4Si1.6B19Nb4,,,B19.0Si1.6Fe11.4Nb4.0La1,45 emu/g,,
25 Oe,Amorphous,504,504 K,,,10.1016/j.jallcom.2020.156191,TRUE,,,,76.2 emu/g,LaFe11.4Si1.6B23.2Nb4,,,B23.2Si1.6Fe11.4Nb4.0La1,63 emu/g,,
,,274,274 K,,,10.1016/j.jallcom.2020.156191,FALSE,,,,,LaFe11.2Co0.7Si1.1,,,Si1.1Fe11.2Co0.7La1,,,
,,206.5,190-223 K,,,10.1016/j.jallcom.2020.156191,FALSE,,,,,LaFe11.5Si1.5Bx,,,Si1.5Fe11.5La1,,,
,,219,201-237 K,,,10.1016/j.jallcom.2020.156191,FALSE,,,,,LaFe11.6Si1.4Cx,,,Si1.4Fe11.6La1,,,
,,237,237 K,,,10.1016/j.jallcom.2020.156191,TRUE,,,,,LaFe11.7Si1.3N1.3,,,N1.3Si1.3Fe11.7La1,,,
2.61 mT,NaZn13-type (1:13),228.4,228.4 K,,,10.1016/j.jallcom.2023.172393,TRUE,{'a': '11.46 Å'},FCC,,37.03 Am^2/kg,LaFe11.57Si1.43,,,Si1.43Fe11.57La1,,,
7.12 mT,NaZn13-type (1:13),308.08,308.08 K,,,10.1016/j.jallcom.2023.172393,TRUE,{'a': '11.54 Å'},FCC,,91.42 Am^2/kg,LaFe11.57Si1.43H,,,H1Si1.43Fe11.57La1,,,
,,344,344 K,,,10.1016/j.jallcom.2023.172393,FALSE,,,,,LaFe11.57Si1.43H2.14,,,H2.14Si1.43Fe11.57La1,,,
,,347,347 K,,,10.1016/j.jallcom.2023.172393,FALSE,,,,,LaFe11.57Si1.43H2.3,,,H2.3Si1.43Fe11.57La1,,,
,,235,235 K,,,10.1016/j.jallcom.2023.172393,TRUE,,,,,LaFe11.4Si1.6H0.21,,,H0.21Si1.6Fe11.4La1,,,
,,267,267 K,,,10.1016/j.jallcom.2023.172393,TRUE,,,,,LaFe11.4Si1.6H0.41,,,H0.41Si1.6Fe11.4La1,,,
,,282,282 K,,,10.1016/j.jallcom.2023.172393,TRUE,,,,,LaFe11.4Si1.6H0.86,,,H0.86Si1.6Fe11.4La1,,,
,,314,314 K,,,10.1016/j.jallcom.2023.172393,FALSE,,,,,La0.5Pr0.5Fe11.4Si1.6,,,Si1.6Fe11.4La0.5Pr0.5,,,
,,268,268 K,,,10.1016/j.jallcom.2023.172393,FALSE,,,,,LaFe11.35Co0.6Si1.05,,,Si1.05Fe11.35Co0.6La1,,,
,Cubic,192,192 K,,,10.1016/j.jallcom.2018.06.193,TRUE,"{'a': '1.1503 nm', 'b': '1.1503 nm', 'c': '1.1503 nm'}",NaZn13-type,,,LaFe11.6Si1.4,,,Si1.4Fe11.6La1,,Fm-3c,
,Cubic,188,188 K,,,10.1016/j.jallcom.2018.06.193,TRUE,"{'a': '1.1540 nm', 'b': '1.1491 nm', 'c': '1.1431 nm'}",NaZn13-type,,,LaFe11.6Si1.4B0.06,,,B0.06Si1.4Fe11.6La1,,Fm-3c,
,Cubic,206,206 K,,,10.1016/j.jallcom.2018.06.193,TRUE,"{'a': '1.1589 nm', 'b': '1.1486 nm', 'c': '1.1420 nm'}",NaZn13-type,,,LaFe11.6Si1.4C0.06,,,C0.06Si1.4Fe11.6La1,,Fm-3c,
,Cubic,230,230 K,,,10.1016/j.jallcom.2018.06.193,TRUE,"{'a': '1.1733 nm', 'b': '1.1733 nm', 'c': '1.1733 nm'}",NaZn13-type,,,LaFe11.7Si1.3N1.3,,,N1.3Si1.3Fe11.7La1,,Fm-3c,
,Cubic,197,197 K,,,10.1016/j.jallcom.2018.06.193,FALSE,"{'a': '1.1465 nm', 'b': '1.1465 nm', 'c': '1.1465 nm'}",NaZn13-type,,,LaFe11.7Si1.3B0.03,,,B0.03Si1.3Fe11.7La1,,Fm-3c,
,Cubic,194,194 K,,,10.1016/j.jallcom.2018.06.193,FALSE,"{'a': '1.1447 nm', 'b': '1.1447 nm', 'c': '1.1447 nm'}",NaZn13-type,,,LaFe11.7Si1.3B0.06,,,B0.06Si1.3Fe11.7La1,,Fm-3c,
,Cubic,196,196 K,,,10.1016/j.jallcom.2018.06.193,FALSE,"{'a': '1.1409 nm', 'b': '1.1409 nm', 'c': '1.1409 nm'}",NaZn13-type,,,LaFe11.7Si1.3B0.1,,,B0.1Si1.3Fe11.7La1,,Fm-3c,
,Cubic,199,199 K,,,10.1016/j.jallcom.2018.06.193,FALSE,"{'a': '1.1447 nm', 'b': '1.1447 nm', 'c': '1.1447 nm'}",NaZn13-type,,,LaFe11.7Si1.3B0.2,,,B0.2Si1.3Fe11.7La1,,Fm-3c,
,Cubic,201,201 K,,,10.1016/j.jallcom.2018.06.193,FALSE,"{'a': '1.1440 nm', 'b': '1.1440 nm', 'c': '1.1440 nm'}",NaZn13-type,,,LaFe11.7Si1.3B0.3,,,B0.3Si1.3Fe11.7La1,,Fm-3c,
,Cubic,201,201 K,,,10.1016/j.jallcom.2018.06.193,FALSE,"{'a': '1.1465 nm', 'b': '1.1465 nm', 'c': '1.1465 nm'}",NaZn13-type,,,LaFe11.7Si1.3B0.5,,,B0.5Si1.3Fe11.7La1,,Fm-3c,
,Cubic,242.4,242.4 K,,,10.1016/j.jallcom.2018.06.193,FALSE,"{'a': '1.1512 nm', 'b': '1.1512 nm', 'c': '1.1512 nm'}",NaZn13-type,,,LaFe11.5Si1.5C0.2,,,C0.2Si1.5Fe11.5La1,,Fm-3c,
,Cubic,244.4,244.4 K,,,10.1016/j.jallcom.2018.06.193,FALSE,"{'a': '1.1523 nm', 'b': '1.1523 nm', 'c': '1.1523 nm'}",NaZn13-type,,,LaFe11.5Si1.5C0.4,,,C0.4Si1.5Fe11.5La1,,Fm-3c,
,Cubic,265.3,265.3 K,,,10.1016/j.jallcom.2018.06.193,FALSE,"{'a': '1.1526 nm', 'b': '1.1526 nm', 'c': '1.1526 nm'}",NaZn13-type,,,LaFe11.5Si1.5C0.6,,,C0.6Si1.5Fe11.5La1,,Fm-3c,
,1:13 phase,220,220 K,,,10.1016/j.jallcom.2021.159796,TRUE,{'a': '11.50994 Å'},Cubic,,,LaFe11.6Si1.4,,,Si1.4Fe11.6La1,,,
,1:13 phase,250,250 K,,,10.1016/j.jallcom.2021.159796,TRUE,{'a': '11.50988 Å'},Cubic,,,La0.97Pr0.03Fe8.94Co0.45Si1.21,,,Si1.21Fe8.94Co0.45La0.97Pr0.03,,,
,1:13 phase,270,270 K,,,10.1016/j.jallcom.2021.159796,TRUE,{'a': '11.50670 Å'},Cubic,,,La0.84Pr0.16Fe9.12Co0.62Si1.21,,,Si1.21Fe9.12Co0.62La0.84Pr0.16,,,
,Cubic NaZn13-type,195,195,,,10.1016/j.jallcom.2006.10.093,TRUE,{'a': '11.46'},,,,LaFe11.8Si1.2,,,Si1.2Fe11.8La1,,,
,Cubic NaZn13-type,247,247,,,10.1016/j.jallcom.2006.10.093,TRUE,{'a': '11.47'},,,,LaFe11.4Co0.4Si1.2,,,Si1.2Fe11.4Co0.4La1,,,
,Cubic NaZn13-type,290,290,,,10.1016/j.jallcom.2006.10.093,TRUE,{'a': '11.49'},,,,LaFe11Co0.8Si1.2,,,Si1.2Fe11.0Co0.8La1,,,
,"fcc α (Fe), NaZn13-type La(Fe,Si)13, Cu2Sb-type LaFeSi, Cr5B3-type La5Si3",250,250 K,,,10.1016/j.jcrysgro.2016.07.019,TRUE,,,,,LaFe11Si2,,,Si2.0Fe11.0La1,,,
,Cubic,330,330 K,,,10.1016/j.jallcom.2022.166621,TRUE,,NaZn13-type,,,LaFe13.1Co0.7Si1.4,,,Si1.4Fe13.1Co0.7La1,,,
,,295,295 K,,,10.1016/j.jallcom.2022.166621,TRUE,,,,,Gd,,,Gd1,,,
,,194,194 K,,,10.1016/j.jallcom.2022.166621,TRUE,,,,,LaFe11.5Si1.5,,,Si1.5Fe11.5La1,,,
,,196,196 K,,,10.1016/j.jallcom.2022.166621,TRUE,,,,,LaFe11.6Si1.4,,,Si1.4Fe11.6La1,,,
,,320,320 K,,,10.1016/j.jallcom.2022.166621,FALSE,,,,,LaFe11.5Si1.5H1.5,,,H1.5Si1.5Fe11.5La1,,,
,,199,199 K,,,10.1016/j.jallcom.2022.166621,FALSE,,,,,LaFe11.4Ni0.2Si1.4,,,Si1.4Fe11.4Ni0.2La1,,,
"530 Oe at 4 K, 120 Oe at 300 K",Cubic NaZn13,250,250 K,,,10.1016/j.jallcom.2019.06.238,TRUE,{'a': '11.46 Å'},Cubic,,"56.2 emu/g at 4 K, 46.1 emu/g at 300 K",LaFe5Si,,,Si1Fe5.0La1,,Fm-3c,
,Tetragonal,500,>500 K,,,10.1016/j.jallcom.2006.06.039,TRUE,"{'a': '7.866 Å', 'c': '7.883 Å'}",,0.92 μB (at 300 K),12.4 emu/g (at 80 K) to 8.0 emu/g (at 500 K),LaKFeMoO6,,,O6.0K1Fe1Mo1La1,,P42/n,
,,375,330–420 K,,,10.1016/j.jallcom.2006.06.039,TRUE,,,,,Sr2FeMoO6,,,O6.0Fe1Sr2.0Mo1,,,
,Orthorhombic,180,180 K,180 K,180,10.1016/S0925-8388(02)00781-8,TRUE,"{'a': '10.4370 Å', 'b': '9.9722 Å', 'c': '13.0700 Å'}",,5.68 μB,3.25 μB/mol at 10 K,LaKMnMoO6,,,O6.0K1Mn1Mo1La1,,P222,
,,375,330-420 K,,,10.1016/S0925-8388(02)00781-8,TRUE,,,,,Sr2FeMoO6,,,O6.0Fe1Sr2.0Mo1,,,
,Orthorhombic perovskite,,,,,10.1016/j.physb.2022.414213,TRUE,"{'a': '5.4964 Å', 'b': '7.8164 Å', 'c': '5.5187 Å'}",Orthorhombic,,,LaMn0.5Fe0.5O3,150,150 K,O3.0Mn0.5Fe0.5La1,,Pnma,
,Orthorhombic,75,75 K,,,10.1016/j.physb.2013.10.030,TRUE,{'c': '0.394 nm'},Pseudocubic,3.9 μB per formula unit at 5 K,,LaMn0.5Ga0.5O3,,,O3.0Mn0.5Ga0.5La1,,Pbnm,
,Orthorhombic,,,,,10.1016/j.physb.2013.10.030,TRUE,,,,,LaMnO3,140,140 K,O3.0Mn1La1,,Pbnm,
,ThCr2Si2-type,310,310 K,,,10.1016/j.jallcom.2004.02.028,TRUE,"{'a': '4.1153 Å', 'c': '10.6108 Å'}",Body-centered tetragonal,,,LaMn2Si2,470,470 K,Si2.0Mn2.0La1,,I4/mmm,
,ThCr2Si2-type,280,280 K,,,10.1016/j.jallcom.2004.02.028,TRUE,"{'a': '4.1221 Å', 'c': '10.5497 Å'}",Body-centered tetragonal,,,LaMn1.8Cu0.2Si2,,,Si2.0Mn1.8Cu0.2La1,,I4/mmm,
