Repository: sanjayganeshprabu/Computational-Modeling-and-Predictive-Analytics-for-Materials-Data

# Computational-Modeling-and-Predictive-Analytics-for-Materials-Data-

File: MODIFIED magnetic_materials.csv (part 26 of 112)
Coercivity,Crystal_Structure,Curie,Curie(Tc),Curie_Weiss,Curie_Weiss(θp),DOI,Experimental,Lattice_Parameters,Lattice_Structure,Magnetic_Moment,Magnetization,Material_Name,Neel,Neel(Tn),New_Column_Concatenated,Remanence,Space_Group,Susceptibility
,ThCr2Si2-type,255,255 K,,,10.1016/j.jallcom.2004.02.028,TRUE,"{'a': '4.1251 Å', 'c': '10.4918 Å'}",Body-centered tetragonal,,,LaMn1.6Cu0.4Si2,,,Si2.0Mn1.6Cu0.4La1,,I4/mmm,
,ThCr2Si2-type,230,230 K,,,10.1016/j.jallcom.2004.02.028,TRUE,"{'a': '4.1331 Å', 'c': '10.4300 Å'}",Body-centered tetragonal,,,LaMn1.4Cu0.6Si2,,,Si2.0Mn1.4Cu0.6La1,,I4/mmm,
,ThCr2Si2-type,170,170 K,,,10.1016/j.jallcom.2004.02.028,TRUE,"{'a': '4.1380 Å', 'c': '10.3277 Å'}",Body-centered tetragonal,,,LaMn1.2Cu0.8Si2,,,Si2.0Mn1.2Cu0.8La1,,I4/mmm,
,ThCr2Si2-type,95,95 K,,,10.1016/j.jallcom.2004.02.028,TRUE,"{'a': '4.1495 Å', 'c': '10.1980 Å'}",Body-centered tetragonal,,,LaMn1.0Cu1.0Si2,,,Si2.0Mn1.0Cu1.0La1,,I4/mmm,
,Orthorhombic,,,-192,-192,10.1016/j.jssc.2007.02.005,TRUE,"{'a': '7.677', 'b': '8.690', 'c': '5.725'}",,6.28,,LaMn2O5,200,200,O5.0Mn2.0La1,,Pbam,
,Orthorhombic,,,-132,-132,10.1016/j.jssc.2007.02.005,TRUE,"{'a': '7.562', 'b': '8.657', 'c': '5.717'}",,6.7,,PrMn2O5,100,100,O5.0Mn2.0Pr1,,Pbam,
,Orthorhombic,,,-154,-154,10.1016/j.jssc.2007.02.005,TRUE,"{'a': '7.501', 'b': '8.620', 'c': '5.701'}",,7.31,,NdMn2O5,75,75,O5.0Mn2.0Nd1,,Pbam,
,Orthorhombic,,,-15,-15,10.1016/j.jssc.2007.02.005,TRUE,"{'a': '7.322', 'b': '8.522', 'c': '5.677'}",,10.7,,TbMn2O5,,,O5.0Mn2.0Tb1,,Pbam,
,Orthorhombic,,,-233,-233,10.1016/j.jssc.2007.02.005,TRUE,"{'a': '7.556', 'b': '8.533', 'c': '5.761'}",,6.43,,BiMn2O5,60,60,O5.0Mn2.0Bi1,,Pbam,
,Cubic quadruple perovskite,,,-38.9 K,-38.9,10.1016/j.jallcom.2023.172263,TRUE,{'a': '7.50383 Å'},Cubic,0.15 μB per f.u. at 5 K,,LaMn3Ru2Mn2O12,,,O12.0Mn5.0Ru2.0La1,,Im 3̅,14.82 emu K mol−1
,Monoclinic,241,241 K,244 K,244,10.1016/j.jallcom.2017.03.200,TRUE,"{'a': '5.4827 Å', 'b': '5.4626 Å', 'c': '7.7267 Å'}",,6.16 μB/f.u.,,LaPrNiMnO6,,,O6.0Mn1Ni1La1Pr1,0.5875 μB/f.u.,P21/n,
,Monoclinic,229,229 K,230 K,230,10.1016/j.jallcom.2017.03.200,TRUE,"{'a': '5.4675 Å', 'b': '5.4659 Å', 'c': '7.7183 Å'}",,7.02 μB/f.u.,,LaNdNiMnO6,,,O6.0Mn1Ni1La1Nd1,0.4385 μB/f.u.,P21/n,
,Monoclinic,206,206 K,209 K,209,10.1016/j.jallcom.2017.03.200,TRUE,"{'a': '5.4406 Å', 'b': '5.4763 Å', 'c': '7.6965 Å'}",,6.52 μB/f.u.,,LaSmNiMnO6,,,O6.0Mn1Ni1La1Sm1,0.4589 μB/f.u.,P21/n,
,Rhombohedral/Monoclinic,287,287 K,274 K,274,10.1016/j.jallcom.2017.03.200,TRUE,,,,4.00 μB/f.u.,La2NiMnO6,,,O6.0Mn1Ni1La2.0,,R3- or P21/n,
,Orthorhombic,,,,,10.1016/j.jssc.2008.03.041,TRUE,,Perovskite,,,LaFeO3,740,740K,O3.0Fe1La1,,Pbnm,
,orthorhombic,,,-51.6 K,-51.6,10.1016/j.jssc.2019.02.008,TRUE,"{'a': '8.0367 Å', 'b': '11.8464 Å', 'c': '4.5927 Å'}",,3.06 μB,,LaNiB3O7,19,19 K,B3.0O7.0Ni1La1,,Cmme (No. 67),
,Orthorhombic,,,0.16 K,0.16,10.1016/j.jallcom.2016.10.047,TRUE,"{'a': '4.5462 Å', 'b': '16.9208 Å', 'c': '7.3100 Å'}",Distorted bcc,0.066 μB/mol,,LaPdIn4,,,Pd1In4.0La1,,Cmcm (No. 63),
,Orthorhombic,,,0.24 K,0.24,10.1016/j.jallcom.2016.10.047,TRUE,,Distorted bcc,0.043 μB/mol,,LaNiIn4,,,Ni1In4.0La1,,Cmcm (No. 63),
,Orthorhombic,,,-1.8 K,-1.8,10.1016/j.jallcom.2016.10.047,TRUE,,Distorted bcc,0.072 μB/mol,,LaPtIn4,,,In4.0La1Pt1,,Cmcm (No. 63),
,Distorted Perovskite,,,,,10.1016/j.jcrysgro.2019.125157,TRUE,"{'a': '5.459 Å', 'c': '13.136 Å'}",R-3c,,,LaNiO3,151,151 K,O3.0Ni1La1,,R-3c,
,LaFe4P12-type,,,-654 K,-654,10.1016/j.jallcom.2007.04.094,TRUE,"{'a': '8.542', 'b': '8.542', 'c': '8.542'}",Cubic,,,LaOs4As12,,,As12.0La1Os4.0,,Im3̄,
,LaFe4P12-type,,,,,10.1016/j.jallcom.2007.04.094,TRUE,"{'a': '8.520', 'b': '8.520', 'c': '8.520'}",Cubic,,,PrOs4As12,2.28,2.28 K,As12.0Pr1Os4.0,,Im3̄,
,Monoclinic,,,-78 K,-78,10.1016/j.jssc.2014.05.013,TRUE,"{'a': '5.6494 Å', 'b': '5.6789 Å', 'c': '8.0075 Å'}",P 21/n (No. 14),5.57 μB/f.u.,,LaPbCoSbO6,10,10 K,O6.0Co1Sb1La1Pb1,,P 21/n,
,Monoclinic,,,-257 K,-257,10.1016/j.jssc.2014.05.013,TRUE,"{'a': '5.6211 Å', 'b': '5.6554 Å', 'c': '7.9631 Å'}",P 21/n (No. 14),5.29 μB/f.u.,,LaPbNiSbO6,32,32 K,O6.0Ni1Sb1La1Pb1,,P 21/n,
0.2 kOe,Triclinic,150,150 K,+62 K,62,10.1016/j.jssc.2017.01.024,TRUE,"{'a': '5.5344 Å', 'b': '5.5562 Å', 'c': '7.8292 Å'}",,2.17 μB at 5K,1.25 μB per formula unit at 50 kOe and 5K,LaSr2Cr2SbO9,,,O9.0Cr2.0Sr2.0Sb1La1,0.10 μB per formula unit,I1̅,"4.54 cm³/mol at 14K (FC), 2.24 cm³/mol at 40K (ZFC)"
,Monoclinic,105,105 K,,,10.1016/j.jssc.2017.01.024,TRUE,,,2.2 μB per Ni²⁺,,La3Ni2SbO9,,,O9.0Ni2.0Sb1La3.0,,P21/n,
,,,,,,10.1016/j.jssc.2017.01.024,TRUE,,,1.64 μB,,Sr2CrSbO6,12,12 K,O6.0Cr1Sr2.0Sb1,,,
,,16,16 K,,,10.1016/j.jssc.2017.01.024,TRUE,,,,,Ca2CrSbO6,,,O6.0Ca2.0Cr1Sb1,,,
,Tetragonal,,,,,10.1016/S0921-4526(01)01513-7,TRUE,,,,,LaSr2Mn2O7,210,210K,O7.0Mn2.0Sr2.0La1,,,
312 Oe,Tetragonal,,,,,10.1016/j.jssc.2022.123675,TRUE,,,,12.34 emu/g,LaSr3Mn1.5Fe1.5O9.71,71,71 K,O9.71Mn1.5Fe1.5Sr3.0La1,0.315 emu/g,I4/mmm,
,,,,,,10.1016/j.jssc.2022.123675,TRUE,,,,,LaSrMnO4,125,125 K,O4.0Mn1Sr1La1,,,
,,,,,,10.1016/j.jssc.2022.123675,FALSE,,,,,Ca4Mn2FeO9.75,75,75 K,O9.75Ca4.0Mn2.0Fe1,,,
,,,,,,10.1016/j.jssc.2022.123675,FALSE,,,,,Sr4Mn2FeO9.80,90,90 K,O9.8Mn2.0Fe1Sr4.0,,,
,"Cubic, Monoclinic",231.5,"266 K, 197 K",-27 K,-27,10.1016/j.physb.2014.04.058,TRUE,,,,,LaSrCoMnO6,,,O6.0Mn1Co1Sr1La1,,"Fm-3m, P21/n",
,Monoclinic,187.5,"225 K, 150 K",,,10.1016/j.physb.2014.04.058,TRUE,,,,,La2CoMnO6,,,O6.0Mn1Co1La2.0,,,
,Orthorhombic,,,,,10.1016/S0921-4526(02)01682-4,TRUE,,Sr2CuO3-type,"1.77 μB at 290 K, 1.95 μB at 2 K",,LaSrCoO3H0.7,350,350 K,H0.7O3.0Co1Sr1La1,,Immm,
,Orthorhombic,,,,,10.1016/S0921-4526(02)01682-4,FALSE,,,0.06 μB,,Sr2CuO3,5,5 K,O3.0Cu1Sr2.0,,,
,Orthorhombic,,,,,10.1016/S0921-4526(02)01682-4,FALSE,,,0.1 μB,,Ca2CuO3,11,11 K,O3.0Ca2.0Cu1,,,
,Cubic,225,225 K,61.39 K,61.39,10.1016/S0022-4596(03)00109-9,TRUE,{'a': '7.6891 Å'},Fm3̄m,5.641 μB,,LaSrMnCoO6,,,O6.0Mn1Co1Sr1La1,,Fm3̄m,
,Monoclinic,,,-35.7 K,-35.7,10.1016/j.jssc.2010.08.041,TRUE,"{'a': '5.69187 Å', 'b': '5.74732 Å', 'c': '8.07018 Å'}",P21/n,5.76 μB,,LaSrMnNbO6,8,8 K,O6.0Mn1Sr1Nb1La1,,P21/n,
,K2NiF4,,,,,10.1016/j.physb.2005.11.021,TRUE,,,,,LaSrMnO4,127,127 K,O4.0Mn1Sr1La1,,,
,Double Perovskite,,,-184.9 K,-184.9,10.1016/j.jssc.2022.123477,TRUE,"{'a': '5.5931 Å', 'b': '5.5676 Å', 'c': '7.8850 Å'}",Monoclinic,1.24 μB per Ni center,,LaSrNiIrO6,70,70 K,O6.0Ni1Sr1La1Ir1,,P21/n,
,,185,185 K,,,10.1016/S0921-4526(02)01862-8,TRUE,,,,4πMeff,La0.94Ba0.39Mn1Ox,,,Mn1.0Ba0.39La0.94,,,
,,195,195 K,,,10.1016/S0921-4526(02)01862-8,TRUE,,,,4πMeff,La0.5Ba0.22MnOx,,,Mn1Ba0.22La0.5,,,
,Pnma,265,265 K,,,10.1016/S0022-4596(02)00191-3,TRUE,,Perovskite,,,La0.7Ca0.3MnO3,,,O3.0Ca0.3Mn1La0.7,,,
,Hexagonal Wurtzite,300,300 K,,,10.1016/j.jallcom.2013.12.149,TRUE,"{'a': '3.249 Å', 'c': '5.206 Å'}",Hexagonal,,,ZnO,,,O1Zn1,,P63mc,
,Hexagonal Wurtzite,300,300 K,,,10.1016/j.jallcom.2013.12.149,TRUE,"{'a': '3.247 Å', 'c': '5.204 Å'}",Hexagonal,,,Li0.07Zn0.93O,,,Li0.07O1Zn0.93,,P63mc,
,Hexagonal Wurtzite,300,300 K,,,10.1016/j.jallcom.2013.12.149,TRUE,"{'a': '3.248 Å', 'c': '5.205 Å'}",Hexagonal,,,Li0.10Zn0.90O,,,Li0.1O1Zn0.9,,P63mc,
543 Oe,Monoclinic,,,-186 K,-186,10.1016/j.jallcom.2012.10.026,TRUE,"{'a': '13.965 Å', 'b': '2.841 Å', 'c': '4.831 Å'}",,,,Li0.33MnO2,,,Li0.33O2.0Mn1,94 emu/mol,C2/m,0.66 emu/mol Oe K
~1500 Oe,Rock Salt,,,,,10.1016/j.physb.2014.04.039,TRUE,"{'a': '2.9335 Å', 'c': '14.3712 Å'}",FCC,0 μB/f.u.,5.6×10^-3 emu/g,Li0.40Ni1.60O2,380,380 K,Li0.4O2.0Ni1.6,3.4×10^-4 μB/f.u.,Fm-3m,1.3×10^-5 emu/g Oe
~1500 Oe,Rock Salt,,,Negative,,10.1016/j.physb.2014.04.039,TRUE,"{'a': '2.9207 Å', 'c': '14.3085 Å'}",FCC,0 μB/f.u.,,Li0.57Ni1.43O2,275.5,273-278 K,Li0.57O2.0Ni1.43,2.1×10^-3 μB/f.u.,Fm-3m,5.4×10^-5 emu/g Oe
~1500 Oe,Rock Salt,,,,,10.1016/j.physb.2014.04.039,TRUE,"{'a': '2.9134 Å', 'c': '14.2585 Å'}",FCC,0 μB/f.u.,,Li0.67Ni1.33O2,250,250 K,Li0.67O2.0Ni1.33,2.1×10^-3 μB/f.u.,Fm-3m,5.4×10^-5 emu/g Oe
~4000 Oe,α-NaFeO2-type,253,253 K,Positive,,10.1016/j.physb.2014.04.039,TRUE,"{'a': '2.9081 Å', 'c': '14.2528 Å'}",Rhombohedral,0.35 μB/f.u.,,Li0.75Ni1.25O2,,,Li0.75O2.0Ni1.25,0.17 μB/f.u.,R-3m,
~4000 Oe,α-NaFeO2-type,231,231 K,,,10.1016/j.physb.2014.04.039,TRUE,"{'a': '2.8970 Å', 'c': '14.2290 Å'}",Rhombohedral,,,Li0.86Ni1.14O2,,,Li0.86O2.0Ni1.14,,R-3m,
~4000 Oe,α-NaFeO2-type,160,160 K,,,10.1016/j.physb.2014.04.039,TRUE,"{'a': '2.8911 Å', 'c': '14.2189 Å'}",Rhombohedral,0.62 μB/f.u.,10.6 emu/g,Li0.91Ni1.09O2,,,Li0.91O2.0Ni1.09,0.31 μB/f.u.,R-3m,
,P63mc,,,-85 K,-85,10.1016/j.jssc.2007.09.002,TRUE,"{'a': '2.8266 Å', 'c': '20.265 Å'}",Hexagonal,1.0 μB/Co,,Li0.41Na0.31CoO2,,,Li0.41O2.0Na0.31Co1,,P63mc,0 emu/mol Co Oe
,P63mc,,,-29 K,-29,10.1016/j.jssc.2007.09.002,TRUE,"{'a': '2.8264 Å', 'c': '20.305 Å'}",Hexagonal,1.19 μB/Co,,Li0.40Na0.43CoO2,,,Li0.4O2.0Na0.43Co1,,P63mc,0 emu/mol Co Oe
,P63mc,,,-30 K,-30,10.1016/j.jssc.2007.09.002,TRUE,"{'a': '2.827 Å', 'c': '20.48 Å'}",Hexagonal,0.84 μB/Co,,Li0.39Na0.16CoO2,,,Li0.39O2.0Na0.16Co1,,P63mc,0.00023 emu/mol Co Oe
,P63mc,,,32 K,32,10.1016/j.jssc.2007.09.002,TRUE,"{'a': '2.816 Å', 'c': '20.77 Å'}",Hexagonal,0.44 μB/Co,,Li0.21Na0.14CoO2,10,10 K,Li0.21O2.0Na0.14Co1,,P63mc,0.00045 emu/mol Co Oe
,Inverse Spinel,903.15,630 °C,,,10.1016/j.jssc.2020.121380,TRUE,,Cubic,,70.0–73.0 emu/g at 3 K,Li0.5Fe2.5O4,,,Li0.5O4.0Fe2.5,,"P 4_332 (ordered), Fd 3̄ m (disordered)",
,Spinel,557.15,281-287 °C,,,10.1016/j.jallcom.2023.169025,TRUE,{'a': '8.3670-8.3680 Å'},Cubic,,34.0-35.0 emu/g,Li0.65Fe1.6Ti0.5Zn0.2Mn0.05O4,,,Li0.65O4.0Ti0.5Mn0.05Fe1.6Zn0.2,,,
,Cubic,893,893 K,,,10.1016/j.jallcom.2021.158849,TRUE,"{'a': '8.329 Å', 'b': '8.329 Å', 'c': '8.329 Å'}",FCC,"4.185 μB (12d), 4.545 μB (8c)","3.91 μB (5 K), 3.88 μB (50 K), 3.85 μB (100 K), 3.76 μB (200 K), 3.51 μB (300 K)",Li0.91Fe5O7.96,,,Li0.91O7.96Fe5.0,,P4332,
,Cubic,893,893 K,,,10.1016/j.jallcom.2021.158849,TRUE,"{'a': '8.329 Å', 'b': '8.329 Å', 'c': '8.329 Å'}",FCC,"4.950 μB (12d), 5.274 μB (8c)","4.76 μB (5 K), 4.70 μB (50 K), 4.68 μB (100 K), 4.56 μB (200 K), 4.33 μB (300 K)",Li1.02Fe5O8.01,,,Li1.02O8.01Fe5.0,,P4332,
,Rhombohedral,,,155 K,155,10.1016/j.physb.2006.05.236,TRUE,,,1.70(8) μB,,Li0.9Ni1.1O2,180,180 K,Li0.9O2.0Ni1.1,,R3̄m,
,Rhombohedral,,,-57 K,-57,10.1016/j.physb.2008.11.177,TRUE,,,0.255 μB,,LiCoO2,30,30 K,Li1O2.0Co1,,R-3m,
,Rhombohedral,,,-28.8 K,-28.8,10.1016/j.physb.2008.11.177,TRUE,,,0.596 μB,,Li1.04Co0.96O1.96,,,Li1.04O1.96Co0.96,,R-3m,
,Orthorhombic,,,,,10.1016/S0921-4526(00)00397-5,TRUE,,,1 μB,,Li2CuO2,9.2,9.2 K,Li2.0O2.0Cu1,,,
,Hexagonal,,,,,10.1016/j.jssc.2013.10.006,TRUE,"{'a': '5.7931 Å', 'c': '10.4681 Å'}",Distorted hexagonal-close-packed,1.5 μB per Mo3 cluster,,Li2InMo3O8,25,25 K,Li2.0O8.0Mo3.0In1,,P63mc,
,Monoclinic,,,-13.9 K,-13.9,10.1016/j.jssc.2008.07.039,TRUE,"{'a': '9.9158 Å', 'b': '9.8289 Å', 'c': '11.1800 Å'}",Monoclinic,5.95 μB,,Li2MnP2O7,,,Li2.0O7.0P2.0Mn1,,P21/a,
,,,,7.5 K,7.5,10.1016/j.physb.2007.10.371,TRUE,,,,,Li0.5MnPc,,,Li0.5Mn1,,,2.342 emu K / mol
,,,,,,10.1016/j.physb.2007.04.051,FALSE,,Square lattice,,,Li2VOSiO4,2.8,2.8 K,Li2.0O5.0Si1V1,,,
,Rhombohedral,,,,,10.1016/j.jssc.2013.03.054,TRUE,,R-3m,3.31 μB,,Li3Co2RuO6,10,10 K,Li3.0O6.0Co2.0Ru1,,R-3m,
1000 Oe,Monoclinic,100,100 K,,,10.1016/j.jssc.2013.03.054,TRUE,,C2/c,5.57 μB,,Li3Ni2RuO6,,,Li3.0O6.0Ni2.0Ru1,,C2/c,
,Monoclinic,,,-145.68 K,-145.68,10.1016/j.physb.2024.415795,TRUE,"{'a': '5.2692 Å', 'b': '8.7887 Å', 'c': '5.2298 Å'}",C2/m,1.85 μB,,Li4CuTeO6,,,Li4.0O6.0Cu1Te1,,C2/m,
,Monoclinic,,,-17.29 K,-17.29,10.1016/j.physb.2024.415795,TRUE,"{'a': '5.2166 Å', 'b': '8.8257 Å', 'c': '5.1927 Å'}",C2/m,,,Li4Cu0.5Ni0.5TeO6,,,Li4.0O6.0Ni0.5Cu0.5Te1,,C2/m,
,Monoclinic,,,-6.15 K,-6.15,10.1016/j.physb.2024.415795,TRUE,"{'a': '5.1579 Å', 'b': '8.8871 Å', 'c': '5.1397 Å'}",C2/m,,,Li4NiTeO6,,,Li4.0O6.0Ni1Te1,,C2/m,
,Monoclinic,,,-73 K,-73,10.1016/j.jssc.2009.01.005,TRUE,,,5.94 μB,,LiFeP2O7,22,22 K,Li1O7.0P2.0Fe1,,P21,
,Monoclinic,,,-41 K,-41,10.1016/j.jssc.2009.01.005,TRUE,,,5.49 μB,,LiCr0.2Fe0.8P2O7,,,Li1O7.0P2.0Cr0.2Fe0.8,,P21,
,Monoclinic,,,-27 K,-27,10.1016/j.jssc.2009.01.005,TRUE,,,5.20 μB,,LiCr0.4Fe0.6P2O7,,,Li1O7.0P2.0Cr0.4Fe0.6,,P21,
,Monoclinic,,,-15 K,-15,10.1016/j.jssc.2009.01.005,TRUE,,,4.68 μB,,LiCr0.6Fe0.4P2O7,,,Li1O7.0P2.0Cr0.6Fe0.4,,P21,
,Monoclinic,,,-6.5 K,-6.5,10.1016/j.jssc.2009.01.005,TRUE,,,4.27 μB,,LiCr0.8Fe0.2P2O7,,,Li1O7.0P2.0Cr0.8Fe0.2,,P21,
,Orthorhombic,,,,,10.1016/S0921-4526(00)00574-3,TRUE,"{'a': '5.7301 Å', 'b': '2.8594 Å', 'c': '12.4192 Å'}",,,,LiCu2O2,24,24 K,Li1O2.0Cu2.0,,Pnma,
,Orthorhombic,,,-73.8 K,-73.8,10.1016/j.jssc.2016.10.003,TRUE,"{'a': '10.9096', 'b': '5.8113', 'c': '5.0073'}",,,,LiCuBiO4,6,6 K,Li1O4.0Cu1Bi1,,Pnma,4.8255×10^−7 emu mol^−1
21.30 Oe,α-LiFe5O8,923,923 K,,,10.1016/j.jallcom.2020.158290,TRUE,{'a': '8.334 Å'},Cubic,4.48 μB,60.53 emu/g,LiFe5O8,,,Li1O8.0Fe5.0,1.61 emu/g,P4332,
106.99 Oe,α-LiFe5O8,901,901 K,,,10.1016/j.jallcom.2020.158290,TRUE,{'a': '8.336 Å'},Cubic,4.31 μB,57.97 emu/g,LiSr0.05Fe4.95O8,,,Li1O8.0Fe4.95Sr0.05,4.31 emu/g,P4332,
,Orthorhombic,,,-65 K,-65,10.1016/j.jcrysgro.2017.01.046,TRUE,,Pnma,5.90 μB,,LiMnPO4,32.5,32.5 K,Li1O4.0P1Mn1,,Pnma,
,Orthorhombic,,,-78 K,-78,10.1016/j.jcrysgro.2017.01.046,TRUE,,Pnma,5.49 μB,,LiFePO4,49.5,49.5 K,Li1O4.0P1Fe1,,Pnma,
,Orthorhombic,,,-69 K,-69,10.1016/j.jcrysgro.2017.01.046,TRUE,,Pnma,5.86 μB,,LiMn0.9Fe0.1PO4,37.5,37.5 K,Li1O4.0P1Mn0.9Fe0.1,,Pnma,
,Orthorhombic,,,-69 K,-69,10.1016/j.jcrysgro.2017.01.046,TRUE,,Pnma,5.86 μB,,LiMn0.8Fe0.2PO4,37.5,37.5 K,Li1O4.0P1Mn0.8Fe0.2,,Pnma,
,Orthorhombic,,,-71 K,-71,10.1016/j.jcrysgro.2017.01.046,TRUE,,Pnma,5.81 μB,,LiMn0.7Fe0.3PO4,40,40.0 K,Li1O4.0P1Mn0.7Fe0.3,,Pnma,
,Orthorhombic,,,-74 K,-74,10.1016/j.jcrysgro.2017.01.046,TRUE,,Pnma,5.63 μB,,LiMn0.5Fe0.5PO4,44,44.0 K,Li1O4.0P1Mn0.5Fe0.5,,Pnma,
,Spinel,300,>=300 K,,,10.1016/j.physb.2004.03.075,TRUE,{'a': '8.352'},Fd3m,"2.04 μB (A sites), 2.09 μB (B sites) at T <= 20 K; 1.43 μB (A sites), 0.91 μB (B sites) at 300 K",,Li1.0Fe1.0Ti1.0O4,,,Li1.0O4.0Ti1.0Fe1.0,,Fd3m,
,Spinel,50,50 K,,,10.1016/j.physb.2022.413712,FALSE,"{'a': '8.33 Å', 'b': '8.33 Å', 'c': '8.33 Å'}",Cubic,,,LiGaCr4O8,,,Li1O8.0Cr4.0Ga1,,Fd3m,
,Spinel,50,50 K,,,10.1016/j.physb.2022.413712,TRUE,"{'a': '8.33 Å', 'b': '8.33 Å', 'c': '8.33 Å'}",Cubic,,,LiInCr4O8,,,Li1O8.0Cr4.0In1,,Fd3m,
,Orthorhombic,,,-70 K,-70,10.1016/j.jcrysgro.2013.08.032,TRUE,"{'a': '10.41218 Å', 'b': '6.08398 Å', 'c': '4.72553 Å'}",Olivine-like,5.99 μB,,LiMn0.95Ni0.05PO4,32.5,32.5 K,Li1O4.0P1Mn0.95Ni0.05,,Pnma,
,Orthorhombic,,,-75 K,-75,10.1016/j.jssc.2020.121612,TRUE,,Cmcm,4.28 μB,,LiMnVO4,40,40 K,Li1O4.0V1Mn1,,Cmcm,
,Orthorhombic,,,,,10.1016/j.jssc.2020.121612,TRUE,,Imma,0.3 μB,,LiCuVO4,2.1,2.1 K,Li1O4.0V1Cu1,,Imma,
,Rhombohedral,108,108 K,-53 K,-53,10.1016/j.jallcom.2014.11.162,TRUE,"{'a': '2.8917 Å', 'b': '2.8917 Å', 'c': '14.2998 Å'}",Layered,,,LiNi0.5Mn0.5O2,,,Li1O2.0Mn0.5Ni0.5,,,0.83 emu K/mol Oe
,Orthorhombic,,,,,10.1016/j.jallcom.2018.12.089,TRUE,"{'a': '10.0448 Å', 'b': '5.8598 Å', 'c': '4.6812 Å'}",Olivine,,,LiNiPO4,21.8,21.8 K,Li1O4.0P1Ni1,,Pnma,
,Orthorhombic,,,,,10.1016/j.jallcom.2018.12.089,TRUE,"{'a': '10.0656 Å', 'b': '5.8654 Å', 'c': '4.6906 Å'}",Olivine,,,LiNi0.9Co0.1PO4,21.2,21.2 K,Li1O4.0P1Co0.1Ni0.9,,Pnma,
,Orthorhombic,,,,,10.1016/j.jallcom.2018.12.089,TRUE,"{'a': '10.0861 Å', 'b': '5.8732 Å', 'c': '4.6874 Å'}",Olivine,,,LiNi0.9Mn0.1PO4,23.3,23.3 K,Li1O4.0P1Mn0.1Ni0.9,,Pnma,
,Orthorhombic,,,,,10.1016/j.jallcom.2018.12.089,TRUE,"{'a': '10.4623 Å', 'b': '6.1246 Å', 'c': '4.7577 Å'}",Olivine,,,LiMnPO4,33.4,33.4 K,Li1O4.0P1Mn1,,Pnma,
,Superstructure ordered 'flower' structure,95,95 K,,,10.1016/j.jallcom.2013.03.242,TRUE,,,,,LiNi0.5Mn0.5O2,,,Li1O2.0Mn0.5Ni0.5,,,
,,,,,,10.1016/j.physb.2005.01.185,TRUE,,,,,ZnV2O4,40,40 K,O4.0V2.0Zn1,,,
,,12,12 K,,,10.1016/j.physb.2005.01.185,TRUE,,,,,ZnCr2O4,,,O4.0Cr2.0Zn1,,,
,Normal Spinel,,,35 K,35,10.1016/S0921-4526(98)00846-1,TRUE,,fcc,,,LiV2O4,,,Li1O4.0V2.0,,,
,Monoclinic,,,-368 K,-368,10.1016/j.jssc.2016.11.012,TRUE,"{'a': '9.6299 Å (293 K), 9.2814 Å (113 K)', 'b': '8.5850 Å (293 K), 8.5893 Å (113 K)', 'c': '5.3077 Å (293 K), 5.2747 Å (113 K)'}",Monoclinic,"2.81 μB (crystalline), 2.90 μB (polycrystalline)",,LiVSi2O6,24,24 K,Li1O6.0Si2.0V1,,"C2/c (293 K), P21/c (113 K)","Curie constant C = 0.99 emuK/mol (crystalline), C = 1.05 emuK/mol (polycrystalline)"
,Orthorhombic,189.9,189.9 K,,,10.1016/j.jssc.2005.03.046,TRUE,"{'a': '5.44317 Å', 'b': '7.68591 Å', 'c': '5.44867 Å'}",Pnma,,,Sm0.225Nd0.4Sr0.308Ca0.067MnO3,,,O3.0Ca0.067Mn1Sr0.308Nd0.4Sm0.225,,,
5.65 T,Th2Ni17-type,530,530 K,,,10.1016/j.jallcom.2004.04.056,TRUE,"{'a': '833.9 pm', 'c': '825.3 pm'}",Hexagonal,23.4 μB,,U2Fe13.6Si3.4,,,Si3.4Fe13.6U2.0,,P 63/mmc,
1.85 T,Th2Ni17-type,470,470 K,,,10.1016/j.jallcom.2004.04.056,TRUE,"{'a': '836.7 pm', 'c': '823.9 pm'}",Hexagonal,23 μB,,Lu2Fe13.6Si3.4,,,Si3.4Fe13.6Lu2.0,,P 63/mmc,
1.92 T,Th2Ni17-type,210,210 K,,,10.1016/j.jallcom.2004.04.056,TRUE,"{'a': '825.6 pm', 'c': '802.9 pm'}",Hexagonal,5.1 μB,,U2Co13.6Si3.4,,,Si3.4Co13.6U2.0,,P 63/mmc,
0.78 T,Th2Ni17-type,515,515 K,,,10.1016/j.jallcom.2004.04.056,TRUE,"{'a': '825.2 pm', 'c': '808.0 pm'}",Hexagonal,12.6 μB,,Lu2Co13.6Si3.4,,,Si3.4Co13.6Lu2.0,,P 63/mmc,
,Cubic pyrochlore,,,-158 K,-158,10.1016/j.jssc.2013.04.012,TRUE,{'a': '10.1478 Å'},Cubic,1.9 μB per Mo cation,,Lu2Mo2O7,,,O7.0Mo2.0Lu2.0,,Fd-3m,
,Cubic pyrochlore,,,-329 K,-329,10.1016/j.jssc.2013.04.012,TRUE,{'a': '10.1789 Å'},Cubic,2.3 μB per Mo cation,,Lu2Mo2O6.6,,,O6.6Mo2.0Lu2.0,,Fd-3m,
48 kOe at 5 K,Monoclinic,225,225 K,,,10.1016/j.jallcom.2020.155351,FALSE,"{'a': '5.19527 Å', 'b': '5.62763 Å', 'c': '7.49657 Å'}",,0.95/1.04 μB/f.u.,,Lu2NiIrO6,,,O6.0Ni1Lu2.0Ir1,,P21/n,
,,430,410-450 K,,,10.1016/j.jallcom.2020.155351,TRUE,,,,,Sr2FeMoO6,,,O6.0Fe1Sr2.0Mo1,,,
,,635,635 K,,,10.1016/j.jallcom.2020.155351,TRUE,,,,,Sr2CrReO6,,,O6.0Cr1Sr2.0Re1,,,
,,400,400 K,,,10.1016/j.jallcom.2020.155351,TRUE,,,,,Sr2CrWO6,,,O6.0Cr1Sr2.0W1,,,
,,100,100 K,,,10.1016/j.jallcom.2020.155351,TRUE,,,,,Ba2NiOsO6,,,O6.0Ni1Ba2.0Os1,,,
,,170,170 K,,,10.1016/j.jallcom.2020.155351,FALSE,,,,,Gd2NiIrO6,,,O6.0Ni1Gd2.0Ir1,,,
"270 Oe (as-grown), 235 Oe (annealed)",Monoclinic,43,43 K,,,10.1016/j.jallcom.2018.02.104,TRUE,"{'a': '5.1560 Å', 'b': '5.5318 Å', 'c': '7.455 Å'}",,"3.59 μB (as-grown), 5.02 μB (annealed)",,Lu2NiMnO6,,,O6.0Mn1Ni1Lu2.0,"0.34 μB (as-grown), 0.38 μB (annealed)",P21/n,
,"Monoclinic (ordered), Orthorhombic (disordered)",280,280 K,,,10.1016/j.jallcom.2018.02.104,TRUE,,,,,La2NiMnO6,,,O6.0Mn1Ni1La2.0,,"P21/n (ordered), Pbnm (disordered)",
,Cubic,260,260 K,,,10.1016/j.tsf.2017.09.013,TRUE,{'a': '12.55 Å'},Garnet,3.4 μB/f.u.,,Lu4Fe4O12,,,O12.0Fe4.0Lu4.0,,,
"{'10 K': '0.041 T', '100 K': '0.077 T', '300 K': '1.396 T'}",Orthorhombic,,,,,10.1016/j.jssc.2021.122701,TRUE,,,,,LuFeO3,625,625 K,O3.0Fe1Lu1,"{'10 K': '0.08 emu/g', '100 K': '0.096 emu/g', '300 K': '0.160 emu/g'}",Pnma,
,fcc,570,570 K,,,10.1016/S0040-6090(97)00822-5,TRUE,{'a': '7.221 Å'},,2.46 μB/f.u.,,LuFe2,,,Fe2.0Lu1,,,
,,,,800 K,800,10.1016/j.physb.2006.01.270,TRUE,,,2.9 μB per Fe,,LuFe2Ge2,9,9 K,Fe2.0Ge2.0Lu1,,,
,ThMn12-type,315,315 K,"358 K (a-axis), 328 K (c-axis)",343,10.1016/j.physb.2009.07.022,TRUE,"{'a': '8.663 Å', 'c': '5.009 Å'}",Tetragonal,,9.7 μB/f.u.,UFe6Al6,,,Al6.0Fe6.0U1,,,
,ThMn12-type,,,397 K,397,10.1016/j.physb.2009.07.022,TRUE,"{'a': '8.593 Å', 'c': '5.021 Å'}",Tetragonal,,,LuFe6Al6,,,Al6.0Fe6.0Lu1,,,
1.7 T,HfFe6Ge6-type,,,,,10.1016/j.jallcom.2005.04.080,TRUE,"{'a': '5.4692 Å', 'c': '8.9741 Å'}",Hexagonal,,,ScMn6Sn6,384,384 K,Sc1Mn6.0Sn6.0,,,
2.4 T,HfFe6Ge6-type,,,,,10.1016/j.jallcom.2005.04.080,TRUE,"{'a': '5.5332 Å', 'c': '9.0081 Å'}",Hexagonal,,11 μB/f.u.,YMn6Sn6,333,333 K,Mn6.0Y1Sn6.0,,,
3.5 T,HfFe6Ge6-type,,,,,10.1016/j.jallcom.2005.04.080,TRUE,"{'a': '5.5079 Å', 'c': '8.9860 Å'}",Hexagonal,,,LuMn6Sn6,400,400 K,Mn6.0Sn6.0Lu1,,,
1.12 × 10^3 A/m (263 nm) to 2.0 × 10^3 A/m (30 nm),Orthorhombic,80,80 K,"-917 K (263 nm), -675 K (117 nm), -510 K (70 nm)",-425.3333333,10.1016/j.tsf.2022.139186,TRUE,"{'a': '5.1727 Å', 'b': '5.7944 Å', 'c': '7.2553 Å'}",Pnma,,,LuMnO3,82.75,"51 K (263 nm), 49 K (117 nm), 45 K (70 nm), 37 K (30 nm)",O3.0Mn1Lu1,"1.85 × 10^3 A/m (263 nm), 3.91 × 10^3 A/m (117 nm), 8.43 × 10^3 A/m (70 nm), 2.98 × 10^4 A/m (30 nm)",Pnma,
,Monoclinic,,,,,10.1016/j.physb.2005.11.022,TRUE,,Orthorhombic,,,YNiO3,150,150 K,O3.0Ni1Y1,,P21/n,
,Monoclinic,,,,,10.1016/j.physb.2005.11.022,TRUE,,Orthorhombic,,,LuNiO3,123,123 K,O3.0Ni1Lu1,,P21/n,
597 kA/m,,546,546 K,,,10.1016/j.physb.2018.11.056,TRUE,,,,,MM2.0Fe14B,,,B1Fe14.0,0.85 T,,
679 kA/m,,546,546 K,,,10.1016/j.physb.2018.11.056,TRUE,,,,,MM2.2Fe14B,,,B1Fe14.0,0.87 T,,
788 kA/m,,546,546 K,,,10.1016/j.physb.2018.11.056,TRUE,,,,,MM2.4Fe14B,,,B1Fe14.0,0.79 T,,
899 kA/m,,546,546 K,,,10.1016/j.physb.2018.11.056,TRUE,,,,,MM2.6Fe14B,,,B1Fe14.0,0.76 T,,
,Cubic,567,567,,,10.1016/j.jallcom.2020.156374,TRUE,,Spinel,,90,Fe3O4,,,O4.0Fe3.0,,,
,Cubic,568,568,,,10.1016/j.jallcom.2020.156374,TRUE,,Spinel,,85,Fe3O4,,,O4.0Fe3.0,,,
,Cubic,577,577,,,10.1016/j.jallcom.2020.156374,TRUE,,Spinel,,65,Fe3O4,,,O4.0Fe3.0,,,
,Cubic,579,579,,,10.1016/j.jallcom.2020.156374,TRUE,,Spinel,,70,Fe3O4,,,O4.0Fe3.0,,,
,Cubic,508,508,,,10.1016/j.jallcom.2020.156374,TRUE,,Spinel,,65,Fe2.1Mg0.9O4,,,O4.0Mg0.9Fe2.1,,,
885 Oe,Spinel,749.15,476 °C,,,10.1016/j.jallcom.2018.04.002,TRUE,{'a': '8.3853 Å'},Cubic,,84.6 emu/g,CoFe2O4,,,O4.0Fe2.0Co1,,,
640 Oe,Spinel,741.15,468 °C,,,10.1016/j.jallcom.2018.04.002,TRUE,{'a': '8.3801 Å'},Cubic,,70.8 emu/g,Co0.96Mg0.04Fe2O4,,,O4.0Mg0.04Fe2.0Co0.96,,,
875 Oe,Spinel,733.15,460 °C,,,10.1016/j.jallcom.2018.04.002,TRUE,{'a': '8.3773 Å'},Cubic,,69.5 emu/g,Co0.92Mg0.08Fe2O4,,,O4.0Mg0.08Fe2.0Co0.92,,,
673 Oe,Spinel,728.15,455 °C,,,10.1016/j.jallcom.2018.04.002,TRUE,{'a': '8.3740 Å'},Cubic,,71.0 emu/g,Co0.88Mg0.12Fe2O4,,,O4.0Mg0.12Fe2.0Co0.88,,,
634 Oe,Spinel,723.15,450 °C,,,10.1016/j.jallcom.2018.04.002,TRUE,{'a': '8.3707 Å'},Cubic,,67.3 emu/g,Co0.84Mg0.16Fe2O4,,,O4.0Mg0.16Fe2.0Co0.84,,,
590 Oe,Spinel,719.15,446 °C,,,10.1016/j.jallcom.2018.04.002,TRUE,{'a': '8.3680 Å'},Cubic,,67.1 emu/g,Co0.80Mg0.20Fe2O4,,,O4.0Mg0.2Fe2.0Co0.8,,,
,,,,,,10.1016/S0921-4526(02)02499-7,TRUE,,,,,CaMnO3,110,110 K,O3.0Ca1Mn1,,,
1760 Oe,Cubic Spinel,700,700 K,,,10.1016/j.physb.2011.09.023,TRUE,{'a': '8.370 Å'},Cubic,,37.5 emu/g,Mg0.6Cu0.4Fe2O4,,,O4.0Mg0.6Fe2.0Cu0.4,37.18 emu/g,,
,Tetragonal/Cubic,728,728 K,,,10.1016/j.physb.2011.09.023,TRUE,,Tetragonal/Cubic,,,CuFe2O4,,,O4.0Fe2.0Cu1,,,
,Spinel,,,14 K,14,10.1016/j.jssc.2012.08.063,TRUE,{'a': '8.336 Å'},Face centered cubic,3.91 μB,,Mg2MnO4,,,O4.0Mg2.0Mn1,,Fd-3m,
,Frank-Kasper-type,,,Negative,,10.1016/S0925-8388(96)02708-9,TRUE,,P-type icosahedral,8 μB,,Mg30Gd7Zn63,,,Mg30.0Zn63.0Gd7.0,,,Curie-Weiss
,Frank-Kasper-type,,,Negative,,10.1016/S0925-8388(96)02708-9,TRUE,,P-type icosahedral,8 μB,,Mg30Gd8Zn62,,,Mg30.0Zn62.0Gd8.0,,,Curie-Weiss
,Frank-Kasper-type,,,Negative,,10.1016/S0925-8388(96)02708-9,TRUE,,P-type icosahedral,8 μB,,Mg30Gd9Zn61,,,Mg30.0Zn61.0Gd9.0,,,Curie-Weiss
,Frank-Kasper-type,,,Negative,,10.1016/S0925-8388(96)02708-9,TRUE,,P-type icosahedral,8 μB,,Mg30Gd10Zn60,,,Mg30.0Zn60.0Gd10.0,,,Curie-Weiss
,Frank-Kasper-type,,,Negative,,10.1016/S0925-8388(96)02708-9,TRUE,,F-type icosahedral,8 μB,,Mg42Gd8Zn50,,,Mg42.0Zn50.0Gd8.0,,,Curie-Weiss
,Cubic,290,290 K,,,10.1016/j.jssc.2023.124128,FALSE,{'a': '11.13 Å'},"BCC (Mg), FCC (Er)","4.00 μB (Total), 0.091 μB (Interstitial), 0.004 μB (Mg), 2.94 μB (Er), 0.017 μB (S)",,MgEr2S4,,,Mg1S4.0Er2.0,,Fd-3m (227),
,Cubic,301,301 K,,,10.1016/j.jssc.2023.124128,FALSE,{'a': '11.64 Å'},"BCC (Mg), FCC (Er)","4.00 μB (Total), 0.541 μB (Interstitial), 0.076 μB (Mg), 3.42 μB (Er), 0.023 μB (Se)",,MgEr2Se4,,,Mg1Se4.0Er2.0,,Fd-3m (227),
,Cubic,,,,,10.1016/j.jssc.2008.02.009,TRUE,,Spinel,,,MgFe2O4,650,650 K,O4.0Mg1Fe2.0,,Fd-3m,
,Cubic,,,,,10.1016/j.jssc.2008.02.009,TRUE,,Spinel,,,ZnFe2O4,10,10 K,O4.0Fe2.0Zn1,,Fd-3m,
,Rhombohedral,228,228 K,,,10.1016/j.physb.2014.02.054,TRUE,,,,,Mg0.97Co0.03TiO3,,,O3.0Mg0.97Ti1Co0.03,,R-3,6.25×10^−6 emu/g-Oe
,,,,,,10.1016/j.physb.2014.02.054,FALSE,,,,,MgTiO3,80,< 80 K,O3.0Mg1Ti1,,,
,Cubic,330,330 K,,,10.1016/j.physb.2020.412443,FALSE,{'a': '5.8030 Å'},Fluorite,0.2337 μB,,Ce0.92Mn0.08O2,,,O2.0Mn0.08Ce0.92,,Fm-3m (225),
,Cubic,840,840 K,,,10.1016/j.physb.2020.412443,FALSE,{'a': '6.2144 Å'},Fluorite,0.7440 μB,,Ce0.75Mn0.25O2,,,O2.0Mn0.25Ce0.75,,Fm-3m (225),
125 Oe,Wurtzite,300,Above Room Temperature,,,10.1016/j.jcrysgro.2006.06.036,TRUE,"{'a': 3.251, 'c': 5.21}",Hexagonal,,0.05 emu/g,Zn0.978Mn0.022O,,,O1Mn0.022Zn0.978,0.008 emu/g,P63mc,
,,110,110 K,,,10.1016/S0022-0248(02)02274-1,TRUE,,,,,GaMnAs,,,Mn1Ga1As1,,,
65 Oe,Hexagonal Wurtzite,300,Above room temperature,,,10.1016/j.jcrysgro.2011.06.039,TRUE,,Polycrystalline,0.50 μB/Mn,1.39×10^-4 emu/cm^3,Zn0.964Mn0.032Li0.01O,,,Li0.01O1Mn0.032Zn0.964,,,
66 Oe,Hexagonal Wurtzite,300,Above room temperature,,,10.1016/j.jcrysgro.2011.06.039,TRUE,,Polycrystalline,0.79 μB/Mn,1.80×10^-4 emu/cm^3,Zn0.946Mn0.054Li0.01O,,,Li0.01O1Mn0.054Zn0.946,,,
1.64 kOe,Tetragonal,635,635 K,,,10.1016/j.jallcom.2018.03.208,TRUE,,L10 (CuAu type),,66.5 emu/g,Mn55Al45,,,Al45.0Mn55.0,33.5 emu/g,,
1.56 kOe,Tetragonal,635,635 K,,,10.1016/j.jallcom.2018.03.208,TRUE,,L10 (CuAu type),,82.0 emu/g,Mn55Al45,,,Al45.0Mn55.0,42.3 emu/g,,
1.83 kOe,Hexagonal,645,645 K,,,10.1016/j.jallcom.2018.03.208,TRUE,,P63/mmc,,39.9 emu/g,Mn55Bi45,,,Mn55.0Bi45.0,25.3 emu/g,,
1.04 kOe,Hexagonal,645,645 K,,,10.1016/j.jallcom.2018.03.208,TRUE,,P63/mmc,,34.5 emu/g,Mn55Bi45,,,Mn55.0Bi45.0,16.7 emu/g,,
,hcp,,,,,10.1016/j.physb.2020.412379,TRUE,,,,,Mn54Al46C2,90,90 K,C2.0Al46.0Mn54.0,,,
,Rutile,300,Above room temperature,,,10.1016/j.physb.2019.01.044,TRUE,,Tetragonal,,0.0073 emu/g,Mn0.05Sn0.95O2,,,O2.0Mn0.05Sn0.95,,P42/mnm,
"240 Oe at 5 K, 40 Oe at RT",Cubic,788,788 K,,,10.1016/j.jallcom.2018.06.096,TRUE,{'a': '4.30 Å'},,,,Si0.99Mn0.01C,,,C1Si0.99Mn0.01,,F4-3m,
"153 Oe at 5 K, 17 Oe at RT",Cubic,813,813 K,,,10.1016/j.jallcom.2018.06.096,TRUE,{'a': '4.30 Å'},,,,Si0.97Mn0.03C,,,C1Si0.97Mn0.03,,F4-3m,
"240 Oe at 5 K, 45 Oe at RT",Cubic,790,790 K,,,10.1016/j.jallcom.2018.06.096,TRUE,{'a': '4.30 Å'},,,,Si0.95Mn0.05C,,,C1Si0.95Mn0.05,,F4-3m,
100 Oe,Wurtzite,300,300 K,,,10.1016/j.physb.2008.08.016,TRUE,"{'a': '3.1118 Å', 'c': '4.9818 Å'}",Hexagonal,1.62 μB,0.0014 emu/g,Al0.99972Mn0.00028N,,,N1Al0.99972Mn0.00028,,,
100 Oe,Wurtzite,300,300 K,,,10.1016/j.physb.2008.08.016,TRUE,"{'a': '3.1117 Å', 'c': '4.9807 Å'}",Hexagonal,2.55 μB,0.017 emu/g,Al0.99825Mn0.00175N,,,N1Al0.99825Mn0.00175,,,
,Cubic (assumed),500,500 K,,,10.1016/j.jnoncrysol.2011.12.026,TRUE,,,,,Ge0.7Mn0.3Te,,,Mn0.3Ge0.7Te1,,,
,Cubic (assumed),140,140 K,,,10.1016/j.jnoncrysol.2011.12.026,FALSE,,,,,Ge0.49Mn0.51Te,,,Mn0.51Ge0.49Te1,,,
,Cubic (assumed),47,47 K,,,10.1016/j.jnoncrysol.2011.12.026,FALSE,,,,,Ge0.87Mn0.13Te,,,Mn0.13Ge0.87Te1,,,
,Cubic (assumed),190,190 K,,,10.1016/j.jnoncrysol.2011.12.026,FALSE,,,,,Ge0.92Mn0.08Te,,,Mn0.08Ge0.92Te1,,,
,Wurtzite,,,200 K,200,10.1016/j.jallcom.2012.10.183,TRUE,"{'a': '3.249 Å', 'c': '5.207 Å'}",Hexagonal,,,Zn0.975Mn0.025O,,,O1Mn0.025Zn0.975,,P63mc (186),
,,400,>400 K,,,10.1016/S0022-0248(00)00786-7,TRUE,,,,,MnGa,,,Mn1Ga1,,,
,,400,>400 K,,,10.1016/S0022-0248(00)00786-7,TRUE,,,,,MnGaAs,,,Mn1Ga1As1,,,
,,369,369 K,,,10.1016/j.jallcom.2023.172047,TRUE,,,,3.55 × 10^-5 emu/mm^2,Mn0.064Ge0.895Te0.041,,,Mn0.064Ge0.895Te0.041,1.16 × 10^-5 emu/mm^2,,
,,295,295 K,,,10.1016/j.jallcom.2023.172047,TRUE,,,,8.15 × 10^-6 emu/mm^2,Mn0.061Ge0.939,,,Mn0.061Ge0.939,1.46 × 10^-6 emu/mm^2,,
,Rock salt,180,180 K,,,10.1016/j.jallcom.2023.172047,TRUE,,,,,Ge0.945Mn0.055Te,,,Mn0.055Ge0.945Te1,,,
,,200,200 K,,,10.1016/j.jallcom.2023.172047,TRUE,,,,,Ge0.8Mn0.2Te,,,Mn0.2Ge0.8Te1,,,
,Monoclinic,,,,,10.1016/S0925-8388(03)00196-8,TRUE,"{'a': '6.07 Å', 'b': '10.52 Å', 'c': '6.79 Å'}",,,,MnPS3,79,79 K,P1S3.0Mn1,,,
,Monoclinic,,,,,10.1016/S0925-8388(03)00196-8,TRUE,"{'a': '6.05 Å', 'b': '10.49 Å', 'c': '6.78 Å'}",,,,Mn0.9Fe0.1PS3,78,78 K,P1S3.0Mn0.9Fe0.1,,,
,Monoclinic,,,,,10.1016/S0925-8388(03)00196-8,TRUE,"{'a': '6.04 Å', 'b': '10.48 Å', 'c': '6.78 Å'}",,,,Mn0.8Fe0.2PS3,77,77 K,P1S3.0Mn0.8Fe0.2,,,
,Monoclinic,,,,,10.1016/S0925-8388(03)00196-8,TRUE,"{'a': '6.04 Å', 'b': '10.46 Å', 'c': '6.78 Å'}",,,,Mn0.7Fe0.3PS3,67,67 K,P1S3.0Mn0.7Fe0.3,,,
,Monoclinic,,,,,10.1016/S0925-8388(03)00196-8,TRUE,"{'a': '6.04 Å', 'b': '10.45 Å', 'c': '6.78 Å'}",,,,Mn0.6Fe0.4PS3,55,55 K,P1S3.0Mn0.6Fe0.4,,,
,Monoclinic,,,,,10.1016/S0925-8388(03)00196-8,TRUE,"{'a': '6.03 Å', 'b': '10.43 Å', 'c': '6.78 Å'}",,,,Mn0.5Fe0.5PS3,31,31 K,P1S3.0Mn0.5Fe0.5,,,
,Monoclinic,,,,,10.1016/S0925-8388(03)00196-8,TRUE,"{'a': '6.02 Å', 'b': '10.42 Å', 'c': '6.77 Å'}",,,,Mn0.4Fe0.6PS3,34,34 K,P1S3.0Mn0.4Fe0.6,,,
,Monoclinic,,,,,10.1016/S0925-8388(03)00196-8,TRUE,"{'a': '6.02 Å', 'b': '10.40 Å', 'c': '6.77 Å'}",,,,Mn0.3Fe0.7PS3,49,49 K,P1S3.0Mn0.3Fe0.7,,,
,Monoclinic,,,,,10.1016/S0925-8388(03)00196-8,TRUE,"{'a': '5.98 Å', 'b': '10.34 Å', 'c': '6.74 Å'}",,,,Mn0.1Fe0.9PS3,104,104 K,P1S3.0Mn0.1Fe0.9,,,
,Monoclinic,,,,,10.1016/S0925-8388(03)00196-8,TRUE,"{'a': '5.95 Å', 'b': '10.30 Å', 'c': '6.72 Å'}",,,,FePS3,122,122 K,P1S3.0Fe1,,,
,Cubic,,,-76 K,-76,10.1016/j.jallcom.2003.09.076,TRUE,{'a': '10.631 Å'},Spinel,,,Mn0.2Fe0.8In2S4,,,S4.0Mn0.2Fe0.8In2.0,,Fd3m,Spin-glass behavior observed at Tsg ≅ 10 K
,Cubic,,,-29 K,-29,10.1016/j.jallcom.2003.09.076,TRUE,{'a': '10.712 Å'},Spinel,,,Mn0.7Fe0.3In2S4,,,S4.0Mn0.7Fe0.3In2.0,,Fd3m,Paramagnetic behavior
,Partially Inverse Spinel,,,,,10.1016/j.jallcom.2003.09.076,TRUE,{'a': '10.72 Å'},Spinel,,,MnIn2S4,4.9,4.9 K,S4.0Mn1In2.0,,,Antiferromagnetic behavior
,Rhombohedral,,,"{'Theta_W_c': '-0.08 K', 'Theta_W_ab': '3 K'}",1.54,10.1016/j.physb.2023.414799,TRUE,,Hexagonal,5.3 μB/Mn,3.56 μB/f.u at 8 T,MnBi2Te4,24,24 K,Mn1Te4.0Bi2.0,,R-3m,
,Rhombohedral,,,"{'Theta_W_c': 'N/A', 'Theta_W_ab': 'N/A'}",,10.1016/j.physb.2023.414799,TRUE,,Hexagonal,,,Mn0.8Sn0.2Bi2Te4,21,21 K,Mn0.8Sn0.2Te4.0Bi2.0,,R-3m,
,Rhombohedral,,,"{'Theta_W_c': 'N/A', 'Theta_W_ab': 'N/A'}",,10.1016/j.physb.2023.414799,TRUE,,Hexagonal,,,Mn0.45Sn0.55Bi2Te4,10,10 K,Mn0.45Sn0.55Te4.0Bi2.0,,R-3m,
,Rhombohedral,,,"{'Theta_W_c': 'N/A', 'Theta_W_ab': 'N/A'}",,10.1016/j.physb.2023.414799,TRUE,,Hexagonal,,0.8 μB/f.u,Mn0.32Sn0.68Bi2Te4,6,6 K,Mn0.32Sn0.68Te4.0Bi2.0,,R-3m,
,Rhombohedral,,,"{'Theta_W_c': 'N/A', 'Theta_W_ab': 'N/A'}",,10.1016/j.physb.2023.414799,TRUE,,Hexagonal,,0.32 μB/f.u,Mn0.14Sn0.86Bi2Te4,,,Mn0.14Sn0.86Te4.0Bi2.0,,R-3m,
,Hexagonal,325.4,325.4 K,,,10.1016/j.actamat.2022.118057,TRUE,,Hexagonal,,,Mn0.60Fe1.30P0.64Si0.36F0.00,,,F0.0Si0.36P0.64Mn0.6Fe1.3,,P-62m,
,Hexagonal,306.8,306.8 K,,,10.1016/j.actamat.2022.118057,TRUE,,Hexagonal,,,Mn0.60Fe1.30P0.64Si0.36F0.01,,,F0.01Si0.36P0.64Mn0.6Fe1.3,,P-62m,
,Hexagonal,295.3,295.3 K,,,10.1016/j.actamat.2022.118057,TRUE,,Hexagonal,,,Mn0.60Fe1.30P0.64Si0.36F0.02,,,F0.02Si0.36P0.64Mn0.6Fe1.3,,P-62m,
,Hexagonal,278.8,278.8 K,,,10.1016/j.actamat.2022.118057,TRUE,,Hexagonal,,,Mn0.60Fe1.30P0.64Si0.36F0.03,,,F0.03Si0.36P0.64Mn0.6Fe1.3,,P-62m,
,Hexagonal,323.9,323.9 K,,,10.1016/j.actamat.2022.118057,TRUE,,Hexagonal,,,Mn0.60Fe1.25P0.66Si0.34S0.00,,,Si0.34P0.66S0.0Mn0.6Fe1.25,,P-62m,
,Hexagonal,319.9,319.9 K,,,10.1016/j.actamat.2022.118057,TRUE,,Hexagonal,,,Mn0.60Fe1.25P0.66Si0.34S0.01,,,Si0.34P0.66S0.01Mn0.6Fe1.25,,P-62m,
,Hexagonal,309.7,309.7 K,,,10.1016/j.actamat.2022.118057,TRUE,,Hexagonal,,,Mn0.60Fe1.25P0.66Si0.34S0.02,,,Si0.34P0.66S0.02Mn0.6Fe1.25,,P-62m,
,Hexagonal,305.6,305.6 K,,,10.1016/j.actamat.2022.118057,TRUE,,Hexagonal,,,Mn0.60Fe1.25P0.66Si0.34S0.03,,,Si0.34P0.66S0.03Mn0.6Fe1.25,,P-62m,
,Hexagonal,303.1,303.1 K,,,10.1016/j.actamat.2022.118057,TRUE,,Hexagonal,,,Mn0.60Fe1.25P0.66Si0.34S0.04,,,Si0.34P0.66S0.04Mn0.6Fe1.25,,P-62m,
,Mixed Spinel,463.15,190 °C,,,10.1016/j.physb.2019.411705,TRUE,,Spinel,,,Mn0.7Mg0.3Fe2O4,,,O4.0Mg0.3Mn0.7Fe2.0,,,
,Hexagonal,318.1,318.1 K,,,10.1016/j.jallcom.2023.171714,TRUE,,Ni2In-type,,,Mn0.98Cd0.02CoGe,,,Mn0.98Co1Ge1Cd0.02,,P63/mmc,
,Hexagonal,327.2,327.2 K,,,10.1016/j.jallcom.2023.171714,TRUE,,Ni2In-type,,,Mn0.95Cd0.05CoGe,,,Mn0.95Co1Ge1Cd0.05,,P63/mmc,
,Hexagonal,333.9,333.9 K,,,10.1016/j.jallcom.2023.171714,TRUE,,Ni2In-type,,,Mn0.92Cd0.08CoGe,,,Mn0.92Co1Ge1Cd0.08,,P63/mmc,
,Orthogonal,345,345 K,,,10.1016/j.jallcom.2023.171714,TRUE,,TiNiSi-type,,,MnCoGe,,,Mn1Co1Ge1,,,
,Hexagonal,234,234 K,,,10.1016/j.physb.2011.04.016,TRUE,"{'a': '3.64 Å', 'c': '5.70 Å'}",NiAs-type,,,Mn0.95Cr0.05As,,,Cr0.05Mn0.95As1,0.5 A m^2/kg at 10 K,,
,"Hexagonal Ni2In-type, Orthorhombic NiTiSi-type",293,293 K,,,10.1016/j.jallcom.2019.04.341,TRUE,"{'a': '4.070 Å, 5.936 Å', 'b': 'NA, 3.822 Å', 'c': '5.281 Å, 7.051 Å'}","Hexagonal, Orthorhombic",,,MnCoGe,,,Mn1Co1Ge1,,,
,"Hexagonal Ni2In-type, Orthorhombic NiTiSi-type",278,278 K,,,10.1016/j.jallcom.2019.04.341,TRUE,"{'a': '4.081 Å, 5.941 Å', 'b': 'NA, 3.827 Å', 'c': '5.285 Å, 7.055 Å'}","Hexagonal, Orthorhombic",,,Mn0.9Zr0.1CoGe,,,Mn0.9Co1Ge1Zr0.1,,,
,"Hexagonal Ni2In-type, Orthorhombic NiTiSi-type",318,318 K,,,10.1016/j.jallcom.2019.04.341,TRUE,"{'a': '4.081 Å, 5.944 Å', 'b': 'NA, 3.827 Å', 'c': '5.286 Å, 7.058 Å'}","Hexagonal, Orthorhombic",,,Mn0.9Pd0.1CoGe,,,Mn0.9Co1Ge1Pd0.1,,,
,Cubic Spinel,558,558 K,,,10.1016/j.jallcom.2014.10.005,TRUE,,,,,Mn0.9Zn0.1Ni0.05Ti0.05Fe1.9O4,,,O4.0Ti0.05Mn0.9Fe1.9Ni0.05Zn0.1,,,9.17 emu/g mole
,Cubic Spinel,552,552 K,,,10.1016/j.jallcom.2014.10.005,TRUE,,,,,Mn0.9Zn0.1Ni0.10Ti0.10Fe1.8O4,,,O4.0Ti0.1Mn0.9Fe1.8Ni0.1Zn0.1,,,
,Cubic Spinel,498,498 K,,,10.1016/j.jallcom.2014.10.005,TRUE,,,,,Mn0.9Zn0.1Ni0.15Ti0.15Fe1.7O4,,,O4.0Ti0.15Mn0.9Fe1.7Ni0.15Zn0.1,,,
,Cubic Spinel,477,477 K,,,10.1016/j.jallcom.2014.10.005,TRUE,,,,,Mn0.9Zn0.1Ni0.20Ti0.20Fe1.6O4,,,O4.0Ti0.2Mn0.9Fe1.6Ni0.2Zn0.1,,,
,Cubic Spinel,451,451 K,,,10.1016/j.jallcom.2014.10.005,TRUE,,,,,Mn0.9Zn0.1Ni0.25Ti0.25Fe1.5O4,,,O4.0Ti0.25Mn0.9Fe1.5Ni0.25Zn0.1,,,
295 A/m at -71 °C,Spinel,570.15,297 °C,,,10.1016/j.physb.2022.413801,TRUE,,Ferrimagnetic,3.268 μB,,Mn0.894Mg0.347Fe1.758O3.88,,,O3.88Mg0.347Mn0.894Fe1.758,,,
,Hexagonal,238.5,233-244 K,,,10.1016/j.jallcom.2017.07.243,TRUE,"{'a': '5.7988-6.0785 Å', 'c': '3.3218-3.4727 Å'}",Fe2P-type,,,Mn1.15Fe0.85P0.50Si0.45B0.05,,,B0.05Si0.45P0.5Mn1.15Fe0.85,,P 6̄2m,
,Hexagonal Fe2P-type,228,205-251 K,,,10.1016/j.jallcom.2015.07.141,TRUE,,,,,Mn1.15Fe0.85P0.52Si0.45B0.03,,,B0.03Si0.45P0.52Mn1.15Fe0.85,,P 6 ̄ 2 m,
,Hexagonal,284,284 K,,,10.1016/j.jallcom.2021.161798,TRUE,,,,,Mn1.15Fe0.85P0.55Si0.45,,,Si0.45P0.55Mn1.15Fe0.85,,P-62m,
,Hexagonal,317,317 K,,,10.1016/j.jallcom.2021.161798,TRUE,,,,,Mn1.15Fe0.85P0.55Si0.44Al0.01,,,Al0.01Si0.44P0.55Mn1.15Fe0.85,,P-62m,
,Hexagonal,289,289 K,,,10.1016/j.jallcom.2019.153232,TRUE,"{'a': '6.091 Å', 'b': '6.091 Å', 'c': '3.454 Å'}",Fe2P-type,,,Mn1.15Fe0.85P0.65Si0.13Ge0.2B0.02,,,B0.02Si0.13P0.65Mn1.15Fe0.85Ge0.2,,P-62m,
"H01 = -0.217 T, H02 = 0.145 T at 5 K; H01 = -0.256 T, H02 = 0.177 T at 10 K",Pbam,,,-106 K,-106,10.1016/j.jallcom.2023.173143,TRUE,"{'a': '9.25 Å', 'b': '12.41 Å', 'c': '3.05 Å'}",Orthorhombic,μeff = 8.06 μB,,Mn1.17Co1.83BO5,,,B1O5.0Mn1.17Co1.83,,Pbam,χ = 0.056 emu/[Oe ⋅ mol]
"H01 = 1600 Oe, H02 = 16000 Oe",Pbam,,,-160 K,-160,10.1016/j.jallcom.2023.173143,TRUE,"{'a': '9.27 Å', 'b': '12.45 Å', 'c': '3.05 Å'}",Orthorhombic,μeff = 9.03 μB,,Mn1.39Co1.61BO5,,,B1O5.0Mn1.39Co1.61,,Pbam,χ = 0.05 emu/[Oe ⋅ mol]
,,,,,,10.1016/j.jallcom.2023.173143,FALSE,"{'a': '9.304 Å', 'b': '11.941 Å', 'c': '2.963 Å'}",,,,Co3BO5,42,42 K,B1O5.0Co3.0,,,
,,,,,,10.1016/j.jallcom.2023.173143,FALSE,"{'a': '9.204 Å', 'b': '12.495 Å', 'c': '3.073 Å'}",,4.8 μB,,Mn2.25Co0.75BO5,61,61 K,B1O5.0Mn2.25Co0.75,,,
,,70,70 K,,,10.1016/j.jallcom.2023.173143,TRUE,,,,,Fe3BO5,112,112 K,B1O5.0Fe3.0,,,
,Fe2P-type,150,150K,,,10.1016/j.jallcom.2004.12.001,TRUE,,,,,Mn1.1Fe0.9P0.7As0.3,,,P0.7Mn1.1Fe0.9As0.3,,,
,Fe2P-type,380,380K,,,10.1016/j.jallcom.2004.12.001,TRUE,,,,,Mn1.1Fe0.9P0.7Ge0.3,,,P0.7Mn1.1Fe0.9Ge0.3,,,
,Monoclinic,,,,,10.1016/j.jssc.2010.04.035,TRUE,"{'a': '13.648 Å', 'b': '4.175 Å', 'c': '17.463 Å'}",,5.5 μB per Mn ion,,Mn1.34Sn6.66Bi8Se20,10,10 K,Mn1.34Se20.0Sn6.66Bi8.0,,C2/m (#12),
,,,,,,10.1016/j.jssc.2010.04.035,FALSE,,,,,MnPb4Sb6S14,30,30 K,S14.0Mn1Sb6.0Pb4.0,,,
,,,,,,10.1016/j.jssc.2010.04.035,FALSE,,,,,MnSn3Bi8Se16,20,20 K,Mn1Se16.0Sn3.0Bi8.0,,,
,Monoclinic,,,,,10.1016/j.jcrysgro.2017.06.026,TRUE,,Warwickite,,,Mn2BO4,26,26 K,B1O4.0Mn2.0,,P21/n,
,,,,,,10.1016/j.jcrysgro.2017.06.026,FALSE,,Warwickite,,,Fe2BO4,155,155 K,B1O4.0Fe2.0,,,
,Inverse Tetragonal,745,745 K,,,10.1016/j.jcrysgro.2021.126441,FALSE,"{'a': '6.3839 Å', 'b': '6.3839 Å', 'c': '6.3839 Å'}",Cubic,7.19503 μB,,Mn2PtSn,,,Mn2.0Sn1Pt1,,F-43m/216,
,Heusler Tetragonal,374,374 K,,,10.1016/j.jcrysgro.2021.126441,FALSE,"{'a': '6.36510 Å', 'b': '6.36510 Å', 'c': '12.22050 Å'}",Tetragonal,5.06772 μB,,Mn1.4PtSn,,,Mn1.4Sn1Pt1,,I-42d/122,
,Orthorhombic,,,-634 K,-634,10.1016/j.jssc.2022.123350,TRUE,"{'a': '7.414 Å', 'b': '10.479 Å', 'c': '3.667 Å'}",Ordered defect rock salt,5.90 μB,,Mn2SnS4,152,152 K,S4.0Mn2.0Sn1,,Cmmm,
,Orthorhombic,,,-374 K,-374,10.1016/j.jssc.2022.123350,TRUE,"{'a': '7.4212 Å', 'b': '10.4914 Å', 'c': '3.6916 Å'}",Ordered defect rock salt,6.92 μB,,Mn1.94Ho0.06SnS4,150,150 K,S4.0Mn1.94Sn1Ho0.06,,Cmmm,
,Orthorhombic,,,-249 K,-249,10.1016/j.jssc.2022.123350,TRUE,"{'a': '7.4250 Å', 'b': '10.4934 Å', 'c': '3.6928 Å'}",Ordered defect rock salt,7.08 μB,,Mn1.88Ho0.12SnS4,150,150 K,S4.0Mn1.88Sn1Ho0.12,,Cmmm,
,Orthorhombic,,,-136 K,-136,10.1016/j.jssc.2022.123350,TRUE,"{'a': '7.4288 Å', 'b': '10.495 Å', 'c': '3.7002 Å'}",Ordered defect rock salt,6.13 μB,,Mn1.80Ho0.20SnS4,150,150 K,S4.0Mn1.8Sn1Ho0.2,,Cmmm,
47 mT,Inverse Tetragonal Heusler,223,223 K,,,10.1016/j.physb.2022.414043,TRUE,,,0.87 μB/f.u. at 5 K and 7 T,,Mn1.89Pt0.98Ga1.12,,,Mn1.89Ga1.12Pt0.98,,I4̅m2,
,Tetragonal Cu2Sb,550,550 K,,,10.1016/j.physb.2004.05.013,TRUE,,Tetragonal,,,Mn1.8Co0.2Sb,129,129 K,Mn1.8Co0.2Sb1,,,
,,,,,,10.1016/j.physb.2004.05.013,TRUE,,,,,Mn1.94Cr0.04Sb,164,164 K,Cr0.04Mn1.94Sb1,,,
,,,,,,10.1016/j.physb.2004.05.013,TRUE,,,,,Mn1.9Cr0.1Sb,308,308 K,Cr0.1Mn1.9Sb1,,,
,Hexagonal,520,520 K,,,10.1016/j.jallcom.2022.165919,TRUE,,,,,MnSb,,,Mn1Sb1,,P63/mmc,
3 T at 2 K,Hexagonal,200,200 K,,,10.1016/j.jallcom.2023.172468,TRUE,,D0_19,,"573 emu/cm^3 (EA), 463 emu/cm^3 (HA) at 0 K",Mn2.42Fe0.58Sn,297,297 K,Mn2.42Fe0.58Sn1,,P63/mmc,
,Hexagonal,,,,,10.1016/j.jallcom.2023.172468,FALSE,,Kagome lattice,,,Mn3Sn,420,420 K,Mn3.0Sn1,,,
,Cubic,,,295 K,295,10.1016/j.jallcom.2022.165777,TRUE,"{'a': '8.456', 'b': '8.456', 'c': '8.456'}",Fd3̅m,0.68 μB/f.u.,,Mn2.4Ni0.6O4,108,108 K,O4.0Mn2.4Ni0.6,,Fd3̅m,
,Tetragonal,,,,,10.1016/j.jallcom.2022.165777,TRUE,"{'a': '5.762', 'b': '5.762', 'c': '9.458'}",I41/amd,1.91 μB/f.u.,,Mn3O4,43,43 K,O4.0Mn3.0,,I41/amd,
,monoclinic,,,-54.8 K,-54.8,10.1016/j.jssc.2019.06.005,TRUE,"{'a': '10.1815 Å', 'b': '13.3254 Å', 'c': '14.579 Å'}",,0.5 μB per Mn atom,,Mn2As2O5,14.3,14.3 K,O5.0Mn2.0As2.0,,I 2/a,
,Tetragonal,,,,,10.1016/j.jssc.2021.122386,TRUE,"{'a': '5.122 Å', 'b': '5.122 Å', 'c': '4.188 Å'}",,,,Mn2B,43,43 K,B1Mn2.0,,I 4/ mcm,
,Monoclinic,,,,,10.1016/j.physb.2019.02.019,TRUE,,P21/n,,,Mn2BO4,26,26 K,B1O4.0Mn2.0,,P21/n,
,Monoclinic,155,155 K,,,10.1016/j.physb.2019.02.019,FALSE,,P21/c,,,Fe2BO4,,,B1O4.0Fe2.0,,Pc,
,L21 B-type and disordered L21-type,720,720 K,,,10.1016/j.actamat.2022.118063,TRUE,{'a': '0.5881 nm'},Heusler,1.73 μB/f.u. at 10 K,,Mn2CoAl,,,Al1Mn2.0Co1,,F4̄3m,
,Tetragonal,,,,,10.1016/j.physb.2020.412402,TRUE,"{'a': '5.72730 Å', 'c': '9.2566 Å'}",Tetragonal,,,Mn2CoO4,40,40 K,O4.0Mn2.0Co1,,I41/amd,
,Cubic,,,,,10.1016/j.physb.2020.412402,TRUE,{'a': '8.45787 Å'},Cubic,,,Mn2CoO4,42,42 K,O4.0Mn2.0Co1,,Fd-3m,
,Cubic,,,,,10.1016/j.physb.2020.412402,TRUE,,Cubic,,,Co3O4,40,40 K,O4.0Co3.0,,Fd-3m,
,Disordered Cubic,813,813 K,,,10.1016/j.actamat.2017.08.040,TRUE,{'a': '0.297 nm'},B2,,,Mn2CrGa,,,Cr1Mn2.0Ga1,,,
1.27 kOe at 50 K,Non-modulated tetragonal martensitic,300,300 K,,,10.1016/j.jallcom.2017.08.112,TRUE,"{'a': '7.6077 Å', 'b': '7.6077 Å', 'c': '6.7976 Å'}",Tetragonal,,26 emu/g at 50 kOe,Mn2Ni1.4Ga0.6,,,Mn2.0Ni1.4Ga0.6,,,
,Tetragonal,265.6,265.6 K,270.6 K,270.6,10.1016/j.jallcom.2023.169299,TRUE,"{'a': '4.310 Å', 'b': '4.310 Å', 'c': '6.573 Å'}",,,"Saturation magnetization M_S(5 K) ∼ 2.1 μB, M_S(250 K) ∼ 1.0 μB",Mn2Rh0.95Ir0.05Sn,,,Mn2.0Rh0.95Sn1Ir0.05,,I4̄m2,
