Repository: sanjayganeshprabu/Computational-Modeling-and-Predictive-Analytics-for-Materials-Data

# Computational-Modeling-and-Predictive-Analytics-for-Materials-Data-

File: MODIFIED magnetic_materials.csv (part 27 of 112)
Coercivity,Crystal_Structure,Curie,Curie(Tc),Curie_Weiss,Curie_Weiss(θp),DOI,Experimental,Lattice_Parameters,Lattice_Structure,Magnetic_Moment,Magnetization,Material_Name,Neel,Neel(Tn),New_Column_Concatenated,Remanence,Space_Group,Susceptibility
,Tetragonal,550,550 K,,,10.1016/j.actamat.2023.119257,TRUE,"{'a': '4.08 Å', 'b': '4.08 Å', 'c': '6.56 Å'}",Cu2Sb-type centrosymmetric,4.8 μB/f.u. (8 nm thickness),315 emu/cc (16 nm thickness at 300 K),Mn2Sb,,,Mn2.0Sb1,0.4 μB/f.u. (in-plane at 24 nm thickness),P4/nmm,
,,,,,,10.1016/j.actamat.2023.119257,FALSE,,Kagome lattice,,,Mn3Sn,420,420 K,Mn3.0Sn1,,,
,,,,,,10.1016/j.actamat.2023.119257,TRUE,,Kagome lattice,,,Mn3Ge,420,420 K,Mn3.0Ge1,,,
,Hexagonal,250,250 K,,,10.1016/j.physb.2020.412692,TRUE,,,,,Mn2Sn,,,Mn2.0Sn1,,,
,"{'alpha_form': 'Triclinic', 'beta_form': 'Monoclinic'}",,,"{'alpha_form': {'Curie_Constant': '9.829 emu K/mol', 'Weiss_Constant': '-42.66 K'}, 'beta_form': {'Curie_Constant': '9.895 emu K/mol', 'Weiss_Constant': '-26.66 K'}}",,10.1016/j.jssc.2007.11.028,TRUE,"{'alpha_form': {'a': '6.868 Å', 'b': '7.976 Å', 'c': '10.927 Å'}, 'beta_form': {'a': '6.7129 Å', 'b': '8.7245 Å', 'c': '4.9693 Å'}}","{'alpha_form': 'Triclinic', 'beta_form': 'Monoclinic'}","{'alpha_form': '6.27 μB', 'beta_form': '6.29 μB'}",,Mn2V2O7,20,20 K,O7.0V2.0Mn2.0,,"{'alpha_form': 'P-1', 'beta_form': 'C2/m'}",
,Hexagonal,,,,,10.1016/j.jallcom.2006.07.106,TRUE,"{'a': '0.5665 nm', 'b': '0.5665 nm', 'c': '0.4531 nm'}",Ni3Sn-type (DO19),,,Mn3.1Sn0.9,420,420 K,Mn3.1Sn0.9,,P 63/mmc,
,Cubic,,,,,10.1016/j.jallcom.2006.07.106,FALSE,,Anti-perovskite,,,Mn3SnN,475,475 K,N1Mn3.0Sn1,,Pm-3m,
,Face-centered cubic,739,738-740 K,,,10.1016/j.jcrysgro.2022.126899,TRUE,{'a': '3.85'},Cubic,1.29 μB/f.u. at 100 K,"0.65 μB/f.u. at 350 K, 0.99 μB/f.u. at 200 K, 1.29 μB/f.u. at 100 K",Mn4N,,,N1Mn4.0,,,
,Hexagonal Ni2In-type,300,300 K,,,10.1016/j.jallcom.2015.08.032,TRUE,"{'a': '4.0603 Å', 'c': '5.2819 Å'}",Hexagonal,,,Mn39Co26Ge35,,,Mn39.0Co26.0Ge35.0,,P63/mmc,
,Hexagonal,293,293 K,,,10.1016/j.jallcom.2015.08.032,TRUE,"{'a': '3.636 Å', 'c': '5.783 Å'}",Hexagonal,,,Gd,,,Gd1,,P63/mmc,
,Orthorhombic,276,276 K,,,10.1016/j.jallcom.2015.08.032,TRUE,"{'a': '7.508 Å', 'b': '14.735 Å', 'c': '7.800 Å'}",Orthorhombic,,,Gd5Si2Ge2,,,Si2.0Ge2.0Gd5.0,,Pnma,
,Hexagonal,318,318 K,,,10.1016/j.jallcom.2015.08.032,TRUE,"{'a': '3.720 Å', 'c': '5.700 Å'}",Hexagonal,,,MnAs0.9Sb0.1,,,Mn1As0.9Sb0.1,,P63/mmc,
,Cubic antiperovskite,315,315 K,,,10.1016/j.jallcom.2009.09.075,TRUE,{'a': '3.8763 Å'},Cubic,,,Mn3AlC,,,C1Al1Mn3.0,,Pm-3m (No. 221),
,Cubic antiperovskite,275,275 K,,,10.1016/j.jallcom.2009.09.075,TRUE,{'a': '3.8731 Å'},Cubic,,,Mn3Al0.5Ge0.5C,,,C1Al0.5Mn3.0Ge0.5,,Pm-3m (No. 221),
,Cubic antiperovskite,380,380 K,,,10.1016/j.jallcom.2009.09.075,TRUE,{'a': '3.9164 Å'},Cubic,,,Mn3ZnC,,,C1Mn3.0Zn1,,Pm-3m (No. 221),
,Cubic antiperovskite,273,273 K,,,10.1016/j.jallcom.2009.09.075,TRUE,{'a': '3.8965 Å'},Cubic,,,Mn3Zn0.5Ge0.5C,,,C1Mn3.0Zn0.5Ge0.5,,Pm-3m (No. 221),
,Cubic antiperovskite,288,288 K,,,10.1016/j.jallcom.2009.09.075,TRUE,{'a': '3.8932 Å'},Cubic,,,Mn3GaC,,,C1Mn3.0Ga1,,Pm-3m (No. 221),
,Cubic antiperovskite,238,238 K,,,10.1016/j.jallcom.2009.09.075,TRUE,{'a': '3.8792 Å'},Cubic,,,Mn3Ga0.5Ge0.5C,,,C1Mn3.0Ga0.5Ge0.5,,Pm-3m (No. 221),
,Monoclinic,270,270 K,,,10.1016/j.jssc.2020.121901,TRUE,,Monoclinic,0.33 μB/Mn,,Mn3As2,225,225 K,Mn3.0As2.0,,"C2/m (#12.58) above 225 K, C2/c (#15.85) below 225 K",
,Tetragonal,143,143 K,,,10.1016/j.jallcom.2019.04.160,TRUE,,Primitive,,,Mn3CuN,,,N1Mn3.0Cu1,,P4/mmm,
,Cubic,150,150 K,,,10.1016/j.jallcom.2019.04.160,TRUE,,Primitive,,,Mn3Cu0.8Ag0.2N,,,N1Mn3.0Cu0.8Ag0.2,,Pm-3m,
,Tetragonal,165,165 K,,,10.1016/j.jallcom.2019.04.160,TRUE,,Primitive,,,Mn3Cu0.8Ag0.2N0.8C0.2,,,C0.2N0.8Mn3.0Cu0.8Ag0.2,,,
,Cubic,150,150 K,,,10.1016/j.jallcom.2019.04.160,TRUE,,Primitive,,,Mn3Cu0.9Ni0.1N,,,N1Mn3.0Ni0.1Cu0.9,,Pm-3m,
400 kA/m,D022,730,730 K,,,10.1016/j.jallcom.2015.01.066,TRUE,"{'a': '3.8983', 'c': '7.0218'}",Tetragonal,,,Mn65Ga35,,,Mn65.0Ga35.0,,I 4/mmm,
730 kA/m,Unidentified,680,680 K,,,10.1016/j.jallcom.2015.01.066,TRUE,{'a': '6.4236'},Cubic,,,Mn65Ga15Al20,,,Al20.0Mn65.0Ga15.0,,P 21 3 or P 42 32,
,AlAu4-type,,,,,10.1016/j.jssc.2004.07.001,TRUE,"{'a': '6.6260', 'b': '6.6260', 'c': '6.6260'}",Cubic,3.39 μB,,Mn3IrGe,225,225K,Mn3.0Ge1Ir1,,P213,1.3×10^−5 emu/(G g)
,AlAu4-type,,,,,10.1016/j.jssc.2004.07.001,TRUE,"{'a': '6.4988', 'b': '6.4988', 'c': '6.4988'}",Cubic,2.97 μB,,Mn3IrSi,225,225K,Si1Mn3.0Ir1,,P213,1.3×10^−5 emu/(G g)
,Tetragonal,,,,,10.1016/j.tsf.2021.138862,TRUE,,,0.6 μB,,Mn3O4,42,41-43 K,O4.0Mn3.0,,,
,Heusler,,,,,10.1016/S0921-4526(02)02345-1,TRUE,,,"1.7 μB (MnI), 0.19 μB (MnII)",,Mn3Si,23,23 K,Si1Mn3.0,,L21,
,Semi-Heusler,,,,,10.1016/S0921-4526(02)02345-1,TRUE,,FCC,4 μB/Mn,,CuMnSb,54,54 K,Mn1Cu1Sb1,,C1b,
,Cubic,275,275 K,,,10.1016/j.jallcom.2017.12.266,TRUE,{'a': '3.9916 Å'},Anti-perovskite,,,Mn3SnC,,,C1Mn3.0Sn1,,Pm-3m (221),
,Cubic,263,263 K,,,10.1016/j.jallcom.2017.12.266,TRUE,{'a': '3.9868 Å'},Anti-perovskite,,,Mn3Sn0.9Zn0.1C,,,C1Mn3.0Zn0.1Sn0.9,,Pm-3m (221),
,Cubic,252,252 K,,,10.1016/j.jallcom.2017.12.266,TRUE,{'a': '3.9824 Å'},Anti-perovskite,,,Mn3Sn0.8Zn0.2C,,,C1Mn3.0Zn0.2Sn0.8,,Pm-3m (221),
,Cubic,230,230 K,,,10.1016/j.jallcom.2017.12.266,TRUE,{'a': '3.9777 Å'},Anti-perovskite,,,Mn3Sn0.7Zn0.3C,,,C1Mn3.0Zn0.3Sn0.7,,Pm-3m (221),
,Cubic,184,184 K,,,10.1016/j.jallcom.2017.12.266,TRUE,{'a': '3.9731 Å'},Anti-perovskite,,,Mn3Sn0.6Zn0.4C,,,C1Mn3.0Zn0.4Sn0.6,,Pm-3m (221),
,Cubic,310,310 K,,,10.1016/j.jallcom.2017.12.266,TRUE,{'a': '3.9655 Å'},Anti-perovskite,,,Mn3Sn0.5Zn0.5C,,,C1Mn3.0Zn0.5Sn0.5,,Pm-3m (221),
,Cubic,380,380 K,,,10.1016/j.jallcom.2017.12.266,TRUE,,Anti-perovskite,,,Mn3ZnC,233,233 K,C1Mn3.0Zn1,,Pm-3m (221),
"12 Oe at 5 K, 145 Oe at 40 K",L21,275,275 K,,,10.1016/j.jallcom.2020.154303,TRUE,,Cubic,,,Mn49.9Ni40.4Sn9.7,,,Mn49.9Ni40.4Sn9.7,,,
,Cubic,,,,,10.1016/j.jssc.2005.02.017,TRUE,"{'a': '8.0326', 'b': '8.0326', 'c': '8.0326'}",Body-centered cubic,4.11 μB,,Mn4Ir7Ge6,228,228K,Mn4.0Ge6.0Ir7.0,,Im3̄m,20–40×10^−6 emu/g Oe
,Cubic,,,,,10.1016/j.jssc.2005.02.017,TRUE,"{'a': '8.0354', 'b': '8.0354', 'c': '8.0354'}",Body-centered cubic,,,Mn4Ir6.5Mn0.5Ge6,212,212K,Mn4.5Ge6.0Ir6.5,,Im3̄m,
,TiNiSi-type,,,,,10.1016/j.jssc.2005.02.017,FALSE,,,,,IrMnSi,460,460K,Si1Mn1Ir1,,,
,,390,390K,,,10.1016/j.jssc.2005.02.017,FALSE,,,,,CoMnSi,,,Si1Mn1Co1,,,
0.023 kOe,Cubic,30,30 K,,,10.1016/j.jallcom.2023.171097,TRUE,"{'a': '4.52 Å', 'b': '4.52 Å', 'c': '4.52 Å'}",B20,3.87 μB/cell,0.16 emu/g,MnSi,,,Si1Mn1,,,
0.022 kOe,Tetragonal,300,>300 K,,,10.1016/j.jallcom.2023.171097,TRUE,"{'a': '5.51 Å', 'b': '5.48 Å', 'c': '17.36 Å'}",,4.64 μB/cell,0.016 emu/g,Mn4Si7,,,Si7.0Mn4.0,,,
,Trigonal,,,,,10.1016/j.jcrysgro.2018.04.007,TRUE,"{'a': '5.32941 Å', 'b': '5.32941 Å', 'c': '14.33407 Å'}",Corundum,,,Mn4Ta2O9,102,102 K,O9.0Mn4.0Ta2.0,,P3̄c1,
,τ-phase (L10),535.15,262 °C,,,10.1016/j.jallcom.2021.159554,TRUE,"{'a': '2.767 Å', 'c': '3.613 Å'}",,,,Mn52.62Al45.54C1.84,,,C1.84Al45.54Mn52.62,,P4/mmm,
,τ-phase (L10),543.15,270 °C,,,10.1016/j.jallcom.2021.159554,TRUE,"{'a': '2.774 Å', 'c': '3.594 Å'}",,,,Mn53.38Al45.14C1.48Ni0.69,,,C1.48Al45.14Mn53.38Ni0.69,,P4/mmm,
,τ-phase (L10),521.15,248 °C,,,10.1016/j.jallcom.2021.159554,TRUE,"{'a': '2.775 Å', 'c': '3.581 Å'}",,,,Mn52.37Al45.66C1.97Ni1.61,,,C1.97Al45.66Mn52.37Ni1.61,,P4/mmm,
,τ-phase (L10),527.15,254 °C,,,10.1016/j.jallcom.2021.159554,TRUE,"{'a': '2.778 Å', 'c': '3.561 Å'}",,,,Mn52.37Al45.75C1.87Ni2.14,,,C1.87Al45.75Mn52.37Ni2.14,,P4/mmm,
,τ-phase (L10),541.15,268 °C,,,10.1016/j.jallcom.2021.159554,TRUE,"{'a': '2.777 Å', 'c': '3.554 Å'}",,,,Mn52.44Al45.88C1.67Ni4.27,,,C1.67Al45.88Mn52.44Ni4.27,,P4/mmm,
,τ-phase (L10),579.15,306 °C,,,10.1016/j.jallcom.2021.159554,TRUE,"{'a': '2.775 Å', 'c': '3.572 Å'}",,,,Mn53.07Al44.81C2.13Ni6.68,,,C2.13Al44.81Mn53.07Ni6.68,,P4/mmm,
1.90 kOe,L10,644,644 K,,,10.1016/j.jallcom.2016.04.074,TRUE,"{'a': '2.7766 Å', 'b': '2.7766 Å', 'c': '3.5709 Å'}",Tetragonal,"2.11 μB (1a), -2.1 μB (1d)","134.2 emu/g (5 K), 124.1 emu/g (300 K)",Mn54.5Al45.5,,,Al45.5Mn54.5,,,
0.64 kOe,L10,578,578 K,,,10.1016/j.jallcom.2016.04.074,TRUE,"{'a': '2.7450 Å', 'b': '2.7450 Å', 'c': '3.7073 Å'}",Tetragonal,"2.37 μB (1a), -2.8 μB (1d)",,Mn54.5Ga45.5,,,Mn54.5Ga45.5,,,
130 kA/m,Tetragonal,520.15,247 °C,,,10.1016/j.jallcom.2006.08.313,TRUE,{'a': '2.769 Å'},L10,,0.6 T,Mn54Al44C2,97,97 K,C2.0Al44.0Mn54.0,0.31 T,,
56 kA/m,L10,560,560 K,,,10.1016/j.jssc.2019.03.035,TRUE,,Tetragonal,,561 kA/m,Mn55Al45C2,,,C2.0Al45.0Mn55.0,106 kA/m,,
20 kA/m,L10,545,545 K,,,10.1016/j.jssc.2019.03.035,TRUE,,Tetragonal,,606 kA/m,Mn55Al45C2,,,C2.0Al45.0Mn55.0,60 kA/m,,
19 kA/m,L10,550,550 K,,,10.1016/j.jssc.2019.03.035,TRUE,,Tetragonal,,622 kA/m,Mn55Al45C2,,,C2.0Al45.0Mn55.0,60 kA/m,,
1.11 T,Hexagonal NiAs-type,635,635 K,,,10.1016/j.jallcom.2020.157312,TRUE,"{'a': '4.285 Å', 'c': '6.113 Å'}",Hexagonal,,51.7 Am^2/kg,Mn55Bi45,,,Mn55.0Bi45.0,,,
1.76 T,Hexagonal NiAs-type,652,652 K,,,10.1016/j.jallcom.2020.157312,TRUE,{'c': '6.1098 Å'},Hexagonal,,36.9 Am^2/kg,Mn41.3Bi33.7Fe25,,,Mn41.3Fe25.0Bi33.7,,,
,Hexagonal,301.5,298-305 K,,,10.1016/j.jallcom.2019.04.206,TRUE,,D88,3.88 μB/f.u.,140.9 emu/g at 5 K,Mn5Ge2.9Ag0.1,,,Mn5.0Ge2.9Ag0.1,,P63/mcm,
,Hexagonal,298,298 K,,,10.1016/j.jallcom.2019.04.206,TRUE,,D88,3.56 μB/f.u.,,Mn5Ge3,,,Mn5.0Ge3.0,,P63/mcm,
,Hexagonal,300,300 K,,,10.1016/j.jallcom.2018.12.126,TRUE,,,,200 emu/cm^3,Mn5Ge3,,,Mn5.0Ge3.0,,,
,Hexagonal,460,460 K,,,10.1016/j.jallcom.2018.12.126,TRUE,,,,600 emu/cm^3,Mn5Ge3Cx,,,Mn5.0Ge3.0,,,
,Hexagonal,400,400 K,,,10.1016/j.jallcom.2018.12.126,TRUE,,,,250 emu/cm^3,Mn5Ge3CxOy,,,Mn5.0Ge3.0,,,
,Hexagonal,400,400 K,,,10.1016/j.jallcom.2018.12.126,TRUE,,,,600 emu/cm^3,Mn5Ge3Oy,,,Mn5.0Ge3.0,,,
,Tetragonal,406,406 K,,,10.1016/j.jallcom.2024.173485,TRUE,"{'a': '5.61032 Å', 'c': '10.44349 Å'}",Cr5B3-type,1.37 μB/atom,105.56 Am2/kg,Mn5SiB2,,,B2.0Si1Mn5.0,,I 4/mcm,
,Tetragonal,346,346 K,,,10.1016/j.jallcom.2024.173485,TRUE,"{'a': '5.57184 Å', 'c': '10.45612 Å'}",Cr5B3-type,,97.33 Am2/kg,Mn5Si0.5P0.5B2,,,B2.0Si0.5P0.5Mn5.0,,I 4/mcm,
,Tetragonal,305,305 K,,,10.1016/j.jallcom.2024.173485,TRUE,"{'a': '5.53276 Å', 'c': '10.47474 Å'}",Cr5B3-type,1.12 μB/atom,91.07 Am2/kg,Mn5PB2,,,B2.0P1Mn5.0,,I 4/mcm,
,Tetragonal,784,784 K,,,10.1016/j.jallcom.2024.173485,TRUE,,Cr5B3-type,,,Fe5SiB2,,,B2.0Si1Fe5.0,,I 4/mcm,
,Tetragonal,639,639 K,,,10.1016/j.jallcom.2024.173485,TRUE,,Cr5B3-type,,,Fe5PB2,,,B2.0P1Fe5.0,,I 4/mcm,
,Ni2In-type,260,260 K,,,10.1016/S0921-4526(97)00890-9,TRUE,"{'a': '4.404 Å', 'c': '5.555 Å'}",,"μ(MnI)=0.8 μB, μ(MnII)=3.8 μB",,Mn7Sn4,,,Mn7.0Sn4.0,,,
,Ni2In-type,195,195 K,,,10.1016/S0921-4526(97)00890-9,TRUE,"{'a': '4.344 Å', 'c': '5.484 Å'}",,,,Mn7Sn3Ge,,,Mn7.0Ge1Sn3.0,,,
0.32 T,τ-phase,535.15,262°C,,,10.1016/j.actamat.2020.08.031,TRUE,"{'a': '0.3917 nm', 'c': '0.3600 nm'}",L10,,0.76 T,Mn53Al45C2Ni0.6,,,C2.0Al45.0Mn53.0Ni0.6,0.56 T,P4/mmm,
0.32 T,τ-phase,535.15,262°C,,,10.1016/j.actamat.2020.08.031,TRUE,"{'a': '0.3917 nm', 'c': '0.3600 nm'}",L10,,0.75 T,Mn53Al45C2Ni0.6,,,C2.0Al45.0Mn53.0Ni0.6,0.56 T,P4/mmm,
0.34 T,τ-phase,537.15,264°C,,,10.1016/j.actamat.2020.08.031,TRUE,"{'a': '0.3916 nm', 'c': '0.3600 nm'}",L10,,0.72 T,Mn53Al45C2Ni0.6,,,C2.0Al45.0Mn53.0Ni0.6,0.52 T,P4/mmm,
0.34 T,τ-phase,537.15,264°C,,,10.1016/j.actamat.2020.08.031,TRUE,"{'a': '0.3916 nm', 'c': '0.3600 nm'}",L10,,0.72 T,Mn53Al45C2Ni0.6,,,C2.0Al45.0Mn53.0Ni0.6,0.50 T,P4/mmm,
0.32 T,τ-phase,535.15,262°C,,,10.1016/j.actamat.2020.08.031,TRUE,"{'a': '0.3917 nm', 'c': '0.3600 nm'}",L10,,0.76 T,Mn53Al45C2Ni0.6,,,C2.0Al45.0Mn53.0Ni0.6,0.56 T,P4/mmm,
0.32 T,τ-phase,535.15,262°C,,,10.1016/j.actamat.2020.08.031,TRUE,"{'a': '0.3917 nm', 'c': '0.3600 nm'}",L10,,0.75 T,Mn53Al45C2Ni0.6,,,C2.0Al45.0Mn53.0Ni0.6,0.56 T,P4/mmm,
0.34 T,τ-phase,537.15,264°C,,,10.1016/j.actamat.2020.08.031,TRUE,"{'a': '0.3916 nm', 'c': '0.3600 nm'}",L10,,0.72 T,Mn53Al45C2Ni0.6,,,C2.0Al45.0Mn53.0Ni0.6,0.52 T,P4/mmm,
0.34 T,τ-phase,537.15,264°C,,,10.1016/j.actamat.2020.08.031,TRUE,"{'a': '0.3916 nm', 'c': '0.3600 nm'}",L10,,0.72 T,Mn53Al45C2Ni0.6,,,C2.0Al45.0Mn53.0Ni0.6,0.50 T,P4/mmm,
,Cubic spinel,,,,,10.1016/j.physb.2006.01.413,TRUE,,,3.71 μB,,MnAl2O4,42,42 K,O4.0Al2.0Mn1,,Fd-3m,3.6
,,320,320 K,,,10.1016/j.jcrysgro.2003.11.064,TRUE,,,,,MnAs,,,Mn1As1,,,
,,290,290 K,,,10.1016/j.jcrysgro.2003.11.064,TRUE,,,,,MnP,,,P1Mn1,,,
,NiAs-type,230,230 K,,,10.1016/S0925-8388(01)01359-7,TRUE,{'a': '3.71 Å'},Hexagonal,2.86 μB/Mn,"3.185 μB/f.u. at 0 GPa, 3.059 μB/f.u. at 1.2 GPa",MnAs0.7Sb0.3,,,Mn1As0.7Sb0.3,,,
,NiAs-type,340,340 K,,,10.1016/S0925-8388(01)01359-7,TRUE,,,,,CrTe,,,Cr1Te1,,,
,NiAs-type,280,280 K,,,10.1016/j.jallcom.2019.05.345,TRUE,,Hexagonal,,,MnAs0.97P0.03,,,P0.03Mn1As0.97,,B81,
,NiAs-type,240,240 K,,,10.1016/j.jallcom.2019.05.345,TRUE,,Hexagonal,,,MnAs0.95P0.05,,,P0.05Mn1As0.95,,B81,
,NiAs-type,310,310 K,,,10.1016/j.jallcom.2019.05.345,TRUE,,Hexagonal,,,MnAs0.98P0.02,,,P0.02Mn1As0.98,,B81,
,Monoclinic,,,-61 K,-61,10.1016/j.jcrysgro.2016.11.090,TRUE,,,6.0 μB/f.u.,,MnBi2Se4,14,14 K,Mn1Se4.0Bi2.0,,C2/m,
,Monoclinic,,,-14.5 K,-14.5,10.1016/j.physb.2005.01.465,TRUE,,C2/m,,,MnCl2·2H2O,6.7,6.7 K,H2.0O1Cl2.0Mn1,,,
,Monoclinic,,,11.2 K,11.2,10.1016/j.physb.2005.01.465,TRUE,,C2/m,,,NiCl2·2H2O,7.25,7.25 K,H2.0O1Cl2.0Ni1,,,
,,,,-14.3 K,-14.3,10.1016/j.physb.2005.01.465,TRUE,,,,,Mn0.9Ni0.1Cl2·2H2O,6.26,6.26 K,H2.0O1Cl2.0Mn0.9Ni0.1,,,
,,,,-14.0 K,-14,10.1016/j.physb.2005.01.465,TRUE,,,,,Mn0.8Ni0.2Cl2·2H2O,4.55,4.55 K,H2.0O1Cl2.0Mn0.8Ni0.2,,,
,,,,-11.1 K,-11.1,10.1016/j.physb.2005.01.465,TRUE,,,,,Mn0.7Ni0.3Cl2·2H2O,2.44,2.44 K,H2.0O1Cl2.0Mn0.7Ni0.3,,,
,,,,-10.1 K,-10.1,10.1016/j.physb.2005.01.465,TRUE,,,,,Mn0.6Ni0.4Cl2·2H2O,2.44,2.44 K,H2.0O1Cl2.0Mn0.6Ni0.4,,,
,,,,-7.77 K,-7.77,10.1016/j.physb.2005.01.465,TRUE,,,,,Mn0.5Ni0.5Cl2·2H2O,2.18,2.18 K,H2.0O1Cl2.0Mn0.5Ni0.5,,,
,,,,-5.40 K,-5.4,10.1016/j.physb.2005.01.465,TRUE,,,,,Mn0.4Ni0.6Cl2·2H2O,2.47,2.47 K,H2.0O1Cl2.0Mn0.4Ni0.6,,,
,,,,-1.04 K,-1.04,10.1016/j.physb.2005.01.465,TRUE,,,,,Mn0.3Ni0.7Cl2·2H2O,2.23,2.23 K,H2.0O1Cl2.0Mn0.3Ni0.7,,,
,,,,0.18 K,0.18,10.1016/j.physb.2005.01.465,TRUE,,,,,Mn0.2Ni0.8Cl2·2H2O,3.25,3.25 K,H2.0O1Cl2.0Mn0.2Ni0.8,,,
,,,,4.28 K,4.28,10.1016/j.physb.2005.01.465,TRUE,,,,,Mn0.1Ni0.9Cl2·2H2O,5.26,5.26 K,H2.0O1Cl2.0Mn0.1Ni0.9,,,
,Hexagonal,345,345 K,,,10.1016/j.jallcom.2018.04.154,TRUE,"{'a': '4.089', 'c': '5.323'}",Hexagonal,3.59 μB/f.u.,4.13 μB/f.u.,MnCoGe0.95In0.05,,,Mn1Co1Ge0.95In0.05,,P63/mmc,
,,300,300 K,,,10.1016/j.jallcom.2018.04.154,FALSE,,,,,Mn0.92Fe0.08CoGe,,,Mn0.92Fe0.08Co1Ge1,,,
,,317,317 K,,,10.1016/j.jallcom.2018.04.154,FALSE,,,,,Mn0.915Fe0.085CoGe,,,Mn0.915Fe0.085Co1Ge1,,,
,,285,285 K,,,10.1016/j.jallcom.2018.04.154,FALSE,,,,,Mn0.89Fe0.11CoGe,,,Mn0.89Fe0.11Co1Ge1,,,
,,253,253 K,,,10.1016/j.jallcom.2018.04.154,TRUE,,,,,Mn0.88Fe0.12CoGe,,,Mn0.88Fe0.12Co1Ge1,,,
,,230,230 K,,,10.1016/j.jallcom.2018.04.154,FALSE,,,,,Mn0.94Ti0.06CoGe,,,Ti0.06Mn0.94Co1Ge1,,,
,,324,324 K,,,10.1016/j.jallcom.2018.04.154,FALSE,,,,,Mn0.98Ti0.02CoGe,,,Ti0.02Mn0.98Co1Ge1,,,
,,315,315 K,,,10.1016/j.jallcom.2018.04.154,TRUE,,,,,MnCoGe0.95Ga0.05,,,Mn1Co1Ga0.05Ge0.95,,,
,,305,305 K,,,10.1016/j.jallcom.2018.04.154,FALSE,,,,,MnCoGe0.945Ga0.055,,,Mn1Co1Ga0.055Ge0.945,,,
,,296,296 K,,,10.1016/j.jallcom.2018.04.154,FALSE,,,,,MnCoGe0.94Ga0.06,,,Mn1Co1Ga0.06Ge0.94,,,
,,373,373 K,,,10.1016/j.jallcom.2018.04.154,TRUE,,,,,MnCoGe0.5Si0.5,,,Si0.5Mn1Co1Ge0.5,,,
,,365,365 K,,,10.1016/j.jallcom.2018.04.154,TRUE,,,,,MnCoGe0.7Si0.3,,,Si0.3Mn1Co1Ge0.7,,,
,,350,350 K,,,10.1016/j.jallcom.2018.04.154,TRUE,,,,,MnCoGe0.9Si0.1,,,Si0.1Mn1Co1Ge0.9,,,
,,343,343 K,,,10.1016/j.jallcom.2018.04.154,TRUE,,,,,MnCoGe,,,Mn1Co1Ge1,,,
,,357,357 K,,,10.1016/j.jallcom.2018.04.154,FALSE,,,,,MnCoGe0.99Al0.01,,,Al0.01Mn1Co1Ge0.99,,,
,,323,323 K,,,10.1016/j.jallcom.2018.04.154,FALSE,,,,,MnCoGe0.98Al0.02,,,Al0.02Mn1Co1Ge0.98,,,
,,269,269 K,,,10.1016/j.jallcom.2018.04.154,FALSE,,,,,MnCoGe0.97Al0.03,,,Al0.03Mn1Co1Ge0.97,,,
,,300,300 K,,,10.1016/j.jallcom.2018.04.154,FALSE,,,,,MnNi0.8Fe0.2Ge,,,Mn1Fe0.2Ni0.8Ge1,,,
,"Hexagonal (high temperature), Orthorhombic (low temperature)",260,"258 K (hexagonal), 262 K (hexagonal)",,,10.1016/j.jallcom.2015.05.008,TRUE,,"Hexagonal, Orthorhombic",,,Mn0.96Co1.04GeB0.02,,,B0.02Mn0.96Co1.04Ge1,,"P63/mmc (hexagonal), Pnma (orthorhombic)",
,"Hexagonal (high temperature), Orthorhombic (low temperature)",265,265 K (hexagonal),,,10.1016/j.jallcom.2015.05.008,FALSE,,"Hexagonal, Orthorhombic",,,Mn0.95CoGe,,,Mn0.95Co1Ge1,,"P63/mmc (hexagonal), Pnma (orthorhombic)",
,"Hexagonal (high temperature), Orthorhombic (low temperature)",261,261 K (hexagonal),,,10.1016/j.jallcom.2015.05.008,FALSE,,"Hexagonal, Orthorhombic",,,Mn0.955CoGe,,,Mn0.955Co1Ge1,,"P63/mmc (hexagonal), Pnma (orthorhombic)",
,"Hexagonal (high temperature), Orthorhombic (low temperature)",260,260 K (hexagonal),,,10.1016/j.jallcom.2015.05.008,FALSE,,"Hexagonal, Orthorhombic",,,Mn0.95CoGe,,,Mn0.95Co1Ge1,,"P63/mmc (hexagonal), Pnma (orthorhombic)",
4.4 kOe,Normal Spinel,100,100 K,,,10.1016/j.jallcom.2020.155031,TRUE,{'a': '8.33 Å'},Face-centered cubic (FCC),,5.05 emu/g,CoCr2O4,,,O4.0Cr2.0Co1,,Fd3m,
,Normal Spinel,54,54 K,,,10.1016/j.jallcom.2020.155031,TRUE,,Face-centered cubic (FCC),,28.8 emu/g,MnCr2O4,20,20 K,O4.0Cr2.0Mn1,,Fd3m,
,Rutile,,,,,10.1016/S0921-4526(01)00633-0,TRUE,"{'a': '0.48734 nm', 'b': '0.48734 nm', 'c': '0.33099 nm'}",Tetragonal,,,MnF2,67.2,67.2 K,F2.0Mn1,,,Negative for all temperatures
,,287.55,284.7-290.4 K,,,10.1016/j.jallcom.2023.172918,TRUE,"{'a': '6.0490-6.0547 Å', 'c': '3.3936-3.4011 Å'}",,,111-116 A m^2 kg^-1,MnFe0.95P0.575Si0.36B0.065,,,B0.065Si0.36P0.575Mn1Fe0.95,,,
,,306,306 K,,,10.1016/j.jallcom.2021.161524,TRUE,,,,129.3 emu/g,MnFeP0.45As0.55,,,P0.45Mn1Fe1As0.55,,,
,,293,293 K,,,10.1016/j.jallcom.2021.161524,TRUE,,,,126.5 emu/g,MnFeP0.47As0.53,,,P0.47Mn1Fe1As0.53,,,
,Rhombohedral,,,-96±10 K,-96,10.1016/S0921-4526(02)00760-3,TRUE,"{'a': '4.051 Å', 'c': '39.46 Å'}",Layered,,,MnIn2Se4,,,Mn1Se4.0In2.0,,R-3m,
,Defect Tetragonal,,,,,10.1016/S0921-4526(02)00760-3,TRUE,"{'a': '5.6556 Å', 'c': '10.765 Å'}",,,,MnGa2Se4,6.5,6.5 K,Mn1Ga2.0Se4.0,,,
,Rhombohedral,,,105±10 K,105,10.1016/S0921-4526(02)00760-3,TRUE,"{'a': '4.041 Å', 'c': '39.445 Å'}",Layered,,,MnIn1.8Ga0.2Se4,,,Mn1Ga0.2Se4.0In1.8,,,
,,,,52±3 K,52,10.1016/S0921-4526(02)00760-3,TRUE,,,,,MnIn1.2Ga0.8Se4,,,Mn1Ga0.8Se4.0In1.2,,,
,,,,166±10 K,166,10.1016/S0921-4526(02)00760-3,TRUE,,,,,MnGa1.6In0.4Se4,,,Mn1Ga1.6Se4.0In0.4,,,
,,,,131±10 K,131,10.1016/S0921-4526(02)00760-3,TRUE,,,,,MnIn1.6Ga0.4Se4,,,Mn1Ga0.4Se4.0In1.6,,,
25 mT,Tetragonal,62,62 K,,,10.1016/j.tsf.2018.05.007,TRUE,"{'a': '5.96 Å', 'c': '5.03 Å'}",,1.5 μB/Mn atom,280 kAm−1,MnGe2,42,42 K,Mn1Ge2.0,,I4/mcm,
160 Oe,Cubic Spinel,,,-91.82 K,-91.82,10.1016/j.jssc.2012.01.009,TRUE,{'a': '9.0008 Å'},Cubic,5.60 μB/f.u.,0.5 μB/f.u. at 50 kOe,MnIn2O4,40,40 K,O4.0Mn1In2.0,,Fd3̄m,
,Cubic,,,-85.0 K,-85,10.1016/j.jallcom.2023.172413,TRUE,{'a': '10.719 Å'},Face-centered cubic (fcc),5.85 μB/Mn,,MnIn2S4,,,S4.0Mn1In2.0,,Fd-3m (No. 227),
,Cubic,,,-41.1 K,-41.1,10.1016/j.jallcom.2023.172413,TRUE,{'a': '10.724 Å'},Face-centered cubic (fcc),5.00 μB/Mn,,MnIn2S4,,,S4.0Mn1In2.0,,Fd-3m (No. 227),
,Cubic,,,-61.4 K,-61.4,10.1016/j.jallcom.2023.172413,TRUE,{'a': '10.724 Å'},Face-centered cubic (fcc),5.50 μB/Mn,,MnIn2S4,,,S4.0Mn1In2.0,,Fd-3m (No. 227),
,Cubic,,,-54.2 K,-54.2,10.1016/j.jallcom.2023.172413,TRUE,{'a': '10.737 Å'},Face-centered cubic (fcc),5.54 μB/Mn,,MnIn2S4,,,S4.0Mn1In2.0,,Fd-3m (No. 227),
,Cubic,,,-106.3 K,-106.3,10.1016/j.jallcom.2023.172413,TRUE,{'a': '10.730 Å'},Face-centered cubic (fcc),5.70 μB/Mn,,MnIn2S4,,,S4.0Mn1In2.0,,Fd-3m (No. 227),
,Cubic,,,-127.9 K,-127.9,10.1016/j.jallcom.2023.172413,TRUE,{'a': '10.728 Å'},Face-centered cubic (fcc),5.76 μB/Mn,,MnIn2S4,,,S4.0Mn1In2.0,,Fd-3m (No. 227),
,Cubic,,,-130.7 K,-130.7,10.1016/j.jallcom.2023.172413,TRUE,{'a': '10.729 Å'},Face-centered cubic (fcc),5.77 μB/Mn,,MnIn2S4,,,S4.0Mn1In2.0,,Fd-3m (No. 227),
,Hexagonal,347,347 ± 0.5 K,,,10.1016/j.jallcom.2023.170082,TRUE,"{'a': '4.1552 Å', 'c': '5.3243 Å'}",Ni2In-type,,,MnNiGa,,,Mn1Ni1Ga1,,P63/mmc,
,Orthorhombic,,,,,10.1016/j.jallcom.2023.170082,TRUE,,TiNiSi-type,,,MnNiGe,352,352 K,Mn1Ni1Ge1,,Pnma,
,Orthorhombic,345,345 K,,,10.1016/j.jallcom.2023.170082,TRUE,,TiNiSi-type,,,MnCoGe,,,Mn1Co1Ge1,,Pnma,
,Orthorhombic,662,662 K,,,10.1016/j.jallcom.2023.170082,TRUE,,TiNiSi-type,,,MnNiSi,,,Si1Mn1Ni1,,Pnma,
,Orthorhombic,,,,,10.1016/j.jallcom.2023.170082,TRUE,,TiNiSi-type,,,MnCoSi,400,400 K,Si1Mn1Co1,,Pnma,
,Hexagonal,308,308 K,,,10.1016/j.jallcom.2023.170082,FALSE,,Ni2In-type,,,MnPdGa,,,Mn1Ga1Pd1,,P63/mmc,
,Hexagonal,230,230 K,,,10.1016/j.jallcom.2023.170082,FALSE,,Ni2In-type,,,MnPtGa,,,Mn1Ga1Pt1,,P63/mmc,
,Half-Heusler,862,862 K,,,10.1016/j.jallcom.2018.09.052,FALSE,{'a': '7.24 Å'},Cubic,4.00 μB,,VSbSr,,,V1Sr1Sb1,,F-43m (No. 216),
,Half-Heusler,1120,1120 K,,,10.1016/j.jallcom.2018.09.052,FALSE,{'a': '6.73 Å'},Cubic,5.00 μB,,MnPK,,,P1K1Mn1,,F-43m (No. 216),
,Hexagonal Fe2P-type,400,400 K,,,10.1016/S0925-8388(98)00799-3,TRUE,"{'a': '6.223 Å', 'c': '3.585 Å'}",Hexagonal,3.0 μB per formula unit,,MnRhP,,,P1Mn1Rh1,,,
,Hexagonal Fe2P type,,,,,10.1016/j.jallcom.2018.10.133,TRUE,"{'a': '6.476', 'c': '3.709'}",Hexagonal,3.55 μB,,MnRhAs,238,238 K,Mn1As1Rh1,,P6̄2m,
,Hexagonal Fe2P type,521,521 K,,,10.1016/j.jallcom.2018.10.133,TRUE,"{'a': '6.521', 'c': '3.605'}",Hexagonal,3.88 μB/f.u.,,MnRuAs,,,Mn1As1Ru1,,P6̄2m,
,"Rock salt, Zinc blende, Wurtzite",,,,,10.1016/j.jssc.2007.10.004,TRUE,,,,,MnS,112.5,75-150 K,S1Mn1,,,
,NiAs-type,587.15,314 °C,,,10.1016/j.jcrysgro.2006.08.031,TRUE,"{'a': '4.128 Å', 'c': '5.789 Å'}",Hexagonal close packing,,,MnSb,,,Mn1Sb1,,,
,NiAs-type (hexagonal) and MnP-type (orthorhombic),318.15,45 °C,,,10.1016/j.jcrysgro.2006.08.031,TRUE,,Hexagonal close packing,,,MnAs,,,Mn1As1,,,
,Cubic,29,29 K,,,10.1016/j.jallcom.2020.157756,TRUE,,Chiral,,,MnSi,,,Si1Mn1,,,Measured via ac susceptibility
,Cubic,278,278 K,,,10.1016/j.jallcom.2020.157756,TRUE,{'a': '4.7 Å'},Chiral,,,FeGe,,,Fe1Ge1,,P2_13,
,Cubic,58,58 K,,,10.1016/j.jallcom.2020.157756,TRUE,{'a': '8.9 Å'},Chiral,,,Cu2OSeO3,,,O4.0Cu2.0Se1,,P2_13,
,Orthorhombic,,,-80 K,-80,10.1016/j.jssc.2003.08.009,TRUE,"{'a': '4.6604 Å', 'b': '4.9603 Å', 'c': '17.1433 Å'}",,6.65 μB,,MnVSbO6,15,15 K,O6.0V1Mn1Sb1,,Pbcn (No. 60),
,Monoclinic,,,-25 K,-25,10.1016/j.jssc.2008.03.009,TRUE,"{'a': '0.4813 nm', 'b': '0.5783 nm', 'c': '0.5008 nm'}",,,,MnWO4,13.5,13.5 K,O4.0Mn1W1,,P2/c,
,,300,Above room-temperature,,,10.1016/j.jcrysgro.2010.11.059,TRUE,{'c': '0.521-0.523 nm'},c-direction,,7 emu/cm^3,Mn0.02Zn0.98O,,,O1Mn0.02Zn0.98,,,
,,300,Above room-temperature,,,10.1016/j.jcrysgro.2010.11.059,TRUE,{'c': '0.521-0.523 nm'},c-direction,,13 emu/cm^3,Mn0.04Zn0.96O,,,O1Mn0.04Zn0.96,,,
50 Oe,,300,Above room-temperature,,,10.1016/j.jcrysgro.2010.11.059,TRUE,{'c': '0.521-0.523 nm'},c-direction,,22 emu/cm^3,Mn0.08Zn0.92O,,,O1Mn0.08Zn0.92,,,
,,300,Above room-temperature,,,10.1016/j.jcrysgro.2010.11.059,TRUE,{'c': '0.521-0.523 nm'},c-direction,,19 emu/cm^3,Mn0.09Zn0.91O,,,O1Mn0.09Zn0.91,,,
,,300,Above room-temperature,,,10.1016/j.jcrysgro.2010.11.059,TRUE,{'c': '0.521-0.523 nm'},c-direction,,,Mn0.13Zn0.87O,,,O1Mn0.13Zn0.87,,,
,Zinc-blend,476.5,476.5 K,,,10.1016/j.physb.2020.412399,FALSE,"{'a': '5.984 Å', 'b': '5.984 Å', 'c': '5.984 Å'}",Cubic,3 μB,,Ga31MoSb32,,,Ga31.0Mo1Sb32.0,,,
,Rhombohedral,,,,,10.1016/j.jssc.2015.03.019,FALSE,"{'a': '5.213 Å', 'c': '14.41 Å'}",Hexagonal,"2.721 μB (Mo), 0 μB (F)",,MoF3,185,185 K,F3.0Mo1,,R-3c,Temperature dependent
,Tetragonal,,,25 K,25,10.1016/j.jallcom.2023.172072,TRUE,"{'a': '11.36 Å', 'c': '3.948 Å'}",,1.3 μB,,MoOBr3,34,34 K,O1Br3.0Mo1,,P-42_1_m,
,,,,,,10.1016/j.jallcom.2023.172072,FALSE,,,< 0.15 μB,,KMoOP2O7,0.54,0.54 K,O8.0P2.0K1Mo1,,,
,,,,,,10.1016/j.jallcom.2023.172072,FALSE,,,,,La3MoO7,100,100 K,O7.0Mo1La3.0,,,
,Monoclinic,190,190 K,196 K,196,10.1016/j.jssc.2003.09.041,TRUE,"{'a': '13.539 Å', 'b': '7.8096 Å', 'c': '11.987 Å'}",,3.86 μB/Cr,10.2 μB,Cr5Te8,,,Cr5.0Te8.0,6.62 μB,,
,Trigonal,245,245 K,235 K,235,10.1016/j.jssc.2003.09.041,TRUE,"{'a': '3.924 Å', 'c': '6.008 Å'}",,3.87 μB/Cr,8.65 μB,Cr5Te8,,,Cr5.0Te8.0,6.92 μB,P-3m1,
,,,,-2.7 K,-2.7,10.1016/j.jssc.2007.11.033,TRUE,,,,,NH4CuPO4·H2O,,,H6.0N1O5.0P1Cu1,,,
,Orthorhombic,25,25 K,-74.1 K,-74.1,10.1016/j.jssc.2012.07.019,TRUE,,,0.7 μB,,NH4FePO4·H2O,,,H6.0N1O5.0P1Fe1,0.1 μB,Pmn21,
,,,,-130.4 K,-130.4,10.1016/S0921-4526(01)01237-6,TRUE,,,1.13 μB,,Na0.75CoO2,,,O2.0Na0.75Co1,,P63/mmc,8.554×10^−5 emu/mol Oe
,Hexagonal,,,-74.8 K,-74.8,10.1016/j.jssc.2003.10.035,TRUE,"{'a': '2.831 Å', 'c': '10.90 Å'}",P2-type,0.796 μB,,Na0.79CoO2,,,O2.0Na0.79Co1,,P63/mmc (No. 194),0.18(5)×10^−3 emu/mol
,Hexagonal,,,-96.8 K,-96.8,10.1016/j.jssc.2003.10.035,TRUE,"{'a': '2.836 Å', 'c': '10.86 Å'}",P2-type,0.953 μB,,Na0.84CoO2,,,O2.0Na0.84Co1,,P63/mmc (No. 194),0.15(5)×10^−3 emu/mol
,Monoclinic,,,-1.77 K,-1.77,10.1016/j.jssc.2013.05.020,TRUE,"{'a': '5.0574 Å', 'b': '8.7582 Å', 'c': '7.3079 Å'}",C 2/m,0.71 μB,,Na0.85Co2SbO6·1.7H2O,,,H2.0O7.0Na0.85Co2.0Sb1,,C 2/m (12),
,Monoclinic,,,-13 K,-13,10.1016/j.jssc.2013.05.020,TRUE,"{'a': '5.1462 Å', 'b': '8.9093 Å', 'c': '7.3528 Å'}",C 2/m,2.28 μB,,Na0.95Ni2SbO6·1.5H2O,,,H2.0O7.0Na0.95Ni2.0Sb1,,C 2/m (12),
,Monoclinic,,,32 K,32,10.1016/j.jssc.2013.05.020,TRUE,"{'a': '2.978 Å', 'b': '2.978 Å', 'c': '16.851 Å'}",R -3 m,2.30 μB,,Na0.95Ni2SbO6,16,16 K,O6.0Na0.95Ni2.0Sb1,,R -3 m (166),
,Monoclinic,,,-3.9 K,-3.9,10.1016/j.jssc.2013.05.020,TRUE,"{'a': '5.361 Å', 'b': '9.280 Å', 'c': '5.647 Å'}",C 2/m,5.6 μB,,Na3Co2SbO6,4.4,4.4 K,O6.0Na3.0Co2.0Sb1,,C 2/m (12),
,Monoclinic,,,9.1 K,9.1,10.1016/j.jssc.2013.05.020,TRUE,"{'a': '5.304 Å', 'b': '9.184 Å', 'c': '5.625 Å'}",C 2/m,3.43 μB,,Na3Ni2SbO6,16.3,16.3 K,O6.0Na3.0Ni2.0Sb1,,C 2/m (12),
,Orthorhombic,,,-4.0 K,-4,10.1016/j.jallcom.2009.01.009,TRUE,"{'a': '11.318 Å', 'b': '3.612 Å', 'c': '4.804 Å'}",,,,Na1.10V2O5,,,O5.0Na1.1V2.0,,Pmmn,
,Orthorhombic,,,-5.5 K,-5.5,10.1016/j.jallcom.2009.01.009,TRUE,"{'a': '11.316 Å', 'b': '3.613 Å', 'c': '4.793 Å'}",,,,Na1.04V2O5,,,O5.0Na1.04V2.0,,Pmmn,
,Orthorhombic,34,34 K,,,10.1016/j.jallcom.2009.01.009,FALSE,,,,,NaV2O5,,,O5.0Na1V2.0,,Pmmn,
,Monoclinic,100,100 K,,,10.1016/j.jallcom.2009.01.009,FALSE,,,,,Na1.3V2O5,,,O5.0Na1.3V2.0,,P2/c,
,Pyrochlore,,,-1.17×10^3 K,-4.723333333,10.1016/j.jssc.2009.01.008,TRUE,{'a': '10.16851 Å'},Cubic,0.001 μB per Os,,Na1.4Os2O6·H2O,57,57 K,H2.0O7.0Na1.4Os2.0,,Fd-3m,
,,,,,,10.1016/j.jssc.2009.01.008,TRUE,{'a': '10.1651 Å'},,,,Cd2Os2O7,227,227 K,O7.0Cd2.0Os2.0,,,
,,,,,,10.1016/j.jssc.2009.01.008,TRUE,{'a': '10.228 Å'},,,,Hg2Os2O7,88,88 K,O7.0Os2.0Hg2.0,,,
,Monoclinic,,,-11.8 K,-11.8,10.1016/j.jssc.2005.10.016,TRUE,"{'a': '23.246 Å', 'b': '2.8411 Å', 'c': '11.0396 Å'}",C 2/m,0.309 μB per formula unit,,Na2.7Ru4O9,,,O9.0Na2.7Ru4.0,,12,2 × 10^-4 emu/mol Ru Oe
,Triclinic,,,-75.1 K,-75.1,10.1016/j.jssc.2010.10.016,TRUE,"{'a': '5.7763 Å', 'b': '10.9910 Å', 'c': '18.2042 Å'}",,3.11 μB per Ru,,Na27Ru14O48,36,32-40 K,O48.0Na27.0Ru14.0,,P -1 (No. 2),
,,,,,,10.1016/j.jssc.2010.10.016,TRUE,,,,,Na3RuO4,29,29 K,O4.0Na3.0Ru1,,,
,Anti-K2NiF4,,,,,10.1016/j.jallcom.2015.03.200,TRUE,"{'a': '4.107 Å', 'c': '14.641 Å'}",Tetragonal,3.0 μB,,Na2Fe2Se2O,74.8,74.8 K,O1Na2.0Fe2.0Se2.0,,I4/mmm (No. 139),
,Monoclinic,,,-41.1 K,-41.1,10.1016/j.jssc.2022.122926,TRUE,,,3.9 μB,,Na2MnPO4F,10.4,10.4 K,O4.0F1Na2.0P1Mn1,,P21/n (#14),
,Orthorhombic,,,,,10.1016/j.jssc.2022.122926,FALSE,,,,,Na2FePO4F,3.4,3.4 K,O4.0F1Na2.0P1Fe1,,Pbcn (#60),
,P63/mcm,,,-18.5 K,-18.5,10.1016/j.jallcom.2019.153354,TRUE,"{'a': '5.2016 Å', 'b': '5.2016 Å', 'c': '11.1723 Å'}",Hexagonal,1.72 μB/Ni,,Na2Ni2TeO6,25,25 K,O6.0Na2.0Ni2.0Te1,,P63/mcm,
,Monoclinic,,,-78 K,-78,10.1016/S0022-4596(03)00039-2,TRUE,"{'a': '5.416(1) Å', 'b': '15.040(3) Å', 'c': '10.051(2) Å'}",,1.82 μB,,Na2SrV3O9,,,O9.0Na2.0V3.0Sr1,,P21/c,
,Trigonal,,,-125 K,-125,10.1016/j.jssc.2015.04.036,TRUE,"{'a': '9.8594 Å', 'c': '13.0211 Å'}",,3.41 μB per U4+,,Na3.13Mg1.43U6F30,,,F30.0Na3.13Mg1.43U6.0,,P -3 c 1,8.74 emu K mol−1
,Trigonal,,,-45.1 K,-45.1,10.1016/j.jssc.2015.04.036,TRUE,"{'a': '9.8578 Å', 'c': '13.1920 Å'}",,11.6 μB per f.u.,,Na2.50Mn1.75U6F30,,,F30.0Na2.5Mn1.75U6.0,,P -3 c 1,16.8 emu K mol−1
,Monoclinic,,,2.2 K,2.2,10.1016/j.jssc.2016.07.032,TRUE,"{'a': '5.35648 Å', 'b': '9.28723 Å', 'c': '5.65100 Å'}",O3-type,1.79 μB,,Na3Co2SbO6,8.3,8.3 K,O6.0Na3.0Co2.0Sb1,,C 2/m,
,Monoclinic,,,-160K,-160,10.1016/j.jssc.2005.09.023,TRUE,"{'a': '5.7046', 'b': '11.0591', 'c': '8.0261'}",,1.7μB,,Na3Cu2O4,13,13K,O4.0Na3.0Cu2.0,,P21/n,
,Monoclinic,,,-58K,-58,10.1016/j.jssc.2005.09.023,TRUE,"{'a': '8.228', 'b': '13.929', 'c': '5.707'}",,1.8μB,,Na8Cu5O10,24,24K,O10.0Na8.0Cu5.0,,Cm,
,Distorted honeycomb,,,-1.9 K,-1.9,10.1016/j.jallcom.2012.02.121,TRUE,,,,,Na3Cu2SbO6,,,O6.0Na3.0Cu2.0Sb1,,C 2/m,
,Monoclinic,,,-141 K,-141,10.1016/j.jssc.2005.04.014,TRUE,"{'a': '11.0295 Å', 'b': '12.8205 Å', 'c': '5.7028 Å'}",C 2/m,3.60 μB,,Na3RuO4,29,29 K,O4.0Na3.0Ru1,,C 2/m,
,Cubic,,,-52 K,-52,10.1016/j.jssc.2009.03.024,TRUE,{'a': '8.5001'},,2.72 μB,,NH4)2NaVF6,,,H4.0N1F6.0Na1V1,,Fm3̄m,
,Monoclinic,,,-63 K,-63,10.1016/j.jssc.2009.03.024,TRUE,"{'a': '5.510', 'b': '5.725', 'c': '7.948'}",,2.573 μB,,Na3VF6,,,F6.0Na3.0V1,,P21/n,
,Monoclinic,,,-4.38 K,-4.38,10.1016/j.jallcom.2018.03.207,TRUE,"{'a': '5.667 Å', 'b': '9.917 Å', 'c': '10.449 Å'}",,1.86 μB,,Na4CuTeO6,2.5,2.5 K,O6.0Na4.0Cu1Te1,,C2/c,
,Hexagonal,,,,,10.1016/j.jssc.2013.12.003,TRUE,"{'a': '9.359', 'c': '9.096'}",,,,Na5Co15.5Te6O36,52,52K,O36.0Na5.0Co15.5Te6.0,,P63/m,
,Triclinic,,,,,10.1016/j.jssc.2004.03.036,TRUE,"{'a': '5.7345 Å', 'b': '5.8903 Å', 'c': '6.3503 Å'}",,5.52 μB,,Na6Co2O6,30,30 K,O6.0Na6.0Co2.0,,P1̄,
,,,,Θ = -20 K,,10.1016/j.jssc.2004.03.036,TRUE,,,5.14 μB,,Na5CoO4,10,10 K,O4.0Na5.0Co1,,,
,CaFe2O4-type,,,,,10.1016/j.physb.2017.11.011,TRUE,,Orthorhombic,2.39 μB,,NaCr2O4,124,124K,O4.0Na1Cr2.0,,Pnma,
,Rhombohedral,,,,,10.1016/j.physb.2007.10.295,TRUE,,Triangular,,,NaCrO2,41,41 K,O2.0Na1Cr1,,,
,α-LiFeO2,2.4,2.4 K,2.5 K,2.5,10.1016/j.jssc.2003.08.001,TRUE,"{'a': '4.7411 Å', 'c': '10.8661 Å'}",Tetragonal,,,NaNdO2,,,O2.0Na1Nd1,,I41/amd,
,α-LiFeO2,,,,,10.1016/j.jssc.2003.08.001,TRUE,"{'a': '4.6981 Å', 'c': '10.6565 Å'}",Tetragonal,,,NaSmO2,1.8,<1.8 K,O2.0Na1Sm1,,I41/amd,
,α-LiFeO2,,,-23.4 K,-23.4,10.1016/j.jssc.2003.08.001,TRUE,"{'a': '4.6607 Å', 'c': '10.5191 Å'}",Tetragonal,,,NaGdO2,2.4,2.4 K,O2.0Na1Gd1,,I41/amd,
,β-LiFeO2,,,-29.4 K,-29.4,10.1016/j.jssc.2003.08.001,TRUE,"{'a': '10.4321 Å', 'b': '13.2659 Å', 'c': '6.0728 Å'}",Monoclinic,,,NaDyO2,2.2,2.2 K,O2.0Na1Dy1,,C2/c,
,β-LiFeO2,,,-37.9 K,-37.9,10.1016/j.jssc.2003.08.001,TRUE,"{'a': '9.9848 Å', 'b': '13.2027 Å', 'c': '6.0488 Å'}",Monoclinic,,,NaHoO2,2.4,2.4 K,O2.0Na1Ho1,,C2/c,
,β-LiFeO2,,,-19.1 K,-19.1,10.1016/j.jssc.2003.08.001,TRUE,"{'a': '9.9243 Å', 'b': '13.1369 Å', 'c': '6.0216 Å'}",Monoclinic,,,NaErO2,1.8,<1.8 K,O2.0Na1Er1,,C2/c,
,α-NaFeO2,,,-21.5 K,-21.5,10.1016/j.jssc.2003.08.001,TRUE,"{'a': '3.3842 Å', 'c': '16.5945 Å'}",Hexagonal,,,NaErO2,1.8,<1.8 K,O2.0Na1Er1,,R3̄m,
,α-NaFeO2,,,-104 K,-104,10.1016/j.jssc.2003.08.001,TRUE,"{'a': '3.3510 Å', 'c': '16.5253 Å'}",Hexagonal,,,NaYbO2,1.8,<1.8 K,O2.0Na1Yb1,,R3̄m,
,Trigonal,,,-71 K,-71,10.1016/j.jallcom.2018.02.278,TRUE,"{'a': '3.7630 Å', 'c': '19.896 Å'}",,6.4 μB per Mn2+,,NaMn0.5Sn0.5S2,,,Na1S2.0Mn0.5Sn0.5,,R3̄m,
,Trigonal,,,-60 K,-60,10.1016/j.jallcom.2018.02.278,TRUE,"{'a': '3.711 Å', 'c': '20.00 Å'}",,4.3 μB per Fe2+,,NaFe0.5Sn0.5S2,14,14 K,Na1S2.0Fe0.5Sn0.5,,R3̄m,
,Trigonal,,,-129 K,-129,10.1016/j.jallcom.2018.02.278,FALSE,"{'a': '3.47 Å', 'c': '7.19 Å'}",,,,Na0.6Cr0.6Ti0.4S2,,,Na0.6S2.0Ti0.4Cr0.6,,R3m,
,Trigonal,,,-120 K,-120,10.1016/j.jallcom.2018.02.278,FALSE,"{'a': '3.43 Å', 'c': '7.26 Å'}",,,,Na0.4Cr0.4Ti0.6S2,,,Na0.4S2.0Ti0.6Cr0.4,,R3m,
,Trigonal,,,,,10.1016/j.jallcom.2018.02.278,TRUE,"{'a': '2.82 Å', 'c': '4.96 Å'}",,,,LiFeO2,21,21 K,Li1O2.0Fe1,,R3̄m,
,Trigonal,,,,,10.1016/j.jallcom.2018.02.278,FALSE,"{'a': '3.03 Å', 'c': '5.64 Å'}",,,,NaFeO2,11,11 K,O2.0Na1Fe1,,R3̄m,
,Trigonal,,,-67 K,-67,10.1016/j.jallcom.2018.02.278,TRUE,"{'a': '3.04 Å', 'c': '6.00 Å'}",,,,CuFeO2,16,16 K,O2.0Fe1Cu1,,R3̄m,
,Trigonal,,,-302 K,-302,10.1016/j.jallcom.2018.02.278,FALSE,"{'a': '3.36 Å', 'c': '5.16 Å'}",,,,MnNCN,30,30 K,C1N2Mn1,,R3̄m,
,P21,541,541 K,,,10.1016/j.jallcom.2016.08.209,FALSE,,,3 μB,,NaLaFeRuO6,,,O6.0Na1Fe1Ru1La1,,,
,P21,517,517 K,,,10.1016/j.jallcom.2016.08.209,FALSE,,,2 μB,,NaLaFeReO6,,,O6.0Na1Fe1La1Re1,,,
,P21,793,793 K,,,10.1016/j.jallcom.2016.08.209,FALSE,,,3 μB,,NaLaFeOsO6,,,O6.0Na1Fe1La1Os1,,,
,,704,704 K,,,10.1016/j.jallcom.2016.08.209,TRUE,,,,,Ca2FeReO6,,,O6.0Ca2.0Fe1Re1,,,
,,547,547 K,,,10.1016/j.jallcom.2016.08.209,FALSE,,,,,Ca2FeOsO6,,,O6.0Ca2.0Fe1Os1,,,
,C2/m,,,+36 K,36,10.1016/j.physb.2005.11.162,TRUE,,Trigonal,,,NaNiO2,19.5,19.5 K,O2.0Na1Ni1,,,
284 Oe,Monoclinic,,,,,10.1016/j.actamat.2019.06.045,TRUE,"{'a': '11.0046 Å', 'b': '5.4971 Å', 'c': '9.5567 Å'}",P2_1,"1.90 μB (Fe), 0.73 μB (Pr)",3.7 × 10^−3 μB/fu,NaPrFeWO6,23,23 K,O6.0Na1Fe1Pr1W1,1.8 × 10^−2 μB/fu,P2_1,1.5 × 10^−5 μB/Oe
925 Oe,Monoclinic,,,,,10.1016/j.actamat.2019.06.045,TRUE,,P2_1,,1.4 × 10^−3 μB/fu,NaSmFeWO6,21,21 K,O6.0Na1Fe1Sm1W1,1.8 × 10^−2 μB/fu,P2_1,1.5 × 10^−5 μB/Oe
,Pmmn,30,30 K,,,10.1016/S0022-0248(99)00887-8,TRUE,"{'a': '11.311', 'b': '3.6105', 'c': '4.800'}",,,,NaV1.94Ti0.06O5,,,O5.0Na1Ti0.06V1.94,,Pmmn,Curie-like increase at low temperature
,Hexagonal,64.2,64.2 K,-81 K,-81,10.1016/S0921-4526(02)01683-6,TRUE,"{'a': '5.711 Å', 'c': '13.095 Å'}",P63/mmc,1.7 μB/formula unit,,NaV6O11,,,O11.0Na1V6.0,,P63/mmc,
,Orthorhombic,,,-1.6 K to -2.5 K,-2.05,10.1016/j.physb.2016.12.008,TRUE,"{'a': '0.328143 nm', 'b': '0.458946 nm', 'c': '1.22476 nm'}",Orthorhombic,0.68 – 0.75 μB,,Nb2VSbO10,,,O10.0V1Nb2.0Sb1,,,0.0059 emu/(mol·Oe) to 0.0053 emu/(mol·Oe)
,Cubic,,,,,10.1016/j.physb.2008.11.109,TRUE,,,,,Nb6F15,6,6 K,F15.0Nb6.0,,,
,LiMgPdSn-type,797,797 K,,,10.1016/j.physb.2023.414787,FALSE,{'a': '6.049'},Cubic,2.0 μB/f.u.,,NbMnVAl,,,Al1V1Mn1Nb1,,F-43m,
,LiMgPdSn-type,611,611 K,,,10.1016/j.physb.2023.414787,FALSE,{'a': '5.971'},Cubic,2.0 μB/f.u.,,NbFeCrAl,,,Al1Cr1Fe1Nb1,,F-43m,
18.4 kOe,Nd2Fe14B,583,583 K,,,10.1016/j.jallcom.2017.03.305,TRUE,"{'a': '8.8671 nm', 'c': '12.3223 nm'}",,,,Nd14Fe79.5B6.5,,,B6.5Fe79.5Nd14.0,95 emu/g,,
,,,,-52 K,-52,10.1016/j.physb.2006.05.106,TRUE,,,3.77 μB,,Nd3Ga5SiO14,,,O14.0Si1Ga5.0Nd3.0,,P321,
0.0803 T,Rhombohedral,877.5,855-900 K,,,10.1016/j.jallcom.2015.03.102,TRUE,"{'a': '5.576(2) Å', 'b': '5.576(2) Å', 'c': '13.822(0) Å'}",R3c,,7.55 Am2/kg,Nd0.05Bi0.95Fe0.95Sc0.05O3,,,O3.0Sc0.05Fe0.95Nd0.05Bi0.95,3.78 Am2/kg,R3c,
0.0832 T,Orthorhombic,877.5,855-900 K,,,10.1016/j.jallcom.2015.03.102,TRUE,"{'a': '3.949(5) Å', 'b': '3.949(5) Å', 'c': '3.949(5) Å'}",Pbnm,,8.85 Am2/kg,Nd0.10Bi0.90Fe0.95Sc0.05O3,,,O3.0Sc0.05Fe0.95Nd0.1Bi0.9,4.05 Am2/kg,Pbnm,
,Orthorhombic,,,98 K,98,10.1016/j.physb.2004.02.005,TRUE,,,,,Nd0.2Ca0.8MnO3,155,155 K,O3.0Ca0.8Mn1Nd0.2,,Pbnm,0.03 emu/g K
,Orthorhombic,,,,,10.1016/j.physb.2004.02.005,TRUE,,,,,Nd0.3Ca0.7MnO3,190,190 K,O3.0Ca0.7Mn1Nd0.3,,Pbnm,0.004 emu/g K
,Body-centered tetragonal,,,,,10.1016/j.actamat.2012.06.031,TRUE,"{'a': '0.3837 nm', 'b': '0.3837 nm', 'c': '0.7778 nm'}",Pseudocubic,,,Nd0.45Sr0.55MnO3,253.5,225-282 K,O3.0Mn1Sr0.55Nd0.45,,I4/mcm,
,ThMn12-type,673.86,673.86 K,,,10.1016/j.jallcom.2006.08.022,TRUE,"{'a': '8.5433', 'b': '8.5433', 'c': '4.7875'}",Body-centered tetragonal,,,Nd0.5Dy0.5Fe10.2TiCo0.8,,,Ti1Fe10.2Co0.8Nd0.5Dy0.5,,I4/mmm,
,ThMn12-type,573.07,573.07 K,,,10.1016/j.jallcom.2006.08.022,TRUE,"{'a': '8.5418', 'b': '8.5418', 'c': '4.7883'}",Body-centered tetragonal,,,Nd0.5Dy0.5Fe11Ti,,,Ti1Fe11.0Nd0.5Dy0.5,,I4/mmm,
,Orthorhombic,312,312 K,,,10.1016/j.jallcom.2020.154302,TRUE,,,,,Nd0.5Gd4.5Si4Mn0.5Cr0.5,,,Si4.0Cr0.5Mn0.5Nd0.5Gd4.5,,Pnma,
,Orthorhombic,292,292 K,,,10.1016/j.jallcom.2020.154302,TRUE,,,,,Nd1Gd4Si4Mn0.5Cr0.5,,,Si4.0Cr0.5Mn0.5Nd1.0Gd4.0,,Pnma,
,Orthorhombic,273,273 K,,,10.1016/j.jallcom.2020.154302,TRUE,,,,,Nd1.5Gd3.5Si4Mn0.5Cr0.5,,,Si4.0Cr0.5Mn0.5Nd1.5Gd3.5,,Pnma,
,Orthorhombic,335,335 K,,,10.1016/j.jallcom.2020.154302,TRUE,,,,,Gd5Si4,,,Si4.0Gd5.0,,Pnma,
237.8 Oe,Orthorhombic,,,,,10.1016/j.jallcom.2019.07.333,TRUE,"{'a': '5.5229 Å', 'b': '5.5738 Å', 'c': '7.8323 Å'}",Orthorhombic,,0.259 emu/g,Nd0.5La0.5FeO3,704,704 K,O3.0Fe1La0.5Nd0.5,8.73 × 10^-3 emu/g,Pbnm (no. 62),
478.4 Oe,Orthorhombic,,,,,10.1016/j.jallcom.2019.07.333,TRUE,"{'a': '5.4684 Å', 'b': '5.5738 Å', 'c': '7.7745 Å'}",Orthorhombic,,0.399 emu/g,Nd0.5Pr0.5FeO3,693,693 K,O3.0Fe1Pr0.5Nd0.5,33.53 × 10^-3 emu/g,Pbnm (no. 62),
,Orthorhombic,260,260 K,,,10.1016/j.physb.2011.09.021,TRUE,"{'a': '5.4493 Å', 'b': '5.4435 Å', 'c': '7.6257 Å'}",Pbnm,,,Nd0.5Sr0.4Ca0.1MnO3,200,200 K,O3.0Ca0.1Mn1Sr0.4Nd0.5,,Pbnm,
,Orthorhombic,250,250 K,,,10.1016/j.physb.2011.09.021,TRUE,"{'a': '5.515 Å', 'b': '5.452 Å', 'c': '7.552 Å'}",Pbnm,,,Nd0.5Sr0.5MnO3,150,150 K,O3.0Mn1Sr0.5Nd0.5,,Pbnm,
,Orthorhombic,140.41,140.41 K,143.24 K,143.24,10.1016/j.physb.2018.04.002,TRUE,"{'a': '5.4950 Å', 'b': '7.7672 Å', 'c': '5.5199 Å'}",,4.21 μB,,Nd0.67Ba0.33MnO3,,,O3.0Mn1Ba0.33Nd0.67,,I-mma,
,Orthorhombic,56.87,56.87 K,90.93 K,90.93,10.1016/j.physb.2018.04.002,TRUE,"{'a': '5.4946 Å', 'b': '7.7655 Å', 'c': '5.5176 Å'}",,2.81 μB,,Nd0.67Ba0.33Mn0.9Fe0.1O3,,,O3.0Mn0.9Fe0.1Ba0.33Nd0.67,,I-mma,
,Orthorhombic,112.03,112.03 K,95.49 K,95.49,10.1016/j.physb.2018.04.002,TRUE,"{'a': '5.4877 Å', 'b': '7.7527 Å', 'c': '5.5130 Å'}",,2.73 μB,,Nd0.67Ba0.33Mn0.9Cu0.1O3,,,O3.0Mn0.9Cu0.1Ba0.33Nd0.67,,I-mma,
,,200,200 K,,,10.1016/S0921-4526(98)00936-3,TRUE,,,,,Nd0.67Sr0.33MnO3,,,O3.0Mn1Sr0.33Nd0.67,,,
,,370,370 K,,,10.1016/S0921-4526(98)00936-3,TRUE,,,,,La0.67Sr0.33MnO3,,,O3.0Mn1Sr0.33La0.67,,,
,Orthorhombic perovskite,230,230 K,,,10.1016/j.physb.2011.08.078,TRUE,,,5.10 μB,,Nd0.6Dy0.1Sr0.3Mn0.98Ga0.02O3,,,O3.0Mn0.98Ga0.02Sr0.3Nd0.6Dy0.1,,,
,Orthorhombic perovskite,65,65 K,,,10.1016/j.physb.2011.08.078,TRUE,,,4.37 μB,,Nd0.6Dy0.1Sr0.3Mn0.8Ga0.2O3,,,O3.0Mn0.8Ga0.2Sr0.3Nd0.6Dy0.1,,,
,,230,230 K,,,10.1016/j.physb.2011.08.078,TRUE,,,,,Nd0.6La0.1Sr0.3MnO3,,,O3.0Mn1Sr0.3La0.1Nd0.6,,,
,Orthorhombic,105,40-170 K,,,10.1016/j.physb.2005.10.108,TRUE,"{'a': '5.4416 Å', 'b': '7.6667 Å', 'c': '5.4260 Å'}",Orthorhombic,,,Nd0.75Na0.25MnO3,,,O3.0Na0.25Mn1Nd0.75,,Pnma,
0.15 T,Orthorhombic,,,-180 K,-180,10.1016/j.jssc.2005.12.014,TRUE,,,,,Pr0.7Ca0.3CoO3,,,O3.0Ca0.3Co1Pr0.7,0.03 μB/f.u.,Pnma,
0.12 T,Orthorhombic,,,-340 K,-340,10.1016/j.jssc.2005.12.014,TRUE,,,,,Nd0.7Ca0.3CoO3,,,O3.0Ca0.3Co1Nd0.7,0.01 μB/f.u.,Pnma,
0.6 T,,170,170 K,150 K,150,10.1016/j.jssc.2005.12.014,TRUE,,,,,La0.7Ca0.3CoO3,,,O3.0Ca0.3Co1La0.7,0.1 μB/f.u.,,
,Rhombohedral,368,368 K,369 K,369,10.1016/j.jallcom.2018.01.295,TRUE,"{'a': '5.4047 Å', 'b': '5.5047 Å', 'c': '13.3772 Å'}",R3̄C,5.59 μB,,La0.7Sr0.3MnO3,,,O3.0Mn1Sr0.3La0.7,,R3̄C,
,Orthorhombic,202,202 K,209 K,209,10.1016/j.jallcom.2018.01.295,TRUE,"{'a': '5.4749 Å', 'b': '5.5105 Å', 'c': '7.7326 Å'}",Pbnm,7.4 μB,,Pr0.7Sr0.14Ba0.16MnO3,,,O3.0Mn1Sr0.14Ba0.16Pr0.7,,Pbnm,
,Orthorhombic,100,100 K,159 K,159,10.1016/j.jallcom.2018.01.295,TRUE,"{'a': '5.4847 Å', 'b': '5.5028 Å', 'c': '7.7434 Å'}",Pbnm,6.4 μB,,Nd0.7Sr0.07Ba0.23MnO3,,,O3.0Mn1Sr0.07Ba0.23Nd0.7,,Pbnm,
,,230,230 K,,,10.1016/j.jallcom.2018.01.295,TRUE,,,,,La0.8Ca0.2MnO3,,,O3.0Ca0.2Mn1La0.8,,,
,,238,238 K,,,10.1016/j.jallcom.2018.01.295,TRUE,,,,,La0.55Ca0.45MnO3,,,O3.0Ca0.45Mn1La0.55,,,
,,340,340 K,,,10.1016/j.jallcom.2018.01.295,TRUE,,,,,La0.75Sr0.25MnO3,,,O3.0Mn1Sr0.25La0.75,,,
,,257,257 K,,,10.1016/j.jallcom.2018.01.295,TRUE,,,,,La0.67Ca0.33MnO3,,,O3.0Ca0.33Mn1La0.67,,,
,,197,197 K,,,10.1016/j.jallcom.2018.01.295,FALSE,,,,,La0.87Sr0.13MnO3,,,O3.0Mn1Sr0.13La0.87,,,
,,244,244 K,,,10.1016/j.jallcom.2018.01.295,TRUE,,,,,La0.84Sr0.16MnO3,,,O3.0Mn1Sr0.16La0.84,,,
,,348,348 K,,,10.1016/j.jallcom.2018.01.295,TRUE,,,,,La0.67Sr0.33MnO3,,,O3.0Mn1Sr0.33La0.67,,,
,,292,292 K,,,10.1016/j.jallcom.2018.01.295,TRUE,,,,,La0.67Ba0.33MnO3,,,O3.0Mn1Ba0.33La0.67,,,
,Orthorhombically distorted perovskite,89,89 K,,,10.1016/j.jallcom.2004.04.005,TRUE,,,,,Nd0.7Sr0.3MnO2.90,,,O2.9Mn1Sr0.3Nd0.7,,Pbnm,
,Orthorhombically distorted perovskite,50,50 K,,,10.1016/j.jallcom.2004.04.005,TRUE,,,,,Nd0.7Sr0.3MnO2.85,,,O2.85Mn1Sr0.3Nd0.7,,Pbnm,
,Orthorhombic,246,246 K,,,10.1016/j.physb.2022.414565,TRUE,,,,,Nd0.7Sr0.3MnO3,,,O3.0Mn1Sr0.3Nd0.7,,Pnma,
