Repository: sanjayganeshprabu/Computational-Modeling-and-Predictive-Analytics-for-Materials-Data

# Computational-Modeling-and-Predictive-Analytics-for-Materials-Data-

File: MODIFIED magnetic_materials.csv (part 28 of 112)
Coercivity,Crystal_Structure,Curie,Curie(Tc),Curie_Weiss,Curie_Weiss(θp),DOI,Experimental,Lattice_Parameters,Lattice_Structure,Magnetic_Moment,Magnetization,Material_Name,Neel,Neel(Tn),New_Column_Concatenated,Remanence,Space_Group,Susceptibility
0.98 kOe,Orthorhombic,15.9,15.9 K,,,10.1016/j.jallcom.2021.158816,TRUE,"{'a': '5.410 Å', 'b': '5.793 Å', 'c': '7.554 Å'}",Pbnm,,34.0 emu/g,NdMnO3,80.8,80.8 K,O3.0Mn1Nd1,18.4 emu/g,Pbnm,
0.73 kOe,Orthorhombic,111.7,111.7 K,,,10.1016/j.jallcom.2021.158816,TRUE,"{'a': '5.407 Å', 'b': '5.590 Å', 'c': '7.596 Å'}",Pbnm,,85.8 emu/g,Nd0.85Ca0.15MnO3,,,O3.0Ca0.15Mn1Nd0.85,30.2 emu/g,Pbnm,
,Th2Zn17,833,833 K,,,10.1016/S0921-4526(02)01538-7,TRUE,"{'a': '0.8438 nm', 'c': '1.2290 nm'}",Rhombohedral,21.8 μB/f.u.,21.8 μB/f.u.,Nd2Co15.5V1.5,,,V1.5Co15.5Nd2.0,,,
,Th2Zn17 + Th2Ni17,829,818/840 K,,,10.1016/S0921-4526(02)01538-7,TRUE,"{'a': '0.8371 nm', 'c': '1.2199 nm'}",Rhombohedral + Hexagonal,11.4 μB/f.u.,14.9 μB/f.u.,Nd1.6Er0.4Co15.5V1.5,,,V1.5Co15.5Nd1.6Er0.4,,,
,Th2Ni17,840,840 K,,,10.1016/S0921-4526(02)01538-7,TRUE,"{'a': '0.8353 nm', 'c': '0.8173 nm'}",Hexagonal,6.2 μB/f.u.,10.1 μB/f.u.,Nd1.4Er0.6Co15.5V1.5,,,V1.5Co15.5Nd1.4Er0.6,,,
,Th2Ni17,836,836 K,,,10.1016/S0921-4526(02)01538-7,TRUE,"{'a': '0.8348 nm', 'c': '0.8178 nm'}",Hexagonal,0.6 μB/f.u.,5.7 μB/f.u.,Nd1.2Er0.8Co15.5V1.5,,,V1.5Co15.5Nd1.2Er0.8,,,
,Th2Ni17,833,833 K,,,10.1016/S0921-4526(02)01538-7,TRUE,"{'a': '0.8303 nm', 'c': '0.8144 nm'}",Hexagonal,-4.6 μB/f.u.,1.9 μB/f.u.,Er2Co15.5V1.5,,,V1.5Co15.5Er2.0,,,
,ThMn12-type,550,550 K,,,10.1016/j.actamat.2019.08.057,TRUE,"{'a': '8.591 Å', 'b': '8.591 Å', 'c': '4.796 Å'}",Tetragonal,,137 Am^2/kg,Nd1.15Fe11Ti,,,Ti1Fe11.0Nd1.15,,,
0.18 T,ThMn12,433.15,160 °C,,,10.1016/j.actamat.2020.05.045,TRUE,,Tetragonal,,1.3 T,Nd1.2Fe10.6Mo1.4,,,Fe10.6Mo1.4Nd1.2,,,
0.6 T,ThMn12,623.15,350 °C,,,10.1016/j.actamat.2020.05.045,TRUE,,Tetragonal,,1.15 T,Nd1.2Fe10.6Mo1.4Nx,,,Fe10.6Mo1.4Nd1.2,,,
,Th2Zn17-type,330,330 K,,,10.1016/j.jallcom.2005.01.027,TRUE,"{'a': '8.572 Å', 'c': '12.45 Å'}",Rhombohedral,,28.7 μB/mol,Nd2Fe17,,,Fe17.0Nd2.0,,,
,Th2Zn17-type,370,370 K,,,10.1016/j.jallcom.2005.01.027,TRUE,"{'a': '8.561 Å', 'c': '12.44 Å'}",Rhombohedral,,27.8 μB/mol,Nd1.5Gd0.5Fe17,,,Fe17.0Nd1.5Gd0.5,,,
,Th2Zn17-type,410,410 K,,,10.1016/j.jallcom.2005.01.027,TRUE,"{'a': '8.549 Å', 'c': '12.43 Å'}",Rhombohedral,,24.1 μB/mol,Nd1Gd1Fe17,,,Fe17.0Nd1.0Gd1.0,,,
,Th2Zn17-type,440,440 K,,,10.1016/j.jallcom.2005.01.027,TRUE,"{'a': '8.537 Å', 'c': '12.42 Å'}",Rhombohedral,,21.5 μB/mol,Nd0.5Gd1.5Fe17,,,Fe17.0Nd0.5Gd1.5,,,
,Th2Zn17-type,470,470 K,,,10.1016/j.jallcom.2005.01.027,TRUE,"{'a': '8.525 Å', 'c': '12.40 Å'}",Rhombohedral,,17.6 μB/mol,Gd2Fe17,,,Fe17.0Gd2.0,,,
780 kA/m,,653.15,380 °C,,,10.1016/j.physb.2008.09.007,TRUE,,,,68 kJ/m^3,Nd11Fe72Co8V1.5B7.5,,,B7.5V1.5Fe72.0Co8.0Nd11.0,0.68 T,,
903.5 kA/m,,642.15,369 °C,,,10.1016/j.physb.2008.09.007,TRUE,,,,71 kJ/m^3,Nd11Fe71Co8V1.5Cr1B7.5,,,B7.5V1.5Cr1.0Fe71.0Co8.0Nd11.0,0.64 T,,
1.45 kOe,Orthorhombic,,,+13 K,13,10.1016/j.jallcom.2014.02.183,TRUE,,,3.58 μB,,Pr11Ni4In9,28,28 K,Ni4.0In9.0Pr11.0,,,
1.7 kOe,Orthorhombic,,,+5.4 K,5.4,10.1016/j.jallcom.2014.02.183,TRUE,,,3.62 μB,,Nd11Ni4In9,30,30 K,Ni4.0In9.0Nd11.0,,,
0.05 kOe,Orthorhombic,,,,,10.1016/j.jallcom.2014.02.183,TRUE,,,0.85 μB,,Sm11Ni4In9,68,68 K,Ni4.0In9.0Sm11.0,,,
1.5 kOe,Orthorhombic,,,+74 K,74,10.1016/j.jallcom.2014.02.183,TRUE,,,7.94 μB,,Gd11Ni4In9,85,85 K,Ni4.0In9.0Gd11.0,,,
4.3 kOe,Orthorhombic,,,+22 K,22,10.1016/j.jallcom.2014.02.183,TRUE,,,9.72 μB,,Tb11Ni4In9,110,110 K,Ni4.0In9.0Tb11.0,,,
,Sm12Ni6In,,,18 K,18,10.1016/S0925-8388(03)00644-3,TRUE,{'a': '0.9861 nm'},Cubic,3.81 μB per Nd,,Nd12Co6Sn,,,Co6.0Sn1Nd12.0,,Im3,
,Ho6Co2Ga,,,31 K,31,10.1016/S0925-8388(03)00644-3,TRUE,"{'a': '0.9268 nm', 'b': '0.9285 nm', 'c': '0.9839 nm'}",Orthorhombic,3.42 μB per Nd,,Nd6Co2Sn,,,Co2.0Sn1Nd6.0,,Immm,
23.4 kOe,Nd2Fe14B-type,615.85,342.7 °C,,,10.1016/j.physb.2022.414333,TRUE,"{'a': '0.8804 nm', 'c': '1.2204 nm'}",Tetragonal,,109.5 emu/g,Nd13.53Fe74.89Co5.54B6.04,,,B6.04Fe74.89Co5.54Nd13.53,89.0 emu/g,,
732 Oe (annealed),,736.15,463°C,,,10.1016/S0925-8388(99)00536-8,TRUE,,,,,Pr13.7Fe63.5Co16.7B6Zr0.1,,,B6.0Fe63.5Co16.7Zr0.1Pr13.7,1000 G (annealed),,
156 Oe (as-cast),,758.15,485°C,,,10.1016/S0925-8388(99)00536-8,TRUE,,,,,Nd13.7Fe63.5Co16.7B6Zr0.1,,,B6.0Fe63.5Co16.7Zr0.1Nd13.7,504 G (as-cast),,
290 kA/m at 450 K,,588,588 K,,,10.1016/j.jallcom.2016.07.199,TRUE,,,,,Nd13Fe81B6,,,B6.0Fe81.0Nd13.0,,,
,,581,581 K,,,10.1016/j.jallcom.2016.07.199,TRUE,,,,,Nd13Fe80.75B6Hf0.25,,,B6.0Fe80.75Nd13.0Hf0.25,,,
505 kA/m at 450 K,,580,580 K,,,10.1016/j.jallcom.2016.07.199,TRUE,,,,,Nd13Fe80.5B6Hf0.5,,,B6.0Fe80.5Nd13.0Hf0.5,,,
,,580,580 K,,,10.1016/j.jallcom.2016.07.199,TRUE,,,,,Nd13Fe80.25B6Hf0.75,,,B6.0Fe80.25Nd13.0Hf0.75,,,
,,579,579 K,,,10.1016/j.jallcom.2016.07.199,TRUE,,,,,Nd13Fe80B6Hf1.0,,,B6.0Fe80.0Nd13.0Hf1.0,,,
,Triclinic,,,13.8 K,13.8,10.1016/j.jssc.2008.04.003,TRUE,"{'a': '8.3431 Å', 'b': '9.2492 Å', 'c': '8.3581 Å'}",aP45,1.52 μB,,Pr15B6C20,8,8 K,B6.0C20.0Pr15.0,,P1̄,
,Triclinic,40,40 K,14.2 K,14.2,10.1016/j.jssc.2008.04.003,TRUE,"{'a': '8.284 Å', 'b': '9.228 Å', 'c': '8.309 Å'}",aP45,1.60 μB,,Nd15B6C20,,,B6.0C20.0Nd15.0,,P1̄,
,Cubic,,,-12.1 K,-12.1,10.1016/j.jssc.2011.12.029,TRUE,{'a': '11.97227 Å'},Pm3̄n,,,Nd18Li8Fe4TiO39,,,Li8.0O39.0Ti1Fe4.0Nd18.0,,Pm3̄n,52.93 cm³/mol
,,,,57 K,57,10.1016/S0921-4526(98)00012-X,TRUE,,,,36% of the saturated value at 29 T,Nd2BaNiO5,48,48 K,O5.0Ni1Ba1Nd2.0,,Immm,
,CaIn2-type,,,-5.3 K,-5.3,10.1016/j.jssc.2008.08.020,TRUE,"{'a': '479.7 pm', 'c': '758.5 pm'}",Hexagonal,1.01 μB,,Pr2CuIn3,4.7,4.7 K,Cu1In3.0Pr2.0,,P63/mmc,
,CaIn2-type,,,-4.7 K,-4.7,10.1016/j.jssc.2008.08.020,TRUE,"{'a': '478.9 pm', 'c': '752.6 pm'}",Hexagonal,1.03 μB,,Nd2CuIn3,4.7,4.7 K,Cu1In3.0Nd2.0,,P63/mmc,
,CaIn2-type,,,,,10.1016/j.jssc.2008.08.020,TRUE,"{'a': '475.6 pm', 'c': '743.9 pm'}",Hexagonal,0.02 μB,,Sm2CuIn3,15,15 K,Cu1In3.0Sm2.0,,P63/mmc,
0.35 T,Tetragonal,312,312 K,,,10.1016/S0925-8388(02)00014-2,TRUE,,,,,Nd8.4Fe87.1B4.5,,,B4.5Fe87.1Nd8.4,1.04 T,,
0.40 T,Tetragonal,320,320 K,,,10.1016/S0925-8388(02)00014-2,TRUE,,,,,Nd8.4Fe86.5Mo0.6B4.5,,,B4.5Fe86.5Mo0.6Nd8.4,0.99 T,,
0.39 T,Tetragonal,325,325 K,,,10.1016/S0925-8388(02)00014-2,TRUE,,,,,Nd8.4Fe86.0Mo1.1B4.5,,,B4.5Fe86.0Mo1.1Nd8.4,1.02 T,,
0.50 T,Tetragonal,325,325 K,,,10.1016/S0925-8388(02)00014-2,TRUE,,,,,Nd8.4Fe85.5Mo1.6B4.5,,,B4.5Fe85.5Mo1.6Nd8.4,0.95 T,,
0.58 T,Tetragonal,390,390 K,,,10.1016/S0925-8388(02)00014-2,TRUE,,,,,Nd8.4Fe80.4Co5.6Mo1.1B4.5,,,B4.5Fe80.4Co5.6Mo1.1Nd8.4,1.04 T,,
9.2 kOe,,595,595 K,,,10.1016/S0925-8388(00)01091-4,TRUE,,,,,Nd2Fe14BN0.25,,,B1N0.25Fe14.0Nd2.0,,,
,,343,343 K,,,10.1016/S0925-8388(00)01091-4,TRUE,,,,,Nd2Fe17,,,Fe17.0Nd2.0,,,
13.2 kOe,Tetragonal,558.15,285 °C,,,10.1016/j.jallcom.2006.07.084,TRUE,,,,,Nd16Fe76C8,,,C8.0Fe76.0Nd16.0,,,
,,413.15,140 °C,,,10.1016/j.jallcom.2006.07.084,TRUE,,,,,Nd16Fe78C6,,,C6.0Fe78.0Nd16.0,,,
,,471.65,"112 °C, 285 °C",,,10.1016/j.jallcom.2006.07.084,TRUE,,,,,Nd16Fe77C7,,,C7.0Fe77.0Nd16.0,,,
,Tetragonal,,,,,10.1016/j.physb.2015.12.015,TRUE,,,3.61 μB/Nd3+ ion,,Nd2IrIn8,12.5,12.5 K,In8.0Nd2.0Ir1,,P4/mmm (No. 123),
,Monoclinic,,,-82 K,-82,10.1016/j.jssc.2017.11.021,TRUE,"{'a': '5.4732 Å', 'b': '5.6464 Å', 'c': '7.7837 Å'}",P21/n,"1.9 μB (Ru4+), 1.40 μB (Nd3+)",2.6 μB/f.u. at 2 K,Nd2MgRuO6,4.5,4.5 K,O6.0Mg1Ru1Nd2.0,,P21/n,
,Orthorhombic,,,,,10.1016/j.jssc.2017.11.021,TRUE,"{'a': '10.9024 Å', 'b': '7.3962 Å', 'c': '7.4953 Å'}",Cmcm,,,Nd3RuO7,19,19 K,O7.0Ru1Nd3.0,,Cmcm,
,,725,725 K,,,10.1016/j.jssc.2017.11.021,TRUE,,,,,Sr2CrOsO6,,,O6.0Cr1Sr2.0Os1,,,
,Monoclinic,,,,,10.1016/j.jssc.2017.11.021,TRUE,,P21/n,,,Nd2NaRuO6,14.3,14.3 K,O6.0Na1Ru1Nd2.0,,P21/n,
,Orthorhombic,,,,,10.1016/j.jssc.2004.05.065,TRUE,"{'a': '5.5794', 'b': '5.3788', 'c': '12.1247'}",Bmab,,,Nd2NiO4.049,45,45 K,O4.049Ni1Nd2.0,,Bmab,
,Orthorhombic,,,,,10.1016/j.jssc.2004.05.065,TRUE,"{'a': '5.5812', 'b': '5.3799', 'c': '12.1227'}",Bmab,,,Nd2NiO4.065,45,45 K,O4.065Ni1Nd2.0,,Bmab,
,Tetragonal,,,,,10.1016/j.jssc.2004.05.065,TRUE,"{'a': '3.86556', 'c': '12.1977'}",I4/mmm,,,Nd2NiO4.077,45,45 K,O4.077Ni1Nd2.0,,I4/mmm,
,,,,≤31 K,31,10.1016/S1359-6454(00)00300-1,TRUE,,,,,Nd2O3·Na2B4O7,,,B4.0O10.0Na2.0Nd2.0,,,Mictomagnetic
,Pyrochlore,,,-0.07 K,-0.07,10.1016/j.physb.2017.06.023,TRUE,{'a': '10.834'},Cubic,2.55 μB,1.26 μB/Nd3+ at 0.5 K and 2 K,Nd2Pb2O7,0.41,0.41 K,O7.0Nd2.0Pb2.0,,Fd-3m,
,Pyrochlore,,,0.2 K,0.2,10.1016/j.physb.2017.06.023,FALSE,{'a': '10.626'},Cubic,,,Nd2Zr2O7,,,O7.0Zr2.0Nd2.0,,Fd-3m,
,Tetragonal,,,-15.7 K,-15.7,10.1016/j.jallcom.2010.11.207,TRUE,"{'a': '4.6715 Å', 'c': '12.1354 Å'}",Ho2CoGa8-type,3.81 μB,,Pr2PdIn8,5.2,5.2 K,Pd1In8.0Pr2.0,,P 4/mmm,8.0 × 10^-3 emu/mol
,Tetragonal,,,-16.1 K,-16.1,10.1016/j.jallcom.2010.11.207,TRUE,"{'a': '4.6712 Å', 'c': '12.1341 Å'}",Ho2CoGa8-type,4.01 μB,,Nd2PdIn8,5.9,5.9 K,Pd1In8.0Nd2.0,,P 4/mmm,8.8 × 10^-3 emu/mol
,Tetragonal,,,-18.9 K,-18.9,10.1016/j.jallcom.2010.11.207,TRUE,"{'a': '4.6510 Å', 'c': '12.0644 Å'}",Ho2CoGa8-type,0.77 μB,,Sm2PdIn8,12.5,12.5 K,Pd1In8.0Sm2.0,,P 4/mmm,6.5 × 10^-4 emu/mol
,Tetragonal,16,16 K,17 K,17,10.1016/j.jallcom.2018.04.193,TRUE,"{'a': '7.7576 Å', 'c': '3.8383 Å'}",Mo2FeB2-type,2.12 μB/Nd-ion,,Nd2Pt2In,,,In1Nd2.0Pt2.0,,P4/nmm,
,,9.5,9.5 K,,,10.1016/j.jallcom.2018.04.193,TRUE,,,,,Pr2Pt2In,,,In1Pr2.0Pt2.0,,,
,,,,,,10.1016/j.jallcom.2018.04.193,FALSE,,,,,Tb2Pt2In,40,40 K,In1Tb2.0Pt2.0,,,
,,,,,,10.1016/j.jallcom.2018.04.193,FALSE,,,,,Ho2Pt2In,8,8 K,In1Ho2.0Pt2.0,,,
287.51 kA/m,Hexagonal,286.8,"52.6 K, 521.0 K",,,10.1016/j.jnoncrysol.2016.10.024,TRUE,,,,22.13 Am^2/kg,Nd60Fe30Al10,,,Al10.0Fe30.0Nd60.0,14.98 Am^2/kg,,
162.31 kA/m,Hexagonal,253.5,"30.3 K, 476.7 K",,,10.1016/j.jnoncrysol.2016.10.024,TRUE,,,,16.30 Am^2/kg,Nd30Ce30Fe30Al10,,,Al10.0Fe30.0Ce30.0Nd30.0,10.22 Am^2/kg,,
,Partially crystalline,37,37 K,,,10.1016/S1359-6454(02)00394-4,TRUE,,,,,Nd60Fe7.5Co22.5Al10,481,481 K,Al10.0Fe7.5Co22.5Nd60.0,,,
313 kAm^-1,Partially crystalline,273,"50 K, 496 K",,,10.1016/S1359-6454(02)00394-4,TRUE,,,,,Nd60Fe10Co20Al10,,,Al10.0Fe10.0Co20.0Nd60.0,,,
,Amorphous,25,25 K,,,10.1016/S1359-6454(02)00394-4,TRUE,,,,,Nd60Co30Al10,,,Al10.0Co30.0Nd60.0,,,
,Metastable,477,458-496 K,,,10.1016/S1359-6454(02)00394-4,TRUE,,,,,Nd36Fe32Co28Al4,,,Al4.0Fe32.0Co28.0Nd36.0,,,
,Monoclinic,397.15,124°C,,,10.1016/S0925-8388(00)01185-3,TRUE,"{'a': '10.612 Å', 'b': '8.577 Å', 'c': '9.742 Å'}",,,96 emu/g,Nd3Fe27.5W1.5,,,Fe27.5Nd3.0W1.5,,A2/m,
,"Nd3(Fe,Ti)29-type",418,418 K,,,10.1016/j.physb.2005.03.013,TRUE,"{'a': '10.607 Å', 'b': '8.556 Å', 'c': '9.717 Å'}",Monoclinic,,,Nd3Fe25Cr4,,,Cr4.0Fe25.0Nd3.0,,A2/m,
,"Nd3(Fe,Ti)29-type",418,418 K,,,10.1016/j.physb.2005.03.013,TRUE,"{'a': '10.601 Å', 'b': '8.541 Å', 'c': '9.715 Å'}",Monoclinic,,,Nd2.8Y0.2Fe25Cr4,,,Cr4.0Fe25.0Y0.2Nd2.8,,A2/m,
,"Nd3(Fe,Ti)29-type",422,422 K,,,10.1016/j.physb.2005.03.013,TRUE,"{'a': '10.602 Å', 'b': '8.532 Å', 'c': '9.709 Å'}",Monoclinic,,,Nd2.6Y0.4Fe25.5Cr3.5,,,Cr3.5Fe25.5Y0.4Nd2.6,,A2/m,
,"Nd3(Fe,Ti)29-type",418,418 K,,,10.1016/j.physb.2005.03.013,TRUE,"{'a': '10.586 Å', 'b': '8.514 Å', 'c': '9.686 Å'}",Monoclinic,,,Nd2.4Y0.6Fe25.5Cr3.5,,,Cr3.5Fe25.5Y0.6Nd2.4,,A2/m,
,"Nd3(Fe,Ti)29-type",425,425 K,,,10.1016/j.physb.2005.03.013,TRUE,"{'a': '10.568 Å', 'b': '8.498 Å', 'c': '9.691 Å'}",Monoclinic,,,Nd2.2Y0.8Fe27Cr2,,,Cr2.0Fe27.0Y0.8Nd2.2,,A2/m,
,"Nd3(Fe,Ti)29-type",419,419 K,,,10.1016/j.physb.2005.03.013,TRUE,"{'a': '10.567 Å', 'b': '8.482 Å', 'c': '9.686 Å'}",Monoclinic,,,Y3Fe27.5Cr1.5,,,Cr1.5Fe27.5Y3.0,,A2/m,
"76 Oe at 4 K, 5 Oe at 100 K",Cubic,580,580 K,,,10.1016/j.jssc.2011.03.010,TRUE,{'a': '12.670 Å'},Garnet,,23.75 emu/g at 300 K,Pr3Fe5O12,,,O12.0Fe5.0Pr3.0,,Ia3̄d,
"381 Oe at 4 K, 28 Oe at 100 K",Cubic,565,565 K,,,10.1016/j.jssc.2011.03.010,TRUE,{'a': '12.633 Å'},Garnet,,21.98 emu/g at 300 K,Nd3Fe5O12,,,O12.0Fe5.0Nd3.0,,Ia3̄d,
,Trigonal,,,"{'1.8-8 K': '-1.46 K', '500 mK-1.8 K': '-0.2 K', 'High T (8-300 K)': '-39.85 K'}",,10.1016/j.jssc.2015.10.002,TRUE,"{'a': '8.058 Å', 'c': '5.049 Å'}",Kagome network,2.58 μB,,Pr3Ga3Ge2BeO14,,,Be1O14.0Ga3.0Ge2.0Pr3.0,,P321,
,Trigonal,,,"{'1.8-8 K': '-1.02 K', '500 mK-1.8 K': '-0.16 K', 'High T (8-300 K)': '-37.78 K'}",,10.1016/j.jssc.2015.10.002,TRUE,"{'a': '8.026 Å', 'c': '4.957 Å'}",Kagome network,2.57 μB,,Nd3Ga3Ge2BeO14,,,Be1O14.0Ga3.0Ge2.0Nd3.0,,P321,
,Trigonal,,,"{'1.8-8 K': '-1.96 K', '500 mK-1.8 K': '0.33 K', 'High T (8-300 K)': '-1133 K'}",,10.1016/j.jssc.2015.10.002,TRUE,"{'a': '7.990 Å', 'c': '4.956 Å'}",Kagome network,0.57 μB,,Sm3Ga3Ge2BeO14,,,Be1O14.0Ga3.0Ge2.0Sm3.0,,P321,
,Orthorhombic,,,-20.0 K,-20,10.1016/j.jssc.2003.08.036,TRUE,"{'a': '10.9782 Å', 'b': '7.4389 Å', 'c': '7.5361 Å'}",Cmcm,3.26 μB,,Pr3IrO7,,,O7.0Pr3.0Ir1,,Cmcm,2.18 x 10^-3 emu K mol^-1
,Orthorhombic,,,-25.9 K,-25.9,10.1016/j.jssc.2003.08.036,TRUE,,Cmcm,3.37 μB,,Nd3IrO7,2.6,2.6 K,O7.0Nd3.0Ir1,,Cmcm,2.24 x 10^-3 emu K mol^-1
,Orthorhombic,87,87K,78K,78,10.1016/j.physb.2017.10.012,TRUE,"{'a': '11.7275 Å', 'b': '4.2673 Å', 'c': '11.5464 Å'}",Gd3NiSi2-type,3.6 μB/Nd,,Nd3NiGe2,4.15,"4.5K, 3.8K",Ni1Ge2.0Nd3.0,,Pnma,
,Superstructure of cubic fluorite,,,0 K,0,10.1016/S0022-4596(02)00057-9,TRUE,"{'a': '10.8829(8) Å', 'b': '7.4303(6) Å', 'c': '7.5066(6) Å'}",Orthorhombic,,,Nd3OsO7,75,75 K,O7.0Nd3.0Os1,,Cmcm,3.49(2) emu K mol^−1
,Superstructure of cubic fluorite,,,-6.8(5) K,-5.9,10.1016/S0022-4596(02)00057-9,TRUE,"{'a': '10.707(2) Å', 'b': '7.436(1) Å', 'c': '7.473(1) Å'}",Orthorhombic,,,Sm3OsO7,50,50 K,O7.0Sm3.0Os1,,Cmcm,0.291(6) emu K mol^−1
,Cubic,,,,,10.1016/S0921-4526(98)00889-8,TRUE,,"FCC (4a site), Simple Cubic (8c site)",3.60 μB/Nd,,Nd3Pd20Ge6,1.233333333,"1.7 K, 1.4 K, 0.6 K",Ge6.0Pd20.0Nd3.0,,Fm3̄m,
,Hexagonal,39,39 K,,,10.1016/j.physb.2017.10.008,TRUE,,,0.95 μB and 2.66 μB,,Nd3Ru4Al12,,,Al12.0Ru4.0Nd3.0,,P 6 3 / mmc,3.6 μB
,Hexagonal,,,,,10.1016/j.physb.2017.10.008,TRUE,,,,,Dy3Ru4Al12,7,7 K,Al12.0Ru4.0Dy3.0,,P 6 3 / mmc,
0.25 T,Cubic,48.4,48.4 K,35.51 K,35.51,10.1016/j.jssc.2024.124647,TRUE,{'a': '8.8590 Å'},Th3P4-type,1.47 μB/Nd3+,,Nd3Se4,,,Se4.0Nd3.0,,I-43d,0.0125 emu Oe−1 mol−1 K−1
0.25 T,,38,38 K,,,10.1016/j.jssc.2024.124647,FALSE,,,,,Nd3Te4,,,Te4.0Nd3.0,,,
,,5,5 K,,,10.1016/j.jssc.2024.124647,FALSE,,,,,Ce3Te4,,,Te4.0Ce3.0,,,
,Nd4MnOSe6-type,,,-50 K,-50,10.1016/j.jssc.2015.05.020,TRUE,"{'a': '9.2693 Å', 'c': '6.6650 Å'}",Hexagonal,"3.01 μB (Nd), 3.51 μB (Fe)",,Nd4FeOS6,,,O1S6.0Fe1Nd4.0,,P63mc,9.5 μB/f.u.
0.66 T,Amorphous,88,88 K,,,10.1016/j.jnoncrysol.2021.121076,TRUE,,,,64 Am^2/kg at 10 K,Nd50Co50,,,Co50.0Nd50.0,,,
,Trigonal,68,68 K,56 K,56,10.1016/j.jallcom.2016.09.243,TRUE,"{'a': '5.4430 Å', 'c': '24.133 Å'}",R-3m,"Nd1: 2.36 μB, Nd2: 2.71 μB, Nd3: 2.87 μB, Fe: 0.8 μB",10.8 μB/f.u.,Nd5Fe2B6,,,B6.0Fe2.0Nd5.0,,R-3m,
,Trigonal,21,21 K,9 K,9,10.1016/j.jallcom.2016.09.243,TRUE,"{'a': '5.4463 Å', 'c': '24.813 Å'}",R-3m,"Nd1: 1.92 μB, Nd2: 1.47 μB, Nd3: 1.56 μB, Fe: 0 μB",10 μB/f.u.,Nd5Fe2B6D4.1,,,B6.0Fe2.0Nd5.0,,R-3m,
,Hexagonal,,,,,10.1016/j.jssc.2022.123533,TRUE,"{'a': '8.7660', 'b': '8.7660', 'c': '6.6450'}",Mn5Si3-type,,,Nd5Ge3,51,51 K,Ge3.0Nd5.0,,P63/mcm,
,Hexagonal,42,42 K,,,10.1016/j.jssc.2022.123533,TRUE,"{'a': '8.7331', 'b': '8.7331', 'c': '6.6357'}",Mn5Si3-type,,,Nd5Ge2.5Si0.5,,,Si0.5Ge2.5Nd5.0,,P63/mcm,
,Hexagonal,45,45 K,,,10.1016/j.jssc.2022.123533,TRUE,"{'a': '8.7174', 'b': '8.7174', 'c': '6.6282'}",Mn5Si3-type,,,Nd5Ge2Si,,,Si1Ge2.0Nd5.0,,P63/mcm,
,Tetragonal,123,123 K,,,10.1016/j.jssc.2022.123533,TRUE,"{'a': '7.7765', 'b': '7.7765', 'c': '13.8143'}",Cr5B3-type,,,Nd5Ge0.5Si2.5,,,Si2.5Ge0.5Nd5.0,,I4/mcm,
,Tetragonal,112,112 K,,,10.1016/j.jssc.2022.123533,TRUE,"{'a': '7.7692', 'b': '7.7692', 'c': '13.8019'}",Cr5B3-type,,,Nd5Si3,,,Si3.0Nd5.0,,I4/mcm,
,Unknown,,,,,10.1016/S0925-8388(99)00234-0,TRUE,,,,,Nd33Fe50Al17,260,260 K,Al17.0Fe50.0Nd33.0,,,
,Hexagonal,194,194 K,194 K,194,10.1016/j.physb.2010.05.021,TRUE,"{'a': '11.6834 Å', 'b': '11.6834 Å', 'c': '4.1315 Å'}",P63/m,9.1 μB/Tb,5 μB/Tb,Tb6Co1.67Si3,,,Si3.0Co1.67Tb6.0,,P63/m,
,Hexagonal,86,86 K,75 K,75,10.1016/j.physb.2010.05.021,TRUE,"{'a': '11.9652 Å', 'b': '11.9652 Å', 'c': '4.2397 Å'}",P63/m,3.6 μB/Nd,1.9 μB/Nd,Nd6Co1.67Si3,,,Si3.0Co1.67Nd6.0,,P63/m,
,Hexagonal,84.5,84.5 K,86.5 K,86.5,10.1016/j.jallcom.2008.09.099,TRUE,,,1.9 μB per Nd atom,,Nd6Co2Si3,,,Si3.0Co2.0Nd6.0,,P63/m,
,Hexagonal,186.9,186.9 K,193 K,193,10.1016/j.jallcom.2008.09.099,TRUE,,,6.6 μB per Tb atom,,Tb6Co2Si3,,,Si3.0Co2.0Tb6.0,,P63/m,
0.95 T,Hexagonal,130,130K,113K,113,10.1016/j.jssc.2016.03.024,TRUE,"{'a': '9.203(2) Å', 'c': '4.202(1) Å'}",Hexagonal,4.01 μB per Pr ion,,Pr6Co5Ge1.80Al2.20,25,25K,Al2.2Co5.0Ge1.8Pr6.0,0.79 μB,P-6m2,
0.2 T,Hexagonal,140,140K,131K,131,10.1016/j.jssc.2016.03.024,TRUE,"{'a': '9.170(3) Å', 'c': '4.195(1) Å'}",Hexagonal,3.98 μB per Nd ion,,Nd6Co5Ge1.74Al2.26,30,30K,Al2.26Co5.0Ge1.74Nd6.0,2.77 μB,P-6m2,
,Phase I,,,11 K,11,10.1016/j.jallcom.2006.09.078,TRUE,{'a': 0.9553},,3.65 μB,,Nd6Co8Sn26,,,Co8.0Sn26.0Nd6.0,,Pm3n,8.21 emu/g
,Orthorhombic,,,-24 K,-24,10.1016/j.jssc.2017.04.010,TRUE,"{'a': '11.2303', 'b': '3.9876', 'c': '44.506'}",,10.12 μB/f.u.,,Pr7CoInS13,,,S13.0Co1In1Pr7.0,,Pnma,
,,14,14 K,,,10.1016/j.jallcom.2007.09.069,TRUE,,,,,Nd7Ni3,,,Ni3.0Nd7.0,,,
,Th7Fe3-type hexagonal,38,38 K,"42.4 K, 37.4 K, 16.2 K",32,10.1016/j.physb.2018.04.030,TRUE,,Hexagonal,"1.4 μB/Nd (c-axis), 2.0 μB/Nd (a- and b-axes)",,Nd7Pt3,,,Nd7.0Pt3.0,1.87 μB/Nd,P63mc,
,Th7Fe3-type hexagonal,,,,,10.1016/j.physb.2018.04.030,TRUE,,Hexagonal,,,Nd7Ni3,27,27 K,Ni3.0Nd7.0,,P63mc,
,Th7Fe3-type hexagonal,,,,,10.1016/j.physb.2018.04.030,TRUE,,Hexagonal,,,Nd7Rh3,34,34 K,Rh3.0Nd7.0,,P63mc,
,Th7Fe3-type hexagonal,33,33 K,,,10.1016/j.physb.2018.04.030,FALSE,,Hexagonal,,,Nd7Pd3,38.8,38.8 K,Pd3.0Nd7.0,,P63mc,
,Th7Fe3 type,,,,,10.1016/j.physb.2017.11.027,TRUE,,,,,Nd7Rh3,24,"32 K, 16 K",Rh3.0Nd7.0,,,
582 kA/m,,595.15,322 °C,,,10.1016/j.jallcom.2007.04.299,TRUE,,,,,Nd8.5Fe77Co5Zr2.7Ga0.6B6.2,,,B6.2Fe77.0Co5.0Ga0.6Zr2.7Nd8.5,0.975 T,,
1.82 T,,423.15,150 °C,,,10.1016/j.jallcom.2022.167411,TRUE,,,,,Nd62Fe14Ga20Cu4,,,Fe14.0Cu4.0Ga20.0Nd62.0,,,
10.3 kOe,2:14:1 phase,588.15,315 °C,,,10.1016/j.jallcom.2010.09.204,TRUE,,,,,Nd9.5Fe72.5Ti3B15,,,B15.0Ti3.0Fe72.5Nd9.5,6.5 kG,,
13.5 kOe,2:14:1 phase,579.15,306 °C,,,10.1016/j.jallcom.2010.09.204,TRUE,,,,,Nd9.5Fe72.5Ti2.5Zr0.5B15,,,B15.0Ti2.5Fe72.5Zr0.5Nd9.5,6.6 kG,,
,ThCr2Si2-type,,,-10.1 K,-10.1,10.1016/j.jssc.2010.01.031,TRUE,"{'a': '4.3040 Å', 'c': '10.0366 Å'}",Tetragonal,2.24 μB,,NdPd2Ge2,1.5,1.5 K,Ge2.0Pd2.0Nd1,,I4/mmm,
,ThCr2Si2-type,,,-10.0 K,-10,10.1016/j.jssc.2010.01.031,TRUE,"{'a': '4.2623 Å', 'c': '11.0145 Å'}",Tetragonal,2.24 μB,,NdAg2Ge2,1.8,1.8 K,Ge2.0Ag2.0Nd1,,I4/mmm,
,ThCr2Si2-type,,,,,10.1016/j.jssc.2010.01.031,TRUE,,Tetragonal,,,CeAg2Ge2,4.6,4.6 K,Ge2.0Ag2.0Ce1,,I4/mmm,
,ThCr2Si2-type,,,,,10.1016/j.jssc.2010.01.031,TRUE,,Tetragonal,,,SmAg2Ge2,10,10 K,Ge2.0Ag2.0Sm1,,I4/mmm,
,ThCr2Si2-type,,,,,10.1016/j.jssc.2010.01.031,TRUE,,Tetragonal,,,CePd2Ge2,5.1,5.1 K,Ge2.0Pd2.0Ce1,,I4/mmm,
,ThCr2Si2-type,,,,,10.1016/j.jssc.2010.01.031,TRUE,,Tetragonal,,,PrPd2Ge2,5,5.0 K,Ge2.0Pd2.0Pr1,,I4/mmm,
,CaIn2 type,,,-7.80 K,-7.8,10.1016/S0921-4526(98)00991-0,TRUE,,Polycrystalline,3.46 μB,,NdCuPb,14.6,14.6 K,Cu1Nd1Pb1,,P63/mmc,2.12 x 10^-4 emu/mol Oe
,CaIn2 type,,,-11.97 K,-11.97,10.1016/S0921-4526(98)00991-0,TRUE,,Polycrystalline,3.75 μB,,NdAuPb,12.6,12.6 K,Nd1Au1Pb1,,P63/mmc,-4.92 x 10^-4 emu/mol Oe
,CaIn2 type,,,-15.23 K,-15.23,10.1016/S0921-4526(98)00991-0,TRUE,,Polycrystalline,3.72 μB,,NdAgPb,18.9,18.9 K,Ag1Nd1Pb1,,P63/mmc,-2.96 x 10^-4 emu/mol Oe
,CaIn2 type,,,-9.25 K,-9.25,10.1016/S0921-4526(98)00991-0,TRUE,,Polycrystalline,3.51 μB,,NdAuSn,10.5,10.5 K,Sn1Nd1Au1,,P63/mmc,6.07 x 10^-4 emu/mol Oe
,CaIn2 type,,,-18.86 K,-18.86,10.1016/S0921-4526(98)00991-0,TRUE,,Polycrystalline,4.16 μB,,NdCuSn,,,Cu1Sn1Nd1,,P63/mmc,-5.84 x 10^-4 emu/mol Oe
,Hexagonal,44,44 K,,,10.1016/j.jallcom.2005.07.049,TRUE,"{'a': '0.4211 nm', 'c': '0.4146 nm'}",AlB2-type,2.7 μB/f.u. at 5 K,,NdAgSi,,,Si1Ag1Nd1,,P6/mmm,
,Orthorhombic,,,-7.6 K,-7.6,10.1016/j.jallcom.2016.12.188,TRUE,"{'a': '4.5549 Å', 'b': '7.3183 Å', 'c': '7.8065 Å'}",CeCu2-type,3.635 μB,"1.35 μB at 2 K, 0.6 μB at 20 K",NdAuGa,8.9,8.9 K,Ga1Nd1Au1,,Imma,16.04 × 10^-7 m^3/mol
,Hexagonal,,,-3.0 K,-3,10.1016/S0925-8388(98)00843-3,TRUE,"{'a': '4.4 Å', 'c': '3.7 Å'}",,3.95 μB,,NdAuGe,8.8,8.8 K,Ge1Nd1Au1,,,
,Hexagonal,,,-16.2 K,-16.2,10.1016/S0925-8388(98)00843-3,TRUE,"{'a': '4.4 Å', 'c': '3.7 Å'}",,9.77 μB,,TbAuGe,7.6,7.6 K,Ge1Tb1Au1,,,
,Hexagonal,,,-6.1 K,-6.1,10.1016/S0925-8388(98)00843-3,TRUE,"{'a': '4.4 Å', 'c': '3.7 Å'}",,10.6 μB,,DyAuGe,6.1,6.1 K,Ge1Dy1Au1,,,
,Hexagonal,,,-5.1 K,-5.1,10.1016/S0925-8388(98)00843-3,TRUE,"{'a': '4.4 Å', 'c': '3.7 Å'}",,10.1 μB,,HoAuGe,7.6,7.6 K,Ge1Ho1Au1,,,
,Hexagonal,,,-5.4 K,-5.4,10.1016/S0925-8388(98)00843-3,TRUE,"{'a': '4.4 Å', 'c': '3.7 Å'}",,9.2 μB,,ErAuGe,5.7,5.7 K,Ge1Er1Au1,,,
,Hexagonal,10,10 K,,,10.1016/S0925-8388(98)00843-3,TRUE,,,,,CeAuGe,,,Ge1Ce1Au1,,,
,Hexagonal,,,,,10.1016/S0925-8388(98)00843-3,TRUE,,,,,GdAuGe,16,16 K,Ge1Gd1Au1,,,
,Hexagonal,,,,,10.1016/S0925-8388(98)00843-3,FALSE,,,,,YbAuGe,2.35,2.35 K,Ge1Yb1Au1,,,
,Hexagonal ZrNiAl-type,,,,,10.1016/j.jcrysgro.2023.127332,TRUE,,Hexagonal,"3.61(1) μB/Nd (H || c), 3.64(1) μB/Nd (H ⊥ c)",,NdAuIn,2.4,"2.3 K (H || c), 2.5 K (H ⊥ c)",In1Nd1Au1,,,
,,,,,,10.1016/j.jcrysgro.2023.127332,TRUE,,,2.5 μB/Ce,,CeAuIn,5.7,5.7 K,In1Ce1Au1,,,
,,,,,,10.1016/j.jcrysgro.2023.127332,FALSE,,,8.2 μB/Gd,,GdAuIn,12.2,12.2 K,In1Gd1Au1,,,
,,,,,,10.1016/j.jcrysgro.2023.127332,TRUE,,,,,TbAuIn,35,35 K,In1Tb1Au1,,,
,,,,,,10.1016/j.jcrysgro.2023.127332,TRUE,,,,,DyAuIn,11,11 K,In1Dy1Au1,,,
,,,,,,10.1016/j.jcrysgro.2023.127332,TRUE,,,,,HoAuIn,4.8,4.8 K,In1Ho1Au1,,,
,,,,,,10.1016/j.jcrysgro.2023.127332,TRUE,,,,,ErAuIn,3,3 K,In1Er1Au1,,,
,Orthorhombic TiNiSi-type,,,,,10.1016/j.jcrysgro.2023.127332,FALSE,,,7.5 μB/Eu,,EuAuIn,21,21 K,In1Eu1Au1,,Pnma,
,Orthorhombic,,,-15 K,-15,10.1016/j.jallcom.2007.06.089,TRUE,"{'a': '4.2272 Å', 'b': '16.7318 Å', 'c': '4.1618 Å'}",CeNiSi2-type,1.80 μB,,PrCo0.85Ge2,5,5.0 K,Co0.85Ge2.0Pr1,,Cmcm,
,Orthorhombic,,,-14 K,-14,10.1016/j.jallcom.2007.06.089,TRUE,"{'a': '4.2028 Å', 'b': '16.6480 Å', 'c': '4.1473 Å'}",CeNiSi2-type,,,NdCo0.82Ge2,2.1,2.1 K,Co0.82Ge2.0Nd1,,Cmcm,
,Orthorhombic,,,,,10.1016/j.jallcom.2007.06.089,FALSE,,CeNiSi2-type,,,GdCoGe2,10,10 K,Co1Ge2.0Gd1,,Cmcm,
,Orthorhombic,,,,,10.1016/j.jallcom.2007.06.089,FALSE,,CeNiSi2-type,,,HoCoGe2,8,8 K,Co1Ge2.0Ho1,,Cmcm,
,Orthorhombic,,,,,10.1016/j.jallcom.2007.06.089,FALSE,,CeNiSi2-type,,,ErCoGe2,1.5,1.5 K,Co1Ge2.0Er1,,Cmcm,
,Orthorhombic,112,112 K,130 K,130,10.1016/j.jallcom.2008.09.186,TRUE,"{'a': '13.011(9) Å', 'b': '6.169(7) Å', 'c': '6.063(1) Å'}",Quasi two-dimensional,4.24 μB,"3.63 μB (a-axis), 3.75 μB (b-axis)",PrCrSb3,12,12 K,Cr1Sb3.0Pr1,,Pbcm,
,Orthorhombic,100,100 K,115 K,115,10.1016/j.jallcom.2008.09.186,TRUE,"{'a': '12.955(5) Å', 'b': '6.164(4) Å', 'c': '6.052(2) Å'}",Quasi two-dimensional,5.2 μB,"4.2 μB (a-axis), 3.7 μB (b-axis)",NdCrSb3,10,10 K,Cr1Sb3.0Nd1,,Pbcm,
,Orthorhombic,123,123 K,,,10.1016/j.jallcom.2008.09.186,TRUE,,Quasi two-dimensional,3.01 μB,1.5 μB,LaCrSb3,96,96 K,Cr1Sb3.0La1,,Pbcm,
,Orthorhombic,115,115 K,,,10.1016/j.jallcom.2008.09.186,TRUE,,Quasi two-dimensional,,,CeCrSb3,,,Cr1Sb3.0Ce1,,Pbcm,
,Orthorhombic,,,,,10.1016/j.physb.2016.04.041,TRUE,,Perovskite,,,NdCrTiO5,21,21 K,O5.0Ti1Cr1Nd1,,Pbam,
,Orthorhombic,,,,,10.1016/j.physb.2016.04.041,TRUE,,Perovskite,,,Nd0.5Sm0.5CrTiO5,17,17 K,O5.0Ti1Cr1Nd0.5Sm0.5,,Pbam,
,Orthorhombic,,,,,10.1016/j.physb.2016.04.041,TRUE,,Perovskite,,,SmCrTiO5,180,180 K,O5.0Ti1Cr1Sm1,,Pbam,
,Orthorhombic,,,,,10.1016/S0921-4526(99)01398-8,TRUE,,Orthorhombic,2.5 μB,,NdCu2,6.5,6.5 K,Cu2.0Nd1,,Imma,
,Orthorhombic,,,,,10.1016/S0921-4526(99)01398-8,TRUE,,Orthorhombic,5.9 μB,,TbCu2,54,54 K,Cu2.0Tb1,,Imma,
,Orthorhombic,,,,,10.1016/S0921-4526(99)01398-8,TRUE,,Orthorhombic,7.4 μB,,DyCu2,27,27 K,Cu2.0Dy1,,Imma,
,Orthorhombic,,,,,10.1016/S0921-4526(99)01398-8,TRUE,,Orthorhombic,0.7 μB,,TmCu2,6,6 K,Cu2.0Tm1,,Imma,
,ThCr2Si2-type,,,"{'Theta_c': '-7.4 K', 'Theta_a': '2.8 K'}",5.1,10.1016/j.physb.2004.01.032,TRUE,,Tetragonal,2.7 μB,2.56 μB at 47 T,NdCu2Ge2,4.7,4.7 K,Cu2.0Ge2.0Nd1,,,
,ThCr2Si2-type,,,,,10.1016/j.physb.2004.01.032,TRUE,,Tetragonal,,,PrCu2Ge2,14.4,14.4 K,Cu2.0Ge2.0Pr1,,,
,,,,,,10.1016/S0921-4526(00)00352-5,TRUE,,,,,PrCuO2.5,17,17 K,O2.5Cu1Pr1,,,
,,,,,,10.1016/S0921-4526(00)00352-5,TRUE,,,,,NdCuO2.5,1.8,1.8 K,O2.5Cu1Nd1,,,
,,,,,,10.1016/S0921-4526(00)00352-5,TRUE,,,,,LaCuO2.5,125,125 K,O2.5Cu1La1,,,
,LiGaGe structure type,,,-41.7 K,-41.7,10.1016/j.jallcom.2005.10.035,TRUE,,Hexagonal,3.62 μB,,NdCuPb,13.2,13.2 K,Cu1Nd1Pb1,,P63/mmc,
,Orthorhombic,,,,,10.1016/j.physb.2017.10.121,TRUE,"{'a': '0.58067 nm', 'b': '0.75721 nm', 'c': '0.54154 nm'}",,7.3–7.84 μB,,NdFe0.9Mn0.1O3,748,748K,O3.0Mn0.1Fe0.9Nd1,,Pnma,
,Orthorhombic,,,,,10.1016/j.physb.2017.10.121,TRUE,"{'a': '0.55879 nm', 'b': '0.77612 nm', 'c': '0.54505 nm'}",,,,NdFeO3,690,690K,O3.0Fe1Nd1,,Pnma,
25 Oe,Cubic Laves,538,538 K,,,10.1016/j.jallcom.2013.02.038,TRUE,{'a': '0.747 nm'},,,"115.5 emu/g at 5 K, 85.7 emu/g at 300 K",NdFe1.9,,,Fe1.9Nd1,,,
151 Oe,Cubic Spinel,870,870 K,835 K,835,10.1016/j.jallcom.2013.07.139,TRUE,{'a': '8.340 Å'},Cubic,,26 emu/g,NdFe2O4,,,O4.0Fe2.0Nd1,4.22 emu/g,,
171 Oe,Cubic Spinel,911,911 K,880 K,880,10.1016/j.jallcom.2013.07.139,TRUE,{'a': '8.339 Å'},Cubic,,34 emu/g,NdFe2O4,,,O4.0Fe2.0Nd1,6.55 emu/g,,
,,,,,,10.1016/S0921-4526(01)01210-8,TRUE,,,,,Pr0.73Fe4Sb12,5,5 K,Fe4.0Sb12.0Pr0.73,,,
,,,,,,10.1016/S0921-4526(01)01210-8,TRUE,,,"2.04 μB at Nd site, 0.27 μB at Fe site",,Nd0.72Fe4Sb12,16.5,16.5 K,Fe4.0Sb12.0Nd0.72,,,
,,,,,,10.1016/S0921-4526(01)01210-8,TRUE,,,,,PrFe4P12,6.2,6.2 K,P12.0Fe4.0Pr1,,,
,Orthorhombic,,,,,10.1016/j.physb.2018.10.032,TRUE,"{'a': '5.4509', 'b': '5.5821', 'c': '7.7614'}",Perovskite,,,NdFeO3,679,679 K,O3.0Fe1Nd1,,Pbnm,
,Orthorhombic,42,42 K,"42.1 K, 16.4 K, 40.3 K",32.93333333,10.1016/j.jallcom.2018.05.028,TRUE,,CrB-type,"2.39 μB, 0.85 μB, 2.71 μB",,NdGa,,,Ga1Nd1,,Cmcm,
,,32,32 K,,,10.1016/j.jallcom.2018.05.028,TRUE,,,,,PrGa,,,Ga1Pr1,,,
,,108,108 K,,,10.1016/j.jallcom.2018.05.028,TRUE,,,,,SmGa,,,Ga1Sm1,,,
,,182,182 K,,,10.1016/j.jallcom.2018.05.028,TRUE,,,,,GdGa,,,Ga1Gd1,,,
,,155,155 K,,,10.1016/j.jallcom.2018.05.028,TRUE,,,,,TbGa,,,Ga1Tb1,,,
,,114,114 K,,,10.1016/j.jallcom.2018.05.028,TRUE,,,,,DyGa,,,Ga1Dy1,,,
,,65,65 K,,,10.1016/j.jallcom.2018.05.028,TRUE,,,,,HoGa,,,Ga1Ho1,,,
,,32,32 K,,,10.1016/j.jallcom.2018.05.028,TRUE,,,,,ErGa,,,Ga1Er1,,,
,,15,15 K,,,10.1016/j.jallcom.2018.05.028,TRUE,,,,,TmGa,,,Ga1Tm1,,,
,ThCr2Si2-type,,,-6 K,-6,10.1016/S0925-8388(02)01298-7,TRUE,"{'a': '4.087(1) Å', 'c': '10.154(2) Å'}",Tetragonal,3.7(1) μB/mol,,PrIr2Si2,47,47 K,Si2.0Pr1Ir2.0,,I4/mmm,
,ThCr2Si2-type,,,-4 K,-4,10.1016/S0925-8388(02)01298-7,TRUE,"{'a': '4.077(1) Å', 'c': '10.099(3) Å'}",Tetragonal,3.8(1) μB/mol,,NdIr2Si2,33,33 K,Si2.0Nd1Ir2.0,,I4/mmm,
,ThCr2Si2-type,,,,,10.1016/S0925-8388(02)01298-7,TRUE,,Tetragonal,3.2 μB,,NdRh2Si2,50,50 K,Si2.0Rh2.0Nd1,,,
,Hexagonal,,,-6.4 K,-6.4,10.1016/j.jallcom.2019.06.177,TRUE,"{'a': '5.591 Å', 'b': '5.591 Å', 'c': '10.951 Å'}",Hexagonal,2.96 μB,1.2 μB/Pr,PrMgAl11O19,,,O19.0Mg1Al11.0Pr1,,P63/mmc,0.00001 emu/mol Oe
,Hexagonal,,,-3.4 K,-3.4,10.1016/j.jallcom.2019.06.177,TRUE,"{'a': '5.591 Å', 'b': '5.591 Å', 'c': '10.951 Å'}",Hexagonal,2.45 μB,1.31 μB/Nd,NdMgAl11O19,,,O19.0Mg1Al11.0Nd1,,P63/mmc,0.00016 emu/mol Oe
,Hexagonal,,,-5.8 K,-5.8,10.1016/j.jallcom.2019.06.177,TRUE,,Hexagonal,2.92 μB,,Pr0.9La0.1MgAl11O19,,,O19.0Mg1Al11.0La0.1Pr0.9,,P63/mmc,0.000011 emu/mol Oe
,Hexagonal,,,-5.6 K,-5.6,10.1016/j.jallcom.2019.06.177,TRUE,,Hexagonal,2.94 μB,,Pr0.7La0.3MgAl11O19,,,O19.0Mg1Al11.0La0.3Pr0.7,,P63/mmc,0.00001 emu/mol Oe
,Hexagonal,,,-5.1 K,-5.1,10.1016/j.jallcom.2019.06.177,TRUE,,Hexagonal,2.93 μB,,Pr0.5La0.5MgAl11O19,,,O19.0Mg1Al11.0La0.5Pr0.5,,P63/mmc,0.000009 emu/mol Oe
,Hexagonal,,,-3.8 K,-3.8,10.1016/j.jallcom.2019.06.177,TRUE,,Hexagonal,2.92 μB,,Pr0.25La0.75MgAl11O19,,,O19.0Mg1Al11.0La0.75Pr0.25,,P63/mmc,0.00001 emu/mol Oe
,Hexagonal,,,-2.9 K,-2.9,10.1016/j.jallcom.2019.06.177,TRUE,,Hexagonal,2.49 μB,,Nd0.9La0.1MgAl11O19,,,O19.0Mg1Al11.0La0.1Nd0.9,,P63/mmc,0.0002 emu/mol Oe
,Hexagonal,,,-2.4 K,-2.4,10.1016/j.jallcom.2019.06.177,TRUE,,Hexagonal,2.48 μB,,Nd0.7La0.3MgAl11O19,,,O19.0Mg1Al11.0La0.3Nd0.7,,P63/mmc,0.00023 emu/mol Oe
,Hexagonal,,,-2.01 K,-2.01,10.1016/j.jallcom.2019.06.177,TRUE,,Hexagonal,2.45 μB,,Nd0.5La0.5MgAl11O19,,,O19.0Mg1Al11.0La0.5Nd0.5,,P63/mmc,0.0002 emu/mol Oe
,Hexagonal,,,-1.2 K,-1.2,10.1016/j.jallcom.2019.06.177,TRUE,,Hexagonal,2.48 μB,,Nd0.25La0.75MgAl11O19,,,O19.0Mg1Al11.0La0.75Nd0.25,,P63/mmc,0.00021 emu/mol Oe
,Orthorhombic,,,-161 K,-161,10.1016/j.physb.2014.11.074,TRUE,,,3.2 μB,,NdMn2O5,4,4 K,O5.0Mn2.0Nd1,,Pbam,
,ThCr2Si2-type,36,36 K,,,10.1016/j.jssc.2022.123693,TRUE,"{'a': '3.9914 Å', 'b': '3.9914 Å', 'c': '10.4830 Å'}",Body-centered tetragonal,,,NdMn2Si2,372,372 K,Si2.0Mn2.0Nd1,,I4/mmm,
,ThCr2Si2-type,34,34 K,,,10.1016/j.jssc.2022.123693,TRUE,"{'a': '4.0062 Å', 'b': '4.0062 Å', 'c': '10.5559 Å'}",Body-centered tetragonal,,,NdMn1.8Al0.2Si2,374,374 K,Al0.2Si2.0Mn1.8Nd1,,I4/mmm,
,ThCr2Si2-type,33,33 K,,,10.1016/j.jssc.2022.123693,TRUE,"{'a': '4.0111 Å', 'b': '4.0111 Å', 'c': '10.5669 Å'}",Body-centered tetragonal,,,NdMn1.7Al0.3Si2,375,375 K,Al0.3Si2.0Mn1.7Nd1,,I4/mmm,
,ThCr2Si2-type,31,31 K,,,10.1016/j.jssc.2022.123693,TRUE,"{'a': '4.0151 Å', 'b': '4.0151 Å', 'c': '10.5842 Å'}",Body-centered tetragonal,,,NdMn1.6Al0.4Si2,376,376 K,Al0.4Si2.0Mn1.6Nd1,,I4/mmm,
3.4 kOe,Orthorhombic,12,12 K,-21 K,-21,10.1016/j.jssc.2014.11.016,TRUE,"{'a': '0.51354 nm', 'b': '0.83006 nm', 'c': '0.39707 nm'}",YNi4Si-type,2.37 μB,1.1 μB/Nd,NdNi4Si,,,Si1Ni4.0Nd1,0.8 μB/fu,Cmmm,
,,7.2,7.2 K,,,10.1016/j.jssc.2014.11.016,TRUE,,CaCu5-type,,2.1 μB/fu,NdNi5,,,Ni5.0Nd1,,,
,,9.2,9.2 K,,,10.1016/j.jssc.2014.11.016,TRUE,,CaCu5-type,,1.5 μB/fu,NdNi4Si,,,Si1Ni4.0Nd1,,,
,Orthorhombic,,,,,10.1016/j.jssc.2020.121865,TRUE,"{'a': '5.430 Å (S1), 5.415 Å (S2), 5.397 Å (S3)', 'b': '5.383 Å (S1), 5.381 Å (S2), 5.378 Å (S3)', 'c': '7.625 Å (S1), 7.597 Å (S2), 7.596 Å (S3)'}",Pbnm,,,NdNiO3,60.33333333,"48 K (S1), 127 K (S2), 181 K (S3)",O3.0Ni1Nd1,,Pbnm,
,Orthorhombic,,,,,10.1016/j.jssc.2004.08.014,TRUE,"{'a': '12.5700 Å', 'b': '6.2010 Å', 'c': '18.670 Å'}",,3.62 μB,,PrNiSb3,4.5,4.5 K,Ni1Sb3.0Pr1,,Pbcm,
,Orthorhombic,,,,,10.1016/j.jssc.2004.08.014,TRUE,"{'a': '12.5090 Å', 'b': '6.1940 Å', 'c': '18.3350 Å'}",,3.90 μB,,NdNiSb3,4.6,4.6 K,Ni1Sb3.0Nd1,,Pbcm,
,Orthorhombic,,,,,10.1016/j.jssc.2004.08.014,TRUE,"{'a': '12.3900 Å', 'b': '6.1760 Å', 'c': '18.2650 Å'}",,0.80 μB,,SmNiSb3,2.9,2.9 K,Ni1Sb3.0Sm1,,Pbcm,
,,6,6.0 K,,,10.1016/j.jssc.2004.08.014,FALSE,,,2.54 μB,,CeNiSb3,,,Ni1Sb3.0Ce1,,,
,,92,92 K,,,10.1016/j.jssc.2004.08.014,TRUE,,,,,Eu14MnSb11,,,Mn1Sb11.0Eu14.0,,,
,,6,6 K,,,10.1016/j.jssc.2004.08.014,TRUE,,,,,CeNiSb2,,,Ni1Sb2.0Ce1,,,
,,,,,,10.1016/j.jssc.2004.08.014,TRUE,,,,,NdCrSb3,10,10 K,Cr1Sb3.0Nd1,,,
,Orthorhombic,,,-2.35 K,-2.35,10.1016/j.jallcom.2007.06.040,TRUE,"{'a': '7.535 Å', 'b': '4.585 Å', 'c': '7.590 Å'}",CeNiSn-type,2.21 μB/f.u. at 2 K,,NdNiSn,3,3 K,Ni1Sn1Nd1,,Pna21,"{'Low_Temperature': '3.32 μB', 'High_Temperature': '3.88 μB'}"
,Body-centered cubic,0.8,0.8 K,,,10.1016/j.physb.2007.10.269,TRUE,,,,,NdOs4Sb12,,,Sb12.0Nd1Os4.0,,Im3̄,
,Body-centered cubic,1.2,1.2 K,,,10.1016/j.physb.2007.10.269,TRUE,,,,,NdRu4Sb12,,,Ru4.0Sb12.0Nd1,,Im3̄,
,Body-centered cubic,2,2 K,,,10.1016/j.physb.2007.10.269,TRUE,,,,,NdRu4P12,,,P12.0Ru4.0Nd1,,Im3̄,
,Body-centered cubic,1.6,1.6 K,,,10.1016/j.physb.2007.10.269,TRUE,,,,,NdFe4P12,,,P12.0Fe4.0Nd1,,Im3̄,
,Body-centered cubic,16.5,16.5 K,,,10.1016/j.physb.2007.10.269,FALSE,,,,,NdFe4Sb12,,,Fe4.0Sb12.0Nd1,,Im3̄,
,Hexagonal,,,,,10.1016/S0921-4526(98)01152-1,TRUE,,,2.28 μB,,NdPd2Al3,7.7,7.7 K,Al3.0Pd2.0Nd1,,,
,Hexagonal,,,,,10.1016/S0921-4526(98)01152-1,TRUE,,,1.99 μB,,NdPd2Ga3,6.5,6.5 K,Ga3.0Pd2.0Nd1,,,
,,,,,,10.1016/S0921-4526(98)01152-1,TRUE,,,,,CePd2Al3,2.8,2.8 K,Al3.0Pd2.0Ce1,,,
,Tetragonal,,,8.6 K,8.6,10.1016/j.jallcom.2016.02.256,TRUE,"{'a': '4.147 Å', 'c': '14.865 Å'}",,"3.62 μB (H ∥ [001]), 3.71 μB (H ∥ [100]), 3.68 μB (H ∥ [110])",,NdPd5Al2,1.3,1.3 K,Al2.0Pd5.0Nd1,,I4/mmm,
,,,,,,10.1016/j.jallcom.2016.02.256,FALSE,,,,,PuPd5Al2,5.6,5.6 K,Al2.0Pd5.0Pu1,,,
,,,,,,10.1016/j.jallcom.2016.02.256,FALSE,,,,,YbPd5Al2,0.19,0.19 K,Al2.0Pd5.0Yb1,,,
,Orthorhombic,,,,,10.1016/S0925-8388(98)00257-6,TRUE,"{'a': '7.4448 Å', 'b': '4.6597 Å', 'c': '7.9536 Å'}",TiNiSi-type,3.38 μB,,PrPdSn,4.6,4.6 K,Pd1Sn1Pr1,,Pnma,
,Orthorhombic,,,,,10.1016/S0925-8388(98)00257-6,TRUE,"{'a': '7.3628 Å', 'b': '4.6335 Å', 'c': '7.9015 Å'}",TiNiSi-type,1.94 μB,,NdPdSn,3.6,3.6 K,Pd1Sn1Nd1,,Pnma,
,Tetragonal,5,5 K,,,10.1016/S0925-8388(03)00373-6,TRUE,"{'a': '0.39950 nm', 'c': '0.50610 nm'}",CePt3B type,,,PrPt3B,15,15 K,B1Pr1Pt3.0,,P4mm,
,Tetragonal,,,,,10.1016/S0925-8388(03)00373-6,TRUE,"{'a': '0.39890 nm', 'c': '0.50475 nm'}",CePt3B type,,,NdPt3B,7,7 K,B1Nd1Pt3.0,,P4mm,
,Orthorhombic,,,,,10.1016/S0921-4526(02)02519-X,TRUE,"{'a': '7.3689', 'b': '4.5976', 'c': '7.9955'}",TiNiSi-type,>2.1 μB,,NdPtSn,2.4,2.4K,Sn1Nd1Pt1,,Pnma,
,Hexagonal ZrNiAl-type,7.6,7.6 K,12 K,12,10.1016/j.physb.2006.03.099,TRUE,"{'a': '0.7399 nm', 'c': '0.4127 nm'}",Hexagonal,2.24 μB/f.u.,,NdRhSn,9.8,9.8 K,Rh1Sn1Nd1,,,Curie-Weiss law with θp=47 K and μeff=3.14 μB
,Hexagonal ZrNiAl-type,3,3 K,,,10.1016/j.physb.2006.03.099,TRUE,,,,,PrRhSn,,,Rh1Sn1Pr1,,,
,ThCr2Si2 type,10,10 K,,,10.1016/j.physb.2020.412103,TRUE,"{'a': '4.18 Å', 'b': '4.18 Å', 'c': '9.76 Å'}",Body centered tetragonal,,,NdRu2Si2,24,24 K,Si2.0Ru2.0Nd1,,I4/mmm (139),
,NaCl-type,,,,,10.1016/j.jallcom.2009.08.038,TRUE,{'a': '0.6336 nm'},Cubic,3.1 μB,,NdSb,13,13K,Sb1Nd1,,Fm-3m (No. 225),
,La2Sb type,175,175 K,,,10.1016/j.jssc.2016.02.017,TRUE,"{'a': '428.94 pm', 'c': '1570.5 pm'}",Tetragonal,,,NdScSi,,,Si1Sc1Nd1,,I4/mmm,
,La2Sb type,194,194 K,,,10.1016/j.jssc.2016.02.017,TRUE,"{'a': '431.2 pm', 'c': '1581.3 pm'}",Tetragonal,,,NdScGe,,,Sc1Ge1Nd1,,I4/mmm,
,,354,354 K,,,10.1016/j.jssc.2016.02.017,TRUE,,,,,GdScSi,,,Si1Sc1Gd1,,,
,,349,349 K,,,10.1016/j.jssc.2016.02.017,TRUE,,,,,GdScGe,,,Sc1Ge1Gd1,,,
,,216,216 K,,,10.1016/j.jssc.2016.02.017,TRUE,,,,,TbScGe,,,Sc1Ge1Tb1,,,
,Orthorhombic,46,46 K,41 K,41,10.1016/j.physb.2014.09.008,TRUE,"{'a': '8.193 Å', 'b': '3.927 Å', 'c': '5.887 Å'}",,3.41 μB,,NdSi,,,Si1Nd1,,Pnma (No. 62),
,FCC,630,630 K,,,10.1016/j.tsf.2019.04.034,TRUE,{'a': '3.5 Å'},Cubic,,"0.25 A/m (as deposited), 0.45 A/m (annealed at 400 °C for 60 min)",Ni,,,Ni1,,Fm-3m,
,FCC,,,,,10.1016/j.tsf.2019.04.034,TRUE,{'a': '4.1 Å'},Cubic,,,NiO,523,523 K,O1Ni1,,Fm-3m,
67 Oe,Cube,60,60 K,,,10.1016/j.actamat.2009.10.006,TRUE,,,0.10 μB/atom,,Ni40Cu57Co3,,,Co3.0Ni40.0Cu57.0,,,
19 Oe,Cube,155,155 K,,,10.1016/j.actamat.2009.10.006,TRUE,,,0.18 μB/atom,,Ni50Cu47Co3,,,Co3.0Ni50.0Cu47.0,,,
11 Oe,Cube,275,275 K,,,10.1016/j.actamat.2009.10.006,TRUE,,,0.21 μB/atom,,Ni60Cu37Co3,,,Co3.0Ni60.0Cu37.0,,,
,Dual phase (Cubic L21 Austenite and Orthorhombic Martensite),673.15,400 °C,,,10.1016/j.tsf.2018.03.067,TRUE,"{'a': '1.618', 'b': '1.034', 'c': '0.605'}",,,72 kA/m,Ni48.9Mn29.5Fe4.6In17.0,,,Mn29.5Fe4.6Ni48.9In17.0,,Fm-3m,
,Dual phase (Cubic L21 Austenite and Orthorhombic Martensite),680.15,407 °C,,,10.1016/j.tsf.2018.03.067,TRUE,"{'a': '1.618', 'b': '1.031', 'c': '0.612'}",,,65 kA/m,Ni48.5Mn29.6Fe4.8In17.1,,,Mn29.6Fe4.8Ni48.5In17.1,,Fm-3m,
,Dual phase (Cubic L21 Austenite and Orthorhombic Martensite),682.15,409 °C,,,10.1016/j.tsf.2018.03.067,TRUE,"{'a': '1.618', 'b': '1.034', 'c': '0.605'}",,,79 kA/m,Ni48.8Mn29.6Fe4.7In16.9,,,Mn29.6Fe4.7Ni48.8In16.9,,Fm-3m,
,Dual phase (Cubic L21 Austenite and Orthorhombic Martensite),683.15,410 °C,,,10.1016/j.tsf.2018.03.067,TRUE,"{'a': '1.618', 'b': '1.034', 'c': '0.605'}",,,80 kA/m,Ni48.6Mn29.5Fe4.9In17.0,,,Mn29.5Fe4.9Ni48.6In17.0,,Fm-3m,
,Cubic-Tetragonal,376,376 K,,,10.1016/j.actamat.2009.07.058,TRUE,,Cubic,,,Ni2MnGa,,,Mn1Ni2.0Ga1,,,
,Cubic-Tetragonal,368,368 K,,,10.1016/j.actamat.2009.07.058,TRUE,,Cubic,,,Ni2MnGa,,,Mn1Ni2.0Ga1,,,
,Tetragonal,406.15,133 °C,,,10.1016/j.jallcom.2023.173013,TRUE,"{'a': '0.76644', 'b': '0.66703', 'c': '0.8703'}",Non-modulated martensite,,,Ni52Mn25Ga19Ag4,,,Mn25.0Ni52.0Ga19.0Ag4.0,,,
,Tetragonal,423.15,140-160 °C,,,10.1016/j.actamat.2009.12.051,TRUE,"{'a': '6.56 Å', 'b': '6.56 Å', 'c': '5.49 Å'}",Non-modulated,,,Ni45.0Mn31.0Ga19.2Co4.8,,,Mn31.0Co4.8Ni45.0Ga19.2,,,
,Orthorhombic,423.15,140-160 °C,,,10.1016/j.actamat.2009.12.051,TRUE,"{'a': '6.62 Å', 'b': '5.85 Å', 'c': '5.48 Å'}",Non-modulated,,,Ni44.7Mn31.7Ga18.7Co4.9,,,Mn31.7Co4.9Ni44.7Ga18.7,,,
19 Oe,L21 cubic,332.5,330-335 K,,,10.1016/j.jallcom.2022.165664,TRUE,,,,39.7 Am^2/kg,Ni21.0Mn57.2Ga21.8,,,Mn57.2Ni21.0Ga21.8,,Fm-3m,
,"L21 (austenite), 3M monoclinic (martensite)",314,314 K,,,10.1016/j.actamat.2021.117157,TRUE,"{'a': '6.0027 Å (austenite at 310 K), 5.9971 Å (martensite at 240 K)', 'b': '4.3947 Å (martensite at 240 K)', 'c': '5.6330 Å (martensite at 240 K)'}","Cubic (austenite), Monoclinic (martensite)",,,Ni49.8Mn35.6In14.6,,,Mn35.6Ni49.8In14.6,,,
,Heusler,312.5,312.5 K,,,10.1016/j.jallcom.2023.173081,TRUE,,Cubic,,,Ni49.42Mn34.35In16.23,,,Mn34.35Ni49.42In16.23,,,
,Heusler,312.5,312.5 K,,,10.1016/j.jallcom.2023.173081,TRUE,,Cubic,,,Ni50Mn34In16,,,Mn34.0Ni50.0In16.0,,,
,Tetragonal 6 M,340,340 K,,,10.1016/j.jallcom.2023.171437,TRUE,"{'a': '6.071', 'b': '6.071', 'c': '5.690'}",L21,,,Ni35.2Mn48.2Sn7.5Co6.5Fe2.8,,,Mn48.2Fe2.8Co6.5Ni35.2Sn7.5,,Fm-3m,
,Tetragonal 6 M,340,340 K,,,10.1016/j.jallcom.2023.171437,TRUE,"{'a': '6.071', 'b': '6.071', 'c': '5.703'}",L21,,,Ni34.2Mn47.8Sn7.7Co7.1Fe3.2,,,Mn47.8Fe3.2Co7.1Ni34.2Sn7.7,,,
,"hcp Co, fcc Ni, fcc CoO",,,,,10.1016/j.jallcom.2012.01.040,TRUE,,,,,Ni0.2Co0.8,150,150 K,Co0.8Ni0.2,,,
,,430,430K,,,10.1016/j.jallcom.2003.09.074,TRUE,,,,,Ni0.35Zn0.65Fe2O4,,,O4.0Fe2.0Ni0.35Zn0.65,,,
0.99 Oe,Spinel,504.85,231.7 °C,,,10.1016/j.physb.2015.05.022,TRUE,{'a': '8.408 Å'},Cubic,,73.31 emu/g,Ni0.37Cu0.14Zn0.52Fe2O4,,,O4.0Fe2.0Ni0.37Cu0.14Zn0.52,,,
,face-centered cubic,41.2,41.2 K,,,10.1016/S0921-4526(02)02466-3,TRUE,,,0.182 μB/Ni,3.48 emu/g,Ni0.45Pt0.55,,,Ni0.45Pt0.55,,,
,Cubic Spinel,653.15,380 °C,,,10.1016/j.jallcom.2008.12.065,TRUE,{'a': '8.36 Å'},,,,Ni0.5Cu0.2Zn0.3Fe2O4,,,O4.0Fe2.0Ni0.5Cu0.2Zn0.3,,,
,Cubic Spinel,653.15,380 °C,,,10.1016/j.jallcom.2008.12.065,TRUE,{'a': '8.37 Å'},,,,Ni0.5Cu0.2Zn0.3Fe2O4,,,O4.0Fe2.0Ni0.5Cu0.2Zn0.3,,,
,Cubic Spinel,653.15,380 °C,,,10.1016/j.jallcom.2008.12.065,TRUE,{'a': '8.36 Å'},,,,Ni0.5Cu0.2Zn0.3Fe2O4,,,O4.0Fe2.0Ni0.5Cu0.2Zn0.3,,,
,Cubic Spinel,,,,,10.1016/j.jallcom.2014.08.252,TRUE,{'a': '8.373'},Face-centered cubic,2.160 μB,49.29 A m^2/kg,Ni0.555Ti0.156Fe2.289O4,133,133 K,O4.0Ti0.156Fe2.289Ni0.555,,Fd-3m,
,Cubic Spinel,,,,,10.1016/j.jallcom.2014.08.252,TRUE,{'a': '8.387'},Face-centered cubic,1.942 μB,45.60 A m^2/kg,Ni0.493Ti0.234Fe2.273O4,181,181 K,O4.0Ti0.234Fe2.273Ni0.493,,Fd-3m,
,Cubic Spinel,,,,,10.1016/j.jallcom.2014.08.252,TRUE,{'a': '8.402'},Face-centered cubic,1.627 μB,41.15 A m^2/kg,Ni0.430Ti0.312Fe2.258O4,263,263 K,O4.0Ti0.312Fe2.258Ni0.43,,Fd-3m,
,Cubic Spinel,,,,,10.1016/j.jallcom.2014.08.252,TRUE,{'a': '8.364'},Face-centered cubic,1.915 μB,43.27 A m^2/kg,Ni0.72Ti0.16Fe2.12O4,151,151 K,O4.0Ti0.16Fe2.12Ni0.72,,Fd-3m,
,Cubic Spinel,,,,,10.1016/j.jallcom.2014.08.252,TRUE,{'a': '8.371'},Face-centered cubic,1.450 μB,34.64 A m^2/kg,Ni0.74Ti0.24Fe2.02O4,230,230 K,O4.0Ti0.24Fe2.02Ni0.74,,Fd-3m,
,,863.15,590 °C,,,10.1016/j.jallcom.2009.05.058,TRUE,,,,,Ni0.8Fe0.2,,,Fe0.2Ni0.8,,,
,,633.15,360 °C,,,10.1016/j.jallcom.2009.05.058,TRUE,,,,,Ni,,,Ni1,,,
167.06 Oe,Cubic Spinel,798,798 K,,,10.1016/j.physb.2020.412797,TRUE,"{'a': '8.3622 Å', 'b': '8.3622 Å', 'c': '8.3622 Å'}",Cubic,1.568 μB,38 emu/g,Ni0.8K0.2Fe2O4,,,O4.0K0.2Fe2.0Ni0.8,8.828 emu/g,Fd-3m,
178 Oe,Cubic Spinel,784,784 K,,,10.1016/j.physb.2020.412797,TRUE,"{'a': '8.3552 Å', 'b': '8.3552 Å', 'c': '8.3552 Å'}",Cubic,1.544 μB,36.5 emu/g,NiFe2O4,,,O4.0Fe2.0Ni1,7.577 emu/g,Fd-3m,
"0.015 T (austenite), 0.04 T (martensite)",,270,"390 K (austenite), 150 K (martensite)",,,10.1016/j.physb.2019.411874,FALSE,,,"6.6 μB/f.u. (austenite), 1.2 μB/f.u. (martensite)",,Ni1.83Mn1.46In0.54Co0.17,,,Mn1.46Co0.17Ni1.83In0.54,,,
,Cubic,317,317 K,,,10.1016/j.jallcom.2015.07.284,TRUE,,L21,3.63 μB/f.u.,,Ni2MnSn,,,Mn1Ni2.0Sn1,,Fm-3m,
