Repository: sanjayganeshprabu/Computational-Modeling-and-Predictive-Analytics-for-Materials-Data

# Computational-Modeling-and-Predictive-Analytics-for-Materials-Data-

File: MODIFIED magnetic_materials.csv (part 29 of 112)
Coercivity,Crystal_Structure,Curie,Curie(Tc),Curie_Weiss,Curie_Weiss(θp),DOI,Experimental,Lattice_Parameters,Lattice_Structure,Magnetic_Moment,Magnetization,Material_Name,Neel,Neel(Tn),New_Column_Concatenated,Remanence,Space_Group,Susceptibility
,"Orthorhombic (Martensite), Cubic (Austenite)",277.5,"235 K (Martensite), 320 K (Austenite)",,,10.1016/j.jallcom.2015.07.284,TRUE,,"Pmma (Martensite), L21 (Austenite)",1.65 μB/f.u.,,Ni1.92Mn1.56Sn0.52,,,Mn1.56Ni1.92Sn0.52,,"Pmma (Martensite), Fm-3m (Austenite)",
,L21,290,290K,,,10.1016/j.jallcom.2020.156033,TRUE,"{'a': '5.92986 Å', 'b': '5.92986 Å', 'c': '5.92986 Å'}",Cubic,1.3 μB/f.u at 60K,,Ni2.14Mn0.55Sb1.31,,,Mn0.55Ni2.14Sb1.31,,Fm-3m,
0,,246,246 K,,,10.1016/j.jallcom.2007.08.012,TRUE,{'a': '0.572 nm'},,,,Ni2.1Mn0.9Ge,,,Mn0.9Ni2.1Ge1,,,
0,,151,151 K,,,10.1016/j.jallcom.2007.08.012,TRUE,{'a': '0.570 nm'},,,,Ni2.2Mn0.8Ge,,,Mn0.8Ni2.2Ge1,,,
,,257,257 K,,,10.1016/j.jallcom.2007.08.012,TRUE,{'a': '0.576 nm'},,,,Ni2MnGe,,,Mn1Ni2.0Ge1,,,
42 Oe (at 270 K),L21 cubic,290,290 K,,,10.1016/j.jallcom.2018.02.096,TRUE,{'a': '5.767 Å'},,,195 emu/cm³ (at 270 K),Ni2.44Mn0.48Ga1.08,,,Mn0.48Ni2.44Ga1.08,,,
94 Oe (at 250 K),L21 cubic,324,324 K,,,10.1016/j.jallcom.2018.02.096,TRUE,,,,126 emu/cm³ (at 300 K),Ni2.44Mn0.48Ga1.08,,,Mn0.48Ni2.44Ga1.08,,,
,Face-centered cubic,,,,,10.1016/j.jallcom.2021.161322,TRUE,,Cubic,,,Ni20Mn3B6,285,285 K,B6.0Mn3.0Ni20.0,,Fm-3m,
0,,373,373,,,10.1016/j.jallcom.2007.11.087,TRUE,"{'a': '5.9815', 'c': '5.6266'}",,,90% M_S in 0.2 T,Ni43Mn35Ga22,,,Mn35.0Ni43.0Ga22.0,,,
,Tetragonal,348,348,,,10.1016/j.jallcom.2007.11.087,TRUE,"{'a': '5.9635', 'c': '5.6326'}",,,,Ni33Mn33Ga33,,,Mn33.0Ni33.0Ga33.0,,,
,Tetragonal,348,348,,,10.1016/j.jallcom.2007.11.087,TRUE,"{'a': '5.9134', 'c': '5.6784'}",,,,Ni20Mn40Ga40,,,Mn40.0Ni20.0Ga40.0,,,
,Monoclinic,430,430 K,,,10.1016/j.jssc.2009.12.004,TRUE,"{'a': '4.0980 Å', 'b': '5.4500 Å', 'c': '20.4898 Å'}",,,73 Am^2/kg,Ni2FeGa,,,Fe1Ni2.0Ga1,,I 2/m,
"{'As prepared': '128 Oe', 'Annealed at 873 K (1 h)': '328 Oe', 'Annealed at 873 K (6 h)': '223 Oe'}",L21 cubic,770,770 K,,,10.1016/j.jallcom.2023.169026,TRUE,{'a': '5.563 Å'},Cubic,,,Ni2FeSi,,,Si1Fe1Ni2.0,"{'As prepared': '0.33', 'Annealed at 873 K (1 h)': '0.20', 'Annealed at 873 K (6 h)': '0.17'}",Fm-3m,
,Cubic Austenitic,317,317 K,,,10.1016/j.jallcom.2014.07.012,TRUE,,,,,Ni2Mn1.32In0.68,,,Mn1.32Ni2.0In0.68,,,
,Cubic Austenitic,317,317 K,,,10.1016/j.jallcom.2014.07.012,TRUE,,,,,Ni2Mn1.36In0.64,,,Mn1.36Ni2.0In0.64,,,
,"L21-type (austenite), 4O-type (martensite)",310,310 K,,,10.1016/j.physb.2023.415115,TRUE,"{'a': '8.590 Å (300 K)', 'b': '5.637 Å (300 K)', 'c': '4.343 Å (300 K)'}","Cubic (austenite), Orthorhombic (martensite)",1.46 μB (5 K),,Ni2Mn1.48Sn0.52,,,Mn1.48Ni2.0Sn0.52,,Pmma,
,L21,300,Above 300 K,,,10.1016/j.jallcom.2011.04.020,TRUE,,Body-centered cubic with a face-centered superlattice,,,Ni2MnGa,,,Mn1Ni2.0Ga1,,,
,Cubic,372,372 K,,,10.1016/j.jallcom.2022.164514,TRUE,,L21,,88.1 A·m²/kg at 180 K,Ni2MnGa,,,Mn1Ni2.0Ga1,,,
,Cubic,375,375 K,,,10.1016/j.jallcom.2022.164514,TRUE,,L21,,94.5 A·m²/kg at 80 K,Ni2MnGa0.95In0.05,,,Mn1Ni2.0Ga0.95In0.05,,,
,B2,170,170K,,,10.1016/j.jcrysgro.2010.11.031,TRUE,,Cubic,,,Ni2MnIn,,,Mn1Ni2.0In1,,,
,L21,300,300K,,,10.1016/j.jcrysgro.2010.11.031,TRUE,,Cubic,,,Ni2MnIn,,,Mn1Ni2.0In1,,,
,Heusler-type,367,367 K,,,10.1016/j.actamat.2020.02.045,TRUE,"{'a': '4.32 Å', 'b': '5.49 Å', 'c': '21.22 Å'}",5M Martensite,,,Ni35.5Co14.5Mn35Ti15,,,Ti15.0Mn35.0Co14.5Ni35.5,,P12/m1 (10),
,fcc,121,121 K,,,10.1016/j.jallcom.2020.156299,TRUE,{'a': '3.692 Å'},,0 μB/Ni,,Ni4N,,,N1Ni4.0,,,
,6M Martensite,440,440 K,,,10.1016/j.jallcom.2018.02.091,TRUE,,,,,Ni40Co10Mn41Sn9,,,Mn41.0Co10.0Ni40.0Sn9.0,,,
,Cubic B2,306,306 K,,,10.1016/j.jallcom.2022.165490,TRUE,{'a': '5.948 Å'},Cubic,,109 emu/g at 10 K,Ni41.5Ti0.5Co9Mn39Sn10,,,Ti0.5Mn39.0Co9.0Ni41.5Sn10.0,,Fm-3m,
,L21-ordered cubic austenite,317,317 K,,,10.1016/j.jallcom.2015.04.232,TRUE,,Cubic,,,Ni50Mn36In14,,,Mn36.0Ni50.0In14.0,,,
,L21-ordered cubic austenite,403,403 K,,,10.1016/j.jallcom.2015.04.232,TRUE,,Cubic,,,Ni42Co8Mn39Sn11,,,Mn39.0Co8.0Ni42.0Sn11.0,,,
,L21-ordered cubic austenite,394,394 K,,,10.1016/j.jallcom.2015.04.232,TRUE,,Cubic,,,Ni43Co6.5Mn39Sn11.5,,,Mn39.0Co6.5Ni43.0Sn11.5,,,
,"Cubic Austenite, Tetragonal Martensite",453,453 K,456 K,456,10.1016/j.jallcom.2013.02.144,TRUE,"{'a': '0.583 nm (Cubic), 0.548 nm (Tetragonal)', 'c': '0.654 nm (Tetragonal)'}","Cubic, Tetragonal",5.09 μB/f.u.,103 emu/g (4.4 μB/f.u.),Ni42.9Co7.5Mn31.4Ga18.2,,,Mn31.4Co7.5Ni42.9Ga18.2,,,
,,294,294 K,,,10.1016/j.jallcom.2016.03.238,TRUE,,,,,Gd,,,Gd1,,,
,,430,430 K,,,10.1016/j.jallcom.2016.03.238,TRUE,,,,,Ni43Mn37.9In12.1Co7,,,Mn37.9Co7.0Ni43.0In12.1,,,
,,367,367 K,,,10.1016/j.jallcom.2016.03.238,TRUE,,,,,Ni2.07Co0.09Mn0.84Ga,,,Mn0.84Co0.09Ni2.07Ga1,,,
,L21 cubic,360,360 K,,,10.1016/j.jallcom.2020.158350,TRUE,{'a': '5.977(1) Å'},Cubic,,,Ni45Co5Mn35Sn15,,,Mn35.0Co5.0Ni45.0Sn15.0,,,
,L21 cubic,360,360 K,,,10.1016/j.jallcom.2020.158350,TRUE,{'a': '5.966(2) Å'},Cubic,,,Ni45Co5Mn35Sn15,,,Mn35.0Co5.0Ni45.0Sn15.0,,,
,L21,370,370 K,,,10.1016/j.actamat.2012.07.040,TRUE,,Cubic,,452 emu/g,Ni45Co5Mn36.5In13.5,,,Mn36.5Co5.0Ni45.0In13.5,,,
,L21,370,370 K,,,10.1016/j.actamat.2012.07.040,TRUE,,Cubic,,452 emu/g,Ni45.7Co4.8Mn35.6In13.8,,,Mn35.6Co4.8Ni45.7In13.8,,,
,Tetragonal,380,380 K,,,10.1016/j.jallcom.2014.06.189,TRUE,,Body-centered,,79.9 emu/g,Ni45Co5Mn36.7In13.3,,,Mn36.7Co5.0Ni45.0In13.3,,I4/mmm,
,Cubic,380,380 K,,,10.1016/j.jallcom.2014.06.189,TRUE,{'a': '6.045 Å'},L21,,,Ni45Co5Mn32.7In13.3Sn4,,,Mn32.7Co5.0Ni45.0In13.3Sn4.0,,F4̄3m,
,Tetragonal,452,452 K,,,10.1016/j.jallcom.2014.06.189,TRUE,"{'a': '3.902 Å', 'c': '6.912 Å'}",Body-centered,,73.8 emu/g,Ni45Co5Mn40In2Sn8,,,Mn40.0Co5.0Ni45.0In2.0Sn8.0,,I4/mmm,
,Cubic,371.5,371.5 K,,,10.1016/j.jallcom.2014.06.189,TRUE,,L21,,6.59 emu/g,Ni45Co5Mn40In4Sn6,,,Mn40.0Co5.0Ni45.0In4.0Sn6.0,,,
,Cubic,377.5,377.5 K,,,10.1016/j.jallcom.2014.06.189,TRUE,,L21,,25.56 emu/g,Ni45Co5Mn40In10Sn0,,,Mn40.0Co5.0Ni45.0In10.0Sn0.0,,,
,Tetragonal,452,452 K,,,10.1016/j.jallcom.2013.04.102,TRUE,,Body-centered,,"75 emu/g (austenite), 1.2 emu/g (martensite)",Ni45Co5Mn40In2Sn8,,,Mn40.0Co5.0Ni45.0In2.0Sn8.0,,I4/mmm,
,Tetragonal,443,443 K,,,10.1016/j.jallcom.2013.04.102,TRUE,,Body-centered,,,Ni45Co5Mn40In4Sn6,,,Mn40.0Co5.0Ni45.0In4.0Sn6.0,,I4/mmm,
,Tetragonal,430,430 K,,,10.1016/j.jallcom.2013.04.102,TRUE,,Body-centered,,,Ni45Co5Mn40In5Sn5,,,Mn40.0Co5.0Ni45.0In5.0Sn5.0,,I4/mmm,
,Tetragonal,416,416 K,,,10.1016/j.jallcom.2013.04.102,TRUE,,Body-centered,,,Ni45Co5Mn40In6Sn4,,,Mn40.0Co5.0Ni45.0In6.0Sn4.0,,I4/mmm,
,Tetragonal,400,400 K,,,10.1016/j.jallcom.2013.04.102,TRUE,,Body-centered,,,Ni45Co5Mn40In8Sn2,,,Mn40.0Co5.0Ni45.0In8.0Sn2.0,,I4/mmm,
,,386,386 K,,,10.1016/j.jallcom.2012.01.015,TRUE,,,,"120 emu/g at 50 K (FC), 30 emu/g at 50 K (ZFC)",Ni45Mn36.7In13.3Co5,,,Mn36.7Co5.0Ni45.0In13.3,,,
,"Monoclinic (300 K), Cubic L21 (400 K)",375.2,375.2 K,374.9 K,374.9,10.1016/j.jallcom.2020.158485,TRUE,{'a': '5.947 Å'},,,,Ni45Mn39Co5Sn11,,,Mn39.0Co5.0Ni45.0Sn11.0,,,
,Cubic Austenite,372,372 K,,,10.1016/j.actamat.2017.08.035,TRUE,"{'a': '5.83 Å', 'b': '5.83 Å', 'c': '5.83 Å'}",Cubic,,,Ni50Mn30Ga20,,,Mn30.0Ni50.0Ga20.0,,,
,7M Martensite,365,365 K,,,10.1016/j.actamat.2017.08.035,TRUE,"{'a': '4.207 Å', 'b': '5.856 Å', 'c': '41.969 Å'}",Orthorhombic,,,Ni46Mn24Ga22Co4Cu4,,,Mn24.0Co4.0Ni46.0Cu4.0Ga22.0,,P2/m,
,Heusler L21,325,325 K,307 K,307,10.1016/j.jcrysgro.2018.04.006,TRUE,,,,,Ni50Mn37Sn13,,,Mn37.0Ni50.0Sn13.0,,Fm-3m,
,Heusler L21,304,304 K,307 K,307,10.1016/j.jcrysgro.2018.04.006,TRUE,,,"2.2 ± 0.2 μB/f.u. (austenite), 9.3 ± 0.9 μB/f.u. (martensite)",,Ni48Mn39.5Sn12.5,,,Mn39.5Ni48.0Sn12.5,,Fm-3m,
,L21,318,318 K,,,10.1016/j.jallcom.2014.01.249,TRUE,{'a': '5.992 Å'},,,"63 A m^2/kg (austenite), 40 A m^2/kg (martensite)",Ni47Mn40Sn13,,,Mn40.0Ni47.0Sn13.0,,,
,"Cubic L21 Heusler (austenite), Monoclinic 6M (martensite)",357.4,357.4 K,,,10.1016/j.actamat.2022.118535,TRUE,"{'a': '5.9935 Å (austenite), 4.3916 Å (martensite)', 'c': '5.6080 Å (martensite)'}","Cubic (austenite), Monoclinic (martensite)",,,Ni48.0Co3.0Mn34.8In14.2,,,Mn34.8Co3.0Ni48.0In14.2,,"Fm-3m (austenite), P2/m (martensite)",
,"Cubic L21 Heusler (austenite), Monoclinic 6M (martensite)",343,343.0 K,,,10.1016/j.actamat.2022.118535,TRUE,"{'a': '5.9925 Å (austenite), 4.3941 Å (martensite)', 'c': '5.6080 Å (martensite)'}","Cubic (austenite), Monoclinic (martensite)",,,Ni49.0Co3.0Mn33.8In14.2,,,Mn33.8Co3.0Ni49.0In14.2,,"Fm-3m (austenite), P2/m (martensite)",
,"Cubic L21 Heusler (austenite), Monoclinic 6M (martensite)",349.5,349.5 K,,,10.1016/j.actamat.2022.118535,TRUE,"{'a': '5.9930 Å (austenite), 4.3928 Å (martensite)', 'c': '5.6120 Å (martensite)'}","Cubic (austenite), Monoclinic (martensite)",,,Ni48.5Co3.0Mn34.3In14.2,,,Mn34.3Co3.0Ni48.5In14.2,,"Fm-3m (austenite), P2/m (martensite)",
,"Cubic L21 Austenite, Monoclinic 10M Martensite",335,330-340 K,,,10.1016/j.jallcom.2015.09.096,TRUE,"{'a': '5.95 Å (Austenite), 4.46 Å (Martensite)', 'c': '21.01 Å (Martensite)'}",Mixed,,,Ni48.4Co1.9Mn34.2In13.8Ga1.7,,,Mn34.2Co1.9Ni48.4Ga1.7In13.8,,"Fm-3m (Austenite), P2/m (Martensite)",
,Mixed phase with martensite and austenite,240,240 K,,,10.1016/j.jallcom.2013.06.062,TRUE,,,,,Ni48.5Mn37Sn14.5,,,Mn37.0Ni48.5Sn14.5,,,
,Cubic austenite (L21),240,240 K,,,10.1016/j.jallcom.2013.06.062,TRUE,,,,,Ni47.5Co1Mn37Sn14.5,,,Mn37.0Co1.0Ni47.5Sn14.5,,,
,FCC,773.15,500 °C,,,10.1016/j.physb.2015.04.016,TRUE,,Cubic,,,Ni48.8Fe51.2,,,Fe51.2Ni48.8,,,
,Cubic L21 and 7-layer modulated monoclinic,312,312 K,319 K,319,10.1016/j.jallcom.2022.168590,TRUE,,,4.4 μB per Mn atom,,Ni48Ag2Mn37In13,152,152 K,Mn37.0Ni48.0Ag2.0In13.0,,Cubic L21 (SG: 3̅m) and Monoclinic (SG: I/2m),
27.5 mT,"L21 (austenite), 4O (martensite)",244.5,"190 K (martensite), 299 K (austenite)",,,10.1016/j.actamat.2015.10.001,TRUE,"{'a': '5.949 Å (austenite), 8.570 Å (martensite)'}","Cubic (austenite), Orthorhombic (martensite)",,,Ni48Mn39.5Sn9.5Al3,,,Al3.0Mn39.5Ni48.0Sn9.5,,"Fm3m (austenite), Pmma (martensite)",
,Orthorhombic,366,366.0 K,,,10.1016/j.actamat.2015.02.028,TRUE,"{'a': '0.618 nm', 'b': '0.578 nm', 'c': '0.552 nm'}",Monoclinic,,,Ni49.6Mn28.6Ga22.8,,,Mn28.6Ni49.6Ga22.8,,,
"Varies with temperature, maximum at 55 K",Cubic L21,247,247 K,,,10.1016/j.jallcom.2010.11.133,TRUE,{'a': '5.954 Å'},Cubic,,,Ni49.8Mn36.1Sn13.9,,,Mn36.1Ni49.8Sn13.9,,,
300 Oe,5M modulated martensite,372.15,99 °C,,,10.1016/j.actamat.2011.04.031,TRUE,,Cubic,,,Ni49.9Mn28.3Ga21.8,,,Mn28.3Ni49.9Ga21.8,,,
,,359.15,86.0 °C,,,10.1016/j.jallcom.2011.10.117,TRUE,,,,,Ni49.9Mn28.6Ga21.5,,,Mn28.6Ni49.9Ga21.5,,,
,Tetragonal,316,316 K,,,10.1016/j.jallcom.2016.11.132,TRUE,,Non-modulated,,,Ni49Cu6Mn25Ga20,,,Mn25.0Ni49.0Cu6.0Ga20.0,,,
,Tetragonal,283,283 K,,,10.1016/j.jallcom.2016.11.132,TRUE,,Non-modulated,,,Ni55Mn25Ga20,,,Mn25.0Ni55.0Ga20.0,,,
,Tetragonal,271,271 K,,,10.1016/j.jallcom.2016.11.132,TRUE,,Non-modulated,,,Ni53Cu2Mn25Ga20,,,Mn25.0Ni53.0Cu2.0Ga20.0,,,
,Tetragonal,262,262 K,,,10.1016/j.jallcom.2016.11.132,TRUE,,Non-modulated,,,Ni51Cu4Mn25Ga20,,,Mn25.0Ni51.0Cu4.0Ga20.0,,,
,,290.62,290.62 K,,,10.1016/j.jallcom.2017.10.147,TRUE,,,,,Ni49Mn39Sb12,,,Mn39.0Ni49.0Sb12.0,,,
,,198.34,198.34 K,,,10.1016/j.jallcom.2017.10.147,FALSE,,,,,Ni49.5Mn32.5Cu4Sn14,,,Mn32.5Ni49.5Cu4.0Sn14.0,,,
,,303.6,303.6 K,,,10.1016/j.jallcom.2017.10.147,TRUE,,,,,Ni50Mn37Sn13,,,Mn37.0Ni50.0Sn13.0,,,
,,304.5,304.5 K,,,10.1016/j.jallcom.2017.10.147,TRUE,,,,,Ni50Mn36Sn14,,,Mn36.0Ni50.0Sn14.0,,,
,Hulsite-type,,,-26 K,-26,10.1016/j.jallcom.2020.158200,TRUE,"{'a': '10.5560 Å', 'b': '6.1463 Å', 'c': '21.6314 Å'}",Quasi-low dimensional,7.02 μB/f.u.,,Ni5.33Ta0.67B2O10,165,165 K,B2.0O10.0Ni5.33Ta0.67,,C12/c1,
,,,,,,10.1016/j.jallcom.2020.158200,TRUE,,,,,NdMnO3,79,79 K,O3.0Mn1Nd1,,,
,Kotoite,,,,,10.1016/j.jallcom.2020.158200,FALSE,,,,,Ni3B2O6,49,49 K,B2.0O6.0Ni3.0,,,
,Ludwigite,,,,,10.1016/j.jallcom.2020.158200,FALSE,,,,,Ni5GeB2O10,87,87 K,B2.0O10.0Ni5.0Ge1,,,
,Tetragonal,,,+6.3 K,6.3,10.1016/j.jssc.2004.05.061,TRUE,"{'a': '3.6890 Å', 'c': '18.648 Å'}",,0.630 μB,,Ni5.62SnSe2,,,Ni5.62Se2.0Sn1,,I4/mmm (No. 139),"χ0=4.74×10^−6 emu/g Oe, C=10.4×10^−5 emu K/g Oe"
,Tetragonal,,,+3.6 K,3.6,10.1016/j.jssc.2004.05.061,TRUE,"{'a': '3.7680 Å', 'c': '19.419 Å'}",,0.630 μB,,Ni5.78SnTe2,,,Ni5.78Sn1Te2.0,,I4/mmm (No. 139),"χ0=2.96×10^−6 emu/g Oe, C=7.90×10^−5 emu K/g Oe"
,10M Martensite,370,370 K,,,10.1016/j.actamat.2012.10.007,TRUE,"{'a': '5.972 Å', 'b': '5.944 Å', 'c': '5.584 Å'}",Monoclinic,,,Ni50.2Mn28.3Ga21.5,,,Mn28.3Ni50.2Ga21.5,,,
,L21,295,295 K,,,10.1016/j.jallcom.2011.11.053,TRUE,,Cubic,,,Ni50.2Mn33.4In16.4,,,Mn33.4Ni50.2In16.4,,Fm-3m,
,L21,298,298 K,,,10.1016/j.jallcom.2011.11.053,TRUE,,Cubic,,,Ni50.2Mn33.4In16.4,,,Mn33.4Ni50.2In16.4,,Fm-3m,
,L21,306,306 K,,,10.1016/j.jallcom.2011.11.053,TRUE,,Cubic,,,Ni50.2Mn33.4In16.4,,,Mn33.4Ni50.2In16.4,,Fm-3m,
,L21,312,312 K,,,10.1016/j.jallcom.2011.11.053,TRUE,,Cubic,,,Ni50.2Mn33.4In16.4,,,Mn33.4Ni50.2In16.4,,Fm-3m,
,"Cubic (AP), Monoclinic (MP)",311.7,311.7 K,,,10.1016/j.jallcom.2014.12.099,TRUE,"{'a': '0.59848 nm (AP), 0.4408 nm (MP)', 'b': 'N/A (AP), 0.5673 nm (MP)', 'c': 'N/A (AP), 3.0033 nm (MP)'}","L2_1 (AP), 14M (MP)",,,Ni50.3Mn36.5Sn13.2,,,Mn36.5Ni50.3Sn13.2,,,
,"Cubic (AP), Monoclinic (MP)",252.7,252.7 K,,,10.1016/j.jallcom.2014.12.099,TRUE,"{'a': '0.59848 nm (AP), 0.4408 nm (MP)', 'b': 'N/A (AP), 0.5673 nm (MP)', 'c': 'N/A (AP), 3.0033 nm (MP)'}","L2_1 (AP), 14M (MP)",,,Ni50Mn36.5Sn13.5,,,Mn36.5Ni50.0Sn13.5,,,
,L21 cubic structure,359.5,86.35 °C,,,10.1016/j.jallcom.2015.11.118,TRUE,{'a': '5.83 Å'},Body-centered cubic (BCC),,45.5 emu/g at 50 kOe,Ni50.3Mn26.9Ga22.8,,,Mn26.9Ni50.3Ga22.8,,Fm-3m,
,"Cubic (high temperature), Monoclinic (low temperature)",310.5,310.5 K,,,10.1016/j.jallcom.2021.161395,TRUE,,L21 (cubic),,,Ni50.53Mn33.65In15.82,,,Mn33.65Ni50.53In15.82,,,
,B2,350,350 K,,,10.1016/j.jallcom.2018.03.161,TRUE,,Body Centered Cubic,,,Ni50Fe21Ga29,,,Fe21.0Ni50.0Ga29.0,,,
,B2,380,380 K,,,10.1016/j.jallcom.2018.03.161,TRUE,,Body Centered Cubic,,,Ni50Fe23Ga27,,,Fe23.0Ni50.0Ga27.0,,,
,Martensite NM bct,375,375 K,,,10.1016/j.jallcom.2021.159747,TRUE,"{'a': '3.8961 Å', 'b': '3.8961 Å', 'c': '6.584 Å'}",bct,,,Ni49.4Mn30.3Ga20.3,,,Mn30.3Ni49.4Ga20.3,,,
,Martensite NM bct,325,325 K,,,10.1016/j.jallcom.2021.159747,TRUE,"{'a': '3.901 Å', 'b': '3.901 Å', 'c': '6.454 Å'}",bct,,,Ni49.7Mn18.7Cu6.4Ga25.2,,,Mn18.7Ni49.7Cu6.4Ga25.2,,,
,,360,360 K,,,10.1016/j.jallcom.2021.159747,TRUE,,,,,Ni50Mn30Ga20,,,Mn30.0Ni50.0Ga20.0,,,
,L21-type,380,380 K,,,10.1016/j.actamat.2012.12.029,TRUE,,,,"0.345 T (matrix region), 0.04 T (APB region)",Ni50Mn25Al12.5Ga12.5,,,Al12.5Mn25.0Ni50.0Ga12.5,,,
,"Cubic, Tetragonal, Monoclinic",380,380 K,,,10.1016/j.actamat.2023.119042,TRUE,"{'a': '5.989 Å (10M), 6.146 Å (14M), 5.503 Å (NM)', 'b': '5.942 Å (10M), 5.803 Å (14M), 5.503 Å (NM)', 'c': '5.560 Å (10M), 5.529 Å (14M), 6.529 Å (NM)'}","Heusler cubic L21, 10M, 14M, NM",,,Ni50Mn27Ga22Fe1,,,Mn27.0Fe1.0Ni50.0Ga22.0,,"I 4 / m m m (No.139) for NM, C2/m (No.12) for 10M and 14M",
,"Cubic (austenite), Monoclinic (martensite)",288,288.0 K,,,10.1016/j.actamat.2017.05.020,TRUE,"{'a': '6.00687 Å (austenite), 4.34228 Å (martensite)', 'c': '30.6971 Å (martensite)'}",,,,Ni50Mn31.5In16Cu2.5,,,Mn31.5Ni50.0Cu2.5In16.0,,"Fm-3m (austenite), P21 (martensite)",
,"Cubic Austenite (L21), Tetragonal Martensite (L10)",310,310 K,,,10.1016/j.jallcom.2020.155493,TRUE,"{'a': '6.006 Å (Cubic), 5.703 Å (Tetragonal)', 'b': '6.006 Å (Cubic), 5.703 Å (Tetragonal)', 'c': '6.006 Å (Cubic), 6.656 Å (Tetragonal)'}","Cubic, Tetragonal",,,Ni50Mn34B1In15,,,B1.0Mn34.0Ni50.0In15.0,,"Fm-3m (Cubic), I4/mmm (Tetragonal)",
,"Cubic Austenite (L21), Tetragonal Martensite (L10)",310,310 K,,,10.1016/j.jallcom.2020.155493,TRUE,"{'a': '5.996 Å (Cubic), 5.676 Å (Tetragonal)', 'b': '5.996 Å (Cubic), 5.676 Å (Tetragonal)', 'c': '5.996 Å (Cubic), 6.632 Å (Tetragonal)'}","Cubic, Tetragonal",,,Ni50Mn33.5B1.5In15,,,B1.5Mn33.5Ni50.0In15.0,,"Fm-3m (Cubic), I4/mmm (Tetragonal)",
,L21 cubic,316,316 K,,,10.1016/j.jallcom.2015.06.121,TRUE,{'a': '6.01 Å'},Cubic,,116 emu/g at 5 K,Ni48Fe2Mn35In15,,,Mn35.0Fe2.0Ni48.0In15.0,,Fm-3m,
"184 Oe at 5 K, 362 Oe at 50 K",Mixed phase (cubic and another phase),257,"314 K (austenite), 200 K (martensite)",,,10.1016/j.jallcom.2015.06.121,TRUE,{'a': '5.99 Å'},Cubic,,46 emu/g at 5 K,Ni50Mn34FeIn15,,,Mn34.0Fe1Ni50.0In15.0,,Fm-3m,
,"Cubic L21 (Austenite), Monoclinic 6M modulated (Martensite)",219.5,"307 K (Austenite), 132 K (Martensite)",,,10.1016/j.jallcom.2018.07.063,TRUE,"{'a': '6.0010 Å (Austenite), 4.3757 Å (Martensite)', 'b': 'NA (Austenite), 5.6462 Å (Martensite)', 'c': 'NA (Austenite), 4.3227 Å (Martensite)'}",,,,Ni50Mn35.25In14.75,,,Mn35.25Ni50.0In14.75,,"Fm-3m (Austenite), I2/m (Martensite)",
,"Tetragonal martensite, Cubic austenite",377.5,375-380 K,,,10.1016/j.jallcom.2012.02.062,TRUE,,,,,Ni50Mn25Ga25,,,Mn25.0Ni50.0Ga25.0,,,
164 Oe,Cubic L21 austenite,310,310 K,,,10.1016/j.jallcom.2017.11.277,TRUE,{'a': '5.956 Å'},Face-centered cubic (fcc),,58 emu/g,Ni50Mn35Sn15,,,Mn35.0Ni50.0Sn15.0,,Fm−3m,
,L21,317,317 K,,,10.1016/j.physb.2006.03.040,TRUE,{'a': '5.988 Å'},Cubic,,,Ni50Mn36Sn14,,,Mn36.0Ni50.0Sn14.0,,,
,L21 + 4O,308.5,306-311 K,,,10.1016/j.jallcom.2017.04.280,TRUE,,,,,Ni50Mn37.5Sn12.5,,,Mn37.5Ni50.0Sn12.5,,,
,L21 + 4O,308.5,306-311 K,,,10.1016/j.jallcom.2017.04.280,TRUE,,,,,Ni50Mn37.5Sn10.5In2,,,Mn37.5Ni50.0In2.0Sn10.5,,,
,4O,308.5,306-311 K,,,10.1016/j.jallcom.2017.04.280,TRUE,,,,,Ni50Mn37.5Sn8.5In4,,,Mn37.5Ni50.0In4.0Sn8.5,,,
,10M,308.5,306-311 K,,,10.1016/j.jallcom.2017.04.280,TRUE,,,,,Ni50Mn37.5Sn6.5In6,,,Mn37.5Ni50.0In6.0Sn6.5,,,
207.4 Oe,L21,316,316 K,,,10.1016/j.jcrysgro.2020.125772,TRUE,"{'a': '0.597 nm', 'b': '0.597 nm', 'c': '0.597 nm'}",Cubic,,,Ni50Mn37Sn13,,,Mn37.0Ni50.0Sn13.0,,,
194.9 Oe,L21,334,334 K,,,10.1016/j.jcrysgro.2020.125772,TRUE,"{'a': '0.602 nm', 'b': '0.602 nm', 'c': '0.602 nm'}",Cubic,,,Ni50Mn35Sn15,,,Mn35.0Ni50.0Sn15.0,,,
,Pseudo-tetragonal (10M),364.15,91 °C,,,10.1016/j.actamat.2015.05.030,TRUE,"{'a': '0.592 nm', 'c': '0.556 nm'}",,,,Ni51.6Mn25.1Ga23.3,,,Mn25.1Ni51.6Ga23.3,,,
,10M modulated martensite,296,296 K,,,10.1016/j.actamat.2013.06.012,TRUE,,Monoclinic,,,Ni52Mn32In16,,,Mn32.0Ni52.0In16.0,,,
"527 A/m at 298 K, 10.3 A/m at 873 K",Face Centered Cubic (FCC),898,898 K,,,10.1016/j.jallcom.2020.156146,TRUE,{'a': '0.364 nm'},FCC,,"130.8 Am^2/kg at 298 K, 44.8 Am^2/kg at 873 K",Ni51Fe36Co13,,,Fe36.0Co13.0Ni51.0,"0.37 Am^2/kg at 298 K, 0.006 Am^2/kg at 873 K",,
,L21-ordered cubic austenite,370.15,97 °C,,,10.1016/j.actamat.2021.117236,TRUE,,Cubic,,,Ni51Mn24.4Ga24.6,,,Mn24.4Ni51.0Ga24.6,,,
,L21,333.15,60 °C,,,10.1016/j.jallcom.2023.171275,TRUE,{'a': '6.055 Å'},Face-centered cubic,,,Ni51Mn34Sn15,,,Mn34.0Ni51.0Sn15.0,,Fm-3m,
,L21-ordered,354,354 K,,,10.1016/j.actamat.2004.09.008,TRUE,,bcc,,,Ni52.6Mn23.6Ga23.8,,,Mn23.6Ni52.6Ga23.8,,,
,"Cubic (high temperature), Tetragonal (low temperature)",368.15,95°C,,,10.1016/j.jallcom.2006.05.009,TRUE,,,,,Ni53.6Mn27.1Ga19.3,,,Mn27.1Ni53.6Ga19.3,,,
,"Cubic (high temperature), Tetragonal (low temperature)",376,376 K,,,10.1016/j.jallcom.2006.05.009,TRUE,,,,,Ni2MnGa,,,Mn1Ni2.0Ga1,,,
,L21 Heusler,365,365 K,,,10.1016/j.jallcom.2005.11.096,TRUE,{'a': '5.825 Å'},Cubic,3.5 μB/f.u.,,Ni50Mn12.5Fe12.5Ga25,,,Mn12.5Fe12.5Ni50.0Ga25.0,,Fm-3m,
,Martensitic,973,973 K,,,10.1016/j.jallcom.2010.06.054,TRUE,,,,Saturation magnetization decreases slightly above 973 K,Ni53Mn23.5Ga23Ti0.5,,,Ti0.5Mn23.5Ni53.0Ga23.0,,,
2000 A/m,7M Martensite,350,350 K,,,10.1016/j.tsf.2017.04.032,TRUE,,Orthorhombic,,33.48 A·m²/kg,Ni54.5Mn26.3Ga19.2,,,Mn26.3Ni54.5Ga19.2,3.0 A·m²/kg,,
,14 M modulated martensite,338,338 K,,,10.1016/j.jallcom.2023.169484,TRUE,"{'a': '4.309 Å', 'b': '30.309 Å', 'c': '5.614 Å'}",,,,Ni55Fe17Ga26Co2,,,Fe17.0Co2.0Ni55.0Ga26.0,,P 2/m,
,gamma phase,875,875 K,,,10.1016/j.jallcom.2023.169484,FALSE,,,,100 emu/g,Fe25Ni75,,,Fe25.0Ni75.0,,,
,Martensitic,290,290 K,,,10.1016/j.jallcom.2022.164528,TRUE,,7-layered (14M) and non-modulated (2M),,,Ni55Fe18Ga27,,,Fe18.0Ni55.0Ga27.0,,,
,Martensitic,270,270 K,,,10.1016/j.jallcom.2022.164528,TRUE,,7-layered (14M) and non-modulated (2M),,,Ni55Fe18Ga27,,,Fe18.0Ni55.0Ga27.0,,,
,"NM (I 4/mmm), L21 (Fm-3m), γ-phase (Pm-3m), 14M (P2/m)",296,296 K,,,10.1016/j.jallcom.2013.10.057,TRUE,"{'a': '3.7735, 5.7575, 3.6069, 4.3115', 'b': '3.7735, 5.7575, 3.6069, 2.6000', 'c': '6.2476, 5.7575, 3.6069, 29.277'}",,,,Ni55Fe19Ga26,,,Fe19.0Ni55.0Ga26.0,,"I 4/mmm, Fm-3m, Pm-3m, P2/m",
,NM,350,350 K,,,10.1016/j.jallcom.2013.10.057,FALSE,,,,,Ni50Mn29Ga20Y1,,,Mn29.0Ni50.0Ga20.0Y1.0,,,
,10M,366,366 K,,,10.1016/j.jallcom.2013.10.057,FALSE,,,,,Ni52Mn26Ga22,,,Mn26.0Ni52.0Ga22.0,,,
,10M,374,374 K,,,10.1016/j.jallcom.2013.10.057,FALSE,,,,,Ni50.2Mn29Ga20.8,,,Mn29.0Ni50.2Ga20.8,,,
,14M,374,374 K,,,10.1016/j.jallcom.2013.10.057,FALSE,,,,,Ni49.2Mn30.5Ga20.3,,,Mn30.5Ni49.2Ga20.3,,,
,"10M, 14M",361,361 K,,,10.1016/j.jallcom.2013.10.057,FALSE,,,,,Ni52Mn24.4Ga23.6,,,Mn24.4Ni52.0Ga23.6,,,
,14M,202,202 K,,,10.1016/j.jallcom.2013.10.057,FALSE,,,,,Ni52.6Mn23.7Sn23.6,,,Mn23.7Ni52.6Sn23.6,,,
,14M,314,314 K,,,10.1016/j.jallcom.2013.10.057,FALSE,,,,,Ni40Mn50In10,,,Mn50.0Ni40.0In10.0,,,
,NM,370,370 K,,,10.1016/j.jallcom.2013.10.057,FALSE,,,,,Ni51.2Mn31.1Ga17.7,,,Mn31.1Ni51.2Ga17.7,,,
,14M modulated martensite,167,320 (14M),,,10.1016/j.jallcom.2021.161819,TRUE,"{'a': '4.3138', 'b': '30.2511', 'c': '5.6190'}",Monoclinic,,,Ni55Fe19Ga26,,,Fe19.0Ni55.0Ga26.0,,P 2/m,
,L10,146.5,283 (L10),,,10.1016/j.jallcom.2021.161819,TRUE,,Tetragonal,,,Ni55Fe19Ga26,,,Fe19.0Ni55.0Ga26.0,,I 4/mmm,
,14M modulated martensite,146,278 (14M),,,10.1016/j.jallcom.2021.161819,TRUE,"{'a': '4.32987', 'b': '30.3519', 'c': '5.5537'}",Monoclinic,,,Ni55Fe19Ga26,,,Fe19.0Ni55.0Ga26.0,,P 2/m,
"295 Oe (martensite), negligible (austenite)",L21,278,278 K,,,10.1016/j.jallcom.2015.01.299,TRUE,{'a': '6.003 Å'},Cubic,,"84 emu/g (austenite), 65 emu/g (martensite)",Ni55Mn25In20,,,Mn25.0Ni55.0In20.0,,,
"295 Oe (martensite), negligible (austenite)",L21,278,278 K,,,10.1016/j.jallcom.2015.01.299,TRUE,{'a': '6.003 Å'},Cubic,,"84 emu/g (austenite), 65 emu/g (martensite)",Ni54.9Mn24.6In20.5,,,Mn24.6Ni54.9In20.5,,,
,Murdochite-type,,,-65 K,-65,10.1016/j.jssc.2014.04.010,TRUE,{'a': '0.83121-0.83133 nm'},Rock-salt,3.28 μB,,Ni6MnO8,,,O8.0Mn1Ni6.0,,Fm-3m,
8 x 10^-4 T,fcc,872,872 K,,,10.1016/j.tsf.2022.139115,TRUE,,,,,Ni80Fe20,,,Fe20.0Ni80.0,49.4% to 33.2%,,
,fcc,,,,,10.1016/j.tsf.2022.139115,TRUE,,,,,Ir20Mn80,730,730 K,Mn80.0Ir20.0,,,
203 Oe (16.2 kA/m),Rock Salt,,,,,10.1016/j.jallcom.2003.09.088,TRUE,,Cubic,,,NiO,523,523 K,O1Ni1,,,
,fcc,644.15,371 °C,,,10.1016/j.actamat.2007.05.018,TRUE,,,,,Ni99Fe1,,,Fe1.0Ni99.0,,,
,Pseudo-hexagonal,675,675 K,,,10.1016/j.jallcom.2005.03.063,TRUE,"{'a': '4.078', 'c': '5.324'}",Hexagonal,,,NiBi,,,Ni1Bi1,,P63/mmc,
,FCC and BCC,649,649 K,,,10.1016/j.jallcom.2018.01.407,TRUE,,,,,Ni20Co20Fe20Cr20Ga20,,,Cr20.0Fe20.0Co20.0Ni20.0Ga20.0,,,
,L21,478,478 K,,,10.1016/j.jallcom.2010.10.176,TRUE,{'a': '0.5950 nm'},,7.2 μB/f.u.,160 Am^2/kg,Ni37Co11Mn42.5Sn9.5,,,Mn42.5Co11.0Ni37.0Sn9.5,,,
,L21,477,477 K,,,10.1016/j.jallcom.2010.10.176,TRUE,"{'a': '0.5952 nm', 'b': '0.5487 nm', 'c': '2.5812 nm'}",,,,Ni37Co11Mn43Sn9,,,Mn43.0Co11.0Ni37.0Sn9.0,,,
Negligible,Cubic,392,392 K,,,10.1016/j.jallcom.2019.153029,TRUE,,LiPdMgSn-type,4.06 μB/f.u.,,NiCuMnGa,,,Mn1Ni1Cu1Ga1,,F4̅3m,
Negligible,Mixed (Cubic and Tetragonal),395,Above 395 K,,,10.1016/j.jallcom.2019.153029,TRUE,,LiPdMgSn-type,2.42 μB/f.u.,,NiCuFeGa,,,Fe1Ni1Cu1Ga1,,F4̅3m and I4/mmm,
Negligible,Mixed (Cubic and Tetragonal),322,322 K,,,10.1016/j.jallcom.2019.153029,TRUE,,LiPdMgSn-type,3.30 μB/f.u.,,NiFeMnGa,,,Mn1Fe1Ni1Ga1,,F4̅3m and I4/mmm,
,L21,,-48 °C,,,10.1016/j.jallcom.2012.04.012,TRUE,,,,,Ni55Fe20Al25,,,Al25.0Fe20.0Ni55.0,,,
,face-centered cubic (fcc),,,,,10.1016/j.jallcom.2014.12.179,TRUE,{'a': '4.18'},cubic,,,NiO,523,523 K,O1Ni1,,,
,spinel,110,100-120 K,,,10.1016/j.jallcom.2014.12.179,TRUE,{'a': '8.37'},cubic,,,NiMn2O4,,,O4.0Mn2.0Ni1,,,
"290 Oe at 10 K, 180 Oe at 330 K",Orthorhombic,395,395 K,,,10.1016/j.actamat.2016.04.037,TRUE,,7M modulated martensite,,,NiMnGa,,,Mn1Ni1Ga1,,Pnnm,
,Orthorhombic,452,437-467 K,,,10.1016/j.jssc.2017.12.006,TRUE,,,4.28-6.6 BM,,NiMnO3,,,O3.0Mn1Ni1,,,
,Cubic L21,320,320 K,,,10.1016/j.jallcom.2023.171063,TRUE,,,,,Ni50Mn37Sn13,,,Mn37.0Ni50.0Sn13.0,,,
,Cubic L21,319.2,319.2 K,,,10.1016/j.jallcom.2023.171063,TRUE,,,,,Ni48.0Mn32.9Sn15.7O3.4,,,O3.4Mn32.9Ni48.0Sn15.7,,,
,Cubic L21,322.1,322.1 K,,,10.1016/j.jallcom.2023.171063,TRUE,,,,,Ni48.1Mn32.5Sn16.1O3.2,,,O3.2Mn32.5Ni48.1Sn16.1,,,
,Cubic L21,322.6,322.6 K,,,10.1016/j.jallcom.2023.171063,TRUE,,,,,Ni47.8Mn33.5Sn15.6O3.0,,,O3.0Mn33.5Ni47.8Sn15.6,,,
,Tetragonal,,,-37.0 K,-37,10.1016/j.jssc.2015.07.048,TRUE,"{'a': '6.6893 Å', 'c': '9.0956 Å'}",Body-centred tetragonal,3.354 μB,,NiNb2O6,14,14 K,O6.0Ni1Nb2.0,,P42/n,1.406 emu/mole-K
,Cubic,,,,,10.1016/j.jallcom.2020.156789,TRUE,"{'a': '4.17', 'b': '4.17', 'c': '4.17'}",Fm-3m,,,NiO,523,523K,O1Ni1,,Fm-3m,
,Hexagonal,,,,,10.1016/j.physb.2017.07.002,TRUE,"{'a': '3.4425 Å', 'c': '5.4028 Å'}",,"2.1 μB (just below 264 K), 1.66 μB (at 260 K)",,NiS,264,264 K,S1Ni1,,P 6_3/mmc (194),
824 Oe,Cubic,,,,,10.1016/j.jssc.2013.10.010,TRUE,{'a': '5.6485'},fcc,,,NiS2,30,30K,S2.0Ni1,21.2 memu/g,Pa-3,
185 Oe,Hexagonal,,,,,10.1016/j.jssc.2013.10.010,TRUE,"{'a': '3.437', 'c': '5.345'}",,,,NiS,200,200K,S1Ni1,1.8 memu/g,P63/mmc,
,R3c,,,,,10.1016/j.tsf.2018.07.030,TRUE,"{'a': '5.010 Å', 'c': '13.790 Å'}",Rhombohedral,3.06 × 10^-24 A m^2/Ni,,NiTiO3,,-113 °C,O3.0Ti1Ni1,,R3c,
,R3c,,,,,10.1016/j.tsf.2018.07.030,TRUE,"{'a': '5.021 Å', 'c': '13.840 Å'}",Rhombohedral,2.60 × 10^-24 A m^2/Ni,,NiTiO3,,-153 °C,O3.0Ti1Ni1,,R3c,
,R3̅,,,,,10.1016/j.tsf.2018.07.030,TRUE,"{'a': '4.958 Å', 'c': '13.762 Å'}",Rhombohedral,1.67 × 10^-23 A m^2/Ni,,NiTiO3,,-250 °C,O3.0Ti1Ni1,,R3̅,
,Monoclinic,,,-35.9 K,-35.9,10.1016/j.jallcom.2015.02.224,TRUE,"{'a': '4.5992 Å', 'b': '5.6606 Å', 'c': '4.9068 Å'}",,9.96 μB,,NiWO4,,,O4.0Ni1W1,,P2/c,12.4 emu mg^−1
,Monoclinic,,,-25.1 K,-25.1,10.1016/j.jallcom.2015.02.224,TRUE,,,6.45 μB,,Zn0.5Ni0.5WO4,,,O4.0Ni0.5Zn0.5W1,,P2/c,5.2 emu mg^−1
,Hexagonal Wurtzite,,,40 K,40,10.1016/j.tsf.2015.07.028,TRUE,{'c': '5.197 Å'},Hexagonal,,,NiZnO,,,O1Ni1Zn1,,,
,LiMgPdSn-type,566,566 K,,,10.1016/j.physb.2018.12.036,FALSE,{'a': '6.2144 Å'},Cubic,3.00 μB,,NiZrTiAl,,,Al1Ti1Ni1Zr1,,F-43m,
,LiMgPdSn-type,567.81,567.81 K,,,10.1016/j.physb.2018.12.036,FALSE,{'a': '6.5574 Å'},Cubic,3.01 μB,,PdZrTiAl,,,Al1Ti1Zr1Pd1,,F-43m,
,LiMgPdSn-type,204,204 K,,,10.1016/j.physb.2018.12.036,FALSE,{'a': '6.3826 Å'},Cubic,1.00 μB,,RuZrTiAl,,,Al1Ti1Zr1Ru1,,F-43m,
,Face centered cubic,355,355 K,,,10.1016/j.jallcom.2005.03.004,TRUE,,,,63 A m^2/kg,Ni3Mn,,,Mn1Ni3.0,,Cu3Au type,
,"Tetragonal (precipitates), Cubic Heusler-type (matrix)",,"325-350 K (for ΔT = 69 K, t_ann = 10 h), 400-425 K (for ΔT = 5 K, t_ann = 10 h and 72 h, and ΔT = 69 K, t_ann = 72 h)",,,10.1016/j.jallcom.2011.08.098,TRUE,,,,,Ni45Co5Mn36.7In13.3,,,Mn36.7Co5.0Ni45.0In13.3,,,
1.7 kOe,Spinel cubic,,,,,10.1016/j.physb.2003.12.017,TRUE,{'a': '8.593'},Face-centered cubic,,"15 emu/g at 2K, 4.5 emu/g at 300K",Ni0.5Zn0.5Fe2O4,773.15,>500°C,O4.0Fe2.0Ni0.5Zn0.5,1.7 emu/g,,
,Mixed L21 and B2,375,375 K,,,10.1016/j.tsf.2014.08.014,TRUE,,Cubic,,,Ni54Mn27Al19,300,300 K,Al19.0Mn27.0Ni54.0,,,
2-14 mT,"L21 austenitic cubic phase, pseudo-orthorhombic 7M modulated martensitic structure",343.5,330-357 K,,,10.1016/j.actamat.2012.09.056,TRUE,{'a': '5.760-5.806 Å'},"Cubic, Orthorhombic",,15-40 A m^2 kg^-1,Ni52.5Mn19.5Ga28.0,,,Mn19.5Ni52.5Ga28.0,,,
,L21,309,309 K,,,10.1016/j.jallcom.2015.02.090,TRUE,,Cubic,,,Ni49Mn39Sn12,,,Mn39.0Ni49.0Sn12.0,,,
4670 Oe,Hexagonal,645,645 K,,,10.1016/j.physb.2023.414675,TRUE,"{'a': '0.589 nm', 'b': '0.589 nm', 'c': '2.322 nm'}",P 63/mmc,,63.67 emu/g,BaFe12O19,,,O19.0Fe12.0Ba1,32.36 emu/g,P 63/mmc,
Negligible,Cubic,370,370 K,,,10.1016/j.physb.2023.414675,TRUE,"{'a': '0.604 nm', 'b': '0.604 nm', 'c': '0.604 nm'}",Fm-3m,,20.15 emu/g,Ni1.8Mn1.2Sn,,,Mn1.2Ni1.8Sn1,,Fm-3m,
,L21,330,330 K,,,10.1016/j.jallcom.2015.04.069,TRUE,,Cubic,,,Ni2Mn1.36Sn0.32Al0.32,,,Al0.32Mn1.36Ni2.0Sn0.32,,,
,Tetragonal,,,,,10.1016/j.physb.2009.07.073,TRUE,"{'a': '4.2 Å', 'c': '6.8 Å'}",P4/mmm,0.8 μB,,NpCoGa5,47,47 K,Co1Ga5.0Np1,,P4/mmm,
,,,,,,10.1016/j.physb.2005.01.302,TRUE,,,0.2–0.3 μB,,NpFeGa5,118,118 K,Fe1Ga5.0Np1,,,
,Hexagonal,125,125 K,,,10.1016/j.physb.2017.09.052,TRUE,"{'a': '4.21 Å', 'b': '4.21 Å', 'c': '4.01 Å'}",AB2,2.35 μB,,UGa2,,,Ga2.0U1,,P6/mmm,
,Hexagonal,55,55 K,,,10.1016/j.physb.2017.09.052,TRUE,"{'a': '4.259 Å', 'b': '4.259 Å', 'c': '4.077 Å'}",AB2,2.29 μB,,NpGa2,,,Ga2.0Np1,,P6/mmm,
,Hexagonal,,,,,10.1016/j.physb.2017.09.052,TRUE,"{'a': '4.254 Å', 'b': '4.254 Å', 'c': '4.124 Å'}",AB2,0.386 μB,,PuGa2,74,74 K,Ga2.0Pu1,,P6/mmm,
,Cubic CaF2,,,,,10.1016/S0925-8388(98)00112-1,TRUE,,Cubic,0.15 μB,,NpO2,25,25 K,O2.0Np1,,,
,Cubic CaF2,,,,,10.1016/S0925-8388(98)00112-1,TRUE,,Cubic,1.74 μB,,UO2,30.8,30.8 K,O2.0U1,,,
,Orthorhombic,,,-80K,-80,10.1016/j.physb.2005.01.299,TRUE,"{'a': '10.004 Å', 'b': '4.535 Å', 'c': '6.961 Å'}",,2.76 μB,,NpPd2Sn,15,15K,Pd2.0Sn1Np1,,Pnma,
,Double-Hexagonal Close-Packed (DHCP),,,50K,50,10.1016/j.physb.2005.01.313,TRUE,,,2.8 μB/Np atom,0.3 μB/Np atom at 7T,NpPd3,20,"30K, 10K",Pd3.0Np1,0.06 μB/Np atom,,Curie–Weiss behaviour above 50K
,ZrNi2Al5-type tetragonal,,,-13 K,-13,10.1016/j.jallcom.2007.10.037,TRUE,"{'a': '4.1693 Å', 'c': '14.629 Å'}",Body-centered tetragonal,3.4 μB,,UPd5Al2,,,Al2.0Pd5.0U1,,I 4/mmm (No. 123),Curie-Weiss behavior
,ZrNi2Al5-type tetragonal,,,-42 K,-42,10.1016/j.jallcom.2007.10.037,TRUE,"{'a': '4.148 Å', 'c': '14.716 Å'}",Body-centered tetragonal,3.22 μB,,NpPd5Al2,,,Al2.0Pd5.0Np1,,I 4/mmm,Curie-Weiss behavior
,,,,,,10.1016/j.jallcom.2007.10.037,FALSE,,,,,NpPd2Al3,38,38 K,Al3.0Pd2.0Np1,,,
,,,,,,10.1016/j.jallcom.2007.10.037,TRUE,,,,,UPd2Al3,14.5,14.5 K,Al3.0Pd2.0U1,,,
,Tetragonal,,,-17 K,-17,10.1016/j.jallcom.2018.07.163,TRUE,"{'a': '4.58471 Å', 'c': '21.5065 Å'}",,2.54 μB,,NpPt2In7,23,23 K,In7.0Pt2.0Np1,,I4/mmm,
,Perovskite-like,761.15,488 °C,,,10.1016/j.physb.2005.06.031,TRUE,,,"2.98 μB (FeI), 2.01 μB (FeII)",207 emu/g at 4.2 K,Fe4N,,,N1Fe4.0,,,
,,739.15,466 °C,,,10.1016/j.physb.2005.06.031,TRUE,,,"0.17 μB (Os), 1.60 μB (Fe), 0.13 μB (N)",139 emu/g,OsFe3N,,,N1Fe3.0Os1,,,
,Cubic pyrochlore,,,-12 K,-12,10.1016/j.jcrysgro.2004.08.002,TRUE,{'a': '10.252 Å'},Face-centered cubic,0.12 μB per Ru ion,,Pb2Ru2O6.5,,,O6.5Ru2.0Pb2.0,,F 4̄ 3m,7.8 × 10^-4 emu/mol
,Tetragonal,,,,,10.1016/S0925-8388(96)02568-6,TRUE,,,2.72 μB,,Pb2Sr2PrCu3O8,10,10 K,O8.0Cu3.0Sr2.0Pr1Pb2.0,,D4h,
,,,,,,10.1016/S0925-8388(96)02568-6,FALSE,,,,,PrBa2Cu3Ox,17,17 K,Cu3.0Ba2.0Pr1,,,
,,,,-12.3 K,-12.3,10.1016/j.physb.2005.01.424,TRUE,,,1.72 μB,1 μB/f.u. (saturation above 40 T),Pb2V3O9,,,O9.0V3.0Pb2.0,,,
,Orthorhombic,,,,,10.1016/j.jssc.2010.02.008,TRUE,,,,,Pb3Mn7O15,70,70,O15.0Mn7.0Pb3.0,,,
,Orthorhombic,,,37.7 K,37.7,10.1016/j.jssc.2009.06.003,TRUE,"{'a': '13.8888 Å', 'b': '11.2665 Å', 'c': '9.9867 Å'}",Primitive,0.5 μB per Mn atom,,Pb4Mn9O20,52,52 K,O20.0Mn9.0Pb4.0,,Pnma,χ0 = -1.4×10^-4 emu/mol
,,,,-520 K,-520,10.1016/j.jssc.2009.06.003,TRUE,,,0.13 μB per Mn atom,,Pb3Mn7O15,,,O15.0Mn7.0Pb3.0,,,
,Orthorhombic,,,0 K,0,10.1016/j.jssc.2004.04.047,TRUE,"{'a': '9.0660', 'b': '11.489', 'c': '10.9426'}",Cmcm,5.81 μB,,Pb5Sb2MnO11,,,O11.0Mn1Sb2.0Pb5.0,,Cmcm,
,Tetragonal,,,-70.7 K,-70.7,10.1016/j.jssc.2007.03.026,TRUE,,,5.27 μB,0.09 μB,PbCo2V2O8,4,4 K,O8.0V2.0Co2.0Pb1,,I41cd,6.95 emu K/mol
,Monoclinic,,,-1.88 K,-1.88,10.1016/j.jssc.2021.122666,TRUE,"{'a': '4.9323 Å', 'b': '9.2826 Å', 'c': '8.8000 Å'}",,1.942 μB,,PbCuPO4F,,,O4.0F1P1Cu1Pb1,,P21/c,
,Orthorhombic,,,,,10.1016/j.jssc.2021.122666,TRUE,,,,,BaCoPO4F,11,11 K,O4.0F1P1Co1Ba1,,P212121,
,Rhombohedral,,,-45 K,-45,10.1016/j.jssc.2012.02.036,TRUE,"{'a': '6.43675 Å (RT), 7.4283 Å (HT)'}",Body Centered Cubic,12.3 μB,,PbMn7O12,68,68 K,O12.0Mn7.0Pb1,,"R-3 (RT), Im-3 (HT)",
,Tetragonal,,,-426 K,-426,10.1016/j.jssc.2004.02.027,TRUE,"{'a': '12.25008 Å', 'b': '12.25008 Å', 'c': '8.35891 Å'}",,0.98 μB,,PbNi1.88Mg0.12V2O8,3.4,3.4 K,O8.0Mg0.12V2.0Ni1.88Pb1,,I41cd,
,NaCl,76,76 K,,,10.1016/j.jcrysgro.2009.09.009,TRUE,{'a': '5.15 Å'},Cubic,,,EuO,,,O1Eu1,,,
"12 Oe (pure LSMO), 135-360 Oe (superlattices)",Rhombohedral,291.5,286-297 K,,,10.1016/j.jallcom.2022.167582,TRUE,{'a': '3.870 Å'},Pseudocubic,,,La0.67Sr0.33MnO3,,,O3.0Mn1Sr0.33La0.67,,,
,Fm-3m,,,-91 K,-91,10.1016/j.physb.2019.04.012,TRUE,,FCC,3.43 μB,,Pd,,,Pd1,,225,
,Amm2,,,-62 K,-62,10.1016/j.physb.2019.04.012,TRUE,,Orthorhombic,3.06 μB,,Pd0.95U0.05,,,Pd0.95U0.05,,38,
,P4/mmm,,,-31 K,-31,10.1016/j.physb.2019.04.012,TRUE,,Tetragonal,2.69 μB,,Pd0.92U0.08,,,Pd0.92U0.08,,123,
,Cm,,,-12 K,-12,10.1016/j.physb.2019.04.012,TRUE,,Monoclinic,2.56 μB,,Pd0.90U0.10,,,Pd0.9U0.1,,8,
,Amm2,,,0 K,0,10.1016/j.physb.2019.04.012,TRUE,,Orthorhombic,1.98 μB,,Pd0.88U0.12,,,Pd0.88U0.12,,38,
,Cubic L21,201.1,201.1 K,,,10.1016/j.jallcom.2012.07.020,TRUE,{'a': '6.3182 Å'},Cubic,0.54 μB,,Pd2Mn1.46Sn0.54,,,Mn1.46Pd2.0Sn0.54,,Fm-3m,
,Cubic L21,183.9,183.9 K,,,10.1016/j.jallcom.2010.05.176,TRUE,,Cubic,4.2 μB/f.u.,,Pd2Mn1.0Sn1.0,,,Mn1.0Pd2.0Sn1.0,,,
,,135,135 K,,,10.1016/S0925-8388(98)00886-X,TRUE,,,,,Pd90Gd5Fe5,,,Fe5.0Pd90.0Gd5.0,,,
,,140,140 K,,,10.1016/S0925-8388(98)00886-X,TRUE,,,,,Pd90Gd5Fe5H5.65,,,H5.65Fe5.0Pd90.0Gd5.0,,,
,Rhombohedral,25,25 K,,,10.1016/j.jssc.2023.124426,TRUE,"{'a': '2.84907 Å', 'b': '2.84907 Å', 'c': '17.74623 Å'}",Hexagonal,0.77 μB,,PdCoO2,,,O2.0Co1Pd1,,R-3m (166),10^-3 emu·(mol-Oe)^-1
,,42,42 K,,,10.1016/S0921-4526(03)00222-9,TRUE,,,,,Pd0.984Fe0.016Mn0.05,,,Mn0.05Fe0.016Pd0.984,,,
,,100,100 K,,,10.1016/S0921-4526(02)02220-2,TRUE,,,,,Pd0.9Ni0.1,,,Ni0.1Pd0.9,,,
0.059 T,Orthorhombic,41,41 K,167 K,167,10.1016/j.jallcom.2022.166048,TRUE,"{'a': '5.40369 Å', 'b': '7.60633 Å', 'c': '5.39169 Å'}",Pnma,,0.0501 emu/g at Tb,Pr0.45Ca0.55Mn0.95V0.05O3,131,131 K,O3.0Ca0.55V0.05Mn0.95Pr0.45,0.957 emu/g,Pnma,
0.064 T,Orthorhombic,44,44 K,181 K,181,10.1016/j.jallcom.2022.166048,TRUE,"{'a': '5.41307 Å', 'b': '7.62108 Å', 'c': '5.39777 Å'}",Pnma,,0.0363 emu/g at Tb,Pr0.45Ca0.55Mn0.90V0.10O3,127,127 K,O3.0Ca0.55V0.1Mn0.9Pr0.45,1.132 emu/g,Pnma,
,,,,,,10.1016/j.jallcom.2022.166048,TRUE,,,,,Pr0.50Ca0.50MnO3,175,175 K,O3.0Ca0.5Mn1Pr0.5,,,
,,,,,,10.1016/j.jallcom.2022.166048,TRUE,,,,,Pr0.45Ca0.55MnO3,170,170 K,O3.0Ca0.55Mn1Pr0.45,,,
,BCT,,,-22 K,-22,10.1016/S0921-4526(98)01006-0,TRUE,,,0.81 μB at 1.7 K,,PrNi2B2C,15,15.0 K,B2.0C1Ni2.0Pr1,,I4/mmm,
,BCT,,,0.6 K,0.6,10.1016/S0921-4526(98)01006-0,TRUE,,,8.47 μB at 1.7 K,,DyNi2B2C,16.3,16.3 K,B2.0C1Ni2.0Dy1,,I4/mmm,
,BCT,,,-19 K,-19,10.1016/S0921-4526(98)01006-0,TRUE,,,4.48 μB,,Pr0.91Dy0.09Ni2B2C,14.2,14.2 K,B2.0C1Ni2.0Pr0.91Dy0.09,,I4/mmm,
,BCT,,,-26 K,-26,10.1016/S0921-4526(98)01006-0,TRUE,,,5.93 μB,,Pr0.75Dy0.25Ni2B2C,4.5,4.5 K,B2.0C1Ni2.0Pr0.75Dy0.25,,I4/mmm,
,BCT,,,0.5 K,0.5,10.1016/S0921-4526(98)01006-0,TRUE,,,7.67 μB,,Pr0.5Dy0.5Ni2B2C,5,5.0 K,B2.0C1Ni2.0Pr0.5Dy0.5,,I4/mmm,
,Monoclinic,230,230 K,,,10.1016/j.physb.2014.07.045,TRUE,,Imma to I2/a,,,Pr0.50Sr0.50CoO3,,,O3.0Co1Sr0.5Pr0.5,,I2/a,
,,303,303K,,,10.1016/j.physb.2015.11.025,TRUE,,,,,Pr0.55K0.05Sr0.4MnO3,,,O3.0K0.05Mn1Sr0.4Pr0.55,,,
,,301,301K,,,10.1016/j.physb.2015.11.025,TRUE,,,,,Pr0.6Sr0.4MnO3,,,O3.0Mn1Sr0.4Pr0.6,,,
,,292,292K,,,10.1016/j.physb.2015.11.025,TRUE,,,,,Pr0.55Sr0.45MnO3,,,O3.0Mn1Sr0.45Pr0.55,,,
,,261,261K,,,10.1016/j.physb.2015.11.025,TRUE,,,,,Pr0.5Sr0.5MnO3,,,O3.0Mn1Sr0.5Pr0.5,,,
,Orthorhombic,289,289 K,292 K,292,10.1016/j.jallcom.2013.01.008,TRUE,"{'a': '5.4371 Å', 'b': '7.6485 Å', 'c': '5.4786 Å'}",Pnma,5.38 μB,83 Am^2/kg,Pr0.55Na0.05Sr0.4MnO3,,,O3.0Na0.05Mn1Sr0.4Pr0.55,,Pnma,
,Cubic,0.9,0.9 K,,,10.1016/j.physb.2009.07.081,TRUE,,LaFe4P12-type,,,NdOs4Sb12,,,Sb12.0Nd1Os4.0,,Im3̄,
,Cubic,0.25,0.25 K,0.95 K,0.95,10.1016/j.physb.2009.07.081,TRUE,,LaFe4P12-type,,,Pr0.55Nd0.45Os4Sb12,,,Sb12.0Pr0.55Nd0.45Os4.0,,Im3̄,
,Orthorhombic,304,304 K,,,10.1016/j.physb.2014.02.001,TRUE,"{'a': '5.482 Å', 'b': '5.443 Å', 'c': '7.670 Å'}",,5.65 μB,,Pr0.55Sr0.45MnO3,,,O3.0Mn1Sr0.45Pr0.55,,Pbnm,
,Orthorhombic,297,297 K,,,10.1016/j.physb.2014.02.001,TRUE,"{'a': '5.488 Å', 'b': '5.440 Å', 'c': '7.669 Å'}",,6.67 μB,,Pr0.55Sr0.4K0.05MnO3,,,O3.0K0.05Mn1Sr0.4Pr0.55,,Pbnm,
,Orthorhombic,296,296 K,,,10.1016/j.physb.2014.02.001,TRUE,"{'a': '5.486 Å', 'b': '5.443 Å', 'c': '7.677 Å'}",,6.31 μB,,Pr0.55Sr0.35K0.1MnO3,,,O3.0K0.1Mn1Sr0.35Pr0.55,,Pbnm,
,Orthorhombic,180,90 K to 270 K,146 K to 281 K,213.5,10.1016/j.jallcom.2014.11.141,TRUE,"{'a': '5.451 to 5.471 Å', 'b': '7.684 to 7.694 Å', 'c': '5.444 to 5.452 Å'}",,1.33 to 3.49 μB/Mn,31.32 to 82.14 emu/g,Pr0.5Eu0.1Sr0.4MnO3,,,O3.0Mn1Sr0.4Pr0.5Eu0.1,,Pnma,
,Cubic,,,-15.5 K,-15.5,10.1016/j.physb.2020.412428,TRUE,{'a': '9.2783 Å'},LaFe4P12 type,1.56 μB/f.u.,,Pr0.5Ir4Sb10.2Sn1.8,,,Sn1.8Sb10.2Pr0.5Ir4.0,,Im-3 (#204),4.5 × 10^-4 emu/mol
,Orthorhombic,,,,,10.1016/S0921-4526(99)00215-X,TRUE,"{'a': '5.428 Å', 'b': '5.455 Å', 'c': '7.663 Å'}",Distorted Perovskite,,,Pr0.65Ca0.35MnO3,180,180 K,O3.0Ca0.35Mn1Pr0.65,,Pbnm,
,"Orthorhombic, Tetragonal",155,"170 K, 140 K",+168 K,168,10.1016/j.jnoncrysol.2003.08.023,TRUE,"{'a': '5.4274 Å, 3.8939 Å', 'b': '7.6714 Å, 3.8939 Å', 'c': '5.4579 Å, 7.6378 Å'}","O-type orthorhombic, Tetragonal",2.7 μB,,Pr0.6Ba0.4CoO2.94,,,O2.94Co1Ba0.4Pr0.6,,,
,Orthorhombic,260,260 K,262 K,262,10.1016/j.jallcom.2016.04.113,TRUE,"{'a': '5.4389 Å', 'b': '5.4669 Å', 'c': '7.6851 Å'}",Distorted,,71.68 emu/g at 140 K,Pr0.6Ca0.1Sr0.3Mn0.975Fe0.025O3,,,O3.0Ca0.1Mn0.975Fe0.025Sr0.3Pr0.6,,Pbnm,
,Orthorhombic,,,,,10.1016/S0921-4526(02)00606-3,TRUE,,Pbnm,,,Pr0.6Ca0.4MnO3,170,170 K,O3.0Ca0.4Mn1Pr0.6,,Pbnm,
60 Oe,Orthorhombic,157,157 K,206 K,206,10.1016/j.jallcom.2018.01.075,TRUE,"{'a': '5.4744 Å', 'b': '5.4803 Å', 'c': '7.7287 Å'}",,5.85 μB,96.7 emu/gm,Pr0.8Sr0.2MnO3,,,O3.0Mn1Sr0.2Pr0.8,,Pbnm,
360 Oe,Orthorhombic,107,107 K,132 K,132,10.1016/j.jallcom.2018.01.075,TRUE,"{'a': '5.4431 Å', 'b': '5.5022 Å', 'c': '7.6896 Å'}",,7.37 μB,111 emu/gm,Pr0.6Dy0.2Sr0.2MnO3,,,O3.0Mn1Sr0.2Pr0.6Dy0.2,,Pbnm,
870 Oe,Orthorhombic,93,93 K,116 K,116,10.1016/j.jallcom.2018.01.075,TRUE,"{'a': '5.4394 Å', 'b': '5.5344 Å', 'c': '7.6732 Å'}",,7.61 μB,106 emu/gm,Pr0.55Dy0.25Sr0.2MnO3,,,O3.0Mn1Sr0.2Pr0.55Dy0.25,,Pbnm,
,Orthorhombic,260,260 K,257 K,257,10.1016/j.jallcom.2011.01.043,TRUE,,,4.8 μB,,Pr0.6Sr0.35□0.05MnO3,,,O3.0Mn1Sr0.35Pr0.6,,Pbnm,
,Orthorhombic,236,236 K,236 K,236,10.1016/j.jallcom.2011.01.043,TRUE,,,4.5 μB,,Pr0.6Sr0.3□0.1MnO3,,,O3.0Mn1Sr0.3Pr0.6,,Pbnm,
,Orthorhombic,180,180 K,180 K,180,10.1016/j.jallcom.2011.01.043,TRUE,,,3.8 μB,,Pr0.6Sr0.25□0.15MnO3,,,O3.0Mn1Sr0.25Pr0.6,,Pbnm,
,Orthorhombic,170,170 K,177 K,177,10.1016/j.jallcom.2011.01.043,TRUE,,,4.7 μB,,Pr0.6Sr0.2□0.2MnO3,,,O3.0Mn1Sr0.2Pr0.6,,Pbnm,
,Orthorhombic,300,300 K,,,10.1016/j.jallcom.2018.12.158,TRUE,"{'a': '5.51 Å', 'b': '7.70 Å', 'c': '5.50 Å'}",Pnma,,,La0.7Sr0.3MnO3,,,O3.0Mn1Sr0.3La0.7,,Pnma,
,Orthorhombic,120,120 K,,,10.1016/j.jallcom.2018.12.158,TRUE,"{'a': '5.480 Å', 'b': '7.761 Å', 'c': '5.462 Å'}",Pnma,,,Pr0.8Sr0.2MnO3,,,O3.0Mn1Sr0.2Pr0.8,,Pnma,
,Orthorhombic,250,250 K,,,10.1016/j.jallcom.2018.12.158,TRUE,"{'a': '5.4465 Å', 'b': '7.721 Å', 'c': '5.422 Å'}",Pnma,,,Pr0.6Sr0.4MnO3,,,O3.0Mn1Sr0.4Pr0.6,,Pnma,
,Rhombohedral,160,160K,,,10.1016/S0921-4526(02)00824-4,TRUE,,Perovskite,,,Pr0.7Sr0.2□0.1MnO3,,,O3.0Mn1Sr0.2Pr0.7,,R3c,
,Rhombohedral,290,290K,,,10.1016/S0921-4526(02)00824-4,TRUE,,Perovskite,,,Pr0.6□0.1Sr0.3MnO3,,,O3.0Mn1Sr0.3Pr0.6,,R3c,
,Rhombohedral,265,265K,,,10.1016/S0921-4526(02)00824-4,TRUE,,Perovskite,,,Pr0.7Sr0.3MnO3,,,O3.0Mn1Sr0.3Pr0.7,,R3c,
,Tetragonal CeScSi-type,190,190 K,,,10.1016/j.jallcom.2023.171351,TRUE,"{'a': '4.31578 Å', 'b': '4.31578 Å', 'c': '15.82624 Å'}",Tetragonal,"Pr1: 4f = -1.97 μB, 5d = -0.21 μB; Pr2: 4f = -1.97 μB, 5d = -0.25 μB; Gd: 4f = 6.96 μB, 5d = 0.04 μB; Sc: 3d = -0.243 μB",,Pr0.75Gd0.25ScGe,,,Sc1Ge1Pr0.75Gd0.25,,,
,Tetragonal CeScSi-type,10,10 K,,,10.1016/j.jallcom.2023.171351,TRUE,"{'a': '4.25125 Å', 'b': '4.25125 Å', 'c': '16.8827 Å'}",Tetragonal,"Pr1: 4f = -2.13 μB, 5d = -0.06 μB; Pr2: 4f = -1.97 μB, 5d = -0.04 μB; Gd: 4f = 6.95 μB, 5d = 0.143 μB; Sc: 3d = -0.03 μB",,Pr0.75Gd0.25ScGeH,,,H1Sc1Ge1Pr0.75Gd0.25,,,
