Repository: sanjayganeshprabu/Computational-Modeling-and-Predictive-Analytics-for-Materials-Data

# Computational-Modeling-and-Predictive-Analytics-for-Materials-Data-

File: MODIFIED magnetic_materials.csv (part 30 of 112)
Coercivity,Crystal_Structure,Curie,Curie(Tc),Curie_Weiss,Curie_Weiss(θp),DOI,Experimental,Lattice_Parameters,Lattice_Structure,Magnetic_Moment,Magnetization,Material_Name,Neel,Neel(Tn),New_Column_Concatenated,Remanence,Space_Group,Susceptibility
,Orthorhombic,,,,,10.1016/j.physb.2017.07.001,TRUE,"{'a': '5.4378 Å', 'b': '7.6867 Å', 'c': '5.4487 Å'}",Pnma,,,Pr0.75Na0.25MnO3,170,170 K,O3.0Na0.25Mn1Pr0.75,,Pnma,
,Orthorhombic,94,94 K,,,10.1016/j.physb.2017.07.001,TRUE,"{'a': '5.4417 Å', 'b': '7.6934 Å', 'c': '5.4509 Å'}",Pnma,,,Pr0.75Na0.20K0.05MnO3,45,45 K,O3.0Na0.2K0.05Mn1Pr0.75,,Pnma,
,Orthorhombic,97,97 K,,,10.1016/j.physb.2017.07.001,TRUE,"{'a': '5.4455 Å', 'b': '7.6971 Å', 'c': '5.4521 Å'}",Pnma,,,Pr0.75Na0.15K0.10MnO3,42,42 K,O3.0Na0.15K0.1Mn1Pr0.75,,Pnma,
,Orthorhombic,109,109 K,,,10.1016/j.physb.2017.07.001,TRUE,"{'a': '5.4562 Å', 'b': '7.7091 Å', 'c': '5.4597 Å'}",Pnma,,,Pr0.75Na0.10K0.15MnO3,,,O3.0Na0.1K0.15Mn1Pr0.75,,Pnma,
,Orthorhombic,116,116 K,,,10.1016/j.physb.2017.07.001,TRUE,"{'a': '5.4624 Å', 'b': '7.7165 Å', 'c': '5.4667 Å'}",Pnma,,,Pr0.75Na0.05K0.20MnO3,,,O3.0Na0.05K0.2Mn1Pr0.75,,Pnma,
,Orthorhombic,,,,,10.1016/j.jssc.2008.03.004,TRUE,"{'a': '5.4312 Å', 'b': '7.6825 Å', 'c': '5.4414 Å'}",Pnma,,,Pr0.79Na0.21MnO3,170,170 K,O3.0Na0.21Mn1Pr0.79,,Pnma,
,Monoclinic,,,,,10.1016/j.jssc.2008.03.004,TRUE,"{'a': '10.8513 Å', 'b': '7.6718 Å', 'c': '5.4406 Å'}",P21/m,,,Pr0.79Na0.21MnO3,170,170 K,O3.0Na0.21Mn1Pr0.79,,P21/m,
,Orthorhombic,,,,,10.1016/j.jssc.2008.03.004,TRUE,"{'a': '7.6707 Å', 'b': '10.8521 Å', 'c': '5.4405 Å'}",P21nm,,,Pr0.79Na0.21MnO3,170,170 K,O3.0Na0.21Mn1Pr0.79,,P21nm,
,Orthorhombic,257,256-258 K,,,10.1016/j.jallcom.2021.161046,TRUE,"{'a': '5.465 Å', 'b': '5.463 Å', 'c': '7.732 Å'}",,,,Pr0.7Sr0.3MnO3,,,O3.0Mn1Sr0.3Pr0.7,,Pbnm,
,,205.5,205.5 K,,,10.1016/j.jallcom.2021.161046,TRUE,,,,,Pr0.7Ca0.1Sr0.2MnO3,,,O3.0Ca0.1Mn1Sr0.2Pr0.7,,,
,,232.7,232.7 K,,,10.1016/j.jallcom.2021.161046,FALSE,,,,,Pr0.7Ba0.1Sr0.2MnO3,,,O3.0Mn1Sr0.2Ba0.1Pr0.7,,,
,,210.7,210.7 K,,,10.1016/j.jallcom.2021.161046,TRUE,,,,,Pr0.63Sm0.07Sr0.3MnO3,,,O3.0Mn1Sr0.3Pr0.63Sm0.07,,,
,,242.6,242.6 K,,,10.1016/j.jallcom.2021.161046,TRUE,,,,,Pr0.63Bi0.07Sr0.3MnO3,,,O3.0Mn1Sr0.3Pr0.63Bi0.07,,,
,,259,259 K,,,10.1016/S0921-4526(98)00906-5,TRUE,,,,,Pr0.5Sr0.5MnO3,134,134 K,O3.0Mn1Sr0.5Pr0.5,,,
2.2 kOe,Dy117Co57Sn112-type,,,40 K,40,10.1016/j.jallcom.2014.02.087,TRUE,{'a': '30.8304 Å'},Cubic,2.0 μB/Pr3+,,Pr117Co54.5Sn115.2,,,Co54.5Sn115.2Pr117.0,4.6 emu/g,,
,,86,86 K,,,10.1016/j.jallcom.2014.02.087,TRUE,,,,,Sm117Co55.6Sn116,,,Co55.6Sn116.0Sm117.0,,,
,,38,38 K,,,10.1016/j.jallcom.2014.02.087,TRUE,,,,,Tb117Co59Sn111,,,Co59.0Sn111.0Tb117.0,,,
,,30,30 K,,,10.1016/j.jallcom.2014.02.087,TRUE,,,,,Dy117Co58Sn111,,,Co58.0Sn111.0Dy117.0,,,
,,,,,,10.1016/j.jallcom.2014.02.087,TRUE,,,,,Ce117Co54.5Sn115.2,9,9 K,Co54.5Sn115.2Ce117.0,,,
,,70,70 K,,,10.1016/j.jallcom.2014.02.087,TRUE,,,,,Gd117Co56.4Sn114.3,,,Co56.4Sn114.3Gd117.0,,,
,Perovskite,,,,,10.1016/S0921-4526(02)00860-8,TRUE,,Orthorhombic,,,PrBa2Cu3O7,17,17 K,O7.0Cu3.0Ba2.0Pr1,,Pmmm,
,Perovskite,,,,,10.1016/S0921-4526(02)00860-8,TRUE,,Orthorhombic,,,GdBa2Cu3O7,2,2 K,O7.0Cu3.0Ba2.0Gd1,,Pmmm,
,Cubic,,,-30.3 K,-30.3,10.1016/j.jssc.2009.04.002,TRUE,{'a': '12.0318 Å'},Pm3̄n,,,Pr18Li8Fe4RuO39,,,Li8.0O39.0Fe4.0Ru1Pr18.0,,Pm3̄n,42.00 cm³ K mol⁻¹
,Cubic,,,-22.2 K,-22.2,10.1016/j.jssc.2009.04.002,TRUE,{'a': '11.9845 Å'},Pm3̄n,,,Pr18Li8Fe4MnO39,,,Li8.0O39.0Mn1Fe4.0Pr18.0,,Pm3̄n,41.1 cm³ K mol⁻¹
,Cubic,,,-41.5 K,-41.5,10.1016/j.jssc.2009.04.002,TRUE,{'a': '11.94036 Å'},Pm3̄n,,,Pr18Li8Fe3Co2O39,,,Li8.0O39.0Fe3.0Co2.0Pr18.0,,Pm3̄n,38.84 cm³ K mol⁻¹
,Tetragonal,,,,,10.1016/S0925-8388(98)00163-7,TRUE,"{'a': '6.7318 Å', 'c': '5.8338 Å'}",,0.4 μB,,Pr2BaCuO5,20,20 K,O5.0Cu1Ba1Pr2.0,,P4/mbm,
,,,,,,10.1016/S0925-8388(98)00163-7,TRUE,,,,,Nd2BaCuO5,7.5,7.5 K,O5.0Cu1Ba1Nd2.0,,,
0.9T,Orthorhombic,,,31K,31,10.1016/j.jssc.2005.09.019,TRUE,"{'a': '12.4623Å', 'b': '14.3700Å', 'c': '4.0117Å'}",Pbam,2.15μB/Pr,,PrCo2Al8,5,5K,Al8.0Co2.0Pr1,,Pbam,
,Monoclinic,,,-11K,-11,10.1016/j.jssc.2005.09.019,TRUE,"{'a': '17.6031Å', 'b': '12.1052Å', 'c': '8.2399Å'}",C2/m,3.41μB/Pr,,Pr2Co6Al19,,,Al19.0Co6.0Pr2.0,,C2/m,
"18 kOe (at 1073 K), 23 kOe (at 10 K)","Hexagonal (Ce2Ni7 type), Rhombohedral (Gd2Co7 type)",590,"600 K (hexagonal), 580 K (rhombohedral)",,,10.1016/j.jallcom.2011.12.069,TRUE,"{'a': '5.068 Å', 'c': '24.463 Å (hexagonal), 36.549 Å (rhombohedral)'}","Hexagonal, Rhombohedral",8.32 μB/u.f.,67 emu/g,Pr2Co7,,,Co7.0Pr2.0,"42.2 emu/g (at 1073 K), 50 emu/g (at 10 K)","P63/mmc (hexagonal), R-3m (rhombohedral)",
,,160,160 K,,,10.1016/j.physb.2019.01.028,TRUE,,,,,Pr2CoMnO6,,,O6.0Mn1Co1Pr2.0,,,
,,150,150 K,,,10.1016/j.physb.2019.01.028,TRUE,,,,,La2CoMnO6,,,O6.0Mn1Co1La2.0,,,
,Monoclinic,,,-65 K,-65,10.1016/j.jssc.2017.06.024,TRUE,"{'a': '5.4800 Å', 'b': '5.6221 Å', 'c': '7.7700 Å'}",Monoclinic,6.92 μB,,Pr2CoTiO6,17,17 K,O6.0Ti1Co1Pr2.0,,P21/n,
,,,,,,10.1016/j.jssc.2017.06.024,TRUE,,,,,La2NaRuO6,16,16 K,O6.0Na1Ru1La2.0,,P21/n,
,,,,,,10.1016/j.jssc.2017.06.024,TRUE,,,,,La2CoTiO6,25,25 K,O6.0Ti1Co1La2.0,,P21/n,
,,,,,,10.1016/j.jssc.2017.06.024,FALSE,,,,,La2NaOsO6,17,17 K,O6.0Na1La2.0Os1,,P21/n,
,,,,,,10.1016/j.jssc.2017.06.024,FALSE,,,,,La2MgIrO6,11.7,11.7 K,O6.0Mg1La2.0Ir1,,P21/n,
,,,,,,10.1016/j.jssc.2017.06.024,TRUE,,,,,Sr2NiWO6,54,54 K,O6.0Ni1Sr2.0W1,,I4/m,
,,,,,,10.1016/j.jssc.2017.06.024,TRUE,,,,,LaSrMnNbO6,8.5,8.5 K,O6.0Mn1Sr1Nb1La1,,P21/n,
,,210,210 K,,,10.1016/j.jssc.2017.06.024,TRUE,,,,,La2CoMnO6,,,O6.0Mn1Co1La2.0,,P21/n,
,,315,315 K,,,10.1016/j.jssc.2017.06.024,TRUE,,,,,Ba2FeReO6,,,O6.0Fe1Ba2.0Re1,,Fm3̅m,
,,200,200 K,,,10.1016/j.jssc.2017.06.024,TRUE,,,,,Pr2FeMnO6,,,O6.0Mn1Fe1Pr2.0,,Pbnm,
590 Oe,Orthorhombic,35,35 K,18 K,18,10.1016/j.physb.2022.414397,TRUE,"{'a': '5.4672 Å', 'b': '7.6584 Å', 'c': '5.5449 Å'}",,4.82 μB/f.u.,2.5 μB/f.u.,Pr2CuMnO6,,,O6.0Mn1Cu1Pr2.0,0.1 μB/f.u.,Pnma,
,,170,170 K,,,10.1016/j.physb.2022.414397,TRUE,,,,,Pr2CoMnO6,,,O6.0Mn1Co1Pr2.0,,,
,,208,208 K,,,10.1016/j.physb.2022.414397,TRUE,,,,,Pr2NiMnO6,,,O6.0Mn1Ni1Pr2.0,,,
555 Oe,Orthorhombic,50,50 K,,,10.1016/j.physb.2022.414397,TRUE,,,,,La2CuMnO6,,,O6.0Mn1Cu1La2.0,0.06 μB/f.u.,,
,Rhombohedral,300,300 K,293 K,293,10.1016/j.jssc.2023.124219,TRUE,"{'a': '8.5845 Å', 'b': '8.5845 Å', 'c': '12.4663 Å'}",Th2Zn17-type,37.6 μB,,Pr2Fe16.9Ni0.1,,,Fe16.9Ni0.1Pr2.0,,R-3m,
,Rhombohedral,285,285 K,,,10.1016/j.jssc.2023.124219,TRUE,,Th2Zn17-type,,,Pr2Fe17,,,Fe17.0Pr2.0,,R-3m,
,,299,299 K,,,10.1016/j.jssc.2023.124219,TRUE,,,,,Pr2Fe16.75Al0.25,,,Al0.25Fe16.75Pr2.0,,,
,,294,294 K,,,10.1016/j.jssc.2023.124219,FALSE,,,,,Pr2Fe16Mn,,,Mn1Fe16.0Pr2.0,,,
,,302,302 K,,,10.1016/j.jssc.2023.124219,FALSE,,,,,Pr1.5Nd0.5Fe17,,,Fe17.0Pr1.5Nd0.5,,,
,,366,366 K,,,10.1016/j.jssc.2023.124219,FALSE,,,,,Nd2Fe16.5Si0.5,,,Si0.5Fe16.5Nd2.0,,,
,,299,299 K,,,10.1016/j.jssc.2023.124219,FALSE,,,,,Pr1.67Sm0.36Fe17,,,Fe17.0Pr1.67Sm0.36,,,
,,302,302 K,,,10.1016/j.jssc.2023.124219,FALSE,,,,,Ho2Fe15Mn2,,,Mn2.0Fe15.0Ho2.0,,,
,,284,284 K,,,10.1016/j.jssc.2023.124219,FALSE,,,,,TbCo2Mn0.1,,,Mn0.1Co2.0Tb1,,,
,,320,320 K,,,10.1016/j.jssc.2023.124219,FALSE,,,,,TbCo2Mn0.2,,,Mn0.2Co2.0Tb1,,,
,,320,320 K,,,10.1016/j.jssc.2023.124219,TRUE,,,,,LaMn2Ge2,,,Mn2.0Ge2.0La1,,,
,Rhombohedral,306.5,"290, 323 K",,,10.1016/j.jallcom.2024.173575,TRUE,"{'a': '8.5586 Å', 'c': '12.523 Å'}",Th2Zn17-type,,159 Am2/kg,Pr2Fe17,,,Fe17.0Pr2.0,,R3̅m,
,Rhombohedral,338,"326, 350 K",,,10.1016/j.jallcom.2024.173575,TRUE,"{'a': '8.5679 Å', 'c': '12.462 Å'}",Th2Zn17-type,,147 Am2/kg,Nd2Fe17,,,Fe17.0Nd2.0,,R3̅m,
10.3 kOe,Orthorhombic,245,245 K,-71 K,-71,10.1016/j.jssc.2019.120903,TRUE,"{'a': '5.4651 Å', 'b': '5.5212 Å', 'c': '7.7408 Å'}",Pbnm,7.54 μB/f.u,0.23 μB/f.u,Pr2FeCrO6,,,O6.0Cr1Fe1Pr2.0,0.20 μB/f.u,Pbnm,
,Tetragonal Mo2FeB2-type,9,9 K,20.1 K,20.1,10.1016/j.physb.2017.10.070,TRUE,"{'a': '7.7820 Å', 'c': '3.8654 Å'}",Tetragonal,2.05 μB/Pr3+ ion,,Pr2Pt2In,,,In1Pr2.0Pt2.0,,P4/mbm (No. 127),
,,,,,,10.1016/j.physb.2017.10.070,TRUE,,,,,Ce2Cu2In,5.5,5.5 K,Cu2.0In1Ce2.0,,,
,,,,,,10.1016/j.physb.2017.10.070,FALSE,,,,,Ce2Au2In,3.2,3.2 K,In1Ce2.0Au2.0,,,
,,,,,,10.1016/j.physb.2017.10.070,FALSE,,,,,Ce2Pd2Pb,6.2,6.2 K,Pd2.0Ce2.0Pb1,,,
,,4,4.0 K,,,10.1016/j.physb.2017.10.070,TRUE,,,,,Ce2Pd2In,,,Pd2.0In1Ce2.0,,,
,,4.2,4.2 K,,,10.1016/j.physb.2017.10.070,TRUE,,,,,Ce2Pd2Sn,,,Pd2.0Sn1Ce2.0,,,
,Monoclinic,,,-15.2 K,-15.2,10.1016/S0925-8388(03)00190-7,TRUE,"{'a': '12.6880 Å', 'b': '5.2361 Å', 'c': '16.2920 Å'}",,3.59 μB,,Pr2Te4O11,,,O11.0Te4.0Pr2.0,,C2/c,
,Cubic,,,-14.6 K,-14.6,10.1016/j.jallcom.2021.159481,TRUE,,,3.41 μB,0.78 μB at 7 T,Pr3Ir4Ge13,,,Ge13.0Pr3.0Ir4.0,,Pm-3n,
,C6Cr23-type,,,,,10.1016/j.jallcom.2005.04.116,FALSE,,Cubic,,,Ce3Pd20Ge6,0.75,0.75 K,Ge6.0Pd20.0Ce3.0,,Fm-3m,
,Tetragonal,53.1,53.1 K,,,10.1016/j.jallcom.2019.02.172,TRUE,"{'a': '7.8245', 'c': '13.789'}",Cr5B3-type,1.39 μB/Pr,,Pr5Si2.5Ge0.5,,,Si2.5Ge0.5Pr5.0,,I 4/mcm,
,Tetragonal,56,56 K,,,10.1016/j.jallcom.2019.02.172,TRUE,"{'a': '7.8387', 'c': '13.812'}",Cr5B3-type,1.30 μB/Pr,,Pr5Si2Ge,,,Si2.0Ge1Pr5.0,,I 4/mcm,
,Hexagonal,,,,,10.1016/j.jallcom.2019.02.172,TRUE,"{'a': '8.8081', 'c': '6.7023'}",Mn5Si3-type,2.362 μB/Pr,,Pr5Ge3,22.2,22.2 K,Ge3.0Pr5.0,,P 63/mcm,
,Hexagonal,62.5,"70 K, 55 K",22 K,22,10.1016/j.physb.2007.10.163,TRUE,,Trigonal prismatic assemblies,3.15 μB per Pr atom,,Pr5Ni2Si3,43,43 K,Si3.0Ni2.0Pr5.0,,P63/m,
,Tetragonal,4.5,4.5 K,+5 K,5,10.1016/S0925-8388(99)00261-3,TRUE,"{'a': '13.781 Å', 'c': '4.222 Å'}",,1.1 μB per Pr atom,6 μB per formula unit,Pr7Co6Al7,,,Al7.0Co6.0Pr7.0,,P 4/mbm,
,Tetragonal,15.5,15.5 K,,,10.1016/S0925-8388(99)00261-3,FALSE,,,1.5 μB per Nd atom,,Nd7Co6Al7,,,Al7.0Co6.0Nd7.0,,P 4/mbm,
0.08 T,Orthorhombic,24.5,24.5 K,30 K,30,10.1016/j.jallcom.2022.167279,TRUE,"{'a': '7.3606 Å', 'b': '23.120 Å', 'c': '6.5959 Å'}",,3.39 μB/Pr,1.4 μB at 2 K,Pr7Ru3,,,Ru3.0Pr7.0,0.6 μB/mol-Pr,Pnma,
,,559.15,286°C,,,10.1016/S0925-8388(97)00258-2,TRUE,,,,,Pr2Fe14B,,,B1Fe14.0Pr2.0,,,
2.1 kOe,,503.15,230°C,,,10.1016/S0925-8388(97)00258-2,TRUE,,,,,Pr80Fe15C5,,,C5.0Fe15.0Pr80.0,,,
,,290.15,17°C,,,10.1016/S0925-8388(97)00258-2,TRUE,,,,,Pr2Fe17,,,Fe17.0Pr2.0,,,
1148 kA/m,Amorphous/Nanocrystalline,570,570 K,,,10.1016/j.jnoncrysol.2019.119530,TRUE,,,,,Pr9Fe65W4B22,,,B22.0Fe65.0Pr9.0W4.0,0.30 T,,
,,556,556 K,,,10.1016/j.jnoncrysol.2019.119530,TRUE,,,,,Pr2Fe14B,,,B1Fe14.0Pr2.0,,,
,,786,786 K,,,10.1016/j.jnoncrysol.2019.119530,TRUE,,,,,Fe3B,,,B1Fe3.0,,,
,CsCl-type,6.9,6.9 K,,,10.1016/j.physb.2010.10.076,TRUE,{'a': '3.789 Å'},Cubic,,,PrAg,10.5,10.5 K,Ag1Pr1,,,
,ThCr2Si2-type,,,"22 K (H ∥ [100]), -16 K (H ∥ [001])",,10.1016/j.physb.2009.07.016,TRUE,,Tetragonal,"1.17 μB/Pr (H ∥ [100]), 0.39 μB/Pr (H ∥ [001])",,PrAg2Ge2,12,12 K,Ge2.0Ag2.0Pr1,,I4/mmm,"χ0 = 8 × 10^-4 emu/mol (H ∥ [100]), χ0 = 3.1 × 10^-4 emu/mol (H ∥ [001])"
,ThCr2Si2-type,,,"6 K (H ∥ [100]), -25 K (H ∥ [001])",,10.1016/j.physb.2009.07.016,TRUE,,Tetragonal,"2.1 μB/Nd (H ∥ [100]), 1.26 μB/Nd (H ∥ [001])",,NdAg2Ge2,2,2 K,Ge2.0Ag2.0Nd1,,I4/mmm,"χ0 = 2.5 × 10^-3 emu/mol (H ∥ [100]), χ0 = 1.9 × 10^-3 emu/mol (H ∥ [001])"
,ThCr2Si2-type,,,"15 K (H ∥ [001]), -14 K (H ∥ [100])",,10.1016/j.physb.2009.07.016,TRUE,"{'a': '4.226 Å', 'c': '11.045 Å'}",Tetragonal,"0.018 μB/Sm (H ∥ [100]), 0.008 μB/Sm (H ∥ [001])",,SmAg2Ge2,9.2,9.2 K,Ge2.0Ag2.0Sm1,,I4/mmm,"μeff = 0.49 μB/Sm (H ∥ [001]), μeff = 0.58 μB/Sm (H ∥ [100])"
,ThCr2Si2-type,,,,,10.1016/j.physb.2009.07.016,TRUE,,Tetragonal,,,CeAg2Ge2,4.6,4.6 K,Ge2.0Ag2.0Ce1,,I4/mmm,
,ThCr2Si2-type,,,-2 K,-2,10.1016/j.jallcom.2014.05.038,TRUE,"{'a': '4.2281 Å', 'c': '10.666 Å'}",Tetragonal,1.0 μB,,PrAg2Si2,,,Si2.0Ag2.0Pr1,,I4/mmm,
,,18,18 K,,,10.1016/j.jallcom.2014.05.038,TRUE,,,,,PrRu2Ge2,,,Ge2.0Ru2.0Pr1,,,
,,,,,,10.1016/j.jallcom.2014.05.038,FALSE,,,,,PrNi2Ge2,20,20 K,Ni2.0Ge2.0Pr1,,,
,,,,,,10.1016/j.jallcom.2014.05.038,TRUE,,,,,PrRh2Ge2,47,47 K,Ge2.0Rh2.0Pr1,,,
,,,,,,10.1016/j.jallcom.2014.05.038,TRUE,,,,,CeAg2Si2,10,10 K,Si2.0Ag2.0Ce1,,,
,,,,,,10.1016/j.jallcom.2014.05.038,TRUE,,,,,GdAg2Si2,10,10 K,Si2.0Ag2.0Gd1,,,
,,,,,,10.1016/j.jallcom.2014.05.038,TRUE,,,,,TbAg2Si2,18,18 K,Si2.0Ag2.0Tb1,,,
,,,,,,10.1016/j.jallcom.2014.05.038,TRUE,,,,,DyAg2Si2,10.3,10.3 K,Si2.0Ag2.0Dy1,,,
,ThCr2Si2-type,,,-7 K,-7,10.1016/S0921-4526(98)00845-X,TRUE,,,3.51 μB,,PrAu2Si2,,,Si2.0Pr1Au2.0,,,
180 Oe,Tetragonal,210.1,210.10 K,,,10.1016/j.jssc.2014.03.008,TRUE,"{'a': '7.7585 Å', 'b': '7.7585 Å', 'c': '7.704 Å'}",P 4/mmm,,26 emu/g,PrBa0.5Sr0.5Co2O5.243,52,52 K,O5.243Co2.0Sr0.5Ba0.5Pr1,20 emu/g,P 4/mmm,
,,,,,,10.1016/j.jssc.2014.03.008,FALSE,,,,,YBaCo2O5,350,350 K,O5.0Co2.0Y1Ba1,,,
,,,,,,10.1016/j.jssc.2014.03.008,TRUE,,,,,NdBaCo2O5,380,380 K,O5.0Co2.0Ba1Nd1,,,
,Orthorhombic,,,,,10.1016/S0921-4526(99)00784-X,TRUE,"{'a': '0.39 nm', 'b': '0.39 nm'}",1212C,,,PrBa2Cu3O6.88,18,18 K,O6.88Cu3.0Ba2.0Pr1,,Pmmm,
,Orthorhombic,,,,,10.1016/S0921-4526(99)00784-X,TRUE,"{'a': '0.39 nm', 'b': '0.39 nm'}",1212C,,,PrBa1.8La0.2Cu3O6.96,15,15 K,O6.96Cu3.0Ba1.8La0.2Pr1,,Pmmm,
,Tetragonal,,,,,10.1016/S0921-4526(99)00784-X,TRUE,"{'a': '0.39 nm', 'b': '0.39 nm'}",1212,,,PrBa1.5La0.5Cu3O7.14,8,8 K,O7.14Cu3.0Ba1.5La0.5Pr1,,P4/mmm,
,Orthorhombic,,,,,10.1016/S0921-4526(99)00784-X,TRUE,"{'a': '0.55 nm', 'b': '0.55 nm'}",1212,,,PrBa1.3La0.7Cu3O7.24,2.8,2.8 K,O7.24Cu3.0Ba1.3La0.7Pr1,,Cmmm,
,Tetragonal,305,305 K,,,10.1016/j.jallcom.2021.162034,TRUE,"{'a': '3.9016 Å', 'c': '7.7465 Å'}",P 4/mmm,,,PrBaMn2O6,262,262 K,O6.0Mn2.0Ba1Pr1,,P 4/mmm,
,Orthorhombic,300,300 K,,,10.1016/j.jallcom.2021.162034,TRUE,,Cmmm,,,NdBaMn2O6,290,290 K,O6.0Mn2.0Ba1Nd1,,Cmmm,
0.45 T,PuNi3-type,333,333 K,,,10.1016/j.jallcom.2022.164248,TRUE,"{'a': '5.068 Å', 'c': '24.78 Å'}",Rhombohedral,3.48 μB/f.u.,,PrCo3,,,Co3.0Pr1,,R-3m (166),
,,50,50 K,,,10.1016/j.jallcom.2022.164248,TRUE,,,3 μB/f.u.,,PrCo2,,,Co2.0Pr1,,,
0.87 T,PuNi3-type,260,260 K,,,10.1016/j.jallcom.2022.164248,TRUE,"{'a': '5.073 Å', 'c': '24.82 Å'}",Rhombohedral,4.36 μB/f.u.,,PrCo2.8Cu0.2,,,Co2.8Cu0.2Pr1,,R-3m (166),
1.37 T,PuNi3-type,208,208 K,,,10.1016/j.jallcom.2022.164248,TRUE,"{'a': '5.078 Å', 'c': '24.89 Å'}",Rhombohedral,3.99 μB/f.u.,,PrCo2.6Cu0.4,,,Co2.6Cu0.4Pr1,,R-3m (166),
1.42 T,PuNi3-type,170,170 K,,,10.1016/j.jallcom.2022.164248,TRUE,"{'a': '5.085 Å', 'c': '24.97 Å'}",Rhombohedral,3.71 μB/f.u.,,PrCo2.4Cu0.6,,,Co2.4Cu0.6Pr1,,R-3m (166),
,Orthorhombic,,,-124 K,-124,10.1016/j.physb.2017.10.091,TRUE,"{'a': '12.2386 Å', 'b': '14.3110 Å', 'c': '4.0560 Å'}",CaCo2Al8 type,3.37 μB/Pr,0.8 μB/f.u at 7 T and 2 K,PrCo2Ga8,1.28,1.28 K,Co2.0Ga8.0Pr1,,Pbam (No. 55),
,,,,-2 K,-2,10.1016/j.physb.2017.10.091,FALSE,,,7.81 μB/f.u,,EuCo2Ga8,20,20 K,Co2.0Ga8.0Eu1,,,
,CaCu5-type,645,645 K,,,10.1016/j.jallcom.2006.02.061,TRUE,"{'a': '5.0141 Å', 'c': '3.9726 Å'}",Hexagonal,"μCo2c=1.19 μB, μCo3g=0.98 μB, μPr=0.59 μB at 300K","8.0 μB/f.u. at 4K, 6.0 μB/f.u. at 300K",PrCo4.5Si0.5,,,Si0.5Co4.5Pr1,,P 6/mmm,
,CaCu5-type,443,443 K,,,10.1016/S0925-8388(02)00500-5,TRUE,"{'a': '4.999 Å', 'c': '4.016 Å'}",Hexagonal,4.3 μB/f.u.,,YCo4Ga,,,Co4.0Ga1Y1,,P6/mmm,
,CaCu5-type,450,450 K,,,10.1016/S0925-8388(02)00500-5,TRUE,"{'a': '5.081 Å', 'c': '4.028 Å'}",Hexagonal,6.5 μB/f.u.,,PrCo4Ga,,,Co4.0Ga1Pr1,,P6/mmm,
,Orthorhombic,,,,,10.1016/S0925-8388(99)00270-4,TRUE,,,3 μB/Pr,,PrCoAl4,37,37 K,Al4.0Co1Pr1,,Pnma,
,Orthorhombic,,,,,10.1016/S0925-8388(99)00270-4,TRUE,,,,,CeCoAl4,13.5,13.5 K,Al4.0Co1Ce1,,Pnma,
"399 Oe at 2 K, 149 Oe at 8 K",Zircon-type,,,,,10.1016/S0925-8388(01)00978-1,TRUE,"{'a': '7.341 Å', 'c': '6.427 Å'}",Tetragonal,0.01 B.M.,,PrCrO4,9,9 K,O4.0Cr1Pr1,,I41/amd,
,Zircon-type,25,Below 25 K,,,10.1016/S0925-8388(01)00978-1,TRUE,,,,,GdCrO4,,,O4.0Cr1Gd1,,,
,Zircon-type,25,Below 25 K,,,10.1016/S0925-8388(01)00978-1,TRUE,,,,,YbCrO4,,,O4.0Cr1Yb1,,,
,Ternary chalcogenide,,,-11.4 K,-11.4,10.1016/j.jssc.2018.10.008,TRUE,"{'a': '7.652', 'b': '8.451', 'c': '6.234'}",Orthorhombic,3.4 μB,0.9 μB/formula unit at H = 7 T,PrCu0.45Te2,,,Cu0.45Te2.0Pr1,,Pbcm,Curie constant C = 1.44 cm³ K/mol
3.8 T,Tetragonal,,,,,10.1016/S0921-4526(02)02512-7,TRUE,,ThCr2Si2-type,2.17 μB/f.u.,,PrCu2Si2,19.5,19.5 K,Si2.0Cu2.0Pr1,,,χ // c ⪢ χ // a
1.3 T,Tetragonal,,,,,10.1016/S0921-4526(02)02512-7,TRUE,,ThCr2Si2-type,"0.09 μB, 0.27 μB, 0.45 μB, 2.34 μB",,PrCu2Ge2,14.4,14.4 K,Cu2.0Ge2.0Pr1,,,χ // c ⪢ χ // a
,,2.18,2.18 mK,,,10.1016/S0921-4526(99)02926-9,TRUE,,,,,PrCu6,,,Cu6.0Pr1,,,
"0.03 T (along [001]), 0.37 T (along [100])",Tetragonal,11.8,11.8 K,,,10.1016/j.jallcom.2019.01.173,TRUE,"{'a': '8.592 Å', 'b': '8.592 Å', 'c': '12.345 Å'}",,"2.84 μB (along [001]), 0.40 μB (along [100])",,PrCu9Sn4,,,Cu9.0Sn4.0Pr1,"1.25 μB/ion Pr3+ (along [001]), 0.0341 μB/ion Pr3+ (along [100])",I4/mcm,
,Orthorhombic,,,,,10.1016/j.jssc.2022.122933,TRUE,,Pbnm,,,PrFeO3,707,707 K,O3.0Fe1Pr1,,,
,Orthorhombic,,,,,10.1016/j.jssc.2022.122933,TRUE,,,,,PrCrO3,240,240 K,O3.0Cr1Pr1,,,
,Laves phase,511.15,238°C,,,10.1016/j.jallcom.2006.10.013,TRUE,{'a': '7.479 Å'},Cubic,,,PrFe1.9,,,Fe1.9Pr1,,3̄m,
,,18.2,18.2 K,"4.1 K, 17.7 K",10.9,10.1016/j.physb.2007.10.268,TRUE,,,2.0 μB/f.u.,2.3 μB/f.u.,PrFe4As12,,,Fe4.0As12.0Pr1,,,
,Cubic,,,,,10.1016/S0921-4526(99)01003-0,TRUE,,,,,PrFe4P12,6.4,6.4 K,P12.0Fe4.0Pr1,,,
,Orthorhombic perovskite,,,,,10.1016/j.jallcom.2019.152043,TRUE,"{'a': '5.4834 Å', 'b': '5.5802 Å', 'c': '7.7879 Å'}",Orthorhombic,,,PrFeO3,640,640 K,O3.0Fe1Pr1,,Pbnm,
,Orthorhombic CrB-type,37,37 K,,,10.1016/j.jallcom.2018.02.068,TRUE,,Orthorhombic,,,PrGa,,,Ga1Pr1,,Cmcm,
0.03 T,ThSi2-type,14.6,14.6 K,14 K,14,10.1016/j.physb.2017.12.067,TRUE,"{'a': '4.2587 Å', 'c': '13.9614 Å'}",Tetragonal,3.5 μB,2 μB at 2 K and 7 T,PrGe1.8,,,Ge1.8Pr1,0.4 μB,,
0.65 T,MgSnCu4-type,3,3 K,,,10.1016/S0921-4526(02)02502-4,TRUE,{'a': '7.144 Å'},Cubic,2 μB,,PrInNi4,,,Ni4.0In1Pr1,,,
,CaBe2Ge2-type primitive tetragonal,,,-4.82 K,-4.82,10.1016/j.jallcom.2010.11.095,TRUE,"{'a': '4.238 Å', 'c': '10.101 Å'}",Tetragonal,3.56 μB,,PrIr2Ge2,1.7,1.7 K,Ge2.0Pr1Ir2.0,,P4/nmm,
,ThCr2Si2-type body centered tetragonal,,,,,10.1016/j.jallcom.2010.11.095,TRUE,,Tetragonal,,,PrRh2Si2,68,68 K,Si2.0Rh2.0Pr1,,I4/mmm,
,CaBe2Ge2-type primitive tetragonal,,,,,10.1016/j.jallcom.2010.11.095,TRUE,,Tetragonal,,,PrIr2Si2,47,47 K,Si2.0Pr1Ir2.0,,P4/nmm,
,CeCr2Al20-type,,,-2.3 K,-2.3,10.1016/j.physb.2017.09.004,TRUE,{'a': '14.2729 Å'},Cubic,3.49 μB/Pr,,PrIr2Zn20,,,Zn20.0Pr1Ir2.0,,,
,CeCr2Al20-type,,,-2.0 K,-2,10.1016/j.physb.2017.09.004,TRUE,{'a': '14.272 Å'},Cubic,3.63 μB/Pr,,PrIr2Zn19.9Ga0.1,,,Zn19.9Ga0.1Pr1Ir2.0,,,
,CeCr2Al20-type,,,-2.0 K,-2,10.1016/j.physb.2017.09.004,TRUE,{'a': '14.269 Å'},Cubic,3.59 μB/Pr,,PrIr2Zn19.75Ga0.25,,,Zn19.75Ga0.25Pr1Ir2.0,,,
,Cubic,10,10 K,,,10.1016/j.jallcom.2006.10.039,FALSE,,C15 Laves phase,,,PrMg2,,,Mg2.0Pr1,,,
,CeNiSi2-type,,,,,10.1016/S0925-8388(03)00323-2,TRUE,"{'a': '4.5574 Å', 'b': '17.1121 Å', 'c': '4.4628 Å'}",Orthorhombic,3.09 μB,,PrMn0.5Sn1.83,16,16 K,Mn0.5Sn1.83Pr1,,Cmcm,
,,,,,,10.1016/S0925-8388(03)00323-2,FALSE,,,2.04 μB,,PrMnSi2,35,35 K,Si2.0Mn1Pr1,,,
,,26,26 K,,,10.1016/S0925-8388(03)00323-2,FALSE,,,2.58 μB,,PrFeSi2,,,Si2.0Fe1Pr1,,,
,,,,,,10.1016/S0925-8388(03)00323-2,FALSE,,,3.09 μB,,PrNiSi2,20,20 K,Si2.0Ni1Pr1,,,
,,15,15 K,,,10.1016/S0925-8388(03)00323-2,FALSE,,,,,PrNiGe2,,,Ni1Ge2.0Pr1,,,
,,,,,,10.1016/S0925-8388(03)00323-2,FALSE,,,,,PrCu0.76Ge2,24,24 K,Cu0.76Ge2.0Pr1,,,
,,,,,,10.1016/S0925-8388(03)00323-2,TRUE,,,2.9 μB,,Pr3Mn4Sn4,25,25 K,Mn4.0Sn4.0Pr3.0,,,
,,168,168 K,,,10.1016/j.jallcom.2010.12.047,TRUE,{'a': '0.4088 nm'},,,,PrMn1.4Fe0.6Ge2,245,"333 K, 157 K",Mn1.4Fe0.6Ge2.0Pr1,,,
,,,,,,10.1016/j.jallcom.2010.12.047,TRUE,,,,,HoCuSi,8.3,8.3 K,Si1Cu1Ho1,,,
,,,,,,10.1016/j.jallcom.2010.12.047,FALSE,,,,,GdCo2B2,25,25 K,B2.0Co2.0Gd1,,,
,,,,,,10.1016/j.jallcom.2010.12.047,TRUE,,,,,HoMnO3,5.5,5.5 K,O3.0Mn1Ho1,,,
,,,,,,10.1016/j.jallcom.2010.12.047,TRUE,,,,,ErRu2Si2,5.5,5.5 K,Si2.0Ru2.0Er1,,,
,,,,,,10.1016/j.jallcom.2010.12.047,FALSE,,,,,Ho5Pd2,28,28 K,Pd2.0Ho5.0,,,
,,28,28 K,,,10.1016/j.jallcom.2010.12.047,TRUE,,,,,TbCoC2,,,C2.0Co1Tb1,,,
,,32,32 K,,,10.1016/j.jallcom.2010.12.047,TRUE,,,,,ErCo2,,,Co2.0Er1,,,
,,,,,,10.1016/j.jallcom.2010.12.047,TRUE,,,,,Gd3Fe5O12,35,35 K,O12.0Fe5.0Gd3.0,,,
,,305,305 K,,,10.1016/j.jallcom.2010.12.047,FALSE,,,,,MnFePAs,,,P1Mn1Fe1As1,,,
,,278,278 K,,,10.1016/j.jallcom.2010.12.047,TRUE,,,,,Gd5Si2Ge2,,,Si2.0Ge2.0Gd5.0,,,
,,294,294 K,,,10.1016/j.jallcom.2010.12.047,FALSE,,,,,Pure Gd,,,Gd1,,,
,Pbam,130,130 ± 10 K,,,10.1016/j.physb.2012.01.015,TRUE,,Orthorhombic,4.05 μB,,PrMn2O5,,,O5.0Mn2.0Pr1,,Pbam,
,Hexagonal,3.5,3.5 K,,,10.1016/S0921-4526(02)01086-4,TRUE,,,0.32 μB/Pr at 1.5 K,,PrNi3.9Cu1.1,,,Ni3.9Cu1.1Pr1,,,
,Hexagonal,1.5,1.5 K,,,10.1016/S0921-4526(02)01086-4,TRUE,,,0.50(18) μB/Pr-ion,,PrNi4Cu,,,Ni4.0Cu1Pr1,,,
,CaCu5 type,2,2 K,,,10.1016/j.physb.2005.01.267,TRUE,,,,,PrNi4.3Cu0.7,,,Ni4.3Cu0.7Pr1,,,
,,32,32 K,,,10.1016/j.physb.2005.01.267,TRUE,,,,,GdNi5,,,Ni5.0Gd1,,,
,,3.6,3.6 K,,,10.1016/j.physb.2005.01.267,FALSE,,,,,PrNi3.8Cu1.2,,,Ni3.8Cu1.2Pr1,,,
,MoSi2-type,,,-2.60 K,-2.6,10.1016/S0925-8388(97)00233-8,TRUE,"{'a': '3.305 Å', 'c': '16.060 Å'}",Body-centered tetragonal,3.68 μB/Pr-mol,,PrPb2,,,Pr1Pb2.0,,I4/mmm,
,MoSi2-type,,,,,10.1016/S0925-8388(97)00233-8,TRUE,,Body-centered tetragonal,,,CePb2,3.6,3.6 K,Ce1Pb2.0,,I4/mmm,
,Cu3Au-type,,,-10 mK,-10,10.1016/S0921-4526(02)02546-2,TRUE,,Cubic,148 μN,,PrPb3,0.005,5 mK,Pr1Pb3.0,,,
,Hexagonal,10.9,10.9 K,,,10.1016/j.physb.2006.12.042,FALSE,,,,,PrPd2Ga3,,,Ga3.0Pd2.0Pr1,,,
,Hexagonal,3,3 mK,2.6 mK,0.0026,10.1016/S0921-4526(99)02915-4,TRUE,,,,,PrPt5,,,Pr1Pt5.0,,,
,LaPtSi-type,,,-60.83 K,-60.83,10.1016/j.jallcom.2021.159708,TRUE,"{'a': '4.1769 Å', 'c': '14.419 Å'}",Tetragonal,3.43 μB/Pr,,PrPtSi,,,Si1Pr1Pt1,,I41md,
,,,,,,10.1016/j.jallcom.2021.159708,FALSE,,,,,NdPtSi,3.8,3.8 K,Si1Nd1Pt1,,,
,,15,15 K,,,10.1016/j.jallcom.2021.159708,FALSE,,,,,SmPtSi,,,Si1Sm1Pt1,,,
,Hexagonal,3,3.0 K,+2.9 K,2.9,10.1016/j.physb.2017.09.088,TRUE,"{'a': '5.2821 Å', 'c': '17.526 Å'}",CeNi3-type,3.88 μB/Pr,,PrRh3,,,Rh3.0Pr1,,,
2 mT,Hexagonal ZrNiAl-type,2.9,2.9 K,,,10.1016/j.jallcom.2007.05.095,TRUE,"{'a': '741.5 pm', 'c': '415.1 pm'}",Hexagonal,3.5 μB/f.u.,,PrRhSn,,,Rh1Sn1Pr1,,P6̄2m,
,NaCl,,,-0.5 mK,-0.5,10.1016/S0921-4526(99)02936-1,TRUE,,fcc,,,PrS,90,90 μK,S1Pr1,,,0.022 emu/mol
,,0.4,0.4 mK,,,10.1016/S0921-4526(99)02936-1,TRUE,,,,,PrNi5,,,Ni5.0Pr1,,,
,,2.7,2.7 mK,,,10.1016/S0921-4526(99)02936-1,TRUE,,,,,PrCu6,,,Cu6.0Pr1,,,
,Superspace group P4/n(αβ12)(β–α12)00,,,-21 K,-21,10.1016/j.jssc.2006.10.030,TRUE,"{'a': '4.137(1) Å', 'c': '8.398(2) Å'}",Tetragonal,3.64 μB,,PrSe1.85,,,Se1.85Pr1,,P4/n(αβ12)(β–α12)00,
,CeSe1.9 structure type,,,20 K,20,10.1016/j.jssc.2006.10.030,TRUE,"{'a': '9.296(2) Å', 'c': '16.860(4) Å'}",Tetragonal,3.6 μB,,PrSe1.9,,,Se1.9Pr1,,P42/n,
,P21/a,,,-27 K,-27,10.1016/j.jssc.2006.10.030,TRUE,"{'a': '8.396(2) Å', 'b': '4.184(1) Å', 'c': '8.431(2) Å'}",Monoclinic,3.65 μB,,PrSe2,,,Se2.0Pr1,,P21/a,
,fcc,,,280 K,280,10.1016/j.jallcom.2006.10.057,TRUE,,,0.15 μB,,Pu0.95Ga0.05,,,Ga0.05Pu0.95,,,
,Face-centered cubic,,,235 K,235,10.1016/j.jallcom.2006.10.040,TRUE,,δ-phase,,,Pu0.95Ga0.05,,,Ga0.05Pu0.95,,,
,,,,,,10.1016/j.physb.2005.01.291,TRUE,,,0.84 μB,,NpCoGa5,47,47 K,Co1Ga5.0Np1,,,
,Orthorhombic,,,,,10.1016/j.physb.2007.10.045,TRUE,"{'a': '10.031', 'b': '4.544', 'c': '6.974'}",,,,NpPd2Sn,15,15,Pd2.0Sn1Np1,,Pnma,
,Orthorhombic,,,-30,-30,10.1016/j.physb.2007.10.045,TRUE,"{'a': '10.053', 'b': '4.502', 'c': '7.065'}",,0.97 μB,,PuPd2Sn,11,11,Pd2.0Sn1Pu1,,Pnma,4.8 × 10^-4 emu/mol
,Cubic AuCu3,,,-44.7 K,-44.7,10.1016/j.physb.2007.10.284,TRUE,{'a': '4.105 Å'},Cubic,1.06 μB/Pu-atom,,PuPd3,24.6,24.6 K,Pd3.0Pu1,,,
,,67,67 K,,,10.1016/S0921-4526(98)01007-2,TRUE,,,,,PuSb,85,85 K,Sb1Pu1,,,
,Heusler,363,363.0 K,,,10.1016/j.jallcom.2006.09.154,TRUE,,,4.5 μB,,Ni2MnGa,,,Mn1Ni2.0Ga1,,,
,,623.2,623.2 K,,,10.1016/j.jallcom.2006.09.154,TRUE,,,0.6 μB,,Ni,,,Ni1,,,
8 Oe,Cubic Spinel,535.15,262 °C,,,10.1016/j.jallcom.2022.167777,TRUE,,FCC,3.1 μB,74 emu/g,Fe0.01Ni0.3Zn0.4Mn0.3Fe1.99O4,,,O4.0Mn0.3Fe2.0Ni0.3Zn0.4,,,
8 Oe,Cubic Spinel,535.15,262 °C,,,10.1016/j.jallcom.2022.167777,TRUE,,FCC,3.1 μB,72 emu/g,La0.01Ni0.3Zn0.4Mn0.3Fe1.99O4,,,O4.0Mn0.3Fe1.99Ni0.3Zn0.4La0.01,,,
8 Oe,Cubic Spinel,535.15,262 °C,,,10.1016/j.jallcom.2022.167777,TRUE,,FCC,3.0 μB,70 emu/g,Nd0.01Ni0.3Zn0.4Mn0.3Fe1.99O4,,,O4.0Mn0.3Fe1.99Ni0.3Zn0.4Nd0.01,,,
8 Oe,Cubic Spinel,535.15,262 °C,,,10.1016/j.jallcom.2022.167777,TRUE,,FCC,3.0 μB,70 emu/g,Sm0.01Ni0.3Zn0.4Mn0.3Fe1.99O4,,,O4.0Mn0.3Fe1.99Ni0.3Zn0.4Sm0.01,,,
8 Oe,Cubic Spinel,535.15,262 °C,,,10.1016/j.jallcom.2022.167777,TRUE,,FCC,3.1 μB,72 emu/g,Gd0.01Ni0.3Zn0.4Mn0.3Fe1.99O4,,,O4.0Mn0.3Fe1.99Ni0.3Zn0.4Gd0.01,,,
8 Oe,Cubic Spinel,535.15,262 °C,,,10.1016/j.jallcom.2022.167777,TRUE,,FCC,3.0 μB,71 emu/g,Dy0.01Ni0.3Zn0.4Mn0.3Fe1.99O4,,,O4.0Mn0.3Fe1.99Ni0.3Zn0.4Dy0.01,,,
8 Oe,Cubic Spinel,535.15,262 °C,,,10.1016/j.jallcom.2022.167777,TRUE,,FCC,3.0 μB,71 emu/g,Yb0.01Ni0.3Zn0.4Mn0.3Fe1.99O4,,,O4.0Mn0.3Fe1.99Ni0.3Zn0.4Yb0.01,,,
,Orthorhombic,,,-10 K,-10,10.1016/j.jssc.2013.03.050,TRUE,"{'a': '4.2529 Å', 'b': '10.810 Å', 'c': '13.898 Å'}",Hf3Ni2Si3-type,10.6 μB per Dy atom,,Dy3Ru2Ge3,3,3 K,Ge3.0Ru2.0Dy3.0,,Cmcm,
,Tetragonal,348.5,348.5 K,,,10.1016/S0925-8388(02)01213-6,TRUE,"{'a': '8.540 Å', 'c': '4.780 Å'}",,1.7-1.8 μB per Fe atom,,CeFe11Ti,,,Ti1Fe11.0Ce1,,I4/mmm,
,Tetragonal,355.6,355.6 K,,,10.1016/S0925-8388(02)01213-6,TRUE,"{'a': '8.609 Å', 'c': '4.798 Å'}",,1.7-1.8 μB per Fe atom,,PrFe11Ti,,,Ti1Fe11.0Pr1,,I4/mmm,
,Tetragonal,352.4,352.4 K,,,10.1016/S0925-8388(02)01213-6,TRUE,"{'a': '8.574 Å', 'c': '4.794 Å'}",,1.7-1.8 μB per Fe atom,,NdFe11Ti,,,Ti1Fe11.0Nd1,,I4/mmm,
,Tetragonal,350.8,350.8 K,,,10.1016/S0925-8388(02)01213-6,TRUE,"{'a': '8.558 Å', 'c': '4.789 Å'}",,1.7-1.8 μB per Fe atom,,SmFe11Ti,,,Ti1Fe11.0Sm1,,I4/mmm,
,Tetragonal,348.5,348.5 K,,,10.1016/S0925-8388(02)01213-6,TRUE,"{'a': '8.530 Å', 'c': '4.788 Å'}",,1.7-1.8 μB per Fe atom,,GdFe11Ti,,,Ti1Fe11.0Gd1,,I4/mmm,
,Tetragonal,347.3,347.3 K,,,10.1016/S0925-8388(02)01213-6,TRUE,"{'a': '8.515 Å', 'c': '4.790 Å'}",,1.7-1.8 μB per Fe atom,,TbFe11Ti,,,Ti1Fe11.0Tb1,,I4/mmm,
,Tetragonal,346.4,346.4 K,,,10.1016/S0925-8388(02)01213-6,TRUE,"{'a': '8.505 Å', 'c': '4.789 Å'}",,1.7-1.8 μB per Fe atom,,DyFe11Ti,,,Ti1Fe11.0Dy1,,I4/mmm,
,Tetragonal,345,345.0 K,,,10.1016/S0925-8388(02)01213-6,TRUE,"{'a': '8.491 Å', 'c': '4.784 Å'}",,1.7-1.8 μB per Fe atom,,HoFe11Ti,,,Ti1Fe11.0Ho1,,I4/mmm,
,Tetragonal,344.1,344.1 K,,,10.1016/S0925-8388(02)01213-6,TRUE,"{'a': '8.481 Å', 'c': '4.783 Å'}",,1.7-1.8 μB per Fe atom,,ErFe11Ti,,,Ti1Fe11.0Er1,,I4/mmm,
,Tetragonal,343.8,343.8 K,,,10.1016/S0925-8388(02)01213-6,TRUE,"{'a': '8.476 Å', 'c': '4.786 Å'}",,1.7-1.8 μB per Fe atom,,TmFe11Ti,,,Ti1Fe11.0Tm1,,I4/mmm,
,Tetragonal,342.2,342.2 K,,,10.1016/S0925-8388(02)01213-6,TRUE,"{'a': '8.462 Å', 'c': '4.779 Å'}",,1.7-1.8 μB per Fe atom,,LuFe11Ti,,,Ti1Fe11.0Lu1,,I4/mmm,
,Tetragonal,346.8,346.8 K,,,10.1016/S0925-8388(02)01213-6,TRUE,"{'a': '8.509 Å', 'c': '4.790 Å'}",,1.7-1.8 μB per Fe atom,,YFe11Ti,,,Ti1Fe11.0Y1,,I4/mmm,
,Cubic,6,6,,,10.1016/S0921-4526(99)00990-4,TRUE,,,,,CePd3S4,,,S4.0Pd3.0Ce1,,,
,Cubic,1.8,1.8,,,10.1016/S0921-4526(99)00990-4,TRUE,,,,,PrPd3S4,,,S4.0Pd3.0Pr1,,,
,Cubic,,,,,10.1016/S0921-4526(99)00990-4,TRUE,,,,,NdPd3S4,2,2,S4.0Pd3.0Nd1,,,
,Cubic,,,,,10.1016/S0921-4526(99)00990-4,TRUE,,,,,SmPd3S4,2.5,2.5,S4.0Pd3.0Sm1,,,
,Cubic,,,,,10.1016/S0921-4526(99)00990-4,TRUE,,,,,EuPd3S4,3.4,3.4,S4.0Pd3.0Eu1,,,
,Cubic,,,,,10.1016/S0921-4526(99)00990-4,TRUE,,,,,GdPd3S4,5.5,5.5,S4.0Pd3.0Gd1,,,
,Cubic,,,,,10.1016/S0921-4526(99)00990-4,TRUE,,,,,TbPd3S4,2.5,2.5,S4.0Pd3.0Tb1,,,
,Cubic,0.8,0.8,5,5,10.1016/S0921-4526(99)00990-4,TRUE,,,10.9 μB,,DyPd3S4,,,S4.0Pd3.0Dy1,,,
,Cubic,0.8,0.8,2.2,2.2,10.1016/S0921-4526(99)00990-4,TRUE,,,,,HoPd3S4,,,S4.0Pd3.0Ho1,,,
,Cubic,0.65,0.65,0.9,0.9,10.1016/S0921-4526(99)00990-4,TRUE,,,,,ErPd3S4,,,S4.0Pd3.0Er1,,,
,Cubic,,,,,10.1016/S0921-4526(99)00990-4,TRUE,,,,,TmPd3S4,1.1,1.1,S4.0Pd3.0Tm1,,,
,Cubic,,,2.9,2.9,10.1016/S0921-4526(99)00990-4,TRUE,,,,,YbPd3S4,1.8,1.8,S4.0Pd3.0Yb1,,,
,,,,,,10.1016/j.physb.2007.10.081,TRUE,,,2.5 μB/Nd,,NdRhIn5,11.2,11.2 K,Rh1In5.0Nd1,,,
,Orthorhombic perovskite,,,-2.74 K,-2.74,10.1016/S0925-8388(02)00969-6,TRUE,,Orthorhombic,0.295 μB,,LaRhO3,,,O3.0Rh1La1,,Pbnm,
,Orthorhombic perovskite,,,-13.9 K,-13.9,10.1016/S0925-8388(02)00969-6,TRUE,,Orthorhombic,3.167 μB,,PrRhO3,,,O3.0Rh1Pr1,,Pbnm,
,Orthorhombic perovskite,,,-16.4 K,-16.4,10.1016/S0925-8388(02)00969-6,TRUE,,Orthorhombic,2.971 μB,,NdRhO3,,,O3.0Rh1Nd1,,Pbnm,
,Orthorhombic perovskite,,,-2.64 K,-2.64,10.1016/S0925-8388(02)00969-6,TRUE,,Orthorhombic,0.569 μB,,SmRhO3,,,O3.0Rh1Sm1,,Pbnm,
,Orthorhombic perovskite,,,-297 K,-297,10.1016/S0925-8388(02)00969-6,TRUE,,Orthorhombic,4.717 μB,,EuRhO3,80,80 K,O3.0Rh1Eu1,,Pbnm,
,Orthorhombic perovskite,,,-5.23 K,-5.23,10.1016/S0925-8388(02)00969-6,TRUE,,Orthorhombic,7.791 μB,,GdRhO3,,,O3.0Rh1Gd1,,Pbnm,
,Orthorhombic perovskite,,,-3.74 K,-3.74,10.1016/S0925-8388(02)00969-6,TRUE,,Orthorhombic,8.870 μB,,TbRhO3,,,O3.0Rh1Tb1,,Pbnm,
,Orthorhombic perovskite,,,-2.82 K,-2.82,10.1016/S0925-8388(02)00969-6,TRUE,,Orthorhombic,9.764 μB,,DyRhO3,,,O3.0Rh1Dy1,,Pbnm,
,Orthorhombic perovskite,,,-2.20 K,-2.2,10.1016/S0925-8388(02)00969-6,TRUE,,Orthorhombic,9.687 μB,,HoRhO3,,,O3.0Rh1Ho1,,Pbnm,
,Orthorhombic perovskite,,,-4.19 K,-4.19,10.1016/S0925-8388(02)00969-6,TRUE,,Orthorhombic,8.936 μB,,ErRhO3,,,O3.0Rh1Er1,,Pbnm,
,Orthorhombic perovskite,,,-13.9 K,-13.9,10.1016/S0925-8388(02)00969-6,TRUE,,Orthorhombic,7.564 μB,,TmRhO3,,,O3.0Rh1Tm1,,Pbnm,
,Orthorhombic perovskite,,,-0.78 K,-0.78,10.1016/S0925-8388(02)00969-6,TRUE,,Orthorhombic,2.766 μB,,YbRhO3,,,O3.0Rh1Yb1,,Pbnm,
,Orthorhombic perovskite,,,-0.87 K,-0.87,10.1016/S0925-8388(02)00969-6,TRUE,,Orthorhombic,0.242 μB,,LuRhO3,,,O3.0Rh1Lu1,,Pbnm,
,CsCl,5,5 K,,,10.1016/j.physb.2008.11.119,TRUE,,LTA-type framework,,,Rb12Al12Si12O48,,,O48.0Al12.0Si12.0Rb12.0,,,
,CsCl,7,7 K,,,10.1016/j.physb.2008.11.119,TRUE,,LTA-type framework,,,K12Al12Si12O48,,,O48.0Al12.0Si12.0K12.0,,,
,Cubic,358.9,358.9 K,,,10.1016/j.jssc.2020.121823,FALSE,{'a': '10.1699 Å'},Fm-3m,1 μb,,K2NbCl6,,,Cl6.0K2.0Nb1,,Fm-3m,
,Cubic,492.4,492.4 K,,,10.1016/j.jssc.2020.121823,FALSE,{'a': '10.190 Å'},Fm-3m,1 μb,,Rb2NbCl6,,,Cl6.0Rb2.0Nb1,,Fm-3m,
,Simple cubic,,,,,10.1016/j.physb.2006.05.146,TRUE,,Cubic,,,RbMn0.31Mg0.69F3,4,4.0±0.5K,F3.0Mg0.69Mn0.31Rb1,,,
,,,,,,10.1016/j.physb.2006.05.146,FALSE,,,,,Rb2Co0.6Mg0.4F4,20,20K,F4.0Mg0.4Co0.6Rb2.0,,,
,Zeolite ABW-type,,,-27 K,-27,10.1016/j.jallcom.2006.06.110,TRUE,"{'a': '8.9476 Å', 'b': '5.4511 Å', 'c': '9.1655 Å'}",Monoclinic,5.76 μB,,RbMnPO4,4,4 K,O4.0P1Mn1Rb1,,P21,
,Monoclinic,,,-36.8 K,-36.8,10.1016/j.jssc.2020.121246,TRUE,"{'a': '8.874 Å', 'b': '11.018 Å', 'c': '19.564 Å'}",3D framework,3.33 μB,,RbNdGe2O6,,,O6.0Ge2.0Rb1Nd1,,C 2/c,
,Cu2MnAl,347,347 K,,,10.1016/j.physb.2024.415741,FALSE,{'a': '6.0117'},Cubic,4.998 μB,,Rh2FeAl,,,Al1Fe1Rh2.0,,Fm3m,
,Cu2MnAl,395,395 K,,,10.1016/j.physb.2024.415741,FALSE,{'a': '6.0359'},Cubic,4.999 μB,,Rh2FeGa,,,Fe1Ga1Rh2.0,,Fm3m,
,Cu2MnAl,643,643 K,,,10.1016/j.physb.2024.415741,FALSE,{'a': '6.2542'},Cubic,4.998 μB,,Rh2FeIn,,,Fe1Rh2.0In1,,Fm3m,
,Cubic,270,270 K,,,10.1016/j.tsf.2020.138388,TRUE,{'a': '12.31 Å'},,,50 emu/g,Rh2Mn5Bi4,,,Mn5.0Rh2.0Bi4.0,,Fm-3m,
,,134,134 K,,,10.1016/S0921-4526(02)01755-6,TRUE,,,,,GdSr2RuCu2O8,,,O8.0Cu2.0Sr2.0Ru1Gd1,,,
,,142,142 K,,,10.1016/S0921-4526(02)01755-6,TRUE,,,,,GdSr2RuCu2O8,,,O8.0Cu2.0Sr2.0Ru1Gd1,,,
,Cubic L21,,,-945 K,-945,10.1016/j.jallcom.2016.09.276,TRUE,{'a': '0.592 nm'},fcc,2.28 μB/Cr,,Ru2CrSi,13,13 K,Si1Cr1Ru2.0,,,
,Cubic L21,,,-628 K,-628,10.1016/j.jallcom.2016.09.276,TRUE,{'a': '0.592 nm'},fcc,2.08 μB/Cr,,Ru2Cr0.9V0.1Si,,,Si1V0.1Cr0.9Ru2.0,,,4.94 x 10^-5 μB/f.u.·T
,Cubic L21,,,-386 K,-386,10.1016/j.jallcom.2016.09.276,TRUE,{'a': '0.592 nm'},fcc,1.99 μB/Cr,,Ru2Cr0.8V0.2Si,,,Si1V0.2Cr0.8Ru2.0,,,9.89 x 10^-5 μB/f.u.·T
,Cubic L21,,,-265 K,-265,10.1016/j.jallcom.2016.09.276,TRUE,{'a': '0.592 nm'},fcc,1.86 μB/Cr,,Ru2Cr0.7V0.3Si,,,Si1V0.3Cr0.7Ru2.0,,,14.8 x 10^-5 μB/f.u.·T
,Cubic L21,,,-188 K,-188,10.1016/j.jallcom.2016.09.276,TRUE,{'a': '0.592 nm'},fcc,1.83 μB/Cr,,Ru2Cr0.6V0.4Si,,,Si1V0.4Cr0.6Ru2.0,,,19.7 x 10^-5 μB/f.u.·T
,Cubic L21,,,-164 K,-164,10.1016/j.jallcom.2016.09.276,TRUE,{'a': '0.592 nm'},fcc,1.88 μB/Cr,,Ru2Cr0.5V0.5Si,,,Si1V0.5Cr0.5Ru2.0,,,24.7 x 10^-5 μB/f.u.·T
,Cubic L21,,,-68 K,-68,10.1016/j.jallcom.2016.09.276,TRUE,{'a': '0.592 nm'},fcc,1.77 μB/Cr,,Ru2Cr0.2V0.8Si,,,Si1V0.8Cr0.2Ru2.0,,,39.5 x 10^-5 μB/f.u.·T
,Cubic L21,,,-754 K,-754,10.1016/j.jallcom.2016.09.276,TRUE,{'a': '0.597 nm'},fcc,2.01 μB/Cr,,Ru2Cr0.9Ti0.1Si,,,Si1Ti0.1Cr0.9Ru2.0,,,0.288 x 10^-5 μB/f.u.·T
,Cubic L21,,,-654 K,-654,10.1016/j.jallcom.2016.09.276,TRUE,{'a': '0.597 nm'},fcc,1.86 μB/Cr,,Ru2Cr0.8Ti0.2Si,,,Si1Ti0.2Cr0.8Ru2.0,,,0.577 x 10^-5 μB/f.u.·T
,Cubic L21,,,-627 K,-627,10.1016/j.jallcom.2016.09.276,TRUE,{'a': '0.597 nm'},fcc,1.97 μB/Cr,,Ru2Cr0.7Ti0.3Si,,,Si1Ti0.3Cr0.7Ru2.0,,,0.865 x 10^-5 μB/f.u.·T
,Cubic L21,,,-564 K,-564,10.1016/j.jallcom.2016.09.276,TRUE,{'a': '0.597 nm'},fcc,1.88 μB/Cr,,Ru2Cr0.6Ti0.4Si,,,Si1Ti0.4Cr0.6Ru2.0,,,1.15 x 10^-5 μB/f.u.·T
,Cubic L21,,,-437 K,-437,10.1016/j.jallcom.2016.09.276,TRUE,{'a': '0.597 nm'},fcc,1.78 μB/Cr,,Ru2Cr0.5Ti0.5Si,,,Si1Ti0.5Cr0.5Ru2.0,,,1.44 x 10^-5 μB/f.u.·T
,Cubic L21,,,-170 K,-170,10.1016/j.jallcom.2016.09.276,TRUE,{'a': '0.597 nm'},fcc,1.52 μB/Cr,,Ru2Cr0.2Ti0.8Si,,,Si1Ti0.8Cr0.2Ru2.0,,,2.31 x 10^-5 μB/f.u.·T
,Cubic L21,,,0 K,0,10.1016/j.jallcom.2016.09.276,TRUE,{'a': '0.592 nm'},fcc,0.01 μB/f.u.,,Ru2VSi,,,Si1V1Ru2.0,,,49.4 x 10^-5 μB/f.u.·T
,Cubic L21,,,0 K,0,10.1016/j.jallcom.2016.09.276,TRUE,{'a': '0.597 nm'},fcc,0.01 μB/f.u.,,Ru2TiSi,,,Si1Ti1Ru2.0,,,2.88 x 10^-5 μB/f.u.·T
,L21,,,,,10.1016/j.physb.2018.01.010,TRUE,{'a': '0.587 nm'},fcc,,,Ru2FeSi,280,280 K,Si1Fe1Ru2.0,,Fm-3m,
,Fm3m,,,,,10.1016/j.jallcom.2011.09.017,TRUE,{'a': '0.602 nm'},B2-type,,,Ru2MnGe,300,300 K,Mn1Ge1Ru2.0,,225,
,Heusler-like cubic,272.1,272.1 K,,,10.1016/j.jallcom.2011.08.090,TRUE,{'a': '6.2195 Å'},fcc,1.68 μB/f.u.,,RuMn2Sn,,,Mn2.0Ru1Sn1,,,
,Heusler-like cubic,,,-36 K,-36,10.1016/j.jallcom.2011.08.090,TRUE,{'a': '5.8260 Å'},fcc,,,RuMn2Si,,,Si1Mn2.0Ru1,,,3.0 μB/f.u.
,L21 Heusler,365,365 K,,,10.1016/j.jallcom.2011.08.090,TRUE,,cubic,,,Ni2MnGa,,,Mn1Ni2.0Ga1,,Fm-3m,
,Hg2CuTi-type,588,588 K,,,10.1016/j.jallcom.2011.08.090,FALSE,,cubic,1.4 μB/f.u.,,NiMn2Ga,,,Mn2.0Ni1Ga1,,F-43m,
,Tetragonal,131,131 K,,,10.1016/j.jssc.2003.10.015,TRUE,"{'a': '3.8410 Å', 'c': '11.5731 Å'}",P 4/mmm,,,RuSr2GdCu2O8,,,O8.0Cu2.0Sr2.0Ru1Gd1,,P 4/mmm,
,Tetragonal,145,145 K,,,10.1016/j.jssc.2003.10.015,TRUE,"{'a': '3.8275 Å', 'c': '11.5326 Å'}",P 4/mmm,1.17 μB,,RuSr2YCu2O8,,,O8.0Cu2.0Sr2.0Y1Ru1,,P 4/mmm,
,Tetragonal,136,136 K,,,10.1016/j.jssc.2003.10.015,TRUE,"{'a': '3.8260 Å', 'c': '11.5299 Å'}",P 4/mmm,9.50 μB,,RuSr2HoCu2O8,,,O8.0Cu2.0Sr2.0Ru1Ho1,,P 4/mmm,
,Tetragonal,143,143 K,,,10.1016/j.jssc.2003.10.015,TRUE,"{'a': '3.8209 Å', 'c': '11.5155 Å'}",P 4/mmm,6.75 μB,,RuSr2ErCu2O8,,,O8.0Cu2.0Sr2.0Ru1Er1,,P 4/mmm,
,Primitive tetragonal,,,,,10.1016/S0921-4526(01)01544-7,TRUE,,,<0.1 μB,,RuSr2GdCu2O8,140,140 K,O8.0Cu2.0Sr2.0Ru1Gd1,,P4/mmm,
,,127,127 K,,,10.1016/j.physb.2005.01.088,TRUE,,,"0.57 μB (Ru), 0.17 μB (Sm)",,RuSr2Gd2O10,,,O10.0Sr2.0Ru1Gd2.0,,,
,Hexagonal,5,5 K,,,10.1016/j.jallcom.2013.11.032,TRUE,"{'a': '6.401 Å', 'c': '5.175 Å'}",,0.04–0.05 μB/Sc,,Sc3In,,,Sc3.0In1,,,
,Hexagonal,530,530 K,,,10.1016/j.jallcom.2024.174013,TRUE,"{'a': '4.9741 Å', 'c': '8.1349 Å'}",C14,1.3 μB/Fe atom,2.32 μB/f.u.,ScFe2,,,Sc1Fe2.0,,P63/mmc,
,Hexagonal,524,524 K,,,10.1016/j.jallcom.2024.174013,TRUE,"{'a': '4.9637 Å', 'c': '8.1150 Å'}",C14,,2.44 μB/f.u.,Sc0.9Nb0.1Fe2,,,Sc0.9Fe2.0Nb0.1,,P63/mmc,
,Hexagonal,443,443 K,,,10.1016/j.jallcom.2024.174013,TRUE,"{'a': '4.9590 Å', 'c': '8.1041 Å'}",C14,,2.47 μB/f.u.,Sc0.85Nb0.15Fe2,,,Sc0.85Fe2.0Nb0.15,,P63/mmc,
,Hexagonal,438,438 K,,,10.1016/j.jallcom.2024.174013,TRUE,"{'a': '4.9540 Å', 'c': '8.0971 Å'}",C14,,2.45 μB/f.u.,Sc0.83Nb0.17Fe2,,,Sc0.83Fe2.0Nb0.17,,P63/mmc,
,Hexagonal,432,432 K,,,10.1016/j.jallcom.2024.174013,TRUE,"{'a': '4.9519 Å', 'c': '8.0938 Å'}",C14,,2.57 μB/f.u.,Sc0.825Nb0.175Fe2,,,Sc0.825Fe2.0Nb0.175,,P63/mmc,
,Hexagonal,434,434 K,,,10.1016/j.jallcom.2024.174013,TRUE,"{'a': '4.9521 Å', 'c': '8.0927 Å'}",C14,,2.59 μB/f.u.,Sc0.82Nb0.18Fe2,,,Sc0.82Fe2.0Nb0.18,,P63/mmc,
,Hexagonal,420,420 K,,,10.1016/j.jallcom.2024.174013,TRUE,"{'a': '4.9492 Å', 'c': '8.0885 Å'}",C14,,2.59 μB/f.u.,Sc0.8Nb0.2Fe2,,,Sc0.8Fe2.0Nb0.2,,P63/mmc,
,Hexagonal,417,417 K,,,10.1016/j.jallcom.2024.174013,TRUE,"{'a': '4.9460 Å', 'c': '8.0822 Å'}",C14,,2.66 μB/f.u.,Sc0.78Nb0.22Fe2,,,Sc0.78Fe2.0Nb0.22,,P63/mmc,
,Hexagonal,383,383 K,,,10.1016/j.jallcom.2024.174013,TRUE,"{'a': '4.9390 Å', 'c': '8.0716 Å'}",C14,,2.51 μB/f.u.,Sc0.75Nb0.25Fe2,,,Sc0.75Fe2.0Nb0.25,,P63/mmc,
,Hexagonal,345,345 K,,,10.1016/j.jallcom.2024.174013,TRUE,"{'a': '4.9298 Å', 'c': '8.0559 Å'}",C14,,2.38 μB/f.u.,Sc0.7Nb0.3Fe2,,,Sc0.7Fe2.0Nb0.3,,P63/mmc,
,Hexagonal,314,314 K,,,10.1016/j.jallcom.2024.174013,TRUE,"{'a': '4.9232 Å', 'c': '8.0464 Å'}",C14,,1.72 μB/f.u.,Sc0.65Nb0.35Fe2,,,Sc0.65Fe2.0Nb0.35,,P63/mmc,
,Hexagonal,240,240 K,,,10.1016/j.jallcom.2024.174013,TRUE,"{'a': '4.9158 Å', 'c': '8.0347 Å'}",C14,,1.17 μB/f.u.,Sc0.6Nb0.4Fe2,,,Sc0.6Fe2.0Nb0.4,,P63/mmc,
,Hexagonal,170,170 K,,,10.1016/j.jallcom.2024.174013,TRUE,"{'a': '4.8974 Å', 'c': '8.0037 Å'}",C14,,0.43 μB/f.u.,Sc0.5Nb0.5Fe2,,,Sc0.5Fe2.0Nb0.5,,P63/mmc,
,Hexagonal,120,120 K,,,10.1016/j.jallcom.2024.174013,TRUE,"{'a': '4.8851 Å', 'c': '7.9829 Å'}",C14,,0.16 μB/f.u.,Sc0.4Nb0.6Fe2,,,Sc0.4Fe2.0Nb0.6,,P63/mmc,
,SmMn6Sn6-type,284,284 K,,,10.1016/j.jallcom.2018.10.208,TRUE,"{'a': '5.550(1) Å', 'c': '9.040(1) Å'}",P 6/mmm,13.6 μB/f.u.,,YbMn6Sn6,,,Mn6.0Sn6.0Yb1,,P 6/mmm,
0.2 T,HfFe6Ge6-type,292,292 K,,,10.1016/j.jallcom.2018.10.208,TRUE,"{'a': '5.547(1) Å', 'c': '9.030(1) Å'}",P 6/mmm,12.4 μB/f.u.,,Yb0.9Sc0.1Mn6Sn6,,,Sc0.1Mn6.0Sn6.0Yb0.9,,P 6/mmm,
0.3 T,HfFe6Ge6-type,303,303 K,,,10.1016/j.jallcom.2018.10.208,TRUE,"{'a': '5.541(1) Å', 'c': '9.029(1) Å'}",P 6/mmm,11.5 μB/f.u.,,Yb0.85Sc0.15Mn6Sn6,,,Sc0.15Mn6.0Sn6.0Yb0.85,,P 6/mmm,
0.6 T,HfFe6Ge6-type,324,324 K,,,10.1016/j.jallcom.2018.10.208,TRUE,"{'a': '5.527(1) Å', 'c': '9.015(1) Å'}",P 6/mmm,12.1 μB/f.u.,,Yb0.7Sc0.3Mn6Sn6,,,Sc0.3Mn6.0Sn6.0Yb0.7,,P 6/mmm,
0.6 T,HfFe6Ge6-type,335,335 K,,,10.1016/j.jallcom.2018.10.208,TRUE,"{'a': '5.520(1) Å', 'c': '9.011(1) Å'}",P 6/mmm,11.6 μB/f.u.,,Yb0.65Sc0.35Mn6Sn6,,,Sc0.35Mn6.0Sn6.0Yb0.65,,P 6/mmm,
0.7 T,HfFe6Ge6-type,351,351 K,,,10.1016/j.jallcom.2018.10.208,TRUE,"{'a': '5.508(1) Å', 'c': '9.003(1) Å'}",P 6/mmm,12.1 μB/f.u.,,Yb0.5Sc0.5Mn6Sn6,,,Sc0.5Mn6.0Sn6.0Yb0.5,,P 6/mmm,
0.9 T,HfFe6Ge6-type,359,359 K,,,10.1016/j.jallcom.2018.10.208,TRUE,"{'a': '5.498(1) Å', 'c': '8.996(1) Å'}",P 6/mmm,11.3 μB/f.u.,,Yb0.35Sc0.65Mn6Sn6,,,Sc0.65Mn6.0Sn6.0Yb0.35,,P 6/mmm,
1.1 T,HfFe6Ge6-type,365,365 K,,,10.1016/j.jallcom.2018.10.208,TRUE,"{'a': '5.489(1) Å', 'c': '8.988(1) Å'}",P 6/mmm,11.8 μB/f.u.,,Yb0.25Sc0.75Mn6Sn6,,,Sc0.75Mn6.0Sn6.0Yb0.25,,P 6/mmm,
1.4 T,HfFe6Ge6-type,,,,,10.1016/j.jallcom.2018.10.208,TRUE,"{'a': '5.481(1) Å', 'c': '8.981(1) Å'}",P 6/mmm,9.7 μB/f.u.,,Yb0.1Sc0.9Mn6Sn6,364,364 K,Sc0.9Mn6.0Sn6.0Yb0.1,,P 6/mmm,
1.8 T,HfFe6Ge6-type,,,,,10.1016/j.jallcom.2018.10.208,TRUE,"{'a': '5.475(1) Å', 'c': '8.974(1) Å'}",P 6/mmm,10.0 μB/f.u.,,ScMn6Sn6,377,377 K,Sc1Mn6.0Sn6.0,,P 6/mmm,
,Trigonal bipyramidal,,,,,10.1016/S0921-4526(02)02019-7,TRUE,,Hexagonal,3.54 μB/Mn,,ScMnO3,133,133 K,O3.0Sc1Mn1,3×10^−3 μB/Mn,P63cm,
,Trigonal bipyramidal,,,,,10.1016/S0921-4526(02)02019-7,TRUE,,Hexagonal,2.90 μB/Mn,,YMnO3,74,74 K,O3.0Mn1Y1,2×10^−5 μB/Mn,P63cm,
,Crystalline,400,400 K,,,10.1016/j.tsf.2015.07.073,TRUE,,,,,Si0.95Mn0.05,,,Si0.95Mn0.05,,,
,Polycrystalline,210,210 K,,,10.1016/j.tsf.2015.07.073,TRUE,,,,,Si0.93Mn0.07,,,Si0.93Mn0.07,,,
,,165,160-170K,,,10.1016/j.jallcom.2005.12.103,TRUE,,,,,GaMnAs,,,Mn1Ga1As1,,,
,,116,116K,,,10.1016/j.jallcom.2005.12.103,TRUE,,,,,Mn0.035Ge0.965,,,Mn0.035Ge0.965,,,
,,70,70K,,,10.1016/j.jallcom.2005.12.103,FALSE,,,,,Mn0.05Si0.95,,,Si0.95Mn0.05,,,
,,109,109 K,,,10.1016/j.physb.2014.04.079,TRUE,,,6.6 μB,,Sm0.09Ca0.91MnO3,,,O3.0Ca0.91Mn1Sm0.09,,,
,Orthorhombic,,,,,10.1016/j.jallcom.2019.07.035,TRUE,"{'a': '5.321 Å', 'b': '5.604 Å', 'c': '7.639 Å'}",Distorted Perovskite,,,Sm0.15Dy0.85FeO3,2.6,2.6 K,O3.0Fe1Sm0.15Dy0.85,,Pbnm,
,Orthorhombic,,,,,10.1016/j.jallcom.2019.07.035,TRUE,,Distorted Perovskite,,,SmFeO3,675,650-700 K,O3.0Fe1Sm1,,Pbnm,
