Repository: sanjayganeshprabu/Computational-Modeling-and-Predictive-Analytics-for-Materials-Data

# Computational-Modeling-and-Predictive-Analytics-for-Materials-Data-

File: MODIFIED magnetic_materials.csv (part 31 of 112)
Coercivity,Crystal_Structure,Curie,Curie(Tc),Curie_Weiss,Curie_Weiss(θp),DOI,Experimental,Lattice_Parameters,Lattice_Structure,Magnetic_Moment,Magnetization,Material_Name,Neel,Neel(Tn),New_Column_Concatenated,Remanence,Space_Group,Susceptibility
,Orthorhombic,,,,,10.1016/j.jallcom.2019.07.035,FALSE,,Distorted Perovskite,,,DyFeO3,675,650-700 K,O3.0Fe1Dy1,,Pbnm,
,Orthorhombic,182.5,182.5 K,,,10.1016/j.physb.2020.412548,TRUE,,,,,Sm0.35Pr0.2Sr0.45MnO3,,,O3.0Mn1Sr0.45Pr0.2Sm0.35,,,
,Orthorhombic,135,135 K,147 K,147,10.1016/j.jallcom.2016.08.222,TRUE,"{'a': '5.4038 Å', 'b': '7.6615 Å', 'c': '5.4075 Å'}",Pnma,4.82 μB,80 emu/g,Sm0.55Sr0.45MnO3,,,O3.0Mn1Sr0.45Sm0.55,,Pnma,
,Orthorhombic,99,99 K,113 K,113,10.1016/j.jallcom.2016.08.222,TRUE,"{'a': '5.4196 Å', 'b': '7.6748 Å', 'c': '5.4064 Å'}",Pnma,4.60 μB,72 emu/g,Sm0.55Sr0.30Ag0.15MnO3,,,O3.0Mn1Sr0.3Ag0.15Sm0.55,,Pnma,
,Orthorhombic,,,,,10.1016/j.physb.2022.414593,TRUE,,Pnma,,,Sm0.5Y0.5Fe0.58Mn0.42O3,361,361 K,O3.0Mn0.42Fe0.58Y0.5Sm0.5,,Pnma,
,Tetragonal ThMn12-type,625,625 K,,,10.1016/j.jallcom.2023.169267,TRUE,"{'a': '8.532 Å', 'c': '4.771 Å'}",,,114 Am2/kg,Sm0.95Fe10.97V1.08,,,V1.08Fe10.97Sm0.95,,I4/mmm,
,Tetragonal ThMn12-type,608,608 K,,,10.1016/j.jallcom.2023.169267,TRUE,"{'a': '8.536 Å', 'c': '4.769 Å'}",,,111 Am2/kg,Sm0.80Nd0.20Fe11.00V1.00,,,V1.0Fe11.0Nd0.2Sm0.8,,I4/mmm,
,Tetragonal ThMn12-type,593,593 K,,,10.1016/j.jallcom.2023.169267,TRUE,"{'a': '8.541 Å', 'c': '4.770 Å'}",,,109 Am2/kg,Sm0.59Nd0.40Fe10.99V1.02,,,V1.02Fe10.99Nd0.4Sm0.59,,I4/mmm,
,Tetragonal ThMn12-type,608,608 K,,,10.1016/j.jallcom.2023.169267,TRUE,"{'a': '8.494 Å', 'c': '4.762 Å'}",,,115 Am2/kg,Sm0.77Zr0.20Fe10.98V1.05,,,V1.05Fe10.98Zr0.2Sm0.77,,I4/mmm,
,Tetragonal ThMn12-type,599,599 K,,,10.1016/j.jallcom.2023.169267,TRUE,"{'a': '8.479 Å', 'c': '4.758 Å'}",,,129 Am2/kg,Sm0.61Zr0.40Fe11.03V0.96,,,V0.96Fe11.03Zr0.4Sm0.61,,I4/mmm,
,Tetragonal ThMn12-type,583,583 K,,,10.1016/j.jallcom.2023.169267,TRUE,"{'a': '8.478 Å', 'c': '4.756 Å'}",,,138 Am2/kg,Sm0.40Zr0.60Fe11.02V0.98,,,V0.98Fe11.02Zr0.6Sm0.4,,I4/mmm,
,Orthorhombic,78.5,78.5K,,,10.1016/j.jssc.2021.122712,TRUE,"{'a': '5.43902 Å', 'b': '7.67275 Å', 'c': '5.44370 Å'}",Perovskite,,,Sm0.6Sr0.4MnO3,,,O3.0Mn1Sr0.4Sm0.6,,Pnma,
,Orthorhombic,,,,,10.1016/j.jssc.2021.122712,TRUE,"{'a': '5.44767 Å', 'b': '7.68525 Å', 'c': '5.45213 Å'}",Perovskite,,,Sm0.6Sr0.4Mn0.9Ti0.1O3,47,47K,O3.0Ti0.1Mn0.9Sr0.4Sm0.6,,Pnma,
,Orthorhombic,,,,,10.1016/j.jssc.2021.122712,TRUE,"{'a': '5.46102 Å', 'b': '7.71226 Å', 'c': '5.46691 Å'}",Perovskite,,,Sm0.6Sr0.4Mn0.85Ti0.15O3,46,46K,O3.0Ti0.15Mn0.85Sr0.4Sm0.6,,Pnma,
,Orthorhombic,,,,,10.1016/j.jallcom.2022.166318,TRUE,,Pbnm,,,SmFeO3,675,650-700 K,O3.0Fe1Sm1,,Pbnm,
,Cubic Laves phase,120,120 K,,,10.1016/j.jallcom.2006.05.071,TRUE,,Cubic,,,SmAl2,,,Al2.0Sm1,,c15,
,Cubic Laves phase,124,124 K,,,10.1016/j.jallcom.2006.05.071,TRUE,,Cubic,,,Sm0.99Gd0.01Al2,,,Al2.0Sm0.99Gd0.01,,c15,
0.137 kOe,Monoclinic,151,151 K,153.42 K,153.42,10.1016/j.jallcom.2023.172191,TRUE,"{'a': '5.3798 Å', 'b': '5.5454 Å', 'c': '7.6495 Å'}",,,61.597 emu/g,Sm2NiMnO6,,,O6.0Mn1Ni1Sm2.0,6.265 emu/g,P21/n,
0.215 kOe,Monoclinic,154,154 K,155.62 K,155.62,10.1016/j.jallcom.2023.172191,TRUE,,,,56.967 emu/g,Sm1.8Sr0.2NiMnO6,,,O6.0Mn1Ni1Sr0.2Sm1.8,6.258 emu/g,P21/n,
0.235 kOe,Monoclinic,156,156 K,157.14 K,157.14,10.1016/j.jallcom.2023.172191,TRUE,,,,32.711 emu/g,Sm1.6Sr0.4NiMnO6,,,O6.0Mn1Ni1Sr0.4Sm1.6,2.885 emu/g,P21/n,
8.2 kOe,Orthorhombic,,,140 K,140,10.1016/j.physb.2014.02.036,TRUE,"{'a': '6.633 Å', 'b': '5.191 Å', 'c': '9.580 Å'}",,,,Sm2Al,,,Al1Sm2.0,,Pnma,
,Th2Ni17-type,948.15,675°C,,,10.1016/j.jnoncrysol.2021.120751,TRUE,,,,,Sm10Co60Fe15Al10B5,,,B5.0Al10.0Fe15.0Co60.0Sm10.0,,,
,Th2Ni17-type,912.15,639°C,,,10.1016/j.jnoncrysol.2021.120751,TRUE,,,,,Sm10Co60Fe15Al5B10,,,B10.0Al5.0Fe15.0Co60.0Sm10.0,,,
0.88 T,Tetragonal,603.15,330 °C,,,10.1016/j.actamat.2020.08.075,TRUE,"{'a': '8.503 Å', 'c': '4.772 Å'}",,,0.63 Am²/kg,Sm12Fe73V15,,,V15.0Fe73.0Sm12.0,0.45 T,,
0.96 T,Tetragonal,635.15,362 °C,,,10.1016/j.actamat.2020.08.075,TRUE,"{'a': '8.480 Å', 'c': '4.769 Å'}",,,0.68 Am²/kg,Sm12Fe74V12Cu2,,,V12.0Fe74.0Cu2.0Sm12.0,0.49 T,,
0.45 T,Tetragonal,541.15,268 °C,,,10.1016/j.actamat.2020.08.075,TRUE,"{'a': '8.543 Å', 'c': '4.782 Å'}",,,0.62 Am²/kg,Sm12Fe73V7.5Mo7.5,,,V7.5Fe73.0Mo7.5Sm12.0,0.44 T,,
0.88 T,Tetragonal,598.15,325 °C,,,10.1016/j.actamat.2020.08.075,TRUE,"{'a': '8.533 Å', 'c': '4.784 Å'}",,,0.54 Am²/kg,Sm12Fe73V7.5Ti7.5,,,Ti7.5V7.5Fe73.0Sm12.0,0.38 T,,
,Orthorhombic,,,,,10.1016/j.physb.2017.08.071,TRUE,,,0.57–0.77 μB/Sm,,Sm2BaNiO5,55,55 K,O5.0Ni1Ba1Sm2.0,,Immm,
10 kOe,Monoclinic,148,148 K,146.96 K,146.96,10.1016/j.physb.2019.411975,TRUE,"{'a': '5.330624 Å', 'b': '5.498045 Å', 'c': '7.566482 Å'}",,3.1 μB/f.u.,,Sm2CoMnO6,,,O6.0Mn1Co1Sm2.0,1.7 μB/f.u.,P21/n,
,,220,220 K,,,10.1016/j.physb.2019.411975,TRUE,,,,,La2NiMnO6,,,O6.0Mn1Ni1La2.0,,,
2460 Oe,Monoclinic,21,21 K,13 K,13,10.1016/j.jssc.2023.124424,TRUE,"{'a': '5.298 Å', 'b': '5.613 Å', 'c': '7.418 Å'}",,7.793 μB,,Sm2CuMnO6,,,O6.0Mn1Cu1Sm2.0,0.948 emu/g,P21/n,
,Rhombohedral,400,400 K,,,10.1016/S0925-8388(98)00678-1,TRUE,,Th2Zn17,,,Sm2Fe17,,,Fe17.0Sm2.0,,,
,Rhombohedral,470,470 K,,,10.1016/S0925-8388(98)00678-1,TRUE,,Th2Zn17,,,Sm2Fe17N1.2,,,N1.2Fe17.0Sm2.0,,,
,Rhombohedral,670,670 K,,,10.1016/S0925-8388(98)00678-1,TRUE,,Th2Zn17,,,Sm2Fe17C2.6,,,C2.6Fe17.0Sm2.0,,,
,Tetragonal,8,8 K,,,10.1016/j.jallcom.2022.168337,TRUE,"{'a': '11.0111 Å', 'b': '11.0111 Å', 'c': '5.7855 Å'}",,,,Sm2Ru3Ge5,,,Ge5.0Ru3.0Sm2.0,,P 4/mnc,
,Rhombohedral,,,-1.9 K,-1.9,10.1016/j.jssc.2023.124205,TRUE,"{'a': '7.41681 Å', 'c': '17.24845 Å'}",Rhombohedral,,,Sm3Sb3Cu2O14,,,O14.0Cu2.0Sb3.0Sm3.0,,R-3m,2.6 x 10^-3 emu/mol
1.90 MA/m,Hexagonal,650,650 K,,,10.1016/j.jallcom.2006.09.011,TRUE,,,,,Sm5Fe17,,,Fe17.0Sm5.0,0.38 T,P 63/mcm,
,,550,550 K,,,10.1016/j.jallcom.2006.09.011,TRUE,,,,,SmFe12,,,Fe12.0Sm1,,,
28 kA/m,Amorphous,505,505 K,,,10.1016/S1359-6454(00)00195-6,TRUE,,,,0.103 T,Sm60Fe10Al10Co15Cu5,,,Al10.0Fe10.0Co15.0Cu5.0Sm60.0,0.048 T,,
,Amorphous,416,416 K,,,10.1016/S1359-6454(00)00195-6,TRUE,,,,,Sm60Fe20Al10Co10,,,Al10.0Fe20.0Co10.0Sm60.0,,,
130 kOe at 2 K,Th7Fe3-type,169,169 K,170 K,170,10.1016/j.actamat.2023.119630,TRUE,"{'a': '10.03093 Å', 'b': '10.03093 Å', 'c': '6.31340 Å'}",Hexagonal,0.51 μB/Sm,,Sm7Pd3,,,Pd3.0Sm7.0,,,
,Th7Fe3-type,318,318 K,,,10.1016/j.actamat.2023.119630,TRUE,,Hexagonal,,,Gd7Pd3,,,Pd3.0Gd7.0,,,
,Th7Fe3-type,33,33 K,,,10.1016/j.actamat.2023.119630,FALSE,,Hexagonal,,,Nd7Pd3,37,37 K,Pd3.0Nd7.0,,P63mc to Cmc21,
,Orthorhombic,267,267K,231.3K,231.3,10.1016/j.physb.2017.11.019,TRUE,"{'a': '3.894', 'b': '7.844', 'c': '7.556'}",Orthorhombic,,,SmBaCo2O5.5,221,221K,O5.5Co2.0Ba1Sm1,,Pmmm,
0.5T,Orthorhombic,175,175K,204K,204,10.1016/j.physb.2017.11.019,TRUE,"{'a': '5.385', 'b': '7.592', 'c': '5.379'}",Orthorhombic,,,SmSrCo2O6,,,O6.0Co2.0Sr1Sm1,,Pnma,
,,,,,,10.1016/j.jcrysgro.2023.127262,TRUE,,,,,SmCrO3,191,191 K,O3.0Cr1Sm1,,,
,,,,,,10.1016/j.jcrysgro.2023.127262,TRUE,,,,,SmFeO3,680,680 K,O3.0Fe1Sm1,,,
,,,,,,10.1016/j.jcrysgro.2023.127262,TRUE,,,,,SmMnO3,60,60 K,O3.0Mn1Sm1,,,
,Amorphous,1073.15,800 °C,,,10.1016/j.jallcom.2013.12.011,TRUE,,,,,SmCo5,,,Co5.0Sm1,,,
2657.0 ± 502.0 Oe,TbCu7-type,1074.15,750-852 °C,,,10.1016/j.jallcom.2013.02.103,TRUE,,Hexagonal,,,SmCo7,,,Co7.0Sm1,,P6/mmm,
,Hexagonal,1053.15,780 °C,,,10.1016/j.jallcom.2009.08.027,TRUE,,,,,SmCo7,,,Co7.0Sm1,,P 6/mmm,
13.954 kOe,Hexagonal,1053.15,780 °C,,,10.1016/j.jallcom.2009.08.027,TRUE,,,,61.09 emu/g,SmCo6.9Hf0.1,,,Co6.9Sm1Hf0.1,48.85 emu/g,P 6/mmm,
,Tetragonal,,,,,10.1016/j.physb.2006.01.148,TRUE,,,,,SmCoIn5,11.9,11.9 K,Co1In5.0Sm1,,,
,Tetragonal,,,,,10.1016/j.physb.2006.01.148,TRUE,,,,,SmRhIn5,15,15.0 K,Rh1In5.0Sm1,,,
,Tetragonal,,,,,10.1016/j.physb.2006.01.148,TRUE,,,,,SmIrIn5,14.9,14.9 K,In5.0Sm1Ir1,,,
700 Oe / -1300 Oe,Monoclinic,,,,,10.1016/j.jssc.2003.11.018,TRUE,"{'a': '647.15 pm', 'b': '710.82 pm', 'c': '677.96 pm'}",LaCuS2 structure-type,,,SmCuS2,2.92,2.92 K,S2.0Cu1Sm1,0.024 μB/Sm-atom,P21/c (No. 14),
974.8 Oe,Orthorhombic,,,,,10.1016/j.physb.2020.412185,TRUE,"{'a': '5.538 Å', 'b': '5.593 Å', 'c': '7.716 Å'}",,,,SmFeO3,687,687 K,O3.0Fe1Sm1,0.169 emu/g,Pamn,
6703 Oe,Orthorhombic,,,,,10.1016/j.physb.2020.412185,TRUE,"{'a': '5.532 Å', 'b': '5.587 Å', 'c': '7.711 Å'}",,,,SmFe0.9Cr0.1O3,651,651 K,O3.0Cr0.1Fe0.9Sm1,0.162 emu/g,Pamn,
1911 Oe,Orthorhombic,,,,,10.1016/j.physb.2020.412185,TRUE,"{'a': '5.527 Å', 'b': '5.582 Å', 'c': '7.707 Å'}",,,,SmFe0.8Cr0.2O3,583,583 K,O3.0Cr0.2Fe0.8Sm1,0.108 emu/g,Pamn,
2549 Oe,Orthorhombic,,,,,10.1016/j.physb.2020.412185,TRUE,"{'a': '5.519 Å', 'b': '5.576 Å', 'c': '7.701 Å'}",,,,SmFe0.7Cr0.3O3,536,536 K,O3.0Cr0.3Fe0.7Sm1,0.064 emu/g,Pamn,
,,,,,,10.1016/j.physb.2020.412185,TRUE,,,,,SmFe0.5Mn0.5O3,243,243 K,O3.0Mn0.5Fe0.5Sm1,,,
,ThMn12-type,538,538 K,,,10.1016/S0925-8388(98)00406-X,TRUE,,Tetragonal,,,YFe11Ti,,,Ti1Fe11.0Y1,,,
,ThMn12-type,600,600 K,,,10.1016/S0925-8388(98)00406-X,TRUE,,Tetragonal,,,SmFe11Ti,,,Ti1Fe11.0Sm1,,,
0.145 T,Tetragonal,580,580 K,,,10.1016/j.actamat.2018.11.065,TRUE,"{'a': '0.851 nm', 'b': '0.851 nm', 'c': '0.477 nm'}",ThMn12-type,,1.19 T,SmFe11Ti,,,Ti1Fe11.0Sm1,,I4/mmm,
,Cubic,672,672 K,,,10.1016/j.physb.2009.05.023,TRUE,{'a': '7.415 Å'},MgCu2-type,,58.9 emu/g at 50 kOe and 5 K,SmFe2,,,Fe2.0Sm1,,,
,Cubic,648,648 K,,,10.1016/j.physb.2009.05.023,TRUE,{'a': '7.407 Å'},MgCu2-type,,61.2 emu/g at 50 kOe and 5 K,Sm0.9Ce0.1Fe2,,,Fe2.0Ce0.1Sm0.9,,,
,Cubic,624,624 K,,,10.1016/j.physb.2009.05.023,TRUE,{'a': '7.395 Å'},MgCu2-type,,62.4 emu/g at 50 kOe and 5 K,Sm0.8Ce0.2Fe2,,,Fe2.0Ce0.2Sm0.8,,,
,Cubic,601,601 K,,,10.1016/j.physb.2009.05.023,TRUE,{'a': '7.387 Å'},MgCu2-type,,61.4 emu/g at 50 kOe and 5 K,Sm0.7Ce0.3Fe2,,,Fe2.0Ce0.3Sm0.7,,,
,Cubic,574,574 K,,,10.1016/j.physb.2009.05.023,TRUE,{'a': '7.378 Å'},MgCu2-type,,61.4 emu/g at 50 kOe and 5 K,Sm0.6Ce0.4Fe2,,,Fe2.0Ce0.4Sm0.6,,,
,Cubic,549,549 K,,,10.1016/j.physb.2009.05.023,TRUE,{'a': '7.366 Å'},MgCu2-type,,59.9 emu/g at 50 kOe and 5 K,Sm0.5Ce0.5Fe2,,,Fe2.0Ce0.5Sm0.5,,,
,Cubic,514,514 K,,,10.1016/j.physb.2009.05.023,TRUE,{'a': '7.350 Å'},MgCu2-type,,60.6 emu/g at 50 kOe and 5 K,Sm0.4Ce0.6Fe2,,,Fe2.0Ce0.6Sm0.4,,,
,Cubic,392,392 K,,,10.1016/j.physb.2009.05.023,TRUE,{'a': '7.325 Å'},MgCu2-type,,59.5 emu/g at 50 kOe and 5 K,Sm0.2Ce0.8Fe2,,,Fe2.0Ce0.8Sm0.2,,,
,Cubic,230,230 K,,,10.1016/j.physb.2009.05.023,TRUE,{'a': '7.303 Å'},MgCu2-type,,54.8 emu/g at 50 kOe and 5 K,CeFe2,,,Fe2.0Ce1,,,
,Filled Skutterudite,39,39 K,,,10.1016/j.physb.2007.10.046,TRUE,,,0.62 μB/f.u.,,SmFe4As12,,,Fe4.0As12.0Sm1,,,
,Filled Skutterudite,1.6,1.6 K,,,10.1016/j.physb.2007.10.046,TRUE,,,0.15 μB/f.u.,,SmFe4P12,,,P12.0Fe4.0Sm1,,,
,Filled Skutterudite,45,45 K,,,10.1016/j.physb.2007.10.046,FALSE,,,0.7 μB/f.u.,,SmFe4Sb12,,,Fe4.0Sb12.0Sm1,,,
,Tetragonal,608,608 K,,,10.1016/S0022-0248(01)01213-1,TRUE,"{'a': '0.8765', 'c': '1.2133'}",,,136 emu/g,SmFe7,,,Fe7.0Sm1,,P42/mnm,
0.08 T,ThMn12,655.15,382 °C,,,10.1016/j.jallcom.2018.03.325,TRUE,"{'a': '0.854 nm', 'c': '0.477 nm'}",Tetragonal,,127 A m2/kg,CeFe9Co2Ti,,,Ti1Fe9.0Co2.0Ce1,,,
0.12 T,ThMn12,690.15,417 °C,,,10.1016/j.jallcom.2018.03.325,TRUE,,Tetragonal,,113 A m2/kg,Ce0.75Sm0.25Fe9Co2Ti,,,Ti1Fe9.0Co2.0Ce0.75Sm0.25,,,
0.26 T,ThMn12,726.15,453 °C,,,10.1016/j.jallcom.2018.03.325,TRUE,"{'a': '0.854 nm', 'c': '0.477 nm'}",Tetragonal,,117 A m2/kg,Ce0.5Sm0.5Fe9Co2Ti,,,Ti1Fe9.0Co2.0Ce0.5Sm0.5,,,
0.37 T,ThMn12,762.15,489 °C,,,10.1016/j.jallcom.2018.03.325,TRUE,,Tetragonal,,128 A m2/kg,Ce0.25Sm0.75Fe9Co2Ti,,,Ti1Fe9.0Co2.0Ce0.25Sm0.75,,,
0.44 T,ThMn12,762.15,489 °C,,,10.1016/j.jallcom.2018.03.325,TRUE,,Tetragonal,,112 A m2/kg,SmFe9Co2Ti,,,Ti1Fe9.0Co2.0Sm1,,,
,Cubic,,,38.9 K,38.9,10.1016/j.jssc.2024.124685,TRUE,{'a': '7.15238 Å'},Im3̅,1.63 μB,,SmCu3Co4O12,,,O12.0Co4.0Cu3.0Sm1,,Im3̅,0.332 emu K mol−1
,Cubic,90,90 K,-25.5 K,-25.5,10.1016/j.jssc.2024.124685,TRUE,{'a': '7.26134 Å'},Im3̅,8.84 μB,3.5 μB,SmMn3Co4O12,,,O12.0Mn3.0Co4.0Sm1,,Im3̅,9.76 emu K mol−1
,,125,125 K,,,10.1016/j.jssc.2024.124685,FALSE,,,,,YMn3Co4O12,,,O12.0Mn3.0Co4.0Y1,,,
,LuNi2B2C,,,,,10.1016/S0921-4526(99)02680-0,TRUE,"{'a': '3.6232 Å', 'c': '10.2437 Å'}",,0.59 μB/f.u.,,SmNi2B2C,10.2,10.2 K,B2.0C1Ni2.0Sm1,,I4/mmm,37×10^-7 cm^3/g
,LuNi2B2C,,,,,10.1016/S0921-4526(99)02680-0,TRUE,"{'a': '3.6193 Å', 'c': '10.2454 Å'}",,0.59 μB/f.u.,,SmNi2B2C,10.2,10.2 K,B2.0C1Ni2.0Sm1,,I4/mmm,37×10^-7 cm^3/g
80 kOe at 20K,CaCu5-type,125,125K,140K,140,10.1016/j.jssc.2015.09.024,TRUE,"{'a': '0.50210 nm', 'c': '0.40343 nm'}",Hexagonal,2.4 μB/fu,1.2 μB/fu at 20K,SmNi3MnSi,,,Si1Mn1Ni3.0Sm1,0.78 μB/fu at 80K,P6/mmm,
87 kOe at 40K,CaCu5-type,190,190K,229K,229,10.1016/j.jssc.2015.09.024,TRUE,"{'a': '0.49507 nm', 'c': '0.40057 nm'}",Hexagonal,5.0 μB/fu,1.3 μB/fu at 40K,SmNi3FeSi,,,Si1Fe1Ni3.0Sm1,0.92 μB/fu at 80K,P6/mmm,
27 kOe at 20K,CaCu5-type,46,46K,23K,23,10.1016/j.jssc.2015.09.024,TRUE,"{'a': '0.49272 nm', 'c': '0.39754 nm'}",Hexagonal,1.04 μB/fu,0.22 μB/fu at 20K,SmNi3CoSi,,,Si1Co1Ni3.0Sm1,0.1 μB/fu at 40K,P6/mmm,
54 kOe at 5K,CaCu5-type,12,12K,11K,11,10.1016/j.jssc.2015.09.024,TRUE,"{'a': '0.49604 nm', 'c': '0.40011 nm'}",Hexagonal,0.36 μB/fu,0.08 μB/fu at 5K,SmNi3CuSi,,,Si1Ni3.0Cu1Sm1,0.05 μB/fu at 5K,P6/mmm,
1.5 T,Hexagonal,18,18 K,,,10.1016/j.physb.2006.01.443,TRUE,,CaCu5-type,0.24 μB,,SmNi4Al,,,Al1Ni4.0Sm1,,,
2.7 T,Hexagonal,35,35 K,,,10.1016/j.physb.2006.01.443,TRUE,"{'a': '4.949 Å', 'c': '3.991 Å'}",CaCu5-type,0.37 μB,,SmNi4Cu,,,Ni4.0Cu1Sm1,,,
7 T,Hexagonal,38,38 K,,,10.1016/j.physb.2006.01.443,TRUE,"{'a': '5.027 Å', 'c': '6.954 Å'}",CeCo4B-type,0.24 μB,,SmNi4B,,,B1Ni4.0Sm1,,,
0.3 T,Hexagonal,27.5,27.5 K,,,10.1016/j.physb.2006.01.443,TRUE,,CaCu5-type,0.7 μB,,SmNi5,,,Ni5.0Sm1,,,
1.7 T,Hexagonal,1000,1000 K,,,10.1016/j.physb.2006.01.443,TRUE,,CaCu5-type,7.4 μB,,SmCo5,,,Co5.0Sm1,,,
58 kOe,Orthorhombic,17,17 K,19 K,19,10.1016/j.jssc.2015.07.012,TRUE,"{'a': '0.51000 nm', 'b': '0.82679 nm', 'c': '0.39637 nm'}",YNi4Si-type,0.19 μB/fu,,SmNi4Si,,,Si1Ni4.0Sm1,0.16 μB/fu,Cmmm,
,Hexagonal,15,15 K,-1.2 K,-1.2,10.1016/j.jssc.2015.07.012,TRUE,"{'a': '0.49240 nm', 'b': '0.85286 nm', 'c': '0.39740 nm'}",CaCu5-type,1.01 μB/fu,,SmNi5,,,Ni5.0Sm1,,,
,Orthorhombic,12,12 K,,,10.1016/j.jssc.2015.07.012,TRUE,,YNi4Si-type,2.37 μB/Nd,,NdNi4Si,,,Si1Ni4.0Nd1,,Cmm'm,
,Orthorhombic,37,37 K,,,10.1016/j.jssc.2015.07.012,TRUE,,YNi4Si-type,8.66 μB/Tb,,TbNi4Si,,,Si1Ni4.0Tb1,,Cmm'm,
,CeNiGe2-type,,,,,10.1016/j.physb.2017.10.028,TRUE,"{'a': '4.288 Å', 'b': '16.718 Å', 'c': '4.238 Å'}",Orthorhombic,,,CePtSi2,1.8,1.8 K,Si2.0Ce1Pt1,,Cmcm,
0.73 MA/m,TbCu7-type,740,740 K,,,10.1016/j.jallcom.2016.02.240,TRUE,,,,,Sm2Fe17N3,,,N3.0Fe17.0Sm2.0,103 A m2/kg,,
42 Oe,Cubic spinel,830,830 K,,,10.1016/j.jallcom.2014.10.152,TRUE,{'a': '8.3712 Å'},,,28 emu/g,Sn0.5Ni0.5Fe2O4,,,O4.0Fe2.0Ni0.5Sn0.5,0.90 emu/g,Fd3m,
295 Oe,Cubic spinel,800,800 K,,,10.1016/j.jallcom.2014.10.152,TRUE,{'a': '8.4264 Å'},,,30 emu/g,Sn0.5Co0.5Fe2O4,,,O4.0Fe2.0Co0.5Sn0.5,3.50 emu/g,Fd3m,
50 Oe,Cubic spinel,700,700 K,,,10.1016/j.jallcom.2014.10.152,TRUE,{'a': '8.3864 Å'},,,33 emu/g,Sn0.5Mn0.5Fe2O4,,,O4.0Mn0.5Fe2.0Sn0.5,1.1 emu/g,Fd3m,
,Rutile-type tetragonal,300,>300 K,,,10.1016/j.jcrysgro.2015.08.021,TRUE,{'a': '4.738'},Tetragonal,,13.18 emu/cm^3,Sn0.98Al0.02O2,,,O2.0Al0.02Sn0.98,,,
,Rutile-type tetragonal,300,>300 K,,,10.1016/j.jcrysgro.2015.08.021,TRUE,{'a': '4.738'},Tetragonal,,,Sn0.96Al0.04O2,,,O2.0Al0.04Sn0.96,,,
,Rutile-type tetragonal,300,>300 K,,,10.1016/j.jcrysgro.2015.08.021,TRUE,{'a': '4.738'},Tetragonal,,11.46 emu/cm^3,Sn0.94Al0.06O2,,,O2.0Al0.06Sn0.94,,,
,Rutile-type tetragonal,300,>300 K,,,10.1016/j.jcrysgro.2015.08.021,TRUE,{'a': '4.738'},Tetragonal,,,Sn0.90Al0.10O2,,,O2.0Al0.1Sn0.9,,,
,Rutile-type tetragonal,100,100 K,,,10.1016/j.jallcom.2013.12.189,TRUE,,Tetragonal,,,Sn0.99V0.01O2,,,O2.0V0.01Sn0.99,,,
,Rutile-type tetragonal,40,40 K,,,10.1016/j.jallcom.2013.12.189,TRUE,,Tetragonal,,,Sn0.99V0.01O2,,,O2.0V0.01Sn0.99,,,
,Cubic,390,390 K,,,10.1016/j.jssc.2020.121279,FALSE,"{'a': '8.40 Å', 'b': '8.40 Å', 'c': '8.40 Å'}",Face-centered cubic,4.0000 μB,,SnFe2O4,,,O4.0Fe2.0Sn1,,Fd3m (227),
,Cubic,340,340 K,,,10.1016/j.jssc.2020.121279,FALSE,"{'a': '8.69 Å', 'b': '8.69 Å', 'c': '8.69 Å'}",Face-centered cubic,3.0000 μB,,SnCo2O4,,,O4.0Co2.0Sn1,,Fd3m (227),
,NaCl,,,,,10.1016/j.jcrysgro.2010.06.022,TRUE,{'a': '6.598 Å'},Cubic,,,EuTe,9.6,9.6 K,Te1Eu1,,,
,Triclinic,,,-49.5 K,-49.5,10.1016/j.jssc.2005.07.014,TRUE,"{'a': '5.2633 Å', 'b': '6.5252 Å', 'c': '6.8785 Å'}",Distorted square lattice,2.61 μB,,SnVPO5,22,22 K,O5.0P1V1Sn1,,P-1,9×10^-3 emu/mol
,Orthorhombic,523.15,250 °C,,,10.1016/j.physb.2018.10.023,TRUE,"{'a': '5.61 Å', 'b': '5.59 Å', 'c': '25.12 Å'}",,,,Sr0.5Co0.5Bi2NbTaO9,,,O9.0Co0.5Sr0.5Nb1Ta1Bi2.0,,A21am (36),
,Orthorhombic,453.15,180 °C,,,10.1016/j.physb.2018.10.023,TRUE,"{'a': '5.65 Å', 'b': '5.56 Å', 'c': '24.86 Å'}",,,,Sr0.5Ni0.5Bi2NbTaO9,,,O9.0Ni0.5Sr0.5Nb1Ta1Bi2.0,,A21am (36),
,Orthorhombic,523.15,250 °C,,,10.1016/j.physb.2018.10.023,TRUE,"{'a': '5.64 Å', 'b': '5.51 Å', 'c': '24.93 Å'}",,,,Sr0.5Cu0.5Bi2NbTaO9,,,O9.0Cu0.5Sr0.5Nb1Ta1Bi2.0,,A21am (36),
,Tetragonal,225,225 K,,,10.1016/j.jssc.2006.01.057,TRUE,"{'a': '7.6547 Å', 'c': '15.3542 Å'}",Perovskite-related,,,Sr0.75Y0.25Co0.75Ga0.25O2.625,,,O2.625Co0.75Ga0.25Sr0.75Y0.25,,I 4/mmm,
1800 Oe,Tetragonal,320,320 K,,,10.1016/j.jssc.2006.01.057,TRUE,"{'a': '7.6237 Å', 'c': '15.314 Å'}",Perovskite-related,,,Sr0.7Y0.3CoO2.62,,,O2.62Co1Sr0.7Y0.3,,I 4/mmm,
0.6 T,M-type hexaferrite,705,705 K,,,10.1016/j.jallcom.2012.01.055,TRUE,"{'a': '5.875 Å', 'c': '23.015 Å'}",Hexagonal,,75 Am^2/kg,Sr0.8La0.2Fe11.8Co0.2O19,,,O19.0Fe11.8Co0.2Sr0.8La0.2,35 Am^2/kg,P63/mmc,
,K2NiF4-type,,,-318 K,-318,10.1016/j.jssc.2013.11.039,TRUE,"{'a': '3.8643', 'c': '12.8986'}",Tetragonal,3.41 μB,0.1 μB/f.u at 5 K in 7 T,SrLaCu0.5Ru0.5O4,,,O4.0Cu0.5Sr1Ru0.5La1,,I4/mmm,
,K2NiF4-type,,,-11.5 K,-11.5,10.1016/j.jssc.2013.11.039,TRUE,"{'a': '3.8930', 'c': '12.6940'}",Tetragonal,1.90 μB,,Sr1.5La0.5Cu0.5Ru0.5O4,,,O4.0Cu0.5Sr1.5Ru0.5La0.5,0.07 μB/f.u at 5 K,I4/mmm,
,Monoclinic,,,-82.0 K,-82,10.1016/j.jssc.2004.12.031,TRUE,"{'a': '5.6805 Å', 'b': '5.6721 Å', 'c': '8.0197 Å'}",P21/n,6.13 μB,,Sr2MnWO6,15,15 K,O6.0Mn1Sr2.0W1,,P21/n,
,Monoclinic,,,-44.7 K,-44.7,10.1016/j.jssc.2004.12.031,TRUE,"{'a': '5.6814 Å', 'b': '5.6763 Å', 'c': '8.0223 Å'}",P21/n,5.73 μB,,Sr1.5La0.5MnWO6,25,25 K,O6.0Mn1Sr1.5La0.5W1,,P21/n,
,Monoclinic,,,-41.7 K,-41.7,10.1016/j.jssc.2004.12.031,TRUE,"{'a': '5.6772 Å', 'b': '5.6778 Å', 'c': '8.0313 Å'}",P21/n,5.73 μB,,Sr1.25La0.75MnWO6,,,O6.0Mn1Sr1.25La0.75W1,,P21/n,
,Tetragonal,,,-39.5 K,-39.5,10.1016/j.jssc.2004.12.031,TRUE,,I4/m,5.93 μB,,SrLaMnWO6,,,O6.0Mn1Sr1La1W1,,I4/m,
0.06 T,Tetragonal,245,245 K,230 K,230,10.1016/j.physb.2012.12.039,TRUE,"{'a': '5.41 Å', 'b': '5.41 Å', 'c': '21.64 Å'}",,5.95 μB,,Sr1.5Nd0.5MnO4,,,O4.0Mn1Sr1.5Nd0.5,7.45 emu/g,Pmmm,
,Tetragonal,430,430 K,,,10.1016/j.jssc.2006.01.043,TRUE,"{'a': '5.5529 Å', 'c': '7.8993 Å'}",Tetragonal,"Fe: 3.78 μB, Mo: -0.49 μB",2.8 μB/formula unit,Sr2FeMoO6,,,O6.0Fe1Sr2.0Mo1,,I 4/m,
,Monoclinic,443,443 K,,,10.1016/j.jssc.2006.01.043,TRUE,"{'a': '5.5609 Å', 'b': '5.5578 Å', 'c': '7.8884 Å'}",Monoclinic,"Fe: 1.45 μB, Mo: 0.94 μB, Nd: 0.12 μB",2.3 μB/formula unit,Sr1.6Nd0.4FeMoO6,,,O6.0Fe1Sr1.6Mo1Nd0.4,,P 21/n,
,,,,,,10.1016/S0921-4526(98)00692-9,TRUE,,,,,Sr2.5Ca11.5Cu24O41,2,2 K,O41.0Ca11.5Cu24.0Sr2.5,,,
1 T,Tetragonal,175,175 K,,,10.1016/j.jssc.2008.02.023,TRUE,"{'a': '3.815', 'b': '3.815', 'c': '20.047'}",Tetragonal,0.8 μB/Co,,Sr2.75Ce0.25Co2O6.7,,,O6.7Co2.0Sr2.75Ce0.25,,I4/mmm,
,,280,280 K,,,10.1016/j.jssc.2008.02.023,TRUE,,,,,SrCoO3,,,O3.0Co1Sr1,,,
,,270,270 K,,,10.1016/j.jssc.2008.02.023,TRUE,,,,,Sr2CoO4,,,O4.0Co1Sr2.0,,,
,Tetragonal,,,-41 K,-41,10.1016/j.jssc.2008.11.002,TRUE,"{'a': '3.89023 Å', 'c': '7.8034 Å'}",Perovskite,4.65 μB per Mn atom,,Sr2Al0.78Mn1.22O5.2,,,O5.2Al0.78Mn1.22Sr2.0,,P4/mmm,
,Tetragonal,,,,,10.1016/j.jssc.2020.121761,TRUE,"{'a': '3.913980 Å', 'c': '26.34765 Å'}",,3.433 μB,,Ca2SrFe2O5Cu2Se2,560,560 K,O5.0Ca2.0Fe2.0Cu2.0Se2.0Sr1,,I4/mmm,
,Brownmillerite,,,,,10.1016/j.jssc.2011.01.026,TRUE,"{'a': '5.4639 Å', 'b': '15.6486 Å', 'c': '5.5667 Å'}",Orthorhombic,3.00 μB,,Sr2Co2O5,570,570 K,O5.0Co2.0Sr2.0,,Imma,
,Tetragonal,,,,,10.1016/j.jssc.2018.05.018,TRUE,"{'a': '4.10210 Å', 'c': '19.4265 Å'}",,3.7 μB,,Sr2CoO2Ag2Se2,190,190 K,O2.0Co1Se2.0Sr2.0Ag2.0,,I 4/mmm,
,Tetragonal,,,,,10.1016/j.jssc.2018.05.018,TRUE,"{'a': '4.21471 Å', 'c': '20.0193 Å'}",,3.97 μB,,Ba2CoO2Ag2Se2,180,180 K,O2.0Co1Se2.0Ag2.0Ba2.0,,I 4/mmm,
,Monoclinic,,,,,10.1016/j.jssc.2022.122958,FALSE,"{'a': '5.712 Å', 'b': '5.663 Å', 'c': '7.956 Å'}",P21/n,2.76 μB,,Sr2CoTeO6,15,15 K,O6.0Co1Sr2.0Te1,,P21/n,
,Monoclinic,,,,,10.1016/j.jssc.2008.08.007,TRUE,"{'a': '5.60663 Å', 'b': '5.58191 Å', 'c': '7.8916 Å'}",Distorted,2.15 μB,,Sr1.94La0.06CoW0.984Co0.016O6,24,24 K,O6.0Co1.016Sr1.94La0.06W0.984,,P21/n,
,Monoclinic,,,,,10.1016/j.jssc.2008.08.007,TRUE,"{'a': '5.60619 Å', 'b': '5.58179 Å', 'c': '7.8923 Å'}",Distorted,2.16 μB,,Sr1.86La0.14CoW0.964Co0.036O6,24,24 K,O6.0Co1.036Sr1.86La0.14W0.964,,P21/n,
,Monoclinic,,,,,10.1016/j.jssc.2008.08.007,TRUE,"{'a': '5.6046 Å', 'b': '5.5803 Å', 'c': '7.8894 Å'}",Distorted,2.36 μB,,Sr1.82La0.18CoW0.956Co0.044O6,24,24 K,O6.0Co1.044Sr1.82La0.18W0.956,,P21/n,
,Tetragonal,,,,,10.1016/j.jssc.2008.08.007,TRUE,"{'a': '5.58277 Å', 'c': '7.97740 Å'}",,,,Sr2CoWO6,24,24 K,O6.0Co1Sr2.0W1,,I4/m,
,Fm-3m,420,420 K,,,10.1016/j.jallcom.2023.172043,FALSE,{'a': '7.94 Å'},Cubic,3.00 μB,,Sr2CrTaO6,,,O6.0Cr1Sr2.0Ta1,,225,
,Fm-3m,370,370 K,,,10.1016/j.jallcom.2023.172043,TRUE,{'a': '7.90 Å'},Cubic,2.00 μB,,Sr2CrWO6,,,O6.0Cr1Sr2.0W1,,225,
,Fm-3m,320,320 K,,,10.1016/j.jallcom.2023.172043,TRUE,{'a': '7.87 Å'},Cubic,1.00 μB,,Sr2CrReO6,,,O6.0Cr1Sr2.0Re1,,225,
,Fm-3m,325,325 K,,,10.1016/j.jallcom.2023.172043,TRUE,{'a': '7.84 Å'},Cubic,3.00 μB,,Sr2CrOsO6,,,O6.0Cr1Sr2.0Os1,,225,
500 Oe,Tetragonal,,,-374 K,-374,10.1016/j.jssc.2014.08.008,TRUE,"{'a': '5.40717 Å', 'c': '8.41320 Å'}",Tetragonally-distorted,4.24 μB,,Sr2CuIrO6,15,15 K,O6.0Cu1Sr2.0Ir1,,I 4/m (#87),
,,,,,,10.1016/S0921-4526(98)00822-9,TRUE,,,,,Sr2CuO2Cl2,250,250 K,O2.0Cl2.0Cu1Sr2.0,,,
,Double Perovskite,,,-40 K,-40,10.1016/j.jssc.2007.12.021,TRUE,"{'a': '5.38985 Å', 'c': '8.48635 Å'}",Tetragonal,2.07 μB,,Sr2CuOsO6,18,18 K,O6.0Cu1Sr2.0Os1,,I 4/m,
,Double Perovskite,725,725 K,,,10.1016/j.jssc.2007.12.021,TRUE,,,,,Sr2CrOsO6,,,O6.0Cr1Sr2.0Os1,,,
323.6 Oe,Tetragonal,,,,,10.1016/j.jallcom.2013.05.048,TRUE,"{'a': '4.1658 Å', 'c': '18.7310 Å'}",Body-centered,,,Sr2F2Mn2Se2O,141,141 K,O1F2.0Mn2.0Se2.0Sr2.0,1.46 emu/mole Mn at 5 K,I4/mmm,
,Tetragonal,,,,,10.1016/j.jallcom.2013.05.048,FALSE,"{'a': '4.2756 Å', 'c': '19.5919 Å'}",Body-centered,,,Ba2F2Mn2Se2O,100,100 K,O1F2.0Mn2.0Se2.0Ba2.0,,,
,,,,,,10.1016/j.jallcom.2013.05.048,FALSE,,,,,La2O3Mn2Se2,160,160 K,O3.0Mn2.0Se2.0La2.0,,,
,Tetragonal,415,415K,,,10.1016/j.physb.2003.11.032,TRUE,"{'a': '5.578Å', 'c': '7.866Å'}",Tetragonal,"1.78 μB at 77K, 1.12 μB at room temperature",,Sr2Fe0.9Cr0.1MoO6,,,O6.0Cr0.1Fe0.9Sr2.0Mo1,,I4/mmm,
,Tetragonal,425,425K,,,10.1016/j.physb.2003.11.032,TRUE,"{'a': '5.573Å', 'c': '7.908Å'}",Tetragonal,3.20 μB at 77K,,Sr2FeMoO6,,,O6.0Fe1Sr2.0Mo1,,I4/mmm,
,Hexagonal,748.15,475 °C,,,10.1016/j.jssc.2015.02.007,TRUE,"{'a': '5.8847 Å', 'c': '23.0511 Å'}",P 6_3/mmc,,101.9 emu/g,SrFe12O19,,,O19.0Fe12.0Sr1,,P 6_3/mmc,
,Hexagonal,823.15,550 °C,,,10.1016/j.jssc.2015.02.007,TRUE,"{'a': '5.8969 Å', 'c': '32.799 Å'}",P 6_3/mmc,,101.4 emu/g,SrFe18O27,,,O27.0Fe18.0Sr1,,P 6_3/mmc,
,Rhombohedral,803.15,530 °C,,,10.1016/j.jssc.2015.02.007,TRUE,"{'a': '5.8940 Å', 'c': '83.808 Å'}",R -3 m,,101.5 emu/g,Sr2Fe30O46,,,O46.0Fe30.0Sr2.0,,R -3 m,
,Brownmillerite,,,,,10.1016/j.jssc.2013.06.030,TRUE,"{'a': '11.35052 Å', 'b': '15.58873 Å', 'c': '5.52881 Å'}",Orthorhombic,,,Sr2Fe2O5,692,692 K,O5.0Fe2.0Sr2.0,,Pbma,
1000 Oe,Orthorhombic and Cubic,5,5 K,,,10.1016/j.jallcom.2023.171768,TRUE,"{'a': '5.4376 Å', 'b': '15.4283 Å', 'c': '5.4569 Å'}",Brownmillerite,5.32 μB,,Sr2FeCoO5,,,O5.0Fe1Co1Sr2.0,,I2mb and Pm-3m,
,Tetragonal,400,Above 400 K,,,10.1016/j.jssc.2011.10.026,TRUE,"{'a': '5.5959', 'c': '7.9024'}",,,0.90 μB/f.u. at 5 K,Sr2FeMoO5.7N0.3,,,N0.3O5.7Fe1Sr2.0Mo1,,I4/m,
,Tetragonal,175,150-200 K,,,10.1016/j.jssc.2011.10.026,TRUE,"{'a': '5.6202', 'c': '7.9102'}",,"Fe: 2.2 μB, Mo: -1.2 μB at 2 K",0.35 μB/f.u. at 5 K,Sr2FeMoO5N,400,Above 400 K,N1O5.0Fe1Sr2.0Mo1,,I4/m,
,Tetragonal,420,410-430 K,,,10.1016/j.jssc.2011.10.026,TRUE,"{'a': '5.5690', 'c': '7.8994'}",,3.98 μB,,Sr2FeMoO6,,,O6.0Fe1Sr2.0Mo1,,I4/m,
,Tetragonal,400,400 K,,,10.1016/j.physb.2006.08.010,TRUE,,,,,Sr2FeMoO6,,,O6.0Fe1Sr2.0Mo1,,,
,,365,365 K,,,10.1016/j.physb.2006.08.010,TRUE,,,,,SrBaFeMoO6,,,O6.0Fe1Sr1Mo1Ba1,,,
,Cubic,315,315 K,,,10.1016/j.physb.2006.08.010,TRUE,,,,,Ba2FeMoO6,,,O6.0Fe1Mo1Ba2.0,,,
,Tetragonal,420,420 K,,,10.1016/j.jssc.2004.04.031,TRUE,,I4/m,3.8 μB,,Sr2FeMoO6,,,O6.0Fe1Sr2.0Mo1,,I4/m,
"{'5 K': '1.73 kOe', '300 K': '2.38 kOe', '380 K': '3.75 kOe'}",Orthorhombic,727,727 K,723.6 K,723.6,10.1016/j.jssc.2023.124286,TRUE,"{'a': '5.6202 Å', 'b': '5.6155 Å', 'c': '7.9218 Å'}",Pbnm,,,Sr2FeNbO6,25,25 K,O6.0Fe1Sr2.0Nb1,"{'5 K': '1.77 emu/g', '300 K': '1.41 emu/g', '380 K': '1.22 emu/g'}",Pbnm,
,Rock-salt,401,401 K,,,10.1016/j.physb.2011.12.117,TRUE,{'a': '7.89 Å'},Cubic,"3.70 μB (Fe), -0.86 μB (Re)",2.7 μB/f.u. at 4.2 K,Sr2FeReO6,,,O6.0Fe1Sr2.0Re1,,,
,Rock-salt,415,415 K,,,10.1016/j.physb.2011.12.117,TRUE,,Cubic,,3 μB/f.u. at 4.2 K,Sr2FeMoO6,,,O6.0Fe1Sr2.0Mo1,,,
,Monoclinic,,,6 K,6,10.1016/j.jssc.2007.03.002,TRUE,"{'a': '5.8968 Å', 'b': '5.8537 Å', 'c': '8.278 Å'}",Pseudocubic,5.74 μB/f.u.,3.2 μB/f.u.,Sr2MnUO6,21,21 K,O6.0Mn1Sr2.0U1,0.5 μB,P21/n,
,Monoclinic,150,150 K,,,10.1016/j.jssc.2007.03.002,TRUE,"{'a': '5.7990 Å', 'b': '5.7819 Å', 'c': '8.167 Å'}",Pseudocubic,,,Sr2FeUO6,,,O6.0Fe1Sr2.0U1,,P21/n,
,Monoclinic,,,-21.5 K,-21.5,10.1016/j.jssc.2007.03.002,TRUE,"{'a': '5.7809 Å', 'b': '5.7752 Å', 'c': '8.1562 Å'}",Pseudocubic,3.51 μB/f.u.,2 μB/f.u.,Sr2NiUO6,21,21 K,O6.0Ni1Sr2.0U1,,P21/n,
,Tetragonal,20,20 K,,,10.1016/S0925-8388(99)00257-1,TRUE,,,7.4 B.M.,,Sr2LaMnFeO7,,,O7.0Mn1Fe1Sr2.0La1,,I4/mmm,
,Tetragonal,35,35 K,,,10.1016/S0925-8388(99)00257-1,TRUE,,,7.1 B.M.,,Sr2LaMn1.5Fe0.5O7,,,O7.0Mn1.5Fe0.5Sr2.0La1,,I4/mmm,
,Cubic,,,-94 K,-94,10.1016/S0925-8388(03)00611-X,TRUE,{'a': '8.1680(1)'},NaCl-type ordered double perovskite,5.80 μB,,Ba2MnMoO6,10,10 K,O6.0Mn1Mo1Ba2.0,,Fm3m,
,Tetragonal,,,-108 K,-108,10.1016/S0925-8388(03)00611-X,TRUE,"{'a': '7.9575(5)', 'b': '7.9575(5)', 'c': '7.9583(9)'}",NaCl-type ordered double perovskite,4.5 μB,,Sr2MnMoO6,10,10 K,O6.0Mn1Sr2.0Mo1,,P42/n,
,,415,415 K,,,10.1016/S0925-8388(03)00611-X,TRUE,,,,,Sr2FeMoO6,,,O6.0Fe1Sr2.0Mo1,,,
,I4/mmm,,,+45 K,45,10.1016/j.jssc.2016.10.010,TRUE,"{'a': '4.08771 Å', 'c': '19.13087 Å'}",Tetragonal,3.99 μB,,Sr2MnO2Ag1.5Se2,63,63 K,O2.0Mn1Se2.0Sr2.0Ag1.5,,I4/mmm,
,I4/mmm,,,,,10.1016/j.jssc.2016.10.010,TRUE,"{'a': '4.06655 Å', 'c': '17.8830 Å'}",Tetragonal,4.1 μB,,Sr2MnO2Cu1.5Se2,53,53 K,O2.0Mn1Cu1.5Se2.0Sr2.0,,I4/mmm,
,Tetragonal,,,,,10.1016/j.jssc.2020.121474,TRUE,"{'a': '5.5422', 'b': '5.5422', 'c': '7.89112'}",I4/m,,,Sr2NiMoO6,80,80 K,O6.0Ni1Sr2.0Mo1,,I4/m,
,Orthorhombic,,,-3.7 K,-3.7,10.1016/j.physb.2018.10.048,TRUE,"{'a': '3.9782 Å', 'b': '3.5313 Å', 'c': '12.824 Å'}",,,,Sr2PdO3,,,O3.0Sr2.0Pd1,,Immm,Curie constant: 1.4 x 10^-3 emu/mol
,,,,2.4 K,2.4,10.1016/j.jallcom.2003.09.094,TRUE,,,3.17 μB,,Sr3Ru2O7,,,O7.0Sr3.0Ru2.0,,,
,,104,104 K,130 K,130,10.1016/j.jallcom.2003.09.094,TRUE,,,2.60 μB,,Sr4Ru3O10,,,O10.0Sr4.0Ru3.0,,,
,,165,165 K,160 K,160,10.1016/j.jallcom.2003.09.094,TRUE,,,2.8 μB,,SrRuO3,,,O3.0Sr1Ru1,,,
,Triclinic,,,,,10.1016/j.jallcom.2018.08.314,TRUE,"{'a': '5.5236 Å', 'b': '5.5224 Å', 'c': '7.8058 Å'}",Perovskite,1.03 μB,,Sr2TiMoO6,20.1,20.1 K,O6.0Ti1Sr2.0Mo1,,I-1 (#5),0.0038 emu/mol
,Monoclinic,,,-273.54 K,-273.54,10.1016/j.jssc.2017.03.001,TRUE,"{'a': '5.75664 Å', 'b': '5.7812 Å', 'c': '8.1489 Å'}",P 2_1/n,2.19 μB,,Sr2YRuO6,26,"28 K, 24 K",O6.0Sr2.0Y1Ru1,,P 2_1/n,
,Cation-ordered perovskite,,,-120 K,-120,10.1016/j.jssc.2014.10.025,TRUE,"{'a': '5.79020(7) Å', 'b': '5.81748(6) Å', 'c': '8.20087(11) Å'}",Monoclinic,4.8 μB,,Sr2YbNbO6,,,O6.0Sr2.0Nb1Yb1,,P21/n,
,Cation-ordered perovskite,,,-120 K,-120,10.1016/j.jssc.2014.10.025,TRUE,"{'a': '5.79147(6) Å', 'b': '5.82054(5) Å', 'c': '8.20398(9) Å'}",Monoclinic,4.8 μB,,Sr2YbTaO6,,,O6.0Sr2.0Yb1Ta1,,P21/n,
,Cation-ordered perovskite,,,-120 K,-120,10.1016/j.jssc.2014.10.025,TRUE,"{'a': '5.78749(7) Å', 'b': '5.79994(7) Å', 'c': '8.18956(11) Å'}",Monoclinic,4.8 μB,,Sr2YbSbO6,,,O6.0Sr2.0Sb1Yb1,,P21/n,
,Orthorhombic,,,,,10.1016/j.jssc.2005.11.013,TRUE,"{'a': '3.9261 Å', 'b': '3.6889 Å', 'c': '20.6779 Å'}",Body-centered,,,Sr3Co2O5.91,225,225 K,O5.91Co2.0Sr3.0,,Immm,
,Orthorhombic,,,,,10.1016/j.jssc.2005.11.013,TRUE,"{'a': '3.9442 Å', 'b': '3.6687 Å', 'c': '20.6810 Å'}",Body-centered,,,Sr3Co2O5.64,188,188 K,O5.64Co2.0Sr3.0,,Immm,
,Orthorhombic,,,,,10.1016/j.jssc.2005.11.013,TRUE,"{'a': '3.9721 Å', 'b': '3.6753 Å', 'c': '20.5730 Å'}",Body-centered,,,Sr3Co2O5.38,185,185 K,O5.38Co2.0Sr3.0,,Immm,
,Rhombohedral,,,85(5) K,45,10.1016/j.jssc.2013.05.014,TRUE,"{'a': '9.612 Å', 'c': '10.70 Å'}",K4CdCl6-derived,6.14 μB/f.u.,4.5 μB/f.u.,Sr3Co2O6,,,O6.0Co2.0Sr3.0,,R-3c,
,Rhombohedral,,,59(4) K,31.5,10.1016/j.jssc.2013.05.014,TRUE,,K4CdCl6-derived,5.46 μB/f.u.,3.59 μB/f.u.,Sr3Co1.8Zn0.2O6,,,O6.0Co1.8Zn0.2Sr3.0,,R-3c,
,Rhombohedral,,,44(5) K,24.5,10.1016/j.jssc.2013.05.014,TRUE,,K4CdCl6-derived,4.67 μB/f.u.,2.89 μB/f.u.,Sr3Co1.6Zn0.4O6,,,O6.0Co1.6Zn0.4Sr3.0,,R-3c,
,Rhombohedral,,,35(2) K,18.5,10.1016/j.jssc.2013.05.014,TRUE,,K4CdCl6-derived,3.95 μB/f.u.,2.32 μB/f.u.,Sr3Co1.4Zn0.6O6,,,O6.0Co1.4Zn0.6Sr3.0,,R-3c,
,Rhombohedral,,,30(3) K,16.5,10.1016/j.jssc.2013.05.014,TRUE,,K4CdCl6-derived,3.02 μB/f.u.,2.16 μB/f.u.,Sr3Co1.2Zn0.8O6,,,O6.0Co1.2Zn0.8Sr3.0,,R-3c,
,Rhombohedral,,,21(6) K,13.5,10.1016/j.jssc.2013.05.014,TRUE,"{'a': '9.552 Å', 'c': '10.89 Å'}",K4CdCl6-derived,2.26 μB/f.u.,1.65 μB/f.u.,Sr3CoZnO6,,,O6.0Co1Zn1Sr3.0,,R-3c,
,Tetragonal,,,37 K,37,10.1016/j.jssc.2017.06.010,TRUE,"{'a': '3.91289', 'c': '20.2655'}",I 4/mmm,5.26 μB,,Sr3CoRuO7,,,O7.0Co1Sr3.0Ru1,,I 4/mmm,
,Tetragonal,,,,,10.1016/j.jssc.2017.06.010,TRUE,,I 4/mmm,,,Sr3FeMoO7,25,25 K,O7.0Fe1Sr3.0Mo1,,I 4/mmm,
,3C perovskite,,,-7 K,-7,10.1016/j.jssc.2019.121116,TRUE,{'a': '3.9445 Å'},Cubic,4.977 μB/mol,,Sr3MnTiSbO9,10,10 K,O9.0Ti1Mn1Sr3.0Sb1,,Pm-3m,
,3C perovskite,,,-157 K,-157,10.1016/j.jssc.2019.121116,TRUE,{'a': '3.9393 Å'},Cubic,5.46 μB/mol,,Sr3CoTiSbO9,20,20 K,O9.0Ti1Co1Sr3.0Sb1,,Pm-3m,
,Tetragonal,,,,,10.1016/j.jcrysgro.2020.125657,TRUE,"{'a': '5.497 Å', 'c': '25.80 Å'}",I41/acd,,,Sr2IrO4,240,240 K,O4.0Sr2.0Ir1,,I41/acd,
,Tetragonal,,,,,10.1016/j.jcrysgro.2020.125657,TRUE,"{'a': '3.899 Å', 'c': '20.894 Å'}",I4/mmm,,,Sr3Ir2O7,285,285 K,O7.0Sr3.0Ir2.0,,I4/mmm,
,Monoclinic,,,θ = -1.8 K,,10.1016/j.jcrysgro.2020.125657,TRUE,"{'a': '5.594 Å', 'b': '9.594 Å', 'c': '14.147 Å'}",C12/c1,μ_eff = 0.47 μB/Ir,,SrIrO3,,,O3.0Sr1Ir1,,C12/c1,χo = 1.6 ⋅ 10^-4 emu/mol Oe
,Tetragonal,,,,,10.1016/S0022-4596(03)00245-7,TRUE,"{'a': '10.8686 Å', 'c': '20.2051 Å'}",Body-centered,3.12 μB,,Sr3Mn2O6,250,250 K,O6.0Mn2.0Sr3.0,,P4/mbm,
,,126,126 K,,,10.1016/S0022-4596(03)00245-7,TRUE,,,,,La1.2Sr1.8Mn2O7,,,O7.0Mn2.0Sr1.8La1.2,,,
,,,,,,10.1016/S0022-4596(03)00245-7,FALSE,,,,,Sr3Mn2O7,160,160 K,O7.0Mn2.0Sr3.0,,,
,Monoclinic,,,-37 K,-37,10.1016/j.jallcom.2015.11.204,TRUE,"{'a': '5.6564 Å', 'b': '5.6383 Å', 'c': '7.9765 Å'}",Monoclinic,4.55 μB,,Sr3MnMo2O9,12,12 K,O9.0Mn1Sr3.0Mo2.0,,P21/n,
,Cubic,,,-147 K,-147,10.1016/j.jallcom.2015.11.204,TRUE,"{'a': '8.149 Å', 'b': '8.149 Å', 'c': '8.149 Å'}",Cubic,4.55 μB,,Ba3MnMo2O9,9,9 K,O9.0Mn1Mo2.0Ba3.0,,Fm3̄m,
,,280,280 K,,,10.1016/j.jallcom.2015.11.204,FALSE,,,,,Sr3Fe2MoO9,,,O9.0Fe2.0Sr3.0Mo1,,,
,,310,310 K,,,10.1016/j.jallcom.2015.11.204,TRUE,,,,,Ca3Fe2WO9,,,O9.0Ca3.0Fe2.0W1,,,
,,330,330 K,,,10.1016/j.jallcom.2015.11.204,FALSE,,,,,Sr3Fe2UO9,,,O9.0Fe2.0Sr3.0U1,,,
,,717,717 K,,,10.1016/j.jallcom.2015.11.204,TRUE,,,,,Sr3Fe2TeO9,,,O9.0Fe2.0Sr3.0Te1,,,
,Rhombohedral,,,-25 K,-25,10.1016/j.jallcom.2009.05.049,TRUE,"{'a': '9.572 Å', 'c': '11.172 Å'}",K4CdCl6-type,1.7 μB,,Sr3NiPtO6,,,O6.0Ni1Sr3.0Pt1,,R-3c,
,Rhombohedral,,,-13 K,-13,10.1016/j.jallcom.2009.05.049,TRUE,"{'a': '9.699 Å', 'c': '11.270 Å'}",K4CdCl6-type,3.30 μB,,Sr2.5Ba0.5NiPtO6,,,O6.0Ni1Sr2.5Ba0.5Pt1,,R-3c,
,Rhombohedral,,,-15 K,-15,10.1016/j.jallcom.2009.05.049,TRUE,"{'a': '9.781 Å', 'c': '11.310 Å'}",K4CdCl6-type,3.14 μB,,Sr2BaNiPtO6,,,O6.0Ni1Sr2.0Ba1Pt1,,R-3c,
,Rhombohedral,,,-18 K,-18,10.1016/j.jallcom.2009.05.049,TRUE,"{'a': '9.822 Å', 'c': '11.334 Å'}",K4CdCl6-type,2.94 μB,,Sr1.5Ba1.5NiPtO6,,,O6.0Ni1Sr1.5Ba1.5Pt1,,R-3c,
,Monoclinic,,,-138 K,-138,10.1016/j.jssc.2015.03.022,TRUE,"{'a': '5.64381 Å', 'b': '5.62299 Å', 'c': '7.95687 Å'}",Perovskite,3.49 μB per Ni2+,,Sr3NiSb2O9,,,O9.0Ni1Sr3.0Sb2.0,2×10^-3 μB per formula unit,P21/n,Enhanced below ~90 K
,Distorted Perovskite,,,,,10.1016/j.jssc.2015.03.022,TRUE,,,1.5 μB per formula unit at 5 K,,La3Ni2SbO9,105,105 K,O9.0Ni2.0Sb1La3.0,,,
,,,,,,10.1016/j.jssc.2015.03.022,FALSE,,,,,SrLaNiSbO6,1.7,1.7 K,O6.0Ni1Sr1Sb1La1,,,
,,,,,,10.1016/j.physb.2005.11.075,TRUE,,,,,Ca3Co2O6,24,24 K,O6.0Ca3.0Co2.0,,,
,Hexagonal perovskite,53,53 K,22 K,22,10.1016/j.physb.2005.11.075,TRUE,,,,,BaCoO3,15,15 K,O3.0Co1Ba1,,,
,,,,-150 K,-150,10.1016/j.physb.2005.11.075,TRUE,,,,,Sr4Co3O9,,,O9.0Co3.0Sr4.0,,,
,,,,-180 K,-180,10.1016/j.physb.2005.11.075,TRUE,,,,,Sr5Co4O12,,,O12.0Co4.0Sr5.0,,,
,,,,,,10.1016/S0022-4596(03)00351-7,TRUE,,,,,Ca3Co2O6,24,24,O6.0Ca3.0Co2.0,,,
,2H-hexagonal perovskite,,,-140.2 K,-140.2,10.1016/j.jallcom.2011.03.040,TRUE,"{'a': '9.5721 Å', 'c': '7.8264 Å'}",Trigonal,5.393 μB,,Sr4Li0.89Mn2.11O9,4.5,4.5 K,Li0.89O9.0Mn2.11Sr4.0,,P 321,
,Cubic,,,,,10.1016/j.jssc.2014.01.012,TRUE,"{'a': '9.185 Å', 'b': '9.185 Å', 'c': '9.185 Å'}",,,,Sr4Ru6ClO18,48,48 K,O18.0Cl1Sr4.0Ru6.0,,I 23,2.5×10^-4 to 3.3×10^-4 emu/mol Ru
,,,,,,10.1016/j.jssc.2014.01.012,FALSE,,,,,Ba3Ru2NaO9,210,210 K,O9.0Na1Ru2.0Ba3.0,,,
,Tetragonal,,,,,10.1016/j.jssc.2011.10.020,TRUE,"{'a': '5.3637 Å', 'c': '17.5541 Å'}",Body-centered,,,Sr5BiNi2O9.6,20,20 K,O9.6Ni2.0Sr5.0Bi1,,I4/mmm,
,"Orthorhombic (Ibmm) at low temperature, Tetragonal (I4/mcm) at high temperature",,,,,10.1016/j.jallcom.2012.01.124,TRUE,"{'a': '5.514(7) Å at 4 K, 5.515(8) Å at 80 K, 5.519(4) Å at 300 K, 5.513(8) Å at 703 K', 'b': '5.510(2) Å at 4 K, 5.511(2) Å at 80 K, 5.516(6) Å at 300 K, 5.513(8) Å at 703 K', 'c': '7.670(1) Å at 4 K, 7.671(6) Å at 80 K, 7.686(6) Å at 300 K, 7.793(1) Å at 703 K'}","Orthorhombic at low temperature, Tetragonal at high temperature",1.4 μB per Mn ion at 4 K,,SrBiMn1.75Ti0.25O6,40,40 K,O6.0Ti0.25Mn1.75Sr1Bi1,,"Ibmm at low temperature, I4/mcm at high temperature",
,Cubic,,,650 K,650,10.1016/S0925-8388(00)00784-2,TRUE,{'a': '0.39440 nm'},Pm3̄m,4.90 μB,,SrCo0.5Nb0.5O3,19.5,19-20 K,O3.0Co0.5Sr1Nb0.5,,Pm3̄m,
,Tetragonal,,,-15 K to 5 K,-10,10.1016/S0925-8388(00)00784-2,TRUE,"{'a': '0.38920 nm', 'c': '1.26391 nm'}",I4/mmm,2.08-2.16 μB,,Sr2Co0.5Nb0.5O4,,,O4.0Co0.5Sr2.0Nb0.5,,I4/mmm,
,Cubic,45,43-47 K,,,10.1016/S0925-8388(00)00784-2,FALSE,,Pm3̄m,,,BaCo0.5Nb0.5O3,,,O3.0Co0.5Nb0.5Ba1,,Pm3̄m,
,Hexagonal,,,,,10.1016/j.jssc.2008.02.024,TRUE,,Magnetoplumbite-type,,,SrCo12O19,80,80 K,O19.0Co12.0Sr1,,P63/mmc (No.194),
,Hexagonal,,,,,10.1016/j.jssc.2008.02.024,TRUE,,R-type,,,SrCo6O11,20,20 K,O11.0Co6.0Sr1,,,
,Mixed Brownmillerite and Perovskite,300,>300 K,,,10.1016/j.jallcom.2021.159296,TRUE,{'c': '3.812 Å'},,,1.42 μB/f.u,SrCoO2.75,,,O2.75Co1Sr1,,,
,Cubic Perovskite,250,250 K,,,10.1016/j.jallcom.2021.159296,TRUE,,,,2.1 μB/f.u,SrCoO3,,,O3.0Co1Sr1,,,
,Orthorhombic Brownmillerite,,,,,10.1016/j.jallcom.2021.159296,TRUE,,,,,SrCoO2.5,570,570 K,O2.5Co1Sr1,,,
,,,,500 K,500,10.1016/S0921-4526(98)01501-4,TRUE,,,14 μB^2/f.u.,,SrCr8Ga4O19,,,O19.0Cr8.0Ga4.0Sr1,,,
,Cubic Perovskite,330,330K,,,10.1016/j.jssc.2011.10.002,TRUE,{'a': '3.8335'},Cubic,3 μB per formula unit,,SrFe0.5Co0.5O3,,,O3.0Fe0.5Co0.5Sr1,1 Am^2/kg,Pm3̄m,
,Orthorhombic,,,-115 K,-115,10.1016/j.jssc.2004.01.015,TRUE,"{'a': '5.471 Å', 'b': '10.966 Å', 'c': '7.713 Å'}",Pbnm,,,SrFe0.95Ti0.05O2.69,25,25 K,O2.69Ti0.05Fe0.95Sr1,,,
7116 Oe,Hexagonal,704.15,431 °C,,,10.1016/j.jssc.2023.124126,TRUE,"{'a': '5.8667 Å', 'b': '5.8667 Å', 'c': '23.0506 Å'}",P63/mmc,,49.41 emu/g,SrFe11.5Al0.5O19,,,O19.0Al0.5Fe11.5Sr1,29.49 emu/g,P63/mmc,
6594 Oe,Hexagonal,788.15,515 °C,,,10.1016/j.jssc.2023.124126,TRUE,"{'a': '5.853 Å', 'b': '5.853 Å', 'c': '23.009 Å'}",P63/mmc,,62.67 emu/g,SrFe11.5Cr0.5O19,,,O19.0Cr0.5Fe11.5Sr1,50.18 emu/g,P63/mmc,
4927 Oe,Hexagonal,699.15,426 °C,,,10.1016/j.jssc.2023.124126,TRUE,"{'a': '5.9231 Å', 'b': '5.9231 Å', 'c': '23.148 Å'}",P63/mmc,,47.48 emu/g,SrFe11.5Mn0.5O19,,,O19.0Mn0.5Fe11.5Sr1,31.40 emu/g,P63/mmc,
"4185 Oe at 300 K, 2560 Oe at 5 K",Hexagonal,670,670 K,,,10.1016/j.jallcom.2019.153412,TRUE,"{'a': '5.8737', 'b': '5.8737', 'c': '22.9810'}",Hexagonal,,"85 emu/g at 300 K, 91 emu/g at 5 K",SrFe11.9In0.1O19,,,O19.0Fe11.9Sr1In0.1,"74 emu/g at 300 K, 85 emu/g at 5 K",P63/mmc (No. 194),
,Hexagonal,732,732 K,,,10.1016/j.jallcom.2019.153412,TRUE,,Hexagonal,,78 emu/g,SrFe12O19,,,O19.0Fe12.0Sr1,,P63/mmc (No. 194),
,Cubic,735,735 K,,,10.1016/j.jssc.2018.07.035,FALSE,"{'a': '8.38 Å', 'b': '8.38 Å', 'c': '8.38 Å'}",Cubic,1.76 μB,,SrFe4As12,,,Fe4.0As12.0Sr1,,Im-3,
2.4 kOe,Monoclinic,,,+121 K,121,10.1016/j.jssc.2016.09.004,TRUE,"{'a': '5.6008 Å', 'b': '5.5872 Å', 'c': '7.9018 Å'}",Perovskite-like,2.21 μB per Ni2+ cation,,SrLa2Ni2TeO9,,,O9.0Ni2.0Sr1Te1La2.0,0.06 μB per f.u.,P21/n,
,,,,,,10.1016/j.jssc.2016.09.004,FALSE,,,,,Sr2FeTaO6,23,23 K,O6.0Fe1Sr2.0Ta1,,,
,,,,,,10.1016/j.jssc.2016.09.004,TRUE,,,,,Sr2FeIrO6,120,120 K,O6.0Fe1Sr2.0Ir1,,,
,,,,,,10.1016/j.jssc.2016.09.004,FALSE,,,,,KNiF3,275,275 K,F3.0K1Ni1,,,
,Tetragonal,,,-103 K,-103,10.1016/j.jssc.2020.121784,TRUE,"{'a': '5.5230 Å', 'c': '8.3773 Å'}",Body-centered,3.08 μB,,BaLaCuOsO6,25,25 K,O6.0Cu1Ba1La1Os1,,I4̄,
,Tetragonal,,,-226 K,-226,10.1016/j.jssc.2020.121784,TRUE,"{'a': '5.4728 Å', 'c': '8.2905 Å'}",Body-centered,3.76 μB,,SrLaCuOsO6,50,50 K,O6.0Cu1Sr1La1Os1,,I4̄,
,Incommensurate modulated tunnel structure,,,,,10.1016/j.jssc.2004.05.057,TRUE,"{'a': '9.1334 Å', 'b': '2.8219 Å', 'c': '12.0959 Å'}",Orthorhombic,4.76 μB per Mn cation,,SrMn3O6,46,46 K,O6.0Mn3.0Sr1,,Pnma,
,Orthorhombic,,,,,10.1016/S0925-8388(97)00241-7,TRUE,"{'a': '6.2056 Å', 'b': '8.7223 Å', 'c': '6.1757 Å'}",Perovskite,0.88 μB,,BaPrO3,11.6,11.6 K,O3.0Ba1Pr1,,Pnma,6.67×10^−4 e.m.u. mol^−1
,Cubic,160,160 K,,,10.1016/j.jcrysgro.2008.09.042,TRUE,{'a': '3.9229'},,,,SrRuO3,,,O3.0Sr1Ru1,,Pm-3m,
,Cubic,,,,,10.1016/j.physb.2013.04.041,TRUE,{'a': '4.18 Å'},Perovskite,6.50 μB,,SrTbO3,30.5,30.5 K,O3.0Sr1Tb1,,Pm-3m (no. 221),
,Orthorhombic,,,,,10.1016/j.physb.2013.04.041,TRUE,"{'a': '5.962 Å', 'b': '8.351 Å', 'c': '5.874 Å'}",Perovskite,6.60 μB,,SrTbO3,30.5,30.5 K,O3.0Sr1Tb1,,Pnma (no. 62),
,Cubic,,,-581 K,-581,10.1016/j.jallcom.2016.09.179,TRUE,"{'a': '3.905 Å', 'b': '3.905 Å', 'c': '3.905 Å'}",Pm-3m,0.03 μB/formula unit at 2 K,,SrTi0.5Mn0.5O3,13,13 K,O3.0Ti0.5Mn0.5Sr1,,Pm-3m,
,,,,-127 K,-127,10.1016/S0925-8388(98)00235-7,TRUE,,,3.65 B.M.,,SrUCl5,,,Cl5.0Sr1U1,,,1.653 emu·K·mol−1
,Monoclinic,,,-95 K,-95,10.1016/S0925-8388(98)00235-7,TRUE,"{'a': '7.20 Å', 'b': '15.61 Å', 'c': '10.66 Å'}",,3.25 B.M.,,Ba2UCl7,,,Cl7.0Ba2.0U1,,P21/c,1.310 emu·K·mol−1
,Hexagonal Closed-Packed (HCP),270,270 K,,,10.1016/j.actamat.2018.09.017,TRUE,,,,,Tb0.2Gd0.8,,,Gd0.8Tb0.2,,P 63/mmc,
0.01 Oe,,653.15,380 °C,,,10.1016/j.physb.2014.03.052,TRUE,,,,"78 emu/g (L-mode), 62 emu/g (T-mode)",Tb0.3Dy0.7Fe1.95,,,Fe1.95Tb0.3Dy0.7,"1.3 emu/g (L-mode), 1.2 emu/g (T-mode)",,
,Tetragonal,,,,,10.1016/j.physb.2017.11.071,TRUE,"{'a': '3.5315 Å', 'b': '3.5315 Å', 'c': '10.4575 Å'}",Tetragonal-Orthorhombic,,,Tb0.47Y0.53Ni2B2C,6.1,6.1 K,B2.0C1Ni2.0Y0.53Tb0.47,,I4/mmm,
,,,,,,10.1016/j.physb.2017.11.071,TRUE,,,,,TbNi2B2C,15,15 K,B2.0C1Ni2.0Tb1,,,
,Orthorhombic,,,,,10.1016/j.physb.2003.11.020,TRUE,,CeCu2,,,TbCu2,55,55 K,Cu2.0Tb1,,,
,Orthorhombic,,,,,10.1016/j.physb.2003.11.020,TRUE,,CeCu2,,,DyCu2,27,27 K,Cu2.0Dy1,,,
,Orthorhombic,,,31.07 K,31.07,10.1016/j.jallcom.2006.11.148,TRUE,"{'a': '0.6981 nm', 'b': '0.4089 nm', 'c': '0.7971 nm'}",TiNiSi-type,10.17 μB,,TbMnSi,410,410 K,Si1Mn1Tb1,,Pnma,
