Repository: sanjayganeshprabu/Computational-Modeling-and-Predictive-Analytics-for-Materials-Data

# Computational-Modeling-and-Predictive-Analytics-for-Materials-Data-

File: MODIFIED magnetic_materials.csv (part 32 of 112)
Coercivity,Crystal_Structure,Curie,Curie(Tc),Curie_Weiss,Curie_Weiss(θp),DOI,Experimental,Lattice_Parameters,Lattice_Structure,Magnetic_Moment,Magnetization,Material_Name,Neel,Neel(Tn),New_Column_Concatenated,Remanence,Space_Group,Susceptibility
,Tetragonal,,,274.9 K,274.9,10.1016/j.jallcom.2006.11.148,TRUE,"{'a': '0.4080 nm', 'c': '0.7250 nm'}",CeFeSi-type,5.67 μB,,Tb0.5La0.5MnSi,121,121 K,Si1Mn1La0.5Tb0.5,,P 4/nmm,
,Single phase,28,28K,,,10.1016/j.physb.2010.01.120,TRUE,"{'a': '3.566 Å', 'b': '4.510 Å', 'c': '6.033 Å'}",,,,TbCoC2,,,C2.0Co1Tb1,,Amm2,
,Single phase,18,18K,,,10.1016/j.physb.2010.01.120,TRUE,"{'a': '3.554 Å', 'b': '4.508 Å', 'c': '6.026 Å'}",,,,Tb0.6Y0.4CoC2,,,C2.0Co1Y0.4Tb0.6,,Amm2,
,C15 Laves-phase superstructure,29,29.0 K,29.6 K,29.6,10.1016/j.jallcom.2020.157870,TRUE,{'a': '14.3173 Å'},Cubic,5.8 μB/f.u.,,Tb0.75Er0.25Ni2,,,Ni2.0Tb0.75Er0.25,,F-43m,
,C15 Laves-phase superstructure,21,21.0 K,19.5 K,19.5,10.1016/j.jallcom.2020.157870,TRUE,{'a': '14.2967 Å'},Cubic,5.6 μB/f.u.,,Tb0.5Er0.5Ni2,,,Ni2.0Tb0.5Er0.5,,F-43m,
,C15 Laves-phase superstructure,13.6,13.6 K,10.5 K,10.5,10.1016/j.jallcom.2020.157870,TRUE,{'a': '14.2626 Å'},Cubic,5.2 μB/f.u.,,Tb0.25Er0.75Ni2,,,Ni2.0Tb0.25Er0.75,,F-43m,
,CaIn2-type,,,-32.4 K,-32.4,10.1016/S0925-8388(98)00860-3,TRUE,"{'a': '4.793 Å', 'c': '7.322 Å'}",Hexagonal,5.1 μB,,Tb2AgIn3,42,42 K,Ag1In3.0Tb2.0,,P63/mmc,
,Tetragonal,,,-2.23 K,-2.23,10.1016/j.jallcom.2023.170657,TRUE,,,9.38 μB,4.81 μB/Tb3+,Tb2Be2SiO7,3.1,3.1 K,Be2.0O7.0Si1Tb2.0,,P4̄21m,
,Tetragonal,,,-2.38 K,-2.38,10.1016/j.jallcom.2023.170657,TRUE,,,9.47 μB,,Tb2Be2Si0.75Ge0.25O7,2.88,2.88 K,Be2.0O7.0Si0.75Ge0.25Tb2.0,,P4̄21m,
,Tetragonal,,,-2.41 K,-2.41,10.1016/j.jallcom.2023.170657,TRUE,,,9.45 μB,,Tb2Be2Si0.5Ge0.5O7,2.77,2.77 K,Be2.0O7.0Si0.5Ge0.5Tb2.0,,P4̄21m,
,Tetragonal,,,-2.05 K,-2.05,10.1016/j.jallcom.2023.170657,TRUE,,,9.49 μB,,Tb2Be2Si0.25Ge0.75O7,2.64,2.64 K,Be2.0O7.0Si0.25Ge0.75Tb2.0,,P4̄21m,
,Tetragonal,,,-2.75 K,-2.75,10.1016/j.jallcom.2023.170657,TRUE,,,9.21 μB,,Tb2Be2GeO7,2.5,2.5 K,Be2.0O7.0Ge1Tb2.0,,P4̄21m,
,Monoclinic,,,-8.2 K,-8.2,10.1016/j.jallcom.2021.161536,TRUE,"{'a': '9.522 Å', 'b': '11.664 Å', 'c': '5.6474 Å'}",,9.48 μB/Tb atom,5.4 μB/Tb at 2 K and 90 kOe,Tb2Co3Ge5,20.63333333,"31.5 K, 19.4 K, 11 K",Co3.0Ge5.0Tb2.0,,I12/c1,1.17 × 10^-3 emu/mol Oe
,Hexagonal,,,,,10.1016/S0925-8388(00)01140-3,TRUE,"{'a': '4.702 Å', 'c': '3.682 Å'}",Hexagonal,6.8 μB,,Tb2CuIn3,33,33 K,Cu1In3.0Tb2.0,,P6/mmm,
,Orthorhombic,,,,,10.1016/S0925-8388(00)01140-3,TRUE,"{'a': '4.699 Å', 'b': '8.139 Å', 'c': '3.668 Å'}",Orthorhombic,6.8 μB,,Tb2CuIn3,33,33 K,Cu1In3.0Tb2.0,,Cmmm,
,,,,,,10.1016/S0925-8388(00)01140-3,TRUE,,,,,Tb2AgIn3,42,42 K,Ag1In3.0Tb2.0,,,
,Hexagonal,412,412K,,,10.1016/j.jssc.2016.03.001,TRUE,"{'a': '8.4584', 'c': '8.3005'}",Th2Ni17-type,1.63 μB (Fe at),80.4 Am^2/kg,Tb2Fe17,,,Fe17.0Tb2.0,,P63/mmc,
,Sc2Fe3Si5-type,89,89 K,-7.8 K,-7.8,10.1016/S0925-8388(01)01824-2,TRUE,"{'a': '1.06417 nm', 'c': '0.54647 nm'}",Tetragonal,"{'Tb': '8.76 μB', 'Mn1': '1.32 μB', 'Mn2': '-0.637 μB'}",,Tb2Mn3Si5,,,Si5.0Mn3.0Tb2.0,,P4/mnc,
590 Oe,Hexagonal,,,3.9 K,3.9,10.1016/j.jallcom.2019.01.123,TRUE,"{'a': '3.968 Å', 'c': '4.054 Å'}",AlB2 type,5.3 μB at 2 K for 70 kOe,,Tb2Ni0.90Si2.94,,,Si2.94Ni0.9Tb2.0,0.3 μB/Tb ion,P6/mmm,
,Cubic,,,,,10.1016/j.physb.2006.06.035,TRUE,,,,,TbIn3,32.7,32.7 K,In3.0Tb1,,,
,Tetragonal,,,,,10.1016/j.physb.2006.06.035,TRUE,,,,,TbRhIn5,45.5,45.5 K,Rh1In5.0Tb1,,,
,Tetragonal,,,,,10.1016/j.physb.2006.06.035,TRUE,,,,,Tb2RhIn8,42.8,42.8 K,Rh1In8.0Tb2.0,,,
,Cubic pyrochlore,,,-8.61 K,-8.61,10.1016/j.jcrysgro.2014.04.002,TRUE,{'a': '1.0423 nm'},Cubic,9.66 μB/Tb3+,,Tb2Sn2O7,,,O7.0Sn2.0Tb2.0,,Fd-3m,
,Pyrochlore,,,-6.0 K,-6,10.1016/j.physb.2005.01.372,TRUE,,,,,Nd2Ti2O7,0.6,0.6 K,O7.0Ti2.0Nd2.0,,,
,Orthorhombic,,,,,10.1016/j.jallcom.2019.151720,TRUE,,,,,Tb3Ni,61,61 K,Ni1Tb3.0,,Pnma,
,Orthorhombic,,,-10.5K,-10.5,10.1016/j.jssc.2014.08.003,TRUE,,,17.21 μB,,Tb3RuO7,17,17K,O7.0Ru1Tb3.0,,P21nb,
,Cubic,,,-31.5 K,-31.5,10.1016/j.jssc.2004.10.026,TRUE,{'a': '8.5940 Å'},,7.6 μB per Tb ion,,Tb4PdGa12,16,16 K,Ga12.0Pd1Tb4.0,,Im3̄m,
,Cubic,,,-25.8 K,-25.8,10.1016/j.jssc.2004.10.026,TRUE,{'a': '8.5850 Å'},,6.2 μB per Tb ion,,Tb4PtGa12,12,12 K,Ga12.0Tb4.0Pt1,,Im3̄m,
,Tetragonal,,,,,10.1016/j.jssc.2004.10.026,TRUE,,,,,CeRhIn5,3.8,3.8 K,Rh1In5.0Ce1,,,
,,,,,,10.1016/j.jssc.2004.10.026,TRUE,,,,,Ce2RhIn8,2.8,2.8 K,Rh1In8.0Ce2.0,,,
,,,,,,10.1016/j.jssc.2004.10.026,TRUE,,,,,CeIn3,10,10 K,In3.0Ce1,,,
,,,,,,10.1016/j.jssc.2004.10.026,TRUE,,,,,CePdGa6,5.5,5.5 K,Ga6.0Pd1Ce1,,,
,,,,,,10.1016/j.jssc.2004.10.026,TRUE,,,,,Ce2PdGa12,11,11 K,Ga12.0Pd1Ce2.0,,,
,,,,,,10.1016/j.jssc.2004.10.026,FALSE,,,,,Ce8Pd24Ga,3.6,3.6 K,Ga1Pd24.0Ce8.0,,,
,,,,,,10.1016/j.jssc.2004.10.026,TRUE,,,,,CePdGa,1.8,1.8 K,Ga1Pd1Ce1,,,
,,6,6 K,,,10.1016/j.jssc.2004.10.026,TRUE,,,,,CePd2Ga3,,,Ga3.0Pd2.0Ce1,,,
,Orthorhombic,,,,,10.1016/j.jssc.2004.10.026,TRUE,,,,,TbNiGa,23,23 K,Ni1Ga1Tb1,,,
,,14,14 K,,,10.1016/j.jssc.2004.10.026,FALSE,,,,,TbNi3Ga2,,,Ni3.0Ga2.0Tb1,,,
,,28,28 K,,,10.1016/j.jssc.2004.10.026,TRUE,,,,,Tb2CoGa3,,,Co1Ga3.0Tb2.0,,,
,,,,,,10.1016/j.jssc.2004.10.026,TRUE,,,,,TbPdGa,26,26 K,Ga1Pd1Tb1,,,
,Orthorhombic,,,,,10.1016/j.jssc.2004.10.026,TRUE,,,,,TbPtGa,34,34 K,Ga1Tb1Pt1,,,
,Orthorhombic,,,,,10.1016/j.jssc.2004.10.026,TRUE,,,,,TbRhGa,22,22 K,Ga1Rh1Tb1,,,
,,,,,,10.1016/j.jssc.2004.10.026,FALSE,,,,,TbGa2,18,18 K,Ga2.0Tb1,,,
4.5-6.5 T,Orthorhombic,,,61 K,61,10.1016/j.physb.2017.03.009,TRUE,,O(II),8.9 μB/Tb,,Tb5Ge4,92,92 K,Ge4.0Tb5.0,,Pnma,
,Orthorhombic,,,,,10.1016/j.physb.2017.03.009,TRUE,,O(II),,,Gd5Ge4,125,125 K,Ge4.0Gd5.0,,Pnma,
,,293,293 K,,,10.1016/j.jallcom.2008.09.032,TRUE,,,,,Gd,,,Gd1,,,
,Monoclinic,110,110 K,,,10.1016/j.jallcom.2023.170981,TRUE,"{'a': '7.5312 Å', 'b': '14.6618 Å', 'c': '7.7132 Å'}",Orthorhombic,,,Tb5Si2Ge2,,,Si2.0Ge2.0Tb5.0,,P1121/a,
,Monoclinic,116,116 K,,,10.1016/j.jallcom.2023.170981,TRUE,"{'a': '7.5060 Å', 'b': '14.6577 Å', 'c': '7.7045 Å'}",Orthorhombic,,,Tb5Si2Ge1.85Co0.15,,,Si2.0Co0.15Ge1.85Tb5.0,,P1121/a,
,Monoclinic,112,112 K,,,10.1016/j.jnoncrysol.2008.05.069,TRUE,,,,,Tb5Si2Ge2,,,Si2.0Ge2.0Tb5.0,,,
,Hexagonal,256,256 K,,,10.1016/j.jallcom.2005.11.020,TRUE,"{'a': '8.1942 Å', 'c': '4.1758 Å'}",,9.32 μB per Tb atom,,Tb6FeSb2,,,Fe1Sb2.0Tb6.0,,P6̄2m (No. 189),
,ZrCuSi2-type,,,,,10.1016/S0921-4526(99)01769-X,TRUE,,Tetragonal,7.80 μB,,TbCuSb2,9,9 K,Cu1Sb2.0Tb1,,P4/nmm,
,ZrCuSi2-type,,,,,10.1016/S0921-4526(99)01769-X,TRUE,,Tetragonal,8.61 μB,,TbPdSb2,11,11 K,Pd1Sb2.0Tb1,,P4/nmm,
,ZrCuSi2-type,,,,,10.1016/S0921-4526(99)01769-X,TRUE,,Tetragonal,7.55 μB,,TbAgSb2,11,11 K,Ag1Sb2.0Tb1,,P4/nmm,
30 kG,Orthorhombic,,,,,10.1016/S0925-8388(99)00078-X,TRUE,"{'a': '1.661 nm', 'b': '1.764 nm', 'c': '0.948 nm'}",,10.5 μB/Tb atom,,TbB50,17.5,17.5 K,B50.0Tb1,,Pbam,
23 kG,Orthorhombic,,,,,10.1016/S0925-8388(99)00078-X,TRUE,"{'a': '1.665 nm', 'b': '1.774 nm', 'c': '0.961 nm'}",,11.9 μB/Tb atom,,TbB41Si1.2,14.5,14.5 K,B41.0Si1.2Tb1,,Pbam,
,,,,,,10.1016/j.jssc.2022.123504,TRUE,,,,,SmBaMn2O6,175,175 K,O6.0Mn2.0Ba1Sm1,,,
,triclinic,,,-9 K,-9,10.1016/j.jssc.2021.122568,TRUE,"{'a': '5.5338', 'b': '6.7017', 'c': '6.8905'}",triclinic,9.73 μB,,TbBiSiO5,,,O5.0Si1Tb1Bi1,,P-1,
,,,,,,10.1016/S0921-4526(02)01667-8,TRUE,,,"1.5 μB (at TN), 4.8 μB (below 20 K)",,TbCo0.3Ni0.7C2,45,45 K,C2.0Co0.3Ni0.7Tb1,,Amm2,
,,,,,,10.1016/S0921-4526(02)01667-8,TRUE,,,7.6 μB,,TbCo0.5Ni0.5C2,13,13 K,C2.0Co0.5Ni0.5Tb1,,Amm2,
,,17,17 K,,,10.1016/S0921-4526(02)01667-8,TRUE,,,"2.9 μB (at TC), 5.6 μB (below 10 K)",,TbCo0.7Ni0.3C2,,,C2.0Co0.7Ni0.3Tb1,,Amm2,
,,30,30 K,,,10.1016/S0921-4526(02)01667-8,TRUE,,,8.2 μB,,TbCo0.85Ni0.15C2,,,C2.0Co0.85Ni0.15Tb1,,Amm2,
,Hexagonal,30,30 K,,,10.1016/j.jallcom.2010.10.043,TRUE,"{'a': '5.047 Å', 'c': '3.003 Å'}",,,,TbCo3B2,,,B2.0Co3.0Tb1,,P6/mmm,
,,16,16 K,,,10.1016/j.jallcom.2010.10.043,FALSE,,,,,PrCo2B2,,,B2.0Co2.0Pr1,,,
,,27,27 K,,,10.1016/j.jallcom.2010.10.043,FALSE,,,,,NdCo2B2,,,B2.0Co2.0Nd1,,,
,,,,,,10.1016/j.jallcom.2010.10.043,TRUE,,,,,DySb,11,11 K,Sb1Dy1,,,
,,25,25 K,,,10.1016/j.jallcom.2010.10.043,FALSE,,,,,GdCo2B2,,,B2.0Co2.0Gd1,,,
,,28,28 K,,,10.1016/j.jallcom.2010.10.043,FALSE,,,,,Ho5Pd2,,,Pd2.0Ho5.0,,,
,,17,17 K,,,10.1016/j.jallcom.2010.10.043,FALSE,,,,,GdPd2Si,,,Si1Pd2.0Gd1,,,
,,20,20 K,,,10.1016/j.jallcom.2010.10.043,TRUE,,,,,PrNi,,,Ni1Pr1,,,
,,35,35 K,,,10.1016/j.jallcom.2010.10.043,TRUE,,,,,ErCo2,,,Co2.0Er1,,,
,Orthorhombic,,,,,10.1016/j.jallcom.2017.11.186,TRUE,,,10.21 μB/f.u.,,TbCrO3,157,157 K,O3.0Cr1Tb1,,Pbnm,
,Orthorhombic,,,,,10.1016/j.jallcom.2017.11.186,TRUE,,,,,TbCr0.95Mn0.05O3,142,142 K,O3.0Cr0.95Mn0.05Tb1,,Pbnm,
,Orthorhombic,,,,,10.1016/j.jallcom.2017.11.186,TRUE,,,,,TbCr0.9Mn0.1O3,142,142 K,O3.0Cr0.9Mn0.1Tb1,,Pbnm,
1.2 kOe (300 K),ScFe6Ga6-type,492,492 K,,,10.1016/j.jssc.2020.121482,TRUE,"{'a': '0.85539 nm', 'b': '0.86509 nm', 'c': '0.50664 nm'}",Immm,3.2 μB (300 K),,TbFe6.2Ga5.8,,,Fe6.2Ga5.8Tb1,,Immm,
1.2 kOe (300 K),ScFe6Ga6-type,477,477 K,,,10.1016/j.jssc.2020.121482,TRUE,"{'a': '0.86458 nm', 'b': '0.86550 nm', 'c': '0.50856 nm'}",Immm,3.3 μB (300 K),,TbFe5.5Ga6.5,,,Fe5.5Ga6.5Tb1,,Immm,
0.5 kOe (300 K),CeNi3-type,400,>400 K,,,10.1016/j.jssc.2020.121482,TRUE,"{'a': '0.51877 nm', 'c': '1.6621 nm'}",P63/mmc,2.37 μB (300 K),,TbFe2.4Ga0.6,,,Fe2.4Ga0.6Tb1,0.5 μB (300 K),P63/mmc,
6.2 kOe (2 K),MgCu2-type,400,>400 K,,,10.1016/j.jssc.2020.121482,TRUE,,Fd-3m,5.1 μB (2 K),,TbFe1.42Ga0.58,,,Fe1.42Ga0.58Tb1,3.3 μB (2 K),Fd-3m,
,Y4PdGa12-type,,,-86 K,-86,10.1016/j.jssc.2020.121482,TRUE,{'a': '0.85576 nm'},Im-3m,2.75 μB (2 K),,Tb4FeGa12,27,27 K,Fe1Ga12.0Tb4.0,,Im-3m,
13 kOe (2 K),AlB2-type,34,34 K,59 K,59,10.1016/j.jssc.2020.121482,TRUE,"{'a': '0.43726 nm', 'c': '0.36302 nm'}",P6/mmm,6.3 μB (2 K),,TbFe0.3Ga1.7,,,Fe0.3Ga1.7Tb1,2.7 μB (2 K),P6/mmm,
,Rhombohedral,697,697 K,,,10.1016/j.jallcom.2022.166360,TRUE,"{'a': '5.191 Å', 'c': '12.762 Å'}",Distorted MgCu2-type,,,TbFe1.99,,,Fe1.99Tb1,,R-3m,
,MgCu2-type,140,140 K,,,10.1016/j.jallcom.2022.166360,TRUE,{'a': '7.160 Å'},Cubic,,,TbNi2Mn,,,Mn1Ni2.0Tb1,,,
1.67 T,Tetragonal,124,124 K,134 K,134,10.1016/j.jallcom.2024.173452,TRUE,"{'a': '3.9758 Å', 'b': '3.9758 Å', 'c': '6.8184 Å'}",CeFeSi-type,5.2 μB,121 A m^2 kg^−1,TbFeSi,,,Si1Fe1Tb1,,P4/nmm,
0.85 T,Tetragonal,89,89 K,97 K,97,10.1016/j.jallcom.2024.173452,TRUE,"{'a': '3.9607 Å', 'b': '3.9607 Å', 'c': '6.7970 Å'}",CeFeSi-type,6.2 μB,148 A m^2 kg^−1,DyFeSi,,,Si1Fe1Dy1,,P4/nmm,
,Tetragonal,,,-17 K,-17,10.1016/S0925-8388(98)00395-8,TRUE,"{'a': '4.2453 Å', 'c': '9.9316 Å'}",BaNiSn3-type,9.75 μB,,TbIrSi3,16,16 K,Si3.0Tb1Ir1,,I4mm,
,,,,,,10.1016/S0925-8388(98)00395-8,TRUE,,,,,GdIrSi3,11.5,11.5 K,Si3.0Gd1Ir1,,,
,,,,,,10.1016/S0925-8388(98)00395-8,TRUE,,,,,DyIrSi3,7.5,7.5 K,Si3.0Dy1Ir1,,,
,,,,,,10.1016/S0925-8388(98)00395-8,TRUE,,,,,TbRhSi3,11,11 K,Si3.0Rh1Tb1,,,
,Orthorhombic,,,,,10.1016/j.physb.2014.03.017,TRUE,"{'a': '4.12 Å', 'b': '15.93 Å', 'c': '4.00 Å'}",CeNiSi2 type,,,TbMn0.33Ge2,25.3,25.3 K,Mn0.33Ge2.0Tb1,,Cmcm,
,Orthorhombic,,,-28.45 K,-28.45,10.1016/j.jallcom.2018.11.170,TRUE,"{'a': '5.2949 Å', 'b': '5.8306 Å', 'c': '7.4143 Å'}",Pbnm,9.94 μB/f.u.,,TbMnO3,42,42 K,O3.0Mn1Tb1,,Pbnm,12.34 cm³ K mol⁻¹
,Orthorhombic,,,-17.67 K,-17.67,10.1016/j.jallcom.2018.11.170,TRUE,"{'a': '5.2910 Å', 'b': '5.7636 Å', 'c': '7.4490 Å'}",Pbnm,10.69 μB/f.u.,,TbMn0.9Co0.1O3,,,O3.0Mn0.9Co0.1Tb1,,Pbnm,14.30 cm³ K mol⁻¹
,Orthorhombic,,,-7.71 K,-7.71,10.1016/j.jallcom.2018.11.170,TRUE,"{'a': '5.2900 Å', 'b': '5.6833 Å', 'c': '7.4920 Å'}",Pbnm,9.52 μB/f.u.,,TbMn0.8Co0.2O3,,,O3.0Mn0.8Co0.2Tb1,,Pbnm,11.34 cm³ K mol⁻¹
,Orthorhombic,,,-27.49 K,-27.49,10.1016/j.jallcom.2018.11.170,TRUE,"{'a': '5.2935 Å', 'b': '5.7980 Å', 'c': '7.4392 Å'}",Pbnm,10.40 μB/f.u.,,TbMn0.9Fe0.1O3,,,O3.0Mn0.9Fe0.1Tb1,,Pbnm,13.52 cm³ K mol⁻¹
,Orthorhombic,,,-26.66 K,-26.66,10.1016/j.jallcom.2018.11.170,TRUE,"{'a': '5.2982 Å', 'b': '5.7650 Å', 'c': '7.4734 Å'}",Pbnm,9.57 μB/f.u.,,TbMn0.8Fe0.2O3,,,O3.0Mn0.8Fe0.2Tb1,,Pbnm,11.45 cm³ K mol⁻¹
,Orthorhombic,,,-37.4 K,-37.4,10.1016/j.jallcom.2007.11.143,TRUE,"{'a': '0.52981 nm', 'b': '0.58051 nm', 'c': '0.74122 nm'}",Pbnm,11.23 μB,,TbMnO3,18.4,18.4 K,O3.0Mn1Tb1,,Pbnm,
,Orthorhombic,,,-39.1 K,-39.1,10.1016/j.jallcom.2007.11.143,TRUE,"{'a': '0.53034 nm', 'b': '0.58245 nm', 'c': '0.74195 nm'}",Pbnm,11.36 μB,,TbMn0.95Sn0.05O3,11.3,11.3 K,O3.0Mn0.95Sn0.05Tb1,,Pbnm,
,Orthorhombic,,,-29.4 K,-29.4,10.1016/j.jallcom.2007.11.143,TRUE,"{'a': '0.53005 nm', 'b': '0.57553 nm', 'c': '0.74389 nm'}",Pbnm,10.62 μB,,TbMn0.90Sn0.10O3,36.4,36.4 K,O3.0Mn0.9Sn0.1Tb1,,Pbnm,
,Orthorhombic,,,-33.9 K,-33.9,10.1016/j.jallcom.2007.11.143,TRUE,"{'a': '0.53014 nm', 'b': '0.57803 nm', 'c': '0.74289 nm'}",Pbnm,10.90 μB,,Tb0.95Sn0.05MnO3,29.5,29.5 K,O3.0Mn1Sn0.05Tb0.95,,Pbnm,
,Orthorhombic,,,-37.4 K,-37.4,10.1016/j.jallcom.2007.11.143,TRUE,"{'a': '0.5305 nm', 'b': '0.5750 nm', 'c': '0.7441 nm'}",Pbnm,10.85 μB,,Tb0.90Sn0.10MnO3,37.4,37.4 K,O3.0Mn1Sn0.1Tb0.9,,Pbnm,
,Cubic,,,56 K,56,10.1016/S0921-4526(99)00206-9,TRUE,,C15-type,5.8 μB at 140 kOe and 4.2 K,"5 μB at 5 kOe and 43.3 K, 2.3 μB at 5 kOe and 41 K, 5 μB at 5 kOe and 42 K",TbMn2,40,40 K,Mn2.0Tb1,"4 μB at 4.2 K, 1.2 μB at 20 K, 2.2 μB at 4.2 K, 0.8 μB at 20 K, 4.5 μB at 4.2 K, 1.25 μB at 20 K",,
,Orthorhombic,,,-35 K,-35,10.1016/j.jssc.2023.123971,TRUE,"{'a': '5.30133 Å', 'b': '5.83675 Å', 'c': '7.40679 Å'}",Pbnm,,,TbMnO3,26,"42 K, 27 K, 9 K",O3.0Mn1Tb1,,Pbnm,
,Orthorhombic,,,-32 K,-32,10.1016/j.jssc.2023.123971,TRUE,"{'a': '5.30011 Å', 'b': '5.82515 Å', 'c': '7.40691 Å'}",Pbnm,,,Tb0.95In0.05MnO3,26,"42 K, 27 K, 9 K",O3.0Mn1In0.05Tb0.95,,Pbnm,
,Orthorhombic,,,-32 K,-32,10.1016/j.jssc.2023.123971,TRUE,"{'a': '5.29996 Å', 'b': '5.82036 Å', 'c': '7.40853 Å'}",Pbnm,,,Tb0.925In0.075MnO3,26,"42 K, 27 K, 9 K",O3.0Mn1In0.075Tb0.925,,Pbnm,
,NaCl-type,61.2,61.2K,,,10.1016/j.jallcom.2005.04.046,TRUE,{'a': '0.4986 nm'},fcc,,,GdN,,,N1Gd1,,,
,NaCl-type,43.8,43.8K,,,10.1016/j.jallcom.2005.04.046,TRUE,{'a': '0.4936 nm'},fcc,,,TbN,,,N1Tb1,,,
,NaCl-type,18.5,18.5K,,,10.1016/j.jallcom.2005.04.046,TRUE,{'a': '0.4877 nm'},fcc,,,HoN,,,N1Ho1,,,
,NaCl-type,50.75,50.75K,,,10.1016/j.jallcom.2005.04.046,TRUE,,fcc,,,Gd0.25Tb0.75N,,,N1Gd0.25Tb0.75,,,
,NaCl-type,52.5,52.5K,,,10.1016/j.jallcom.2005.04.046,TRUE,,fcc,,,Gd0.5Tb0.5N,,,N1Gd0.5Tb0.5,,,
,NaCl-type,56.25,56.25K,,,10.1016/j.jallcom.2005.04.046,TRUE,,fcc,,,Gd0.75Tb0.25N,,,N1Gd0.75Tb0.25,,,
,NaCl-type,25.88,25.88K,,,10.1016/j.jallcom.2005.04.046,TRUE,,fcc,,,Tb0.25Ho0.75N,,,N1Tb0.25Ho0.75,,,
,NaCl-type,31.15,31.15K,,,10.1016/j.jallcom.2005.04.046,TRUE,,fcc,,,Tb0.5Ho0.5N,,,N1Tb0.5Ho0.5,,,
,NaCl-type,37.45,37.45K,,,10.1016/j.jallcom.2005.04.046,TRUE,,fcc,,,Tb0.75Ho0.25N,,,N1Tb0.75Ho0.25,,,
0.12 T,Hexagonal,13,13 K,,,10.1016/j.jallcom.2005.02.095,TRUE,"{'a': '4.9970 Å', 'c': '4.0559 Å'}",CaCu5-type,"9 μB (Tb), 0.2 μB (Ni)",,TbNi3.5Al1.5,,,Al1.5Ni3.5Tb1,,P 6/mmm,
0.2 T,Hexagonal,105,105 K,,,10.1016/j.jallcom.2005.02.095,TRUE,"{'a': '5.1464 Å', 'c': '4.1594 Å'}",CaCu5-type,"9 μB (Tb), 0.2 μB (Ni)",,TbNi3.5Al1.5H3.8,,,H3.8Al1.5Ni3.5Tb1,,P 6/mmm,
,Hexagonal,12.5,10-15 K,,,10.1016/j.jallcom.2005.02.095,TRUE,"{'a': '4.9825 Å', 'c': '4.0527 Å'}",CaCu5-type,,,DyNi3.5Al1.5,,,Al1.5Ni3.5Dy1,,P 6/mmm,
,Hexagonal,12.5,10-15 K,,,10.1016/j.jallcom.2005.02.095,TRUE,"{'a': '4.9614 Å', 'c': '4.0474 Å'}",CaCu5-type,,,HoNi3.5Al1.5,,,Al1.5Ni3.5Ho1,,P 6/mmm,
,Hexagonal,12.5,10-15 K,,,10.1016/j.jallcom.2005.02.095,TRUE,"{'a': '4.9713 Å', 'c': '4.0451 Å'}",CaCu5-type,,,YNi3.5Al1.5,,,Al1.5Ni3.5Y1,,P 6/mmm,
,YNi6Si6-type,,,-1.8 K,-1.8,10.1016/j.jssc.2013.10.046,TRUE,"{'a': '0.77335 nm', 'c': '1.11319 nm'}",Tetragonal,10.74 μB,"6.5 μB/f.u. at 5 K, 50 kOe",DyNi6Si6,,,Si6.0Ni6.0Dy1,,P4̄b2,
,YNi6Si6-type,,,-0.8 K,-0.8,10.1016/j.jssc.2013.10.046,TRUE,"{'a': '0.77365 nm', 'c': '1.11412 nm'}",Tetragonal,9.96 μB,,TbNi6Si6,10,10 K,Si6.0Ni6.0Tb1,,P4̄b2,
,YNi6Si6-type,,,0.7 K,0.7,10.1016/j.jssc.2013.10.046,TRUE,"{'a': '0.77311 nm', 'c': '1.11255 nm'}",Tetragonal,11.17 μB,,HoNi6Si6,,,Si6.0Ni6.0Ho1,,P4̄b2,
,YNi6Si6-type,,,-0.9 K,-0.9,10.1016/j.jssc.2013.10.046,TRUE,"{'a': '0.77510 nm', 'c': '1.11572 nm'}",Tetragonal,8.44 μB,,GdNi6Si6,,,Si6.0Ni6.0Gd1,,P4̄b2,
,CeNi6Si6-type,,,-0.9 K,-0.9,10.1016/j.jssc.2013.10.046,TRUE,"{'a': '0.78056 nm', 'c': '1.12149 nm'}",Tetragonal,2.24 μB,,CeNi6Si6,,,Si6.0Ni6.0Ce1,,P4/nbm,
,"Hexagonal (P63/mmc) at 50 K and 100 K, Orthorhombic (Pnma) at 2 K",,,11.1 K,11.1,10.1016/S0925-8388(02)00049-X,TRUE,"{'a': '7.9505 Å at 2 K, 4.02872 Å at 50 K, 4.02895 Å at 100 K', 'b': '4.02502 Å at 2 K', 'c': '6.9823 Å at 2 K, 7.9536 Å at 50 K, 7.9585 Å at 100 K'}",,8.71 μB,,TbNiSiD1.78,10,10 K,Si1Ni1Tb1,,"Pnma at 2 K, P63/mmc at 50 K and 100 K",
,Orthorhombic (TiNiSi-type),,,,,10.1016/S0925-8388(02)00049-X,TRUE,,,8.28 μB,,TbNiSi,16,16 K,Si1Ni1Tb1,,Pnma,
,Orthorhombic,,,,,10.1016/S0921-4526(02)02543-7,TRUE,,,,,TbNiSn,18.5,18.5 K,Ni1Sn1Tb1,,Pnma,Divergence observed in non-linear susceptibility at critical fields
,Orthorhombic,,,,,10.1016/S0925-8388(02)00123-8,TRUE,"{'a': '4.3242 Å', 'b': '16.2873 Å', 'c': '8.6965 Å'}",YIrGe2-type,"8.6 μB (4(i) site), 0.6 μB (4(h) site) at 17 K; 8.9 μB (both sites) at 4.2 K",,TbPtGe2,25,25 K,Ge2.0Tb1Pt1,,Immm,
,Orthorhombic,,,,,10.1016/j.jallcom.2016.04.039,TRUE,"{'a': '9.0848(2) Å', 'b': '10.2078(2) Å', 'c': '9.1244(2) Å'}",,7.5(1) μB,8.62(1) μB/ion at 7.00 T,TbRu2Al10,9,15.0(3) K,Al10.0Ru2.0Tb1,,Cmcm,
,Filled Skutterudite,,,,,10.1016/j.physb.2005.01.252,TRUE,,Body-Centered Cubic (BCC),8.3 μB/Tb,8.1 μB/Tb at 18 T and 4.2 K,TbRu4P12,20,20K,P12.0Ru4.0Tb1,,Im-3,
,ZrCuSiAs-type,,,-12 K,-12,10.1016/j.jallcom.2023.170590,TRUE,"{'a': '4.0367 Å', 'c': '8.5262 Å'}",Tetragonal,,,ThFePN,,,N1P1Fe1Th1,,P 4/nmm,1.8 × 10^−4 emu/mol
,ZrCuSiAs-type,,,105 K,105,10.1016/j.jallcom.2023.170590,TRUE,"{'a': '4.0665(2) Å', 'c': '8.5863(2) Å'}",Tetragonal,0.54 μB/f.u.,,ThFeAs0.7Sb0.3N,,,N1Fe1As0.7Sb0.3Th1,,P 4/nmm,9.7 × 10^−4 emu/mol
0.4 MA/m,ThMn12,520,520 K,,,10.1016/j.jallcom.2011.12.156,TRUE,,,,,SmFe11Ti,,,Ti1Fe11.0Sm1,63.5 A m^2/kg,I 4/mmm,
,TbCu7,430,430 K,,,10.1016/j.jallcom.2011.12.156,TRUE,,,,,SmFe12,,,Fe12.0Sm1,,,
,TbCu7,470,470 K,,,10.1016/j.jallcom.2011.12.156,TRUE,,,,,SmFe11.5Ti0.5,,,Ti0.5Fe11.5Sm1,,,
19 Oe,Rhombohedral,,,,,10.1016/j.physb.2019.06.031,TRUE,"{'a': '4.92 Å', 'c': '13.65 Å'}",Polycrystalline,,4 emu/cc,Cr2O3,307,307 K,O3.0Cr2.0,,,
,hexagonal,,,-0.45 K,-0.45,10.1016/j.jssc.2022.123082,TRUE,"{'a': '10.2162', 'c': '5.9858'}",,,,Ti0.85Eu3SiS7,,,Si1S7.0Ti0.85Eu3.0,,P63,6.74 μB
130 Oe,Rutile,,,-0.79364 K,-0.79364,10.1016/j.physb.2011.10.020,TRUE,,,0.60×10−3 μB/V,2.5×10−3 emu/g,Ti0.94V0.06O2,,,O2.0Ti0.94V0.06,,,
,Hexagonal,39,39 K,,,10.1016/j.physb.2021.413183,FALSE,{'a': '2.9884 Å'},Layered,0.428 μB (FM state),,Ti2N,,,N1Ti2.0,,P63/mmc,
,,623.15,350 °C,,,10.1016/j.actamat.2007.10.012,TRUE,,,,,Ni,,,Ni1,,,
,W5Si3,,,-5.0 K,-5,10.1016/S0925-8388(01)00915-X,TRUE,"{'a': '1.0462 nm', 'c': '0.52776 nm'}",Tetragonal,<0.06 μB,,Ti5Mn0.45Sb2.55,,,Ti5.0Mn0.45Sb2.55,,I4/mcm,1.8·10^−8 m^3/mol
,Zn11Rh18B8-type,120,120 K,,,10.1016/j.jssc.2013.05.040,TRUE,"{'a': '17.535(1) Å', 'c': '2.9647(1) Å'}",,0.56 μB at 5 T,,Ti8Mn3Ru18B8,,,B8.0Ti8.0Mn3.0Ru18.0,,P4/mbm (No. 127),
,Rock Salt,,,2.4 K,2.4,10.1016/j.jallcom.2008.03.029,TRUE,,Cubic,,,TiC,,,C1Ti1,,,
,,430,430 K,,,10.1016/S0925-8388(03)00532-2,TRUE,,,,80 emu/g,TiFe2,,,Ti1Fe2.0,,,
,Hexagonal,,,-3.3 K,-3.3,10.1016/S0925-8388(00)01116-6,TRUE,"{'a': '0.55537 nm', 'c': '1.40326 nm'}",,4.72 μB/Mn,,TiMnSn4,,,Ti1Mn1Sn4.0,,P6222,
,Cubic,488,488 K,,,10.1016/j.jallcom.2021.160869,FALSE,{'a': '6.034 Å'},FCC,1.758 μB,,TiVFeAl,,,Al1Ti1V1Fe1,,F-43m (#216),
,Cubic,256,256 K,,,10.1016/j.jallcom.2021.160869,FALSE,{'a': '5.903 Å'},FCC,2.738 μB,,TiVFeSi,,,Si1Ti1V1Fe1,,F-43m (#216),
,Cubic,306,306 K,,,10.1016/j.jallcom.2021.160869,FALSE,{'a': '5.994 Å'},FCC,2.719 μB,,TiVFeGe,,,Ti1V1Fe1Ge1,,F-43m (#216),
,ThCr2Si2-type,,,,,10.1016/j.jallcom.2012.08.118,TRUE,"{'a': '8.67 Å', 'c': '14.05 Å'}",Tetragonal,"2.05 μB (along c-axis), 2.25 μB (tilted away from c-axis)",,Tl0.75K0.25Fe1.86Se2,517.2,517.2 K,K0.25Fe1.86Se2.0Tl0.75,,I 4/m (No. 87),
,Triclinic,,,51.4 K,51.4,10.1016/j.jssc.2012.07.012,TRUE,"{'a': '5.8629 Å', 'b': '8.7848 Å', 'c': '9.2572 Å'}",,1.81 μB/Cu2+,,Tl4CuTeO6,,,O6.0Cu1Te1Tl4.0,,P-1 (No. 2),Maximum at ∼8 K
,Orthorhombic,,,-2.00 K,-2,10.1016/j.jssc.2012.07.012,TRUE,"{'a': '10.8628 Å', 'b': '11.4962 Å', 'c': '10.7238 Å'}",,1.80 μB/Cu2+,,Tl6CuTe2O10,,,O10.0Cu1Te2.0Tl6.0,,Pnma (No. 62),Very weak antiferromagnetic interactions
,Tetragonal,146,146 K,163 K,163,10.1016/j.jssc.2004.04.057,TRUE,"{'a': '3.7367 Å', 'b': '3.7367 Å', 'c': '12.810 Å'}",Layered,0.65 μB,,TlCo2S2,,,S2.0Co2.0Tl1,,I4/mmm,
,ThCr2Si2,,,75 K,75,10.1016/S0921-4526(99)02591-0,TRUE,,Tetragonal,1.86–2.16 μB,,TlCo2Se2,82,82 K,Co2.0Se2.0Tl1,,,
,ThCr2Si2,,,75 K,75,10.1016/S0921-4526(99)02591-0,TRUE,,Tetragonal,,,TlCu2Se2,11,11 K,Cu2.0Se2.0Tl1,,,
,ThCr2Si2,,,75 K,75,10.1016/S0921-4526(99)02591-0,TRUE,,Tetragonal,,,TlCo1.6Cu0.4Se2,55,55 K,Co1.6Cu0.4Se2.0Tl1,,,
,Monoclinic,,,,,10.1016/S0921-4526(00)00602-5,TRUE,,,,,TlCuCl3,4,4 K,Cl3.0Cu1Tl1,,P21/c,
,Monoclinic,,,,,10.1016/S0921-4526(00)00602-5,TRUE,,,,,KCuCl3,4,4 K,Cl3.0K1Cu1,,P21/c,
,Orthorhombic,,,-7.4 K,-7.4,10.1016/j.jallcom.2015.01.052,TRUE,"{'a': '13.535 Å', 'b': '6.498 Å', 'c': '4.080 Å'}",Gd3Cu4Ge4-type,3.5 μB per Tm atom,68 emu/g,Tm3Cu4Si4,3.4,3.4 K,Si4.0Cu4.0Tm3.0,,Immm (No. 71),
,Orthorhombic,,,,,10.1016/j.jallcom.2015.01.052,FALSE,,Gd3Cu4Ge4-type,,,Tm3Cu4Ge4,2.8,2.8 K,Cu4.0Ge4.0Tm3.0,,Immm (No. 71),
,Monoclinic,,,,,10.1016/j.jallcom.2015.01.052,FALSE,,Gd3Cu4Ge4-type,,,Tm3Cu4Sn4,2.8,2.8 K,Cu4.0Sn4.0Tm3.0,,C 2/m,
,,6,6.0 K,,,10.1016/j.jallcom.2016.04.154,TRUE,{'a': '1357 pm'},,7.63 μB/Tm,,Tm4PdMg,,,Mg1Pd1Tm4.0,,,
,,4.5,4.5 K,,,10.1016/j.jallcom.2016.04.154,TRUE,{'a': '1358 pm'},,7.68 μB/Tm,,Tm4PtMg,,,Mg1Tm4.0Pt1,,,
,,28,28 K,,,10.1016/j.jallcom.2016.04.154,FALSE,,,,,Ho4PtMg,,,Mg1Ho4.0Pt1,,,
,,21,21 K,,,10.1016/j.jallcom.2016.04.154,FALSE,,,,,Er4PtMg,,,Mg1Er4.0Pt1,,,
,,16,16 K,,,10.1016/j.jallcom.2016.04.154,FALSE,,,,,Er4PdMg,,,Mg1Pd1Er4.0,,,
,,150,150 K,,,10.1016/j.jallcom.2016.04.154,FALSE,,,,,Eu4PdMg,,,Mg1Pd1Eu4.0,,,
,,2.8,2.8 K,,,10.1016/j.jallcom.2016.04.154,TRUE,,,,,TmAgAl,,,Al1Ag1Tm1,,,
,,3.3,3.3 K,,,10.1016/j.jallcom.2016.04.154,TRUE,,,,,TmZnAl,,,Al1Zn1Tm1,,,
,,4.6,4.6 K,,,10.1016/j.jallcom.2016.04.154,TRUE,,,,,HoMnO3,,,O3.0Mn1Ho1,,,
,,6.1,6.1 K,,,10.1016/j.jallcom.2016.04.154,TRUE,,,,,ErNi2B2C,,,B2.0C1Ni2.0Er1,,,
,,7.2,7.2 K,,,10.1016/j.jallcom.2016.04.154,TRUE,,,,,HoAgGa,,,Ga1Ag1Ho1,,,
,,11,11 K,,,10.1016/j.jallcom.2016.04.154,TRUE,,,,,Eu8Ga16Ge30,,,Ga16.0Ge30.0Eu8.0,,,
,Orthorhombic,,,+11 K,11,10.1016/j.jallcom.2014.07.190,TRUE,"{'a': '17.6404 Å', 'b': '7.8093 Å', 'c': '3.5412 Å'}",Lu5Ni2In4-type,5.4 μB (average at 1.5 K),4.15 μB/Tm atom at 5 T and 1.72 K,Tm5Ni2In4,4.1,4.1 K,Ni2.0In4.0Tm5.0,,Pbam (No. 55),
,,,,,,10.1016/j.jallcom.2014.07.190,FALSE,,,,,Dy5Ni2In4,103,103 K,Ni2.0In4.0Dy5.0,,,
,,,,,,10.1016/j.jallcom.2014.07.190,FALSE,,,,,Ho5Ni2In4,30,30 K,Ni2.0In4.0Ho5.0,,,
,,,,,,10.1016/j.jallcom.2014.07.190,FALSE,,,,,Er5Ni2In4,18.5,18.5 K,Ni2.0In4.0Er5.0,,,
,Single phase,2.8,2.8 K,8.1 K,8.1,10.1016/j.jallcom.2015.10.026,TRUE,"{'a': '4.467 Å', 'c': '6.943 Å'}",,7.64 μB,,TmZnAl,,,Al1Zn1Tm1,,,
,Single phase,3.3,3.3 K,4.3 K,4.3,10.1016/j.jallcom.2015.10.026,TRUE,"{'a': '4.533 Å', 'c': '7.850 Å'}",,7.71 μB,,TmAgAl,,,Al1Ag1Tm1,,,
,Hexagonal ZrNiAl-type,,,,,10.1016/j.jallcom.2014.06.153,TRUE,"{'a': '7.2687 Å', 'c': '4.4380 Å'}",Hexagonal,3.8 μB,,TmAgSn,4.1,4.1 K,Ag1Sn1Tm1,0.3 μB,,
,,,,,,10.1016/j.jallcom.2014.06.153,TRUE,,,,,PrAgSn,3.6,3.6 K,Ag1Sn1Pr1,,,
,,,,,,10.1016/j.jallcom.2014.06.153,TRUE,,,,,GdAgSn,34,34 K,Ag1Sn1Gd1,,,
,Orthorhombic,,,,,10.1016/j.jallcom.2019.06.359,TRUE,,Perovskite,,,TmCrO3,125,125 K,O3.0Cr1Tm1,,Pnma,
,,,,,,10.1016/j.jallcom.2019.06.359,TRUE,,,,,NdCrO3,230,230 K,O3.0Cr1Nd1,,,
,,,,,,10.1016/j.jallcom.2019.06.359,TRUE,,,,,DyCrO3,144,144 K,O3.0Cr1Dy1,,,
,,,,,,10.1016/j.jallcom.2019.06.359,TRUE,,,,,ErCrO3,126,126 K,O3.0Cr1Er1,,,
,Orthorhombic,16,16 K,17.4 K,17.4,10.1016/j.jallcom.2024.174253,TRUE,"{'a': '4.240 Å', 'b': '10.657 Å', 'c': '4.012 Å'}",CrB-type,"6.58 μB/f.u. (H∥a), 3.82 μB/f.u. (H⊥a)",,TmGa,,,Ga1Tm1,,Cmcm (#63),
,,,,,,10.1016/j.jallcom.2024.174253,TRUE,,,,,DyMnO3,10,10 K,O3.0Mn1Dy1,,,
,,,,,,10.1016/j.jallcom.2024.174253,TRUE,,,,,TbMnO3,10,10 K,O3.0Mn1Tb1,,,
,,,,,,10.1016/j.jallcom.2024.174253,FALSE,,,,,ErGa2,5,5 K,Ga2.0Er1,,,
,,,,,,10.1016/j.jallcom.2024.174253,FALSE,,,,,HoGa2,8,8 K,Ga2.0Ho1,,,
,,14,14 K,,,10.1016/j.jallcom.2024.174253,TRUE,,,,,HoAl2,,,Al2.0Ho1,,,
,,,,,,10.1016/j.jallcom.2024.174253,FALSE,,,,,ErNi3Al9,8.5,8.5 K,Al9.0Ni3.0Er1,,,
,,,,,,10.1016/j.jallcom.2024.174253,TRUE,,,,,DyB4,12,12 K,B4.0Dy1,,,
,,,,,,10.1016/j.jallcom.2024.174253,TRUE,,,,,HoB4,4.5,4.5 K,B4.0Ho1,,,
,,,,,,10.1016/j.jallcom.2024.174253,TRUE,,,,,ErB4,12.5,12.5 K,B4.0Er1,,,
,,,,,,10.1016/j.jallcom.2024.174253,TRUE,,,,,TmB4,6.5,6.5 K,B4.0Tm1,,,
,,,,,,10.1016/j.jallcom.2024.174253,FALSE,,,,,NdAlGe,7.5,7.5 K,Al1Ge1Nd1,,,
,,,,,,10.1016/j.jallcom.2024.174253,TRUE,,,,,HoNiGe3,10,10 K,Ni1Ge3.0Ho1,,,
,,,,,,10.1016/j.jallcom.2024.174253,FALSE,,,,,TbVO4,6.5,6.5 K,O4.0V1Tb1,,,
,,,,,,10.1016/j.jallcom.2024.174253,FALSE,,,,,DyNiSi,8.8,8.8 K,Si1Ni1Dy1,,,
,,14,14 K,,,10.1016/j.jallcom.2024.174253,TRUE,,,,,HoB2,,,B2.0Ho1,,,
,Orthorhombic,,,,,10.1016/j.jallcom.2021.163236,TRUE,"{'a': '4.2432 Å', 'b': '10.6722 Å', 'c': '4.0155 Å'}",CrB-type,8.2 μB,,TmGa,15.6,15.6 K,Ga1Tm1,,Cmcm,
,Orthorhombic,,,,,10.1016/j.jallcom.2021.163236,TRUE,"{'a': '4.2541 Å', 'b': '10.7157 Å', 'c': '4.0346 Å'}",CrB-type,7.7 μB,,TmGa0.9In0.1,14.2,14.2 K,Ga0.9In0.1Tm1,,Cmcm,
,Orthorhombic,,,,,10.1016/j.jallcom.2021.163236,TRUE,"{'a': '4.2447 Å', 'b': '10.6434 Å', 'c': '3.9968 Å'}",CrB-type,7.5 μB,,TmGa0.9Ge0.1,13.4,13.4 K,Ga0.9Ge0.1Tm1,,Cmcm,
,ThCr2Si2-type,5.5,5.5 K,,,10.1016/j.jallcom.2013.08.117,TRUE,"{'a': '3.886 Å', 'c': '10.404 Å'}",Body centered tetragonal,,,TmMn2Si2,,,Si2.0Mn2.0Tm1,,,
,,4,4 K,,,10.1016/j.jallcom.2013.08.117,TRUE,,,,,TmCuAl,,,Al1Cu1Tm1,,,
,,,,,,10.1016/j.jallcom.2013.08.117,TRUE,,,,,GdCr2Si2,4.5,4.5 K,Si2.0Cr2.0Gd1,,,
,,,,,,10.1016/j.jallcom.2013.08.117,TRUE,,,,,ErRu2Si2,5.5,5.5 K,Si2.0Ru2.0Er1,,,
,,,,,,10.1016/j.jallcom.2013.08.117,FALSE,,,,,Er4NiCd,5.9,5.9 K,Ni1Cd1Er4.0,,,
,,6.5,6.5 K,,,10.1016/j.jallcom.2013.08.117,FALSE,,,,,ErMn2Si2,,,Si2.0Mn2.0Er1,,,
,,7.5,7.5 K,,,10.1016/j.jallcom.2013.08.117,TRUE,,,,,Tm3Co,,,Co1Tm3.0,,,
,,8,8 K,,,10.1016/j.jallcom.2013.08.117,FALSE,,,,,ErRuSi,,,Si1Ru1Er1,,,
,ThCr2Si2-type tetragonal,,,,,10.1016/j.physb.2004.09.008,TRUE,"{'a': '3.542 Å', 'b': '3.542 Å', 'c': '10.61 Å'}",Tetragonal,,,TmNi2B2C,1.5,1.5 K,B2.0C1Ni2.0Tm1,,,
,ZrNiAl-type,,,,,10.1016/S0921-4526(02)01830-6,TRUE,"{'a': '7.4020 Å', 'c': '3.9200 Å'}",Hexagonal,,,TmPtSn,1.9,1.9 K,Sn1Tm1Pt1,,P6̄2m,
,Orthorhombic,,,-9.8 K,-9.8,10.1016/j.jssc.2008.04.028,TRUE,"{'a': '5.9237', 'b': '11.4843', 'c': '3.5218'}",YCrB4 type,7.49 μB,,TmRhB4,,,B4.0Rh1Tm1,,Pbam,
,Orthorhombic,,,-30 K,-30,10.1016/j.jssc.2008.04.028,TRUE,"{'a': '5.9187', 'b': '11.4805', 'c': '3.5099'}",YCrB4 type,4.25 μB,,YbRhB4,3.5,3.5 K,B4.0Rh1Yb1,,Pbam,
,NaCl,,,,,10.1016/S0921-4526(99)01210-7,TRUE,,Cubic,,,TmS,6.6,6.6 K,S1Tm1,,,
,,8.35,14 K at 2.7 GPa,,,10.1016/S0921-4526(99)01210-7,TRUE,,,,,TmTe,,,Te1Tm1,,,
,,,,,,10.1016/S0921-4526(99)01210-7,TRUE,,,,,TmSe,6.5,6.5 K,Se1Tm1,,,
,Rock salt,,,,,10.1016/S0921-4526(98)01002-3,TRUE,,,,,TmS,6.2,6.2 K,S1Tm1,,,
,Rock salt,,,,,10.1016/S0921-4526(98)01002-3,TRUE,,,,,TmSe,3.2,3.2 K,Se1Tm1,,,
,Cubic,,,,,10.1016/S0921-4526(98)00652-8,TRUE,{'a': '6.21 Å'},NaCl,1.6 μB,,TmTe,0.4,0.4 K,Te1Tm1,,Fm-3m,
,Amorphous,108,108 K,,,10.1016/S0921-4526(99)01113-8,TRUE,,,,,U0.27Fe0.73,,,Fe0.73U0.27,,,
210 Oe,Amorphous,260,260 K,,,10.1016/S0921-4526(99)01113-8,TRUE,,,,,U0.27Fe0.73N0.26,,,N0.26Fe0.73U0.27,,,
,Amorphous,225,225 K,,,10.1016/S0921-4526(99)01113-8,TRUE,,,,,U0.33Fe0.66N0.35,,,N0.35Fe0.66U0.33,,,
1440 Oe,Amorphous,253,253 K,,,10.1016/S0921-4526(99)01113-8,TRUE,,,,,U0.40Fe0.60N0.64,,,N0.64Fe0.6U0.4,,,
,,162,162 K,,,10.1016/S0921-4526(99)01113-8,TRUE,,,"μFe=0.59 μB, μU=0.06 μB",,UFe2,,,Fe2.0U1,,,
,Hexagonal,,,,,10.1016/S0925-8388(98)00102-9,TRUE,,GaGeLi-type,2 μB/U,,UPdSn,40,40 K,Pd1Sn1U1,,,
,Hexagonal,,,,,10.1016/S0925-8388(98)00102-9,TRUE,,GaGeLi-type,,,U0.85Lu0.15PdSn,28,28 K,Pd1Sn1Lu0.15U0.85,,,
0.1 T,Hexagonal,,,-29 K,-29,10.1016/S0921-4526(97)00960-5,TRUE,"{'a': '3.956 Å', 'c': '15.055 Å'}",Layered,0.82 μB/U at 51 T,,U1.2Fe4Si9.7,,,Si9.7Fe4.0U1.2,0.009 μB/U,,0.107×10^-4 cm^3/g
,Y3Au3Sb4-type,,,-50 K,-50,10.1016/S0921-4526(98)00837-0,TRUE,"{'a': '9.3577 Å', 'b': '9.3577 Å', 'c': '9.3577 Å'}",Cubic,2 μB/U,,U3Ni3Sn4,,,Ni3.0Sn4.0U3.0,,,1.1×10^-3 emu/mol U
,Y3Au3Sb4-type,,,-60 K,-60,10.1016/S0921-4526(98)00837-0,TRUE,"{'a': '9.3524 Å', 'b': '9.3524 Å', 'c': '9.3524 Å'}",Cubic,1.8 μB/U,,U2.9Ni3.0Sn3.9,,,Ni3.0Sn3.9U2.9,,,0.95×10^-3 emu/mol U
,CeCu2-type,110,110 K,27.2 K,27.2,10.1016/S0921-4526(02)02410-9,TRUE,"{'a': '4.435 Å', 'b': '7.079 Å', 'c': '7.799 Å'}",Orthorhombic,2.61 μB/atom U,,U2AuGa3,,,Ga3.0Au1U2.0,,,1.03×10^−3 μB/atom U
,CeCu2-type,80,80 K,,,10.1016/S0921-4526(02)02410-9,FALSE,,,,,U2PtGa3,,,Ga3.0Pt1U2.0,,,
,Monoclinic,8,8K,-34K,-34,10.1016/S0022-4596(03)00191-9,TRUE,"{'a': '17.4617', 'b': '12.0474', 'c': '8.2003'}",C2/m,0.36 μB/U atom,0.11 μB/U atom,U2Co6Al19,12.5,12.5K,Al19.0Co6.0U2.0,0.06 μB/U atom,C2/m,
,Tetragonal,,,,,10.1016/j.physb.2006.01.377,TRUE,"{'a': '7.4451 Å', 'c': '3.7640 Å'}",Mo2FeB2,2.2 μB/U,,U2Ni2SnH1.8,87,87 K,H1.8Ni2.0Sn1U2.0,,,
,Tetragonal,,,,,10.1016/j.physb.2006.01.377,TRUE,"{'a': '7.5473 Å', 'c': '3.6621 Å'}",Mo2FeB2,2.2 μB/U,,U2Ni2InH1.9,60,60 K,H1.9Ni2.0In1U2.0,,,
,Tetragonal,33.5,33.5 K,,,10.1016/j.physb.2006.01.377,TRUE,,Mo2FeB2,,,U2Co2Sn,27,27 K,Co2.0Sn1U2.0,,,
,Hexagonal,24,24 K,,,10.1016/j.jallcom.2015.11.232,TRUE,"{'a': '8.1011 Å', 'c': '3.9477 Å'}",Fully ordered derivative of AlB2-type,,,U2RhSi3,,,Si3.0Rh1U2.0,,P 6/mmm,
"0.178 T (c-axis), 0.173 T (b-axis)",Tetragonal,65,65 K,67 K,67,10.1016/S0921-4526(98)01145-4,TRUE,"{'a': '0.77579 nm', 'c': '1.10357 nm'}",,2.45 μB/U-atom,"265×10^-7 Wb.m/mole (c-axis), 248×10^-7 Wb.m/mole (b-axis)",U3Al2Ge3,,,Al2.0Ge3.0U3.0,"265×10^-7 Wb.m/mole (c-axis), 235×10^-7 Wb.m/mole (b-axis)",I4/mcm,
"0.255 T (c-axis), 0.190 T (b-axis)",Tetragonal,32,32 K,-83 K,-83,10.1016/S0921-4526(98)01145-4,TRUE,"{'a': '0.76369 nm', 'c': '1.07656 nm'}",,,,U3Al2Si3,,,Al2.0Si3.0U3.0,,I4/mcm,
,Tetragonal,90,90 K,,,10.1016/S0921-4526(98)01145-4,FALSE,,,2.45 μB/U-atom,,U3Ga2Ge3,,,Ga2.0Ge3.0U3.0,,I4/mcm,
,Rhombohedral (below TC),198,198 K,,,10.1016/j.physb.2006.01.384,TRUE,,Cubic (above TC),,,U3As4,,,As4.0U3.0,,,
,Rhombohedral (below TC),138,138 K,,,10.1016/j.physb.2006.01.384,TRUE,,Cubic (above TC),,,U3P4,,,P4.0U3.0,,,
,Orthorhombic,40,40 K,33 K,33,10.1016/j.jssc.2007.07.032,TRUE,"{'a': '4.145 Å', 'b': '24.920 Å', 'c': '4.136 Å'}",La3Co2Sn7-type,"0.53 μB at 30 K, 0.66 μB at 2 K",,U3Co2Ge7,,,Co2.0Ge7.0U3.0,,Cmmm (No. 65),
,Gd3Ru4Al12 type-structure,,,-10 K,-10,10.1016/j.jssc.2004.02.009,TRUE,"{'a': '8.6518 Å', 'c': '9.2620 Å'}",Hexagonal,2.70 μB per U atom,,U3Co4.55Al11.45,,,Al11.45Co4.55U3.0,0.024 μB per U atom at 1.9 K,P63/mmc,6.10×10^-4 emu/mol
,Orthorhombic,17,17 K,,,10.1016/j.jallcom.2012.11.162,TRUE,"{'a': '4.090(1) Å', 'b': '6.639(1) Å', 'c': '13.702(1) Å'}",Immm,,,U3Fe4Ge4,,,Fe4.0Ge4.0U3.0,0.55(2) μB,Immm (N°71),
,Hexagonal,135,135K,140K,140,10.1016/j.jallcom.2005.08.096,TRUE,"{'a': '9.2223', 'c': '6.1690'}",hP18,2.42 μB/U,,U3ZrSb5,,,Zr1Sb5.0U3.0,,P63/mcm,3.97 × 10^−3 emu/mol
,Hexagonal,141,141K,146K,146,10.1016/j.jallcom.2005.08.096,TRUE,"{'a': '9.2084', 'c': '6.1629'}",hP18,2.18 μB/U,,U3HfSb5,,,Sb5.0Hf1U3.0,,P63/mcm,3.30 × 10^−3 emu/mol
,Hexagonal,107,107K,119K,119,10.1016/j.jallcom.2005.08.096,TRUE,"{'a': '9.1378', 'c': '6.0909'}",hP18,2.22 μB/U,,U3NbSb5,,,Nb1Sb5.0U3.0,,P63/mcm,4.38 × 10^−3 emu/mol
,Orthorhombic,,,,,10.1016/j.physb.2005.01.379,TRUE,"{'a': '4.092 Å', 'b': '15.947 Å', 'c': '26.974 Å'}",Flat,1.4 μB/U (8f),,U3Ni5Al19,23,23K,Al19.0Ni5.0U3.0,,Cmcm,
,Cr23C6-type,2,2 K,,,10.1016/S0921-4526(99)01079-0,TRUE,,,,,U3Pd20Si6,19,19 K,Si6.0Pd20.0U3.0,,,
,Trigonal,6.5,6.5 K,-11.8 K,-11.8,10.1016/j.jallcom.2017.02.222,TRUE,"{'a': '13.2380 Å', 'c': '5.6808 Å'}",Pu3Pd4 structure type,2.21 μB,,U3Pt4,,,Pt4.0U3.0,,R-3,3.16 x 10^-8 m^3/mol
,,29,29 K,,,10.1016/j.jallcom.2017.02.222,FALSE,,,,,UPt,,,Pt1U1,,,
,Rhombohedral,,,-49 K,-49,10.1016/j.jallcom.2022.165017,TRUE,"{'a': '12.6198 Å', 'c': '15.5158 Å'}",Primitive cubic,2.87 μB,,U3Rh4Ge13,22,22 K,Ge13.0Rh4.0U3.0,,R3c,3.09 emu K mol−1
,,,,,,10.1016/S0921-4526(98)00475-X,TRUE,,,,,U2.67Te4,20,20 K,Te4.0U2.67,,,
,,28,28 K,,,10.1016/S0921-4526(98)00475-X,TRUE,,,,,U3S5,,,S5.0U3.0,,,
,,24,24 K,,,10.1016/S0921-4526(98)00475-X,TRUE,,,,,U3Se5,,,Se5.0U3.0,,,
,,,,,,10.1016/S0921-4526(98)00475-X,TRUE,,,,,αUS2,30,30 K,S2.0U1,,,
,Hexagonal,73,73 K,,,10.1016/j.jssc.2019.06.017,TRUE,"{'a': '8.501 Å', 'c': '5.713 Å'}",P63/mcm,,,U3TiGe5,,,Ti1Ge5.0U3.0,,P63/mcm,
,Hexagonal,,,23 K,23,10.1016/j.jssc.2019.06.017,TRUE,"{'a': '8.460 Å', 'c': '5.651 Å'}",P63/mcm,2.64 μB,,U3VGe5,25,25 K,V1Ge5.0U3.0,,P63/mcm,
,Hexagonal,,,-54 K,-54,10.1016/j.jssc.2019.06.017,TRUE,"{'a': '8.418 Å', 'c': '5.659 Å'}",P63/mcm,2.22 μB,,U3CrGe5,,,Cr1Ge5.0U3.0,,P63/mcm,
,Ordered Zr7Ni10 type,,,-139 K,-139,10.1016/j.jssc.2017.05.036,TRUE,"{'a': '1344.4', 'b': '973.9', 'c': '978.9'}",Orthorhombic,1.59 μB per U atom,0.2 emu/g at 5 T,U4In3Pt10,,,In3.0Pt10.0U4.0,,Cmce,1.13(3) × 10^–3 emu/(mol U-atom)
,,,,,,10.1016/j.jssc.2017.05.036,FALSE,,,,,EuAuIn,21,21 K,In1Eu1Au1,,,
,,28,28 K,,,10.1016/j.jssc.2017.05.036,FALSE,,,,,EuAuCd,,,Cd1Eu1Au1,,,
,,102,102 K,,,10.1016/j.jssc.2017.05.036,TRUE,,,,,GdPdIn,,,Pd1In1Gd1,,,
,,95.7,95.7 K,,,10.1016/j.jssc.2017.05.036,FALSE,,,,,GdPdMg,,,Mg1Pd1Gd1,,,
,Cubic,12,12.0 K,9 K,9,10.1016/S0925-8388(00)01426-2,TRUE,,,1.38 μB,,U4Ru7Ge6,,,Ge6.0Ru7.0U4.0,,Im3m,279
,Cubic,,,-65 K,-65,10.1016/S0925-8388(00)01426-2,TRUE,,,1.24 μB,,U4Os7Ge6,,,Ge6.0Os7.0U4.0,,Im3m,378
,Cubic,,,57 K,57,10.1016/j.jssc.2007.07.030,TRUE,{'a': '11.7814'},,2.3 μB/U,,U6Fe16Si7C,,,C1Si7.0Fe16.0U6.0,,Fm3̄m,5.7×10^-2 emu/mol
,Orthorhombic,,,-850 K,-850,10.1016/S0925-8388(99)00646-5,TRUE,"{'a': '0.441 nm', 'b': '0.625 nm', 'c': '1.371 nm'}",,3.9 μB,,UAl4,,,Al4.0U1,,,Curie–Weiss type paramagnetism above 400 K
,Orthorhombic,,,"Negative, slowly decreasing with increasing La content",,10.1016/S0925-8388(99)00646-5,TRUE,,,3.9 μB per uranium atom,,U0.4La0.6Al4,,,Al4.0La0.6U0.4,,,Curie–Weiss type paramagnetism above 100 K
,anti-Cu2Sb-type tetragonal,,,,,10.1016/S0921-4526(99)00918-7,TRUE,,,,,UAs2,273,273 K,As2.0U1,,,
,anti-Cu2Sb-type tetragonal,,,,,10.1016/S0921-4526(99)00918-7,TRUE,,,,,UP2,204,204 K,P2.0U1,,,
,Tetragonal,113,113 K,,,10.1016/S0921-4526(99)01191-6,TRUE,,,,,UAs0.94Se1.06,,,As0.94Se1.06U1,,,
,ThB4,,,"{'Temperature': {'H_parallel_100': -590, 'H_parallel_001': -620}, 'Unit': 'K'}",,10.1016/j.physb.2006.01.383,TRUE,"{'a': 7.08, 'c': 3.98}",Tetragonal,"{'Value': 3.3, 'Unit': 'μB'}",,UB4,,,B4.0U1,,P4/mbm,
,AuCu3-type,,,,,10.1016/S0921-4526(99)00843-1,TRUE,,Cubic,0.9 μB/U,,UGa3,67,67 K,Ga3.0U1,,,
,Cu2Sb-type,,,,,10.1016/S0921-4526(99)00843-1,TRUE,,Tetragonal,,,USb2,203,203 K,Sb2.0U1,,,
,Cu2Sb-type,,,,,10.1016/S0921-4526(99)00843-1,TRUE,,Tetragonal,,,UBi2,180,180 K,Bi2.0U1,,,
,Cubic,,,,,10.1016/S0921-4526(99)00954-0,TRUE,,,1.9 μB/U at 55T,,UCd11,5.5,5.5K,Cd11.0U1,,,
,Tetragonal,65,65 K,"{'Parallel': '83 K', 'Perpendicular': '-172 K'}",127.5,10.1016/j.jssc.2004.08.002,TRUE,"{'a': '0.4300 nm', 'c': '0.8958 nm'}",HfCuSi2-type,1.2 μB/at.U,,UCo0.5Sb2,,,Co0.5Sb2.0U1,,P4/nmm,
,ZrNiAl-type,30,30 K,,,10.1016/S0921-4526(01)01274-1,TRUE,,Hexagonal,0.5 μB/f.u.,,UCo0.95Fe0.05Al,,,Al1Fe0.05Co0.95U1,,,
,Cubic,430,430 K,,,10.1016/S0925-8388(99)00010-9,TRUE,,FCC,,1.2 μB/f.u.,UCo4.5In0.5,,,Co4.5In0.5U1,,,
,Cubic,350,350 K,,,10.1016/S0925-8388(99)00010-9,TRUE,{'a': '694.2 pm'},FCC,,0.5 μB/f.u.,UCo4In,,,Co4.0In1U1,,F43m,
4 mT,Hexagonal ZrNiAl-type,5.5,5.5 K,10 K,10,10.1016/j.jallcom.2003.11.130,TRUE,"{'a': '679.2 pm', 'c': '396.4 pm'}",Hexagonal,0.17 μB/f.u.,0.66 μB/f.u. in 14 T,UCoAl0.75Sn0.25,,,Al0.75Co1Sn0.25U1,,,
1 T,Hexagonal ZrNiAl-type,83,83 K,,,10.1016/j.jallcom.2003.11.130,TRUE,,Hexagonal,1.24 μB/f.u.,,UCoSn,,,Co1Sn1U1,,,
,Orthorhombic,20,20 K,,,10.1016/j.physb.2017.10.050,TRUE,,,,,UCo0.6Rh0.4Ge,,,Co0.6Ge1Rh0.4U1,,,
,Hexagonal,,,-100 K,-100,10.1016/j.jallcom.2004.04.016,TRUE,"{'a': '4.038 Å', 'c': '7.498 Å'}",ZrBeSi,2.1 μB/U,,UCoSiH0.7,,,H0.7Si1Co1U1,,P 63/mmc,
,Hexagonal,,,-39 K,-39,10.1016/j.jallcom.2004.04.016,TRUE,"{'a': '4.040 Å', 'c': '7.462 Å'}",ZrBeSi,1.2 μB/f.u.,,UCoSiH0.6,,,H0.6Si1Co1U1,,P 63/mmc,
,Orthorhombic,,,-240 ± 20 K,-240,10.1016/j.jallcom.2004.04.016,TRUE,"{'a': '6.843 Å', 'b': '4.116 Å', 'c': '7.056 Å'}",TiNiSi,1.6 μB/f.u.,,UCoSi,,,Si1Co1U1,,,
,Hexagonal,82,82 K,77 K,77,10.1016/j.jallcom.2005.01.109,TRUE,"{'a': '7.1459 Å', 'c': '3.9943 Å'}",ZrNiAl-type,0.64 μB/f.u.,,UCoSn,,,Co1Sn1U1,,,1.3 x 10^-8 m^3/mol
,Hexagonal,102.5,102.5 K,97 K,97,10.1016/j.jallcom.2005.01.109,TRUE,"{'a': '7.2386 Å', 'c': '4.0189 Å'}",ZrNiAl-type,0.75 μB/f.u.,,UCoSnH1.4,,,H1.4Co1Sn1U1,,,1.1 x 10^-8 m^3/mol
,Hexagonal,54,54 K,49 K,49,10.1016/j.jallcom.2005.01.109,TRUE,"{'a': '7.3509 Å', 'c': '3.9496 Å'}",ZrNiAl-type,0.53 μB/f.u.,,URuSn,,,Ru1Sn1U1,,,1.5 x 10^-8 m^3/mol
,Hexagonal,51,51 K,42 K,42,10.1016/j.jallcom.2005.01.109,TRUE,"{'a': '7.3932 Å', 'c': '3.9492 Å'}",ZrNiAl-type,0.48 μB/f.u.,,URuSnH1.4,,,H1.4Ru1Sn1U1,,,1.2 x 10^-8 m^3/mol
,Hexagonal,,,,,10.1016/j.jallcom.2005.01.109,TRUE,,ZrNiAl-type,,,UNiAl,19.3,19.3 K,Al1Ni1U1,,,
,Hexagonal,87,87 K,,,10.1016/j.jallcom.2005.01.109,FALSE,,ZrNiAl-type,,,UNiAlH0.7,,,H0.7Al1Ni1U1,,,
,Hexagonal,,,,,10.1016/j.jallcom.2005.01.109,TRUE,,ZrNiAl-type,,,UNiAlH2.3,99,99 K,H2.3Al1Ni1U1,,,
,Tetragonal,113,113 K,"116 K (parallel), -62 K (perpendicular)",89,10.1016/j.jallcom.2005.05.027,TRUE,"{'a': '4.3180 Å', 'c': '9.543 Å'}",HfCuSi2-type,1.7 μB,,UCu0.9Sb2,,,Cu0.9Sb2.0U1,,P4/nmm,
,Tetragonal,100,100 K,,,10.1016/j.physb.2005.01.289,TRUE,,ThCr2Si2-type,1.8 μB/U,,UCu2Si2,106,106 K,Si2.0Cu2.0U1,,,
,Hexagonal GdPt2Sn type,,,,,10.1016/S0921-4526(99)01201-6,TRUE,,,,,UCu2Sn,16.6,16.6 K,Cu2.0Sn1U1,,,
,,32,32 K,,,10.1016/j.jallcom.2005.12.049,TRUE,,,,,UCu3.5Fe1.5Al7,,,Al7.0Fe1.5Cu3.5U1,,,
,,,,200-300 K,250,10.1016/j.physb.2005.11.044,TRUE,,,,,UCu4Pt,,,Cu4.0Pt1U1,,,
,,,,133 K,133,10.1016/j.physb.2005.11.044,TRUE,,,,,UCu4Pd,,,Cu4.0Pd1U1,,,
,Orthorhombic,,,,,10.1016/S0921-4526(98)01018-7,TRUE,,,,,UCu5In,25,25 K,Cu5.0In1U1,,,
,Hexagonal,53,53 K,,,10.1016/S0921-4526(98)01018-7,TRUE,,,,,UCu5Sn,,,Cu5.0Sn1U1,,,
,Hexagonal,,,-50 K,-50,10.1016/S0921-4526(98)01018-7,TRUE,,,2.83 μB/U atom,,ThCu5Sn,,,Cu5.0Sn1Th1,,,
,,,,Above 100K,100,10.1016/j.physb.2005.01.385,TRUE,,,,,UCu5CrAl6,,,Al6.0Cr1Cu5.0U1,,,
,,160,160K,Above 160K,160,10.1016/j.physb.2005.01.385,TRUE,,,0.9 μB/f.u.,,UCu5FeAl6,,,Al6.0Fe1Cu5.0U1,56%,,
,,370,370K,,,10.1016/j.physb.2005.01.385,TRUE,,,0.7 μB/f.u.,,UCu5MnAl6,,,Al6.0Mn1Cu5.0U1,,,
,Orthorhombic,37,37 K,30 K,30,10.1016/j.jallcom.2021.162032,TRUE,"{'a': '4.0886 Å', 'b': '15.8339 Å', 'c': '4.0505 Å'}",CeNiSi2-type,0.72 μB,9.9 emu/g,UFe0.39Ge2,,,Fe0.39Ge2.0U1,,Cmcm,
,Monoclinic,63,63 K,,,10.1016/j.jallcom.2021.162032,FALSE,,URu0.29Ge2-type,,,URu0.29Ge2,,,Ge2.0Ru0.29U1,,C 2/c,
,Monoclinic,54,54 K,,,10.1016/j.jallcom.2021.162032,FALSE,,URu0.29Ge2-type,,,UOs0.25Ge2,,,Ge2.0Os0.25U1,,C 2/c,
,Orthorhombic,,,,,10.1016/j.jallcom.2021.162032,FALSE,,CeNiSi2-type,,,UNi0.45Ge2,47,47 K,Ni0.45Ge2.0U1,,Cmcm,
,Tetragonal,28,28 K,25 K,25,10.1016/j.jallcom.2015.12.188,TRUE,"{'a': '0.43116 nm', 'c': '0.89815 nm'}",,1.45 μB,,UFe0.6Sb2,,,Fe0.6Sb2.0U1,,P4/nmm,
,Tetragonal,31,31 K,,,10.1016/j.jallcom.2015.12.188,FALSE,"{'a': '0.43238 nm', 'c': '0.90949 nm'}",,,,UFeSb2,,,Fe1Sb2.0U1,,P4/nmm,
,Cubic Laves-phase,160,160 K,,,10.1016/j.physb.2006.01.366,TRUE,,,"Fe: 0.12 μB, U: 0.76 μB",,UFe2,,,Fe2.0U1,,,
,Tetragonal,25,25 K,-29 K,-29,10.1016/j.physb.2005.10.139,TRUE,"{'a': '8.8373 Å', 'c': '5.0738 Å'}",ThMn12-type,0.22 μB/f.u. at 1.7 K,,UFe3Al9,,,Al9.0Fe3.0U1,,I4/mmm,AC-susceptibility shows a peak at 25 K
,ThMn12-type,,,-49 K,-49,10.1016/S0925-8388(98)00129-7,TRUE,,,6.79 μB/f.u.,,UMn3Fe1Al8,,,Al8.0Mn3.0Fe1.0U1,,,
,ThMn12-type,,,32 K,32,10.1016/S0925-8388(98)00129-7,TRUE,,,7.01 μB/f.u.,,UMn2Fe2Al8,,,Al8.0Mn2.0Fe2.0U1,,,
,ThMn12-type,,,60 K,60,10.1016/S0925-8388(98)00129-7,TRUE,,,7.53 μB/f.u.,,UMn1Fe3Al8,,,Al8.0Mn1.0Fe3.0U1,,,
