Repository: sanjayganeshprabu/Computational-Modeling-and-Predictive-Analytics-for-Materials-Data

# Computational-Modeling-and-Predictive-Analytics-for-Materials-Data-

File: MODIFIED magnetic_materials.csv (part 33 of 112)
Coercivity,Crystal_Structure,Curie,Curie(Tc),Curie_Weiss,Curie_Weiss(θp),DOI,Experimental,Lattice_Parameters,Lattice_Structure,Magnetic_Moment,Magnetization,Material_Name,Neel,Neel(Tn),New_Column_Concatenated,Remanence,Space_Group,Susceptibility
,ThMn12-type,,,,,10.1016/S0925-8388(98)00129-7,TRUE,,,,,UFe4Al8,155,155 K,Al8.0Fe4.0U1,,,
,Cubic,3.1,3.1 K,,,10.1016/S0921-4526(98)01177-6,TRUE,{'a': '7.2228 Å'},Im 3,0.5 μB,,UFe4P12,,,P12.0Fe4.0U1,,Im 3,
< 0.15 T,ThMn12-type tetragonal,275,275 K,,,10.1016/j.jallcom.2009.11.178,TRUE,"{'a': '868.7 pm', 'c': '501.8 pm'}",Tetragonal,"1.8 μB (U), 1.3 μB (Fe)",8.3 μB at 2 K,UFe5Al7,,,Al7.0Fe5.0U1,,I4/mmm,
< 0.15 T,ThMn12-type tetragonal,315,315 K,,,10.1016/j.jallcom.2009.11.178,TRUE,,Tetragonal,"1.8 μB (U), 1.3 μB (Fe)",9.6 μB at 2 K,UFe6Al6,,,Al6.0Fe6.0U1,,I4/mmm,
,Cubic,,,,,10.1016/j.physb.2005.01.420,TRUE,,AuCu3-type,0.75 – 0.95 μB,,UGa3,67,67 K,Ga3.0U1,,,
,,52,52 K,,,10.1016/j.physb.2005.01.283,TRUE,,,,,UGe2,,,Ge2.0U1,,,
"{'a-axis': '3 T', 'b-axis': '1.8 T'}",Orthorhombic,,,"{'a-axis': '-11.5 K', 'b-axis': '-14.2 K', 'c-axis': '-3.4 K'}",,10.1016/j.jssc.2022.123580,TRUE,,Cmcm,1.7 μB/f.u.,,UI3,2.65,2.65 K,I3.0U1,,Cmcm,"{'a-axis': '3.42 μeff', 'b-axis': '1.77 μeff', 'c-axis': '1.24 μeff'}"
,Hexagonal,,,,,10.1016/j.jssc.2022.123580,FALSE,,C63/m,,,UCl3,22.5,22-23 K,Cl3.0U1,,C63/m,
,Hexagonal,,,,,10.1016/j.jssc.2022.123580,FALSE,,C63/m,,,UBr3,5.4,5.4 K,Br3.0U1,,C63/m,
,Hexagonal,1.59,1.59 K,,,10.1016/j.jssc.2022.123580,FALSE,,P63/mcm,,,UF3,,,F3.0U1,,P63/mcm,
,Monoclinic,46,46 K,,,10.1016/j.physb.2005.01.335,TRUE,,,0.5 μB/U,,UIr,,,Ir1U1,,P21,Curie–Weiss law with effective moment μeff = 2.4 μB/U
,Orthorhombic,62,62K,50.0K,50,10.1016/j.jssc.2003.08.004,TRUE,"{'a': '3.931', 'b': '12.705', 'c': '9.148'}",,6.06 μB,,UMnSe3,,,Mn1Se3.0U1,,Cmcm,
,Body-centered tetragonal,,,,,10.1016/j.physb.2003.08.112,TRUE,"{'a': '3.961 Å', 'c': '9.517 Å'}",ThCr2Si2-type,,,UNi2Si2,125,125 K,Si2.0Ni2.0U1,,I4/mmm,
,ZrNiAl-type,,,,,10.1016/S0921-4526(99)01810-4,TRUE,"{'a': '7.18069 Å', 'b': '7.18069 Å', 'c': '3.98849 Å'}",Hexagonal,,,UNiAlD2.1,94,94 K,Al1Ni1U1,,,
,,,,,,10.1016/S0921-4526(99)01810-4,TRUE,,,,,UNiAlH2.3,99,99 K,H2.3Al1Ni1U1,,,
,ZrNiAl-type,,,,,10.1016/S0921-4526(99)01810-4,TRUE,"{'a': '6.733 Å', 'b': '6.733 Å', 'c': '4.035 Å'}",Hexagonal,,,UNiAl,19.3,19.3 K,Al1Ni1U1,,,
,,,,,,10.1016/S0921-4526(02)02186-5,TRUE,,,0.87 μB,,UNiGa5,86,86 K,Ni1Ga5.0U1,,,
,,,,,,10.1016/S0921-4526(02)02186-5,TRUE,,,,,UPtGa5,26,26 K,Ga5.0Pt1U1,,,
,Orthorhombic TiNiSi-type,,,40.9 K,40.9,10.1016/S0925-8388(98)00254-0,TRUE,"{'a': '683.88 pm', 'b': '408.50 pm', 'c': '750.85 pm'}",Orthorhombic,0.29 μB/U,0.52 μB/f.u. at 35 T,UNiSi,87,87 K,Si1Ni1U1,,Pnma,
,Tetragonal,,,,,10.1016/S0921-4526(01)01256-X,TRUE,,,,,UNiSn,43,43 K,Ni1Sn1U1,,,
,CaF2,,,,,10.1016/S0921-4526(97)00900-9,TRUE,{'a': '5.470 Å'},Cubic,1.82 μB/uranium atom,,UO2,30.6,30.6 K,O2.0U1,,,
,,,,,,10.1016/j.physb.2005.01.308,TRUE,,,,,UPd2Al3,14,14 K,Al3.0Pd2.0U1,,,
,Heusler,,,-86K,-86,10.1016/j.physb.2009.07.025,TRUE,,Cubic,1.3μB,,UPd2Sb,55,55K,Pd2.0Sb1U1,,,
,Heusler,,,,,10.1016/j.physb.2009.07.025,FALSE,,Cubic,,,UPd2In,20,20K,Pd2.0In1U1,,,
,Heusler,,,,,10.1016/j.physb.2009.07.025,FALSE,,Cubic,,,UPd2Pb,35,35K,Pd2.0Pb1U1,,,
,Double hexagonal close-packed (dhcp),,,,,10.1016/S0921-4526(00)00400-2,TRUE,,,0.02 μB/U-ion,,UPd3,4.5,4.5 K,Pd3.0U1,,,
,Tetragonal,,,,,10.1016/j.physb.2005.01.387,TRUE,,,0.33 μB/U,,UPdGa5,26,26 K,Ga5.0Pd1U1,,P4/mmm,
,,,,,,10.1016/j.physb.2005.01.387,TRUE,,,,,UNiGa5,86,86 K,Ni1Ga5.0U1,,,
,,,,,,10.1016/j.physb.2005.01.387,TRUE,,,,,UPtGa5,31,31 K,Ga5.0Pt1U1,,,
,"Hexagonal (paramagnetic), Orthorhombic (magnetically ordered)",,,,,10.1016/S0921-4526(02)01648-4,TRUE,,,1 μB (AFM 1 state),,UPdSn,30.5,"36 K, 25 K",Pd1Sn1U1,,,
,Hexagonal (CaIn2 structure),,,,,10.1016/S0921-4526(02)01648-4,TRUE,,,,,CeCuSn,8,"7.4 K, 8.6 K",Cu1Sn1Ce1,,,
,Hexagonal,8,8 K,,,10.1016/S0925-8388(97)00313-7,TRUE,,ZrNiAl-type,,,UCo0.7Pt0.3Al,,,Al1Co0.7Pt0.3U1,,,
,Hexagonal,50,50 K,,,10.1016/S0925-8388(97)00313-7,TRUE,,ZrNiAl-type,1.2 μB,,UPtAl,,,Al1Pt1U1,,,
,Tetragonal,,,,,10.1016/j.physb.2006.01.372,TRUE,,,0.32 μB/U,,UPtGa5,26,26 K,Ga5.0Pt1U1,,,
,Cubic MgAgAs-type,,,-139 K,-139,10.1016/j.jallcom.2006.11.072,TRUE,,Cubic,3.43 μB,,UPtSn,,,Sn1Pt1U1,,F-43m,
,Cubic MgAgAs-type,,,,,10.1016/j.jallcom.2006.11.072,TRUE,,Cubic,,,UNiSn,43,43 K,Ni1Sn1U1,,F-43m,
,TiNiSi,9.5,9.5 K,,,10.1016/j.jallcom.2007.03.094,TRUE,"{'a': '6.887 Å', 'b': '4.334 Å', 'c': '7.513 Å'}",Orthorhombic,0.4 μB/U-atom,,URhGe,,,Ge1Rh1U1,,Pnma,
,TiNiSi,10.6,10.6 K,,,10.1016/j.jallcom.2007.03.094,TRUE,,Orthorhombic,,,URh0.95Ru0.05Ge,,,Ge1Ru0.05Rh0.95U1,,Pnma,
,TiNiSi,9.5,9.5 K,,,10.1016/j.jallcom.2007.03.094,TRUE,,Orthorhombic,,,URh0.85Ru0.15Ge,,,Ge1Ru0.15Rh0.85U1,,Pnma,
,TiNiSi,6,6.0 K,,,10.1016/j.jallcom.2007.03.094,TRUE,,Orthorhombic,,,URh0.75Ru0.25Ge,,,Ge1Ru0.25Rh0.75U1,,Pnma,
,TiNiSi,1.3,1.3 K,,,10.1016/j.jallcom.2007.03.094,TRUE,,Orthorhombic,,,URh0.65Ru0.35Ge,,,Ge1Ru0.35Rh0.65U1,,Pnma,
,TiNiSi,20,20 K,,,10.1016/j.jallcom.2007.03.094,TRUE,,Orthorhombic,,,URh0.6Co0.4Ge,,,Co0.4Ge1Rh0.6U1,,Pnma,
,TiNiSi,9.4,9.4 K,,,10.1016/j.jallcom.2007.03.094,TRUE,,Orthorhombic,,,URh0.1Si0.9Ge,,,Si0.9Ge1Rh0.1U1,,Pnma,
,Orthorhombic,10.5,10.5 K,,,10.1016/S0921-4526(02)02094-X,TRUE,,TiNiSi-type,0.47 μB,,URhSi,,,Si1Rh1U1,,,"8.2×10^−8 mol/m^3 (c-axis), 4.9×10^−8 mol/m^3 (a-axis), 7.1×10^−8 mol/m^3 (b-axis)"
,,9.5,9.5 K,,,10.1016/j.physb.2006.01.370,TRUE,,,,,URhGe,,,Ge1Rh1U1,,,
,,10.5,10.5 K,,,10.1016/j.physb.2006.01.370,TRUE,,,,,URh0.9Ru0.1Ge,,,Ge1Ru0.1Rh0.9U1,,,
,,183,183 K,,,10.1016/S0921-4526(98)01163-6,TRUE,,,1.64 μB,,US,,,S1U1,,,
,,149,149 K,,,10.1016/S0921-4526(98)01163-6,TRUE,,,2.19 μB,,USe,,,Se1U1,,,
,,91,91 K,,,10.1016/S0921-4526(98)01163-6,TRUE,,,2.6 μB,,UTe,,,Te1U1,,,
,Tetragonal,,,,,10.1016/j.jssc.2006.01.072,TRUE,"{'a': '4.279 Å', 'b': '4.279 Å', 'c': '8.737 Å'}",Anti-Cu2Sb type,"3.11 μB (perpendicular), 3.58 μB (parallel)",,USn0.5Sb1.5,177,177 K,Sn0.5Sb1.5U1,,P4/nmm,
,Cubic,,,-354 K,-354,10.1016/S0925-8388(01)00881-7,TRUE,{'a': '14.4775 Å'},CeCr2Al20-type,2.3 μB/f.u.,,UV2Al20,,,Al20.0V2.0U1,,Fd3m,Curie-Weiss law in the temperature range of 80–300 K
,Orthorhombic,,,,,10.1016/j.physb.2020.412622,TRUE,"{'a': '11.494 Å', 'b': '3.557 Å', 'c': '4.364 Å'}",,,,V2O5,52.5,45-60K,O5.0V2.0,,Pmmn (59),
,Monoclinic,,,14 K,14,10.1016/j.jssc.2009.09.011,TRUE,,,1.72 μB,,V3O7,5.2,5.2 K,O7.0V3.0,,C 2/c,0.34 emu mol−1
,,,,,,10.1016/j.jssc.2010.04.007,TRUE,,,,,V3O5,75,75 K,O5.0V3.0,,,
,,400,400 K,,,10.1016/j.physb.2005.01.456,TRUE,,,3 μB/impurity atom,,Sn0.95V0.05O2,,,O2.0V0.05Sn0.95,,,
,,400,400 K,,,10.1016/j.physb.2005.01.456,TRUE,,,0.4 μB,,Sn0.95V0.05O2,,,O2.0V0.05Sn0.95,,,
,Hexagonal,90,90K,,,10.1016/j.physb.2023.415369,FALSE,{'a': '3.57'},Hexagonal,1.052 μB per unit cell,,VGe2P4,,,P4.0V1Ge2.0,,P6̅m2 (No. 187),
,Hexagonal,380,380K,,,10.1016/j.physb.2023.415369,FALSE,{'a': '3.36'},Hexagonal,0.834 μB per unit cell,,VGe2P3N,,,N1P3.0V1Ge2.0,,P3m1 (No. 156),
,Hexagonal,110,110K,,,10.1016/j.physb.2023.415369,FALSE,{'a': '3.66'},Hexagonal,1.221 μB per unit cell,,VGeSnP4,,,P4.0V1Ge1Sn1,,P3m1 (No. 156),
,,70,70K,,,10.1016/j.physb.2023.415369,FALSE,,,,,Cr2Ge2Te6,,,Cr2.0Ge2.0Te6.0,,,
,,50,50K,,,10.1016/j.physb.2023.415369,TRUE,,,,,CrI3,,,Cr1I3.0,,,
,,220,220K,,,10.1016/j.physb.2023.415369,TRUE,,,,,Fe3GeTe2,,,Fe3.0Ge1Te2.0,,,
,Orthorhombic,,,-4 K,-4,10.1016/j.jallcom.2013.03.220,TRUE,"{'a': '5.8425', 'b': '7.3567', 'c': '5.2617'}",Perovskite,,,YMnO3,,,O3.0Mn1Y1,,Pnma,
,Orthorhombic,,,"-17 K, -68 K",-42.5,10.1016/j.jallcom.2013.03.220,TRUE,"{'a': '5.8155', 'b': '7.3705', 'c': '5.2630'}",Perovskite,,,Y0.93Ca0.07MnO3,,,O3.0Ca0.07Mn1Y0.93,,Pnma,
,Orthorhombic,,,"-301 K, -52 K, -242 K",-198.3333333,10.1016/j.jallcom.2013.03.220,TRUE,"{'a': '5.4387', 'b': '7.4475', 'c': '5.3121'}",Perovskite,,,Y0.45Ca0.55MnO3,,,O3.0Ca0.55Mn1Y0.45,,Pnma,
,Orthorhombic,,,"-1630 K, -201 K",-915.5,10.1016/j.jallcom.2013.03.220,TRUE,"{'a': '5.4013', 'b': '7.4577', 'c': '5.2998'}",Perovskite,,,Y0.35Ca0.65MnO3,125,125 K,O3.0Ca0.65Mn1Y0.35,0.024 emu/g,Pnma,
8000 Oe at 5 K,Hexagonal,,,-802.55 K,-802.55,10.1016/j.jallcom.2020.155582,TRUE,"{'a': '6.0425 Å', 'b': '6.0425 Å', 'c': '11.3302 Å'}",Triangular network lattice,6.49 μB,,Y0.3Lu0.7MnO3,85,85 K,O3.0Mn1Y0.3Lu0.7,,P63cm,
,Hexagonal,,,-639.4 K,-639.4,10.1016/j.jallcom.2020.155582,TRUE,,Triangular network lattice,5.31 μB,,YMnO3,73,73 K,O3.0Mn1Y1,,,
,C15-type cubic Laves phase,552,552 K,,,10.1016/j.jallcom.2005.11.021,TRUE,{'a': '7.365 Å'},Cubic,,73 emu/g,YFe2,,,Fe2.0Y1,,,
,C15-type cubic Laves phase,652,652 K,,,10.1016/j.jallcom.2005.11.021,TRUE,{'a': '7.372 Å'},Cubic,,34 emu/g,Y0.75Gd0.25Fe2,,,Fe2.0Y0.75Gd0.25,,,
,C15-type cubic Laves phase,653,653 K,,,10.1016/j.jallcom.2005.11.021,TRUE,{'a': '7.358 Å'},Cubic,,33 emu/g,Y0.75Gd0.25Fe2B0.2,,,B0.2Fe2.0Y0.75Gd0.25,,,
,C15-type cubic Laves phase,695,695 K,,,10.1016/j.jallcom.2005.11.021,TRUE,{'a': '7.377 Å'},Cubic,,10 emu/g,Y0.5Gd0.5Fe2,,,Fe2.0Y0.5Gd0.5,,,
,C15-type cubic Laves phase,698,698 K,,,10.1016/j.jallcom.2005.11.021,TRUE,{'a': '7.366 Å'},Cubic,,10 emu/g,Y0.5Gd0.5Fe2B0.2,,,B0.2Fe2.0Y0.5Gd0.5,,,
,C15-type cubic Laves phase,752,752 K,,,10.1016/j.jallcom.2005.11.021,TRUE,{'a': '7.385 Å'},Cubic,,39 emu/g,Y0.25Gd0.75Fe2,,,Fe2.0Y0.25Gd0.75,,,
,C15-type cubic Laves phase,752,752 K,,,10.1016/j.jallcom.2005.11.021,TRUE,{'a': '7.370 Å'},Cubic,,39 emu/g,Y0.25Gd0.75Fe2B0.2,,,B0.2Fe2.0Y0.25Gd0.75,,,
,C15-type cubic Laves phase,788,788 K,,,10.1016/j.jallcom.2005.11.021,TRUE,{'a': '7.391 Å'},Cubic,,59 emu/g,GdFe2,,,Fe2.0Gd1,,,
10.2496 kOe,Distorted Orthorhombic,,,-309 K,-309,10.1016/j.physb.2017.01.003,TRUE,"{'a': '5.5147 Å', 'b': '7.5358 Å', 'c': '5.2465 Å'}",Orthorhombic,5.80 μB/f.u.,0.038 μB/f.u.,YCrO3,140,140 K,O3.0Cr1Y1,,Pnma,
-1.2494 kOe,Distorted Orthorhombic,,,-380 K,-380,10.1016/j.physb.2017.01.003,TRUE,"{'a': '5.5157 Å', 'b': '7.548 Å', 'c': '5.258 Å'}",Orthorhombic,4.29 μB/f.u.,0.007 μB/f.u.,Y0.95Pr0.05CrO3,,,O3.0Cr1Y0.95Pr0.05,,Pnma,
87.4 Oe,Cubic,,,-315 K,-315,10.1016/j.physb.2019.07.006,TRUE,{'a': '10.20 Å'},Pyrochlore,,1770 emu/cm^3,Y1.7Bi0.3Ir2O7,,,O7.0Y1.7Ir2.0Bi0.3,8.7 emu/cm^3,Fd-3m,
,Cubic,,,-615 K,-615,10.1016/j.physb.2019.07.006,TRUE,{'a': '10.20 Å'},Pyrochlore,,,Y2Ir2O7,,,O7.0Y2.0Ir2.0,,Fd-3m,
,,,,,,10.1016/j.jnoncrysol.2011.07.039,TRUE,,,2.25 μB/Ce,,Y25Ce25Cu42Al8,17.5,15-20 K,Al8.0Cu42.0Y25.0Ce25.0,,,
,Rhombohedral,,,-1.972 K,-1.972,10.1016/j.jcrysgro.2016.08.048,TRUE,"{'a': '0.3618 nm', 'c': '1.7964 nm'}",Hexagonal,0.1236 μB/Y,,Y2C,,,C1Y2.0,,,2.950×10^-4 emu/mol
,Th2Ni17,1167,1167 K,,,10.1016/j.jallcom.2006.11.219,TRUE,"{'a': '8.345(3) Å', 'c': '8.139(4) Å'}",,1.69 μB,,Y2Co17,,,Co17.0Y2.0,,,
,Th2Ni17,1110,1110 K,,,10.1016/j.jallcom.2006.11.219,TRUE,"{'a': '8.3724(3) Å', 'c': '8.1594(4) Å'}",,1.51 μB,,Y2Co16.1Ga0.9,,,Co16.1Ga0.9Y2.0,,,
,Th2Ni17,966,966 K,,,10.1016/j.jallcom.2006.11.219,TRUE,"{'a': '8.398(2) Å', 'c': '8.167(3) Å'}",,0.36 μB,,Y2Co15.1Ga1.9,,,Co15.1Ga1.9Y2.0,,,
,TbCu7,805,805 K,,,10.1016/j.jallcom.2006.11.219,TRUE,"{'a': '4.873(1) Å', 'c': '4.114(2) Å'}",,1.56 μB,,Y2Co13.77Ga3.23,,,Co13.77Ga3.23Y2.0,,,
,Th2Zn17,162,162 K,221 K,221,10.1016/j.jallcom.2006.11.219,TRUE,"{'a': '8.593(4) Å', 'c': '12.343(5) Å'}",,0.36 μB,,Y2Co12.25Ga4.75,,,Co12.25Ga4.75Y2.0,,,3.52 μB
,Th2Zn17,518,518 K,,,10.1016/j.jallcom.2006.11.219,TRUE,"{'a': '8.490(1) Å', 'c': '12.394(3) Å'}",,1.03 μB,,Y2Co11.3Ga5.7,,,Co11.3Ga5.7Y2.0,,,
,Th2Zn17,67,67 K,116 K,116,10.1016/j.jallcom.2006.11.219,TRUE,"{'a': '8.627(2) Å', 'c': '12.301(3) Å'}",,0.22 μB,,Y2Co8.45Ga8.55,,,Co8.45Ga8.55Y2.0,,,3.45 μB
,Hexagonal,1067,1067 K,,,10.1016/S0921-4526(99)01393-9,TRUE,"{'a': '8.400 Å', 'c': '12.269 Å'}",,1.34 μB,"21.1 μB/f.u. at 300 K, 21.4 μB/f.u. at 5 K",Y2Co16Ti,,,Ti1Co16.0Y2.0,,,
,Hexagonal+rhombohedral,1092,1092 K,,,10.1016/S0921-4526(99)01393-9,TRUE,"{'a': '8.371 Å', 'c': '12.230 Å'}",,1.58 μB,"23.7 μB/f.u. at 300 K, 25.3 μB/f.u. at 5 K",Y2Co16V,,,V1Co16.0Y2.0,,,
,Rhombohedral,1005,1005 K,,,10.1016/S0921-4526(99)01393-9,TRUE,"{'a': '8.381 Å', 'c': '12.209 Å'}",,1.42 μB,"22.2 μB/f.u. at 300 K, 22.8 μB/f.u. at 5 K",Y2Co16Cr,,,Cr1Co16.0Y2.0,,,
,Rhombohedral,1183,1183 K,,,10.1016/S0921-4526(99)01393-9,TRUE,"{'a': '8.349 Å', 'c': '12.239 Å'}",,1.56 μB,"25.9 μB/f.u. at 300 K, 26.5 μB/f.u. at 5 K",Y2Co17,,,Co17.0Y2.0,,,
,Hexagonal+rhombohedral,1123,1123 K,,,10.1016/S0921-4526(99)01393-9,TRUE,"{'a': '8.373 Å', 'c': '12.200 Å'}",,1.60 μB,"24.1 μB/f.u. at 300 K, 25.6 μB/f.u. at 5 K",Y2Co16Cu,,,Co16.0Cu1Y2.0,,,
,Hexagonal,995,995 K,,,10.1016/S0921-4526(99)01393-9,TRUE,"{'a': '8.357 Å', 'c': '12.344 Å'}",,1.42 μB,"21.5 μB/f.u. at 300 K, 22.8 μB/f.u. at 5 K",Y2Co16Mo,,,Co16.0Y2.0Mo1,,,
,Hexagonal,940,940 K,,,10.1016/S0921-4526(99)00139-8,TRUE,"{'a': '0.8364 nm', 'c': '0.8145 nm'}",Th2Ni17,,,Y2Co17,,,Co17.0Y2.0,,,
,Tetragonal,,,-27.4 K,-27.4,10.1016/j.jssc.2015.04.033,TRUE,"{'a': '9.8465 Å', 'c': '4.92986 Å'}",P4/nbm,6.05 μB,,Y2CoGe4O12,,,O12.0Co1Ge4.0Y2.0,,P4/nbm,
,Tetragonal,,,-18.5 K,-18.5,10.1016/j.jssc.2015.04.033,TRUE,"{'a': '9.8807 Å', 'c': '4.96425 Å'}",P4/nbm,6.01 μB,,Y2Co0.75Ca0.25Ge4O12,,,O12.0Ca0.25Co0.75Ge4.0Y2.0,,P4/nbm,
,Tetragonal,,,-18.4 K,-18.4,10.1016/j.jssc.2015.04.033,TRUE,"{'a': '9.9196 Å', 'c': '4.9992 Å'}",P4/nbm,5.99 μB,,Y2Co0.5Ca0.5Ge4O12,,,O12.0Ca0.5Co0.5Ge4.0Y2.0,,P4/nbm,
,Orthorhombic,,,,,10.1016/S0022-0248(99)00383-8,TRUE,"{'a': '10.789 Å', 'b': '3.495 Å', 'c': '12.455 Å'}",,1.1 μB/(Cu atom),,Y2Cu2O5,13,13 K,O5.0Cu2.0Y2.0,,Pna2_1,
,Monoclinic,,,-77 to -89 K,-83,10.1016/j.jssc.2022.123646,TRUE,"{'a': '7.457288 Å', 'b': '5.296503 Å', 'c': '5.730494 Å'}",P21/c,1.34 μB,,Y2CuTiO6,,,O6.0Ti1Cu1Y2.0,,P21/c,
,Rhombohedral,324,324 K,,,10.1016/j.jssc.2023.124333,TRUE,"{'a': '8.4688 Å', 'c': '12.4226 Å'}",,30.73 μB/f.u,,Y2Fe17,,,Fe17.0Y2.0,,R-3m,
,Hexagonal,324,324 K,,,10.1016/j.jssc.2023.124333,TRUE,"{'a': '8.4663 Å', 'c': '8.2275 Å'}",,30.38 μB/f.u,,Y2Fe17,,,Fe17.0Y2.0,,P63/mmc,
,Cubic pyrochlore,,,-104.89 K,-104.89,10.1016/j.physb.2019.05.019,TRUE,,,0.87 μB/f.u.,,Y2Ir1.9Cu0.1O7,150,150 K,O7.0Cu0.1Y2.0Ir1.9,,Fd-3m,
,Cubic pyrochlore,,,-8.02 K,-8.02,10.1016/j.physb.2019.05.019,TRUE,,,1.02 μB/f.u.,,Y2Ir1.8Cu0.2O7,85,"150 K, <20 K",O7.0Cu0.2Y2.0Ir1.8,,Fd-3m,
,Cubic pyrochlore,,,8.47 K,8.47,10.1016/j.physb.2019.05.019,TRUE,,,1.26 μB/f.u.,,Y2Ir1.7Cu0.3O7,85,"150 K, <20 K",O7.0Cu0.3Y2.0Ir1.7,,Fd-3m,
,Cubic pyrochlore,,,20.01 K,20.01,10.1016/j.physb.2019.05.019,TRUE,,,1.43 μB/f.u.,,Y2Ir1.6Cu0.4O7,85,"150 K, <20 K",O7.0Cu0.4Y2.0Ir1.6,,Fd-3m,
,Monoclinic,91,91 K,,,10.1016/j.jallcom.2019.153540,TRUE,,,,,Y2NiMnO6,,,O6.0Mn1Ni1Y2.0,,P21/n,
,Monoclinic,,,-0.99 K,-0.99,10.1016/S0022-4596(03)00033-1,TRUE,"{'a': '12.4081 Å', 'b': '5.6604 Å', 'c': '7.4951 Å'}",Monoclinic,,,Y5Re2O12,,,O12.0Y5.0Re2.0,,C2/m,5.2×10^-4 emu/mol
,Hexagonal,,,39.0 K,39,10.1016/S0022-0248(01)00596-6,TRUE,"{'a': '3.304 Å', 'c': '3.843 Å'}",,0.15 μB,,YB2,,,B2.0Y1,,P6/mmm,1.67 emu/mol
,,,,,,10.1016/S0921-4526(98)00850-3,TRUE,,,,,CePd2Al3,2.7,2.70 K,Al3.0Pd2.0Ce1,,,
,Tetragonal,,,,,10.1016/S0022-4596(03)00180-4,TRUE,"{'a': '3.9158 Å', 'c': '11.809 Å'}",P4/mmm,4.0 μB,,YBa2Fe3O8.12,660,660 K,O8.12Fe3.0Y1Ba2.0,,P4/mmm,
,Tetragonal,,,,,10.1016/S0022-4596(03)00180-4,TRUE,"{'a': '3.9163 Å', 'c': '11.808 Å'}",P4/mmm,4.0 μB,,YBa2Fe3O8.11,660,660 K,O8.11Fe3.0Y1Ba2.0,,P4/mmm,
,Tetragonal,,,,,10.1016/S0022-4596(03)00180-4,TRUE,"{'a': '3.9151 Å', 'c': '11.814 Å'}",P4/mmm,4.0 μB,,YBa2Fe3O8.08,660,660 K,O8.08Fe3.0Y1Ba2.0,,P4/mmm,
,Tetragonal,,,,,10.1016/S0022-4596(03)00180-4,TRUE,"{'a': '3.9174 Å', 'c': '11.814 Å'}",P4/mmm,4.0 μB,,YBa2Fe3O7.94,660,660 K,O7.94Fe3.0Y1Ba2.0,,P4/mmm,
,Tetragonal,,,,,10.1016/S0022-4596(03)00180-4,TRUE,"{'a': '3.9200 Å', 'c': '11.801 Å'}",P4/mmm,4.0 μB,,YBa2Fe3O7.86,660,660 K,O7.86Fe3.0Y1Ba2.0,,P4/mmm,
,Orthorhombic,,,,,10.1016/S0022-4596(03)00180-4,TRUE,"{'a': '3.9098 Å', 'b': '3.9276 Å', 'c': '11.778 Å'}",Pmmm,4.0 μB,,YBa2Fe3O7.76,660,660 K,O7.76Fe3.0Y1Ba2.0,,Pmmm,
,Tetragonal,259,259 K,-162 K,-162,10.1016/j.physb.2006.05.164,TRUE,"{'a': '11.619 Å', 'b': '11.619 Å', 'c': '7.503 Å'}",332 superstructure,,,YBaCo2O5.4,190,190 K,O5.4Co2.0Y1Ba1,,,
,Orthorhombic,293,293 K,-30 K,-30,10.1016/j.physb.2006.05.164,TRUE,,122 superstructure,3.2 μB,,YBaCo2O5.5,270,270 K,O5.5Co2.0Y1Ba1,,Pmmm,
,Orthorhombic,287,287 K,-75 K,-75,10.1016/j.physb.2007.04.027,TRUE,,Pmmm,,,YBaCo2O5.5,,,O5.5Co2.0Y1Ba1,,Pmmm,
,Orthorhombic,300,300 K,,,10.1016/j.jallcom.2022.165147,TRUE,"{'a': '3.873', 'b': '7.746', 'c': '7.518'}",,,,YBaCo2O5.5,,,O5.5Co2.0Y1Ba1,,P mmm,
,Trigonal,,,,,10.1016/j.jssc.2007.12.016,TRUE,,P31c,,,YBaCo4O7,110,110 K,O7.0Co4.0Y1Ba1,,P31c,
,,,,,,10.1016/S0921-4526(02)02545-0,TRUE,,,,,YBaMn2O6,195,195 K,O6.0Mn2.0Y1Ba1,,,
55 Oe,CeCr2Al20-type,,,-5.5 K,-5.5,10.1016/j.physb.2017.09.003,TRUE,,Cubic,3.1 μB/f.u.,,YCo1.82Mn0.18Zn20,,,Mn0.18Co1.82Zn20.0Y1,,,
,Hexagonal,500,500 K,,,10.1016/S0921-4526(97)00973-3,TRUE,,CaCu5,,"66 Am^2/kg at 5 K, 54 Am^2/kg at 270 K",YCo4Al,,,Al1Co4.0Y1,,,
1.8 kOe,Hexagonal,883.15,610 °C,,,10.1016/j.jallcom.2018.03.023,TRUE,,1:5 phase,,,YCo5,,,Co5.0Y1,5.7 kG,P6/mmm,
7.0 kOe,Hexagonal,888.15,615 °C,,,10.1016/j.jallcom.2018.03.023,TRUE,,1:5 phase,,,YCo4.9C0.1,,,C0.1Co4.9Y1,5.7 kG,P6/mmm,
9.4 kOe,Hexagonal,901.15,628 °C,,,10.1016/j.jallcom.2018.03.023,TRUE,,1:5 phase,,,YCo4.8C0.2,,,C0.2Co4.8Y1,5.6 kG,P6/mmm,
14.7 kOe,Hexagonal,909.15,636 °C,,,10.1016/j.jallcom.2018.03.023,TRUE,,1:5 phase,,,YCo4.7C0.3,,,C0.3Co4.7Y1,5.6 kG,P6/mmm,
5.2 kOe,Hexagonal,927.15,654 °C,,,10.1016/j.jallcom.2018.03.023,TRUE,,1:5 phase,,,YCo4.9Sn0.1,,,Co4.9Y1Sn0.1,5.5 kG,P6/mmm,
6.6 kOe,Hexagonal,934.15,661 °C,,,10.1016/j.jallcom.2018.03.023,TRUE,,1:5 phase,,,YCo4.8Sn0.2,,,Co4.8Y1Sn0.2,5.4 kG,P6/mmm,
14.4 kOe,Hexagonal,918.15,645 °C,,,10.1016/j.jallcom.2018.03.023,TRUE,,1:5 phase,,,YCo4.7Sn0.3,,,Co4.7Y1Sn0.3,5.6 kG,P6/mmm,
,LaFe9Si4-type,25,25 K,,,10.1016/j.physb.2007.10.212,TRUE,,,1.6 μB/f.u.,12 Am2/kg,YCo9Si4,,,Si4.0Co9.0Y1,,,
0.07 kOe,Cubic Perovskite,266,266 K,263.6 K,263.6,10.1016/j.jssc.2006.04.028,TRUE,,,1.76 μB/Co,,SrCoO3,,,O3.0Co1Sr1,,,
0.32 kOe,Cubic Perovskite,275,275 K,252.20 K,252.2,10.1016/j.jssc.2006.04.028,TRUE,,,1.66 μB/Co,,Sr0.9Y0.1CoO3,,,O3.0Co1Sr0.9Y0.1,,,
0.44 kOe,Cubic Perovskite,260,260 K,257.43 K,257.43,10.1016/j.jssc.2006.04.028,TRUE,,,1.75 μB/Co,,Sr0.8Y0.2CoO3,,,O3.0Co1Sr0.8Y0.2,,,
1.18 kOe,Cubic Perovskite,220,220 K,236.04 K,236.04,10.1016/j.jssc.2006.04.028,TRUE,,,1.62 μB/Co,,Sr0.7Y0.3CoO3,,,O3.0Co1Sr0.7Y0.3,,,
2.4 kOe,Cubic Perovskite,205,205 K,220.88 K,220.88,10.1016/j.jssc.2006.04.028,TRUE,,,1.36 μB/Co,,Sr0.6Y0.4CoO3,,,O3.0Co1Sr0.6Y0.4,,,
5.67 kOe,Cubic Perovskite,175,175 K,178.50 K,178.5,10.1016/j.jssc.2006.04.028,TRUE,,,0.88 μB/Co,,Sr0.5Y0.5CoO3,,,O3.0Co1Sr0.5Y0.5,,,
8.3 kOe,Cubic and Orthorhombic Perovskite,65,65 K,7.38 K,7.38,10.1016/j.jssc.2006.04.028,TRUE,,,0.34 μB/Co,,Sr0.4Y0.6CoO3,,,O3.0Co1Sr0.4Y0.6,,,
,Orthorhombic,,,-242 K,-242,10.1016/j.physb.2018.06.038,TRUE,"{'a': '5.5501 Å', 'b': '7.5146 Å', 'c': '5.2464 Å'}",G-type,4.6 μB/f.u.,,YCr0.85Mn0.15O3,132,132 K,O3.0Cr0.85Mn0.15Y1,,Pnma,
,Orthorhombic,,,,,10.1016/j.physb.2018.06.038,TRUE,,Perovskite,,,YCrO3,140,140 K,O3.0Cr1Y1,,Pnma,
,Tetragonal ThMn12,540,540 K,,,10.1016/S0925-8388(98)00263-1,TRUE,"{'a': '8.439 Å', 'c': '4.764 Å'}",Tetragonal,,98.2 emu/g,YFe10Si2,,,Si2.0Fe10.0Y1,,,
,Tetragonal ThMn12,536,536 K,,,10.1016/S0925-8388(98)00263-1,TRUE,"{'a': '8.488 Å', 'c': '4.746 Å'}",Tetragonal,,113.0 emu/g,YFe10Si2H0.3,,,H0.3Si2.0Fe10.0Y1,,,
,Tetragonal ThMn12,673,673 K,,,10.1016/S0925-8388(98)00263-1,TRUE,"{'a': '8.523 Å', 'c': '4.782 Å'}",Tetragonal,,102.0 emu/g,YFe10Si2N0.5,,,N0.5Si2.0Fe10.0Y1,,,
,Tetragonal,490,490 K,,,10.1016/S0925-8388(98)00581-7,TRUE,"{'a': '0.8513 nm', 'c': '0.4776 nm'}",ThMn12-type,,85.42 Am^2/kg,DyFe11Mo,,,Fe11.0Mo1Dy1,,,
,Tetragonal,485,485 K,,,10.1016/S0925-8388(98)00581-7,TRUE,"{'a': '0.8520 nm', 'c': '0.4778 nm'}",ThMn12-type,,95.20 Am^2/kg,Dy0.8Y0.2Fe11Mo,,,Fe11.0Y0.2Mo1Dy0.8,,,
,Tetragonal,479,479 K,,,10.1016/S0925-8388(98)00581-7,TRUE,"{'a': '0.8526 nm', 'c': '0.4779 nm'}",ThMn12-type,,,Dy0.6Y0.4Fe11Mo,,,Fe11.0Y0.4Mo1Dy0.6,,,
,Tetragonal,475,475 K,,,10.1016/S0925-8388(98)00581-7,TRUE,"{'a': '0.8528 nm', 'c': '0.4781 nm'}",ThMn12-type,,109.75 Am^2/kg,Dy0.4Y0.6Fe11Mo,,,Fe11.0Y0.6Mo1Dy0.4,,,
,Tetragonal,473,473 K,,,10.1016/S0925-8388(98)00581-7,TRUE,"{'a': '0.8530 nm', 'c': '0.4787 nm'}",ThMn12-type,,126.91 Am^2/kg,Dy0.2Y0.8Fe11Mo,,,Fe11.0Y0.8Mo1Dy0.2,,,
,Tetragonal,471,471 K,,,10.1016/S0925-8388(98)00581-7,TRUE,"{'a': '0.8536 nm', 'c': '0.4790 nm'}",ThMn12-type,,128.38 Am^2/kg,YFe11Mo,,,Fe11.0Y1Mo1,,,
,Monoclinic,,,,,10.1016/j.jssc.2009.04.033,TRUE,"{'a': '5.50663 Å', 'b': '11.4823 Å', 'c': '9.42919 Å'}",Monoclinic,,,YFe2D4.2,131,131 K,Fe2.0Y1,,Pc,
,ThMn12,,,,,10.1016/S0921-4526(02)01666-6,TRUE,,,1 μB,,YFe6Al6,340,340 K,Al6.0Fe6.0Y1,,I4/mmm,
,ThMn12,,,,,10.1016/S0921-4526(02)01666-6,TRUE,,,1 μB,,YFe7Al5,330,330 K,Al5.0Fe7.0Y1,,I4/mmm,
,Monoclinic,67,67 K,,,10.1016/j.jssc.2007.02.022,TRUE,"{'a': '5.241', 'b': '5.594', 'c': '7.468'}",Monoclinic,2.72 μB per formula unit,,YMn0.5Co0.5O2.87,,,O2.87Mn0.5Co0.5Y1,,P21/n,
,Orthorhombic,,,,,10.1016/j.jallcom.2018.11.226,TRUE,"{'a': '5.18605 Å', 'b': '5.83463 Å', 'c': '7.37090 Å'}",,,,YMn0.5Fe0.5O3,280,280 K,O3.0Mn0.5Fe0.5Y1,,Pbnm,
,Orthorhombic,,,,,10.1016/j.jallcom.2018.11.226,TRUE,,,,,YFeO3,620,620 K,O3.0Fe1Y1,,Pbnm,
2515 Oe at 2 K,Hexagonal,,,-370 K,-370,10.1016/j.physb.2022.413829,TRUE,{'c': '11.4959 Å'},,,,YMn0.8Fe0.2O3,79,79 K,O3.0Mn0.8Fe0.2Y1,,,
217 Oe at 2 K,Hexagonal,,,-525 K,-525,10.1016/j.physb.2022.413829,TRUE,{'c': '11.2977 Å'},,,,YMnO3,70,70 K,O3.0Mn1Y1,,,
,ThMn12-type,,,,,10.1016/S0921-4526(00)00388-4,TRUE,,Tetragonal,"0.42 μB (8i, 8j sites), 0.14 μB (8f site)",,YMn12,100,100 K,Mn12.0Y1,,I4/mmm,
,Fluorite-type,,,-30 K,-30,10.1016/j.jssc.2004.05.066,TRUE,{'a': '6.709 Å'},Face-centered cubic,,,YMn2D6,,,Mn2.0Y1,,Fm-3m,"0.004 emu/mol (Pauli paramagnet), 0.55 emu/mol K G (Curie-Weiss)"
,Tetragonal,,,,,10.1016/S0022-0248(98)01061-6,TRUE,,,,,TbNi2B2C,14.9,14.9 K,B2.0C1Ni2.0Tb1,,,
,Orthorhombic,8,8,-8,-8,10.1016/S0925-8388(01)01993-4,TRUE,"{'a': '0.73167', 'b': '0.45755', 'c': '0.77963'}",TiNiSi type,1,,SmNiPb,,,Ni1Sm1Pb1,,Pnma,
,Orthorhombic,,,9,9,10.1016/S0925-8388(01)01993-4,TRUE,"{'a': '0.72437', 'b': '0.45476', 'c': '0.77772'}",TiNiSi type,8,,GdNiPb,16,16,Ni1Gd1Pb1,,Pnma,
,Orthorhombic,,,-4,-4,10.1016/S0925-8388(01)01993-4,TRUE,"{'a': '0.71882', 'b': '0.45339', 'c': '0.77605'}",TiNiSi type,9.9,,TbNiPb,14,14,Ni1Tb1Pb1,,Pnma,
,Orthorhombic,,,-7,-7,10.1016/S0925-8388(01)01993-4,TRUE,"{'a': '0.71409', 'b': '0.45216', 'c': '0.77462'}",TiNiSi type,11.1,,DyNiPb,9,9,Ni1Dy1Pb1,,Pnma,
,Orthorhombic,4,4,-2,-2,10.1016/S0925-8388(01)01993-4,TRUE,"{'a': '0.71043', 'b': '0.45111', 'c': '0.77323'}",TiNiSi type,10.8,,HoNiPb,,,Ni1Ho1Pb1,,Pnma,
,Orthorhombic,28,28 K,,,10.1016/j.physb.2006.03.049,TRUE,,GdFeO3-type,,,YTiO3,,,O3.0Ti1Y1,,,
,Orthorhombic,14,14 K,,,10.1016/j.physb.2006.03.049,TRUE,,GdFeO3-type,,,Y0.9Ca0.1TiO3,,,O3.0Ca0.1Ti1Y0.9,,,
,Orthorhombic,3,3 K,,,10.1016/j.physb.2006.03.049,TRUE,,GdFeO3-type,,,Y0.8Ca0.2TiO3,,,O3.0Ca0.2Ti1Y0.8,,,
,Orthorhombic,,,,,10.1016/j.jallcom.2023.171055,TRUE,"{'a': '5.307 Å', 'b': '5.597 Å', 'c': '7.630 Å'}",Perovskite,,"1.03 emu/g at 8.2 K, 1.58 emu/g at 5.4 K",Yb0.25Tb0.75FeO3,7.2,7.2 K,O3.0Fe1Tb0.75Yb0.25,,Pbnm,
,Orthorhombic,,,,,10.1016/j.jallcom.2023.171055,FALSE,,Perovskite,,,YbFeO3,700,650-750 K,O3.0Fe1Yb1,,Pbnm,
,Orthorhombic,,,,,10.1016/j.jallcom.2023.171055,TRUE,,Perovskite,,,TbFeO3,700,650-750 K,O3.0Fe1Tb1,,Pbnm,
,Hexagonal,2.7,2.7 K,,,10.1016/j.jallcom.2015.05.100,TRUE,"{'a': '6.0671 Å', 'c': '11.3519 Å'}",,,,YbMnO3,83,83 K,O3.0Mn1Yb1,,P63cm,
,Hexagonal,3.3,3.3 K,,,10.1016/j.jallcom.2015.05.100,TRUE,"{'a': '6.0621 Å', 'c': '11.3558 Å'}",,,,Yb0.95Mg0.05MnO3,86,86 K,O3.0Mg0.05Mn1Yb0.95,,P63cm,
,Orthorhombic,,,-73 K,-73,10.1016/S0921-4526(98)01017-5,TRUE,"{'a': '12.684 Å', 'b': '7.464 Å', 'c': '9.360 Å'}",,4.3 μB,,Yb2Co3Ga9,,,Co3.0Ga9.0Yb2.0,,,
,Orthorhombic,,,-2 K,-2,10.1016/S0921-4526(98)01017-5,TRUE,"{'a': '12.683 Å', 'b': '7.440 Å', 'c': '9.246 Å'}",,0.92 μB,,Yb2Co3Al9,1.16,1.16 K,Al9.0Co3.0Yb2.0,,,
,Mo2B2Fe-type,,,-30.4 K,-30.4,10.1016/S0925-8388(01)01261-0,TRUE,"{'a': '7.473 Å', 'c': '3.892 Å'}",Tetragonal,,,Yb2Cu2In,,,Cu2.0In1Yb2.0,,P4/mbm,5.13×10^-4 emu/Yb-mol
,Orthorhombic,,,-202 K,-202,10.1016/j.jallcom.2005.04.191,TRUE,,,,,Yb2CuGe6,,,Cu1Ge6.0Yb2.0,,,Maximum at 220K
,Tetragonal,,,"165.5 K (θ001), -1.49 K (θ100)",,10.1016/j.physb.2015.09.008,TRUE,"{'a': '0.77651 nm', 'c': '0.70207 nm'}",U2Pt2Sn-type,,,Yb2Pt2Pb,2.07,2.07 K,Yb2.0Pt2.0Pb1,,P42/mnm,χ100 is about 30 times larger than χ001 at lowest temperatures
,Pyrochlore,,,,,10.1016/S0921-4526(02)01664-2,TRUE,,,,,Gd2Ti2O7,1,1 K,O7.0Ti2.0Gd2.0,,,
,Hexagonal,32,32 K,,,10.1016/S0921-4526(02)01664-2,TRUE,,,,,GdNi5,,,Ni5.0Gd1,,,
,bcc,,,-19.9 K,-19.9,10.1016/j.physb.2007.10.025,TRUE,{'a': '8.9360 Å'},,3.605 μB/mol Yb,1.25 μB/Yb at 2 K; 7 T,Yb3Ir4Ge13,,,Ge13.0Yb3.0Ir4.0,,Pm3n,
,Cubic,,,-86 K,-86,10.1016/S0925-8388(97)00500-8,TRUE,{'a': '1.5362 nm'},,2.3 μB,,YbAg2In4,,,Ag2.0In4.0Yb1,,Im3,Curie-Weiss law in the temperature range 78–293 K
,Tetragonal,,,-47 K,-47,10.1016/j.physb.2017.09.049,TRUE,"{'a': '5.36 Å', 'c': '11.78 Å'}",,4.53 μB,,YbAgS2,6.6,6.6 K,S2.0Ag1Yb1,,I41md,
,Cubic,6.3,6.3 K,,,10.1016/j.physb.2017.09.049,TRUE,,,,,CePd3S4,,,S4.0Pd3.0Ce1,,Pm-3n,
,Cubic,,,-26.6 K,-26.6,10.1016/j.jallcom.2019.152182,TRUE,{'a': '23.4142'},,4.43 μB,,YbB66,,,B66.0Yb1,,F m 3 ̄ c,
,Rhombohedral,469.4,469.4 K,,,10.1016/j.jallcom.2020.153835,FALSE,"{'a': '5.04416 Å', 'b': '5.04416 Å', 'c': '16.94223 Å'}",Hexagonal,,,YbBO3,,,B1O3.0Yb1,,R-3c (No.167),
,Perovskite,438.4,438.4 K,,,10.1016/j.jallcom.2020.153835,TRUE,,,,,LaMnO3,,,O3.0Mn1La1,,,
,R-3c,51.5,51.5 K,,,10.1016/j.jallcom.2020.153835,TRUE,,,,,MnF3,,,F3.0Mn1,,,
505 Oe,Orthorhombic,,,-305 K,-305,10.1016/j.jallcom.2018.04.205,TRUE,"{'a': '6.2693 Å', 'c': '10.2310 Å'}",Kagomé and triangular lattices,7.0 μB/formula unit,1.35 emu/g,YbBaCo4O7,76,76 K,O7.0Co4.0Ba1Yb1,,Pbn21,
,ThCr2Si2-type,,,-60 K,-60,10.1016/S0921-4526(98)01022-9,TRUE,"{'a': '3.939 Å', 'c': '9.984 Å'}",Tetragonal,4.4 μB,,YbCo2Ge2,,,Co2.0Ge2.0Yb1,,,
,Tetragonal,,,15 K,15,10.1016/j.physb.2005.01.047,TRUE,"{'a': '7.217 Å', 'c': '3.745 Å'}",ZrFe4Si2,4.9 μB,,YbCo4Ge2,2.4,2.4 K,Co4.0Ge2.0Yb1,,,
,Orthorhombic,,,29 K,29,10.1016/j.physb.2005.01.047,TRUE,"{'a': '19.012 Å', 'b': '3.833 Å', 'c': '6.780 Å'}",YNi5Si3,4.49 μB,,YbNi5Ge3,2.7,2.7 K,Ni5.0Ge3.0Yb1,,,
,Hexagonal,,,8.6 K,8.6,10.1016/S0022-0248(01)01671-2,TRUE,"{'a': '3.4165', 'c': '25.122'}",Hexagonal,,,YbCoGaO4,,,O4.0Co1Ga1Yb1,,R3̄m,Spin glass behavior below 11 K
,Orthorhombic,,,-102 K,-102,10.1016/j.jallcom.2015.12.077,TRUE,"{'a': '5.17914 Å', 'b': '5.48524 Å', 'c': '7.46518 Å'}",Pbnm,6.03 μB/f.u.,,YbCrO3,118,118 K,O3.0Cr1Yb1,,Pbnm,
,Tetragonal,,,,,10.1016/j.physb.2020.412688,TRUE,,,,,BaFe2As2,140,140 K,Fe2.0As2.0Ba1,,I4/mm,
,Rhombohedral,,,,,10.1016/j.jssc.2009.04.008,TRUE,"{'a': '3.4572 Å', 'c': '25.1165 Å'}",Triangular,,,YbFe2O4,256,256 K,O4.0Fe2.0Yb1,,R-3m,
,Rhombohedral,,,-150 K,-150,10.1016/j.jssc.2009.04.008,TRUE,,Triangular,7.6 μB,,YbFe1.8Mn0.2O4,192,192 K,O4.0Mn0.2Fe1.8Yb1,,R-3m,
,Rhombohedral,,,-140 K,-140,10.1016/j.jssc.2009.04.008,TRUE,,Triangular,7.4 μB,,YbFe1.6Mn0.4O4,157,157 K,O4.0Mn0.4Fe1.6Yb1,,R-3m,
,Rhombohedral,,,-145 K,-145,10.1016/j.jssc.2009.04.008,TRUE,,Triangular,7.4 μB,,YbFe1.5Mn0.5O4,135,135 K,O4.0Mn0.5Fe1.5Yb1,,R-3m,
,Rhombohedral,,,-170 K,-170,10.1016/j.jssc.2009.04.008,TRUE,,Triangular,7.5 μB,,YbFe1.3Mn0.7O4,115,115 K,O4.0Mn0.7Fe1.3Yb1,,R-3m,
,Rhombohedral,,,-170 K,-170,10.1016/j.jssc.2009.04.008,TRUE,,Triangular,7.5 μB,,YbFe1.2Mn0.8O4,92,92 K,O4.0Mn0.8Fe1.2Yb1,,R-3m,
,Rhombohedral,,,-170 K,-170,10.1016/j.jssc.2009.04.008,TRUE,,Triangular,7.5 μB,,YbFe1.1Mn0.9O4,78,78 K,O4.0Mn0.9Fe1.1Yb1,,R-3m,
,Rhombohedral,,,-180 K,-180,10.1016/j.jssc.2009.04.008,TRUE,"{'a': '3.4611 Å', 'c': '25.6515 Å'}",Triangular,6.7 μB,,YbFeMnO4,62,62 K,O4.0Mn1Fe1Yb1,,R-3m,
,,,,,,10.1016/j.jallcom.2004.08.012,TRUE,,,,,Yb2O3,2.3,2.3 K,O3.0Yb2.0,,,
,,,,-5 K,-5,10.1016/S0921-4526(01)01340-0,TRUE,,,4.54 μB,,Yb0.90Y0.10InCu4,,,Cu4.0Y0.1In1Yb0.9,,,Curie-Weiss-like behavior
,,,,-5 K,-5,10.1016/S0921-4526(01)01340-0,TRUE,,,,,Yb0.875Y0.125InCu4,,,Cu4.0Y0.125In1Yb0.875,,,Curie-Weiss-like behavior
,,,,-5 K,-5,10.1016/S0921-4526(01)01340-0,TRUE,,,,,Yb0.50Y0.50InCu4,,,Cu4.0Y0.5In1Yb0.5,,,Curie-Weiss-like behavior
,,,,-5 K,-5,10.1016/S0921-4526(01)01340-0,TRUE,,,,,Yb0.10Y0.90InCu4,,,Cu4.0Y0.9In1Yb0.1,,,Curie-Weiss-like behavior
,Fe2P-type,,,-4.6 K,-4.6,10.1016/S0921-4526(98)00829-1,TRUE,"{'a': '7.533 Å', 'c': '3.663 Å'}",Hexagonal,4.5 μB,2.35 μB/f.u.,YbRhSn,,,Rh1Sn1Yb1,,,Curie-Weiss behavior
,Fe2P-type,,,-17.7 K,-17.7,10.1016/S0921-4526(98)00829-1,TRUE,"{'a': '7.463 Å', 'c': '3.750 Å'}",Hexagonal,4.3 μB,1.95 μB/f.u.,YbIrSn,3.2,3.2 K,Sn1Yb1Ir1,,,Curie-Weiss behavior
,Orthorhombic,,,,,10.1016/j.jallcom.2006.09.167,FALSE,,YNiAl4-type,,,PrNiAl4,8.4,8.4 K,Al4.0Ni1Pr1,,Cmcm,
,Orthorhombic,,,28 K,28,10.1016/j.physb.2009.07.039,TRUE,"{'a': '4.0467 Å', 'b': '9.9182 Å', 'c': '6.8377 Å'}",MgCuAl2-type,4.45 μB,2.81 μB,YbNiAl2,4.8,4.8 K,Al2.0Ni1Yb1,,Cmcm,
,Hexagonal,,,,,10.1016/j.physb.2009.07.039,FALSE,,ZrNiAl-type,,,YbNiAl,2.9,2.9 K,Al1Ni1Yb1,,,
,Orthorhombic TiNiSi-type,5.6,5.6 K,,,10.1016/S0921-4526(98)00397-4,TRUE,"{'a': '6.970 Å', 'b': '4.412 Å', 'c': '7.590 Å'}",Orthorhombic,,,YbNiSn,,,Ni1Sn1Yb1,,Pnma,
,CsCl type,,,-95.5 K,-95.5,10.1016/j.physb.2009.07.029,TRUE,{'a': '3.439 Å'},Cubic,3.69 μB,,YbPd,1.9,1.9 K,Pd1Yb1,,,
,Fe3C type,,,-19.5 K,-19.5,10.1016/j.physb.2007.10.271,TRUE,"{'a': '7.1775 Å', 'b': '6.9335 Å', 'c': '5.4406 Å'}",,4.39 μB,,YbPd2Si,2.1,2.1 K,Si1Pd2.0Yb1,,Pnma,4 × 10^-5 emu/mol
,Heusler,,,,,10.1016/S0921-4526(02)01631-9,TRUE,,,1.4 μB,,YbPd2Sn,0.28,0.28 K,Pd2.0Sn1Yb1,,,
,CeCu2 type,11.4,11.4 K,,,10.1016/S0925-8388(98)00744-0,TRUE,,,1.0 μB/Yb,,YbPdGe,,,Ge1Pd1Yb1,,,
,CeCu2 type,4.7,4.7 K,,,10.1016/S0925-8388(98)00744-0,TRUE,,,1.0 μB/Yb,,YbPtGe,,,Ge1Yb1Pt1,,,
,Cubic MgAgAs-type,,,"-15.0 K (H ||[100]), -18.4 K (H ||[111])",-61.1,10.1016/S0925-8388(03)00302-5,TRUE,{'a': '6.629'},,"4.56 μB (H ||[100]), 4.73 μB (H ||[111])",,YbRhIn,,,Rh1In1Yb1,,,
,Hexagonal ZrNiAl-type,,,-0.51 K,-0.51,10.1016/S0925-8388(03)00302-5,TRUE,"{'a': '7.587', 'c': '3.941'}",,,,YbPdIn,,,Pd1In1Yb1,,,7.4×10^-4 emu/mol
,Hexagonal,,,-16 K,-16,10.1016/S0921-4526(99)01175-8,TRUE,,ZrNiAl-type,1.6 μB,,YbPtIn,3.1,3.1 K,In1Yb1Pt1,,,
,Hexagonal,,,,,10.1016/S0921-4526(98)00631-0,TRUE,,ZrNiAl-type,4.46 μB,,YbPtSn,3.3,3.3 K,Sn1Yb1Pt1,,,
,C15b-type,2.4,2.4 K,,,10.1016/j.physb.2006.01.403,TRUE,,,,,YbInCu4,,,Cu4.0In1Yb1,,,Curie–Weiss-type
,NaCl-type,14,14 K,,,10.1016/j.physb.2006.01.403,TRUE,,,,,TmTe,0.4,0.4 K,Te1Tm1,,,
,NaCl-type,,,,,10.1016/j.physb.2006.01.403,TRUE,,,,,YbSb,0.5,0.5 K,Sb1Yb1,,,
,anti-La2O3-type,,,-52.8 K,-52.8,10.1016/S0925-8388(99)00183-8,TRUE,"{'a': '0.4157 nm', 'c': '0.6954 nm'}",Trigonal,2.35 μB per Yb ion,,YbZn2As2,,,Zn2.0As2.0Yb1,,P3m1,
,Cubic Spinel,177,177 K,,,10.1016/j.jssc.2013.05.025,TRUE,"{'a': '9.985 Å', 'b': '9.985 Å', 'c': '9.985 Å'}",Cubic,1.6 μB,,FeCr2S4,,,S4.0Cr2.0Fe1,,,
,Cubic Spinel,,,,,10.1016/j.jssc.2013.05.025,TRUE,"{'a': '9.985 Å', 'b': '9.985 Å', 'c': '9.985 Å'}",Cubic,,,ZnCr2S4,18,18 K,S4.0Cr2.0Zn1,,,
,Cubic Spinel,42,42 K,,,10.1016/j.jssc.2013.05.025,TRUE,"{'a': '9.985 Å', 'b': '9.985 Å', 'c': '9.985 Å'}",Cubic,2.14 μB,,Zn0.6Fe0.4Cr2S4,,,S4.0Cr2.0Fe0.4Zn0.6,,,
,Cubic Spinel,,,,,10.1016/j.jssc.2013.05.025,TRUE,"{'a': '9.985 Å', 'b': '9.985 Å', 'c': '9.985 Å'}",Cubic,,,Zn0.75Fe0.25Cr2S4,20,20 K,S4.0Cr2.0Fe0.25Zn0.75,,,
,Cubic Spinel,,,,,10.1016/j.jssc.2013.05.025,TRUE,"{'a': '9.985 Å', 'b': '9.985 Å', 'c': '9.985 Å'}",Cubic,,,Zn0.8Fe0.2Cr2S4,20,20 K,S4.0Cr2.0Fe0.2Zn0.8,,,
"284 Oe at 4 K, 214 Oe at 10 K",Tetragonal Spinel,36,36 K,-732 K,-732,10.1016/j.physb.2020.412460,TRUE,"{'a': '5.7310 Å', 'c': '9.3313 Å'}",Distorted Tetragonal,,,Zn0.6Mn2.4O4,,,O4.0Mn2.4Zn0.6,,I 41/amd,
,Tetragonal Spinel,43,43 K,,,10.1016/j.physb.2020.412460,TRUE,,Distorted Tetragonal,,,Mn3O4,,,O4.0Mn3.0,,,
,Wurtzite,400,Above 400K,,,10.1016/j.tsf.2010.07.045,TRUE,,Thin columnar grains perpendicular to the substrate,,Room temperature ferromagnetism,Zn0.87Al0.06Ni0.07O,,,O1Al0.06Ni0.07Zn0.87,,,
,Wurtzite,400,Above 400K,,,10.1016/j.tsf.2010.07.045,TRUE,,Thin columnar grains perpendicular to the substrate,,Room temperature ferromagnetism,Zn0.83Al0.06Ni0.11O,,,O1Al0.06Ni0.11Zn0.83,,,
,Wurtzite,400,Above 400K,,,10.1016/j.tsf.2010.07.045,TRUE,,Thin columnar grains perpendicular to the substrate,,Room temperature ferromagnetism,Zn0.81Al0.04Ni0.15O,,,O1Al0.04Ni0.15Zn0.81,,,
33 Oe,Polycrystalline,300,Above room temperature,,,10.1016/j.jcrysgro.2009.11.044,TRUE,,c-axis preferred orientation,0.43 μB/Cu,0.39 emu/cm³,Zn0.90Cu0.05Li0.05O,,,Li0.05O1Cu0.05Zn0.9,,,
43 Oe,Polycrystalline,300,Above room temperature,,,10.1016/j.jcrysgro.2009.11.044,TRUE,,c-axis preferred orientation,0.48 μB/Cu,1.40 emu/cm³,Zn0.87Cu0.08Li0.05O,,,Li0.05O1Cu0.08Zn0.87,,,
,,78,78 K,,,10.1016/j.jcrysgro.2005.10.012,TRUE,,,,,Zn0.93Mn0.07O,,,O1Mn0.07Zn0.93,,,
,Würtzite,,,"-200 K (before annealing), -27 K (after annealing)",-113.5,10.1016/j.tsf.2009.12.028,TRUE,"{'a': '3.2478 Å', 'c': '5.2098 Å'}",Hexagonal,,,Zn0.96Mn0.03Al0.01O,,,O1Al0.01Mn0.03Zn0.96,,P63mc,
,Würtzite,,,-17.4 K,-17.4,10.1016/j.tsf.2009.12.028,TRUE,"{'a': '3.2498 Å', 'c': '5.2126 Å'}",Hexagonal,,,Zn0.97Mn0.03O,,,O1Mn0.03Zn0.97,,P63mc,
1090 Oe,Hexagonal wurtzite,300,<300 K,,,10.1016/j.physb.2011.12.073,TRUE,,,,0.34 emu/g,Zn0.99Fe0.01O,,,O1Fe0.01Zn0.99,0.05 emu/g,P63mc,
,Hexagonal wurtzite,300,>300 K,,,10.1016/j.physb.2011.12.073,TRUE,,,,2 emu/g,Zn0.99Co0.01O,,,O1Co0.01Zn0.99,,P63mc,
,Triclinic,,,-50 K,-50,10.1016/j.jnoncrysol.2006.07.035,TRUE,"{'a': '0.6445 nm', 'b': '0.6839 nm', 'c': '0.9988 nm'}",,5.96 μB,,Zn2FeV3O11,5,5 K,O11.0V3.0Fe1Zn2.0,,,
,Triclinic,,,-50 K,-50,10.1016/j.jallcom.2004.01.066,TRUE,"{'a': '0.64538 nm', 'b': '0.68393 nm', 'c': '0.99924 nm'}",,,,Zn2FeV3O11,,,O11.0V3.0Fe1Zn2.0,,P1,Curie-Weiss behavior with Θ ≈ -50 K
,Cubic Spinel,,,42 K,42,10.1016/j.tsf.2014.10.103,TRUE,,,,,ZnCo2O4,,,O4.0Co2.0Zn1,,,
,Dichromate,,,-4.67 K,-4.67,10.1016/j.jallcom.2005.01.065,TRUE,"{'a': '6.611 Å', 'b': '8.402 Å', 'c': '9.539 Å'}",Monoclinic,5.49 μB,,ZnCoV2O7,4.5,4.5 K,O7.0V2.0Co1Zn1,,P21/c,
,Dichromate,,,-7.67 K,-7.67,10.1016/j.jallcom.2005.01.065,TRUE,"{'a': '6.550 Å', 'b': '8.318 Å', 'c': '9.376 Å'}",Monoclinic,3.01 μB,,ZnNiV2O7,3.5,3.5 K,O7.0V2.0Ni1Zn1,,P21/c,
,Thortveitite,,,-40.51 K,-40.51,10.1016/j.jallcom.2005.01.065,TRUE,"{'a': '7.546 Å', 'b': '8.1856 Å', 'c': '10.09 Å'}",Monoclinic,1.72 μB,,ZnCuV2O7,5.3,5.3 K,O7.0V2.0Cu1Zn1,,C2/c,
,Cubic,,,0.9 K,0.9,10.1016/j.jallcom.2020.157973,TRUE,{'a': '9.9371 Å'},Spinel,2.089 μB/f.u.,,ZnCr2S4,15,15 K,S4.0Cr2.0Zn1,,Fd-3m,
,,,,,,10.1016/j.jallcom.2020.157973,TRUE,,,,,CuCr2S4,40,40 K,S4.0Cr2.0Cu1,,,
,,,,115 K,115,10.1016/j.jallcom.2020.157973,TRUE,,,,,ZnCr2Se4,20,20 K,Cr2.0Zn1Se4.0,,,
,Cubic,,,53 K,53,10.1016/j.jssc.2019.121024,TRUE,{'a': '10.5646 Å'},,4.996 μB,,Zn0.99Cr1.97Ho0.032Se4.00,22,22 K,Cr1.97Zn0.99Se4.0Ho0.032,,Fd-3m,
,Cubic,,,81.5 K,81.5,10.1016/j.jssc.2019.121024,TRUE,{'a': '10.5666 Å'},,5.513 μB,,Zn1.00Cr1.94Ho0.055Se4.00,22,22 K,Cr1.94Zn1.0Se4.0Ho0.055,,Fd-3m,
,Cubic,,,100 K,100,10.1016/j.jssc.2019.121024,TRUE,{'a': '10.5691 Å'},,6.165 μB,,Zn1.00Cr1.91Ho0.084Se4.00,22,22 K,Cr1.91Zn1.0Se4.0Ho0.084,,Fd-3m,
,Cubic,,,112 K,112,10.1016/j.jallcom.2015.02.097,TRUE,{'a': '10.5813'},,4.105 μB/f.u.,,Zn0.49Cr1.08Sn0.92Se4,,,Cr1.08Zn0.49Se4.0Sn0.92,,Fd-3m,
,Cubic,,,62 K,62,10.1016/j.jallcom.2015.02.097,TRUE,{'a': '10.6186'},,3.954 μB/f.u.,,Zn0.47Cr0.99Sn1.01Se4,,,Cr0.99Zn0.47Se4.0Sn1.01,,Fd-3m,
,Cubic,,,58 K,58,10.1016/j.jallcom.2015.02.097,TRUE,{'a': '10.6186'},,3.564 μB/f.u.,,Zn0.31Cr0.74Sn1.26Se4,,,Cr0.74Zn0.31Se4.0Sn1.26,,Fd-3m,
,,,,115 K,115,10.1016/j.jallcom.2015.02.097,TRUE,,,5.700 μB/f.u.,,ZnCr2Se4,21,21 K,Cr2.0Zn1Se4.0,,,
121 Oe at 300 K,Cubic zinc-blende,354.5,354.5 K,,,10.1016/j.jallcom.2010.08.103,TRUE,{'a': '6.08 Å'},Cubic,,,Zn0.95Cr0.05Te,,,Cr0.05Zn0.95Te1,4.3 × 10^-6 emu at 300 K,,
,Spinel,,,,,10.1016/j.jallcom.2009.10.275,TRUE,,Cubic,,,ZnFe2O4,10,10 K,O4.0Fe2.0Zn1,,,
,Partially inverse spinel,790,790 K,,,10.1016/j.jallcom.2016.04.110,TRUE,{'a': '8.371 Å'},Cubic,,350 emu/cm³,CoFe2O4,,,O4.0Fe2.0Co1,,Fd3m,
,Wurtzite,300,300 K,,,10.1016/j.jallcom.2009.03.162,TRUE,,Hexagonal,0.06 μB/Co,,Zn0.97Co0.03O,,,O1Co0.03Zn0.97,,,
,Wurtzite,300,300 K,,,10.1016/j.jallcom.2009.03.162,TRUE,,Hexagonal,0.35 μB/Co,,Zn0.97Co0.03O with ZnO buffer layer,,,O2Co0.03Zn1.97,,,
,Cubic,703.15,430°C,,,10.1016/j.jallcom.2013.12.094,TRUE,{'a': '5.403(4)'},Zinc Blende,,0.132 emu/g,ZnS,,,S1Zn1,,F-43m,
,Hexagonal,703.15,430°C,,,10.1016/j.jallcom.2013.12.094,TRUE,"{'a': '3.834(3)', 'c': '18.757(3)'}",Wurtzite,,0.132 emu/g,ZnS,,,S1Zn1,,P63mc,
,Tetragonal,331.5,329-334 K,,,10.1016/j.jallcom.2014.11.147,TRUE,"{'a': '5.8509 Å', 'c': '11.7135 Å'}",,,,ZnSnAs2,,,Zn1As2.0Sn1,,I-42d,
,Hexagonal,360,320-400 K,,,10.1016/j.jallcom.2014.11.147,TRUE,"{'a': '3.7242 Å', 'c': '5.7093 Å'}",,,,MnAs,,,Mn1As1,,P63/mmc,
,ThMn12-type,598.15,325 °C,,,10.1016/j.jallcom.2015.10.073,TRUE,"{'a': '0.8300 nm', 'c': '0.4721 nm'}",Tetragonal,,11.0 kG,ZrFe10Si2,,,Si2.0Fe10.0Zr1,,,
,ThMn12-type,577.15,304 °C,,,10.1016/j.jallcom.2015.10.073,TRUE,"{'a': '0.8322 nm', 'c': '0.4724 nm'}",Tetragonal,,11.1 kG,Zr0.8Ce0.2Fe10Si2,,,Si2.0Fe10.0Zr0.8Ce0.2,,,
,ThMn12-type,562.15,289 °C,,,10.1016/j.jallcom.2015.10.073,TRUE,"{'a': '0.8356 nm', 'c': '0.4740 nm'}",Tetragonal,,10.8 kG,Zr0.6Ce0.4Fe10Si2,,,Si2.0Fe10.0Zr0.6Ce0.4,,,
,ThMn12-type,558.15,285 °C,,,10.1016/j.jallcom.2015.10.073,TRUE,"{'a': '0.8376 nm', 'c': '0.4741 nm'}",Tetragonal,,10.8 kG,Zr0.4Ce0.6Fe10Si2,,,Si2.0Fe10.0Zr0.4Ce0.6,,,
,Li2AgSb,287.86,287.86 K,,,10.1016/j.jssc.2017.01.002,FALSE,{'a': '6.575 Å'},Face-centered cubic,2.00 μB,,Zr2CoAl,,,Al1Co1Zr2.0,,F43m,
1087 Oe,Ti3Co5B2-type,239,239 K,129 K,129,10.1016/j.jssc.2010.09.025,TRUE,"{'a': '9.3361 Å', 'c': '3.0700 Å'}",Tetragonal,0.235 μB/Fe,,Zr2Fe0.87Ru5.13B2,,,B2.0Fe0.87Zr2.0Ru5.13,0.0250 μB/mol,P4/mbm (No. 127),
,Inverse Heusler,607,607 K,,,10.1016/j.physb.2018.10.018,FALSE,{'a': '6.6328 Å'},Cubic,2 μB,,Zr2RhAl,,,Al1Zr2.0Rh1,,F-43m (216),
,Inverse Heusler,536.28,536.28 K,,,10.1016/j.physb.2019.411941,FALSE,{'a': '6.6213 Å'},Cubic,2 μB,,Zr2RhGa,,,Ga1Zr2.0Rh1,,F-43m,
,Inverse Heusler,972,972 K,,,10.1016/j.physb.2019.411941,FALSE,{'a': '6.8055 Å'},Cubic,2 μB,,Zr2RhIn,,,Zr2.0Rh1In1,,F-43m,
,,33,33 K,,,10.1016/j.jallcom.2022.167417,FALSE,{'a': '3.44 Å'},,0.52 μB,,ZrScCl2,,,Cl2.0Sc1Zr1,,,
,,53,53 K,,,10.1016/j.jallcom.2022.167417,FALSE,{'a': '3.57 Å'},,0.57 μB,,ZrYCl2,,,Cl2.0Y1Zr1,,,
,,121,121 K,,,10.1016/j.jallcom.2022.167417,FALSE,{'a': '3.69 Å'},,0.77 μB,,ZrLaCl2,,,Cl2.0Zr1La1,,,
,,251,251 K,,,10.1016/j.jallcom.2022.167417,FALSE,{'a': '3.44 Å'},,1.00 μB,,ZrNaCl2,,,Na1Cl2.0Zr1,,,
,,212,212 K,,,10.1016/j.jallcom.2022.167417,FALSE,{'a': '3.49 Å'},,1.00 μB,,ZrKCl2,,,Cl2.0K1Zr1,,,
,,237,237 K,,,10.1016/j.jallcom.2022.167417,FALSE,{'a': '3.52 Å'},,1.00 μB,,ZrRbCl2,,,Cl2.0Rb1Zr1,,,
11 Oe,Monoclinic and Tetragonal,300,>300 K,,,10.1016/j.jallcom.2024.174039,TRUE,"{'a': '0.5151, 0.5073', 'b': '0.5203, 0.5074', 'c': '0.5317, 0.5088'}",,,0.635 emu/cm3,ZrO2,,,O2.0Zr1,,,
,F4̄3m,452,452 K,,,10.1016/j.jallcom.2021.158906,FALSE,{'a': '6.46 Å'},Face-centered cubic (FCC),2 μB,,ZrRhTiAl,,,Al1Ti1Zr1Rh1,,,
,F4̄3m,505,505 K,,,10.1016/j.jallcom.2021.158906,FALSE,{'a': '6.64 Å'},Face-centered cubic (FCC),2 μB,,ZrRhTiIn,,,Ti1Zr1Rh1In1,,,
,Rhombohedral,360,360 K,,,10.1016/S0925-8388(98)00355-7,TRUE,{'a': '0.739 nm'},Distorted C15,,92.6 emu/g,GdFe2H4.3,,,H4.3Fe2.0Gd1,,R-3m,
,Amorphous,469,469 K,,,10.1016/S0925-8388(98)00355-7,TRUE,,,,35.7 emu/g,GdFe2H3.3,,,H3.3Fe2.0Gd1,,,
,Cubic,791,791 K,,,10.1016/S0925-8388(98)00355-7,TRUE,{'a': '0.739 nm'},C15,4.04 μB/f.u.,83.9 emu/g,GdFe2,,,Fe2.0Gd1,,,
,ThGe2-type,52,52 K,75 K,75,10.1016/S0925-8388(98)00111-X,TRUE,,Cmmm,2.1 μB/U,,UGe2,,,Ge2.0U1,0.48 μB/U,,
,AlB2-type,125,125 K,7 K,7,10.1016/S0925-8388(98)00111-X,TRUE,,P6/mmm,1.4 μB/U,,UGa2,,,Ga2.0U1,0.18 μB/U,,
,NaCl-type cubic,,,,,10.1016/j.physb.2005.01.342,TRUE,,Cubic,,,MnS,150,150 K,S1Mn1,,,
,Hexagonal,,,,,10.1016/j.tsf.2022.139409,TRUE,"{'a': '6.36 Å', 'c': '11.35 Å'}",Hexagonal,,,GdFeO3,43,43 K,O3.0Fe1Gd1,,,
