Repository: sanjayganeshprabu/Computational-Modeling-and-Predictive-Analytics-for-Materials-Data

# Computational-Modeling-and-Predictive-Analytics-for-Materials-Data-

File: MODIFIED magnetic_materials.csv (part 34 of 112)
Coercivity,Crystal_Structure,Curie,Curie(Tc),Curie_Weiss,Curie_Weiss(θp),DOI,Experimental,Lattice_Parameters,Lattice_Structure,Magnetic_Moment,Magnetization,Material_Name,Neel,Neel(Tn),New_Column_Concatenated,Remanence,Space_Group,Susceptibility
,Orthorhombic,4.6,4.6 K,41 K,41,10.1016/j.physb.2007.10.078,TRUE,"{'a': '12.6480 Å', 'b': '6.2060 Å', 'c': '18.3860 Å'}",,2.43 μB/Ce,,CeNi0.78Co0.22Sb3,,,Co0.22Ni0.78Sb3.0Ce1,,Pbcm,
,,53,53 K,,,10.1016/j.physb.2007.10.078,TRUE,,,,,Fe0.9Co0.1Si,,,Si1Fe0.9Co0.1,,,
,Rhombohedral,,,,,10.1016/j.jallcom.2022.163906,TRUE,"{'a': '6.16983 Å', 'c': '27.68767 Å'}",Trigonal,5.72 μB per Dy3+,,DyGa3,7.2,7.2 K,Ga3.0Dy1,,"R-3m (#166, hR48)",
,Trigonal,20,20 K,,,10.1016/j.jallcom.2022.163906,FALSE,,,,,PuGa3,,,Ga3.0Pu1,,R-3m,
,Inverse Spinel,950,950 K,,,10.1016/j.actamat.2017.01.022,TRUE,"{'a': '0.825 nm', 'b': '0.825 nm', 'c': '0.825 nm'}",Cubic,2.5 μB/formula unit,,Li0.5Fe2.5O4,,,Li0.5O4.0Fe2.5,,,
,Orthorhombic,,,,,10.1016/j.physb.2020.412084,TRUE,,,,,SmMnO3,60,60 K,O3.0Mn1Sm1,,Pnma,
"9 kA/m (Nitrided, <2mm), 29 kA/m (Nitrided, <200μm), 80 kA/m (Nitrided, <15μm)",,414.15,141 °C,,,10.1016/j.jallcom.2006.06.054,TRUE,,,,,Sm13.7Fe86.3,,,Fe86.3Sm13.7,,,
"10 kA/m (Nitrided, <2mm), 33 kA/m (Nitrided, <200μm), 104 kA/m (Nitrided, <15μm)",,423.15,150 °C,,,10.1016/j.jallcom.2006.06.054,TRUE,,,,,Sm13.8Fe82.2Ta4.0,,,Fe82.2Sm13.8Ta4.0,,,
,,823.15,550 °C,,,10.1016/j.jallcom.2006.06.054,TRUE,,,,,Sm2Fe17N3,,,N3.0Fe17.0Sm2.0,,,
,Orthorhombic,87,87 K,110 K,110,10.1016/j.physb.2007.10.059,TRUE,,,2.73 μB/U,,UTeS,,,S1Te1U1,,Pnma,
3.5 kOe,L12-type,750,750 K,,,10.1016/j.jallcom.2014.12.192,TRUE,{'a': '0.371 nm'},Cubic,0.48 μB/unit cell,70 emu/g at 10 K and 50 kOe,Fe2MnGa,,,Mn1Fe2.0Ga1,,Pm3m,
11.5 Oe,Hexagonal,575,575 K,,,10.1016/j.jcrysgro.2018.10.044,TRUE,"{'a': '0.4697 nm', 'c': '0.4377 nm'}",Hexagonal-close-packed,,,Fe3N,,,N1Fe3.0,,,
9.8 Oe,Hexagonal,300,Above room temperature,,,10.1016/j.jcrysgro.2018.10.044,TRUE,{'c': '0.4378 nm'},Hexagonal-close-packed,,,Fe2.95N,,,N1Fe2.95,,,
,Hexagonal,50,Below 50 K,,,10.1016/j.jcrysgro.2018.10.044,TRUE,{'c': '0.4416 nm'},Hexagonal-close-packed,,,Fe2.28N,,,N1Fe2.28,,,
,Tetragonal,23.5,23.5 K,44.5 K,44.5,10.1016/j.jallcom.2015.04.089,TRUE,,Frank–Kasper (FK),0.26 μB per Fe atom,14.8 emu/g,Fe54Cr46,,,Cr46.0Fe54.0,,P42/mnm,
1.8 kOe,tetragonal,653,653 K,,,10.1016/j.jallcom.2015.02.041,TRUE,"{'a': '2.77 Å', 'c': '3.61 Å'}",f.c.t.,,,Mn54Al46,,,Al46.0Mn54.0,,,
1 kOe,tetragonal,245,245 K,,,10.1016/j.jallcom.2015.02.041,TRUE,"{'a': '2.75 Å', 'c': '3.60 Å'}",f.c.t.,,,Mn54Al46,,,Al46.0Mn54.0,,,
1 kOe,tetragonal,325,325 K,,,10.1016/j.jallcom.2015.02.041,TRUE,"{'a': '2.77 Å', 'c': '3.61 Å'}",f.c.t.,,,Mn54Al46,,,Al46.0Mn54.0,,,
1.8 kOe,tetragonal,365,365 K,,,10.1016/j.jallcom.2015.02.041,TRUE,"{'a': '2.77 Å', 'c': '3.60 Å'}",f.c.t.,,,Mn54Al46,,,Al46.0Mn54.0,,,
0.32 T,L10,573.15,300 °C,,,10.1016/j.actamat.2015.08.044,TRUE,"{'a': '3.9156 Å', 'b': '3.9156 Å', 'c': '3.6257 Å'}",Tetragonal,,0.78 T,Mn52.7Al44.9C2.4,,,C2.4Al44.9Mn52.7,0.61 T,P4/mmm,
,Monoclinic,,,,,10.1016/j.jmmm.2006.10.364,TRUE,,,,,Ag2Cu2O3,70,70 K,O3.0Cu2.0Ag2.0,,C 2/c,
,Orthorhombic wurtz–stannite,70,70 K,,,10.1016/S0304-8853(02)01051-X,TRUE,,,,,Ag2FeGeSe4,240,240 K,Fe1Ge1Se4.0Ag2.0,,Pmn2_1,2×10^-5 emu/g
,Cubic,,,-34.1 K,-34.1,10.1016/j.jpcs.2011.11.031,TRUE,{'a': '12.596 Å'},,6.20 μB Mn2+-ion−1,,AgCa2Mn2V3O12,23.8,23.8 K,O12.0Ca2.0V3.0Mn2.0Ag1,,Ia-3d (no. 230),
,Cubic,,,-20.8 K,-20.8,10.1016/j.jpcs.2011.11.031,TRUE,{'a': '12.876 Å'},,6.02 μB Mn2+-ion−1,,NaPb2Mn2V3O12,14.2,14.2 K,O12.0Na1V3.0Mn2.0Pb2.0,,Ia-3d (no. 230),
,,,,,,10.1016/j.jpcs.2011.11.031,TRUE,,,,,AgCa2Co2V3O12,6.39,6.39 K,O12.0Ca2.0V3.0Co2.0Ag1,,,
,,,,,,10.1016/j.jpcs.2011.11.031,TRUE,,,,,AgCa2Ni2V3O12,7.21,7.21 K,O12.0Ca2.0V3.0Ni2.0Ag1,,,
,Layered,,,88 K,88,10.1016/S0038-1098(02)00226-0,TRUE,,Hexagonal,3.56 μB,,AgCrSe2,55,55 K,Cr1Se2.0Ag1,,R3m,
,CsCl,,,,,10.1016/j.jallcom.2009.10.039,TRUE,,,,,AgEr,18.8,18.8 K,Ag1Er1,,,
,,,,,,10.1016/j.jallcom.2007.11.049,TRUE,,,8.6 Bohr magneton,,AgGd,145,145 K,Ag1Gd1,,,
,,863.15,580-600°C,,,10.1016/S0012-821X(04)00074-3,TRUE,,,,,Fe3O4,,,O4.0Fe3.0,,,
,,773.15,500°C,,,10.1016/S0012-821X(04)00074-3,TRUE,,,,,Fe2.56Al0.44O4,,,O4.0Al0.44Fe2.56,,,
,,863.15,580-600°C,,,10.1016/S0012-821X(04)00074-3,TRUE,,,,,Fe2.986Mn0.014O4,,,O4.0Mn0.014Fe2.986,,,
,Orthorhombic,,,-44 K,-44,10.1016/j.jallcom.2004.08.024,TRUE,,oC24,,,Al4GdNi,20,20 K,Al4.0Ni1Gd1,,Cmcm,
,Orthorhombic,39,39 K,26.8 K,26.8,10.1016/j.jallcom.2004.08.024,TRUE,,oC16,7.19 μB/f.u.,,Al2GdNi,,,Al2.0Ni1Gd1,,Cmcm,
,Orthorhombic,,,-23.2 K,-23.2,10.1016/j.jallcom.2004.08.024,TRUE,,oI10,,,AlGd2Ni2,25,25 K,Al1Ni2.0Gd2.0,,Immm,
,Icosahedral,,,"{'Below_30K': -1.9, 'Above_30K': -20.0}",,10.1016/S0921-5093(00)01105-9,TRUE,,,"{'Quenched': {'p1': 1.45, 'p2': 10.7}, 'Annealed': {'p1': 1.35, 'p2': 5.12}}","{'Quenched': 11.5, 'Annealed': 1.67}",Al71Pd20Mn9,,,Al71.0Mn9.0Pd20.0,,,"{'Quenched': -4.1, 'Annealed': -3.2}"
,Icosahedral,,,"{'Below_30K': 'N/A', 'Above_30K': -108.0}",,10.1016/S0921-5093(00)01105-9,FALSE,,,,19.7,Al70Pd21Mn9,,,Al70.0Mn9.0Pd21.0,,,
,Cubic perovskite,364,364K,,,10.1016/j.ssc.2006.02.009,TRUE,{'a': '0.3872'},Cubic,,,AlC1.1Mn3,,,C1.1Al1Mn3.0,,Pm3m,
,Orthorhombic,,,,,10.1016/j.ssc.2012.07.018,TRUE,"{'a': '5.0814', 'b': '8.7436', 'c': '9.3910'}",,,,GaFeO3,210,210,O3.0Fe1Ga1,,Pna2_1,
,Orthorhombic,,,,,10.1016/j.ssc.2012.07.018,TRUE,"{'a': '5.0306', 'b': '8.6461', 'c': '9.3175'}",,,,Al0.5Ga0.5FeO3,220,220,O3.0Al0.5Fe1Ga0.5,,Pna2_1,
,Orthorhombic,,,,,10.1016/j.ssc.2012.07.018,TRUE,"{'a': '4.9806', 'b': '8.5511', 'c': '9.2403'}",,,,AlFeO3,250,250,O3.0Al1Fe1,,Pna2_1,
,Orthorhombic,,,,,10.1016/j.ssc.2012.07.018,TRUE,"{'a': '5.0811', 'b': '8.7444', 'c': '9.3924'}",,,,Ga0.9Fe1.1O3,245,245,O3.0Fe1.1Ga0.9,,Pna2_1,
,Orthorhombic,,,,,10.1016/j.ssc.2012.07.018,TRUE,"{'a': '5.0834', 'b': '8.7521', 'c': '9.4032'}",,,,Ga0.8Fe1.2O3,290,290,O3.0Fe1.2Ga0.8,,Pna2_1,
,Orthorhombic,,,,,10.1016/j.ssc.2012.07.018,TRUE,"{'a': '5.0299', 'b': '8.6425', 'c': '9.3219'}",,,,Al0.6Ga0.2Fe1.2O3,325,325,O3.0Al0.6Fe1.2Ga0.2,,Pna2_1,
240 Oe,Hexagonal wurtzite,380,380 K,,,10.1016/j.matlet.2013.12.018,TRUE,,,,3.1 emu/cm^3,Al0.988Mg0.012N,,,N1Mg0.012Al0.988,,,
240 Oe,Hexagonal wurtzite,380,380 K,,,10.1016/j.matlet.2013.12.018,TRUE,,,,,Al0.967Mg0.033N,,,N1Mg0.033Al0.967,,,
240 Oe,Hexagonal wurtzite,380,380 K,,,10.1016/j.matlet.2013.12.018,TRUE,,,,0.6 emu/cm^3,Al0.921Mg0.079N,,,N1Mg0.079Al0.921,,,
,Cubic,,,-38.8 K,-38.8,10.1016/j.jssc.2005.10.003,TRUE,{'a': '8.371 Å'},Double Perovskite,0.744 μB,,Ba2CaReO6,15.4,15.4 K,O6.0Ca1Ba2.0Re1,,Fm3̄m,
,Cubic,,,-157 K,-157,10.1016/j.jssc.2005.10.003,TRUE,{'a': '8.359 Å'},Double Perovskite,1.61 μB,,Ba2CaOsO6,51,51 K,O6.0Ca1Ba2.0Os1,,Fm3̄m,
,Cubic,,,-40.48 K,-40.48,10.1016/j.jssc.2005.10.003,FALSE,,Double Perovskite,0.733 μB,,Ba2LiOsO6,,,Li1O6.0Ba2.0Os1,,,
,Cubic,,,-32.45 K,-32.45,10.1016/j.jssc.2005.10.003,FALSE,,Double Perovskite,0.677 μB,,Ba2NaOsO6,,,O6.0Na1Ba2.0Os1,,,
,Tetragonal,,,-426 K,-426,10.1016/j.jssc.2005.10.003,FALSE,,Double Perovskite,1.72 μB,,Sr2MgReO6,,,O6.0Mg1Sr2.0Re1,,,
,Monoclinic,,,-443 K,-443,10.1016/j.jssc.2005.10.003,FALSE,,Double Perovskite,1.659 μB,,Sr2CaReO6,,,O6.0Ca1Sr2.0Re1,,,
,Cubic,335,335 K,,,10.1016/j.jallcom.2005.10.030,TRUE,{'a': '8.0098 Å'},Fm-3m,,,Ba2CrMoO6,,,O6.0Cr1Mo1Ba2.0,,Fm-3m,
,Cubic,308,308 K,,,10.1016/j.jallcom.2005.10.030,TRUE,{'a': '8.0131 Å'},Fm-3m,,,Ba2CrMo0.8W0.2O6,,,O6.0Cr1Mo0.8Ba2.0W0.2,,Fm-3m,
,Cubic,285,285 K,,,10.1016/j.jallcom.2005.10.030,TRUE,{'a': '8.0156 Å'},Fm-3m,,,Ba2CrMo0.5W0.5O6,,,O6.0Cr1Mo0.5Ba2.0W0.5,,Fm-3m,
,,293,293 K,,,10.1016/j.jallcom.2005.10.030,TRUE,,,,,Gd,,,Gd1,,,
,,260,260 K,,,10.1016/j.jallcom.2005.10.030,TRUE,,,,,La0.67Ca0.33MnO3,,,O3.0Ca0.33Mn1La0.67,,,
,,260,260 K,,,10.1016/j.jallcom.2005.10.030,TRUE,,,,,La0.60Y0.07Ca0.33MnO3,,,O3.0Ca0.33Mn1Y0.07La0.6,,,
,,268,268 K,,,10.1016/j.jallcom.2005.10.030,FALSE,,,,,La0.14Nd0.56Sr0.3MnO3,,,O3.0Mn1Sr0.3La0.14Nd0.56,,,
,,404,404 K,,,10.1016/j.jallcom.2005.10.030,FALSE,,,,,Sr2FeMo0.65W0.35O6,,,O6.0Fe1Sr2.0Mo0.65W0.35,,,
,Face Center Cubic,335,335 K,,,10.1016/j.commatsci.2014.05.030,TRUE,"{'a': '7.9984 Å', 'b': '7.9984 Å', 'c': '7.9984 Å'}",Cubic,1.95 μB/f.u.,,Ba2CrMoO6,,,O6.0Cr1Mo1Ba2.0,,Fm-3m,
,Face Center Cubic,145,145 K,,,10.1016/j.commatsci.2014.05.030,FALSE,"{'a': '7.9914 Å', 'b': '7.9914 Å', 'c': '7.9914 Å'}",Cubic,1.94 μB/f.u.,,Ba2CrWO6,,,O6.0Cr1Ba2.0W1,,Fm-3m,
,Isostructural with β-K2SO4,,,-9.2 K,-9.2,10.1016/j.physb.2014.08.050,TRUE,,Honeycomb,2.74 μB,,Ba2CrO4,3.5,3.5 K,O4.0Cr1Ba2.0,,,Curie constant: 0.818 emu/mol
,Distorted honeycomb lattice,,,,,10.1016/j.physb.2014.08.050,TRUE,,Honeycomb,,,Sr2CrO4,3.2,3.2 K,O4.0Cr1Sr2.0,,,Broad maximum at 14 K
,Cubic,,,,,10.1016/j.ssc.2005.12.011,TRUE,{'a': '8.4762 Å'},,,,Ba2SmMoO6,130,130 K,O6.0Mo1Ba2.0Sm1,,Fm3̄m,
,Cubic,,,,,10.1016/j.ssc.2005.12.011,TRUE,{'a': '8.4590 Å'},,,,Ba2EuMoO6,112,112 K,O6.0Mo1Ba2.0Eu1,,Fm3̄m,
,Cubic,,,-10.2,-10.2,10.1016/j.ssc.2005.12.011,TRUE,{'a': '8.4481 Å'},,8.06 μB,,Ba2GdMoO6,,,O6.0Mo1Ba2.0Gd1,,Fm3̄m,
,Cubic,,,-1.4,-1.4,10.1016/j.ssc.2005.12.011,TRUE,{'a': '8.4062 Å'},,10.65 μB,,Ba2DyMoO6,,,O6.0Mo1Ba2.0Dy1,,Fm3̄m,
,,420,420 K,,,10.1016/j.ssc.2005.12.011,TRUE,,,,,Sr2FeMoO6,,,O6.0Fe1Sr2.0Mo1,,,
,,410,410 K,,,10.1016/j.ssc.2005.12.011,TRUE,,,,,Sr2FeReO6,,,O6.0Fe1Sr2.0Re1,,,
,Cubic,,,-447 K,-447,10.1016/j.physb.2009.04.046,TRUE,{'a': '8.4259 Å'},Fm-3m,"3.88 μB (Ru5+), 5.16 μB (effective)",,Ba2SmRuO6,54,54 K,O6.0Ru1Ba2.0Sm1,,Fm-3m (No. 225),
,Cubic,,,-17.8 K,-17.8,10.1016/j.physb.2009.04.046,TRUE,{'a': '8.3604 Å'},Fm-3m,"3.24 μB (Ru5+), 11.08 μB (effective)",,Ba2DyRuO6,47,47 K,O6.0Ru1Ba2.0Dy1,,Fm-3m (No. 225),
,Cubic,330,320-340 K,,,10.1016/S0304-8853(02)00901-0,TRUE,{'a': '8.0771 Å'},Fm3m,3.7 μB/f.u.,,Ba2FeMoO6,,,O6.0Fe1Mo1Ba2.0,,Fm3m,
,Cubic,435,420-450 K,,,10.1016/S0304-8853(02)00901-0,TRUE,,,,,Sr2FeMoO6,,,O6.0Fe1Sr2.0Mo1,,,
,Cubic double perovskite,,,-590K,-590,10.1016/j.jssc.2016.08.022,TRUE,{'a': '8.15249'},Cubic,3.26 μB,,Ba2ScOsO6,93,93K,O6.0Sc1Ba2.0Os1,,Fm-3m,
,Cubic double perovskite,,,-571K,-571,10.1016/j.jssc.2016.08.022,TRUE,{'a': '8.35131'},Cubic,3.52 μB,,Ba2YOsO6,69,69K,O6.0Y1Ba2.0Os1,,Fm-3m,
,Cubic double perovskite,,,-155K,-155,10.1016/j.jssc.2016.08.022,TRUE,{'a': '8.22424'},Cubic,2.84 μB,,Ba2InOsO6,28,28K,O6.0In1Ba2.0Os1,,Fm-3m,
,Monoclinic,,,-341K,-341,10.1016/j.jssc.2016.08.022,FALSE,"{'a': '5.4716', 'b': '5.6165', 'c': '7.8168'}",Monoclinic,3.72 μB,,Ca2ScOsO6,69,69K,O6.0Ca2.0Sc1Os1,,P21/n,
,Monoclinic,,,-606K,-606,10.1016/j.jssc.2016.08.022,FALSE,"{'a': '5.6666', 'b': '5.6428', 'c': '7.9791'}",Monoclinic,2.99 μB,,Sr2ScOsO6,92,92K,O6.0Sc1Sr2.0Os1,,P21/n,
,Monoclinic,,,-337K,-337,10.1016/j.jssc.2016.08.022,FALSE,"{'a': '5.7817', 'b': '5.8018', 'c': '8.1877'}",Monoclinic,3.45 μB,,Sr2YOsO6,53,53K,O6.0Sr2.0Y1Os1,,P21/n,
,Monoclinic,,,-77K,-77,10.1016/j.jssc.2016.08.022,FALSE,"{'a': '5.4889', 'b': '5.6785', 'c': '7.8576'}",Monoclinic,3.15 μB,,Ca2InOsO6,14,14K,O6.0Ca2.0In1Os1,,P21/n,
,Monoclinic,,,-103K,-103,10.1016/j.jssc.2016.08.022,FALSE,"{'a': '5.7002', 'b': '5.6935', 'c': '8.0521'}",Monoclinic,3.08 μB,,Sr2InOsO6,26,26K,O6.0Sr2.0In1Os1,,P21/n,
,Monoclinic,,,-54.1 K,-54.1,10.1016/j.jssc.2012.08.059,TRUE,,Distorted Perovskite,"1.3 μB (Nd3+), 1.7 μB (Os5+)",,Ba2NdOsO6,65,65 K,O6.0Ba2.0Nd1Os1,,P21/n,
,,,,,,10.1016/j.jssc.2012.08.059,TRUE,,,,,Ba2PrIrO6,72,72 K,O6.0Ba2.0Pr1Ir1,,,
,,,,,,10.1016/j.jssc.2012.08.059,FALSE,,,,,Ba2CeIrO6,17,17 K,O6.0Ba2.0Ce1Ir1,,,
,,,,,,10.1016/j.jssc.2012.08.059,FALSE,,,,,Ba2NdReO6,100,100 K,O6.0Ba2.0Nd1Re1,,,
,Cubic,,,,,10.1016/j.physb.2006.01.245,TRUE,{'a': '8.40235 Å'},FCC,0.43 μB,,Ba2PrIrO6,71,71 K,O6.0Ba2.0Pr1Ir1,,Fm-3m,
0.1 kOe,6H perovskite,,,-167 K,-167,10.1016/j.jssc.2017.06.019,TRUE,"{'a': '5.76882 Å', 'c': '14.19859 Å'}",Hexagonal,3.40 μB per Fe3+ cation,,Ba3Fe2TeO9,,,O9.0Fe2.0Te1Ba3.0,0.005 μB per formula unit,P63/mmc,Field-dependent at low temperature
,6H perovskite,,,,,10.1016/j.jssc.2017.06.019,FALSE,,Hexagonal,"Fe1: 3.24 μB, Fe2/W2: 3.93 μB",,Ba3Fe2WO9,223,223 K,O9.0Fe2.0Ba3.0W1,,,
,Hexagonal,,,-21.6 K,-21.6,10.1016/j.ssc.2014.04.020,TRUE,"{'a': '5.812 Å', 'b': '5.812 Å', 'c': '7.146 Å'}",,4.79 μB,,Ba3MnNb2O9,3.2,3.2 K,O9.0Mn1Nb2.0Ba3.0,,P3̄m1,
,Hexagonal,,,-62.5 K,-62.5,10.1016/j.jmmm.2014.02.003,TRUE,,6H,4.83 μB,1.63 μB at 16.5 T,Ba3MnSb2O9,10.2,10.2 K,O9.0Mn1Sb2.0Ba3.0,,P63/mmc,
,Cs3Tl2Cl9-type,,,-470 K,-470,10.1016/j.jssc.2017.02.012,TRUE,{'a': '10.051 Å'},Hexagonal,1.59 μB/Os,,Ba3Os2O9,,,O9.0Ba3.0Os2.0,,R3̄cH (No. 167),0.8×10^−3 emu/mol
300 Oe,U-type hexaferrite,725,725 K,,,10.1016/j.jmmm.2011.03.033,TRUE,,,,70 emu/g,Ba4Cu2Fe36O60,,,O60.0Fe36.0Cu2.0Ba4.0,10 emu/g,,
470 Oe,U-type hexaferrite,730,730 K,,,10.1016/j.jmmm.2011.03.033,TRUE,,,,67 emu/g,Ba4Fe2Fe36O60,,,O60.0Fe38.0Ba4.0,13.6 emu/g,,
50 Oe,U-type hexaferrite,700,"680 K, 720 K",,,10.1016/j.jmmm.2011.03.033,TRUE,,,,53 emu/g,Ba4Mg2Fe36O60,,,O60.0Mg2.0Fe36.0Ba4.0,2.5 emu/g,,
100 Oe,U-type hexaferrite,705.6666667,"680 K, 700 K, 737 K",,,10.1016/j.jmmm.2011.03.033,TRUE,,,,58 emu/g,Ba4Co2Fe36O60,,,O60.0Fe36.0Co2.0Ba4.0,6 emu/g,,
98 Oe,U-type hexaferrite,688,688 K,,,10.1016/j.jmmm.2011.03.033,TRUE,,,,67 emu/g,Ba4Mn2Fe36O60,,,O60.0Mn2.0Fe36.0Ba4.0,5 emu/g,,
180–1600 G,Rhombohedral,434,434±4 °C,,,10.1016/j.jmmm.2003.12.879,TRUE,"{'a': '5.88 Å', 'c': '113.2 Å'}",,,50±1 emu/g,Ba4Co2Fe36O60,,,O60.0Fe36.0Co2.0Ba4.0,,R3m,
380 G,Rhombohedral,454,454±2 °C,,,10.1016/j.jmmm.2003.12.879,TRUE,"{'a': '5.88 Å', 'c': '113.2 Å'}",,,46±0.4 emu/g,Ba4Ni2Fe36O60,,,O60.0Fe36.0Ni2.0Ba4.0,,R3m,
180–1080 G,Rhombohedral,404,404±4 °C,,,10.1016/j.jmmm.2003.12.879,TRUE,"{'a': '5.88 Å', 'c': '113.2 Å'}",,,55±3 emu/g,Ba4Zn2Fe36O60,,,O60.0Fe36.0Zn2.0Ba4.0,,R3m,
,Incommensurate,,,-483 K,-483,10.1016/j.solidstatesciences.2003.09.007,TRUE,"{'a': '10.042 Å', 'c': '4.318 Å'}",Hexagonal,,,Ba6MgMn4O15,7,7 K,O15.0Mg1Mn4.0Ba6.0,,R 32,Curie constant: 8.01 cm³ mol⁻¹ K
,Incommensurate,,,-540 K,-540,10.1016/j.solidstatesciences.2003.09.007,TRUE,"{'a': '10.044 Å', 'c': '4.308 Å'}",Hexagonal,,,Ba6NiMn4O15,,,O15.0Mn4.0Ni1Ba6.0,,R 32,Curie constant: 8.73 cm³ mol⁻¹ K
,Incommensurate,,,-499 K,-499,10.1016/j.solidstatesciences.2003.09.007,FALSE,"{'a': '10.020 Å', 'c': '4.251 Å'}",Hexagonal,,,Ba6PdMn4O15,,,O15.0Mn4.0Pd1Ba6.0,,,Curie constant: 8.68 cm³ mol⁻¹ K
,Tetragonal,,,-55 K,-55,10.1016/j.jssc.2013.12.024,TRUE,"{'a': '10.0068 Å', 'c': '35.6415 Å'}",,8.99 μB/f.u.,,Ba9Fe4Se16,13,13 K,Fe4.0Se16.0Ba9.0,,I41/a,
,,490,490 K,,,10.1016/j.crci.2006.04.001,FALSE,,,,,K3Fe5F15,120,120 K,F15.0K3.0Fe5.0,,,
,Zinc-blende,428,428 K,,,10.1016/j.jmmm.2014.11.053,FALSE,{'a': '6.507 Å'},Face-centered cubic,2.000 μB,,BaC,,,C1Ba1,,F-43M,
,Zinc-blende,800,800 K,,,10.1016/j.jmmm.2014.11.053,FALSE,{'a': '6.138 Å'},Face-centered cubic,2.000 μB,,SrC,,,C1Sr1,,F-43M,
,Zinc-blende,820,820 K,,,10.1016/j.jmmm.2014.11.053,FALSE,{'a': '5.748 Å'},Face-centered cubic,2.000 μB,,CaC,,,C1Ca1,,F-43M,
,Zinc-blende,420,420 K,,,10.1016/j.jmmm.2014.11.053,FALSE,{'a': '6.855 Å'},Face-centered cubic,2.000 μB,,CaSi,,,Si1Ca1,,F-43M,
,Zinc-blende,330,330 K,,,10.1016/j.jmmm.2014.11.053,FALSE,{'a': '6.903 Å'},Face-centered cubic,2.000 μB,,CaGe,,,Ca1Ge1,,F-43M,
,,,,-96 K,-96,10.1016/S0022-4596(02)00021-X,TRUE,,,,,BaLa2MnS5,58.5,58.5 K,S5.0Mn1Ba1La2.0,,,
,,,,,,10.1016/S0022-4596(02)00021-X,TRUE,,,,,BaCe2MnS5,62,62.0 K,S5.0Mn1Ba1Ce2.0,,,
,,,,,,10.1016/S0022-4596(02)00021-X,TRUE,,,,,BaPr2MnS5,64.5,64.5 K,S5.0Mn1Ba1Pr2.0,,,
,Tetragonal,,,-130 K,-130,10.1016/j.jcrysgro.2011.01.016,TRUE,"{'a': '12.269 Å', 'c': '8.424 Å'}",,5.46 μB,,SrCo2V2O8,5,5 K,O8.0V2.0Co2.0Sr1,,I 41cd,
,Tetragonal,,,-130 K,-130,10.1016/j.jcrysgro.2011.01.016,TRUE,"{'a': '12.446 Å', 'c': '8.414 Å'}",,5.36 μB,,BaCo2V2O8,6,6 K,O8.0V2.0Co2.0Ba1,,I 41/acd,
,,,,,,10.1016/j.jmmm.2003.12.009,TRUE,,1D double chains,,,BaCuP2O7,0.81,0.81 K,O7.0P2.0Cu1Ba1,,,
,,,,,,10.1016/j.jmmm.2003.12.009,TRUE,"{'a': '5.4 Å', 'b': '8.1 Å', 'c': '12.5 Å'}",1D zig-zag chains,,,CaCuP2O7,1.85,1.85 K,O7.0P2.0Ca1Cu1,,P 21/n,
,,,,,,10.1016/j.jmmm.2003.12.009,TRUE,"{'a': '5.4 Å', 'b': '8.1 Å', 'c': '12.5 Å'}",1D zig-zag chains,,,SrCuP2O7,1.64,1.64 K,O7.0P2.0Cu1Sr1,,P 21/n,
,,,,,,10.1016/j.jmmm.2003.12.009,TRUE,"{'a': '5.4 Å', 'b': '8.1 Å', 'c': '12.5 Å'}",1D zig-zag chains,,,PbCuP2O7,1.15,1.15 K,O7.0P2.0Cu1Pb1,,P 21/n,
,Monoclinic,,,,,10.1016/j.jallcom.2009.08.015,TRUE,"{'a': '4.04288 Å', 'b': '4.4864 Å', 'c': '4.05325 Å'}",,,,BaFe0.5Nb0.5O3,,-248 °C,O3.0Fe0.5Nb0.5Ba1,,,
,Tetragonal,,,,,10.1016/j.physc.2009.03.025,TRUE,"{'a': '3.9639 Å', 'c': '12.980 Å'}",Orthorhombic (below 132 K),,,BaFe2As2,132,132 K,Fe2.0As2.0Ba1,,I4/mmm,
,Hexagonal,710,710 K,,,10.1016/j.jmmm.2016.10.151,TRUE,"{'a': '5.8887 Å', 'b': '5.8887 Å', 'c': '23.1489 Å'}",Magnetoplumbite,1.3 μB per Fe3+ ion,67 emu/g at 4 K,BaFe11.9In0.1O19,,,O19.0Fe11.9In0.1Ba1,,P63/mmc,
,Hexagonal,685,685 K,,,10.1016/j.jmmm.2016.10.151,TRUE,"{'a': '5.8873 Å', 'b': '5.8873 Å', 'c': '23.1779 Å'}",Magnetoplumbite,,65 emu/g at 4 K,BaFe11.7In0.3O19,,,O19.0Fe11.7In0.3Ba1,,P63/mmc,
,Hexagonal,740,740 K,,,10.1016/j.jmmm.2016.10.151,TRUE,,Magnetoplumbite,,,BaFe12O19,,,O19.0Fe12.0Ba1,,P63/mmc,
0.335 T,Magnetoplumbite,758.15,485 °C,,,10.1016/j.jallcom.2016.02.071,TRUE,"{'a': '0.58965 nm', 'c': '2.3223 nm'}",Hexagonal,,51.89 emu/g,BaAlFe11O19,,,O19.0Al1Fe11.0Ba1,28.86 emu/g,P63/mmc,
0.488 T,Magnetoplumbite,751.15,478 °C,,,10.1016/j.jallcom.2016.02.071,TRUE,"{'a': '0.58992 nm', 'c': '2.3210 nm'}",Hexagonal,,46.27 emu/g,BaBiFe11O19,,,O19.0Fe11.0Ba1Bi1,24.54 emu/g,P63/mmc,
0.449 T,Magnetoplumbite,752.15,479 °C,,,10.1016/j.jallcom.2016.02.071,TRUE,"{'a': '0.58992 nm', 'c': '2.3179 nm'}",Hexagonal,,36.47 emu/g,BaCrFe11O19,,,O19.0Cr1Fe11.0Ba1,19.41 emu/g,P63/mmc,
0.434 T,Magnetoplumbite,697.15,424 °C,,,10.1016/j.jallcom.2016.02.071,TRUE,"{'a': '0.58893 nm', 'c': '2.3175 nm'}",Hexagonal,,50.16 emu/g,BaMnFe11O19,,,O19.0Mn1Fe11.0Ba1,27.96 emu/g,P63/mmc,
,,,,,,10.1016/j.physb.2006.05.158,TRUE,,,,,BaFe2O4,880.15,607 °C,O4.0Fe2.0Ba1,,,
,Cubic,,,,,10.1016/j.jssc.2011.04.011,TRUE,{'a': '4.0603(4) Å'},Cubic,3.95 μB per Fe3+ ion,80±1 emu mol−1,BaFeO2F,645,645±5 K,O2.0F1Fe1Ba1,,,
,Cubic,,,,,10.1016/j.jssc.2011.04.011,TRUE,,Cubic,,,SrFeO2F,300,300 K,O2.0F1Fe1Sr1,,,
,Cubic,250,250 K,,,10.1016/j.spmi.2014.10.004,FALSE,{'a': '3.994 Å'},Perovskite,"3.97 μB (FM), 3.1 μB (A-AFM), 4.15 μB (G-AFM)",,BaFeO3,160,160 K,O3.0Fe1Ba1,,Pm-3m,
,Orthorhombic,,,,,10.1016/j.jmmm.2005.04.026,TRUE,"{'a': '5.9845 Å', 'b': '15.098 Å', 'c': '4.2216 Å'}",Pseudo two-dimensional networks of MnF6 octahedra,,,BaMnF4,27,27 K,F4.0Mn1Ba1,,A21am,
,NiAs-type,1000,1000 K,,,10.1016/j.commatsci.2008.04.007,FALSE,"{'a': '3.91 Å', 'c': '6.92 Å'}",Hexagonal,1.24 μB,,BaN,,,N1Ba1,,P63/mmc,
450 Oe,Magnetoplumbite,638,638 K,,,10.1016/S0304-8853(03)00240-3,TRUE,{'a': '5.890 Å'},Hexagonal,,2.8 kG,BaSc0.6Fe11.4O19,,,O19.0Sc0.6Fe11.4Ba1,,,
10.6 mT,Cubic,462,462 K,,,10.1016/j.physb.2012.03.059,TRUE,,Perovskite,,,BaSn0.96Fe0.04O3,,,O3.0Fe0.04Sn0.96Ba1,1.89×10^-3 μB/Fe,Pm-3m,
12.1 mT,Cubic,310,310 K,,,10.1016/j.physb.2012.03.059,TRUE,,Perovskite,,,BaSn0.95Fe0.04W0.01O3,,,O3.0Fe0.04Sn0.95Ba1W0.01,0.82×10^-3 μB/Fe,Pm-3m,
,,300,300 K,,,10.1016/j.physb.2012.03.059,FALSE,,,,,Zn0.99Ni0.01O,,,O1Ni0.01Zn0.99,,,
,,300,300 K,,,10.1016/j.physb.2012.03.059,FALSE,,,,,Zn0.98Ni0.02O,,,O1Ni0.02Zn0.98,,,
,,,,,,10.1016/j.physb.2012.03.059,FALSE,,,,,Zn0.95Ni0.05O,300,300 K,O1Ni0.05Zn0.95,,,
,,300,300 K,,,10.1016/j.physb.2012.03.059,TRUE,,,,,Zn0.99Co0.01O,,,O1Co0.01Zn0.99,,,
,,,,,,10.1016/j.physb.2012.03.059,TRUE,,,,,Zn0.95Co0.05O,300,300 K,O1Co0.05Zn0.95,,,
,,,,,,10.1016/j.physb.2012.03.059,TRUE,,,,,Zn0.90Co0.10O,300,300 K,O1Co0.1Zn0.9,,,
,,,,,,10.1016/j.physb.2012.03.059,TRUE,,,,,Zn0.85Co0.15O,300,300 K,O1Co0.15Zn0.85,,,
,,,,,,10.1016/j.physb.2012.03.059,FALSE,,,,,Zn0.80Co0.20O,300,300 K,O1Co0.2Zn0.8,,,
,LaFe4P12 structure-type,,,-77 K,-77,10.1016/j.jmmm.2004.07.047,TRUE,,Body-centred cubic (BCC),3.85 μB(f.u.)−1,,Ce0.85Fe4Sb12,,,Fe4.0Sb12.0Ce0.85,,Im3,
,LaFe4P12 structure-type,,,+55 K,55,10.1016/j.jmmm.2004.07.047,TRUE,,Body-centred cubic (BCC),3.1 μB(f.u.)−1,,Yb0.93Fe4Sb12,,,Fe4.0Sb12.0Yb0.93,,Im3,
,LaFe4P12 structure-type,,,+29 K,29,10.1016/j.jmmm.2004.07.047,TRUE,,Body-centred cubic (BCC),3.0 μB(f.u.)−1,,BaFe4Sb12,,,Fe4.0Sb12.0Ba1,,Im3,
,LaFe4P12 structure-type,,,-85 K,-85,10.1016/j.jmmm.2004.07.047,TRUE,,Body-centred cubic (BCC),4.0 μB(f.u.)−1,,Ce0.87Fe4Sb12,,,Fe4.0Sb12.0Ce0.87,,Im3,
,LaFe4P12 structure-type,,,-83 K,-83,10.1016/j.jmmm.2004.07.047,TRUE,,Body-centred cubic (BCC),3.1 μB(f.u.)−1,,Ce0.77Fe3.6Ni0.4Sb12,,,Fe3.6Ni0.4Sb12.0Ce0.77,,Im3,
,LaFe4P12 structure-type,,,-8.5 K,-8.5,10.1016/j.jmmm.2004.07.047,TRUE,,Body-centred cubic (BCC),2.1 μB(f.u.)−1,,Ce0.54Fe3NiSb12,,,Fe3.0Ni1Sb12.0Ce0.54,,Im3,
,LaFe4P12 structure-type,,,+25 K,25,10.1016/j.jmmm.2004.07.047,TRUE,,Body-centred cubic (BCC),1.1 μB(f.u.)−1,,Ce0.24Fe2.49Ni1.51Sb12,,,Fe2.49Ni1.51Sb12.0Ce0.24,,Im3,
,Hexagonal,,,0 K,0,10.1016/S0921-4534(01)00286-6,TRUE,"{'a': '9.749 Å', 'c': '9.520 Å'}",,0.048 μB,,BeB2,,,Be1B2.0,,P6/mmm,1.4×10^−7 emu/mol Oe
635.9 Oe,Rhombohedral,,,,,10.1016/j.jallcom.2016.08.077,TRUE,"{'a': '5.5552 Å', 'b': '5.5552 Å', 'c': '13.8675 Å'}",Hexagonal,24.09 BM,0.26 emu/g,Bi0.57Sr0.4Y0.03FeO3,710,710 K,O3.0Fe1Sr0.4Y0.03Bi0.57,0.43 emu/g,R3c,
403.06 Oe,Rhombohedral,,,,,10.1016/j.jallcom.2016.08.077,TRUE,"{'a': '5.6343 Å', 'b': '5.6343 Å', 'c': '13.8014 Å'}",Hexagonal,22.37 BM,0.167 emu/g,Bi0.57Sr0.4Nd0.03FeO3,610,610 K,O3.0Fe1Sr0.4Nd0.03Bi0.57,0.35 emu/g,R3c,
282.35 Oe,Rhombohedral,,,,,10.1016/j.jallcom.2016.08.077,TRUE,"{'a': '5.5782 Å', 'b': '5.5782 Å', 'c': '14.1598 Å'}",Hexagonal,22.88 BM,0.135 emu/g,Bi0.57Sr0.4Ce0.03FeO3,530,530 K,O3.0Fe1Sr0.4Ce0.03Bi0.57,0.22 emu/g,R3c,
25.95 Oe,Rhombohedral,,,,,10.1016/j.jallcom.2016.08.077,TRUE,"{'a': '5.5836 Å', 'b': '5.5836 Å', 'c': '13.7915 Å'}",Hexagonal,11.73 BM,0.08 emu/g,Bi0.57Sr0.4La0.03FeO3,620,620 K,O3.0Fe1Sr0.4La0.03Bi0.57,0.046 emu/g,R3c,
,Perovskite,,,87 K,87,10.1016/j.ssc.2006.02.022,TRUE,"{'a': '5.435 Å', 'b': '5.401 Å', 'c': '7.626 Å'}",Orthorhombic,"3.68 μB (T > TCO), 4.75 μB (TN < T < TCO)",,Bi0.5Ca0.4Sr0.1MnO3,140,140 K,O3.0Ca0.4Mn1Sr0.1Bi0.5,,Pbnm,
,,,,,,10.1016/j.physb.2005.11.023,TRUE,,,,,Bi0.75Sr0.25MnO3,135,135 K,O3.0Mn1Sr0.25Bi0.75,,,
0.01 T,Rhombohedrally distorted perovskite,1083.35,810.2 °C,,,10.1016/j.matchemphys.2015.05.002,TRUE,,,,,Bi0.85La0.15FeO3,,,O3.0Fe1La0.15Bi0.85,,R3c,
,Rhombohedrally distorted perovskite,1076.15,803.0 °C,,,10.1016/j.matchemphys.2015.05.002,TRUE,,,,,Bi0.70La0.30FeO3,,,O3.0Fe1La0.3Bi0.7,,R3c,
,Rhombohedrally distorted perovskite,1081.45,808.3 °C,,,10.1016/j.matchemphys.2015.05.002,TRUE,,,,,Bi0.55La0.45FeO3,,,O3.0Fe1La0.45Bi0.55,,R3c,
,Rhombohedral,,,,,10.1016/j.jallcom.2011.03.037,TRUE,"{'a': '5.5672 Å', 'c': '13.8038 Å'}",R3c,,4.67 emu/g at 50 kOe,Bi0.85La0.1Ho0.05FeO3,643.15,370 °C,O3.0Fe1La0.1Ho0.05Bi0.85,0.179 emu/g,R3c,
,Rhombohedral,,,,,10.1016/j.jallcom.2013.02.138,TRUE,"{'a': '5.57888 Å', 'c': '13.8491 Å'}",R3c,,,Bi0.875Pr0.075Ba0.05FeO3,623.15,300-400 °C,O3.0Fe1Ba0.05Pr0.075Bi0.875,,R3c,
,Cubic,,,,,10.1016/j.jallcom.2013.02.138,TRUE,{'a': '3.9584 Å'},Pm3m,,,Bi0.75Pr0.15Ba0.1FeO3,623.15,300-400 °C,O3.0Fe1Ba0.1Pr0.15Bi0.75,,Pm3m,
200 kV/cm,Rhombohedral,1123.15,850 °C,,,10.1016/j.jallcom.2010.09.049,TRUE,,Polycrystalline,,,Bi0.89Ti0.11FeO3,643.15,370 °C,O3.0Ti0.11Fe1Bi0.89,,R3c,
450 Oe,Rhombohedral,,,,,10.1016/j.jallcom.2007.07.069,TRUE,"{'a': '5.5943 Å', 'c': '13.887 Å'}",Hexagonal,,,Bi0.95Eu0.05FeO3,260,260 K,O3.0Fe1Eu0.05Bi0.95,,R3c,
,Rhombohedral,,,,,10.1016/j.jallcom.2011.09.012,TRUE,"{'a': '5.5654 Å', 'c': '13.8761 Å'}",Perovskite,0.736 emu/g,,Bi0.95Ho0.05FeO3,643.15,370 °C,O3.0Fe1Ho0.05Bi0.95,,R3c,
,Rhombohedral perovskite,,,,,10.1016/j.materresbull.2011.07.039,TRUE,"{'a': '5.598', 'b': '5.598', 'c': '13.858'}",R3c,,1.735 emu/g,Bi0.9Ba0.1Fe0.81Co0.09Ti0.1O3,597.45,324.3 °C,O3.0Ti0.1Fe0.81Co0.09Ba0.1Bi0.9,,R3c,
,Rhombohedral perovskite,,,,,10.1016/j.materresbull.2011.07.039,TRUE,"{'a': '5.590', 'b': '5.590', 'c': '13.848'}",R3c,,,Bi0.9Ba0.1Fe0.81Mn0.09Ti0.1O3,608.85,335.7 °C,O3.0Ti0.1Mn0.09Fe0.81Ba0.1Bi0.9,,R3c,
217.81 Oe,Rhombohedral perovskite,,,,,10.1016/j.materresbull.2011.07.039,TRUE,"{'a': '5.610', 'b': '5.610', 'c': '13.916'}",R3c,,,Bi0.9Ba0.1Fe0.81Sc0.09Ti0.1O3,567.05,293.9 °C,O3.0Sc0.09Ti0.1Fe0.81Ba0.1Bi0.9,,R3c,
,Rhombohedral perovskite,,,,,10.1016/j.materresbull.2011.07.039,TRUE,"{'a': '5.591', 'b': '5.591', 'c': '13.865'}",R3c,,,Bi0.9Ba0.1Fe0.81Al0.09Ti0.1O3,568.95,295.8 °C,O3.0Al0.09Ti0.1Fe0.81Ba0.1Bi0.9,,R3c,
,Rhombohedral,,,,,10.1016/j.jallcom.2011.05.106,TRUE,"{'a': '5.5880 Å', 'b': '5.5880 Å', 'c': '13.846 Å'}",R 3 c,,,Bi0.9Ba0.1Fe0.9Co0.1O3,643.15,370 °C,O3.0Fe0.9Co0.1Ba0.1Bi0.9,,R 3 c,
,Rhombohedral,,,,,10.1016/j.jallcom.2011.05.106,TRUE,"{'a': '5.5815 Å', 'b': '5.5815 Å', 'c': '13.818 Å'}",R 3 c,,,Bi0.9Ba0.1Fe0.9Mn0.1O3,598.15,325 °C,O3.0Mn0.1Fe0.9Ba0.1Bi0.9,,R 3 c,
,Tetragonal,,,,,10.1016/j.matchemphys.2005.06.030,TRUE,"{'a': '9.931', 'b': '2.956'}",,,,Li2.7Bi1.7V8O16,6,6 K,Li2.7O16.0V8.0Bi1.7,,I 4/m,
,Tetragonal,,,,,10.1016/j.matchemphys.2005.06.030,TRUE,"{'a': '9.912', 'b': '2.918'}",,,,Bi1.7V8O16,6.5,6.5 K,O16.0V8.0Bi1.7,,I 4/m,
2.5 kOe,Monoclinic,250,250 K,,,10.1016/j.jmmm.2009.02.003,TRUE,,,6 μB/f.u.,,La2CoMnO6,,,O6.0Mn1Co1La2.0,,P21/n,
150 Oe,Monoclinic,800,800 K,,,10.1016/j.jmmm.2009.02.003,TRUE,,,3 μB/f.u.,,Bi2CoMnO6,,,O6.0Mn1Co1Bi2.0,,,
0.17 T,Triclinic,25,25 K,-39 K,-39,10.1016/j.jallcom.2016.05.049,TRUE,"{'a': '10.1371 Å', 'b': '9.3885 Å', 'c': '3.4663 Å'}",,1.72 μB/Cu2+,0.68 μB/Cu2+,Bi2Cu5B4O14,,,B4.0O14.0Cu5.0Bi2.0,,P 1 (No. 1),1.0884 × 10^-4 cm^3/mol-Cu2+
,Tetragonal,,,,,10.1016/S0038-1098(00)00476-2,TRUE,"{'a': '8.51 Å', 'c': '5.80 Å'}",Square planar,,,Bi2CuO4,45,45 K,O4.0Cu1Bi2.0,,P 4/ncc,
,Rhombohedral,,,,,10.1016/j.physb.2010.03.011,FALSE,,R3,2 μB per formula unit,,Bi2FeCrO6,100,100 K,O6.0Cr1Fe1Bi2.0,,R3,
"Sample A: 900 Oe, Sample C: 270 Oe",Orthorhombic,,,,,10.1016/j.jcrysgro.2013.05.025,TRUE,"{'a': '7.5663 Å', 'b': '8.5396 Å', 'c': '5.7616 Å'}",,,,Bi2Mn4O10,40.5,39-42 K,O10.0Mn4.0Bi2.0,,Pbam,
,Monoclinic,140,140 K,,,10.1016/j.physb.2006.03.035,TRUE,,,4.1 μB,,Bi2MnNiO6,,,O6.0Mn1Ni1Bi2.0,,C2,
,Garnet,643,643 K,,,10.1016/S0304-8853(01)01007-1,TRUE,{'a': '12.627 Å'},Cubic,4.4 μB/f.u.,"2040 G (0 K), 1650 G (room temperature)",Bi3Fe5O12,,,O12.0Fe5.0Bi3.0,,,
,Pseudo orthorhombic-like,,,,,10.1016/j.physb.2014.07.043,TRUE,"{'a': '5.4240 Å', 'b': '5.4078 Å', 'c': '50.2440 Å'}",,7.95 μB,,Bi4LaSmFe2Ti3O18,10.2,10.2 K,O18.0Ti3.0Fe2.0La1Sm1Bi4.0,,F2mm (#42),1.2×10^–3 emu/cm^3
,Orthorhombic,,,,,10.1016/j.jallcom.2014.06.159,TRUE,"{'a': '30.4557 Å', 'b': '4.1505 Å', 'c': '13.4163 Å'}",,,,Bi4Pb2Ti3FeNbO18,300,300 K,O18.0Ti3.0Fe1Nb1Pb2.0Bi4.0,,,
,,,,,,10.1016/j.jallcom.2016.06.137,TRUE,,,,,Bi5FeTi3O15,80,80 K,O15.0Ti3.0Fe1Bi5.0,,,
,Perovskite,,,,,10.1016/j.jallcom.2016.06.137,TRUE,,,,,YFeO3,655,655 K,O3.0Fe1Y1,0.85 emu/g,Pnma,
,Aurivillius,,,,,10.1016/j.jmmm.2009.08.022,TRUE,"{'a': '5.4371 x 10^-10 m', 'b': '5.4664 x 10^-10 m', 'c': '41.226 x 10^-10 m'}",Perovskite-like,,,Bi5Ti3FeO15,80,80 K,O15.0Ti3.0Fe1Bi5.0,,,
,Aurivillius,,,,,10.1016/j.jmmm.2009.08.022,TRUE,"{'a': '5.472 x 10^-10 m', 'b': '5.467 x 10^-10 m', 'c': '58.76 x 10^-10 m'}",Perovskite-like,,,Bi7Ti3Fe3O21,195,195 K,O21.0Ti3.0Fe3.0Bi7.0,,,
,Aurivillius,,,,,10.1016/j.jmmm.2009.08.022,TRUE,"{'a': '5.484 x 10^-10 m', 'b': '5.443 x 10^-10 m', 'c': '66.13 x 10^-10 m'}",Perovskite-like,,,Bi8Ti3Fe4O24,220,220 K,O24.0Ti3.0Fe4.0Bi8.0,,,
,Aurivillius,,,,,10.1016/j.jmmm.2009.08.022,TRUE,"{'a': '5.481 x 10^-10 m', 'b': '5.446 x 10^-10 m', 'c': '76.04 x 10^-10 m'}",Perovskite-like,,,Bi9Ti3Fe5O27,300,300 K,O27.0Ti3.0Fe5.0Bi9.0,,,
,Orthorhombic,,,,,10.1016/j.tsf.2011.04.025,TRUE,{'c': '8.14 nm'},Perovskite-like,,,Bi10Fe6Ti3O33,310,310 K,O33.0Ti3.0Fe6.0Bi10.0,,,
,Monoclinic,,,11.5 K,11.5,10.1016/j.ssc.2012.10.033,TRUE,"{'a': '7.1642 Å', 'b': '11.2038 Å', 'c': '5.1740 Å'}",,2.13 μB/Ni at 1.5 K,,BiNiPO5,17,17 K,O5.0P1Ni1Bi1,,P 21/n,
,Monoclinic,,,34.4 K,34.4,10.1016/j.ssc.2012.10.033,TRUE,"{'a': '7.2441 Å', 'b': '11.2828 Å', 'c': '5.2258 Å'}",,3.52 μB/Co at 1.5 K,,BiCoPO5,11,11 K,O5.0P1Co1Bi1,,P 21/n,
,,,,,,10.1016/j.jallcom.2015.02.149,FALSE,,,,,BiFe0.5Ta0.5O3,648.15,370-380 °C,O3.0Fe0.5Ta0.5Bi1,,,
,Rhombohedral,,,,,10.1016/j.physb.2014.03.055,TRUE,"{'a': '5.5889 Å', 'c': '13.9035 Å'}",Hexagonal,,,BiFe0.95Sc0.05O3,646.15,373 °C,O3.0Sc0.05Fe0.95Bi1,0.71 memu/g,R3c,
,Rhombohedral,,,,,10.1016/j.physb.2014.03.055,TRUE,"{'a': '5.5996 Å', 'c': '13.9388 Å'}",Hexagonal,,,BiFe0.90Sc0.10O3,646.15,373 °C,O3.0Sc0.1Fe0.9Bi1,0.33 memu/g,R3c,
,Rhombohedral,,,,,10.1016/j.physb.2014.03.055,TRUE,"{'a': '5.5998 Å', 'c': '13.9405 Å'}",Hexagonal,,,BiFe0.85Sc0.15O3,646.15,373 °C,O3.0Sc0.15Fe0.85Bi1,1.70 memu/g,R3c,
,Monoclinic,100,100 K,,,10.1016/j.jmmm.2006.10.287,TRUE,"{'a': '9.5379', 'b': '5.6167', 'c': '9.7400'}",,1.5 μB at 5 K,,BiFe0.2Mn0.8O3,,,O3.0Mn0.8Fe0.2Bi1,,,
2 T at 450 K,Hexagonal NiAs,720,720 K,,,10.1016/j.jallcom.2013.05.198,TRUE,,Hexagonal,3.9 μB at 0 K,,BiMn,,,Mn1Bi1,,,
,Distorted Ni2In type hexagonal,473,473 K,,,10.1016/j.jallcom.2013.05.198,TRUE,,Hexagonal,1.7 μB at room temperature,,BiMn1.08,,,Mn1.08Bi1,,,
8000 Oe at 5 K,Orthorhombic,,,-350 K,-350,10.1016/j.materresbull.2007.07.023,TRUE,"{'a': '7.5675 Å', 'b': '8.5358 Å', 'c': '5.7547 Å'}",,4.66 μB/Mn,,BiMn2O5,44,44 K,O5.0Mn2.0Bi1,,Pbam,
,,105,105 K,,,10.1016/j.jallcom.2012.05.125,TRUE,,,,,BiMnO3,,,O3.0Mn1Bi1,,,
,,,,,,10.1016/j.jallcom.2012.05.125,TRUE,,,,,PbFe0.5Nb0.5O3,143,143 K,O3.0Fe0.5Nb0.5Pb1,,,
,Orthorhombic,138,138 K,,,10.1016/j.ssc.2004.12.044,TRUE,"{'a': '0.5465 nm', 'b': '0.5878 nm', 'c': '0.7510 nm'}",GdFeO3-type,,,NdVO3,,,O3.0V1Nd1,,,
,Orthorhombic,115,115 K,,,10.1016/j.ssc.2004.12.044,TRUE,"{'a': '0.5451 nm', 'b': '0.5554 nm', 'c': '0.7078 nm'}",GdFeO3-type,,,Ca0.1Nd0.9VO3,,,O3.0Ca0.1V1Nd0.9,,,
,Orthorhombic,92,92 K,,,10.1016/j.ssc.2004.12.044,TRUE,"{'a': '0.5437 nm', 'b': '0.5544 nm', 'c': '0.7047 nm'}",GdFeO3-type,,,Ca0.2Nd0.8VO3,,,O3.0Ca0.2V1Nd0.8,,,
,,130,130 K,,,10.1016/j.ssc.2004.12.044,FALSE,,,,,SmVO3,,,O3.0V1Sm1,,,
,,,,,,10.1016/S0022-3697(02)00127-0,TRUE,,,,,Ca0.85CuO2,12,12 K,O2.0Ca0.85Cu1,,,Broad maximum around 30 K
,Orthorhombic,112,112 K,28 K,28,10.1016/j.jallcom.2015.07.245,TRUE,"{'a': '5.2693 Å', 'b': '7.4585 Å', 'c': '5.2675 Å'}",,"5.76 μB (theoretical), 15.59 μB (experimental)",30 emu/g,Ca0.85Dy0.15MnO3,,,O3.0Ca0.85Mn1Dy0.15,,Pnma,
,Orthorhombic,,,107 K,107,10.1016/j.jmmm.2015.04.100,TRUE,"{'a': '5.3034 Å', 'b': '7.4999 Å', 'c': '5.3138 Å'}",,4.23 μB,,Ca0.85Pr0.15MnO3,122,122 K,O3.0Ca0.85Mn1Pr0.15,,Pnma,
,,,,,,10.1016/j.jmmm.2015.04.100,TRUE,,,,,CaMnO3,125,125 K,O3.0Ca1Mn1,,,
,Orthorhombic,115,115 K,,,10.1016/S0304-8853(01)01010-1,TRUE,,Pnma,0.025 μB,0.09 μB at 5 T,Ca0.85Sm0.15MnO3,,,O3.0Ca0.85Mn1Sm0.15,,Pnma,
,,,,,,10.1016/S0022-0248(01)01193-9,TRUE,,,,,Ca2Y2Cu5O10,29,29 K,O10.0Ca2.0Cu5.0Y2.0,,,
,,,,,,10.1016/S0022-0248(01)01193-9,TRUE,,,,,Ca2.5Y1.5Cu5O10,25,25 K,O10.0Ca2.5Cu5.0Y1.5,,,
,,,,,,10.1016/S0022-0248(01)01193-9,TRUE,,,,,Ca3YCu5O10,20,20 K,O10.0Ca3.0Cu5.0Y1,,,
,,,,,,10.1016/S0022-0248(01)01193-9,TRUE,,,,,Ca3.5Y0.5Cu5O10,,No transition,O10.0Ca3.5Cu5.0Y0.5,,,
,,,,,,10.1016/S0022-0248(01)01193-9,TRUE,,,,,Ca3.8Y0.2Cu5O10,,No transition,O10.0Ca3.8Cu5.0Y0.2,,,
,Monoclinic,,,,,10.1016/j.jpcs.2012.09.014,TRUE,"{'a': '5.652 Å', 'b': '5.630 Å', 'c': '7.961 Å'}",I2/m,2.65 μB,,Sr2CrSbO6,12,12 K,O6.0Cr1Sr2.0Sb1,,,
,Tetragonal,,,,,10.1016/j.jpcs.2012.09.014,TRUE,"{'a': '5.657 Å', 'b': '5.657 Å', 'c': '8.018 Å'}",I4/m,2.60 μB,,Sr2CrSbO6,12,12 K,O6.0Cr1Sr2.0Sb1,,,
,Cubic,,,,,10.1016/j.jpcs.2012.09.014,TRUE,"{'a': '8.012 Å', 'b': '8.012 Å', 'c': '8.012 Å'}",Fm3m,2.72 μB,,Sr2CrSbO6,12,12 K,O6.0Cr1Sr2.0Sb1,,,
,Monoclinic,16,16 K,,,10.1016/j.jpcs.2012.09.014,TRUE,"{'a': '5.512 Å', 'b': '5.581 Å', 'c': '7.812 Å'}",P21/n,2.68 μB,,Ca2CrSbO6,,,O6.0Ca2.0Cr1Sb1,,,
30-60 Oe,Monoclinic,330,330 K,,,10.1016/j.materresbull.2011.01.023,TRUE,,,3.6 μB/f.u.,,Ca2Fe0.9Co0.1MoO6,,,O6.0Ca2.0Fe0.9Co0.1Mo1,,P21/n,
30-60 Oe,Monoclinic,310,310 K,,,10.1016/j.materresbull.2011.01.023,TRUE,,,3.5 μB/f.u.,,Ca2Fe0.8Co0.2MoO6,,,O6.0Ca2.0Fe0.8Co0.2Mo1,,P21/n,
30-60 Oe,Monoclinic,290,290 K,,,10.1016/j.materresbull.2011.01.023,TRUE,,,3.2 μB/f.u.,,Ca2Fe0.7Co0.3MoO6,,,O6.0Ca2.0Fe0.7Co0.3Mo1,,P21/n,
30-60 Oe,Monoclinic,280,280 K,,,10.1016/j.materresbull.2011.01.023,TRUE,,,3.2 μB/f.u.,,Ca2Fe0.6Co0.4MoO6,,,O6.0Ca2.0Fe0.6Co0.4Mo1,,P21/n,
,Tetragonal,420,420 K,,,10.1016/j.materresbull.2011.01.023,TRUE,,,3.51 μB/f.u.,,Sr2FeMoO6,,,O6.0Fe1Sr2.0Mo1,,,
,Cubic,365,365 K,,,10.1016/j.materresbull.2011.01.023,TRUE,,,3.85 μB/f.u.,,Ba2FeMoO6,,,O6.0Fe1Mo1Ba2.0,,,
,Monoclinic,345,345 K,,,10.1016/j.materresbull.2011.01.023,TRUE,,,3.63 μB/f.u.,,Ca2FeMoO6,,,O6.0Ca2.0Fe1Mo1,,,
,,380,380 K,,,10.1016/j.materresbull.2011.01.023,TRUE,,,,,Sr2CoMoO6,34,34 K,O6.0Co1Sr2.0Mo1,,,
,Monoclinic,400,400 K,420 K,420,10.1016/j.mseb.2005.09.041,TRUE,,,4.1 μB,3.5 μB,Ca2FeMoO6,,,O6.0Ca2.0Fe1Mo1,,P 21/n,
0.13T at 4K,Monoclinic,540,540K,,,10.1016/S0038-1098(02)00079-0,TRUE,"{'a': '5.4366', 'b': '5.5393', 'c': '7.7344'}",Monoclinic,"4.0(2) μB (Fe) and -0.81(6) μB (Re) for phase 1, 4.2(2) μB (Fe) and -0.1(6) μB (Re) for phase 2",,Ca2FeReO6,,,O6.0Ca2.0Fe1Re1,1.3 μB/f.u.,P21/n,
,,400,400K,,,10.1016/S0038-1098(02)00079-0,TRUE,,,,,Sr2FeMoO6,,,O6.0Fe1Sr2.0Mo1,,,
,Monoclinic,,,-104.9 K,-104.9,10.1016/j.jallcom.2004.12.068,TRUE,,P 21/n,3.18 μB,,Ca2LuRuO6,14,14 K,O6.0Ca2.0Ru1Lu1,,P 21/n,
,Monoclinic,,,-100K,-100,10.1016/j.jallcom.2007.02.141,TRUE,"{'a': '5.4056(4) Å', 'b': '5.5396(4) Å', 'c': '7.6820(6) Å'}",Monoclinic,2.2(1) μB,,Ca2NiWO6,50,50K,O6.0Ca2.0Ni1W1,,P 21/n,Curie-Weiss behavior above 50K
,,420,420K,,,10.1016/j.jallcom.2007.02.141,TRUE,,,,,Sr2FeMoO6,,,O6.0Fe1Sr2.0Mo1,,,
,Monoclinic,,,,,10.1016/j.jallcom.2007.02.141,FALSE,,Monoclinic,,,Ca2MnWO6,56,56K,O6.0Ca2.0Mn1W1,,,
,Orthorhombic,,,,,10.1016/S0921-4526(99)00989-8,TRUE,,Pbca,,,Ca2RuO4,113,113 K,O4.0Ca2.0Ru1,,Pbca,
,Tetragonal,69.4,69.4 K,,,10.1016/j.physb.2014.07.044,TRUE,"{'a': '5.3394 Å', 'c': '7.7366 Å'}",Perovskite,4.02 μB,,Ca2TiMnO6,,,O6.0Ca2.0Ti1Mn1,,I4/m (#87),1.96×10^−2 emu/mol
,Trigonal (Rhombohedral),,,-69 K,-69,10.1016/S0025-5408(01)00761-9,TRUE,"{'a': '9.32009 Å', 'c': '11.19945 Å'}",,1.89 μB,,Ca3.9Ni0.1IrO6,11,11 K,O6.0Ca3.9Ni0.1Ir1,,R3̄c,
,Trigonal (Rhombohedral),,,-116 K,-116,10.1016/S0025-5408(01)00761-9,TRUE,"{'a': '9.30830 Å', 'c': '11.1688 Å'}",,2.23 μB,,Ca3.8Ni0.2IrO6,6,6 K,O6.0Ca3.8Ni0.2Ir1,,R3̄c,
,Trigonal (Rhombohedral),,,-146 K,-146,10.1016/S0025-5408(01)00761-9,TRUE,"{'a': '9.30142 Å', 'c': '11.1509 Å'}",,2.49 μB,,Ca3.7Ni0.3IrO6,5,5 K,O6.0Ca3.7Ni0.3Ir1,,R3̄c,
,Trigonal (Rhombohedral),,,-166 K,-166,10.1016/S0025-5408(01)00761-9,TRUE,"{'a': '9.29038 Å', 'c': '11.12126 Å'}",,2.77 μB,,Ca3.6Ni0.4IrO6,8.5,"13 K, 4 K",O6.0Ca3.6Ni0.4Ir1,,R3̄c,
,K4CdCl6-type,,,,,10.1016/j.jallcom.2012.12.133,TRUE,,,,,Ca3Co1.62Mn0.38O6,17,17 K,O6.0Ca3.0Mn0.38Co1.62,,R -3 c,
,K4CdCl6-type,,,,,10.1016/j.jallcom.2012.12.133,TRUE,,,,,Ca3Co2O6,24,24 K,O6.0Ca3.0Co2.0,,R -3 c,
,Rhombohedral,,,33 K,33,10.1016/S0304-8853(01)01021-6,TRUE,"{'a': '9.07 Å', 'c': '10.38 Å'}",Hexagonal,3.9 μB/f.u.,"1.2 μB at 10 K, 3.3 μB at 80 kOe",Ca3Co2O6,25,25 K,O6.0Ca3.0Co2.0,,R-3c,
,Rhombohedral,,,,,10.1016/j.jmmm.2013.05.042,TRUE,,Triangular network within the ab-plane,,,Ca3CoMnO6,13,13 K,O6.0Ca3.0Mn1Co1,,R-3c,
,Rhombohedral,,,-15.7 K,-15.7,10.1016/S0304-8853(02)00102-6,TRUE,,Trigonal prism and octahedra,3.74 μB/f.u.,,Ca3FeRhO6,11,11 K,O6.0Ca3.0Fe1Rh1,,K4CdCl6-type,
,Rhombohedral,,,-250 K,-250,10.1016/S0038-1098(00)00105-8,TRUE,"{'a': '9.221 Å', 'c': '10.798 Å'}",K4CdCl6-type,3.96 μB,,Ca3LiRuO6,113,113 K,Li1O6.0Ca3.0Ru1,,,
,Rhombohedral,,,-180 K,-180,10.1016/S0038-1098(00)00105-8,TRUE,,K4CdCl6-type,3.65 μB,,Ca2.5Y0.5LiRuO6,108,108 K,Li1O6.0Ca2.5Y0.5Ru1,,,
,Rhombohedral,,,-207 K,-207,10.1016/S0038-1098(00)00105-8,TRUE,,K4CdCl6-type,3.77 μB,,Ca2YLiRuO6,106,106 K,Li1O6.0Ca2.0Y1Ru1,,,
,,160,160 K,,,10.1016/S0038-1098(00)00105-8,TRUE,,,,,SrRuO3,,,O3.0Sr1Ru1,,,
,,148,148 K,,,10.1016/S0038-1098(00)00105-8,TRUE,,,,,Sr4Ru3O10,,,O10.0Sr4.0Ru3.0,,,
,,104,104 K,,,10.1016/S0038-1098(00)00105-8,TRUE,,,,,Sr3Ru2O7,,,O7.0Sr3.0Ru2.0,,,
,,,,,,10.1016/S0038-1098(00)00105-8,TRUE,,,,,EuSr2RuCu2O8,168,168 K,O8.0Cu2.0Sr2.0Ru1Eu1,,,
,,,,,,10.1016/S0038-1098(00)00105-8,TRUE,,,,,GdSr2RuCu2O8,185,185 K,O8.0Cu2.0Sr2.0Ru1Gd1,,,
,,,,,,10.1016/S0038-1098(00)00105-8,FALSE,,,,,YSr2RuO6,26,26 K,O6.0Sr2.0Y1Ru1,,,
,,,,,,10.1016/S0038-1098(00)00105-8,FALSE,,,,,Ca3LiRuO4,95,70-120 K,Li1O4.0Ca3.0Ru1,,,
,Garnet,,,,,10.1016/S0304-8853(02)00769-2,TRUE,,,,,Ca3Mn2Ge3O12,13.5,13.5 K,O12.0Ca3.0Mn2.0Ge3.0,,,
,Trigonal,,,-170 K,-170,10.1016/S0925-8388(02)01164-7,TRUE,{'a': '9.195 Å'},Incommensurate,5.87 μB,,Ca4CuMn2O9,4,4 K,O9.0Ca4.0Mn2.0Cu1,,P 321,
,Trigonal,,,-210 K,-210,10.1016/S0925-8388(02)01164-7,TRUE,{'a': '9.602 Å'},Incommensurate,5.93 μB,,Sr4CuMn2O9,7.5,7.5 K,O9.0Mn2.0Cu1Sr4.0,,P 321,
,,,,,,10.1016/j.jallcom.2013.04.017,TRUE,,,,,YBaCo4O7,110,110 K,O7.0Co4.0Y1Ba1,,,
,Orthorhombic,60,60 K,,,10.1016/j.jallcom.2013.04.017,TRUE,,,1.233 μB/f.u.,,CaBaCo4O7,,,O7.0Ca1Co4.0Ba1,,Pbn21,
,Cubic,210,210 K,,,10.1016/j.jmmm.2005.10.166,TRUE,,Im 3̄,11.9 μB,18.3 μB,CaCuMn6O12,,,O12.0Ca1Mn6.0Cu1,,Im 3̄,
,Cubic,290,290 K,,,10.1016/j.jmmm.2005.10.166,TRUE,,Im 3̄,9.7 μB,15.4 μB,CaCu2Mn5O12,,,O12.0Ca1Mn5.0Cu2.0,,Im 3̄,
,,355,355 K,,,10.1016/j.jmmm.2005.10.166,TRUE,,,9 μB,,CaCu3Mn4O12,,,O12.0Ca1Mn4.0Cu3.0,,,
,Orthorhombic,,,,,10.1016/S0025-5408(01)00656-0,TRUE,"{'a': '9.946(1) Å', 'b': '4.0789(3) Å', 'c': '3.4600(3) Å'}",,,,Ca0.86Cu2.14O2.93,27,27 K,O2.93Ca0.86Cu2.14,,Pmmn (No. 59),
,,,,,,10.1016/S0025-5408(01)00656-0,FALSE,,,,,MgCu2O3,95,95 K,O3.0Mg1Cu2.0,,,
,Cubic,560,560 K,,,10.1016/j.spmi.2016.11.063,FALSE,"{'a': '7.4466 Å', 'b': '7.4466 Å', 'c': '7.4466 Å'}",Undistorted cubic quadruple perovskite,8.7 μB/fu,,CaCu3Fe2Re2O12,,,O12.0Ca1Fe2.0Cu3.0Re2.0,,Pn-3,
,,350,350 K,,,10.1016/j.spmi.2016.11.063,TRUE,,,,,CaCu3Mn4O12,,,O12.0Ca1Mn4.0Cu3.0,,,
,Perovskite-like,355,355 K,,,10.1016/j.mseb.2005.09.048,TRUE,,,,,CaCu3Mn4O12,,,O12.0Ca1Mn4.0Cu3.0,,Im 3̄,
,Perovskite-like,345,345 K,,,10.1016/j.mseb.2005.09.048,TRUE,,,,,CaCu2.5Mn4.5O12,,,O12.0Ca1Mn4.5Cu2.5,,Im 3̄,
,Perovskite-like,305,305 K,,,10.1016/j.mseb.2005.09.048,TRUE,,,,,CaCu2Mn5O12,,,O12.0Ca1Mn5.0Cu2.0,,Im 3̄,
,Perovskite-like,155,155 K,,,10.1016/j.mseb.2005.09.048,TRUE,,,,,CaCuMn6O12,,,O12.0Ca1Mn6.0Cu1,,Im 3̄,
,Perovskite-like,395,395 K,,,10.1016/j.mseb.2005.09.048,TRUE,,,,,TbCu3Mn4O12,,,O12.0Mn4.0Cu3.0Tb1,,Im 3̄,
,Perovskite-like,390,390 K,,,10.1016/j.mseb.2005.09.048,TRUE,,,,,CeCu3Mn4O12,,,O12.0Mn4.0Cu3.0Ce1,,Im 3̄,
,Perovskite-like,370,370 K,,,10.1016/j.mseb.2005.09.048,TRUE,,,,,ThCu3Mn4O12,,,O12.0Mn4.0Cu3.0Th1,,Im 3̄,
,Body-centered cubic,,,,,10.1016/S0038-1098(02)00061-3,TRUE,{'a': '7.391 Å'},Cubic,0.8 μB/Cu,,CaCu3Ti4O12,24.1,24.1 K,O12.0Ca1Ti4.0Cu3.0,,Im 3,
42.53,Orthorhombic,545,545,528,528,10.1016/j.matchemphys.2008.09.075,TRUE,"{'a': 5.3977, 'b': 7.6359, 'c': 5.4171}",,,0.542,CaFe0.2Ti0.8O3,,,O3.0Ca1Ti0.8Fe0.2,0.002,,
75.74,Monoclinic,590,590,540,540,10.1016/j.matchemphys.2008.09.075,TRUE,"{'a': 7.6989, 'b': 7.6841, 'c': 7.1699}",,,0.566,CaFe0.4Ti0.6O3,,,O3.0Ca1Ti0.6Fe0.4,0.012,,
65.29,Monoclinic,675,675,610,610,10.1016/j.matchemphys.2008.09.075,TRUE,"{'a': 7.467, 'b': 7.9405, 'c': 7.5464}",,,1.029,CaFe0.6Ti0.6O3,,,O3.0Ca1Ti0.6Fe0.6,0.02,,
,Tetragonal,,,,,10.1016/j.physc.2009.03.029,TRUE,"{'a': '4.004 Å', 'b': '4.004 Å', 'c': '8.971 Å'}",,,,SrFeAsF,173,173K,F1Fe1As1Sr1,,,
,Tetragonal,,,,,10.1016/j.physc.2009.03.029,TRUE,"{'a': '3.88 Å', 'b': '3.88 Å', 'c': '8.594 Å'}",,,,CaFeAsF,118,118K,F1Ca1Fe1As1,,,
,Tetragonal,,,,,10.1016/j.physc.2009.03.029,TRUE,"{'a': '3.974 Å', 'b': '3.974 Å', 'c': '8.929 Å'}",,,,EuFeAsF,153,153K,F1Fe1As1Eu1,,,
,Orthorhombic,,,,,10.1016/j.physb.2005.04.036,TRUE,,,,,CaFeO3,115,115 K,O3.0Ca1Fe1,,,
,Post-perovskite,,,,,10.1016/j.physc.2007.03.133,TRUE,"{'a': '3.147', 'b': '9.863', 'c': '7.299'}",Orthorhombic,,,CaIrO3,115,115K,O3.0Ca1Ir1,,Cmcm,
,Monoclinic,210,210 K,,,10.1016/j.jmmm.2003.11.305,TRUE,"{'a': '5.3274 Å', 'b': '5.3941 Å', 'c': '7.5618 Å'}",P21/n,0.83 μB/formula unit,,CaMn0.6Ru0.4O3,,,O3.0Ca1Mn0.6Ru0.4,,P21/n,
,Orthorhombic,,,,,10.1016/j.jmmm.2003.11.305,TRUE,,Pnma,,,CaMnO3,130,130 K,O3.0Ca1Mn1,,Pnma,
,,110,110 K,,,10.1016/S0375-9601(02)01225-2,TRUE,,,,,CaMn0.94Ru0.06O3,,,O3.0Ca1Mn0.94Ru0.06,,,
