Repository: sanjayganeshprabu/Computational-Modeling-and-Predictive-Analytics-for-Materials-Data

# Computational-Modeling-and-Predictive-Analytics-for-Materials-Data-

File: MODIFIED magnetic_materials.csv (part 35 of 112)
Coercivity,Crystal_Structure,Curie,Curie(Tc),Curie_Weiss,Curie_Weiss(θp),DOI,Experimental,Lattice_Parameters,Lattice_Structure,Magnetic_Moment,Magnetization,Material_Name,Neel,Neel(Tn),New_Column_Concatenated,Remanence,Space_Group,Susceptibility
,,,,,,10.1016/S0375-9601(02)01225-2,TRUE,,,,,CaMn0.94Re0.06O3,90,90 K,O3.0Ca1Mn0.94Re0.06,,,
,,,,,,10.1016/S0375-9601(02)01225-2,TRUE,,,,,CaMn0.96Mo0.04O3,110,110 K,O3.0Ca1Mn0.96Mo0.04,,,
,,110,110 K,,,10.1016/S0375-9601(02)01225-2,TRUE,,,,,Sm0.05Ca0.95MnO3,,,O3.0Ca0.95Mn1Sm0.05,,,
,,120,120 K,,,10.1016/S0375-9601(02)01225-2,TRUE,,,,,Sm0.10Ca0.90MnO3,,,O3.0Ca0.9Mn1Sm0.1,,,
,Orthorhombic,,,,,10.1016/j.matchemphys.2015.08.039,TRUE,,Pnma,,6.51 emu/g,CaMn0.9Nb0.1O3,90,90 K,O3.0Ca1Mn0.9Nb0.1,,Pnma,
,,,,,,10.1016/j.matchemphys.2015.08.039,FALSE,,,,,Sm0.15Ca0.85MnO3,130,130 K,O3.0Ca0.85Mn1Sm0.15,,,
,Trigonal,,,,,10.1016/j.jmmm.2009.07.015,TRUE,"{'a': '4.5254 Å', 'c': '7.4428 Å'}",CaAl2Si2-type,3.38 μB,,CaMn2Sb2,85,85 K,Ca1Mn2.0Sb2.0,,P3̄m1,
,Trigonal,,,,,10.1016/j.jmmm.2009.07.015,FALSE,,CaAl2Si2-type,,,SrMn2P2,53,53 K,P2.0Mn2.0Sr1,,,
,Trigonal,,,,,10.1016/j.jmmm.2009.07.015,FALSE,,CaAl2Si2-type,,,EuMn2P2,16.5,16.5 K,P2.0Mn2.0Eu1,,,
,Trigonal,,,,,10.1016/j.jmmm.2009.07.015,TRUE,,CaAl2Si2-type,,,YbMn2Sb2,120,120 K,Mn2.0Sb2.0Yb1,,,
,Cubic,,,,,10.1016/j.solidstatesciences.2004.03.023,TRUE,"{'a': '5.3322', 'b': '5.3352', 'c': '7.5431'}",Perovskite,,,Sr0.5Ca0.5MnO2.98,170,170 K,O2.98Ca0.5Mn1Sr0.5,,,
,Orthorhombic,,,,,10.1016/j.solidstatesciences.2004.03.023,TRUE,"{'a': '5.253', 'b': '5.332', 'c': '7.480'}",Perovskite,,,CaMnO2.95,120,120 K,O2.95Ca1Mn1,,,
,Orthorhombic,,,,,10.1016/j.solidstatesciences.2004.03.023,TRUE,,Perovskite,,,CaMnO3,123,123 K,O3.0Ca1Mn1,,,
,CsCl-type,520,520 K,,,10.1016/j.physb.2009.09.056,FALSE,{'a': '5.1773 Å'},Cubic,0.967 μB,,CaN,,,N1Ca1,,,
,Rock Salt (RS),710,710 K,,,10.1016/j.physb.2009.09.056,FALSE,{'a': '5.02 Å'},Cubic,,,CaN,,,N1Ca1,,,
,CaFe2O4-type,,,-130 K,-130,10.1016/j.solidstatesciences.2008.09.011,TRUE,"{'a': '10.632795 Å', 'b': '9.135637 Å', 'c': '2.885388 Å'}",Orthorhombic,3.7 mB/formula unit,,NaV2O4,140,140 K,O4.0Na1V2.0,,Pnma,
,CaFe2O4-type,,,,,10.1016/j.solidstatesciences.2008.09.011,TRUE,"{'a': '10.678708 Å', 'b': '9.209421 Å', 'c': '3.006831 Å'}",Orthorhombic,,,CaV2O4,69,69 K,O4.0Ca1V2.0,,Pnma,
,CaFe2O4-type,,,,,10.1016/j.solidstatesciences.2008.09.011,TRUE,"{'a': '10.63671 Å', 'b': '9.14041 Å', 'c': '2.89346 Å'}",Orthorhombic,,,Na0.93Ca0.07V2O4,120,120 K,O4.0Na0.93Ca0.07V2.0,,Pnma,
,,,,,,10.1016/S0022-0248(02)00856-4,TRUE,,,,,CaV3O7,22,22 K,O7.0Ca1V3.0,,,
,Cubic,1043,1043 K,,,10.1016/j.jmmm.2005.05.019,TRUE,{'a': '3.56 Å'},Diamond,,0.25–3 A m² kg⁻¹,Fe,,,Fe1,,,-4.5×10⁻⁹ m³ kg⁻¹
,Cubic,401,401 K,,,10.1016/j.cap.2017.04.011,TRUE,{'a': '8.33 Å'},Spinel,3.0000 μB,,ZnCr2O4,,,O4.0Cr2.0Zn1,,Fd-3m (227),
,Cubic,309,309 K,,,10.1016/j.cap.2017.04.011,TRUE,{'a': '8.56 Å'},Spinel,3.0001 μB,,CdCr2O4,,,O4.0Cr2.0Cd1,,Fd-3m (227),
,Cubic,85,85 K,145.2 K,145.2,10.1016/S0921-4526(02)00759-7,TRUE,{'a': '10.2396 Å'},,3.88 μB,,CdCr2S4,,,S4.0Cr2.0Cd1,,Fd3m (No. 227),
,Cubic,78,78 K,138.7 K,138.7,10.1016/S0921-4526(02)00759-7,TRUE,{'a': '10.2221 Å'},,4.34 μB,,CdGa0.3Cr1.7S4,,,S4.0Cr1.7Ga0.3Cd1,,Fd3m (No. 227),
,Cubic,,,104.6 K,104.6,10.1016/S0921-4526(02)00759-7,TRUE,{'a': '10.1800 Å'},,4.94 μB,,CdGaCrS4,,,S4.0Cr1Ga1Cd1,,Fd3m (No. 227),
,Normal spinel,540,540 K,,,10.1016/j.jmmm.2004.11.040,TRUE,,,,Spontaneous magnetization,CdFe2O4,,,O4.0Fe2.0Cd1,,,
2 T,Tetragonal,,,,,10.1016/j.jallcom.2013.12.033,TRUE,,Mo2FeB2-type,2.4 μB per Ce atom,,Ce2Cu2In,5.5,5.5 K,Cu2.0In1Ce2.0,,P 4/mbm,
,Tetragonal,,,,,10.1016/j.jallcom.2013.12.033,TRUE,,Mo2FeB2-type,,,Ce0.4La1.6Cu2In,0.55,0.55 K,Cu2.0In1La1.6Ce0.4,,P 4/mbm,
,Fluorite,,,"{'Curie_Constant': '0.077 emu/g K', 'Curie_Weiss_Temperature': '-396.3 K'}",198.1885,10.1016/j.jmmm.2009.03.071,TRUE,,Cubic,6.55 μB,,Ce0.90Fe0.1O2,,,O2.0Fe0.1Ce0.9,,,108.0×10^-6 emu/g
,Fluorite,,,"{'Curie_Constant': '0.082 emu/g K', 'Curie_Weiss_Temperature': '-455.5 K'}",227.791,10.1016/j.jmmm.2009.03.071,TRUE,,Cubic,6.53 μB,,Ce0.90Fe0.1O2,,,O2.0Fe0.1Ce0.9,,,107.3×10^-6 emu/g
,Hexagonal,,,19.6 K,19.6,10.1016/j.intermet.2010.09.007,TRUE,"{'a': '5.210', 'c': '4.170'}",CaCu5-type,2.59 μB,,CeCu4Mn,,,Mn1Cu4.0Ce1,,P 6/mmm,2.02 × 10^-3 emu mol^-1 Oe^-1
,Hexagonal,,,61 K,61,10.1016/j.intermet.2010.09.007,TRUE,"{'a': '5.018', 'c': '4.087'}",CaCu5-type,3.05 μB,,CeCuNi3Mn,,,Mn1Ni3.0Cu1Ce1,,P 6/mmm,3.8 × 10^-3 emu mol^-1 Oe^-1
,Hexagonal,130,130 K,0.7 K,0.7,10.1016/j.intermet.2010.09.007,TRUE,"{'a': '4.943', 'c': '4.056'}",CaCu5-type,2.48 μB,,CeNi4Mn,,,Mn1Ni4.0Ce1,,P 6/mmm,3.57 × 10^-3 emu mol^-1 Oe^-1
,Hexagonal,,,18.6 K,18.6,10.1016/j.intermet.2010.09.007,TRUE,"{'a': '4.974', 'c': '4.066'}",CaCu5-type,2.68 μB,,Ce0.9Nd0.1Ni4Mn,,,Mn1Ni4.0Ce0.9Nd0.1,,P 6/mmm,3.86 × 10^-3 emu mol^-1 Oe^-1
,Orthorhombic,6.3,6.3 K,-185.7 K,-185.7,10.1016/j.jallcom.2017.03.168,TRUE,"{'a': '14.9523 Å', 'b': '22.0133 Å', 'c': '3.8240 Å'}",Cmmm,0.27 μB per Ce atom,5.6 emu/g at 5 T,Ce11Ru4In9,,,Ru4.0In9.0Ce11.0,1.7 emu/g,Cmmm,
,Rhombohedral,740,740 K,,,10.1016/j.jallcom.2012.04.047,TRUE,"{'a': '8.410 Å', 'c': '12.328 Å'}",Th2Zn17,,"22.67 μB/f.u. at 4 K, 18.41 μB/f.u. at 300 K",Ce2Co15Mn3,,,Mn3.0Co15.0Ce2.0,,,
,AlB2-type,10,10 K,,,10.1016/j.intermet.2011.03.033,TRUE,"{'a': '4.182 Å', 'c': '4.151 Å'}",Hexagonal,0.58 μB/molCe,,Ce2CoGe3,,,Co1Ge3.0Ce2.0,,P6/mmm,
,La3NiGe2-type,7,7 K,,,10.1016/j.intermet.2011.03.033,TRUE,"{'a': '4.162 Å', 'c': '6.865 Å'}",Orthorhombic,0.51 μB/molCe,,Ce3CoGe2,,,Co1Ge2.0Ce3.0,,Pnma,
,Nb5Ga13-type,7,7 K,,,10.1016/j.intermet.2011.03.033,TRUE,"{'a': '4.275 Å', 'b': '45.183 Å', 'c': '4.308 Å'}",Orthorhombic,0.49 μB,,Ce5Co4Ge13,,,Co4.0Ge13.0Ce5.0,,Cmmm,
,BaNiSn3-type,21,21 K,,,10.1016/j.intermet.2011.03.033,TRUE,"{'a': '4.278 Å', 'c': '9.850 Å'}",Tetragonal,,,CeCoGe3,18,18 K,Co1Ge3.0Ce1,,I4mm,
,Tetragonal,,,,,10.1016/S0921-4526(01)01110-3,TRUE,,Primitive,,,Ce2CoIn8,1.6,1.6 K,Co1In8.0Ce2.0,,,
,Tetragonal,,,,,10.1016/S0921-4526(01)01110-3,TRUE,,Primitive,,,Ce2RhIn8,2.8,2.8 K,Rh1In8.0Ce2.0,,,
,AlB2-type hexagonal,,,-240 K,-240,10.1016/S0921-4526(99)00806-6,TRUE,,,,,Ce2CoSi3,,,Si3.0Co1Ce2.0,,,
,AlB2-type hexagonal,,,-55 K,-55,10.1016/S0921-4526(99)00806-6,TRUE,,,,,Ce2NiSi3,3,3 K,Si3.0Ni1Ce2.0,,,
,AlB2-type hexagonal,,,-250 K,-250,10.1016/S0921-4526(99)00806-6,TRUE,,,,,Ce1.5La0.5CoSi3,,,Si3.0Co1La0.5Ce1.5,,,
,AlB2-type hexagonal,,,-230 K,-230,10.1016/S0921-4526(99)00806-6,TRUE,,,,,Ce1.75La0.25CoSi3,,,Si3.0Co1La0.25Ce1.75,,,
,AlB2-type hexagonal,,,-140 K,-140,10.1016/S0921-4526(99)00806-6,TRUE,,,,,Ce1.0La1.0CoSi3,,,Si3.0Co1La1.0Ce1.0,,,
,AlB2-type hexagonal,,,-140 K,-140,10.1016/S0921-4526(99)00806-6,TRUE,,,,,Ce0.5La1.5CoSi3,,,Si3.0Co1La1.5Ce0.5,,,
,AlB2-type hexagonal,,,-85 K,-85,10.1016/S0921-4526(99)00806-6,TRUE,,,,,Ce1.5Co0.5Ni0.5Si3,,,Si3.0Co0.5Ni0.5Ce1.5,,,
,AlB2-type hexagonal,,,-85 K,-85,10.1016/S0921-4526(99)00806-6,TRUE,,,,,Ce1.38Co0.62Ni0.62Si3,,,Si3.0Co0.62Ni0.62Ce1.38,,,
,AlB2-type hexagonal,,,-55 K,-55,10.1016/S0921-4526(99)00806-6,TRUE,,,,,Ce1.25Co0.75Ni0.75Si3,,,Si3.0Co0.75Ni0.75Ce1.25,,,
,AlB2-type hexagonal,,,-55 K,-55,10.1016/S0921-4526(99)00806-6,TRUE,,,,,Ce1.0Co1.0Ni1.0Si3,,,Si3.0Co1.0Ni1.0Ce1.0,,,
7.5 ± 0.5 kOe,Th2Zn17-type,,,,,10.1016/j.jallcom.2005.01.113,TRUE,"{'a': '8.500 Å', 'c': '12.393 Å'}",Hexagonal,,,Ce2Fe15.7Mn1.3,187,187 ± 1 K,Mn1.3Fe15.7Ce2.0,,R-3m,
4.5 ± 0.5 kOe,Th2Zn17-type,,,,,10.1016/j.jallcom.2005.01.113,TRUE,"{'a': '8.528 Å', 'c': '12.408 Å'}",Hexagonal,,,Ce2Fe15.7Mn1.3H1,187,187 ± 1 K,H1.0Mn1.3Fe15.7Ce2.0,,R-3m,
,Th2Zn17-type,225,225 ± 2 K,,,10.1016/j.jallcom.2005.01.113,TRUE,"{'a': '8.555 Å', 'c': '12.401 Å'}",Hexagonal,,,Ce2Fe15.7Mn1.3H2,,,H2.0Mn1.3Fe15.7Ce2.0,,R-3m,
,Th2Zn17-type,248,248 ± 2 K,,,10.1016/j.jallcom.2005.01.113,TRUE,"{'a': '8.581 Å', 'c': '12.416 Å'}",Hexagonal,,,Ce2Fe15.7Mn1.3H3,,,H3.0Mn1.3Fe15.7Ce2.0,,R-3m,
8.0 ± 0.5 kOe,Th2Zn17-type,,,,,10.1016/j.jallcom.2005.01.113,TRUE,"{'a': '8.497 Å', 'c': '12.410 Å'}",Hexagonal,,,Ce2Fe15.3Mn1.7,177,177 ± 1 K,Mn1.7Fe15.3Ce2.0,,R-3m,
3.0 ± 0.5 kOe,Th2Zn17-type,,,,,10.1016/j.jallcom.2005.01.113,TRUE,"{'a': '8.523 Å', 'c': '12.412 Å'}",Hexagonal,,,Ce2Fe15.3Mn1.7H1,177,177 ± 1 K,H1.0Mn1.7Fe15.3Ce2.0,,R-3m,
,Th2Zn17-type,193,193 ± 2 K,,,10.1016/j.jallcom.2005.01.113,TRUE,"{'a': '8.562 Å', 'c': '12.416 Å'}",Hexagonal,,,Ce2Fe15.3Mn1.7H2,,,H2.0Mn1.7Fe15.3Ce2.0,,R-3m,
,Th2Zn17-type,228,228 ± 2 K,,,10.1016/j.jallcom.2005.01.113,TRUE,"{'a': '8.592 Å', 'c': '12.439 Å'}",Hexagonal,,,Ce2Fe15.3Mn1.7H3,,,H3.0Mn1.7Fe15.3Ce2.0,,R-3m,
,Th2Zn17 type,97,97K,,,10.1016/j.physb.2004.03.254,TRUE,"{'a': '8.495 Å', 'c': '12.416 Å'}",,,,Ce2Fe17,214,214K,Fe17.0Ce2.0,,,
62 Oe,Rhombohedral,718,718 K,,,10.1016/j.jmmm.2016.10.025,TRUE,,Th2Zn17-type,,149.53 emu/g,Ce2Fe17N3,,,N3.0Fe17.0Ce2.0,,,
,Hexagonal,256,256 K,,,10.1016/j.jallcom.2009.02.071,TRUE,"{'a': '5.0433 Å', 'c': '9.9224 Å'}",,,2.10 μB/f.u.,Ce3Co11B4,,,B4.0Co11.0Ce3.0,,P6/mmm,
,Hexagonal,301,301 K,,,10.1016/j.jallcom.2009.02.071,TRUE,"{'a': '5.0498 Å', 'c': '9.8988 Å'}",,,1.54 μB/f.u.,Ce2Gd1Co11B4,,,B4.0Co11.0Ce2.0Gd1.0,,P6/mmm,
,Hexagonal,376,376 K,,,10.1016/j.jallcom.2009.02.071,TRUE,"{'a': '5.0671 Å', 'c': '9.8756 Å'}",,,6.39 μB/f.u.,Ce1Gd2Co11B4,,,B4.0Co11.0Ce1.0Gd2.0,,P6/mmm,
,Hexagonal,464,464 K,,,10.1016/j.jallcom.2009.02.071,TRUE,"{'a': '5.0805 Å', 'c': '9.8327 Å'}",,,13.45 μB/f.u.,Gd3Co11B4,,,B4.0Co11.0Gd3.0,,P6/mmm,
,Mo2FeB2-type,,,-12.5 K,-12.5,10.1016/j.physb.2005.01.118,TRUE,"{'a': '7.5647(1) {7.5391(1)}', 'c': '4.3858(1) {4.3786(1)}'}",Tetragonal,0.2 μB,,Ce2Ge2In,,,Ge2.0In1Ce2.0,,P4/mbm,
3 mT,Tetragonal,2.2,2.2 K,,,10.1016/j.jmmm.2007.11.001,TRUE,"{'a': '7.765 Å', 'c': '3.902 Å'}",U3Si2-type,1.1 μB/Ce,,Ce2Pd2Sn,4.8,4.8 K,Pd2.0Sn1Ce2.0,,,
,Tetragonal,,,,,10.1016/j.jmmm.2007.11.001,TRUE,"{'a': '7.785 Å', 'c': '3.859 Å'}",U3Si2-type,,,Ce2Pd2Sn1.1,4.6,4.6 K,Pd2.0Sn1.1Ce2.0,,,
,Tetragonal,,,,,10.1016/j.jmmm.2007.11.001,TRUE,"{'a': '7.762 Å', 'c': '3.853 Å'}",U3Si2-type,,,Ce2Pd2Sn0.9,4.5,4.5 K,Pd2.0Sn0.9Ce2.0,,,
,Tetragonal,,,,,10.1016/j.jmmm.2007.11.001,TRUE,"{'a': '7.762 Å', 'c': '3.930 Å'}",U3Si2-type,,,Ce2Pd2.05Sn0.95,4.7,4.7 K,Pd2.05Sn0.95Ce2.0,,,
,Orthorhombic,,,-10 K,-10,10.1016/j.intermet.2009.03.021,TRUE,"{'a': '4.1597(9) Å', 'b': '11.910(3) Å', 'c': '18.186(4) Å'}",,2.52 μB,,Ce2Pt9Al16,3,3 K,Al16.0Ce2.0Pt9.0,,Immm,
,AlB2-derived hexagonal,5,5 K,"{'High_Temperature': '-12 K', 'Low_Temperature': '2 K'}",7,10.1016/S0304-8853(01)00438-3,TRUE,"{'a': '8.250 Å', 'c': '4.332 Å'}",Hexagonal,2.57 μB,,Ce2PtSi3,,,Si3.0Ce2.0Pt1,,,
,AlB2-derived hexagonal,18,18 K,"{'High_Temperature': '4.8 K', 'Low_Temperature': '14 K'}",9.4,10.1016/S0304-8853(01)00438-3,TRUE,"{'a': '8.217 Å', 'c': '4.282 Å'}",Hexagonal,3.7 μB,,Nd2PtSi3,,,Si3.0Nd2.0Pt1,,,
,AlB2-derived hexagonal,24,24 K,"{'High_Temperature': '37 K', 'Low_Temperature': '25 K'}",31,10.1016/S0304-8853(01)00438-3,TRUE,"{'a': '8.139 Å', 'c': '8.303 Å'}",Hexagonal,8.2 μB,,Gd2PtSi3,,,Si3.0Gd2.0Pt1,,,
,,,,-20 K,-20,10.1016/j.intermet.2017.01.014,TRUE,"{'a': '12.34 Å', 'b': '8.93 Å', 'c': '7.98 Å'}",,"0.77 μB, 0.81 μB, 0.78 μB, 0.82 μB",,Ce5RhGe2,,,Ge2.0Rh1Ce5.0,,,
,,,,,,10.1016/j.intermet.2017.01.014,TRUE,"{'a': '7.42 Å', 'b': '4.47 Å', 'c': '7.12 Å'}",,2.25 μB,,CeRhGe,10,10 K,Ge1Rh1Ce1,,,
,Orthorhombic,,,,,10.1016/S0921-4526(01)01511-3,TRUE,,,,,Ce2Rh3Ge5,5.5,5.5 K,Ge5.0Rh3.0Ce2.0,,,
,Tetragonal,,,,,10.1016/j.jallcom.2014.03.067,TRUE,,Pb/nbm,1.79 μB/Ce,,Ce2RhGa12,3.5,3.5 K,Ga12.0Rh1Ce2.0,,,
,Tetragonal,,,,,10.1016/j.jallcom.2014.03.067,TRUE,,,,,Ce2PdGa12,11,11 K,Ga12.0Pd1Ce2.0,,,
,,,,,,10.1016/j.jallcom.2014.03.067,TRUE,,,,,CePdGa6,5.5,5.5 K,Ga6.0Pd1Ce1,,,
,Sm5Ge4-type,,,,,10.1016/S0921-4526(01)01109-7,TRUE,"{'a': '7.344 Å', 'b': '14.221 Å', 'c': '7.581 Å'}",Orthorhombic,"1.1 μB (a-axis), 0.9 μB (b-axis), 0.8 μB (c-axis)",,Ce2Sc3Ge4,4.6,4.6 K,Sc3.0Ge4.0Ce2.0,,,
,Orthorhombic,,,-15.3 K,-15.3,10.1016/j.intermet.2005.11.004,TRUE,"{'a': '14.798', 'b': '7.129', 'c': '4.4601'}",Gd3Cu4Ge4-type,0.5 μB,,Ce3Ag4Ge4,,,Ge4.0Ag4.0Ce3.0,0.25 emu/g,Immm,
,Orthorhombic,,,-24 K,-24,10.1016/j.intermet.2005.11.004,TRUE,"{'a': '15.523', 'b': '7.359', 'c': '4.6810'}",Gd3Cu4Ge4-type,0.6 μB,,Ce3Ag4Sn4,9,9 K,Ag4.0Sn4.0Ce3.0,,Immm,
,Orthorhombic,,,,,10.1016/j.intermet.2005.11.004,TRUE,,Gd3Cu4Ge4-type,"2.05 μB (2d site), 1.10 μB (4e site)",,Ce3Cu4Ge4,10.3,10.3 K,Cu4.0Ge4.0Ce3.0,,Immm,
,Orthorhombic,,,,,10.1016/j.intermet.2005.11.004,TRUE,,Gd3Cu4Ge4-type,"0.75 μB (2d site), 1.94 μB (4e site)",,Ce3Cu4Sn4,10.3,10.3 K,Cu4.0Sn4.0Ce3.0,,Immm,
,CaO3Ti-type,,,,,10.1016/S0921-4526(99)01057-1,TRUE,,face-centered cubic,2.71 μB,,Ce3AlC,10,10.0 K,C1Al1Ce3.0,,,
"1.5 T, 5.0 T",CaO3Ti-type,,,-50.1 K,-50.1,10.1016/S0921-4526(99)01057-1,TRUE,,face-centered cubic,2.43 μB,,Ce3SnC,7.5,7.5 K,C1Sn1Ce3.0,,,
"1.7 T, 5.2 T",CaO3Ti-type,,,,,10.1016/S0921-4526(99)01057-1,TRUE,,face-centered cubic,2.75 μB,,Ce3PbC,7.8,7.8 K,C1Ce3.0Pb1,,,
0.8 T,CaO3Ti-type,,,-43.9 K,-43.9,10.1016/S0921-4526(99)01057-1,TRUE,,face-centered cubic,2.44 μB,,Ce3InC,3.9,3.9 K,C1In1Ce3.0,,,
1.8 T,CaO3Ti-type,,,,,10.1016/S0921-4526(99)01057-1,TRUE,,face-centered cubic,,,Ce3AlB,2.7,2.7 K,B1Al1Ce3.0,,,
,Tetragonal,149,149K,,,10.1016/j.jmmm.2011.11.024,TRUE,"{'a': '11.2974', 'c': '7.9173'}",,0.36 μB/Co,10.49 μB/f.u.,La3Co29Si4B10,,,B10.0Si4.0Co29.0La3.0,,P4/nmm,
,Tetragonal,173,173K,,,10.1016/j.jmmm.2011.11.024,TRUE,"{'a': '11.2084', 'c': '7.8636'}",,0.36 μB/Co,8.71 μB/f.u.,Ce3Co29Si4B10,,,B10.0Si4.0Co29.0Ce3.0,,P4/nmm,
,Tetragonal,193,193K,,,10.1016/j.jmmm.2011.11.024,TRUE,"{'a': '11.2549', 'c': '7.8933'}",,0.36 μB/Co,15.23 μB/f.u.,Pr3Co29Si4B10,,,B10.0Si4.0Co29.0Pr3.0,,P4/nmm,
,Tetragonal,159,159K,,,10.1016/j.jmmm.2011.11.024,TRUE,"{'a': '11.2176', 'c': '7.8697'}",,0.36 μB/Co,14.96 μB/f.u.,Nd3Co29Si4B10,,,B10.0Si4.0Co29.0Nd3.0,,P4/nmm,
,Tetragonal,182,182K,,,10.1016/j.jmmm.2011.11.024,TRUE,"{'a': '11.2127', 'c': '7.8704'}",,0.36 μB/Co,13.14 μB/f.u.,Sm3Co29Si4B10,,,B10.0Si4.0Co29.0Sm3.0,,P4/nmm,
,Tetragonal,210,210K,,,10.1016/j.jmmm.2011.11.024,TRUE,"{'a': '11.2014', 'c': '7.8640'}",,0.36 μB/Co,9.90 μB/f.u.,Gd3Co29Si4B10,,,B10.0Si4.0Co29.0Gd3.0,,P4/nmm,
,Tetragonal,195,195K,,,10.1016/j.jmmm.2011.11.024,TRUE,"{'a': '11.1912', 'c': '7.8637'}",,0.36 μB/Co,14.23 μB/f.u.,Dy3Co29Si4B10,,,B10.0Si4.0Co29.0Dy3.0,,P4/nmm,
,La3CuSiS7 type,,,-18 K,-18,10.1016/j.jallcom.2005.05.030,TRUE,"{'a': '1.0637 nm', 'c': '0.6254 nm'}",Hexagonal,2.46 μB,,Ce3CuSnSe7,5,5 K,Cu1Se7.0Sn1Ce3.0,,P63,
,CeNiSi2-type,,,,,10.1016/S0925-8388(01)01069-6,TRUE,,,,,CeNi0.86Sn2,4.4,4.4 K,Ni0.86Sn2.0Ce1,,,
,La3Co2Sn7-type,,,,,10.1016/S0925-8388(01)01069-6,TRUE,,,,,Ce3Ni2Sn7,3.9,3.9 K,Ni2.0Sn7.0Ce3.0,,,
,Orthorhombic,,,-67 K,-67,10.1016/j.jallcom.2016.08.045,TRUE,,UCo3Si5-type,2.63 μB/Ce,,Ce2Ni3Ge5,5,5 K,Ni3.0Ge5.0Ce2.0,,Ibam,
,Orthorhombic,,,-44 K,-44,10.1016/j.jallcom.2016.08.045,TRUE,,Gd3NiSi2-type,2.58 μB/Ce,,Ce3NiGe2,6.2,6.2 K,Ni1Ge2.0Ce3.0,,Pnma,
,Orthorhombic,,,-33.17 K,-33.17,10.1016/S0038-1098(02)00504-5,TRUE,,,2.57 μB,,Ce3Pd4Ge4,,,Ge4.0Pd4.0Ce3.0,,Immm,
,,,,,,10.1016/S0038-1098(02)00504-5,TRUE,,,,,CePdGe,3.4,3.4 K,Ge1Pd1Ce1,,,
,,,,,,10.1016/S0038-1098(02)00504-5,TRUE,,,,,CePd2Ge2,5.1,5.1 K,Ge2.0Pd2.0Ce1,,,
,,,,,,10.1016/S0038-1098(02)00504-5,FALSE,,,,,Ce2Pd3Ge5,3.8,3.8 K,Ge5.0Pd3.0Ce2.0,,,
,,,,,,10.1016/S0038-1098(02)00504-5,TRUE,,,,,CePd5Ge3,1.9,1.9 K,Ge3.0Pd5.0Ce1,,,
,,,,,,10.1016/S0038-1098(02)00504-5,FALSE,,,,,Ce3Pd26Ge6,0.7,0.7 K,Ge6.0Pd26.0Ce3.0,,,
,Tetragonal,,,+12.7 K,12.7,10.1016/S0925-8388(02)01069-1,TRUE,"{'a': '1.311 nm', 'b': '0.7438 nm', 'c': '0.767 nm'}",,2.37 μB/molCe,,Ce3Pd5Si,,,Si1Pd5.0Ce3.0,,Imma,
,,,,,,10.1016/S0925-8388(02)01069-1,TRUE,,,,,CePd2Si2,9.9,9.9 K,Si2.0Pd2.0Ce1,,,
,,,,,,10.1016/S0925-8388(02)01069-1,TRUE,,,,,Ce2Pd3Si5,8.4,8.4 K,Si5.0Pd3.0Ce2.0,,,
,Fm-3m,0.44,0.44 K,,,10.1016/j.jmmm.2008.10.013,TRUE,{'a': '16.901 Å'},Cubic,1.15 μB per Ce atom,,Ce3Pt23Si11,,,Si11.0Ce3.0Pt23.0,,Fm-3m,"0.19 emu/cm³ (perpendicular), 1.1 emu/cm³ (parallel)"
,Orthorhombic,3,3 K,-9.3 K,-9.3,10.1016/j.jallcom.2016.02.074,TRUE,"{'a': '4.6744 Å', 'b': '16.8542 Å', 'c': '13.3227 Å'}",Yb3CoSn6-type,0.96 μB per Ce ion,13.1 emu/g,Ce3RuSn6,,,Ru1Sn6.0Ce3.0,,Cmcm,
,Monoclinic,,,,,10.1016/S0925-8388(99)00789-6,TRUE,"{'a': '10.971(3) Å', 'b': '4.553(1) Å', 'c': '11.298(2) Å'}",,,263 emu/mol at 300 K,Ce4Co2Sn5,4,4 K,Co2.0Sn5.0Ce4.0,,I2/m,
,Hexagonal,,,-57.3 K,-57.3,10.1016/j.jallcom.2006.06.098,TRUE,"{'a': '0.9943 nm', 'c': '0.9459 nm'}",,0.4 μB per Ce ion,,Ce4Ni3Pb4,3,3 K,Ni3.0Ce4.0Pb4.0,,R3,
,Hexagonal,,,-16.5 K,-16.5,10.1016/j.jallcom.2006.06.098,TRUE,"{'a': '0.9886 nm', 'c': '0.9419 nm'}",,3.58 μB,,Pr4Ni3Pb4,,,Ni3.0Pr4.0Pb4.0,,R3,
,anti-Th3P4 cubic structure,14,14 K,-9 K,-9,10.1016/j.physb.2014.03.023,TRUE,{'a': '0.93807 nm'},Cubic,0.1 μB,,Ce4Sb1.5Ge1.5,,,Ge1.5Sb1.5Ce4.0,,,
,,3.9,3.9 K,,,10.1016/j.physb.2014.03.023,TRUE,{'a': '0.95302 nm'},,0.93 μB,,Ce4Sb3,,,Sb3.0Ce4.0,,,
4.5 T,Th3P4-type,5,5 K,-6 K,-6,10.1016/j.jmmm.2008.08.102,TRUE,{'a': '0.95190 nm'},Cubic,1.24 μB/Ce3+,0.93 μB/Ce3+,Ce4Sb3,2,2 K,Sb3.0Ce4.0,,"I4̄3d, no. 220",
,Hexagonal,,,-29 K,-29,10.1016/j.jallcom.2004.04.054,TRUE,"{'a': '9.477 Å', 'c': '6.710 Å'}",,0.58 μB/Ce atom,,Ce5CuSn3,3.5,3.5 K,Cu1Sn3.0Ce5.0,,,
,Orthorhombic,12,12K,-20K,-20,10.1016/j.physb.2009.07.111,TRUE,"{'a': '0.7940 nm', 'b': '1.5214 nm', 'c': '0.8043 nm'}",Sm5Ge4-type,0.8 μB/Ce3+,,Ce5Ge4,,,Ge4.0Ce5.0,,"Pnma, no. 62",
,Zr5Si4-type,,,,,10.1016/j.physb.2009.07.111,TRUE,,,,,Ce5Si4,5.6,5.6K,Si4.0Ce5.0,,"P41212, no. 96",
,Hexagonal,,,,,10.1016/j.physb.2006.01.314,TRUE,,,0.58 μB/Ce,,Ce5Ni2Si3,6.7,6.7 K,Si3.0Ni2.0Ce5.0,,P63/m,
,Cr5B3-type,,,,,10.1016/S0921-4526(99)01015-7,TRUE,,Tetragonal,0.72 μB/Ce-atom at 1.3 K,,Ce5Si2.7,12,12 K,Si2.7Ce5.0,,,
,Orthorhombic,3,3 K,,,10.1016/j.solidstatesciences.2008.06.013,TRUE,"{'a': '10.567', 'b': '11.329', 'c': '15.865'}",Cmca,2.12 μB/Ce,5 μB per formula unit,Ce5Si3N9,,,N9.0Si3.0Ce5.0,,Cmca (no. 64),1.015 × 10^−7 cm^3/mol
0.16 T,Th7Fe3-type hexagonal,,,,,10.1016/S0304-8853(00)01125-2,TRUE,,,"0.46±0.07 μB (Ce-1), 0.70±0.03 μB (Ce-2), 0.10±0.05 μB (Ce-3)",,Ce7Ni3,1.8,1.8 K,Ni3.0Ce7.0,,,
,Tetragonal,,,-29.3 K,-29.3,10.1016/j.jallcom.2012.11.205,TRUE,"{'a': '10.1132 Å', 'c': '8.1212 Å'}",,,,Ce9Ru4Ga5,3.7,3.7 K,Ga5.0Ru4.0Ce9.0,,I4 mm,
,,3.6,3.6 K,,,10.1016/j.jallcom.2012.11.205,FALSE,,,,,Ce23Ru7Cd4,,,Ru7.0Cd4.0Ce23.0,,,
,,,,,,10.1016/j.jallcom.2012.11.205,FALSE,,,,,Ce23Ru7Mg4,2.9,2.9 K,Mg4.0Ru7.0Ce23.0,,,
,,,,,,10.1016/j.jallcom.2012.11.205,TRUE,,,,,Ce2RuZn4,2,2 K,Zn4.0Ru1Ce2.0,,,
,ThCr2Si2,,,,,10.1016/j.ssc.2010.07.019,TRUE,"{'a': '4.301 Å', 'c': '10.973 Å'}",Body-centered tetragonal,1.85 μB,,CeAg2Ge2,4.6,4.6 K,Ge2.0Ag2.0Ce1,,I4/mmm,
,Tetragonal,,,,,10.1016/j.jallcom.2016.07.071,TRUE,"{'a': '4.2508 Å', 'b': '4.2508 Å', 'c': '10.644 Å'}",Body-centered,,,CeCuAl3,2.1,2.1 K,Al3.0Cu1Ce1,,I4mm,
,Orthorhombic,3.2,3.2 K,,,10.1016/j.jallcom.2016.07.071,TRUE,"{'a': '6.205 Å', 'b': '10.837 Å', 'c': '6.118 Å'}",Base-centered,,,CeAgAl3,,,Al3.0Ag1Ce1,,Cmcm,
,Tetragonal,,,,,10.1016/j.jallcom.2016.07.071,TRUE,"{'a': '4.3364 Å', 'b': '4.3364 Å', 'c': '10.850 Å'}",Body-centered,,,CeAuAl3,1.32,1.32 K,Al3.0Ce1Au1,,I4mm,
,Tetragonal,,,,,10.1016/j.jallcom.2016.07.071,TRUE,"{'a': '12.988 Å', 'b': '12.988 Å', 'c': '10.589 Å'}",Body-centered,,,CePdAl3,6,6 K,Al3.0Pd1Ce1,,I4mm,
,ZrCuSi2-type,9.5,9.5K,,,10.1016/S0921-4526(00)00501-9,TRUE,"{'a': '4.3575', 'c': '10.7066'}",Tetragonal,0.33 μB,,CeAgSb2,,,Ag1Sb2.0Ce1,,P4/nmm,
,ZrCuSi2-type,,,,,10.1016/S0921-4526(00)00501-9,TRUE,"{'a': '4.3333', 'c': '10.6688'}",Tetragonal,2.95 μB,,PrAgSb2,5.3,5.3K,Ag1Sb2.0Pr1,,P4/nmm,
,ZrCuSi2-type,,,,,10.1016/S0921-4526(00)00501-9,TRUE,"{'a': '4.3225', 'c': '10.6125'}",Tetragonal,2.26 μB,,NdAgSb2,3.2,3.2K,Ag1Sb2.0Nd1,,P4/nmm,
,ZrCuSi2-type,,,,,10.1016/S0921-4526(00)00501-9,TRUE,"{'a': '4.2721', 'c': '10.4818'}",Tetragonal,7.55 μB,,TbAgSb2,11,11.0K,Ag1Sb2.0Tb1,,P4/nmm,
,ZrCuSi2-type,,,,,10.1016/S0921-4526(00)00501-9,TRUE,"{'a': '4.2693', 'c': '10.4556'}",Tetragonal,8.02 μB,,DyAgSb2,9.7,9.7K,Ag1Sb2.0Dy1,,P4/nmm,
,ZrCuSi2-type,,,,,10.1016/S0921-4526(00)00501-9,TRUE,"{'a': '4.2561', 'c': '10.4094'}",Tetragonal,6.52 μB,,HoAgSb2,5.5,5.5K,Ag1Sb2.0Ho1,,P4/nmm,
,ZrCuSi2-type,,,,,10.1016/S0921-4526(00)00501-9,TRUE,"{'a': '4.2482', 'c': '10.3929'}",Tetragonal,5.18 μB,,ErAgSb2,3.9,3.9K,Ag1Sb2.0Er1,,P4/nmm,
,ZrCuSi2-type,,,,,10.1016/S0921-4526(00)00501-9,TRUE,"{'a': '4.2455', 'c': '10.4141'}",Tetragonal,7.36 μB,,TmAgSb2,2,2.0K,Ag1Sb2.0Tm1,,P4/nmm,
,,,,,,10.1016/j.physb.2007.10.039,TRUE,,,,,CeAl2,3.8,3.8 K,Al2.0Ce1,,,
,ThCr2Si2-type,,,,,10.1016/j.jmmm.2003.11.306,TRUE,,Tetragonal,1.34 μB/Ce,,CeAu2Si2,4,4 K,Si2.0Ce1Au2.0,,,
,Hexagonal,10,10 K,10.9 K,10.9,10.1016/j.physb.2007.10.048,TRUE,"{'a': '4.4569 Å', 'c': '7.9105 Å'}",,1.16 μB/mol Ce,,CeAuGe,,,Ge1Ce1Au1,,P63mc,
,Hexagonal,,,,,10.1016/S0304-8853(03)00047-7,TRUE,"{'a': '7.6192', 'c': '4.2314'}",ZrNiAl-type,1.2μB,,CeAuIn,6,6K,In1Ce1Au1,,P 6̄ 2 m,
,Hexagonal,,,,,10.1016/S0304-8853(03)00047-7,TRUE,"{'a': '7.7294', 'c': '3.8726'}",ZrNiAl-type,2.5μB,,ErAuIn,3,3K,In1Er1Au1,,P 6̄ 2 m,
,Hexagonal,9,9K,,,10.1016/S0304-8853(03)00047-7,TRUE,"{'a': '7.4945', 'c': '3.7524'}",ZrNiAl-type,5.2μB,,ErNiIn,,,Ni1In1Er1,,P 6̄ 2 m,
,CaB6-type,,,,,10.1016/S0921-4526(01)01193-0,TRUE,,Cubic,,,CeB6,2.3,2.3 K,B6.0Ce1,,,
,Hexagonal,291,291 K,,,10.1016/j.jallcom.2007.11.035,TRUE,"{'a': '5.0174 Å', 'c': '6.9412 Å'}",CaCu5-type,1.34 μB at 5 K,,CeCo4B,,,B1Co4.0Ce1,,P6/mmm,
,Monoclinic,,,-82 K,-82,10.1016/j.intermet.2012.08.011,TRUE,"{'a': '10.9983 Å', 'b': '4.35202 Å', 'c': '4.83020 Å'}",C 2/m,"{'Ce': '0.421 μB', 'Co': '0.153 μB', 'Ga': '0.017 μB'}",,CeCoGa,4.3,4.3 K,Co1Ga1Ce1,,C 2/m,
,Tetragonal,,,,,10.1016/j.intermet.2003.12.007,TRUE,"{'a': '0.4170 nm', 'c': '0.6865 nm'}",,0.43 μB/Ce at 1.6 K,,CeCoGe,5,5.0 K,Co1Ge1Ce1,,P4/nmm (No 129),
,,,,,,10.1016/j.jallcom.2008.09.183,TRUE,,,,,CeCoSi,8.8,8.8 K,Si1Co1Ce1,,,
,,,,,,10.1016/j.jallcom.2008.09.183,TRUE,,,,,CeRuSi,5.3,"7.5 K, 3.1 K",Si1Ru1Ce1,,,
,,,,,,10.1016/j.jallcom.2008.09.183,TRUE,,,"2.59 μB (NdMnSi), 1.88 μB (NdMnSiH)",,NdMnSi,564,564 K,Si1Mn1Nd1,,,
,,20.5,20.5 K,,,10.1016/j.jallcom.2008.09.183,TRUE,,,,,NdCoSi,7.5,7.5 K,Si1Co1Nd1,,,
,Orthorhombic,146,146 K,,,10.1016/S0925-8388(00)00671-X,TRUE,"{'a': '13.188 Å', 'b': '6.159 Å', 'c': '6.069 Å'}",,2.60 μB,1.11 μB at 5.5 T,LaCrSb3,,,Cr1Sb3.0La1,,Pbcm,
,Orthorhombic,145,145 K,,,10.1016/S0925-8388(00)00671-X,TRUE,"{'a': '13.078 Å', 'b': '6.1744 Å', 'c': '6.0725 Å'}",,3.38 μB,2.08 μB at 5.5 T,CeCrSb3,,,Cr1Sb3.0Ce1,,Pbcm,
,Orthorhombic,147,147 K,,,10.1016/S0925-8388(00)00671-X,TRUE,"{'a': '12.959 Å', 'b': '6.1509 Å', 'c': '6.0497 Å'}",,3.83 μB,2.19 μB at 5.5 T,PrCrSb3,,,Cr1Sb3.0Pr1,,Pbcm,
,Orthorhombic,142,142 K,,,10.1016/S0925-8388(00)00671-X,TRUE,"{'a': '12.979 Å', 'b': '6.1847 Å', 'c': '6.0664 Å'}",,4.15 μB,2.35 μB at 5.5 T,NdCrSb3,,,Cr1Sb3.0Nd1,,Pbcm,
"0.09 T (H || [100]), 0.6 T (H || [001])",Tetragonal,9.3,9.3 K,,,10.1016/j.jmmm.2016.11.078,TRUE,"{'a': '4.2160 Å', 'c': '14.147 Å'}",α-ThSi2-type,0.66 μB/Ce (along [100]),,CeCu0.18Al0.24Si1.58,,,Al0.24Si1.58Cu0.18Ce1,,I41/amd (No. 141),
,,5.65,5.65 K,,,10.1016/j.jmmm.2016.11.078,TRUE,,,,,YbNiSn,,,Ni1Sn1Yb1,,,
,,9.6,9.6 K,,,10.1016/j.jmmm.2016.11.078,TRUE,,,,,CeAgSb2,,,Ag1Sb2.0Ce1,,,
,,1.8,1.8 K,,,10.1016/j.jmmm.2016.11.078,FALSE,,,,,CePd2Al2Ga,,,Al2.0Ga1Pd2.0Ce1,,,
,Tetragonal,4,4.0 K,,,10.1016/j.physb.2010.02.030,TRUE,"{'a': '4.262 Å', 'c': '10.776 Å'}",BaAl4-type,,,CeCu0.7Al3.3,,,Al3.3Cu0.7Ce1,,I4/mmm,
,Tetragonal,,,,,10.1016/j.physb.2010.02.030,TRUE,,BaAl4-type,,,CeCuAl3,2.7,2.5-2.9 K,Al3.0Cu1Ce1,,I4/mmm,
,Orthorhombic,,,7 K,7,10.1016/S0925-8388(02)00510-8,TRUE,"{'a': '4.2590 Å', 'b': '17.2089 Å', 'c': '4.1258 Å'}",CeNiSi2-type,1.85 μB,,CeCu0.86Ge2,16.5,16.5 K,Cu0.86Ge2.0Ce1,,Cmcm,
,Tetragonal,,,,,10.1016/S0925-8388(02)00510-8,TRUE,,ThCr2Si2-type,1.0 μB,,CeCu2Ge2,4.15,4.15 K,Cu2.0Ge2.0Ce1,,I4/mmm,
,,,,,,10.1016/S0925-8388(02)00510-8,FALSE,,,,,CeCoGe2,3.9,3.9 K,Co1Ge2.0Ce1,,,
,,,,,,10.1016/S0925-8388(02)00510-8,TRUE,,,,,CeNiGe2,3,3.0 K,Ni1Ge2.0Ce1,,,
,Hexagonal,,,,,10.1016/j.ssc.2008.07.033,TRUE,"{'a': '5.164 Å', 'c': '4.110 Å'}",CaCu5 type,,,CeCu5,3.8,3.8 K,Cu5.0Ce1,,,
,Hexagonal,,,θp = -49 to -35 K,42,10.1016/j.ssc.2008.07.033,TRUE,"{'a': '5.183 Å', 'c': '4.150 Å'}",CaCu5 type,μeff = 2.82 to 2.69 μB/f.u.,0.93 μB/f.u. at 55 kOe,CeCu4Pd,1.8,< 1.8 K,Cu4.0Pd1Ce1,,,
,Cubic,,,θp = -15.9 to -17.1 K,16.5,10.1016/j.ssc.2008.07.033,TRUE,{'a': '7.282 Å'},AuBe5 type,μeff = 2.43 to 2.44 μB/f.u.,0.8 μB/f.u.,CeCu3Pd2,1.8,< 1.8 K,Cu3.0Pd2.0Ce1,,,
,,,,,,10.1016/S0921-4526(99)01235-1,TRUE,,,,,CeCu5.8Au0.2,0.25,0.25 K,Cu5.8Ce1Au0.2,,,
,,,,-3.6 T,-3.6,10.1016/S0921-4526(99)02525-9,TRUE,,Orthorhombic,0.1 μB,,CeCu6,0.0025,2.5 mK,Cu6.0Ce1,,,0.66 χmax
,,,,,,10.1016/S0921-4526(99)02525-9,TRUE,,,,,CeCu5.9Au0.1,0.1,0.1 K,Cu5.9Ce1Au0.1,,,
,Tetragonal,,,-39 K,-39,10.1016/j.jmmm.2016.03.009,TRUE,"{'a': '8.5403 Å', 'c': '5.0204 Å'}",YNi9In2-type,2.88 μB,0.68 μB at 1.9 K and 90 kOe,CeCu9In2,,,Cu9.0In2.0Ce1,,P4/mbm,
,Tetragonal,,,-10.5 K,-10.5,10.1016/j.jmmm.2016.03.009,TRUE,"{'a': '8.5328 Å', 'c': '5.0219 Å'}",YNi9In2-type,3.70 μB,1.38 μB at 1.9 K and 90 kOe,PrCu9In2,,,Cu9.0In2.0Pr1,,P4/mbm,
"4.0 kOe, 19.0 kOe",Tetragonal,,,-0.1 K,-0.1,10.1016/j.jmmm.2016.03.009,TRUE,"{'a': '8.5210 Å', 'c': '5.0190 Å'}",YNi9In2-type,3.69 μB,2.24 μB at 1.9 K and 90 kOe,NdCu9In2,4.3,4.3 K,Cu9.0In2.0Nd1,,P4/mbm,
35.0 kOe,Tetragonal,,,+0.9 K,0.9,10.1016/j.jmmm.2016.03.009,TRUE,"{'a': '8.501 Å', 'c': '5.0145 Å'}",YNi9In2-type,0.58 μB,0.069 μB at 1.9 K and 90 kOe,SmCu9In2,11,11.0 K,Cu9.0In2.0Sm1,,P4/mbm,
,Tetragonal,,,+2.3 K,2.3,10.1016/j.jmmm.2016.03.009,TRUE,"{'a': '8.5647 Å', 'c': '5.0261 Å'}",YNi9In2-type,7.26 μB,3.98 μB at 1.9 K and 90 kOe,EuCu8.35In2.65,23.3,23.3 K,Cu8.35In2.65Eu1,,P4/mbm,
,Hexagonal,,,-36 K,-36,10.1016/S0966-9795(01)00070-X,TRUE,"{'a': '0.7183 nm', 'c': '0.4208 nm'}",ZrNiAl-type,2.53 μB/Ce,,CeCuAl,5.2,5.2 K,Al1Cu1Ce1,,,
,,7.2,7.2 K,,,10.1016/S0966-9795(01)00070-X,TRUE,,,,,Ce2Cu2Al,,,Al1Cu2.0Ce2.0,,,
< 20 Oe,AlB2-type,10,10 K,"{'High_Temperature_Regime': '4.56 K', 'Low_Temperature_Regime': '10.2 K'}",7.38,10.1016/j.ssc.2005.09.015,TRUE,"{'a': '4.316 Å', 'c': '3.967 Å'}",Hexagonal,"{'High_Temperature_Regime': '2.50 μB per Ce', 'Low_Temperature_Regime': '2.20 μB per Ce', 'Ferromagnetic_Regime': '1 μB (technical saturation), 1.2 μB (extrapolated)'}",,CeCuGe,,,Cu1Ge1Ce1,0.05 (ratio of remanence to technical saturation magnetization),P 6/mmm (#191),3–4×10^−6 emu/g Oe
,Hexagonal,,,-15 K,-15,10.1016/j.jpcs.2008.04.031,TRUE,"{'a': '7.4915 Å', 'c': '4.2452 Å'}",ZrNiAl type,2.5 μB,,CeCuIn,,,Cu1In1Ce1,,189,
,Hexagonal,15.2,15.2 K,2.0 K,2,10.1016/j.jallcom.2004.04.019,TRUE,"{'a': '4.238 Å', 'c': '8.035 Å'}",ZrBeSi-type,2.44 μB/Ce-mol,,CeCuSi,,,Si1Cu1Ce1,,P 63/mmc,
,Hexagonal,,,-14.5 K,-14.5,10.1016/j.jallcom.2004.04.019,TRUE,"{'a': '4.194 Å', 'c': '41.69 Å'}",ZrBeSi-type,2.50 μB/Ce-mol,,CeCuSiH1.35,,,H1.35Si1Cu1Ce1,,P 63/mmc,
0.575 kOe,ThMn12-type tetragonal,341,341 K,,,10.1016/j.jmmm.2013.02.031,TRUE,,,,,CeFe10.5Mo1.5,,,Fe10.5Mo1.5Ce1,,,
,ThMn12-type tetragonal,386,386 K,,,10.1016/j.jmmm.2013.02.031,TRUE,,,,,CeFe10.5Mo1.5,,,Fe10.5Mo1.5Ce1,,,
,Hexagonal,454.15,181°C,,,10.1016/j.jallcom.2013.03.175,TRUE,"{'a': '4.869 Å', 'c': '4.169 Å'}",TbCu7-type,,,CeFe10Zr0.8,,,Fe10.0Zr0.8Ce1,,P6/mmm,
77 kA/m,ThMn12,468.15,195°C,,,10.1016/j.jmmm.2016.12.036,TRUE,,,,,CeFe11Ti,,,Ti1Fe11.0Ce1,,I4/mmm,
,ThMn12,585.15,312°C,,,10.1016/j.jmmm.2016.12.036,TRUE,,,,,CeFe10CoTi,,,Ti1Fe10.0Co1Ce1,,I4/mmm,
,ThMn12,740.15,467°C,,,10.1016/j.jmmm.2016.12.036,TRUE,,,,,CeFe8Co3Ti,,,Ti1Fe8.0Co3.0Ce1,,I4/mmm,
390 kA/m,ThMn12,581.15,308°C,,,10.1016/j.jmmm.2016.12.036,TRUE,,,,,SmFe11Ti,,,Ti1Fe11.0Sm1,,I4/mmm,
,ThMn12,729.15,456°C,,,10.1016/j.jmmm.2016.12.036,TRUE,,,,,SmFe9Co2Ti,,,Ti1Fe9.0Co2.0Sm1,,I4/mmm,
,ThMn12,864.15,591°C,,,10.1016/j.jmmm.2016.12.036,TRUE,,,,,SmFe6Co4Ti,,,Ti1Fe6.0Co4.0Sm1,,I4/mmm,
,ThMn12,526.15,253°C,,,10.1016/j.jmmm.2016.12.036,TRUE,,,,,Ce0.5Sm0.5Fe11Ti,,,Ti1Fe11.0Ce0.5Sm0.5,,I4/mmm,
,ThMn12,863.15,590°C,,,10.1016/j.jmmm.2016.12.036,TRUE,,,,,Ce0.5Sm0.5Fe7.75Co3.25Ti,,,Ti1Fe7.75Co3.25Ce0.5Sm0.5,,I4/mmm,
,Cubic Laves phase,230,230 K,,,10.1016/j.ssc.2017.05.026,TRUE,{'a': '7.214 Å'},Cubic,2.48 μB/f.u.,55.8 emu/g,CeFe2,,,Fe2.0Ce1,,227,
,Tetragonal,,,,,10.1016/j.jpcs.2010.10.046,TRUE,,,2.48 μB,,CeFeAsO0.95F0.05,2.8,2.8 K,O0.95F0.05Fe1As1Ce1,,P4/nmm,
,Tetragonal,,,,,10.1016/j.jpcs.2010.10.046,TRUE,,,2.48 μB,,CeFeAs0.85P0.15O0.95F0.05,2.8,2.8 K,O0.95F0.05P0.15Fe1As0.85Ce1,,P4/nmm,
,FeB type,,,,,10.1016/j.jmmm.2006.10.328,TRUE,"{'a': '8.350 Å', 'b': '4.078 Å', 'c': '6.022 Å'}",Orthorhombic,1.1 μB,,CeGe,10.8,10.8 K,Ge1Ce1,,Pnma,
,Tetragonal,5.3,5.3 K,15 K,15,10.1016/j.physb.2005.01.105,TRUE,,Body-centred,2.41 μB,,CeGe1.66,6.7,6.7 K,Ge1.66Ce1,,ThSi2-type,
,Orthorhombically distorted tetragonal,4.5,4.5 K,,,10.1016/j.physb.2005.01.105,FALSE,,,,,CeGe2,7,7 K,Ge2.0Ce1,,ThSi2-type,
,Orthorhombic,22,22K,,,10.1016/j.jmmm.2013.06.046,TRUE,"{'a': '4.742(1) Å', 'b': '7.611(1) Å', 'c': '9.051(1) Å'}",CeCu2-type,,,CeIn2,,,In2.0Ce1,,,
,,,,,,10.1016/j.jmmm.2006.10.052,TRUE,,,,,CeIn3,10,10 K,In3.0Ce1,,,
,Orthorhombic,,,,,10.1016/j.solidstatesciences.2011.02.011,TRUE,"{'a': '7.282 Å', 'b': '4.604 Å', 'c': '8.259 Å'}",ε-TiNiSi-type,"Ce: ± 0.40 μB, Ir: ± 0.003 μB, Sb: ± 2.10^-5 μB, H: ± 1.10^-4 μB",,CeIrSbH,7,7.0 K,H1Sb1Ce1Ir1,,Pnma,
,Tetragonal,,,,,10.1016/j.jpcs.2008.06.033,TRUE,"{'a': '4.252 Å', 'c': '9.715 Å'}",,"2.57 μB for H || [0 0 1], 2.64 μB for H || [1 0 0]",,CeIrSi3,2.5975,"5 K at 0 GPa, 4.7 K at 0.61 GPa, 4 K at 1.29 GPa, 3.8 K at 1.38 GPa",Si3.0Ce1Ir1,,I4mm,Follows Curie-Weiss law at high temperature
,Monoclinic,340,340 K,,,10.1016/j.jmmm.2009.10.004,TRUE,"{'a': '0.55345 nm', 'b': '0.56068 nm', 'c': '0.78390 nm'}",,1.90 μB/f.u.,1.43 μB/f.u.,CeKFeMoO6,,,O6.0K1Fe1Mo1Ce1,,P21/n,
,,375,330-420 K,,,10.1016/j.jmmm.2009.10.004,TRUE,,,,,Sr2FeMoO6,,,O6.0Fe1Sr2.0Mo1,,,
,Hexagonal ZrNiAl type,,,,,10.1016/j.solidstatesciences.2015.03.017,TRUE,"{'a': '752.7 pm', 'c': '454.8 pm'}",Hexagonal,0.841 μB (spin-only),,CeMgGa,3.1,3.1 K,Mg1Ga1Ce1,,P6̄2m,
,Hexagonal ZrNiAl type,,,,,10.1016/j.solidstatesciences.2015.03.017,TRUE,"{'a': '767.3 pm', 'c': '410.37 pm'}",Hexagonal,0.595 μB (spin-only),,CeMgPd,2.1,2.1 K,Mg1Pd1Ce1,,P6̄2m,
,TiNiSi,,,,,10.1016/j.jallcom.2011.07.100,TRUE,"{'a': '7.7271 Å', 'b': '4.6480 Å', 'c': '9.0818 Å'}",Orthorhombic,2.24 μB,,CeMgSn,13,13 K,Mg1Sn1Ce1,,Pnma,
,CeScSi,,,,,10.1016/j.jallcom.2011.07.100,TRUE,,Tetragonal,2.94 μB,,NdMgSn,31,31 K,Mg1Sn1Nd1,,I4/mmm,
,CeScSi,,,,,10.1016/j.jallcom.2011.07.100,TRUE,,Tetragonal,8.4 μB,,TbMgSn,35,35 K,Mg1Sn1Tb1,,I4/mmm,
,AlB2,,,,,10.1016/j.physb.2007.01.019,TRUE,"{'a': '0.4830 nm', 'c': '0.3542 nm'}",Hexagonal,,,YMn0.92In1.08,247,247K,Mn0.92Y1In1.08,,P6/mmm,
,AlB2,134,134K,,,10.1016/j.physb.2007.01.019,TRUE,"{'a': '0.4920 nm', 'c': '0.3796 nm'}",Hexagonal,3.17 μB/f.u.,0.95 μB/f.u.,CeMn0.65In1.35,,,Mn0.65In1.35Ce1,,P6/mmm,
,AlB2,140,140K,,,10.1016/j.physb.2007.01.019,TRUE,"{'a': '0.4933 nm', 'c': '0.3874 nm'}",Hexagonal,2.77 μB/Mn,1.0 μB/f.u.,LaMn0.49In1.51,,,Mn0.49In1.51La1,,P6/mmm,
,AlB2,,,80K,80,10.1016/j.physb.2007.01.019,TRUE,"{'a': '0.4843 nm', 'c': '0.3551 nm'}",Hexagonal,9.32 μB/f.u.,,TbMn0.58In1.42,,,Mn0.58In1.42Tb1,,P6/mmm,
,C14-type,,,16 K,16,10.1016/S0925-8388(03)00123-3,TRUE,"{'a': '5.37393', 'c': '8.76321'}",Hexagonal,3.5 μB,,CeMn1.8Al0.2,75,75 K,Al0.2Mn1.8Ce1,,P63/mmc,2.6(2)·10^−3 emu/mol
,C14-type,,,,,10.1016/S0925-8388(03)00123-3,TRUE,"{'a': '5.9353', 'c': '9.7641'}",Hexagonal,3.2 μB,,CeMn1.8Al0.2D3.52,75,75 K,Al0.2Mn1.8Ce1,,P63/mmc,6(2)·10^−4 emu/mol
,C14-type,,,,,10.1016/S0925-8388(03)00123-3,TRUE,"{'a': '6.0559', 'c': '9.8442'}",Hexagonal,3.2 μB,,CeMn1.8Al0.2H4.4,70,70 K,H4.4Al0.2Mn1.8Ce1,,P63/mmc,
13.5 kOe,ThCr2Si2-type,120,120 K,111 K,111,10.1016/j.jmmm.2006.11.190,TRUE,"{'a': '4.087 Å', 'c': '10.174 Å'}",Body-centered tetragonal,3.06 μB per Mn,0.81 μB per Mn at 50 kOe,CeMnCuSi2,,,Si2.0Mn1Cu1Ce1,,,
,Tetragonal,,,,,10.1016/j.ssc.2005.02.040,TRUE,"{'a': '4.041 Å', 'c': '6.990 Å'}",,,,CeCoSi,8.8,8.8 K,Si1Co1Ce1,,P 4/nmm,
,Tetragonal,,,,,10.1016/j.ssc.2005.02.040,TRUE,"{'a': '4.235 Å', 'c': '7.386 Å'}",,,,CeMnGe,177,"313 K, 41 K",Mn1Ge1Ce1,,P 4/nmm,
,Orthorhombic,,,-37 K,-37,10.1016/S0038-1098(00)00251-9,TRUE,,,2.68 μB/Ce,,CeNi0.82Cu0.18Sn,3.5,3.5 K,Ni0.82Cu0.18Sn1Ce1,,,
,Orthorhombic,,,-48 K,-48,10.1016/S0038-1098(00)00251-9,TRUE,,,2.67 μB/Ce,,CePtSn,7.5,7.5 K,Sn1Ce1Pt1,,,
,Orthorhombic,,,,,10.1016/S0921-4526(99)00866-2,TRUE,,,,,CeNi2Al5,2.6,2.6 K,Al5.0Ni2.0Ce1,,,
,,,,,,10.1016/S0921-4526(99)00866-2,TRUE,,,1.9 μB,,NdNiAl4,9.5,9.5 K,Al4.0Ni1Nd1,,,
,CaBe2Ge2-type,,,,,10.1016/j.ssc.2005.05.039,TRUE,"{'a': '4.36 Å', 'c': '10.20 Å'}",Primitive,,,CeNi2Sn2,1.9,1.9 K,Ni2.0Sn2.0Ce1,,P 4/nmm,
,ε-TiNiSi-type,,,,,10.1016/j.solidstatesciences.2004.03.008,TRUE,"{'a': '0.7542 nm', 'b': '0.7617 nm', 'c': '0.46009 nm'}",Orthorhombic,,,CeNiSn,4,4 K,Ni1Sn1Ce1,,Pna2_1,
,ε-TiNiSi-type,,,,,10.1016/j.solidstatesciences.2004.03.008,TRUE,"{'a': '0.72720 nm', 'b': '0.84951 nm', 'c': '0.44021 nm'}",Orthorhombic,,,CeNiSnH1.0,4.5,4.5 K,H1.0Ni1Sn1Ce1,,Pna2_1,
,ZrBeSi-type,7,7.0 K,,,10.1016/j.solidstatesciences.2004.03.008,TRUE,"{'a': '0.4392 nm', 'b': '0.4392 nm', 'c': '0.8543 nm'}",Hexagonal,,,CeNiSnH1.8,,,H1.8Ni1Sn1Ce1,,P6_3/mmc,
,Defect CeNiSi2-type,,,-6.8 K,-6.8,10.1016/j.jallcom.2016.01.156,TRUE,"{'a': '4.558(3) Å', 'b': '17.410(11) Å', 'c': '4.4849(17) Å'}",Orthorhombic,2.56(2) μB,,CePd0.427Sn2,1.5,1.5 K,Pd0.427Sn2.0Ce1,,Cmcm,
,Orthorhombic,,,,,10.1016/j.jallcom.2015.03.095,TRUE,"{'a': '441.5 pm', 'c': '987.5 pm'}",Tetragonal,"2.59 μB (along [1 0 0]), 2.45 μB (along [0 0 1])",,CePd2Al2,2.7,2.7 K,Al2.0Pd2.0Ce1,,P4/nmm,
,Orthorhombic,,,1.6 K,1.6,10.1016/j.jallcom.2013.05.017,TRUE,"{'a': '4.57200 Å', 'b': '9.9200 Å', 'c': '33.0170 Å'}",Orthorhombic,2.53 μB,,CePd2In4,2.4,2.4 K,Pd2.0In4.0Ce1,,Pmc21,
,ThCr2Si2-type,,,,,10.1016/S0921-4526(01)01310-2,TRUE,,Tetragonal,,,CePd2Si2,10,10 K,Si2.0Pd2.0Ce1,,,
,NaPt3O4-type,6.3,6.3 K,-72 K,-72,10.1016/j.physb.2007.10.211,TRUE,,Cubic,2.54 μB/Ce,,CePd3S4,,,S4.0Pd3.0Ce1,,,
,NaPt3O4-type,,,,,10.1016/j.physb.2007.10.211,TRUE,,Cubic,7.36 μB/Gd,,GdPd3S4,5.5,5.5 K,S4.0Pd3.0Gd1,,,
,Orthorhombic,,,+5.0 K,5,10.1016/j.jallcom.2013.06.166,TRUE,"{'a': '9.003 Å', 'b': '23.613 Å', 'c': '8.265 Å'}",Cmce,2.28 μB,0.9 μB at 2 K,CePd4Sn,0.9,0.9 K,Pd4.0Sn1Ce1,,Cmce (No. 64),
,Tetragonal,,,,,10.1016/j.physb.2009.07.038,TRUE,"{'a': '4.168 Å', 'c': '14.941 Å'}",ZrNi2Al5-type,2.53–2.56 μB/f.u.,2.04 μB/Ce,CePd5Al2,3.5,"4.1 K, 2.9 K",Al2.0Pd5.0Ce1,,I4/mmm,
,Tetragonal,,,,,10.1016/j.physb.2009.07.038,TRUE,"{'a': '4.149 Å', 'c': '14.905 Å'}",ZrNi2Al5-type,3.7 μB/f.u.,,NdPd5Al2,1.2,1.2 K,Al2.0Pd5.0Nd1,,I4/mmm,
,Tetragonal,,,,,10.1016/j.physb.2009.07.038,TRUE,"{'a': '4.136 Å', 'c': '14.860 Å'}",ZrNi2Al5-type,,,SmPd5Al2,1.7,1.7 K,Al2.0Pd5.0Sm1,,I4/mmm,
,Tetragonal,,,,,10.1016/j.physb.2009.07.038,TRUE,"{'a': '4.125 Å', 'c': '14.801 Å'}",ZrNi2Al5-type,,,GdPd5Al2,6,6.0 K,Al2.0Pd5.0Gd1,,I4/mmm,
,Orthorhombic,,,,,10.1016/j.jmmm.2003.12.476,TRUE,"{'a': '20.180 Å', 'b': '4.109 Å', 'c': '7.228 Å'}",,,,CePd5Ge3,1.9,1.9 K,Ge3.0Pd5.0Ce1,,Pnma,
,Orthorhombic,,,,,10.1016/j.jmmm.2003.12.476,TRUE,"{'a': '20.202 Å', 'b': '4.117 Å', 'c': '7.239 Å'}",,,,CePt5Ge3,1.1,1.1 K,Ge3.0Ce1Pt5.0,,Pnma,
,,,,,,10.1016/S0921-4526(01)01143-7,TRUE,,,,,CePdAl,2.7,2.7 K,Al1Pd1Ce1,,,
,ZrBeSi-type hexagonal,5.2,5.2 K,,,10.1016/S0921-4526(01)01318-7,TRUE,"{'a': '4.251 Å', 'c': '7.810 Å'}",Hexagonal,,,CePdP,,,P1Pd1Ce1,,,
,ZrBeSi-type hexagonal,6.2,6.2 K,,,10.1016/S0921-4526(01)01318-7,TRUE,"{'a': '4.376 Å', 'c': '7.812 Å'}",Hexagonal,,,CePdAs,,,As1Pd1Ce1,,,
,CeCu2 type,,,,,10.1016/S0921-4526(99)00869-8,TRUE,,,,,CePdGe,3.4,3.4 K,Ge1Pd1Ce1,,,
,CeCu2 type,,,,,10.1016/S0921-4526(99)00869-8,TRUE,,,,,CePtGe,3.4,3.4 K,Ge1Ce1Pt1,,,
,Orthorhombic,,,,,10.1016/j.jmmm.2006.10.034,TRUE,,,,,CePdSb3,3.1,3.1 K,Pd1Sb3.0Ce1,,Pbcm (#57),
,Orthorhombic,,,,,10.1016/S0921-4526(01)00609-3,TRUE,"{'a': '4.461 Å', 'b': '16.562 Å', 'c': '8.744 Å'}",,2.59 μB per cerium ion,,CePdSi2,4.75,"2.7 K, 6.8 K",Si2.0Pd1Ce1,,Immm,
,,,,,,10.1016/S0921-4526(99)00867-4,TRUE,,,,,CePdSn,7,7 K,Pd1Sn1Ce1,,,
,Orthorhombic,6,6 K,,,10.1016/j.jmmm.2003.11.053,TRUE,,CrB structure,,,CePt,,,Ce1Pt1,,,
,Orthorhombic,5.8,5.8 K,,,10.1016/S0925-8388(01)01578-X,TRUE,"{'a': '0.7208 nm', 'b': '0.4481 nm', 'c': '0.7740 nm'}",TiNiSi-type,1.35 μB at 1.5 K,,CePtAl,,,Al1Ce1Pt1,,,
,Unknown,11.6,11.6 K,-44 K,-44,10.1016/S0925-8388(01)01578-X,TRUE,,,2.3 μB/Ce-atom,0.5 μB/mol at 3.5 T and 4 K,CePtAlH1.1,,,H1.1Al1Ce1Pt1,0.15 μB/mol at 4 K,,
,Orthorhombic,,,,,10.1016/j.physc.2013.03.040,TRUE,"{'a': '4.288 Å', 'b': '16.718 Å', 'c': '4.238 Å'}",,,,CePtSi2,1.8,1.8 K,Si2.0Ce1Pt1,,Cmcm,
,Orthorhombic,,,,,10.1016/S0925-8388(01)01779-0,TRUE,"{'a': '7.4579 Å', 'b': '4.6250 Å', 'c': '8.0167 Å'}",,,,CePtSn,7.5,7.5 K,Sn1Ce1Pt1,,Pnma,
,Tetragonal,,,-11.4 K,-11.4,10.1016/j.jallcom.2017.05.095,TRUE,"{'a': '4.3221 Å', 'c': '9.725 Å'}",CaBe2Ge2-type,0.82 μB,9.5 emu/g,CeRh2Ga2,,,Ga2.0Rh2.0Ce1,,P 4/nmm (No129),2.72 × 10^-4 emu/mol
,Tetragonal,,,,,10.1016/S0921-4526(99)00973-4,TRUE,,,,,CeRh2Si2,36,36 K,Si2.0Rh2.0Ce1,,,Broad maximum at 38.5 K
,Distorted Hexagonal,115,115,,,10.1016/j.elspec.2010.06.004,TRUE,"{'a': '5.484', 'c': '3.087'}",,0.201,,CeRh3B2,,,B2.0Rh3.0Ce1,,P6/mmm,
,Tetragonal,374,374,,,10.1016/j.elspec.2010.06.004,TRUE,"{'a': '4.079', 'c': '15.45'}",,,,GdTiGe,,,Ti1Ge1Gd1,,I4/mmm,
,Tetragonal,294,294,,,10.1016/j.elspec.2010.06.004,TRUE,"{'a': '4.029', 'c': '7.613'}",,,,GdTiSi,,,Si1Ti1Gd1,,P4/nmm,
,Orthorhombic,,,,,10.1016/j.solidstatesciences.2006.12.006,TRUE,"{'a': '742.9 pm', 'b': '446.7 pm', 'c': '712.1 pm'}",TiNiSi type,0.9 μB/Ce atom,,CeRhGe,9.3,9.3 K,Ge1Rh1Ce1,,,
,Tetragonal,13,13 K,,,10.1016/j.ssc.2012.09.004,TRUE,"{'a': '4.198 Å', 'c': '5.607 Å'}",CeCr2Si2C,1.056 μB,1 μB/Ce at 2 K,CeRu2Al2B,,,B1Al2.0Ru2.0Ce1,,P4/mmm,
,,16.3,16.3 K,,,10.1016/j.ssc.2012.09.004,TRUE,,,,,CeRu2Ga2B,,,B1Ga2.0Ru2.0Ce1,,,
,,115,115 K,,,10.1016/j.ssc.2012.09.004,TRUE,,,,,CeRh3B2,,,B2.0Rh3.0Ce1,,,
,,,,,,10.1016/S0921-4526(99)01739-1,TRUE,,,1.7 μB,,CeRu2Ge2,8.3,8.3 K,Ge2.0Ru2.0Ce1,,,
,Hexagonal,,,20 K,20,10.1016/S0921-4526(03)00317-X,TRUE,"{'a': '5.55 Å', 'c': '7.12 Å'}",,,,CeRu3Si2,,,Si2.0Ru3.0Ce1,,P63/m,7.3×10^-4 emu/mol
,,,,,,10.1016/S0921-4526(99)00800-5,TRUE,,,±2 μB,,CeSb,16.2,16.2 K,Sb1Ce1,,,
,NaCl,,,,,10.1016/S0921-4526(99)01049-2,TRUE,,Cubic,,,CeSb,16,16 K,Sb1Ce1,,,
,NaCl,,,,,10.1016/S0921-4526(99)01049-2,TRUE,,Cubic,,,CeSbNi0.05,9,9 K,Ni0.05Sb1Ce1,,,
,NaCl,,,,,10.1016/S0921-4526(99)01049-2,TRUE,,Cubic,,,CeSbNi0.15,9.5,9.5 K,Ni0.15Sb1Ce1,,,
,FeB-type,,,,,10.1016/S0368-2048(00)00241-3,TRUE,,Orthorhombic,1.43 μB at 5.7 T,,CeSi,5.9,5.9 K,Si1Ce1,,,Curie–Weiss behavior at high temperature with paramagnetic moment of 2.537 μB
,Cu2Sb-type,,,,,10.1016/S0304-8853(00)00451-0,TRUE,,Pseudo 2D,1.1 μB along c-axis,,CeTe2,4.3,4.3 K,Te2.0Ce1,,,
,Orthorhombic,,,,,10.1016/j.ssc.2004.09.014,TRUE,,,,,CeVO3,128,128 K,O3.0V1Ce1,,Pbnm,
,YPtAs-type,,,-11.8 K,-11.8,10.1016/j.solidstatesciences.2010.01.029,TRUE,"{'a': '463.7 pm', 'c': '1669.6 pm'}",Hexagonal,2.47 μB/mol,,CeZnPb,3.2,"3.8 K, 2.6 K",Zn1Ce1Pb1,,P63/mmc,
,,557,557 K,,,10.1016/j.tecto.2005.02.001,TRUE,,,,,Fe1.9Cr1.1O4,,,O4.0Cr1.1Fe1.9,,,
10.1 - 24.4 kA/m,,848.15,575 °C,,,10.1016/j.tecto.2005.02.001,TRUE,,,,42 - 2580 x 10^-6 A m^2,Fe3O4,,,O4.0Fe3.0,3 - 410 x 10^-6 A m^2,,218 - 527 x 10^-6 [SI]
,Incommensurate Spin Density Wave (SDW),,,,,10.1016/S0921-4526(99)00845-5,TRUE,,,,,Cr,311,311 K,Cr1,,,
,Cubic,,,,,10.1016/S0304-3991(00)00119-4,TRUE,"{'a': '8.33202 Å', 'b': '8.33202 Å', 'c': '8.33202 Å'}",Normal Spinel,,,MgCr2O4,16,16 K,O4.0Mg1Cr2.0,,Fd3m,
,Double hexagonal close-packed (dhcp),,,,,10.1016/S0022-3115(03)00321-0,TRUE,"{'a': '0.35015 nm', 'c': '1.13804 nm'}",Hexagonal,7.85-8.10 μB/atom,,Cm,65,65 K,Cm1,,P63/mmc (SG 194),
,NaCl-type,109,109 K,,,10.1016/S0022-3115(03)00321-0,TRUE,{'a': '0.5041 nm'},Cubic,7.02 μB/atom,,CmN,,,N1Cm1,,Fm3m (SG 225),
,NaCl-type,73,73 K,,,10.1016/S0022-3115(03)00321-0,TRUE,{'a': '0.5725 nm'},Cubic,7.20 μB/atom,,CmP,,,P1Cm1,,Fm3m (SG 225),
,NaCl-type,88,88 K,,,10.1016/S0022-3115(03)00321-0,TRUE,{'a': '0.5901 nm'},Cubic,6.58 μB/atom,,CmAs,,,As1Cm1,,Fm3m (SG 225),
,NaCl-type,162,162 K,,,10.1016/S0022-3115(03)00321-0,TRUE,{'a': '0.6248 nm'},Cubic,6.76 μB/atom,,CmSb,,,Sb1Cm1,,Fm3m (SG 225),
<5-75 Oe,fcc,247.5,150-345 K,,,10.1016/j.jmmm.2004.10.112,TRUE,,,,,Co,,,Co1,0-10%,,
