Repository: sanjayganeshprabu/Computational-Modeling-and-Predictive-Analytics-for-Materials-Data

# Computational-Modeling-and-Predictive-Analytics-for-Materials-Data-

File: MODIFIED magnetic_materials.csv (part 36 of 112)
Coercivity,Crystal_Structure,Curie,Curie(Tc),Curie_Weiss,Curie_Weiss(θp),DOI,Experimental,Lattice_Parameters,Lattice_Structure,Magnetic_Moment,Magnetization,Material_Name,Neel,Neel(Tn),New_Column_Concatenated,Remanence,Space_Group,Susceptibility
,,,,,,10.1016/j.physb.2006.06.007,TRUE,,,,,Cr2O3,308,308 K,O3.0Cr2.0,,,
,Amorphous,638.15,365°C,,,10.1016/S0304-8853(02)00804-1,TRUE,,,,0.78 T,Co69.0Fe4.0Ni1.0Mo2.0B12.0Si12.0,,,B12.0Si12.0Fe4.0Co69.0Ni1.0Mo2.0,,,
,,300,300 K,,,10.1016/j.aop.2007.01.010,TRUE,,,,,Zn0.75Co0.25O,,,O1Co0.25Zn0.75,,,
,,,,,,10.1016/j.jallcom.2007.05.030,TRUE,,,,,CoO,240,240 K,O1Co1,,,
,,,,,,10.1016/j.jmmm.2004.04.103,TRUE,,,,,CoO,293,293 K,O1Co1,,,
,Rutile,,,,,10.1016/S0304-8853(00)00315-2,TRUE,"{'a': '4.69 Å', 'b': '4.69 Å', 'c': '3.31 Å'}",Tetragonal,,,FeF2,78,78 K,F2.0Fe1,,P42/mnm,
,Cubic,476,476 K,490-520 K,505,10.1016/j.jmmm.2006.08.023,TRUE,{'a': '5.859'},C1b,4.05 μB/f.u.,,CoMnSb,,,Mn1Co1Sb1,,F-43m,
,Cubic,472.6,472.6 K,486 K,486,10.1016/j.jmmm.2006.08.023,TRUE,,C1b,4.26 μB/f.u.,,Co0.9Cu0.1MnSb,,,Mn1Co0.9Cu0.1Sb1,,F-43m,
,Cubic,460.5,460.5 K,,,10.1016/j.jmmm.2006.08.023,TRUE,{'a': '5.886'},C1b,4.26 μB/f.u.,,Co0.8Cu0.2MnSb,,,Mn1Co0.8Cu0.2Sb1,,F-43m,
,Cubic,457,457 K,459.3 K,459.3,10.1016/j.jmmm.2006.08.023,TRUE,,C1b,4.20 μB/f.u.,,Co0.7Cu0.3MnSb,,,Mn1Co0.7Cu0.3Sb1,,F-43m,
,Cubic,455.5,455.5 K,454.4 K,454.4,10.1016/j.jmmm.2006.08.023,TRUE,{'a': '5.905'},C1b,4.15 μB/f.u.,,Co0.6Cu0.4MnSb,,,Mn1Co0.6Cu0.4Sb1,,F-43m,
,Cubic,425,425 K,467.9 K,467.9,10.1016/j.jmmm.2006.08.023,TRUE,{'a': '5.950'},C1b,4.11 μB/f.u.,,Co0.5Cu0.5MnSb,,,Mn1Co0.5Cu0.5Sb1,,F-43m,
,Cubic,391.3,391.3 K,,,10.1016/j.jmmm.2006.08.023,TRUE,{'a': '6.049'},C1b,4.0 μB/f.u.,,Co0.3Cu0.7MnSb,,,Mn1Co0.3Cu0.7Sb1,,F-43m,
,Cubic,350.7,350.7 K,393.7 K,393.7,10.1016/j.jmmm.2006.08.023,TRUE,,C1b,3.9 μB/f.u.,,Co0.2Cu0.8MnSb,,,Mn1Co0.2Cu0.8Sb1,,F-43m,
,Cubic,300,300 K,308.4 K,308.4,10.1016/j.jmmm.2006.08.023,TRUE,{'a': '6.067'},C1b,3.78 μB/f.u.,,Co0.1Cu0.9MnSb,,,Mn1Co0.1Cu0.9Sb1,,F-43m,
,Spinel,188,188 K,,,10.1016/S0304-8853(02)00158-0,TRUE,{'a': '8.4334 Å'},Cubic,,,Co0.2Zn0.8Fe1.95Ho0.05O4,,,O4.0Fe1.95Co0.2Zn0.8Ho0.05,,,
,Spinel,185.5,185.5 K,,,10.1016/S0304-8853(02)00158-0,TRUE,{'a': '8.4302 Å'},Cubic,,,Co0.2Zn0.8Fe1.95Dy0.05O4,,,O4.0Fe1.95Co0.2Zn0.8Dy0.05,,,
,Spinel,185.57,185.57 K,,,10.1016/S0304-8853(02)00158-0,TRUE,{'a': '8.3310 Å'},Cubic,,,Co0.2Zn0.8Fe1.95Er0.05O4,,,O4.0Fe1.95Co0.2Zn0.8Er0.05,,,
,Cubic Spinel,325,325 K,,,10.1016/S0304-8853(02)00190-7,TRUE,{'a': '8.4392 Å'},Cubic,,,Co0.2Zn0.8Fe2O4,,,O4.0Fe2.0Co0.2Zn0.8,,,
,,860,860 K,,,10.1016/S0304-8853(02)00190-7,TRUE,{'a': '8.38 Å'},,,,CoFe2O4,,,O4.0Fe2.0Co1,,,
,,,,,,10.1016/S0304-8853(02)00190-7,TRUE,{'a': '8.442 Å'},,,,ZnFe2O4,9,9 K,O4.0Fe2.0Zn1,,,
,Cubic Spinel,,,,,10.1016/j.physb.2015.01.028,TRUE,,FCC,,,Co0.1Ni0.9Fe2O4,895,895±4 K,O4.0Fe2.0Co0.1Ni0.9,,,
,Cubic Spinel,,,,,10.1016/j.physb.2015.01.028,TRUE,,FCC,,,Co0.3Ni0.7Fe2O4,839,"839±3 K, 852±3 K",O4.0Fe2.0Co0.3Ni0.7,,,
,Cubic Spinel,,,,,10.1016/j.physb.2015.01.028,TRUE,,FCC,,,Co0.5Ni0.5Fe2O4,800,"800±6 K, 830±6 K",O4.0Fe2.0Co0.5Ni0.5,,,
,Cubic Spinel,524,524 K,,,10.1016/j.mssp.2015.07.029,TRUE,{'a': '8.42 Å'},Cubic,,,Co0.4Zn0.6Fe2O4,,,O4.0Fe2.0Co0.4Zn0.6,,,
10.82 Oe,Cubic Spinel,415,415 K,,,10.1016/j.jmmm.2013.08.039,TRUE,{'a': '0.8401 nm'},Cubic,,70.231 emu/g,Co0.5Zn0.5Fe2O4,,,O4.0Fe2.0Co0.5Zn0.5,3.72 emu/g,,
,,823,823 K,,,10.1016/j.jmmm.2013.08.039,TRUE,,,,,Fe3O4,,,O4.0Fe3.0,,,
,Face-centered cubic,805,805 K,,,10.1016/j.matlet.2014.12.101,TRUE,"{'a': '8.399 Å', 'b': '8.399 Å', 'c': '8.399 Å'}",Cubic,,,CoFe2O4,,,O4.0Fe2.0Co1,,,
,Face-centered cubic,757,757 K,,,10.1016/j.matlet.2014.12.101,TRUE,"{'a': '8.398 Å', 'b': '8.398 Å', 'c': '8.398 Å'}",Cubic,,,Co0.9Zn0.1Fe1.9La0.1O4,,,O4.0Fe1.9Co0.9Zn0.1La0.1,,,
,Face-centered cubic,616,616 K,,,10.1016/j.matlet.2014.12.101,TRUE,"{'a': '8.396 Å', 'b': '8.396 Å', 'c': '8.396 Å'}",Cubic,,,Co0.7Zn0.3Fe1.7La0.3O4,,,O4.0Fe1.7Co0.7Zn0.3La0.3,,,
1.954 kOe,Spinel,803,803 K,,,10.1016/j.jmmm.2006.12.003,TRUE,,Cubic,,,Co0.8Fe2.2O4,,,O4.0Fe2.2Co0.8,,,
,Spinel,125,125K,,,10.1016/j.jeurceramsoc.2005.03.188,TRUE,,Cubic,,,NiMn1.8Co0.2O4,,,O4.0Mn1.8Co0.2Ni1,,Fd 3 m,
,Spinel,190,190K,,,10.1016/j.jeurceramsoc.2005.03.188,TRUE,,Cubic,,,NiMn1.5Co0.5O4,,,O4.0Mn1.5Co0.5Ni1,,Fd 3 m,
,Spinel,,,,,10.1016/j.jeurceramsoc.2005.03.188,TRUE,,Cubic,,,NiMn1.5Co0.5O4,170,170K,O4.0Mn1.5Co0.5Ni1,,Fd 3 m,
,Spinel,,,,,10.1016/j.jeurceramsoc.2005.03.188,TRUE,,Cubic,,,NiMn1.8Co0.2O4,115,115K,O4.0Mn1.8Co0.2Ni1,,Fd 3 m,
10211 Oe,Cubic Spinel,,,,,10.1016/j.jallcom.2015.05.276,TRUE,{'a': '8.3260 Å'},FCC,,22.57 emu/g,Co2.25Fe0.75O4,8,8 K,O4.0Fe0.75Co2.25,19.26 emu/g,Fd3m,
9279 Oe,Cubic Spinel,,,,,10.1016/j.jallcom.2015.05.276,TRUE,{'a': '8.4024 Å'},FCC,,34.67 emu/g,CoFe8V4,8,8 K,V4.0Fe8.0Co1,30.88 emu/g,Fd3m,
7278 Oe,Cubic Spinel,,,,,10.1016/j.jallcom.2015.05.276,TRUE,{'a': '8.4025 Å'},FCC,,32.87 emu/g,CoFe8V8,8,8 K,V8.0Fe8.0Co1,30.55 emu/g,Fd3m,
5163 Oe,Cubic Spinel,,,,,10.1016/j.jallcom.2015.05.276,TRUE,{'a': '8.3961 Å'},FCC,,32.91 emu/g,CoFe8V16,8,8 K,V16.0Fe8.0Co1,30.90 emu/g,Fd3m,
,Spinel,60,60K,,,10.1016/S0304-8853(00)00234-1,TRUE,{'a': '8.4692'},Cubic,"{'8a': '2.6μB', '16d': '2.9μB'}",,Co2.50Sb0.50O4,,,O4.0Co2.5Sb0.5,,Fd3m,
2.06 T,TbCu7,1023.15,700-800 °C,,,10.1016/j.jallcom.2010.12.192,TRUE,,,,,SmCo6.8Zr0.2,,,Co6.8Zr0.2Sm1,,,
,Th2Zn17,1123.15,800-900 °C,,,10.1016/j.jallcom.2010.12.192,TRUE,,,,,Sm2Co17,,,Co17.0Sm2.0,,,
,,1273.15,>1000 °C,,,10.1016/j.jallcom.2010.12.192,TRUE,,,,,Co,,,Co1,,,
,Amorphous,438.15,165 °C,,,10.1016/j.apt.2014.10.014,TRUE,,,,,Co70Fe4Ni2Si15B9,,,B9.0Si15.0Fe4.0Co70.0Ni2.0,,,
,Cubic,334,334 K,,,10.1016/j.jpcs.2012.09.017,TRUE,,FCC,3 μB/f.u.,,Co2CrAl,,,Al1Cr1Co2.0,,Fm-3m (225),
"696 Oe, 540 Oe, 280 Oe, 125 Oe, 430 Oe",Cubic Spinel,613,"645 K, 752 K, 555 K, 750 K, 453 K, 449 K, 560 K, 581 K, 772 K",,,10.1016/j.solidstatesciences.2008.10.012,TRUE,{'a': '8.24 Å'},FCC,,"23.5 emu/g, 19 emu/g, 16 emu/g, 21.6 emu/g, 22 emu/g",Co2FeO4,,,O4.0Fe1Co2.0,"9.85 emu/g, 10.53 emu/g, 7.28 emu/g, 8.57 emu/g, 9.75 emu/g",,
,Cubic Spinel,785,785 K,,,10.1016/j.solidstatesciences.2008.10.012,TRUE,{'a': '8.40 Å'},FCC,4.2 μB,,Fe3O4,,,O4.0Fe3.0,,,
,Cubic Spinel,,,,,10.1016/j.solidstatesciences.2008.10.012,TRUE,{'a': '8.082 Å'},FCC,,,Co3O4,30,30 K,O4.0Co3.0,,,
,B2,,,,,10.1016/j.physb.2015.03.006,TRUE,{'a': '5.88'},Cubic,,1.02 emu/g,Ru2FeSi,270,270,Si1Fe1Ru2.0,,,
,L21,1015,1015,,,10.1016/j.physb.2015.03.006,TRUE,{'a': '5.63'},Cubic,6.00 μB,5.42 emu/g,Co2FeSi,,,Si1Fe1Co2.0,,,
,L21 + B2,1007,1007 K,,,10.1016/j.jallcom.2014.08.125,TRUE,{'a': '5.66 Å'},Cubic,"6.06 μB/f.u at 4K, 5.66 μB/f.u at RT","167 emu/g at 4K, 156 emu/g at RT",Co2FeSi,,,Si1Fe1Co2.0,,Fm-3m,
,L21 + B2,1098,1098 K,,,10.1016/j.jallcom.2014.08.125,TRUE,{'a': '5.67 Å'},Cubic,"5.50 μB/f.u at 4K, 5.32 μB/f.u at RT","152 emu/g at 4K, 147 emu/g at RT",Co2FeSi0.5Al0.5,,,Al0.5Si0.5Fe1Co2.0,,Fm-3m,
,L21 + B2,963,963 K,,,10.1016/j.jallcom.2014.08.125,TRUE,{'a': '5.69 Å'},Cubic,"6.16 μB/f.u at 4K, 5.72 μB/f.u at RT","153 emu/g at 4K, 142 emu/g at RT",Co2FeSi0.5Ge0.5,,,Si0.5Fe1Co2.0Ge0.5,,Fm-3m,
,L21 + B2,1043,1043 K,,,10.1016/j.jallcom.2014.08.125,TRUE,{'a': '5.71 Å'},Cubic,"5.52 μB/f.u at 4K, 5.48 μB/f.u at RT","138 emu/g at 4K, 137 emu/g at RT",Co2FeSi0.5Ga0.5,,,Si0.5Fe1Co2.0Ga0.5,,Fm-3m,
,L21 + B2 + SnCo phase,1046,1046 K,,,10.1016/j.jallcom.2014.08.125,TRUE,{'a': '5.75 Å'},Cubic,"4.84 μB/f.u at 4K, 4.35 μB/f.u at RT","109 emu/g at 4K, 98 emu/g at RT",Co2FeSi0.5Sn0.5,,,Si0.5Fe1Co2.0Sn0.5,,Fm-3m,
,L21 + B2,1080,1080 K,,,10.1016/j.jallcom.2014.08.125,TRUE,{'a': '5.78 Å'},Cubic,"6.34 μB/f.u at 4K, 6.08 μB/f.u at RT","144 emu/g at 4K, 138 emu/g at RT",Co2FeSi0.5In0.5,,,Si0.5Fe1Co2.0In0.5,,Fm-3m,
,L21,928,928 K,,,10.1016/j.jallcom.2013.01.102,TRUE,{'a': '5.633 Å'},fcc,5.00 μB,,Co2MnSi,,,Si1Mn1Co2.0,,Fm3m,
,L21,930,930 K,,,10.1016/j.jallcom.2013.01.102,TRUE,{'a': '5.753 Å'},fcc,5.01 μB,,Co2MnGe,,,Mn1Co2.0Ge1,,Fm3m,
,L21,758,758 K,,,10.1016/j.jallcom.2013.01.102,FALSE,{'a': '5.707 Å'},fcc,4.06 μB,,Co2MnAl,,,Al1Mn1Co2.0,,Fm3m,
,L21,776,776 K,,,10.1016/j.jallcom.2013.01.102,TRUE,{'a': '5.724 Å'},fcc,4.16 μB,,Co2MnGa,,,Mn1Co2.0Ga1,,Fm3m,
,L21,800,800 K,,,10.1016/j.actamat.2009.02.024,TRUE,{'a': '0.599 nm'},Intermetallic,4.96 μB/f.u.,,Co2MnSn,,,Mn1Co2.0Sn1,,,
,L21,770,770 K,,,10.1016/j.actamat.2009.02.024,TRUE,{'a': '0.589 nm'},Intermetallic,4.58 μB/f.u.,,Co2MnGa0.5Sn0.5,,,Mn1Co2.0Ga0.5Sn0.5,,,
,L21,700,700 K,,,10.1016/j.actamat.2009.02.024,TRUE,{'a': '0.577 nm'},Intermetallic,4.04 μB/f.u.,,Co2MnGa,,,Mn1Co2.0Ga1,,,
,L21,895,895 K,,,10.1016/j.jmmm.2013.07.035,FALSE,{'a': '5.734 Å'},fcc,4.733 μB,,Co2MnGe0.75Ga0.25,,,Mn1Co2.0Ga0.25Ge0.75,,,
,Cubic,996,996 K,,,10.1016/j.jcrysgro.2004.11.213,TRUE,{'a': '5.673 Å'},bcc,4.4 μB/f.u.,,Co2MnSi,,,Si1Mn1Co2.0,,L21,
,Cubic,883,883 K,,,10.1016/j.jcrysgro.2004.11.213,TRUE,{'a': '5.753 Å'},bcc,,,Co2MnGe,,,Mn1Co2.0Ge1,,L21,
,Cubic,688,688 K,,,10.1016/j.jcrysgro.2004.11.213,TRUE,{'a': '5.775 Å'},bcc,3.2 μB/f.u.,,Co2MnGa,,,Mn1Co2.0Ga1,,L21,
,Cubic,823,823 K,,,10.1016/j.jcrysgro.2004.11.213,TRUE,{'a': '5.997 Å'},bcc,4.4 μB/f.u.,,Co2MnSn,,,Mn1Co2.0Sn1,,L21,
,Cubic,645,645 K,,,10.1016/j.jcrysgro.2004.11.213,TRUE,{'a': '5.940 Å'},bcc,,,Co2MnSb0.8Sn0.2,,,Mn1Co2.0Sn0.2Sb0.8,,L21,
,L21,830,830 K,,,10.1016/j.jmmm.2015.05.054,TRUE,{'a': '5.990'},Cubic,5.08 μB,,Co2MnSn,,,Mn1Co2.0Sn1,,,
,L21,928,928 K,,,10.1016/j.jmmm.2015.05.054,FALSE,{'a': '5.910'},Cubic,5.00 μB,,Co2MnSn0.75Si0.25,,,Si0.25Mn1Co2.0Sn0.75,,,
,L21,928,928 K,,,10.1016/j.jmmm.2015.05.054,FALSE,{'a': '4.110'},Cubic,5.00 μB,,Co2MnSn0.5Si0.5,,,Si0.5Mn1Co2.0Sn0.5,,,
,L21,928,928 K,,,10.1016/j.jmmm.2015.05.054,FALSE,{'a': '5.730'},Cubic,5.00 μB,,Co2MnSn0.25Si0.75,,,Si0.75Mn1Co2.0Sn0.25,,,
,L21,928,928 K,,,10.1016/j.jmmm.2015.05.054,TRUE,{'a': '5.630'},Cubic,5.00 μB,,Co2MnSi,,,Si1Mn1Co2.0,,,
,L21,885.26,885.26 K,,,10.1016/j.jmmm.2015.05.054,FALSE,{'a': '5.988'},Cubic,4.764 μB,,Co2Mn0.75Cr0.25Sn,,,Cr0.25Mn0.75Co2.0Sn1,,,
,L21,838.46,838.46 K,,,10.1016/j.jmmm.2015.05.054,FALSE,{'a': '5.989'},Cubic,4.505 μB,,Co2Mn0.5Cr0.5Sn,,,Cr0.5Mn0.5Co2.0Sn1,,,
,L21,792.89,792.89 K,,,10.1016/j.jmmm.2015.05.054,FALSE,{'a': '5.989'},Cubic,4.253 μB,,Co2Mn0.25Cr0.75Sn,,,Cr0.75Mn0.25Co2.0Sn1,,,
,L21,748.23,748.23 K,,,10.1016/j.jmmm.2015.05.054,FALSE,{'a': '5.990'},Cubic,4.000 μB,,Co2CrSn,,,Cr1Co2.0Sn1,,,
,L21 cubic,120,120 K,,,10.1016/j.jnoncrysol.2004.08.245,TRUE,{'a': '0.6160 nm'},Cubic,0.32 μB per cobalt atom,,Co2NbSn,,,Co2.0Nb1Sn1,,Fm3m,
,Heusler,491,491 K,,,10.1016/j.jmmm.2017.03.077,TRUE,{'a': '5.75 Å'},Cubic,2.67 μB/f.u.,,Co2RuSi,,,Si1Co2.0Ru1,,,
,L21,135,135 K,209 K,209,10.1016/j.jallcom.2006.05.083,TRUE,{'a': '0.585 nm'},,0.35 μB per Co atom,20.73 emu/g,Co2TiAl,,,Al1Ti1Co2.0,,Fm3m,
,Cubic,128,128 K,137 K,137,10.1016/S0925-8388(00)01417-1,TRUE,{'a': '5.857 Å'},Heusler,0.82 μB,19.5 emu/g,Co2TiGa,,,Ti1Co2.0Ga1,,,
,,367,367 K,,,10.1016/S0304-8853(01)00228-1,TRUE,,,1.92 μB,,Co2TiSn,,,Ti1Co2.0Sn1,,,
,,460,460 K,,,10.1016/S0304-8853(01)00228-1,TRUE,,,1.63 μB,,Co2ZrSn,,,Co2.0Zr1Sn1,,,
,,131,131 K,,,10.1016/S0304-8853(01)00228-1,TRUE,,,0.94 μB,,Co2NbSn,,,Co2.0Nb1Sn1,,,
,,40,40 K,,,10.1016/S0304-8853(01)00228-1,TRUE,,,,,Ga0.975Mn0.025As,,,Mn0.025Ga0.975As1,,,
,Amorphous,500,500 K,,,10.1016/S0921-4526(02)00667-1,TRUE,,,,,Co65B35,,,B35.0Co65.0,,,
,Amorphous,500,500 K,,,10.1016/S0921-4526(02)00667-1,TRUE,,,,,Co49Ni17B34,,,B34.0Co49.0Ni17.0,,,
,Amorphous,500,500 K,,,10.1016/S0921-4526(02)00667-1,TRUE,,,,,Co33Ni33B34,,,B34.0Co33.0Ni33.0,,,
,Amorphous,10,10 K,,,10.1016/j.jmmm.2014.06.003,TRUE,,,,,Co35Er65,,,Co35.0Er65.0,,,
,,,,,,10.1016/j.jmmm.2014.06.003,TRUE,,,,,GdMn2,110,110 K,Mn2.0Gd1,,,
,,,,,,10.1016/j.jmmm.2014.06.003,TRUE,,,,,TbMn2,45,45 K,Mn2.0Tb1,,,
,,,,,,10.1016/j.jmmm.2014.06.003,TRUE,,,,,DyMn2,36,36 K,Mn2.0Dy1,,,
,,,,,,10.1016/j.jmmm.2014.06.003,TRUE,,,,,ErMn2,36,36 K,Mn2.0Er1,,,
,,,,,,10.1016/j.jmmm.2014.06.003,TRUE,,,,,DyNi2,21,21 K,Ni2.0Dy1,,,
,,,,,,10.1016/j.jmmm.2014.06.003,TRUE,,,,,ErNi2,7,7 K,Ni2.0Er1,,,
,,,,,,10.1016/j.jmmm.2014.06.003,TRUE,,,,,Er2In,46,46 K,In1Er2.0,,,
,,,,,,10.1016/j.jmmm.2014.06.003,TRUE,,,,,SmNi,42,42 K,Ni1Sm1,,,
50 A/m,Nanocrystalline,1000,1000 K,,,10.1016/j.jmmm.2007.03.129,TRUE,,,,1.13 T,Co36Fe36Si4B20Nb4,,,B20.0Si4.0Fe36.0Co36.0Nb4.0,,,
"220 Oe (as-spun), 2373 Oe (annealed at 873 K), 297 Oe (annealed at 973 K), 78 Oe (annealed at 1153 K)",β phase (bcc-type B2 ordering),375,375 K,,,10.1016/j.intermet.2007.12.004,TRUE,,Cubic,,"52 emu/g (as-spun), 45 emu/g (annealed above 973 K), 43 emu/g (annealed at 1153 K)",Co39Ni33Al28,,,Al28.0Co39.0Ni33.0,,,
"110 Oe (3.1 nm), 150 Oe (9.2 nm)",spinel,,,"34K (9.2 nm), 48K (3.1 nm)",23.575,10.1016/j.poly.2005.03.158,TRUE,{'a': '0.808-0.817 nm'},cubic,8.12 μB (3.1 nm),,Co3O4,33,33K,O4.0Co3.0,,,
750 Oe,,,,,,10.1016/j.poly.2005.03.158,TRUE,,,,,NiO,523,523K,O1Ni1,,,
230 Oe (at 2 K),Cubic,,,,,10.1016/j.jallcom.2015.09.040,TRUE,{'a': '8.04 Å'},,,,Co3O4,40,40 K,O4.0Co3.0,0.0065 emu/g (at 2 K),,
6 A/m,Glassy,425,425 K,,,10.1016/j.actamat.2013.07.045,TRUE,,,,46.6 A m^2/kg,Co40Fe22Ta8B30,,,B30.0Fe22.0Co40.0Ta8.0,,,
7 kOe,Face centered cubic (A1) and Face centered tetragonal (L10),755.15,482 °C,,,10.1016/j.matchemphys.2015.01.044,TRUE,{'a': '3.840 Å'},,,7 emu/g,Co40Pt60,,,Co40.0Pt60.0,,,
,β′ martensite,340,340 K,,,10.1016/j.scriptamat.2010.04.026,TRUE,"{'a': '0.272 nm', 'c': '0.315 nm'}",Body-centered tetragonal (bct),,34 emu/g,Co41Ni32Al27,,,Al27.0Co41.0Ni32.0,,,
,β′ martensite,380,380 K,,,10.1016/j.scriptamat.2010.04.026,FALSE,,Body-centered tetragonal (bct),,34 emu/g,Co47.5Ni22.5Ga30.0,,,Co47.5Ni22.5Ga30.0,,,
,β′ martensite,405,405 K,,,10.1016/j.scriptamat.2010.04.026,TRUE,,Body-centered tetragonal (bct),,43 emu/g,Ni49Fe18Ga27Co6,,,Fe18.0Co6.0Ni49.0Ga27.0,,,
,β′ martensite,378,378 K,,,10.1016/j.scriptamat.2010.04.026,FALSE,,Body-centered tetragonal (bct),,60 emu/g,Ni52.1Mn27.3Ga20.6,,,Mn27.3Ni52.1Ga20.6,,,
,Trigonal,,,,,10.1016/j.jcrysgro.2015.03.045,TRUE,"{'a': '5.16609 Å', 'b': '5.16609 Å', 'c': '14.12473 Å'}",Corundum-type,2.7 μB,,Co4Nb2O9,27.5,27.5 K,O9.0Co4.0Nb2.0,,P3̄c1,
,L21,328.64,328.64 K,,,10.1016/j.jallcom.2015.05.074,TRUE,{'a': '5.740 Å'},Cubic,,,Co50Cr25Al25,,,Al25.0Cr25.0Co50.0,,Fm3m,
,L21,285.71,285.71 K,,,10.1016/j.jallcom.2015.05.074,TRUE,,Cubic,,,Co45Ni5Cr25Al25,,,Al25.0Cr25.0Co45.0Ni5.0,,Fm3m,
,,310.41,310.41 K,,,10.1016/j.jallcom.2015.05.074,TRUE,,,,,Co49Ni1Cr25Al25,,,Al25.0Cr25.0Co49.0Ni1.0,,,
,,293.98,293.98 K,,,10.1016/j.jallcom.2015.05.074,TRUE,,,,,Co48Ni2Cr25Al25,,,Al25.0Cr25.0Co48.0Ni2.0,,,
,h.c.p. and f.c.c.,663.15,390 °C,,,10.1016/j.jallcom.2004.05.068,TRUE,{'a': '5.67 Å'},,,,Co68Mn10B10Si12,,,B10.0Si12.0Mn10.0Co68.0,,,
,,296,296 K,,,10.1016/j.jallcom.2004.05.068,TRUE,,,"3.02 ± 0.04 μB (as-cast), 3.45 ± 0.03 μB (annealed at 400 °C)",,Co58Mn20B10Si12,,,B10.0Si12.0Mn20.0Co58.0,,,
,,630,630 K,,,10.1016/j.msea.2006.02.369,TRUE,{'a': '0.3535 nm'},,0.47 - 0.54 μB,,Ni5Ge3,,,Ni5.0Ge3.0,,,
,,598.5,573 - 624 K,,,10.1016/j.msea.2006.02.369,TRUE,,,0.10 - 1.55 μB,,Co5Ge3,,,Co5.0Ge3.0,,,"5.08 μB (low temp), 1.94 μB (high temp)"
0.49 Oe,Amorphous,630.15,357 °C,,,10.1016/j.jallcom.2016.09.270,TRUE,,,,76 emu/g,Co68.5Fe4.0Si15.0B12.5,,,B12.5Si15.0Fe4.0Co68.5,,,
0.46 Oe,Amorphous,567.15,294 °C,,,10.1016/j.jallcom.2016.09.270,TRUE,,,,67 emu/g,Co68.6Fe3.9Mo3.0Si12.0B12.5,,,B12.5Si12.0Fe3.9Co68.6Mo3.0,,,
0.41 Oe,Amorphous,513.15,240 °C,,,10.1016/j.jallcom.2016.09.270,TRUE,,,,60 emu/g,Co65.9Fe3.5W3.1Si16.5B11.0,,,B11.0Si16.5Fe3.5Co65.9W3.1,,,
0.48 Oe,Amorphous,475.15,202 °C,,,10.1016/j.jallcom.2016.09.270,TRUE,,,,53 emu/g,Co64.3Fe3.5W4.7Si16.5B11.0,,,B11.0Si16.5Fe3.5Co64.3W4.7,,,
,"HCP-Co, FCC-Co, Co2Si",150,150K,,,10.1016/S0304-8853(03)00014-3,TRUE,,,,,Co66Nb9Cu1Si12B12,,,B12.0Si12.0Co66.0Cu1.0Nb9.0,,,
,Amorphous,583.15,310°C,,,10.1016/S0304-8853(00)00213-4,TRUE,,,,,Co68.15Fe4.35Si12.5B15,,,B15.0Si12.5Fe4.35Co68.15,,,
,Amorphous,568.15,295°C,,,10.1016/S0304-8853(02)01040-5,TRUE,,,,,Co68.1Fe4.4Si12.5B15,,,B15.0Si12.5Fe4.4Co68.1,,,
,Cubic,,,-73.3 K,-73.3,10.1016/j.jallcom.2012.10.161,TRUE,"{'a': '10.903 Å', 'b': '10.903 Å', 'c': '10.903 Å'}",,0.99 μB/Co,,Co6Mo6C,,,C1Co6.0Mo6.0,,Fd-3m,3.40 × 10^-3 emu/mol
,Cubic,,,-93.4 K,-93.4,10.1016/j.jallcom.2012.10.161,TRUE,"{'a': '10.905 Å', 'b': '10.905 Å', 'c': '10.905 Å'}",,1.13 μB/Co,,Co6W6C,46,46 K,C1Co6.0W6.0,,Fd-3m,2.82 × 10^-3 emu/mol
0.42 kA/m,Amorphous,443,443 K,,,10.1016/j.jallcom.2013.07.126,TRUE,,,,0.523 T,Co72.5Si12.5B15,,,B15.0Si12.5Co72.5,0.057 T,,
0.28 kA/m,Amorphous,706,706 K,,,10.1016/j.jallcom.2013.07.126,TRUE,,,,1.388 T,Fe77.5Si7.5B15,,,B15.0Si7.5Fe77.5,0.044 T,,
,,156,156 K,,,10.1016/j.physleta.2003.10.010,TRUE,,,,,Co75Fe25,,,Fe25.0Co75.0,,,
,"ε-Co, α-Co",1073.15,800°C,,,10.1016/S0254-0584(01)00284-X,TRUE,,,,,Co76Mo18Ni6,,,Co76.0Ni6.0Mo18.0,,,
,fcc,750,750 K,,,10.1016/S0022-3093(01)00596-8,TRUE,,,0.90 to 1.08 μB,100 Gs cm^3/g,Co78B11Si11,,,B11.0Si11.0Co78.0,,,
,fcc,1030,1030 K,,,10.1016/S0022-3093(01)00596-8,TRUE,,,,,Co78B11Si11,,,B11.0Si11.0Co78.0,,,
,,1200,1200 K,,,10.1016/S0022-3093(01)00596-8,TRUE,,,,,Co78B11Si11,,,B11.0Si11.0Co78.0,,,
,,750,750 K,,,10.1016/S0022-3093(01)00596-8,TRUE,,,0.73 to 1.17 μB,,Co78B11Si11,,,B11.0Si11.0Co78.0,,,
,fcc,1020,1020 K,,,10.1016/S0022-3093(01)00596-8,TRUE,,,,,Co78B11Si11,,,B11.0Si11.0Co78.0,,,
,,1100,1100 K,,,10.1016/S0022-3093(01)00596-8,TRUE,,,,,Co78B11Si11,,,B11.0Si11.0Co78.0,,,
,,800,800 K,,,10.1016/S0022-3093(01)00596-8,TRUE,,,,,Co78B11Si11,,,B11.0Si11.0Co78.0,,,
,,1030,1030 K,,,10.1016/S0022-3093(01)00596-8,TRUE,,,,,Co78B11Si11,,,B11.0Si11.0Co78.0,,,
,Inverse Spinel,,,63 K,63,10.1016/j.matchemphys.2004.08.008,TRUE,{'a': '8.5371 Å'},Cubic,4.23 μB,,Co7Sb2O12,,,O12.0Co7.0Sb2.0,,Fd3m,
2.4 kOe,"fcc-Co, Co23Zr6, Co5Zr, ZrC",755.15,482 °C,,,10.1016/j.jmmm.2013.07.012,TRUE,,,,77 emu/g,Co80Zr17C1B2,,,B2.0C1.0Co80.0Zr17.0,58 emu/g,,
2.8 kOe,"fcc-Co, Co23Zr6, Co5Zr",732.15,459 °C,,,10.1016/j.jmmm.2013.07.012,TRUE,,,,62 emu/g,Co80Zr17Cu1B2,,,B2.0Co80.0Cu1.0Zr17.0,48 emu/g,,
3.3 kOe,"fcc-Co, Co23Zr6, Co5Zr",725.15,452 °C,,,10.1016/j.jmmm.2013.07.012,TRUE,,,,62 emu/g,Co80Zr17Ga1B2,,,B2.0Co80.0Ga1.0Zr17.0,48 emu/g,,
3.5 kOe,"fcc-Co, Co23Zr6, Co5Zr",723.15,450 °C,,,10.1016/j.jmmm.2013.07.012,TRUE,,,,63 emu/g,Co80Zr17Al1B2,,,B2.0Al1.0Co80.0Zr17.0,48 emu/g,,
4.5 kOe,"fcc-Co, Co23Zr6, Co5Zr",731.15,458 °C,,,10.1016/j.jmmm.2013.07.012,TRUE,,,,64 emu/g,Co80Zr17Si1B2,,,B2.0Si1.0Co80.0Zr17.0,51 emu/g,,
4.1 kOe,"fcc-Co, Co23Zr6, Co5Zr",764.15,491 °C,,,10.1016/j.jmmm.2013.07.012,TRUE,,,,63 emu/g,Co80Zr18B2,,,B2.0Co80.0Zr18.0,49 emu/g,,
,Amorphous,638,638 K,,,10.1016/j.ssc.2013.12.027,TRUE,,,,,Co85Si5Fe3B3Mo2Ni2,,,B3.0Si5.0Fe3.0Co85.0Ni2.0Mo2.0,,,
0.005 T,Hexagonal,,,,,10.1016/j.jallcom.2010.07.180,TRUE,"{'a': '3.553 Å', 'c': '17.35 Å'}",CdCl2-type,,,CoCl2,22,22 K,Cl2.0Co1,Close to zero,R-3m,
,Spinel,,,-108 K,-108,10.1016/S0749-6036(03)00066-1,TRUE,,Face-centered cubic,,,CoCo2O4,34,34 K,O4.0Co3.0,,,
,Heusler,18,18 K,,,10.1016/j.jmmm.2008.11.097,TRUE,{'a': '5.742 Å'},Cubic,0.06 μB/f.u.,,CoCrAl,,,Al1Cr1Co1,,F 4-3m,
,Heusler,165,165 K,,,10.1016/j.jmmm.2008.11.097,TRUE,{'a': '5.746 Å'},Cubic,0.495 μB/f.u.,,CoFe0.25CrAl,,,Al1Cr1Fe0.25Co1,,F 4-3m,
,Heusler,292,292 K,,,10.1016/j.jmmm.2008.11.097,TRUE,{'a': '5.750 Å'},Cubic,1.040 μB/f.u.,,CoFe0.5CrAl,,,Al1Cr1Fe0.5Co1,,F 4-3m,
,Heusler,392,392 K,,,10.1016/j.jmmm.2008.11.097,TRUE,{'a': '5.758 Å'},Cubic,1.550 μB/f.u.,,CoFe0.75CrAl,,,Al1Cr1Fe0.75Co1,,F 4-3m,
,Heusler,460,460 K,,,10.1016/j.jmmm.2008.11.097,TRUE,{'a': '5.760 Å'},Cubic,2.070 μB/f.u.,,CoFeCrAl,,,Al1Cr1Fe1Co1,,F 4-3m,
,,1273.15,1000 °C,,,10.1016/j.jcrysgro.2009.11.061,TRUE,,,2.4 T,,Co35Fe65,,,Fe65.0Co35.0,,,
,,1273.15,1000 °C,,,10.1016/j.jcrysgro.2009.11.061,TRUE,,,2.4 T,,CoFe,,,Fe1Co1,,,
628 Oe,Cubic Spinel,805,805K,801K,801,10.1016/j.jmmm.2009.10.057,TRUE,{'a': '8.4064'},Cubic,2.75857 μB/f.u,75 emu/g,CoFe1.95Ho0.05O4,,,O4.0Fe1.95Co1Ho0.05,,Fd3m,
,B2-type cubic Heusler,460,460 K,,,10.1016/j.jmmm.2015.05.095,TRUE,"{'a': '5.75 Å', 'b': '5.75 Å', 'c': '5.75 Å'}",fcc,2.0 μB/f.u.,2.0 μB/f.u.,CoFeCrAl,,,Al1Cr1Fe1Co1,,F-43m (#216),
,Cubic Spinel,,,,,10.1016/S0304-8853(01)00536-4,TRUE,{'a': '8.361 Å'},Cubic,,,CoFeCrO4,310,310K,O4.0Cr1Fe1Co1,,,
,Normal Spinel,,,,,10.1016/S0304-8853(01)00536-4,TRUE,,,,,CoCr2O4,97,97K,O4.0Cr2.0Co1,,,
,L21-type,750.6,750.6 K,,,10.1016/j.jmmm.2015.05.019,TRUE,{'a': '5.6094 Å'},Cubic,4.02 μB/cell,,CoFeMnSi,,,Si1Mn1Fe1Co1,,,
,LiMgPbSb-type,926.2,926.2 K,,,10.1016/j.jmmm.2015.05.019,FALSE,{'a': '5.7408 Å'},Cubic,4.99 μB/cell,,CoFeMnAs,,,Mn1Fe1Co1As1,,,
,LiMgPbSb-type,928,928 K,,,10.1016/j.jmmm.2015.05.019,FALSE,{'a': '5.9814 Å'},Cubic,5.0 μB/cell,,CoFeMnSb,,,Mn1Fe1Co1Sb1,,,
,Cubic Spinel,,,,,10.1016/S0022-3697(01)00136-6,TRUE,{'a': '8.451 Å'},Cubic,,,CoFeRhO4,324,324 K,O4.0Fe1Co1Rh1,,,
,Cubic Spinel,,,,,10.1016/S0022-3697(01)00136-6,TRUE,{'a': '8.390 Å'},Cubic,,,CoFe2O4,790,790 K,O4.0Fe2.0Co1,,,
,Cubic/Hexagonal,280,280 K,,,10.1016/j.physb.2011.02.067,TRUE,,,,,FeGe,411,411 K,Fe1Ge1,,,
,Cubic Spinel,,,,,10.1016/S0304-8853(00)00961-6,TRUE,{'a': '8.396±0.005 Å'},,,,CoIn0.1Fe1.9O4,765,765K,O4.0Fe1.9Co1In0.1,,,
,"Hexagonal (Ni2In-type), Orthorhombic (TiNiSi-type)",310,"275 K (hexagonal), 345 K (orthorhombic)",,,10.1016/j.jallcom.2012.05.077,TRUE,"{'a': '4.0766 Å (Hex.1), 4.0874 Å (Hex.2), 5.8755 Å (Orth. 5h), 5.9068 Å (Orth. 10h)', 'b': '4.0766 Å (Hex.1), 4.0874 Å (Hex.2), 3.8298 Å (Orth. 5h), 3.8341 Å (Orth. 10h)', 'c': '5.3102 Å (Hex.1), 5.3526 Å (Hex.2), 7.0338 Å (Orth. 5h), 7.0550 Å (Orth. 10h)'}","Hexagonal, Orthorhombic",,,CoMnGe0.95Ga0.05,,,Mn1Co1Ga0.05Ge0.95,,"P63/mmc (Hexagonal), Pnma (Orthorhombic)",
,,300,>300 K,,,10.1016/S0927-796X(02)00136-5,TRUE,,,,,Cd0.94Mn0.06GeP2,,,P2.0Mn0.06Ge1Cd0.94,,,
,,299,228–370 K,,,10.1016/S0927-796X(02)00136-5,TRUE,,,,,Ga0.94Mn0.06N,,,N1Mn0.06Ga0.94,,,
,,300,>300 K,,,10.1016/S0927-796X(02)00136-5,TRUE,,,,,Ga0.94Mn0.06N,,,N1Mn0.06Ga0.94,,,
52–85 Oe,,940,940 K,,,10.1016/S0927-796X(02)00136-5,TRUE,,,,,Ga0.94Mn0.06N,,,N1Mn0.06Ga0.94,0.08–0.77 emu/g,,
,,400,>400 K,,,10.1016/S0927-796X(02)00136-5,TRUE,,,,,Ga0.94Cr0.06N,,,N1Cr0.06Ga0.94,,,
,,280,280 K,,,10.1016/S0927-796X(02)00136-5,TRUE,,,,,Ga0.94Cr0.06N,,,N1Cr0.06Ga0.94,,,
,,400,>400 K,,,10.1016/S0927-796X(02)00136-5,TRUE,,,,,Ga0.94Gd0.06N,,,N1Ga0.94Gd0.06,,,
,,340,>340 K,,,10.1016/S0927-796X(02)00136-5,TRUE,,,,,Al0.94Cr0.06N,,,N1Al0.94Cr0.06,,,
,,300,>300 K,,,10.1016/S0927-796X(02)00136-5,TRUE,,,,,Zn0.85Co0.15O,,,O1Co0.15Zn0.85,,,
,Anatase,380,>380 K,,,10.1016/S0927-796X(02)00136-5,TRUE,"{'a': '3.78 Å', 'c': '9.52 Å'}",Tetragonal,,,Ti0.93Co0.07O2,,,O2.0Ti0.93Co0.07,,,
,,330,>330 K,,,10.1016/S0927-796X(02)00136-5,TRUE,,,,,Ga0.94Mn0.06P,,,P1Mn0.06Ga0.94,,,
,,312,312 K,,,10.1016/S0927-796X(02)00136-5,TRUE,,,,,Zn0.944Mn0.056GeP2,,,P2.0Mn0.056Zn0.944Ge1,,,
,,350,350 K,,,10.1016/S0927-796X(02)00136-5,TRUE,,,,,Zn0.94Mn0.06GeP2,,,P2.0Mn0.06Zn0.94Ge1,,,
,,329,329 K,,,10.1016/S0927-796X(02)00136-5,TRUE,,,,,ZnSnAs2,,,Zn1As2.0Sn1,,,
,,300,300 K,,,10.1016/S0927-796X(02)00136-5,TRUE,,,,,ZnSiGeN2,,,N2.0Si1Zn1Ge1,,,
,Tetragonal,,,,,10.1016/j.matlet.2006.08.024,TRUE,"{'a': '4.737 Å', 'c': '9.171 Å'}",Trirutile,,,CoTa2O6,4,4 K,O6.0Co1Ta2.0,,,
,Orthorhombic,,,,,10.1016/j.matlet.2006.08.024,TRUE,"{'a': '15.023 Å', 'b': '5.715 Å', 'c': '5.242 Å'}",,,,CoNb2O6,2.95,2.95 K,O6.0Co1Nb2.0,,,
,FCC,,,,,10.1016/j.jmmm.2004.01.084,TRUE,{'a': '0.427 nm'},Cubic,,,CoO,290,290 K,O1Co1,,,
8500 Oe,Amorphous,,,,,10.1016/j.jmmm.2014.12.026,TRUE,,,,1300 emu/cm^3,CoO0.8,230,230 K,O0.8Co1,,,
7030 Oe,Amorphous,,,,,10.1016/j.jmmm.2014.12.026,TRUE,,,,5.63 emu/cm^3,CoO0.998,291,291 K,O0.998Co1,,,
,Olivine-type,,,,,10.1016/j.solidstatesciences.2008.04.017,TRUE,"{'a': '10.20116', 'b': '5.92342', 'c': '4.70007'}",Orthorhombic,,,LiCoPO4,23,23K,Li1O4.0P1Co1,,Pnma,
,Olivine-type,,,,,10.1016/j.solidstatesciences.2008.04.017,TRUE,"{'a': '10.08900', 'b': '5.85443', 'c': '4.72081'}",Orthorhombic,,,Li0.6CoPO4,76,76K,Li0.6O4.0P1Co1,,Pnma,
,Olivine-type,45,45K,,,10.1016/j.solidstatesciences.2008.04.017,TRUE,"{'a': '9.58110', 'b': '5.78878', 'c': '4.76897'}",Orthorhombic,3.1 μB,,CoPO4,,,O4.0P1Co1,,Pnma,
,Pyrite-type,121,121 K,,,10.1016/S0921-4526(00)00628-1,TRUE,,FCC,0.84 μB/atom at 0 K,,CoS2,,,S2.0Co1,,,
,Pyrite-type,,,150 K,150,10.1016/S0038-1098(01)00172-7,TRUE,,,1 μB per Co atom,,CoSe2,,,Co1Se2.0,,,
,Pyrite-type,124,124 K,,,10.1016/S0038-1098(01)00172-7,TRUE,,,,,CoS2,,,S2.0Co1,,,
,Crystalline Silicon,340,340 K,,,10.1016/j.nimb.2013.01.019,TRUE,,,,5.1 × 10^-5 emu/cm^2,Si0.99Co0.01,,,Si0.99Co0.01,,,
163.65 G,Cubic,900,900 K,,,10.1016/j.jmmm.2016.01.073,TRUE,{'a': '5.879 Å'},,,1.9920 emu/g,CoTiSb,,,Ti1Co1Sb1,0.11268 emu/g,F-43m,
,Monoclinic,,,-65.9 K,-65.9,10.1016/j.materresbull.2015.10.026,TRUE,"{'a': '4.927 Å', 'b': '5.729 Å', 'c': '4.664 Å'}",Wolframite,12.90 μB,,CoWO4,42,42 K,O4.0Co1W1,,P2/c,20.8 emu mg−1
,Monoclinic,,,-42.2 K,-42.2,10.1016/j.materresbull.2015.10.026,TRUE,"{'a': '4.937 Å', 'b': '5.725 Å', 'c': '4.678 Å'}",Wolframite,8.44 μB,,Zn0.5Co0.5WO4,,,O4.0Co0.5Zn0.5W1,,P2/c,8.9 emu mg−1
,Orthorhombic,493.15,220°C,,,10.1016/j.jmmm.2016.10.161,TRUE,"{'a': '5.09 Å', 'b': '6.74 Å', 'c': '4.52 Å'}",Hexagonal close packed layers,,,Fe2.95Ni0.05C,,,C1Fe2.95Ni0.05,,,
,Orthorhombic,483.15,210°C,,,10.1016/j.jmmm.2016.10.161,TRUE,"{'a': '5.09 Å', 'b': '6.74 Å', 'c': '4.52 Å'}",Hexagonal close packed layers,,,Fe3C,,,C1Fe3.0,,,
,Im3m,,,,,10.1016/j.physb.2006.05.076,TRUE,,Cubic,,,Cr0.85Ru0.15,228,228K,Cr0.85Ru0.15,,,
,Zinc-blende,170,170 K,,,10.1016/j.tsf.2005.10.020,TRUE,{'a': '5.6269 Å'},Cubic,,,Be0.87Cr0.13Te,,,Be0.87Cr0.13Te1,,,
,Zinc-blende,170,170 K,,,10.1016/j.tsf.2005.10.020,TRUE,{'a': '5.6269 Å'},Cubic,,,Be0.83Cr0.17Te,,,Be0.83Cr0.17Te1,,,
,Hexagonal,250,250 K,,,10.1016/j.tsf.2005.10.020,TRUE,{'a': '6.2920 Å'},Hexagonal,,,Be0.73Cr0.27Te,,,Be0.73Cr0.27Te1,,,
,Hexagonal,613.15,340°C,,,10.1016/j.jallcom.2005.11.080,TRUE,"{'a': '4.01005 Å', 'c': '6.25373 Å'}",NiAs-type,3.39 μB,,Cr0.92Te,,,Cr0.92Te1,,P63/mmm,
,Orthorhombic marcasite,,,,,10.1016/j.jallcom.2007.11.086,TRUE,"{'a': '6.01 Å', 'b': '6.86 Å', 'c': '3.27 Å'}",,,,CrSb2,273,273 K,Cr1Sb2.0,,Pnnm,
,Orthorhombic marcasite,,,,,10.1016/j.jallcom.2007.11.086,TRUE,,,,,Cr0.99Mn0.01Sb2,276,276 K,Cr0.99Mn0.01Sb2.0,,Pnnm,
,Orthorhombic marcasite,,,,,10.1016/j.jallcom.2007.11.086,TRUE,,,,,Cr0.97Mn0.03Sb2,281,281 K,Cr0.97Mn0.03Sb2.0,,Pnnm,
,Orthorhombic marcasite,,,,,10.1016/j.jallcom.2007.11.086,TRUE,,,,,Cr0.95Mn0.05Sb2,286,286 K,Cr0.95Mn0.05Sb2.0,,Pnnm,
,Epitaxial,,,,,10.1016/j.jmmm.2009.07.063,TRUE,,Single crystallographic orientation,,,Cr0.9965Ru0.0035,420,420 K,Cr0.9965Ru0.0035,,,
,Epitaxial,,,,,10.1016/j.jmmm.2009.07.063,TRUE,,Single crystallographic orientation,,,Cr,311,311 K,Cr1,,,
,Epitaxial,,,,,10.1016/j.jmmm.2009.07.063,TRUE,,Single crystallographic orientation,,,Cr0.9965Ru0.0035,50,"Varies with thickness, peaks at 50 nm",Cr0.9965Ru0.0035,,,
,Tetragonal,91,91 K,,,10.1016/j.actamat.2004.01.033,TRUE,"{'a': '5.5 Å', 'c': '52.5 Å'}",,,,Cr11Ge19,,,Cr11.0Ge19.0,,,
,Inverse Heusler,750,750 K,11.5 K,11.5,10.1016/j.jmmm.2015.06.020,TRUE,{'a': '5.794 Å'},Cubic,0.01 μB/f.u.,,Cr2CoAl,,,Al1Cr2.0Co1,,F 4̄ 3m,
,CsCl-type,,,12.9 K,12.9,10.1016/j.jmmm.2015.06.020,TRUE,{'a': '2.868 Å'},Cubic,,,CoAl,,,Al1Co1,,,
,Inverse Heusler (XA),320,320K,-88K,-88,10.1016/j.jmmm.2016.01.064,TRUE,{'a': '5.80'},Cubic,0.26 μB/f.u. at 25K,,Cr2CoGa,,,Cr2.0Co1Ga1,,,
"26 mT at 5 K, 13 mT at 78 K",,386,386 K,,,10.1016/j.tsf.2011.03.097,TRUE,,,,,CrO2,,,O2.0Cr1,,,
,,,,,,10.1016/j.tsf.2011.03.097,TRUE,,,,,Cr2O3,308,308 K,O3.0Cr2.0,,,
,,,,,,10.1016/j.tsf.2011.03.097,TRUE,,,,,Cr2O5,80,80 K,O5.0Cr2.0,,,
,Monoclinic,,,,,10.1016/j.jmmm.2015.01.084,TRUE,"{'a': '10.13', 'b': '7.847', 'c': '7.988'}",,,,Cr3Ga4,298.15,> 25 °C,Cr3.0Ga4.0,,C2/m,
,Cubic,,,,,10.1016/j.jmmm.2015.01.084,TRUE,{'a': '2.880'},,,,Cr,310.15,37 °C,Cr1,,Im-3m,
,NiAs-type,342,342 K,,,10.1016/S0921-4526(99)02724-6,TRUE,,,2.5 μB at 4.2 K,,Cr48Te52,,,Cr48.0Te52.0,,,
,Monoclinic,,,-300 K,-300,10.1016/S1293-2558(01)01173-6,TRUE,"{'a': '12.368 Å', 'b': '7.1808 Å', 'c': '11.605 Å'}",V5S8 type,4.1 μB/Cr3+,,Cr4TiSe8,,,Ti1Cr4.0Se8.0,,F 2/m,
,NiAs-type,,,,,10.1016/S0038-1098(02)00806-2,TRUE,"{'a': '3.469 Å', 'c': '5.786 Å'}",Hexagonal,,,CrS,450,450 K,S1Cr1,,,
,NiAs-type,300,300 K,,,10.1016/S0038-1098(02)00806-2,TRUE,"{'a': '3.448 Å', 'c': '5.751 Å'}",Hexagonal,,,Cr5S6,150,150 K,S6.0Cr5.0,,,
,Monoclinic,180,180 K,,,10.1016/j.solidstatesciences.2007.11.013,TRUE,"{'a': '13.6094 Å', 'b': '7.8790 Å', 'c': '11.853 Å'}",F 2/m,"2.08 μB/Cr (FM), 1.27 μB/Cr (AFM)",2.03 μB/Cr at 5 K,Cr5Te8,70,70 K,Cr5.0Te8.0,,F 2/m,
,bcc,164.81,164.81 K,,,10.1016/j.jallcom.2015.08.173,TRUE,{'a': '0.28737 nm'},,,,Cr70Fe30,,,Cr70.0Fe30.0,,,
,bcc,163.06,163.06 K,,,10.1016/j.jallcom.2015.08.173,TRUE,{'a': '0.28737 nm'},,,,Cr70Fe30,,,Cr70.0Fe30.0,,,
,bcc,161.55,161.55 K,,,10.1016/j.jallcom.2015.08.173,TRUE,{'a': '0.28737 nm'},,,,Cr70Fe30,,,Cr70.0Fe30.0,,,
,bcc,160.64,160.64 K,,,10.1016/j.jallcom.2015.08.173,TRUE,{'a': '0.28737 nm'},,,,Cr70Fe30,,,Cr70.0Fe30.0,,,
,bcc,157.55,157.55 K,,,10.1016/j.jallcom.2015.08.173,TRUE,{'a': '0.28737 nm'},,,,Cr70Fe30,,,Cr70.0Fe30.0,,,
,bcc,146.41,146.41 K,,,10.1016/j.jallcom.2015.08.173,TRUE,{'a': '0.28737 nm'},,,,Cr70Fe30,,,Cr70.0Fe30.0,,,
,bcc,102.19,102.19 K,,,10.1016/j.jallcom.2015.08.173,TRUE,{'a': '0.28737 nm'},,,,Cr70Fe30,,,Cr70.0Fe30.0,,,
,BCC,159,159 K,,,10.1016/S0304-8853(01)00806-X,TRUE,,,,,Cr70Fe30,,,Cr70.0Fe30.0,,,
"12 mT at 5 K, 7 mT at 20 K",BCC,84,84 K,,,10.1016/S0304-8853(01)00806-X,TRUE,,,,0.175 T at 5 K,Cr75Fe25,,,Cr75.0Fe25.0,,,
,bcc,,,,,10.1016/j.jallcom.2006.06.015,TRUE,{'a': '2.9063 Å'},,,,Cr86Ru14,294,294 K,Cr86.0Ru14.0,,,
,,,,,,10.1016/j.jallcom.2006.06.015,FALSE,,,,,Cr99.7Ru0.3,395,395 K,Cr99.7Ru0.3,,,
,MnGe4-type,345,345 K,348 K,348,10.1016/j.jallcom.2010.01.158,TRUE,"{'a': '1.1781 nm', 'b': '0.5968 nm', 'c': '0.5902 nm'}",Orthorhombic,1.6 μB/Cr,,CrGa2Sb2,,,Cr1Ga2.0Sb2.0,,Iba2 (no. 45),
,CuAl2-type,600,600 K,,,10.1016/j.jallcom.2010.01.158,FALSE,,Tetragonal,,,MnGaSb,,,Mn1Ga1Sb1,,,
,MnGe4-type,310,310 K,,,10.1016/j.jallcom.2010.01.158,FALSE,,Orthorhombic,1.47 μB/Mn,,MnGa2Sb2,,,Mn1Ga2.0Sb2.0,,,
,Rutile,,,-33.8 K,-33.8,10.1016/j.mseb.2016.12.001,TRUE,,Tetragonal,3.80 μB,,CrNbO4,8.2,8.2 K,O4.0Cr1Nb1,,P 42/mnm,
,Rutile,,,,,10.1016/j.mseb.2016.12.001,TRUE,,Tetragonal,3.13 μB,,Cr0.8Fe0.2NbO4,6.9,6.9 K,O4.0Cr0.8Fe0.2Nb1,,P 42/mnm,
,Rutile,,,,,10.1016/j.mseb.2016.12.001,TRUE,,Tetragonal,4.05 μB,,Cr0.6Fe0.4NbO4,6.8,6.8 K,O4.0Cr0.6Fe0.4Nb1,,P 42/mnm,
,Rutile,,,,,10.1016/j.mseb.2016.12.001,TRUE,,Tetragonal,3.40 μB,,Cr0.4Fe0.6NbO4,15.4,15.4 K,O4.0Cr0.4Fe0.6Nb1,,P 42/mnm,
,,,,,,10.1016/j.mseb.2016.12.001,TRUE,,,5.81 μB,,FeNbO4,149,48 K and 250 K,O4.0Fe1Nb1,,,
,Rutile,383,383 K,,,10.1016/j.solidstatesciences.2017.03.011,TRUE,"{'a': '4.4176 Å', 'c': '2.9144 Å'}",Tetragonal,,"129 Am^2/kg (5 K), 107 Am^2/kg (300 K)",CrO2,,,O2.0Cr1,,,
,Rutile,392,392 K,,,10.1016/j.jallcom.2016.09.152,TRUE,"{'a': '4.416 Å', 'b': '4.416 Å', 'c': '2.917 Å'}",Tetragonal,,,CrO2,,,O2.0Cr1,,,
,Corundum,,,,,10.1016/j.jallcom.2016.09.152,TRUE,"{'a': '4.939 Å', 'b': '4.939 Å', 'c': '13.53 Å'}",Hexagonal,,,Cr2O3,308,308 K,O3.0Cr2.0,,,
,Monoclinic,,,,,10.1016/j.jpcs.2006.12.018,TRUE,,,,,CrS,460,460 K,S1Cr1,,,
,Orthorhombic marcasite,,,,,10.1016/j.jallcom.2004.04.058,TRUE,"{'a': '6.0275 Å', 'b': '6.8738 Å', 'c': '3.2715 Å'}",Orthorhombic,1.94 μB,,CrSb2,273,273 K,Cr1Sb2.0,,,
,Orthorhombic marcasite,,,,,10.1016/j.jallcom.2004.04.058,TRUE,"{'a': '6.0230 Å', 'b': '6.8620 Å', 'c': '3.2649 Å'}",Orthorhombic,,,Cr0.95Ru0.05Sb2,230,230 K,Cr0.95Ru0.05Sb2.0,,,
,Orthorhombic marcasite,,,,,10.1016/j.jallcom.2004.04.058,TRUE,"{'a': '6.0188 Å', 'b': '6.8494 Å', 'c': '3.2573 Å'}",Orthorhombic,,,Cr0.9Ru0.1Sb2,195,195 K,Cr0.9Ru0.1Sb2.0,,,
,NiAs-type,340,340 K,,,10.1016/S0925-8388(99)00570-8,TRUE,"{'a': '3.9982 Å', 'c': '6.2544 Å'}",Hexagonal,2.5 μB,,CrTe,,,Cr1Te1,,,
,,,,,,10.1016/j.jmmm.2014.08.051,TRUE,,,,,Cs2FeCl5·H2O,6.63,6.63 K,H2.0O1Cl5.0Fe1Cs2.0,,,
,Rutile,,,,,10.1016/j.jmmm.2014.08.051,TRUE,,,,,MnF2,67,67 K,F2.0Mn1,,,
,,,,,,10.1016/j.jmmm.2014.08.051,TRUE,,,,,Cs2Fe0.99In0.01Cl5·H2O,6.29,6.29 K,H2.0O1Cl5.0Fe0.99In0.01Cs2.0,,,
,Columnar,420,420K,,,10.1016/S0379-6779(02)00423-X,TRUE,,,(0.9–1.8)×10^−5 μB/formula unit,,Cs2TCNQ3,,,C1N1Cs2.0,,,
,,770,770K,,,10.1016/S0379-6779(02)00423-X,FALSE,,,3.8×10^−4 μB/formula unit,,CaC2B2,,,B2.0C2.0Ca1,,,
,,,,,,10.1016/j.physleta.2006.09.006,TRUE,,,,,CsNiCl3,5,5 K,Cl3.0Ni1Cs1,,,
,CsCl-type,390,390K,,,10.1016/j.jallcom.2015.03.164,FALSE,{'a': '4.362'},Cubic,1 μB/f.u.,,CsSe,,,Se1Cs1,,,
,Polycrystalline,350,350 K,,,10.1016/j.jmmm.2005.02.024,TRUE,,,,6-8 emu/gm,Cu30Ni70,,,Ni70.0Cu30.0,,,
,Polycrystalline,350,350 K,,,10.1016/j.jmmm.2005.02.024,TRUE,,,,45 emu/gm,Cu33Ni66,,,Ni66.0Cu33.0,,,
,Rutile,350,350 K,,,10.1016/j.tsf.2007.06.168,TRUE,{'c': '0.29623 nm'},,4.64 × 10^-24 A m^2 per Cu atom,,Ti0.95Cu0.05O2,,,O2.0Ti0.95Cu0.05,,,
,Rutile,340,340 K,,,10.1016/j.tsf.2007.06.168,TRUE,{'c': '0.29623 nm'},,1.58 × 10^-24 A m^2 per Cu atom,,Ti0.80Cu0.20O2,,,O2.0Ti0.8Cu0.2,,,
,Wurtzite,300,Room Temperature,,,10.1016/j.apsusc.2010.01.118,TRUE,,Hexagonal,0.40 μB/Cu,,Zn0.97Cu0.03O,,,O1Cu0.03Zn0.97,,P63mc,
,Cubic antiperovskite,546,546 K,,,10.1016/j.jallcom.2012.10.146,TRUE,,,,,Cu0.05Ga0.95CFe3,,,C1Fe3.0Cu0.05Ga0.95,,Pm3m,
,Cubic antiperovskite,546,546 K,,,10.1016/j.jallcom.2012.10.146,TRUE,,,,,Cu0.1Ga0.9CFe3,,,C1Fe3.0Cu0.1Ga0.9,,Pm3m,
,Cubic antiperovskite,546,546 K,,,10.1016/j.jallcom.2012.10.146,TRUE,,,,,Ag0.05Ga0.95CFe3,,,C1Fe3.0Ga0.95Ag0.05,,Pm3m,
,Cubic,345,345 K,,,10.1016/j.jallcom.2013.05.123,TRUE,{'a': '9.906 Å'},Cubic close packed,"3.1 μB (Fe), 2.67 μB (Cr), -3.19 μB (Fe), 3.57 μB (total)",,Cu0.5Fe0.5Cr2S4,,,S4.0Cr2.0Fe0.5Cu0.5,,Fd-3m (227),
,Cubic spinel,873,873 K,,,10.1016/j.jmmm.2008.11.003,TRUE,{'a': '8.34 Å'},,,,NiFe2O4,,,O4.0Fe2.0Ni1,,,
,Cubic spinel,823,823 K,,,10.1016/j.jmmm.2008.11.003,TRUE,{'a': '8.37 Å'},,,,Cu0.5Ni0.5Fe2O4,,,O4.0Fe2.0Ni0.5Cu0.5,,,
166.13 Oe,Cubic Spinel,780,780 K,,,10.1016/j.jmmm.2013.01.022,TRUE,{'a': '8.394 Å'},Cubic,,41.06 emu/g,Cu0.7Cd0.3Fe2O4,,,O4.0Fe2.0Cu0.7Cd0.3,11.91 emu/g,Fd3̄m,
46.35 Oe,Rhombohedral-Hexagonal,311.5,311.5 K,,,10.1016/j.jmmm.2013.01.022,TRUE,"{'a': '5.468 Å', 'c': '13.361 Å'}",Hexagonal,,,La0.67Sr0.33Mn0.98Co0.02O3,,,O3.0Mn0.98Co0.02Sr0.33La0.67,2.88 emu/g,R3̄c,
,C1b,160,160 K,,,10.1016/j.jmmm.2014.08.003,TRUE,,fcc,2.5 μB/f.u. at 5 K,,Cu0.85Ni0.15MnSb,45,45 K,Mn1Ni0.15Cu0.85Sb1,,F 4̄ 3m,
,C1b,750,750 K,,,10.1016/j.jmmm.2014.08.003,TRUE,,fcc,3.85 μB/Mn atom,,NiMnSb,,,Mn1Ni1Sb1,,,
,C1b,,,,,10.1016/j.jmmm.2014.08.003,TRUE,,fcc,3.9 μB/Mn atom,,CuMnSb,55,55 K,Mn1Cu1Sb1,,,
,Cubic,,,,,10.1016/j.matchemphys.2008.07.028,FALSE,,,,,CuMn2O4,30,30,O4.0Mn2.0Cu1,,,
,fcc,318.15,45°C,,,10.1016/j.jmmm.2011.04.004,TRUE,,,,20.7 emu/g,Cu27.5Ni72.5,,,Ni72.5Cu27.5,,,
,fcc,297.15,24°C,,,10.1016/j.jmmm.2011.04.004,TRUE,,,,17.5 emu/g,Cu30Ni70,,,Ni70.0Cu30.0,,,
,fcc,326.15,53°C,,,10.1016/j.jmmm.2011.04.004,TRUE,,,,13.2 emu/g,Cu27Ni73,,,Ni73.0Cu27.0,,,
,fcc,410.15,137°C,,,10.1016/j.jmmm.2011.04.004,TRUE,,,,48.5 emu/g,Cu25Ni75,,,Ni75.0Cu25.0,,,
,fcc,447.15,174°C,,,10.1016/j.jmmm.2011.04.004,TRUE,,,,32.9 emu/g,Cu20Ni80,,,Ni80.0Cu20.0,,,
,Tetragonal,,,-85 K,-85,10.1016/j.solidstatesciences.2015.09.010,TRUE,"{'a': '5.4190 Å', 'c': '10.843 Å'}",Stannite-type,5.24 μB,,Cu2Fe0.8Co0.2SnS4,8,8 K,S4.0Fe0.8Co0.2Cu2.0Sn1,,I 4̄ 2 m,
,Tetragonal,,,-158 K,-158,10.1016/j.solidstatesciences.2015.09.010,TRUE,"{'a': '5.4110 Å', 'c': '10.853 Å'}",Stannite-type,5.16 μB,,Cu2Fe0.6Co0.4SnS4,10,10 K,S4.0Fe0.6Co0.4Cu2.0Sn1,,I 4̄ 2 m,
,Tetragonal,,,-185 K,-185,10.1016/j.solidstatesciences.2015.09.010,TRUE,"{'a': '5.4088 Å', 'c': '10.8058 Å'}",Stannite-type,5.10 μB,,Cu2Fe0.4Co0.6SnS4,14,14 K,S4.0Fe0.4Co0.6Cu2.0Sn1,,I 4̄ 2 m,
,Tetragonal,,,-143 K,-143,10.1016/j.solidstatesciences.2015.09.010,TRUE,"{'a': '5.4047 Å', 'c': '10.7994 Å'}",Stannite-type,4.82 μB,,Cu2Fe0.2Co0.8SnS4,17,17 K,S4.0Fe0.2Co0.8Cu2.0Sn1,,I 4̄ 2 m,
,Tetragonal stannite,8,8 K,-162 K,-162,10.1016/S0304-8853(99)00627-7,TRUE,"{'a': '5.591 Å', 'c': '11.030 Å'}",,213 μB,,Cu2FeGeSe4,20,20 K,Fe1Cu2.0Ge1Se4.0,,,
,Tetragonal stannite,,,,,10.1016/S0304-8853(99)00627-7,FALSE,,,,,Cu2Mn0.9Zn0.1SnS4,8,8 K,S4.0Mn0.9Cu2.0Zn0.1Sn1,,,
,Tetragonal stannite,,,-200 K,-200,10.1016/j.jpcs.2010.04.010,TRUE,"{'a': '5.7086 Å', 'c': '11.2786 Å'}",,9.6 μB,,Cu2FeSnSe4,19,19 K,Fe1Cu2.0Se4.0Sn1,,I4̄2m,
,Tetragonal stannite,,,-25 K,-25,10.1016/j.jpcs.2010.04.010,TRUE,"{'a': '5.7362 Å', 'c': '11.401 Å'}",,5.7 μB,,Cu2MnSnSe4,,,Mn1Cu2.0Se4.0Sn1,,I4̄2m,
1.6 kA/m,L21,600,600 K,,,10.1016/j.jmmm.2006.07.027,TRUE,,,,,Cu2MnAl,,,Al1Mn1Cu2.0,,,
"0.05 kOe (parallel), 0.02 kOe (perpendicular)",L21/B2,530,530 K,,,10.1016/j.intermet.2017.02.014,TRUE,{'a': '6.196 Å'},Cubic,"2.8 μB/f.u. (room temperature), 3.55 μB/f.u. (extrapolated to low temperature)",,Cu2MnSn,,,Mn1Cu2.0Sn1,,,
,,110,110K,,,10.1016/j.jmmm.2017.05.057,TRUE,,,,,Ga0.9Mn0.1As,,,Mn0.1Ga0.9As1,,,
,,173,173K,,,10.1016/j.jmmm.2017.05.057,FALSE,,,,,Ga0.8Mn0.2As,,,Mn0.2Ga0.8As1,,,
,,253,253K,,,10.1016/j.jmmm.2017.05.057,FALSE,,,,,Ga0.75Mn0.25As,,,Mn0.25Ga0.75As1,,,
,Noncentrosymmetric,18.2,18.2 K,,,10.1016/j.physc.2007.03.255,TRUE,,,,,Cu2Te2O5Cl2,,,O5.0Cl2.0Cu2.0Te2.0,,P 4̄,
,,11.4,11.4 K,,,10.1016/j.physc.2007.03.255,TRUE,,,,,Cu2Te2O5Br2,,,O5.0Cu2.0Br2.0Te2.0,,,
,Centrosymmetric,13.6,13.6 K,,,10.1016/j.physc.2007.03.255,TRUE,,,,,Cu4Te5O12Cl4,,,O12.0Cl4.0Cu4.0Te5.0,,P 4/n,
249 Oe,Cubic,210,210 K,,,10.1016/j.jallcom.2013.11.201,TRUE,{'a': '0.637 nm'},,,,Cu2VAl,,,Al1V1Cu2.0,1.6 emu/g,,
,,630,630 K,,,10.1016/j.jallcom.2013.11.201,TRUE,,,,,Cu2MnAl,,,Al1Mn1Cu2.0,,,
,Lyonsite,,,-134 to -39 K,-86.5,10.1016/j.solidstatesciences.2014.05.010,TRUE,,,4.65-9.90 μB/f.u.,,Cu3.9Fe3.4V6O24,4.235,2.5-5.97 K,O24.0V6.0Fe3.4Cu3.9,,,
,Lyonsite,,,-80 K,-80,10.1016/j.solidstatesciences.2014.05.010,FALSE,,,12.3 μB/f.u.,,Cu3Fe4V6O24,15,15 K,O24.0V6.0Fe4.0Cu3.0,,,
,Cubic,,,-213.3 K,-213.3,10.1016/j.jmmm.2013.11.009,TRUE,{'a': '9.537 Å'},,1.946 μB,,Cu3TeO6,60,60 K,O6.0Cu3.0Te1,,Ia-3,
,Triclinic,,,17.4 K,17.4,10.1016/j.physb.2004.03.286,TRUE,"{'a': '10.132 Å', 'b': '9.385 Å', 'c': '3.485 Å'}",,0.81 μB,17.1 emu/g,Cu5Bi2B4O14,24.5,24.5 K,B4.0O14.0Cu5.0Bi2.0,,P1,
,,,,,,10.1016/j.physb.2004.03.286,TRUE,,,,,LiCu2O2,24,24 K,Li1O2.0Cu2.0,,,
,,,,,,10.1016/j.physb.2004.03.286,TRUE,,,,,Bi2CuO4,41,41 K,O4.0Cu1Bi2.0,,,
,,,,,,10.1016/j.jmmm.2003.12.330,TRUE,,,,,CuCl2·2H2O,4.3,4.3 K,H2.0O1Cl2.0Cu1,,,
,Rhombohedral,,,175.721,175.721,10.1016/j.jallcom.2011.04.153,TRUE,"{'a': '2.97318', 'c': '17.0922'}",Layered,,,CuCr0.95Al0.05O2,,,O2.0Al0.05Cr0.95Cu1,,R-3m,
,Rhombohedral,,,217.74,217.74,10.1016/j.jallcom.2011.04.153,TRUE,"{'a': '2.9743', 'c': '17.1133'}",Layered,,,CuCr0.95Co0.05O2,,,O2.0Cr0.95Co0.05Cu1,,R-3m,
,Rhombohedral,120,120,177.155,177.155,10.1016/j.jallcom.2011.04.153,TRUE,"{'a': '2.9787', 'c': '17.109'}",Layered,,,CuCr0.95Rh0.05O2,,,O2.0Cr0.95Cu1Rh0.05,,R-3m,
,Rhombohedral,,,162.953,162.953,10.1016/j.jallcom.2011.04.153,TRUE,"{'a': '2.9831', 'c': '17.1125'}",Layered,,,CuCr0.95Sc0.05O2,,,O2.0Sc0.05Cr0.95Cu1,,R-3m,
,Rhombohedral,,,97.778,97.778,10.1016/j.jallcom.2011.04.153,TRUE,"{'a': '2.9775', 'c': '17.1169'}",Layered,,,CuCrO2,26,26,O2.0Cr1Cu1,,R-3m,
,Spinel,,,180 K,180,10.1016/S0304-8853(01)01322-1,TRUE,,,,,CuCr1.7Sb0.3S4,,,S4.0Cr1.7Cu1Sb0.3,,,
,Spinel,,,318 K,318,10.1016/S0304-8853(01)01322-1,TRUE,,,,,CuCr1.6Sb0.4S4,,,S4.0Cr1.6Cu1Sb0.4,,,
,Spinel,,,-156 K,-156,10.1016/S0304-8853(01)01322-1,TRUE,,,,,CuCr1.5Sb0.5S4,23.7,23.7 K,S4.0Cr1.5Cu1Sb0.5,,,
,Spinel,72.5,72.5 K,89 K,89,10.1016/j.jallcom.2006.11.164,TRUE,{'a': '10.505 Å'},Cubic,3.60 μB,,Cu1.01Cr1.53Sb0.48Se3.99,,,Cr1.53Cu1.01Se3.99Sb0.48,,,
,Spinel,74,74 K,100 K,100,10.1016/j.jallcom.2006.11.164,TRUE,{'a': '10.488 Å'},Cubic,6.72 μB,,Cu0.99Cr1.70Sb0.42Se4.04,,,Cr1.7Cu0.99Se4.04Sb0.42,,,
,Spinel,71.5,71.5 K,113 K,113,10.1016/j.jallcom.2006.11.164,TRUE,{'a': '10.484 Å'},Cubic,4.55 μB,,Cu0.98Cr1.66Sb0.38Se4.08,,,Cr1.66Cu0.98Se4.08Sb0.38,,,
,Spinel,69.5,69.5 K,94 K,94,10.1016/j.jallcom.2006.11.164,TRUE,{'a': '10.474 Å'},Cubic,4.95 μB,,Cu0.99Cr1.73Sb0.36Se4.05,,,Cr1.73Cu0.99Se4.05Sb0.36,,,
,Spinel,70.5,70.5 K,63 K,63,10.1016/j.jallcom.2006.11.164,TRUE,{'a': '10.463 Å'},Cubic,5.45 μB,,Cu0.99Cr1.85Sb0.30Se4.03,,,Cr1.85Cu0.99Se4.03Sb0.3,,,
,Spinel,68,68 K,158 K,158,10.1016/j.jallcom.2006.11.164,TRUE,{'a': '10.471 Å'},Cubic,4.37 μB,,Cu1.00Cr1.64Sb0.33Se3.99,,,Cr1.64Cu1.0Se3.99Sb0.33,,,
