Repository: sanjayganeshprabu/Computational-Modeling-and-Predictive-Analytics-for-Materials-Data

# Computational-Modeling-and-Predictive-Analytics-for-Materials-Data-

File: MODIFIED magnetic_materials.csv (part 37 of 112)
Coercivity,Crystal_Structure,Curie,Curie(Tc),Curie_Weiss,Curie_Weiss(θp),DOI,Experimental,Lattice_Parameters,Lattice_Structure,Magnetic_Moment,Magnetization,Material_Name,Neel,Neel(Tn),New_Column_Concatenated,Remanence,Space_Group,Susceptibility
,Spinel,118,118 K,180 K,180,10.1016/j.jallcom.2006.11.164,TRUE,{'a': '10.3592 Å'},Cubic,3.87 μB,,CuCr1.7Sb0.3S4,,,S4.0Cr1.7Cu1Sb0.3,,,
,Spinel,175,175 K,318 K,318,10.1016/j.jallcom.2006.11.164,TRUE,{'a': '10.3681 Å'},Cubic,2.19 μB,,CuCr1.6Sb0.4S4,,,S4.0Cr1.6Cu1Sb0.4,,,
,Spinel,,,-156 K,-156,10.1016/j.jallcom.2006.11.164,TRUE,{'a': '10.3786 Å'},Cubic,3.80 μB,,CuCr1.5Sb0.5S4,23.5,23.5 K,S4.0Cr1.5Cu1Sb0.5,,,
,Spinel,357,357 K,375 K,375,10.1016/j.jallcom.2008.11.021,TRUE,{'a': '10.3755 Å'},Cubic,5.71 μB,,CuCr1.9Sb0.1Se4,,,Cr1.9Cu1Se4.0Sb0.1,,,
,Spinel,240,240 K,261 K,261,10.1016/j.jallcom.2008.11.021,TRUE,{'a': '10.4162 Å'},Cubic,4.52 μB,,CuCr1.8Sb0.2Se4,,,Cr1.8Cu1Se4.0Sb0.2,,,
,Spinel,,,125 K,125,10.1016/j.jallcom.2008.11.021,TRUE,{'a': '10.4502 Å'},Cubic,2.59 μB,,CuCr1.7Sb0.3Se4,54,54 K,Cr1.7Cu1Se4.0Sb0.3,,,
,Spinel,220,220 K,300 K,300,10.1016/j.jallcom.2008.11.021,TRUE,{'a': '10.4598 Å'},Cubic,2.38 μB,,CuCr1.5Sb0.5Se4,,,Cr1.5Cu1Se4.0Sb0.5,,,
,Spinel,260,260 K,360 K,360,10.1016/j.jallcom.2008.11.021,TRUE,{'a': '10.4823 Å'},Cubic,1.76 μB,,CuCr1.2Sb0.8Se4,,,Cr1.2Cu1Se4.0Sb0.8,,,
,Spinel,250,250 K,330 K,330,10.1016/j.jallcom.2008.11.021,TRUE,{'a': '10.4906 Å'},Cubic,1.36 μB,,CuCr1.0Sb1.0Se4,,,Cr1.0Cu1Se4.0Sb1.0,,,
,,326,326 K,,,10.1016/j.jmmm.2012.05.017,TRUE,,,,,CuCr2Te4,,,Cr2.0Cu1Te4.0,,,
,Spinel,377,377 K,,,10.1016/j.physb.2012.01.120,TRUE,,Tetrahedral,,,CuCr2S4,,,S4.0Cr2.0Cu1,,,
,Cubic,,,115 K,115,10.1016/j.jmmm.2012.12.006,TRUE,{'a': '10.649 Å'},Normal Spinel,3.75 μB per Cr3+ ion,,CuCrZrSe4,,,Cr1Cu1Se4.0Zr1,,Fd-3m,
,Rhombohedral,,,,,10.1016/j.jcrysgro.2016.04.046,TRUE,,,,,CuFeO2,14,14 K,O2.0Fe1Cu1,,,
,Rhombohedral,,,,,10.1016/j.jcrysgro.2016.04.046,TRUE,,,,,CuFe0.965Ga0.035O2,13,13 K,O2.0Fe0.965Cu1Ga0.035,,,
,Rhombohedral,,,,,10.1016/j.jcrysgro.2016.04.046,TRUE,,,,,CuFe0.92Ga0.08O2,13,13 K,O2.0Fe0.92Cu1Ga0.08,,,
,Rhombohedral,,,,,10.1016/j.jcrysgro.2016.04.046,TRUE,,,,,CuFe0.878Ga0.122O2,13,13 K,O2.0Fe0.878Cu1Ga0.122,,,
,Delafossite,,,,,10.1016/j.solidstatesciences.2009.02.008,TRUE,,Hexagonal,,,CuFeO2,13.5,"15 K, 12 K",O2.0Fe1Cu1,,R-3m,
,Delafossite,,,-91 K,-91,10.1016/j.solidstatesciences.2009.02.008,TRUE,,Hexagonal,5.87 μB,,CuFe0.95Rh0.05O2,9,9 K,O2.0Fe0.95Cu1Rh0.05,,R-3m,
1.4 kOe,Tetragonal,765.15,492 °C,,,10.1016/j.jssc.2014.02.010,TRUE,"{'a': '581.32 pm', 'c': '871.76 pm'}",Spinel,1.05 μB/mol,24.5 emu/g,CuFe2O4,,,O4.0Fe2.0Cu1,12.1 emu/g,I41/amd,
0.34 kOe,Tetragonal,763.15,490 °C,,,10.1016/j.jssc.2014.02.010,TRUE,"{'a': '581.63 pm', 'c': '871.55 pm'}",Spinel,1.14 μB/mol,26.5 emu/g,CuFe2O4,,,O4.0Fe2.0Cu1,8.7 emu/g,I41/amd,
,Tetragonal,,,,,10.1016/j.matlet.2013.03.055,TRUE,,Chalcopyrite,,,CuFeS2,823.15,550 °C,S2.0Fe1Cu1,,,
,Tetragonal,,,,,10.1016/j.jallcom.2008.09.199,TRUE,"{'a': '6.174', 'c': '7.911'}",I41/amd,,,CuRh2O4,21.9,21.9,O4.0Cu1Rh2.0,,141,
,Orthorhombic,,,,,10.1016/j.jmmm.2011.12.017,TRUE,"{'a': '6.5859 Å', 'b': '3.8671 Å', 'c': '7.3202 Å'}",Pnma,,,CuMnAs,400,400 K,Mn1Cu1As1,Zero below transition temperature,Pnma,Increasing with temperature up to 400 K
,Cubic,,,,,10.1016/j.jmmm.2011.12.017,TRUE,,Half-Heusler,,,CuMnSb,50,50 K,Mn1Cu1Sb1,Zero below transition temperature,,
,,,,,,10.1016/j.jmmm.2011.12.017,TRUE,,,,,MnO,122,122 K,O1Mn1,,,
,,,,,,10.1016/j.jmmm.2011.12.017,TRUE,,,,,MnS,152,152 K,S1Mn1,,,
,,,,,,10.1016/j.jmmm.2011.12.017,TRUE,,,,,MnSe,173,173 K,Mn1Se1,,,
,,,,,,10.1016/j.jmmm.2011.12.017,TRUE,,,,,MnTe,323,323 K,Mn1Te1,,,
,,,,,,10.1016/j.jmmm.2011.12.017,FALSE,,,,,FeN,100,100 K,N1Fe1,,,
,,,,,,10.1016/j.jmmm.2011.12.017,TRUE,,,,,FeP,115,115 K,P1Fe1,,,
,,,,,,10.1016/j.jmmm.2011.12.017,TRUE,,,,,FeAs,77,77 K,Fe1As1,,,
,,,,,,10.1016/j.jmmm.2011.12.017,FALSE,,,,,FeSb,160,100-220 K,Fe1Sb1,,,
,,,,,,10.1016/j.jmmm.2011.12.017,FALSE,,,,,MnSiN2,490,490 K,N2.0Si1Mn1,,,
,,,,,,10.1016/j.jmmm.2011.12.017,TRUE,,,,,CuFeS2,825,825 K,S2.0Fe1Cu1,,,
,,,,,,10.1016/j.jmmm.2011.12.017,FALSE,,,,,CuFeSe2,70,70 K,Fe1Cu1Se2.0,,,
,,,,,,10.1016/j.jmmm.2011.12.017,FALSE,,,,,CuFeTe2,254,254 K,Fe1Cu1Te2.0,,,
,Cubic L21 Heusler,,,,,10.1016/j.physb.2004.01.036,TRUE,,,0.2 μB/f.u. at 50T,,Mn3Si,25,25K,Si1Mn3.0,,Fm3m,
,Cubic C1b semi-Heusler,,,,,10.1016/j.physb.2004.01.036,TRUE,{'a': '6.07 Å'},FCC,1 μB/f.u. at 50T,,CuMnSb,50,50K,Mn1Cu1Sb1,,F4m3,
,Cubic C1b semi-Heusler,,,,,10.1016/j.physb.2004.01.036,TRUE,,FCC,3.6 μB/f.u. at 50T,,PdMnTe,17,17K,Mn1Pd1Te1,,,
,,60,60 K,,,10.1016/j.physc.2004.11.004,TRUE,,,,,Cu0.47Ni0.53,,,Ni0.53Cu0.47,,,
,Monoclinic,,,,,10.1016/S0038-1098(00)00467-1,TRUE,"{'a': '4.685 Å', 'b': '3.428 Å', 'c': '5.132 Å'}",,,,CuO,230,230 K,O1Cu1,,,
,Monoclinic,,,,,10.1016/S0038-1098(00)00467-1,TRUE,"{'a': '4.685 Å', 'b': '3.427 Å', 'c': '5.131 Å'}",,,,CuO,230,230 K,O1Cu1,,,
,Monoclinic,,,,,10.1016/S0038-1098(00)00467-1,TRUE,"{'a': '4.690 Å', 'b': '3.424 Å', 'c': '5.133 Å'}",,,,Cu0.988Zn0.012O,230,230 K,O1Cu0.988Zn0.012,,,
,Normal spinel,,,-0.90 K,-0.9,10.1016/j.jallcom.2005.05.006,TRUE,{'a': '9.999 Å'},Cubic,,,CuTi2S4,,,S4.0Ti2.0Cu1,,,3.63 × 10^−4 emu/mol
,,400,400 K,,,10.1016/j.jallcom.2005.05.006,TRUE,,,,,CuCr2S4,,,S4.0Cr2.0Cu1,,,
139 Oe,Cubic,,,,,10.1016/j.jpcs.2012.01.001,TRUE,{'a': '4.2512'},Rock Salt,,,CoO,225,225K,O1Co1,,,
70 Oe,Cubic,,,,,10.1016/j.jpcs.2012.01.001,TRUE,{'a': '4.2640'},Rock Salt,,,CoO,280,280K,O1Co1,,,
,Cubic Laves phase C15,109,109 K,,,10.1016/j.jmmm.2017.02.025,TRUE,{'a': '7.179 Å'},Cubic,,,Dy0.5Ho0.5Co2,,,Co2.0Dy0.5Ho0.5,,,
,Cubic Laves phase C15,146,146 K,,,10.1016/j.jmmm.2017.02.025,TRUE,{'a': '7.190 Å'},Cubic,,,Tb0.3Dy0.35Ho0.35Co2,,,Co2.0Tb0.3Dy0.35Ho0.35,,,
,Cubic Laves phase C15,158,158 K,,,10.1016/j.jmmm.2017.02.025,TRUE,{'a': '7.191 Å'},Cubic,,,Tb0.4Dy0.3Ho0.3Co2,,,Co2.0Tb0.4Dy0.3Ho0.3,,,
,Cubic Laves phase C15,169,169 K,,,10.1016/j.jmmm.2017.02.025,TRUE,{'a': '7.192 Å'},Cubic,,,Tb0.5Dy0.25Ho0.25Co2,,,Co2.0Tb0.5Dy0.25Ho0.25,,,
,Cubic Laves phase C15,155,155 K,,,10.1016/j.jmmm.2017.02.025,TRUE,{'a': '7.194 Å'},Cubic,,,Tb0.3Dy0.35Ho0.35Co1.75Al0.25,,,Al0.25Co1.75Tb0.3Dy0.35Ho0.35,,Fd-3m,
,Cubic Laves phase C15,182,182 K,,,10.1016/j.jmmm.2017.02.025,TRUE,{'a': '7.196 Å'},Cubic,,,Tb0.4Dy0.3Ho0.3Co1.75Al0.25,,,Al0.25Co1.75Tb0.4Dy0.3Ho0.3,,Fd-3m,
,Cubic Laves phase C15,181,181 K,,,10.1016/j.jmmm.2017.02.025,TRUE,{'a': '7.193 Å'},Cubic,,,Tb0.5Dy0.25Ho0.25Co1.75Al0.25,,,Al0.25Co1.75Tb0.5Dy0.25Ho0.25,,Fd-3m,
,Cubic C15 superstructure,21.2,21.2 K,25.7 K,25.7,10.1016/j.jallcom.2010.06.192,TRUE,{'a': '1.432 nm'},Cubic,8.75 μB,,DyNi2,,,Ni2.0Dy1,,F 4̄ 3m,
,Cubic C15 superstructure,19.6,19.6 K,24.3 K,24.3,10.1016/j.jallcom.2010.06.192,TRUE,{'a': '1.429 nm'},Cubic,7.57 μB,,Dy0.9Sc0.1Ni2,,,Sc0.1Ni2.0Dy0.9,,F 4̄ 3m,
,Cubic C15 superstructure,17.5,17.5 K,23.4 K,23.4,10.1016/j.jallcom.2010.06.192,TRUE,{'a': '1.425 nm'},Cubic,6.91 μB,,Dy0.8Sc0.2Ni2,,,Sc0.2Ni2.0Dy0.8,,F 4̄ 3m,
,Cubic C15 superstructure,16.3,16.3 K,18.1 K,18.1,10.1016/j.jallcom.2010.06.192,TRUE,{'a': '1.422 nm'},Cubic,5.80 μB,,Dy0.7Sc0.3Ni2,,,Sc0.3Ni2.0Dy0.7,,F 4̄ 3m,
,Cubic C15 superstructure,13.2,13.2 K,15.6 K,15.6,10.1016/j.jallcom.2010.06.192,TRUE,{'a': '1.416 nm'},Cubic,4.88 μB,,Dy0.6Sc0.4Ni2,,,Sc0.4Ni2.0Dy0.6,,F 4̄ 3m,
,Cubic C15 superstructure,10.2,10.2 K,11.5 K,11.5,10.1016/j.jallcom.2010.06.192,TRUE,{'a': '1.409 nm'},Cubic,3.96 μB,,Dy0.5Sc0.5Ni2,,,Sc0.5Ni2.0Dy0.5,,F 4̄ 3m,
,Cubic C15 superstructure,6.1,6.1 K,8 K,8,10.1016/j.jallcom.2010.06.192,TRUE,{'a': '1.404 nm'},Cubic,3.11 μB,,Dy0.4Sc0.6Ni2,,,Sc0.6Ni2.0Dy0.4,,F 4̄ 3m,
,Cubic C15 superstructure,5,5.0 K,4.4 K,4.4,10.1016/j.jallcom.2010.06.192,TRUE,{'a': '1.399 nm'},Cubic,2.23 μB,,Dy0.3Sc0.7Ni2,,,Sc0.7Ni2.0Dy0.3,,F 4̄ 3m,
,Cubic C15 superstructure,4.5,4.5 K,2.5 K,2.5,10.1016/j.jallcom.2010.06.192,TRUE,{'a': '1.395 nm'},Cubic,1.44 μB,,Dy0.2Sc0.8Ni2,,,Sc0.8Ni2.0Dy0.2,,F 4̄ 3m,
,Cubic Laves phase,665,665 K,,,10.1016/j.jmmm.2004.12.027,TRUE,{'a': '7.33 Å'},C15-type,,137 emu/g at 80 K,Dy0.73Tb0.27Fe2,,,Fe2.0Tb0.27Dy0.73,,,
,Cubic Laves phase,560,560 K,,,10.1016/j.jmmm.2004.12.027,TRUE,{'a': '7.40 Å'},C15-type,,142 emu/g at 80 K,Dy0.73Tb0.27Fe1.75Mn0.25,,,Mn0.25Fe1.75Tb0.27Dy0.73,,,
,Cubic Laves phase,494,494 K,,,10.1016/j.jmmm.2004.12.027,TRUE,{'a': '7.46 Å'},C15-type,,154 emu/g at 80 K,Dy0.73Tb0.27Fe1.5Mn0.5,,,Mn0.5Fe1.5Tb0.27Dy0.73,,,
,Cubic Laves phase,275,275 K,,,10.1016/j.jmmm.2004.12.027,TRUE,{'a': '7.51 Å'},C15-type,,158 emu/g at 80 K,Dy0.73Tb0.27FeMn,,,Mn1Fe1Tb0.27Dy0.73,,,
,,620,620 K,,,10.1016/j.jmmm.2004.12.027,FALSE,{'a': '7.31 Å'},,,,Ho0.85Tb0.15Fe2,,,Fe2.0Tb0.15Ho0.85,,,
,Cubic C15 Laves phase,138,138 K,,,10.1016/j.intermet.2011.07.012,TRUE,{'a': '0.7187 nm'},,7.1 μB/f.u.,,DyCo2,,,Co2.0Dy1,,,
,Cubic C15 Laves phase,128,128 K,,,10.1016/j.intermet.2011.07.012,TRUE,{'a': '0.7187 nm'},,7.1 μB/f.u.,,Dy0.9Er0.1Co2,,,Co2.0Dy0.9Er0.1,,,
,Cubic C15 Laves phase,119,119 K,,,10.1016/j.intermet.2011.07.012,TRUE,{'a': '0.7183 nm'},,6.8 μB/f.u.,,Dy0.8Er0.2Co2,,,Co2.0Dy0.8Er0.2,,,
,Cubic C15 Laves phase,106,106 K,,,10.1016/j.intermet.2011.07.012,TRUE,{'a': '0.7181 nm'},,6.7 μB/f.u.,,Dy0.7Er0.3Co2,,,Co2.0Dy0.7Er0.3,,,
,,400,400 K,,,10.1016/j.intermet.2011.07.012,TRUE,,,,,GdCo2,,,Co2.0Gd1,,,
,,230,230 K,,,10.1016/j.intermet.2011.07.012,TRUE,,,,,TbCo2,,,Co2.0Tb1,,,
,,75,75 K,,,10.1016/j.intermet.2011.07.012,TRUE,,,,,HoCo2,,,Co2.0Ho1,,,
,,32,32 K,,,10.1016/j.intermet.2011.07.012,TRUE,,,,,ErCo2,,,Co2.0Er1,,,
,Hexagonal to Orthorhombic,71,71 K,,,10.1016/j.physb.2014.03.066,TRUE,,,,,Dy0.965Y0.035,175,175 K,Y0.035Dy0.965,,,
,Hexagonal to Orthorhombic,90,90 K,,,10.1016/j.physb.2014.03.066,TRUE,,,,,Dy,180,180 K,Dy1,,,
,Th2Zn17-type,253,253 ± 5 K,,,10.1016/j.intermet.2011.02.020,TRUE,"{'a': '8.490 Å', 'c': '12.394 Å'}",Rhombohedral,26 μB/f.u.,125 A m²/kg,Y1.2Ce0.8Fe17,,,Fe17.0Y1.2Ce0.8,,R-3m,
,Th2Zn17-type,264,264 ± 5 K,,,10.1016/j.intermet.2011.02.020,TRUE,"{'a': '8.565 Å', 'c': '12.487 Å'}",Rhombohedral,29 μB/f.u.,133 A m²/kg,Pr1.5Ce0.5Fe17,,,Fe17.0Ce0.5Pr1.5,,R-3m,
,Th2Zn17-type,273,273 ± 5 K,,,10.1016/j.intermet.2011.02.020,TRUE,"{'a': '8.487 Å', 'c': '12.417 Å'}",Rhombohedral,20 μB/f.u.,93 A m²/kg,Dy1.15Ce0.85Fe17,,,Fe17.0Ce0.85Dy1.15,,R-3m,
,Hexagonal,170,170 K,,,10.1016/j.jallcom.2013.11.071,TRUE,,hP 50,6.33 μB,,Gd15Si9C,,,C1Si9.0Gd15.0,,P63mc,
1.5 kOe,Hexagonal,135,135 K,,,10.1016/j.jallcom.2013.11.071,TRUE,,hP 50,7.28 μB,,Tb15Si9C,,,C1Si9.0Tb15.0,,P63mc,
2.5 kOe,Hexagonal,70,70 K,,,10.1016/j.jallcom.2013.11.071,TRUE,,hP 50,6.62 μB,,Dy15Si9C,,,C1Si9.0Dy15.0,,P63mc,
760 Oe,Hexagonal,12.5,12.5 K,-3.6 K,-3.6,10.1016/j.jallcom.2008.11.034,TRUE,,AlB2-type,6.99 μB/Dy,128.8 emu/g,Dy2AuSi3,,,Si3.0Dy2.0Au1,0.8 μB/Dy,P6/mmm,4.66 × 10^−2 emuK/g
,Tetragonal,,,-28 K,-28,10.1016/j.jallcom.2004.05.057,TRUE,,Tetragonal,6.67 μB/f.u.,1.2 μB/R at 70 kOe,Nd2BaPdO5,2.4,2.4 K,O5.0Pd1Ba1Nd2.0,,P4/mbm,
,Tetragonal,,,,,10.1016/j.jallcom.2004.05.057,TRUE,,Tetragonal,,0.025 μB/R at 70 kOe,Sm2BaPdO5,2.6,2.6 K,O5.0Pd1Ba1Sm2.0,,P4/mbm,
,Tetragonal,,,-7.2 K,-7.2,10.1016/j.jallcom.2004.05.057,TRUE,,Tetragonal,15.87 μB/f.u.,6.5 μB/R at 70 kOe,Gd2BaPdO5,3,3.0 K,O5.0Pd1Ba1Gd2.0,,P4/mbm,
,Tetragonal,,,-7.8 K,-7.8,10.1016/j.jallcom.2004.05.057,TRUE,,Tetragonal,21.17 μB/f.u.,4.9 μB/R at 70 kOe,Dy2BaPdO5,5.6,5.6 K,O5.0Pd1Ba1Dy2.0,,P4/mbm,
,Tetragonal,,,-7.7 K,-7.7,10.1016/j.jallcom.2004.05.057,TRUE,,Tetragonal,20.25 μB/f.u.,5.6 μB/R at 70 kOe,Ho2BaPdO5,5.4,5.4 K,O5.0Pd1Ba1Ho2.0,,P4/mbm,
,Orthorhombic,,,,,10.1016/S0925-8388(01)01103-3,TRUE,,,,,Pr2Co3Al9,37,37 K,Al9.0Co3.0Pr2.0,,Pnma,
,Orthorhombic,,,,,10.1016/S0925-8388(01)01103-3,TRUE,"{'a': '12.757(2) Å', 'b': '7.570(5) Å', 'c': '9.450(2) Å'}",,,,Gd2Co3Al9,77.5,"25 K, 130 K",Al9.0Co3.0Gd2.0,,Cmcm,
,Orthorhombic,,,,,10.1016/S0925-8388(01)01103-3,TRUE,"{'a': '12.745(3) Å', 'b': '7.510(7) Å', 'c': '9.3709(3) Å'}",,,,Tb2Co3Al9,57.5,"15 K, 100 K",Al9.0Co3.0Tb2.0,,Cmcm,
,Orthorhombic,13,13 K,,,10.1016/S0925-8388(01)01103-3,TRUE,"{'a': '12.740(3) Å', 'b': '7.522(8) Å', 'c': '9.411(4) Å'}",,,,Dy2Co3Al9,,,Al9.0Co3.0Dy2.0,,Cmcm,
,Orthorhombic,10,10 K,,,10.1016/S0925-8388(01)01103-3,TRUE,"{'a': '12.746(4) Å', 'b': '7.511(5) Å', 'c': '9.380(3) Å'}",,,,Ho2Co3Al9,,,Al9.0Co3.0Ho2.0,,Cmcm,
,Orthorhombic,5,5 K,,,10.1016/S0925-8388(01)01103-3,TRUE,"{'a': '12.738(3) Å', 'b': '7.509(7) Å', 'c': '9.378(4) Å'}",,,,Er2Co3Al9,,,Al9.0Co3.0Er2.0,,Cmcm,
,Monoclinic,,,,,10.1016/S0921-4526(99)01410-6,TRUE,,,8.15 μB,,Tb2Co3Si5,22.6,22.6 K,Si5.0Co3.0Tb2.0,,C2/c,
,Monoclinic,,,,,10.1016/S0921-4526(99)01410-6,TRUE,,,9.8 μB,,Dy2Co3Si5,21.9,21.9 K,Si5.0Co3.0Dy2.0,,C2/c,
,Orthorhombic,,,,,10.1016/S0921-4526(99)01410-6,TRUE,,,7.17 μB,,Tb2Ir3Si5,11,11 K,Si5.0Tb2.0Ir3.0,,Ibam,
,MgCu2-type,70,70 K,,,10.1016/j.jallcom.2017.04.321,TRUE,{'a': '7.708 Å'},Cubic,8.84 μB/f.u,,Gd2CoAl3,,,Al3.0Co1Gd2.0,,Fd-3m,
,MgCu2-type,47,47 K,,,10.1016/j.jallcom.2017.04.321,TRUE,{'a': '7.688 Å'},Cubic,8.63 μB/f.u,,Tb2CoAl3,,,Al3.0Co1Tb2.0,,Fd-3m,
,MgCu2-type,33,33 K,,,10.1016/j.jallcom.2017.04.321,TRUE,{'a': '7.629 Å'},Cubic,9.40 μB/f.u,,Dy2CoAl3,,,Al3.0Co1Dy2.0,,Fd-3m,
,MgCu2-type,20,20 K,,,10.1016/j.jallcom.2017.04.321,TRUE,{'a': '7.626 Å'},Cubic,9.36 μB/f.u,,Ho2CoAl3,,,Al3.0Co1Ho2.0,,Fd-3m,
,,100,100 K,,,10.1016/j.jallcom.2017.04.321,TRUE,,,,,GdCoAl,,,Al1Co1Gd1,,,
,,70,70 K,,,10.1016/j.jallcom.2017.04.321,TRUE,,,,,TbCoAl,,,Al1Co1Tb1,,,
,,37,37 K,,,10.1016/j.jallcom.2017.04.321,TRUE,,,,,DyCoAl,,,Al1Co1Dy1,,,
,,10,10 K,,,10.1016/j.jallcom.2017.04.321,TRUE,,,,,HoCoAl,,,Al1Co1Ho1,,,
,,94,94 K,,,10.1016/j.jallcom.2017.04.321,TRUE,,,,,Dy3Al2,,,Al2.0Dy3.0,,,
,,70,70 K,,,10.1016/j.jallcom.2017.04.321,TRUE,,,,,DyFeSi,,,Si1Fe1Dy1,,,
,,64,64 K,,,10.1016/j.jallcom.2017.04.321,FALSE,,,,,Dy12Co7,,,Co7.0Dy12.0,,,
,,50,50 K,,,10.1016/j.jallcom.2017.04.321,FALSE,,,,,Gd2CoGa3,,,Co1Ga3.0Gd2.0,,,
,,36,36 K,,,10.1016/j.jallcom.2017.04.321,TRUE,,,,,Er2Cu2Cd,,,Cu2.0Cd1Er2.0,,,
,,18,18 K,,,10.1016/j.jallcom.2017.04.321,TRUE,,,,,HoAgAl,,,Al1Ag1Ho1,,,
,,16,16 K,,,10.1016/j.jallcom.2017.04.321,FALSE,,,,,Gd2NiSi3,,,Si3.0Ni1Gd2.0,,,
,Tetragonal,49.5,49.5 K,48.0 K,48,10.1016/j.jallcom.2016.01.157,TRUE,"{'a': '7.466 Å', 'c': '3.746 Å'}",Mo2B2Fe-type,10.85 μB,,Dy2Cu2In,,,Cu2.0In1Dy2.0,,,
,,14,14 K,,,10.1016/j.jallcom.2016.01.157,TRUE,,,,,ErAgAl,,,Al1Ag1Er1,,,
,,18,18 K,,,10.1016/j.jallcom.2016.01.157,TRUE,,,,,HoAgAl,,,Al1Ag1Ho1,,,
,,23,23 K,,,10.1016/j.jallcom.2016.01.157,TRUE,,,,,HoPdIn,,,Pd1In1Ho1,,,
,,30,30 K,,,10.1016/j.jallcom.2016.01.157,TRUE,,,,,DyNiIn,,,Ni1In1Dy1,,,
,,33,33 K,,,10.1016/j.jallcom.2016.01.157,FALSE,,,,,EuAuGe,,,Ge1Eu1Au1,,,
,,36,36 K,,,10.1016/j.jallcom.2016.01.157,FALSE,,,,,NdMn2Ge0.4Si1.6,,,Si1.6Mn2.0Ge0.4Nd1,,,
,,46,46 K,,,10.1016/j.jallcom.2016.01.157,TRUE,,,,,GdPdAl,,,Al1Pd1Gd1,,,
,,50,50 K,,,10.1016/j.jallcom.2016.01.157,FALSE,,,,,Pr6Co2Si3,,,Si3.0Co2.0Pr6.0,,,
,,55,55 K,,,10.1016/j.jallcom.2016.01.157,TRUE,,,,,ErFeAl,,,Al1Fe1Er1,,,
,,57,57 K,,,10.1016/j.jallcom.2016.01.157,TRUE,,,,,Tb3Ni6Al2,,,Al2.0Ni6.0Tb3.0,,,
,Orthorhombic,,,-37.7 K,-37.7,10.1016/j.solidstatesciences.2008.04.007,TRUE,"{'a': '0.4003 nm', 'b': '0.4120 nm', 'c': '2.1096 nm'}",,7.71 μB,7.94 μB,Gd2CuGe6,20.6,20.6 K,Cu1Ge6.0Gd2.0,,Amm2,
1.3 T,Orthorhombic,,,-18.0 K,-18,10.1016/j.solidstatesciences.2008.04.007,TRUE,"{'a': '0.4000 nm', 'b': '0.4113 nm', 'c': '2.1010 nm'}",,9.48 μB,9.72 μB,Tb2CuGe6,33.1,33.1 K,Cu1Ge6.0Tb2.0,,Amm2,
1.0 T,Orthorhombic,,,-10.2 K,-10.2,10.1016/j.solidstatesciences.2008.04.007,TRUE,"{'a': '0.3993 nm', 'b': '0.4100 nm', 'c': '2.0939 nm'}",,9.90 μB,10.65 μB,Dy2CuGe6,22,22.0 K,Cu1Ge6.0Dy2.0,,Amm2,
0.4 T,Orthorhombic,,,2 K,2,10.1016/j.solidstatesciences.2008.04.007,TRUE,"{'a': '0.3977 nm', 'b': '0.4080 nm', 'c': '2.0837 nm'}",,9.30 μB,9.58 μB,Er2CuGe6,5.6,5.6 K,Cu1Ge6.0Er2.0,,Amm2,
,Th2Zn17,400,400K,,,10.1016/j.jmmm.2007.11.013,TRUE,,,,,Sm2Fe17,,,Fe17.0Sm2.0,,,
,Th2Zn17,472,472K,,,10.1016/j.jmmm.2007.11.013,TRUE,,,,,Gd2Fe17,,,Fe17.0Gd2.0,,,
,Th2Zn17,415,415K,,,10.1016/j.jmmm.2007.11.013,TRUE,,,,,Tb2Fe17,,,Fe17.0Tb2.0,,,
,Th2Ni17,364,364K,,,10.1016/j.jmmm.2007.11.013,TRUE,,,,,Dy2Fe17,,,Fe17.0Dy2.0,,,
,Th2Ni17,294,294K,,,10.1016/j.jmmm.2007.11.013,TRUE,,,,,Er2Fe17,,,Fe17.0Er2.0,,,
"24 kOe (at 26 K), 28 kOe (at 6 K)",Orthorhombic,,,-25.4 K,-25.4,10.1016/j.jmmm.2014.06.065,TRUE,,,10.96 μB,5 μB/f.u. at 50 kOe,Dy2Ni2Sn,45,45 K,Ni2.0Sn1Dy2.0,,Immm,
,Hexagonal,,,,,10.1016/j.jallcom.2014.11.174,TRUE,,AlB2-derived,7.99 μB,,Gd2PdSi3,21,21 K,Si3.0Pd1Gd2.0,,P6/mmm,
,Hexagonal,,,,,10.1016/j.jallcom.2014.11.174,TRUE,,AlB2-derived,9.14 μB,,Dy2PdSi3,7,7 K,Si3.0Pd1Dy2.0,,P6/mmm,
,Hexagonal,,,,,10.1016/j.jallcom.2014.11.174,TRUE,,AlB2-derived,9.18 μB,,Er2PdSi3,7,7 K,Si3.0Pd1Er2.0,,P6/mmm,
,,,,,,10.1016/j.jallcom.2014.11.174,TRUE,,,,,HoNi2B2C,6.5,6.5 K,B2.0C1Ni2.0Ho1,,,
,,,,,,10.1016/j.jallcom.2014.11.174,TRUE,,,,,DyCuSi,16,16 K,Si1Cu1Dy1,,,
,,,,,,10.1016/j.jallcom.2014.11.174,TRUE,,,,,TmCuAl,4,4 K,Al1Cu1Tm1,,,
,,,,,,10.1016/j.jallcom.2014.11.174,FALSE,,,,,ErMn2Si2,4.5,4.5 K,Si2.0Mn2.0Er1,,,
,,,,,,10.1016/j.jallcom.2014.11.174,TRUE,,,,,ErRu2Si2,5.5,5.5 K,Si2.0Ru2.0Er1,,,
,Hexagonal,,,-7 K,-7,10.1016/j.physb.2004.03.044,TRUE,,,7.0 μB,,Dy2RhSi3,6.3,6.3 K,Si3.0Rh1Dy2.0,,P6_3/mmc,
,Hexagonal,,,1 K,1,10.1016/j.physb.2004.03.044,TRUE,"{'a': '4.043 Å', 'c': '3.902 Å'}",,9.18 μB,,Ho2RhSi3,5.2,5.2 K,Si3.0Rh1Ho2.0,,P6_3/mmc,
,Hexagonal,,,6 K,6,10.1016/j.physb.2004.03.044,TRUE,,,,,Er2RhSi3,5,5 K,Si3.0Rh1Er2.0,,P6_3/mmc,
26.0 kOe,Zr3Al2-type,94,94 K,93.5 K,93.5,10.1016/j.jallcom.2015.08.087,TRUE,,,11.26 μB,,Dy3Al2,,,Al2.0Dy3.0,,P42nm,
0.25 T,,80,80 K,,,10.1016/S0925-8388(01)01271-3,TRUE,,,6.63 μB,17.33 μB/f.u.,Dy3Co8Sn4,,,Co8.0Sn4.0Dy3.0,0.36 T,,
,,102.5,102.5 K,,,10.1016/S0925-8388(01)01271-3,TRUE,,,,,Gd3Co8Sn4,,,Co8.0Sn4.0Gd3.0,,,
,,61.5,61.5 K,,,10.1016/S0925-8388(01)01271-3,TRUE,,,,,Y3Co8Sn4,,,Co8.0Y3.0Sn4.0,,,
,,91,91 K,,,10.1016/S0925-8388(01)01271-3,TRUE,,,,,Tb3Co8Sn4,,,Co8.0Sn4.0Tb3.0,,,
,Monoclinic,700,700 K,,,10.1016/j.solidstatesciences.2008.01.032,TRUE,"{'a': '10.5949 Å', 'b': '8.5606 Å', 'c': '9.7335 Å'}",,,128.9 emu/g,Nd2.5Dy0.5Fe21.9Co6Mo1.1,,,Fe21.9Co6.0Mo1.1Nd2.5Dy0.5,,A 2/m,
,Monoclinic,700,700 K,,,10.1016/j.solidstatesciences.2008.01.032,TRUE,"{'a': '10.5852 Å', 'b': '8.5475 Å', 'c': '9.7249 Å'}",,,120.3 emu/g,Nd2Dy1Fe21.9Co6Mo1.1,,,Fe21.9Co6.0Mo1.1Nd2.0Dy1.0,,A 2/m,
,Monoclinic,720,720 K,,,10.1016/j.solidstatesciences.2008.01.032,TRUE,"{'a': '10.5731 Å', 'b': '8.5278 Å', 'c': '9.7110 Å'}",,,115.5 emu/g,Nd1.5Dy1.5Fe22.1Co6Mo0.9,,,Fe22.1Co6.0Mo0.9Nd1.5Dy1.5,,A 2/m,
,Monoclinic,730,730 K,,,10.1016/j.solidstatesciences.2008.01.032,TRUE,"{'a': '10.5619 Å', 'b': '8.5125 Å', 'c': '9.6963 Å'}",,,111.8 emu/g,Nd1Dy2Fe22.1Co6Mo0.9,,,Fe22.1Co6.0Mo0.9Nd1.0Dy2.0,,A 2/m,
,Monoclinic,735,735 K,,,10.1016/j.solidstatesciences.2008.01.032,TRUE,"{'a': '10.5458 Å', 'b': '8.4950 Å', 'c': '9.6829 Å'}",,,100.8 emu/g,Nd0.5Dy2.5Fe22.3Co6Mo0.7,,,Fe22.3Co6.0Mo0.7Nd0.5Dy2.5,,A 2/m,
,CaCu5-type,735,735 K,,,10.1016/j.solidstatesciences.2008.01.032,TRUE,"{'a': '4.8705 Å', 'c': '4.1866 Å'}",,,83.7 emu/g,Dy3Fe22.3Co6Mo0.7,,,Fe22.3Co6.0Mo0.7Dy3.0,,P 6/mmm,
,Garnet,,,,,10.1016/j.jallcom.2005.08.083,TRUE,,Cubic,,,Yb3Fe5O12,560,560 K,O12.0Fe5.0Yb3.0,,Ia-3d,
,Garnet,,,,,10.1016/j.jallcom.2005.08.083,TRUE,,Cubic,,,Dy3Fe5O12,560,560 K,O12.0Fe5.0Dy3.0,,Ia-3d,
,Garnet,,,,,10.1016/j.jallcom.2005.08.083,TRUE,,Cubic,,,Tb3Fe5O12,560,560 K,O12.0Fe5.0Tb3.0,,Ia-3d,
,Garnet,,,,,10.1016/j.jallcom.2005.08.083,TRUE,,Cubic,,,Gd3Fe5O12,560,560 K,O12.0Fe5.0Gd3.0,,Ia-3d,
,Garnet,,,,,10.1016/j.jallcom.2005.08.083,TRUE,,Cubic,,,Sm3Fe5O12,560,560 K,O12.0Fe5.0Sm3.0,,Ia-3d,
,Garnet,,,,,10.1016/j.jallcom.2005.08.083,TRUE,,Cubic,,,Er3Fe5O12,560,560 K,O12.0Fe5.0Er3.0,,Ia-3d,
,Garnet,,,,,10.1016/j.jallcom.2005.08.083,TRUE,,Cubic,,,Er2.5Y0.5Fe5O12,560,560 K,O12.0Fe5.0Y0.5Er2.5,,Ia-3d,
,Garnet,,,,,10.1016/j.jallcom.2005.08.083,TRUE,,Cubic,,,Er1.5Y1.5Fe5O12,560,560 K,O12.0Fe5.0Y1.5Er1.5,,Ia-3d,
,Garnet,,,,,10.1016/j.jallcom.2005.08.083,TRUE,,Cubic,,,Er1Y2Fe5O12,560,560 K,O12.0Fe5.0Y2.0Er1.0,,Ia-3d,
,Garnet,,,,,10.1016/j.jallcom.2005.08.083,TRUE,,Cubic,,,Er0.4Y2.6Fe5O12,560,560 K,O12.0Fe5.0Y2.6Er0.4,,Ia-3d,
,Garnet,,,,,10.1016/j.jallcom.2005.08.083,TRUE,,Cubic,,,Nd0.5Y2.5Fe5O12,560,560 K,O12.0Fe5.0Y2.5Nd0.5,,Ia-3d,
,Garnet,,,,,10.1016/j.jallcom.2005.08.083,TRUE,,Cubic,,,Nd0.96Y2.04Fe5O12,560,560 K,O12.0Fe5.0Y2.04Nd0.96,,Ia-3d,
,Garnet,,,,,10.1016/j.jallcom.2005.08.083,TRUE,,Cubic,,,Nd1.39Y1.61Fe5O12,560,560 K,O12.0Fe5.0Y1.61Nd1.39,,Ia-3d,
,Garnet,,,,,10.1016/j.jallcom.2005.08.083,TRUE,,Cubic,,,Nd1.72Y1.28Fe5O12,560,560 K,O12.0Fe5.0Y1.28Nd1.72,,Ia-3d,
,Cubic,,,,,10.1016/j.jallcom.2009.08.115,FALSE,,,,,Dy3Ga5O12,0.37,0.37 K,O12.0Ga5.0Dy3.0,,Ia-3d,χA > χB
,ZrNiAl-type,,,,,10.1016/j.jallcom.2005.07.054,TRUE,"{'a': '0.6944(2) nm', 'c': '0.4247(2) nm'}",,"Dy: 6.5(2) μB, Mn: 4.3(2) μB",,Dy3Mn3SiGa2,30.5,56(5) K,Si1Mn3.0Ga2.0Dy3.0,,"P6b2m, No. 189",
,ZrNiAl-type,,,,,10.1016/j.jallcom.2005.07.054,TRUE,,,,,DyAuIn,11,11 K,In1Dy1Au1,,,
,ZrNiAl-type,,,,,10.1016/j.jallcom.2005.07.054,TRUE,,,,,DyAgGe,11,11 K,Ge1Ag1Dy1,,,
,Hexagonal,,,,,10.1016/j.jmmm.2015.07.066,TRUE,"{'a': '8.7764 Å (300 K), 8.7488 Å (3 K)', 'c': '9.5291 Å (300 K), 9.5002 Å (3 K)'}",,,,Dy3Ru4Al12,7,7 K,Al12.0Ru4.0Dy3.0,,P63/mmc,
,Cubic,,,2.8 K,2.8,10.1016/j.jallcom.2009.12.074,TRUE,{'a': '1.18994 nm'},Im−3,3.6 μB,,Nd4.8Ni12Sn24.2,,,Ni12.0Sn24.2Nd4.8,,Im−3,
,Cubic,,,-1.5 K,-1.5,10.1016/j.jallcom.2009.12.074,TRUE,{'a': '1.1854 nm'},Im−3,7.7 μB,,Gd4.5Ni12Sn24.5,4,4 K,Ni12.0Sn24.5Gd4.5,,Im−3,
,Cubic,,,-3.7 K,-3.7,10.1016/j.jallcom.2009.12.074,TRUE,{'a': '1.18339 nm'},Ce4Pt12Sn25,10.7 μB,,Dy4Ni12Sn25,,,Ni12.0Sn25.0Dy4.0,,,
,Orthorhombic,,,"+49 K (b axis), +29 K (ac plane)",39,10.1016/j.jmmm.2017.06.100,TRUE,"{'a': '7.54162 Å', 'b': '14.58457 Å', 'c': '7.62286 Å'}",Sm5Ge4-type,"9 μB/Dy3+ (b axis), 8.7 μB/Dy3+ (ac plane)",,Dy5Si2Ge2,55,55 K,Si2.0Ge2.0Dy5.0,,Pnma,
,Hexagonal,,,55.5 K,55.5,10.1016/j.jmmm.2012.11.012,TRUE,"{'a': '8.3948 Å', 'c': '6.3195 Å'}",Mn5Si3-type,6.45 μB/Dy at 90 kOe,,Dy5Si3,137,137 K,Si3.0Dy5.0,,P6_3/mcm,
,,,,-8.4 K,-8.4,10.1016/j.jallcom.2005.11.014,TRUE,,,5.23 μB,,Dy6Pb2Se11,2.4,2.4 K,Se11.0Dy6.0Pb2.0,,,Curie-Weiss behavior
,Y6Pb2Se11 type,,,-8.7 K,-8.7,10.1016/j.jallcom.2005.11.014,TRUE,"{'a': '0.40603 nm', 'b': '1.3397 nm', 'c': '3.7542 nm'}",Orthorhombic,4.88 μB,,Ho6Pb2Se11,2.2,2.2 K,Se11.0Ho6.0Pb2.0,,Cmcm,Curie-Weiss behavior
,Hexagonal,,,-16.3 K,-16.3,10.1016/j.jallcom.2004.08.033,TRUE,"{'a': '4.630 Å', 'c': '7.365 Å'}",CaIn2-type,10.36 μB,,DyAuSn,7.3,7.3 K,Sn1Dy1Au1,,P63/mmc,2.8 x 10^-6 cm^3/g
,Hexagonal,,,-13 K,-13,10.1016/j.jallcom.2004.08.033,TRUE,"{'a': '4.682 Å', 'c': '7.344 Å'}",CaIn2-type,10.5 μB,,DyAgSn,9.4,9.4 K,Ag1Sn1Dy1,,P63/mmc,
,Cubic Laves phase,170,170 K,,,10.1016/j.ijrefrig.2013.07.012,TRUE,,C15,,,GdAl2,,,Al2.0Gd1,,,
,Cubic Laves phase,64,64 K,,,10.1016/j.ijrefrig.2013.07.012,TRUE,,C15,,,DyAl2,,,Al2.0Dy1,,,
,Cubic Laves phase,141,141 K,,,10.1016/j.ijrefrig.2013.07.012,FALSE,,C15,,,Gd0.75Dy0.25Al2,,,Al2.0Gd0.75Dy0.25,,,
,Cubic Laves phase,122,122 K,,,10.1016/j.ijrefrig.2013.07.012,FALSE,,C15,,,Gd0.5Dy0.5Al2,,,Al2.0Gd0.5Dy0.5,,,
,Cubic Laves phase,89,89 K,,,10.1016/j.ijrefrig.2013.07.012,FALSE,,C15,,,Gd0.25Dy0.75Al2,,,Al2.0Gd0.25Dy0.75,,,
20.5 kOe,Hexagonal ZrNiAl-type,,,-17 K,-17,10.1016/S0925-8388(01)01853-9,TRUE,"{'a': '7.674 Å', 'c': '3.909 Å'}",Hexagonal,7.8 μB,,TbAuIn,35,35 K,In1Tb1Au1,,P 6 2m,
15 kOe,Hexagonal ZrNiAl-type,,,-6 K,-6,10.1016/S0925-8388(01)01853-9,TRUE,"{'a': '7.653 Å', 'c': '3.899 Å'}",Hexagonal,5.4 μB,,DyAuIn,11,11 K,In1Dy1Au1,,P 6 2m,
8 kOe,Hexagonal ZrNiAl-type,,,-9 K,-9,10.1016/S0925-8388(01)01853-9,TRUE,"{'a': '7.628 Å', 'c': '3.866 Å'}",Hexagonal,5.6 μB,,HoAuIn,4.8,4.8 K,In1Ho1Au1,,P 6 2m,
30 kOe,Hexagonal ZrNiAl-type,,,-17 K,-17,10.1016/S0925-8388(01)01853-9,FALSE,,Hexagonal,2.0 μB,,GdAuIn,12.5,12.5 K,In1Gd1Au1,,P 6 2m,
,Rhombohedral,,,,,10.1016/S0304-8853(02)01133-2,TRUE,,Cubic,,,DyB6,23,23 K,B6.0Dy1,,,
,,,,,,10.1016/S0304-8853(02)01133-2,TRUE,,,,,GdB6,15,15 K,B6.0Gd1,,,
,,,,,,10.1016/S0304-8853(02)01133-2,TRUE,,,,,HoB6,5.6,5.6 K,B6.0Ho1,,,
,,600,600 K,,,10.1016/S0304-8853(02)01133-2,TRUE,,,,,Ca0.99La0.01B6,,,B6.0Ca0.99La0.01,,,
,CeNiSi2-type,,,,,10.1016/S0925-8388(03)00635-2,TRUE,"{'a': '4.4440 Å', 'b': '16.5022 Å', 'c': '4.3808 Å'}",Orthorhombic,,,GdCo0.27Sn2,16.5,16.5 K,Co0.27Sn2.0Gd1,,Cmcm,
,CeNiSi2-type,,,,,10.1016/S0925-8388(03)00635-2,TRUE,"{'a': '4.4247 Å', 'b': '16.3774 Å', 'c': '4.3616 Å'}",Orthorhombic,7.14 μB,,TbCo0.25Sn2,18.8,18.8 K,Co0.25Sn2.0Tb1,,Cmcm,
,CeNiSi2-type,,,,,10.1016/S0925-8388(03)00635-2,TRUE,"{'a': '4.4072 Å', 'b': '16.2847 Å', 'c': '4.3454 Å'}",Orthorhombic,,,DyCo0.26Sn2,7,7 K,Co0.26Sn2.0Dy1,,Cmcm,
,CeNiSi2-type,,,,,10.1016/S0925-8388(03)00635-2,TRUE,"{'a': '4.3923 Å', 'b': '16.2230 Å', 'c': '4.3335 Å'}",Orthorhombic,6.79 μB,,HoCo0.23Sn2,5.6,5.6 K,Co0.23Sn2.0Ho1,,Cmcm,
,CeNiSi2-type,,,,,10.1016/S0925-8388(03)00635-2,TRUE,"{'a': '4.3807 Å', 'b': '16.1519 Å', 'c': '4.3175 Å'}",Orthorhombic,,,ErCo0.24Sn2,4.5,4.5 K,Co0.24Sn2.0Er1,,Cmcm,
,BaLi4,133,133 K,,,10.1016/S0925-8388(02)00525-X,TRUE,"{'a': '0.8893 nm', 'c': '0.7506 nm'}",Hexagonal,,,GdCo3Sn,,,Co3.0Sn1Gd1,,P63/mmc,
,BaLi4,105,105 K,,,10.1016/S0925-8388(02)00525-X,TRUE,,Hexagonal,,,TbCo3Sn,,,Co3.0Sn1Tb1,,P63/mmc,
,BaLi4,82,82 K,,,10.1016/S0925-8388(02)00525-X,TRUE,,Hexagonal,,,DyCo3Sn,,,Co3.0Sn1Dy1,,P63/mmc,
,BaLi4,57,57 K,,,10.1016/S0925-8388(02)00525-X,TRUE,,Hexagonal,,,HoCo3Sn,,,Co3.0Sn1Ho1,,P63/mmc,
,BaLi4,47,47 K,,,10.1016/S0925-8388(02)00525-X,TRUE,,Hexagonal,,,ErCo3Sn,,,Co3.0Sn1Er1,,P63/mmc,
,BaLi4,37,37 K,,,10.1016/S0925-8388(02)00525-X,TRUE,,Hexagonal,,,TmCo3Sn,,,Co3.0Sn1Tm1,,P63/mmc,
,,,,,,10.1016/S0925-8388(02)00525-X,TRUE,"{'a': '0.731 nm', 'b': '0.452 nm', 'c': '0.764 nm'}",Orthorhombic,,,GdCoSn,27,27 K,Co1Sn1Gd1,,Pnma,
,Tetragonal,,,,,10.1016/S0925-8388(00)01361-X,TRUE,"{'a': '3.6 Å', 'c': '6.8 Å'}",,,,DyCoC,6.8,6.8 K,C1Co1Dy1,,,
,Tetragonal,,,,,10.1016/S0925-8388(00)01361-X,TRUE,"{'a': '3.6 Å', 'c': '6.8 Å'}",,,,HoCoC,7.5,7.5 K,C1Co1Ho1,,,
,Tetragonal,,,,,10.1016/S0925-8388(00)01361-X,TRUE,"{'a': '3.6 Å', 'c': '6.8 Å'}",,,,ErCoC,4,4.0 K,C1Co1Er1,,,
,Orthorhombic,,,-18 K,-18,10.1016/j.jallcom.2015.10.030,TRUE,,Pbnm,,,DyCr0.5Mn0.5O3,74,74 K,O3.0Cr0.5Mn0.5Dy1,,Pbnm,
,,,,,,10.1016/j.jallcom.2015.10.030,TRUE,,,,,DyCrO3,146,146 K,O3.0Cr1Dy1,,,
,,,,,,10.1016/j.jallcom.2015.10.030,TRUE,,,,,DyMnO3,57,57 K,O3.0Mn1Dy1,,,
,CsCl-type,,,-28.7 K,-28.7,10.1016/j.physb.2013.03.037,TRUE,,Cubic,,,DyCu,62,62.0 K,Cu1Dy1,,Pm-3m,Curie-Weiss behavior in paramagnetic phase
,Orthorhombic,,,6.2 K,6.2,10.1016/j.jmmm.2009.05.062,TRUE,"{'a': '4.300 Å', 'b': '6.796 Å', 'c': '7.291 Å'}",,10.75 μB,,DyCu2,27.2,27.2 K,Cu2.0Dy1,,,
,ThCr2Si2-type,,,-5.1 K,-5.1,10.1016/j.intermet.2011.02.017,TRUE,"{'a': '4.025 Å', 'c': '10.279 Å'}",Body-centred tetragonal,10.4 μB,8.13 μB at 5 T,DyCu2Ge2,6.2,6.2 K,Cu2.0Ge2.0Dy1,,I4/mmm,
,ThCr2Si2-type,,,-3.2 K,-3.2,10.1016/j.intermet.2011.02.017,TRUE,"{'a': '4.015 Å', 'c': '10.298 Å'}",Body-centred tetragonal,10.3 μB,7.44 μB at 5 T,HoCu2Ge2,5.6,5.6 K,Cu2.0Ge2.0Ho1,,I4/mmm,
,ThCr2Si2-type,,,-4.6 K,-4.6,10.1016/j.intermet.2011.02.017,TRUE,"{'a': '4.000 Å', 'c': '10.311 Å'}",Body-centred tetragonal,9.5 μB,7.68 μB at 5 T,ErCu2Ge2,3,3.0 K,Cu2.0Ge2.0Er1,,I4/mmm,
,ThCr2Si2-type,,,-10.6 K,-10.6,10.1016/j.intermet.2011.02.017,TRUE,"{'a': '3.991 Å', 'c': '10.318 Å'}",Body-centred tetragonal,7.3 μB,2.43 μB at 5 T,TmCu2Ge2,3.9,3.9 K,Cu2.0Ge2.0Tm1,,I4/mmm,
,Tetragonal,,,"{'Direction_001': '-20 K', 'Direction_100': '5 K'}",,10.1016/j.jmmm.2003.11.355,TRUE,,,10.0 μB,7.9 μB at 7 T,DyCu2Si2,9.4,9.4 K,Si2.0Cu2.0Dy1,,,
,ZrCuSi2-type,,,,,10.1016/j.jallcom.2004.04.065,TRUE,"{'a': '4.2558', 'c': '9.8574'}",Tetragonal,7.5 μB,,DyCuSb2,6.4,6.4K,Cu1Sb2.0Dy1,,P4/nmm,
,ZrCuSi2-type,,,,,10.1016/j.jallcom.2004.04.065,TRUE,"{'a': '4.2515', 'c': '9.8406'}",Tetragonal,"2.50 μB, 4.27 μB, 1.88 μB",,HoCuSb2,4.5,4.5K,Cu1Sb2.0Ho1,,P4/nmm,
,ZrCuSi2-type,,,,,10.1016/j.jallcom.2004.04.065,TRUE,,Tetragonal,,,CeCuSb2,8,8K,Cu1Sb2.0Ce1,,P4/nmm,
,ZrCuSi2-type,,,,,10.1016/j.jallcom.2004.04.065,FALSE,,Tetragonal,,,GdCuSb2,12,12K,Cu1Sb2.0Gd1,,P4/nmm,
,ZrCuSi2-type,,,,,10.1016/j.jallcom.2004.04.065,TRUE,,Tetragonal,,,TbCuSb2,9,9K,Cu1Sb2.0Tb1,,P4/nmm,
,ZrCuSi2-type,,,,,10.1016/j.jallcom.2004.04.065,TRUE,,Tetragonal,,,NdCuSb2,3.78,3.78K,Cu1Sb2.0Nd1,,P4/nmm,
,Ni2In-type,,,20.0 K,20,10.1016/S0925-8388(03)00481-X,TRUE,"{'a': '4.14 Å', 'c': '7.396 Å'}",Hexagonal,4.8 μB,,DyCuSi,11,11 K,Si1Cu1Dy1,,P63/mmc,
,Ni2In-type,,,15.0 K,15,10.1016/S0925-8388(03)00481-X,TRUE,"{'a': '4.13 Å', 'c': '7.379 Å'}",Hexagonal,3.3 μB,,HoCuSi,9,9 K,Si1Cu1Ho1,,P63/mmc,
,Ni2In-type,,,,,10.1016/S0925-8388(03)00481-X,TRUE,,Hexagonal,,,TbCuSi,16,16 K,Si1Cu1Tb1,,P63/mmc,
,Ni2In-type,,,,,10.1016/S0925-8388(03)00481-X,TRUE,,Hexagonal,9.1 μB,,ErCuSi,6.8,6.8 K,Si1Cu1Er1,,P63/mmc,
,Ni2In-type,5.8,5.8 K,,,10.1016/S0925-8388(03)00481-X,TRUE,,Hexagonal,6.2 μB,,TmCuSi,6.5,6.5 K,Si1Cu1Tm1,,P63/mmc,
,Amorphous,403,403 K,,,10.1016/j.jmmm.2009.08.050,TRUE,,,,,Tb21Fe79,,,Fe79.0Tb21.0,,,
,Amorphous,343,343 K,,,10.1016/j.jmmm.2009.08.050,TRUE,,,,,Dy22Fe78,,,Fe78.0Dy22.0,,,
,Orthorhombic,,,-11.4 K,-11.4,10.1016/j.intermet.2004.05.009,TRUE,"{'a': '4.3879 Å', 'b': '16.2231 Å', 'c': '4.2969 Å'}",ZrSi2-type,,,DySn2,18,18 K,Sn2.0Dy1,,Cmcm,4.70×10^−8 m^3/mol
,Orthorhombic,,,-15.4 K,-15.4,10.1016/j.intermet.2004.05.009,TRUE,"{'a': '4.3946 Å', 'b': '16.2498 Å', 'c': '4.3139 Å'}",CeNiSi2-type,,,DyFe0.05Sn2,12.4,12.4 K,Fe0.05Sn2.0Dy1,,Cmcm,1.26×10^−7 m^3/mol
,Orthorhombic,,,-15.4 K,-15.4,10.1016/j.intermet.2004.05.009,TRUE,"{'a': '4.4029 Å', 'b': '16.2552 Å', 'c': '4.3253 Å'}",CeNiSi2-type,,,DyFe0.1Sn2,7.3,7.3 K,Fe0.1Sn2.0Dy1,,Cmcm,1.27×10^−7 m^3/mol
,Orthorhombic,,,-23.6 K,-23.6,10.1016/j.intermet.2004.05.009,TRUE,"{'a': '4.4093 Å', 'b': '16.2564 Å', 'c': '4.3448 Å'}",CeNiSi2-type,,,DyFe0.2Sn2,7.1,7.1 K,Fe0.2Sn2.0Dy1,,Cmcm,4.95×10^−7 m^3/mol
,Orthorhombic,,,-22.4 K,-22.4,10.1016/j.intermet.2004.05.009,TRUE,"{'a': '4.4111 Å', 'b': '16.2700 Å', 'c': '4.3440 Å'}",CeNiSi2-type,,,DyFe0.3Sn2,7,7.0 K,Fe0.3Sn2.0Dy1,,Cmcm,3.33×10^−6 m^3/mol
,Orthorhombic Perovskite,,,,,10.1016/j.jallcom.2016.04.076,TRUE,"{'a': '5.673 Å', 'b': '7.531 Å', 'c': '5.288 Å'}",Orthorhombic,,,DyFe0.6Mn0.4O3,390,390 K,O3.0Mn0.4Fe0.6Dy1,,Pnma,
,Orthorhombic Perovskite,,,,,10.1016/j.jallcom.2016.04.076,FALSE,,Orthorhombic,,,DyFeO3,645,645 K,O3.0Fe1Dy1,,Pnma,
,ThMn12,552,552 K,,,10.1016/S0304-8853(03)00245-2,TRUE,,Tetragonal,,,DyFe11Ti,,,Ti1Fe11.0Dy1,,I4/mmm,
,ThMn12,600,600 K,,,10.1016/S0304-8853(03)00245-2,TRUE,,Tetragonal,,,DyFe11TiH,,,H1Ti1Fe11.0Dy1,,I4/mmm,
,Orthorhombic,,,,,10.1016/S0921-4526(99)01787-1,TRUE,"{'a': '893.9 pm', 'b': '1011.7 pm', 'c': '897.9 pm'}",,8.72 μB,,TbFe2Al10,16.5,16.5 K,Al10.0Fe2.0Tb1,,Cmcm,
,Orthorhombic,,,,,10.1016/S0921-4526(99)01787-1,TRUE,"{'a': '893.3 pm', 'b': '1010.6 pm', 'c': '896.9 pm'}",,6.5 μB,,DyFe2Al10,7.5,7.5 K,Al10.0Fe2.0Dy1,,Cmcm,
,Body-centered tetragonal,,,,,10.1016/j.jpcs.2010.07.008,TRUE,,ThCr2Si2-type,"9.73 to 9.84 μB (A ion), 7.46 μB (B ion)",,DyFe2Si2,3.8,3.8 K,Si2.0Fe2.0Dy1,,I4/mmm,
,Tetragonal,231,231 K,,,10.1016/j.jallcom.2012.11.083,TRUE,"{'a': '8.689 Å', 'c': '5.042 Å'}",Tetragonal,2.1 μB/f.u. (spontaneous at 2 K),17 μB/f.u. (at highest field),DyFe5Al7,,,Al7.0Fe5.0Dy1,,I4/mmm,
,CeMn4Al8-type,340,340 K,,,10.1016/j.physb.2004.01.049,TRUE,,I4/mmm,,,DyFe6Al6,,,Al6.0Fe6.0Dy1,,I4/mmm,
1.1 T at 4.2 K,I4/mmm,265,265 K,,,10.1016/j.physb.2004.01.049,TRUE,,I4/mmm,,,DyMnGeFe5Al5,,,Al5.0Mn1Fe5.0Ge1Dy1,,I4/mmm,
,MgZn2-type,129,129 K,143 K,143,10.1016/j.intermet.2013.11.019,TRUE,"{'a': '5.38 Å', 'c': '8.72 Å'}",Hexagonal,10.76 μB/formula,,DyFeAl,,,Al1Fe1Dy1,,P63/mmc,
,Orthorhombic,115,115 K,,,10.1016/j.jmmm.2015.04.064,TRUE,"{'a': '4.2929 Å', 'b': '10.865 Å', 'c': '4.0627 Å'}",CrB-type,9.8 μB,,DyGa,,,Ga1Dy1,,Cmcm,
,Orthorhombic,183,183 K,,,10.1016/j.jmmm.2015.04.064,TRUE,,CrB-type,,,GdGa,,,Ga1Gd1,,Cmcm,
,Orthorhombic,,,,,10.1016/j.jmmm.2015.04.064,TRUE,,CrB-type,,,TmGa,15,15 K,Ga1Tm1,,Cmcm,
,TiNiSi-type,,,,,10.1016/S0925-8388(00)01446-8,TRUE,"{'a': '6.8618 Å', 'b': '4.2100 Å', 'c': '7.4262 Å'}",Orthorhombic,8.96 μB,,TbIrSi,32,32 K,Si1Tb1Ir1,,Pnma,
,TiNiSi-type,,,,,10.1016/S0925-8388(00)01446-8,TRUE,"{'a': '6.8167 Å', 'b': '4.1929 Å', 'c': '7.4384 Å'}",Orthorhombic,,,DyIrSi,7,7 K,Si1Dy1Ir1,,Pnma,
,TiNiSi-type,,,,,10.1016/S0925-8388(00)01446-8,TRUE,"{'a': '6.7703 Å', 'b': '4.1748 Å', 'c': '7.4432 Å'}",Orthorhombic,9.9 μB,,HoIrSi,4.6,4.6 K,Si1Ho1Ir1,,Pnma,
,TiNiSi-type,,,,,10.1016/S0925-8388(00)01446-8,TRUE,"{'a': '6.7348 Å', 'b': '4.1594 Å', 'c': '7.4444 Å'}",Orthorhombic,6.54 μB,,ErIrSi,3.8,3.8 K,Si1Er1Ir1,,Pnma,
,Orthorhombic,,,,,10.1016/j.physb.2016.09.025,TRUE,"{'a': '7.25 Å', 'b': '8.44 Å', 'c': '5.64 Å'}",,,,DyMn2O5,44,44 K,O5.0Mn2.0Dy1,,Pbam,
,Hexagonal,,,,,10.1016/j.msea.2003.10.102,TRUE,,HfFe6Ge6-type,,,DyMn6Ge6,423,423 K,Mn6.0Ge6.0Dy1,,P6/mmm,
,Tetragonal,340,340 K,,,10.1016/j.msea.2003.10.102,TRUE,,CeMn4Al8-type,,,DyFe6Al6,,,Al6.0Fe6.0Dy1,,I4/mmm,
,Orthorhombic,,,-31.2 K,-31.2,10.1016/j.jcrysgro.2007.03.052,TRUE,"{'a': '5.369(1) Å', 'b': '5.866(1) Å', 'c': '7.484(1) Å'}",Pbnm,5.19 μB,,SmMnO3,65,65 K,O3.0Mn1Sm1,,Pbnm,
,Orthorhombic,,,-95.0 K,-95,10.1016/j.jcrysgro.2007.03.052,TRUE,"{'a': '5.347(1) Å', 'b': '5.874(1) Å', 'c': '7.456(2) Å'}",Pbnm,6.14 μB,,EuMnO3,65,65 K,O3.0Mn1Eu1,,Pbnm,
,Orthorhombic,,,-35.5 K,-35.5,10.1016/j.jcrysgro.2007.03.052,TRUE,"{'a': '5.3160(1) Å', 'b': '5.8683(1) Å', 'c': '7.4252(1) Å'}",Pbnm,9.12 μB,,GdMnO3,45,45 K,O3.0Mn1Gd1,,Pbnm,
,Orthorhombic,,,-28.8 K,-28.8,10.1016/j.jcrysgro.2007.03.052,TRUE,"{'a': '5.301(1) Å', 'b': '5.847(1) Å', 'c': '7.401(1) Å'}",Pbnm,11.05 μB,,TbMnO3,40,40 K,O3.0Mn1Tb1,,Pbnm,
,Orthorhombic,,,-25.3 K,-25.3,10.1016/j.jcrysgro.2007.03.052,TRUE,"{'a': '5.8496(12) Å', 'b': '7.3941(15) Å', 'c': '5.2841(11) Å'}",Pnma,11.19 μB,,DyMnO3,40,40 K,O3.0Mn1Dy1,,Pnma,
,Orthorhombic,,,-22.6 K,-22.6,10.1016/j.jcrysgro.2007.03.052,TRUE,"{'a': '5.26011(6) Å', 'b': '5.84144(8) Å', 'c': '7.3583(1) Å'}",Pbnm,11.52 μB,,HoMnO3,40,40 K,O3.0Mn1Ho1,,Pbnm,
200 Oe,Orthorhombic,61,61K,56K,56,10.1016/j.jmmm.2016.02.052,TRUE,,FeB-type,10.67 μB/F.U.,8.9 μB/F.U.,DyNi,,,Ni1Dy1,,Pnma,
1000 Oe,Orthorhombic,47,47K,41K,41,10.1016/j.jmmm.2016.02.052,TRUE,,FeB-type,10.65 μB/F.U.,8.1 μB/F.U.,DyNi,,,Ni1Dy1,,Pnma,
,,64,64K,,,10.1016/j.jmmm.2016.02.052,FALSE,,,,10 μB/F.U.,Dy12Co7,,,Co7.0Dy12.0,,,
,,42,42K,,,10.1016/j.jmmm.2016.02.052,FALSE,,,,15.5 μB/F.U.,HoCoNi,,,Co1Ni1Ho1,,,
,,68,68K,,,10.1016/j.jmmm.2016.02.052,FALSE,,,,12 μB/F.U.,DyCoNi,,,Co1Ni1Dy1,,,
,,140,140K,,,10.1016/j.jmmm.2016.02.052,TRUE,,,,11 μB/F.U.,DyCo2,,,Co2.0Dy1,,,
,,37,37K,,,10.1016/j.jmmm.2016.02.052,TRUE,,,,13.9 μB/F.U.,TbNi2,,,Ni2.0Tb1,,,
,,21.5,21.5K,,,10.1016/j.jmmm.2016.02.052,TRUE,,,,23.5 μB/F.U.,DyNi2,,,Ni2.0Dy1,,,
,,36,36K,,,10.1016/j.jmmm.2016.02.052,FALSE,,,,18 μB/F.U.,NdMn2Ge0.4Si1.6,,,Si1.6Mn2.0Ge0.4Nd1,,,
,,25,25K,,,10.1016/j.jmmm.2016.02.052,FALSE,,,,17.1 μB/F.U.,GdCo2B2,,,B2.0Co2.0Gd1,,,
,,28,28K,,,10.1016/j.jmmm.2016.02.052,TRUE,,,,15.3 μB/F.U.,TbCoC2,,,C2.0Co1Tb1,,,
,CeNiSi2-type,,,,,10.1016/j.physb.2004.03.032,TRUE,"{'a': '4.398(1) Å', 'b': '16.432(4) Å', 'c': '4.343(1) Å'}",Orthorhombic,8.05(8) μB,,TbNi0.26Sn2,17.4,17.4K,Ni0.26Sn2.0Tb1,,Cmcm,
,CeNiSi2-type,,,,,10.1016/j.physb.2004.03.032,TRUE,"{'a': '4.385(3) Å', 'b': '16.257(17) Å', 'c': '4.320(13) Å'}",Orthorhombic,9.2(3) μB,,DyNi0.22Sn2,8,8K,Ni0.22Sn2.0Dy1,,Cmcm,
,CeNiSi2-type,,,,,10.1016/j.physb.2004.03.032,TRUE,"{'a': '4.422(2) Å', 'b': '16.408(7) Å', 'c': '4.357(2) Å'}",Orthorhombic,7.46(13) μB,,HoNi0.16Sn2,6.6,6.6K,Ni0.16Sn2.0Ho1,,Cmcm,
"2.5 kOe at 2 K, 1.5 kOe at 3 K",Hexagonal,,,-0.6 K,-0.6,10.1016/j.jmmm.2017.04.033,TRUE,"{'a': '3.9873 Å', 'b': '3.9873 Å', 'c': '3.9733 Å'}",AlB2-type,10.73 μB/Dy,6.13 μB/Dy at 70 kOe and 2 K,DyNi0.67Si1.34,6.2,6.2 K,Si1.34Ni0.67Dy1,,P 6/mmm (No. 191),
,,15.6,15.6 K,,,10.1016/j.jmmm.2017.04.033,TRUE,,,,,DyNi4Si,,,Si1Ni4.0Dy1,,,
,,16,16 K,,,10.1016/j.jmmm.2017.04.033,FALSE,,,,,DyNi2Si,,,Si1Ni2.0Dy1,,,
,,17,17 K,,,10.1016/j.jmmm.2017.04.033,TRUE,,,,,Dy3Ni8Si,,,Si1Ni8.0Dy3.0,,,
,,,,,,10.1016/j.jmmm.2017.04.033,TRUE,,,,,Dy3NiSi3,140,140 K,Si3.0Ni1Dy3.0,,,
,,,,,,10.1016/j.jmmm.2017.04.033,FALSE,,,,,DyNiSi,8.8,8.8 K,Si1Ni1Dy1,,,
,,,,,,10.1016/j.jmmm.2017.04.033,FALSE,,,,,DyNiSi2,24,24 K,Si2.0Ni1Dy1,,,
,,,,,,10.1016/j.jmmm.2017.04.033,TRUE,,,,,DyNi2Si2,5.6,5.6 K,Si2.0Ni2.0Dy1,,,
,,,,,,10.1016/j.jmmm.2017.04.033,FALSE,,,,,Dy2Ni3Si5,9.5,9.5 K,Si5.0Ni3.0Dy2.0,,,
,Hexagonal ZrNiAl-type,,,,,10.1016/j.jmmm.2003.12.1324,TRUE,"{'a': '7.4685', 'c': '3.7577'}",Hexagonal,3.9 μB,,DyNi0.9In1.1,14,14K,Ni0.9In1.1Dy1,,,
,Hexagonal ZrNiAl-type,,,,,10.1016/j.jmmm.2003.12.1324,TRUE,"{'a': '7.5719', 'c': '3.7097'}",Hexagonal,1.5 μB,,HoNi0.8In1.2,7,7K,Ni0.8In1.2Ho1,,,
,Hexagonal ZrNiAl-type,8,8K,,,10.1016/j.jmmm.2003.12.1324,TRUE,"{'a': '7.3838', 'c': '3.6925'}",Hexagonal,5.63 μB,,ErNi0.9In1.1,,,Ni0.9In1.1Er1,,,
,Hexagonal ZrNiAl-type,22,22K,,,10.1016/j.jmmm.2003.12.1324,TRUE,,Hexagonal,,,HoNiIn,,,Ni1In1Ho1,,,
,Hexagonal ZrNiAl-type,9,9K,,,10.1016/j.jmmm.2003.12.1324,TRUE,,Hexagonal,,,ErNiIn,,,Ni1In1Er1,,,
,Hexagonal ZrNiAl-type,,,,,10.1016/j.jmmm.2003.12.1324,TRUE,,Hexagonal,,,DyNiIn,32,32K,Ni1In1Dy1,,,
,Cubic,21,21 K,,,10.1016/j.jallcom.2010.05.182,TRUE,,Laves-phase superstructure,,,DyNi2,,,Ni2.0Dy1,,,
,Cubic,13,13 K,,,10.1016/j.jallcom.2010.05.182,TRUE,,Laves-phase superstructure,,,HoNi2,,,Ni2.0Ho1,,,
,Cubic,7,7 K,,,10.1016/j.jallcom.2010.05.182,TRUE,,Laves-phase superstructure,,,ErNi2,,,Ni2.0Er1,,,
0.73 T,MgCu2-type,94,94 K,,,10.1016/S0038-1098(02)00041-8,TRUE,{'a': '7.1406 Å'},Cubic Laves,,6.7 μB/f.u.,DyNi2Mn,,,Mn1Ni2.0Dy1,,Fd3m,
,C15,25,25 K,,,10.1016/S0038-1098(02)00041-8,TRUE,{'a': '7.142 Å'},Cubic Laves,,8.8 μB/f.u.,DyNi2,,,Ni2.0Dy1,,,
,C15,45,45 K,,,10.1016/S0038-1098(02)00041-8,TRUE,{'a': '7.602 Å'},Cubic Laves,,8.9 μB/f.u.,DyMn2,,,Mn2.0Dy1,,,
,Hexagonal,67,67 K,,,10.1016/S0038-1098(02)00041-8,FALSE,"{'a': '4.966 Å', 'c': '24.35 Å'}",Hexagonal,,7.0 μB/f.u.,DyNi3,,,Ni3.0Dy1,,,
0.6 T at 2 K,ThCr2Si2-type body-centered tetragonal,,,,,10.1016/j.jmmm.2013.05.039,TRUE,"{'a': '3.9520 Å', 'c': '9.5425 Å'}",,,,DyNi2Si2,6.5,6.5 K,Si2.0Ni2.0Dy1,,I4/mmm,
0.5 T,ThCr2Si2-type body-centered tetragonal,,,,,10.1016/j.jmmm.2013.05.039,TRUE,"{'a': '3.9433 Å', 'c': '9.5335 Å'}",,,,HoNi2Si2,4.9,4.9 K,Si2.0Ni2.0Ho1,,I4/mmm,
0.3 T,ThCr2Si2-type body-centered tetragonal,,,,,10.1016/j.jmmm.2013.05.039,TRUE,"{'a': '3.9314 Å', 'c': '9.5223 Å'}",,,,ErNi2Si2,3.5,3.5 K,Si2.0Ni2.0Er1,,I4/mmm,
,,,,,,10.1016/j.jmmm.2013.05.039,FALSE,,,,,ErMn2Si2,4.5,4.5 K,Si2.0Mn2.0Er1,,,
,,,,,,10.1016/j.jmmm.2013.05.039,TRUE,,,,,ErRu2Si2,5.5,5.5 K,Si2.0Ru2.0Er1,,,
,,,,,,10.1016/j.jmmm.2013.05.039,TRUE,,,,,ErCr2Si2,4.5,4.5 K,Si2.0Cr2.0Er1,,,
,,,,,,10.1016/j.jmmm.2013.05.039,TRUE,,,,,HoCuSi,7,7 K,Si1Cu1Ho1,,,
,,,,,,10.1016/j.jmmm.2013.05.039,FALSE,,,,,Er4NiCd,5.9,5.9 K,Ni1Cd1Er4.0,,,
,,,,,,10.1016/j.jmmm.2013.05.039,FALSE,,,,,Dy0.9Tm0.1Ni2B2C,9.2,9.2 K,B2.0C1Ni2.0Dy0.9Tm0.1,,,
,,,,,,10.1016/j.jmmm.2013.05.039,TRUE,,,,,ErNi2,7,7 K,Ni2.0Er1,,,
,,,,,,10.1016/j.jmmm.2013.05.039,TRUE,,,,,ErNiBC,5,5 K,B1C1Ni1Er1,,,
,,,,,,10.1016/j.jmmm.2013.05.039,TRUE,,,,,HoNi2B2C,6.5,6.5 K,B2.0C1Ni2.0Ho1,,,
,Hexagonal,30,30 K,"{'Theta_P_b': '11 K', 'Theta_P_c': '46 K'}",28.5,10.1016/j.jmmm.2004.01.029,TRUE,"{'a': '699.8 pm', 'c': '384.7 pm'}",ZrNiAl-type,8.5 μB per formula unit at 1.6 K,,DyNiAl,15,15 K,Al1Ni1Dy1,,,
,ZrNiAl-type hexagonal,14.5,14.5 K,,,10.1016/j.jmmm.2003.12.641,TRUE,,,2.2 μB,,NdNiIn,,,Ni1In1Nd1,,P 6̄ 2m,
,ZrNiAl-type hexagonal,,,,,10.1016/j.jmmm.2003.12.641,TRUE,,,6.0 μB,,TbNiIn,68,68 K,Ni1In1Tb1,,P 6̄ 2m,
,ZrNiAl-type hexagonal,,,,,10.1016/j.jmmm.2003.12.641,TRUE,,,5.4 μB,,DyNiIn,32,32 K,Ni1In1Dy1,,P 6̄ 2m,
,ZrNiAl-type hexagonal,,,,,10.1016/j.jmmm.2003.12.641,TRUE,,,5.9 μB,,HoNiIn,22,22 K,Ni1In1Ho1,,P 6̄ 2m,
,ZrNiAl-type hexagonal,,,,,10.1016/j.jmmm.2003.12.641,TRUE,,,5.2 μB,,ErNiIn,9,9 K,Ni1In1Er1,,P 6̄ 2m,
,ZrNiAl-type hexagonal,,,,,10.1016/j.jmmm.2003.12.641,TRUE,,,1.2 μB,,CeAuIn,6,6 K,In1Ce1Au1,,P 6̄ 2m,
,ZrNiAl-type hexagonal,,,,,10.1016/j.jmmm.2003.12.641,TRUE,,,7.8 μB,,TbAuIn,35,35 K,In1Tb1Au1,,P 6̄ 2m,
,ZrNiAl-type hexagonal,,,,,10.1016/j.jmmm.2003.12.641,TRUE,,,5.4 μB,,HoAuIn,4.5,4.5 K,In1Ho1Au1,,P 6̄ 2m,
,ZrNiAl-type hexagonal,,,,,10.1016/j.jmmm.2003.12.641,TRUE,,,5.4 μB,,DyAuIn,11,11 K,In1Dy1Au1,,P 6̄ 2m,
