Repository: sanjayganeshprabu/Computational-Modeling-and-Predictive-Analytics-for-Materials-Data

# Computational-Modeling-and-Predictive-Analytics-for-Materials-Data-

File: MODIFIED magnetic_materials.csv (part 38 of 112)
Coercivity,Crystal_Structure,Curie,Curie(Tc),Curie_Weiss,Curie_Weiss(θp),DOI,Experimental,Lattice_Parameters,Lattice_Structure,Magnetic_Moment,Magnetization,Material_Name,Neel,Neel(Tn),New_Column_Concatenated,Remanence,Space_Group,Susceptibility
,ZrNiAl-type hexagonal,,,,,10.1016/j.jmmm.2003.12.641,TRUE,,,2.5 μB,,ErAuIn,3,3 K,In1Er1Au1,,P 6̄ 2m,
,ZrCuSi2-type,,,-5 K,-5,10.1016/S0925-8388(99)00681-7,TRUE,"{'a': '4.311 Å', 'c': '9.307 Å'}",Tetragonal,5.2 μB,,DyNiSb2,8.2,8.2 K,Ni1Sb2.0Dy1,,P4/nmm,
,ZrCuSi2-type,,,-4.5 K,-4.5,10.1016/S0925-8388(99)00681-7,TRUE,"{'a': '4.301 Å', 'c': '9.256 Å'}",Tetragonal,6.5 μB,,HoNiSb2,6.6,6.6 K,Ni1Sb2.0Ho1,,P4/nmm,
,,,,,,10.1016/S0925-8388(99)00681-7,FALSE,,,,,PrNiSb2,6.3,6.3 K,Ni1Sb2.0Pr1,,,
,,,,,,10.1016/S0925-8388(99)00681-7,FALSE,,,,,GdNiSb2,9,9 K,Ni1Sb2.0Gd1,,,
,,,,,,10.1016/S0925-8388(99)00681-7,FALSE,,,,,TbNiSb2,12,12 K,Ni1Sb2.0Tb1,,,
,,,,,,10.1016/S0925-8388(99)00681-7,FALSE,,,,,NdNiSb2,2.3,2.3 K,Ni1Sb2.0Nd1,,,
,Orthorhombic,,,,,10.1016/j.jallcom.2005.04.059,TRUE,,,,,DyNiSn,6.5,6.5 K,Ni1Sn1Dy1,,Pnma,
,Orthorhombic,,,,,10.1016/S0925-8388(00)00742-8,TRUE,"{'a': '6.9981(7) Å', 'b': '4.4616(4) Å', 'c': '7.6186(8) Å'}",TiNiSi-type,8.14(27) μB,,TbPdGa,34,34 K,Ga1Pd1Tb1,,Pnma,
,Orthorhombic,20,20 K,,,10.1016/S0925-8388(00)00742-8,TRUE,"{'a': '6.9208(12) Å', 'b': '4.4375(7) Å', 'c': '7.6034(13) Å'}",TiNiSi-type,,,DyPdGa,,,Ga1Pd1Dy1,,Pnma,
,Orthorhombic,,,,,10.1016/S0925-8388(00)00742-8,TRUE,"{'a': '6.8795(9) Å', 'b': '4.4282(5) Å', 'c': '7.6206(10) Å'}",TiNiSi-type,7.15(8) μB,,HoPdGa,6.8,6.8 K,Ga1Pd1Ho1,,Pnma,
,Orthorhombic,,,,,10.1016/S0925-8388(00)00742-8,TRUE,"{'a': '6.8486(9) Å', 'b': '4.4138(5) Å', 'c': '7.5792(9) Å'}",TiNiSi-type,9.2 μB,,ErPdGa,5,5 K,Ga1Pd1Er1,,Pnma,
,Orthorhombic,,,,,10.1016/S0925-8388(00)00742-8,TRUE,"{'a': '6.9981(7) Å', 'b': '4.4616(4) Å', 'c': '7.6186(8) Å'}",TiNiSi-type,,,GdPdGa,5.1,5.1 K,Ga1Pd1Gd1,,Pnma,
4.4×10^4 A/m,ZrNiAl-type,74,74 K,60 K,60,10.1016/S0304-8853(01)00950-7,TRUE,"{'a': '7.645 Å', 'c': '3.842 Å'}",Hexagonal,9.73 μB,,TbPdIn,,,Pd1In1Tb1,,p 6̄ 2 m,
1.0×10^4 A/m,ZrNiAl-type,38,38 K,29 K,29,10.1016/S0304-8853(01)00950-7,TRUE,"{'a': '7.636 Å', 'c': '3.817 Å'}",Hexagonal,10.50 μB,,DyPdIn,23,23 K,Pd1In1Dy1,,p 6̄ 2 m,
,Orthorhombic,,,,,10.1016/j.jallcom.2016.09.121,TRUE,"{'a': '7.1653 Å', 'b': '4.5909 Å', 'c': '7.8964 Å'}",ε-TiNiSi-type,10.8 μB,7.6 μB/f.u.,DyPdSn,10.8,10.8 K,Pd1Sn1Dy1,,Pnma,
,Orthorhombic,,,,,10.1016/j.jallcom.2016.09.121,TRUE,,ε-TiNiSi-type,,,TbNiSn,18.5,18.5 K,Ni1Sn1Tb1,,,
,Orthorhombic,,,,,10.1016/j.jallcom.2016.09.121,TRUE,,ε-TiNiSi-type,,,TbPdSn,23.8,23.8 K,Pd1Sn1Tb1,,,
,Orthorhombic,,,,,10.1016/j.jallcom.2016.09.121,TRUE,,ε-TiNiSi-type,,,DyNiSn,7.3,7.3 K,Ni1Sn1Dy1,,,
,Orthorhombic,,,+19K,19,10.1016/S0921-4526(99)01868-2,TRUE,,TiNiSi-type,,7.4 μB,GdPtGa,23,23K,Ga1Gd1Pt1,,Pnma,
24 kOe,Orthorhombic,,,+3K,3,10.1016/S0921-4526(99)01868-2,TRUE,"{'a': '6.8679 Å', 'b': '4.4065 Å', 'c': '7.6200 Å'}",TiNiSi-type,8.2 μB,7.1 μB,TbPtGa,27,27K,Ga1Tb1Pt1,,Pnma,
8 kOe,Orthorhombic,,,+1K,1,10.1016/S0921-4526(99)01868-2,TRUE,"{'a': '6.8765 Å', 'b': '4.4045 Å', 'c': '7.6405 Å'}",TiNiSi-type,4.3 μB,7.5 μB,DyPtGa,12,12K,Ga1Dy1Pt1,,Pnma,
1.8 kOe,Orthorhombic,,,-2K,-2,10.1016/S0921-4526(99)01868-2,TRUE,"{'a': '6.8250 Å', 'b': '4.3900 Å', 'c': '7.6110 Å'}",TiNiSi-type,7.3 μB,9.8 μB,HoPtGa,5.6,5.6K,Ga1Ho1Pt1,,Pnma,
,Orthorhombic,,,-6.5K,-6.5,10.1016/S0921-4526(99)01868-2,TRUE,"{'a': '6.7926 Å', 'b': '4.3979 Å', 'c': '7.6203 Å'}",TiNiSi-type,6.4 μB,8.0 μB,ErPtGa,3.2,3.2K,Ga1Er1Pt1,,Pnma,
,GdFeO3-type,,,,,10.1016/j.jallcom.2010.07.004,TRUE,,Orthorhombic,0.14 μB/Sm,,SmRhO3,2.5,2.5 K,O3.0Rh1Sm1,,Pnma,
,GdFeO3-type,,,-2.5 K,-2.5,10.1016/j.jallcom.2010.07.004,TRUE,,Orthorhombic,7.94 μB,,GdRhO3,2.2,2.2 K,O3.0Rh1Gd1,,Pnma,
,GdFeO3-type,,,-4.51 K,-4.51,10.1016/j.jallcom.2010.07.004,TRUE,,Orthorhombic,9.78 μB,,TbRhO3,2.2,2.2 K,O3.0Rh1Tb1,,Pnma,
,GdFeO3-type,,,-2.87 K,-2.87,10.1016/j.jallcom.2010.07.004,TRUE,,Orthorhombic,10.65 μB,,DyRhO3,3.2,3.2 K,O3.0Rh1Dy1,,Pnma,
,GdFeO3-type,,,-2.23 K,-2.23,10.1016/j.jallcom.2010.07.004,TRUE,,Orthorhombic,10.60 μB,,HoRhO3,2.4,2.4 K,O3.0Rh1Ho1,,Pnma,
,GdFeO3-type,,,-6.46 K,-6.46,10.1016/j.jallcom.2010.07.004,TRUE,,Orthorhombic,9.58 μB,,ErRhO3,0.91,0.91 K,O3.0Rh1Er1,,Pnma,
,GdFeO3-type,,,-0.37 K,-0.37,10.1016/j.jallcom.2010.07.004,TRUE,,Orthorhombic,4.53 μB,,YbRhO3,2.3,2.3 K,O3.0Rh1Yb1,,Pnma,
,Tetragonal,,,15 K,15,10.1016/j.jallcom.2008.01.005,TRUE,"{'a': '0.4048 nm', 'b': '0.4048 nm', 'c': '0.9981 nm'}",ThCr2Si2-type,3.9 μB/f.u.,,PrRu2P2,24,24 K,P2.0Ru2.0Pr1,,I4/mmm,
,Tetragonal,,,-4.7 K,-4.7,10.1016/j.jallcom.2008.01.005,TRUE,"{'a': '0.4047 nm', 'b': '0.4047 nm', 'c': '0.9872 nm'}",ThCr2Si2-type,3.3 μB/f.u.,,NdRu2P2,19,19 K,P2.0Ru2.0Nd1,,I4/mmm,
,Tetragonal,,,,,10.1016/j.jallcom.2008.01.005,TRUE,"{'a': '0.4035 nm', 'b': '0.4035 nm', 'c': '0.9724 nm'}",ThCr2Si2-type,,,SmRu2P2,15,15 K,P2.0Ru2.0Sm1,,I4/mmm,
,Tetragonal,,,-51 K,-51,10.1016/j.jallcom.2008.01.005,TRUE,"{'a': '0.4026 nm', 'b': '0.4026 nm', 'c': '0.9574 nm'}",ThCr2Si2-type,10.1 μB/f.u.,,TbRu2P2,22.5,22.5 K,P2.0Ru2.0Tb1,,I4/mmm,
,Tetragonal,,,18 K,18,10.1016/j.jallcom.2008.01.005,TRUE,"{'a': '0.4026 nm', 'b': '0.4026 nm', 'c': '0.9538 nm'}",ThCr2Si2-type,10.9 μB/f.u.,,DyRu2P2,13,13 K,P2.0Ru2.0Dy1,,I4/mmm,
,Tetragonal,,,-8.3 K,-8.3,10.1016/j.jallcom.2008.01.005,TRUE,"{'a': '0.4021 nm', 'b': '0.4021 nm', 'c': '0.9463 nm'}",ThCr2Si2-type,9.6 μB/f.u.,,ErRu2P2,,,P2.0Ru2.0Er1,,I4/mmm,
,Tetragonal,,,150 K,150,10.1016/S0921-4526(01)00980-2,TRUE,"{'a': '403.37 pm', 'c': '760.39 pm'}",CeFeSi-type,8.23 μB,9.8 μB/Dy,DyTiGe,179,179 K,Ti1Ge1Dy1,,P4/nmm,
,CeFeSi-type,,,369 K,369,10.1016/S0304-8853(02)00060-4,TRUE,"{'a': '4.049 Å', 'c': '7.648 Å'}",Tetragonal,7.3 μB,,GdTiSi,400,400 K,Si1Ti1Gd1,,P4/nmm,
,CeFeSi-type,,,186 K,186,10.1016/S0304-8853(02)00060-4,TRUE,"{'a': '4.038 Å', 'c': '7.579 Å'}",Tetragonal,10.14 μB,,TbTiSi,286,286 K,Si1Ti1Tb1,,P4/nmm,
,CeFeSi-type,,,110 K,110,10.1016/S0304-8853(02)00060-4,TRUE,"{'a': '4.025 Å', 'c': '7.545 Å'}",Tetragonal,10.43 μB,,DyTiSi,170,170 K,Si1Ti1Dy1,,P4/nmm,
,CeFeSi-type,,,50 K,50,10.1016/S0304-8853(02)00060-4,TRUE,"{'a': '4.0156 Å', 'c': '7.513 Å'}",Tetragonal,11.0 μB,,HoTiSi,95,95 K,Si1Ti1Ho1,,P4/nmm,
,CeFeSi-type,,,25 K,25,10.1016/S0304-8853(02)00060-4,TRUE,"{'a': '4.0029 Å', 'c': '7.480 Å'}",Tetragonal,9.7 μB,,ErTiSi,50,50 K,Si1Ti1Er1,,P4/nmm,
,CeFeSi-type,,,11 K,11,10.1016/S0304-8853(02)00060-4,TRUE,"{'a': '3.989 Å', 'c': '7.446 Å'}",Tetragonal,7.0 μB,,TmTiSi,20,20 K,Si1Ti1Tm1,,P4/nmm,
,CsCl-type,135,135 K,138 K,138,10.1016/j.jallcom.2016.09.161,TRUE,,Cubic,10.48 μB,,DyZn,,,Zn1Dy1,,,
,,72,72 K,,,10.1016/j.jallcom.2016.09.161,TRUE,,,,,HoZn,,,Zn1Ho1,,,
,,54,54 K,,,10.1016/j.jallcom.2016.09.161,TRUE,,,,,GdCo3B2,,,B2.0Co3.0Gd1,,,
,,82,82 K,,,10.1016/j.jallcom.2016.09.161,TRUE,,,,,Ho2In,,,In1Ho2.0,,,
,,119,119 K,,,10.1016/j.jallcom.2016.09.161,FALSE,,,,,Gd5Ir2Bi,,,Gd5.0Ir2.0Bi1,,,
,,126,126 K,,,10.1016/j.jallcom.2016.09.161,TRUE,,,,,DyFeAl,,,Al1Fe1Dy1,,,
,,143,143 K,,,10.1016/j.jallcom.2016.09.161,FALSE,,,,,Gd2Co2Ge,,,Co2.0Ge1Gd2.0,,,
,,160,160 K,,,10.1016/j.jallcom.2016.09.161,FALSE,,,,,GdCd0.9Ru0.1,,,Ru0.1Cd0.9Gd1,,,
<100 Oe,CeScSi-type,37,37 K,,,10.1016/S0304-8853(02)00984-8,TRUE,"{'a': '4.2875 Å', 'c': '16.550 Å'}",Tetragonal,"5.5 μB (5 K, 5 T)",,GdZrSb,,,Zr1Sb1Gd1,,I4/mmm,
1.4 T (below 25 K),CeScSi-type,61,61 K,70 K,70,10.1016/S0304-8853(02)00984-8,TRUE,,Tetragonal,"6.1 μB (5 K, 5 T)",,TbZrSb,,,Zr1Sb1Tb1,,I4/mmm,
1.2 T (below 20 K),CeScSi-type,45,45 K,30 K,30,10.1016/S0304-8853(02)00984-8,TRUE,,Tetragonal,"4.9 μB (5 K, 5 T)",,DyZrSb,,,Zr1Sb1Dy1,,I4/mmm,
<100 Oe,CeScSi-type,22,22 K,10 K,10,10.1016/S0304-8853(02)00984-8,TRUE,"{'a': '4.236 Å', 'c': '16.255 Å'}",Tetragonal,"5.1 μB (5 K, 5 T)",,HoZrSb,,,Zr1Sb1Ho1,,I4/mmm,
<100 Oe,CeScSi-type,11,11 K,7 K,7,10.1016/S0304-8853(02)00984-8,TRUE,,Tetragonal,"4.7 μB (5 K, 5 T)",,ErZrSb,,,Zr1Sb1Er1,,I4/mmm,
<100 Oe,CeScSi-type,5,5 K,0 K,0,10.1016/S0304-8853(02)00984-8,TRUE,,Tetragonal,"3.0 μB (5 K, 5 T)",,TmZrSb,,,Zr1Sb1Tm1,,I4/mmm,
,Hexagonal,,,-545 K,-545,10.1016/j.jmmm.2015.02.052,TRUE,"{'a': '6.1392 Å', 'b': '6.1392 Å', 'c': '11.3913 Å'}",Triangular lattice in the ab plane,3.30 μB per Mn atom,,YMnO3,75,75 K,O3.0Mn1Y1,,P6_3cm,
,Hexagonal,,,,,10.1016/j.jmmm.2015.02.052,TRUE,,Triangular lattice in the ab plane,,,Y0.99Dy0.01Mn0.99Ni0.01O3,65,65 K,O3.0Mn0.99Ni0.01Y0.99Dy0.01,,P6_3cm,
,Monoclinic,13.5,13.5 K,,,10.1016/j.jallcom.2016.04.216,TRUE,"{'a': '8.2743 Å', 'b': '11.0857 Å', 'c': '13.7351 Å'}",,10.1 μB,,Er12Co7,,,Co7.0Er12.0,,P 21/c #14,
,Monoclinic,15,15.0 K,,,10.1016/j.jallcom.2016.04.216,TRUE,,,,,Er8Ho4Co7,,,Co7.0Ho4.0Er8.0,,P 21/c #14,
,Monoclinic,18,18.0 K,,,10.1016/j.jallcom.2016.04.216,TRUE,,,,,Er6Ho6Co7,,,Co7.0Ho6.0Er6.0,,P 21/c #14,
,Monoclinic,22,22.0 K,,,10.1016/j.jallcom.2016.04.216,TRUE,,,,,Er4Ho8Co7,,,Co7.0Ho8.0Er4.0,,P 21/c #14,
,Monoclinic,26.3,26.3 K,,,10.1016/j.jallcom.2016.04.216,TRUE,,,,,Er2Ho10Co7,,,Co7.0Ho10.0Er2.0,,P 21/c #14,
,Monoclinic,30,30.0 K,,,10.1016/j.jallcom.2016.04.216,TRUE,,,,,Ho12Co7,,,Co7.0Ho12.0,,P 21/c #14,
,Monoclinic,64,64.0 K,,,10.1016/j.jallcom.2016.04.216,FALSE,,,,,Dy12Co7,,,Co7.0Dy12.0,,P 21/c #14,
,Monoclinic,100,100.0 K,,,10.1016/j.jallcom.2016.04.216,TRUE,,,,,Tb12Co7,,,Co7.0Tb12.0,,P 21/c #14,
,Monoclinic,118.9,118.9 K,,,10.1016/j.jallcom.2016.04.216,FALSE,,,,,Gd4Tb8Co7,,,Co7.0Gd4.0Tb8.0,,P 21/c #14,
,Monoclinic,140.8,140.8 K,,,10.1016/j.jallcom.2016.04.216,FALSE,,,,,Gd8Tb4Co7,,,Co7.0Gd8.0Tb4.0,,P 21/c #14,
,Monoclinic,163,163.0 K,,,10.1016/j.jallcom.2016.04.216,TRUE,,,,,Gd12Co7,,,Co7.0Gd12.0,,P 21/c #14,
,Immm,,,-14.7 K,-14.7,10.1016/j.jallcom.2004.03.032,TRUE,,Orthorhombic,"7.24 μB (Er3+), 1.39 μB (Ni2+)",,Er2BaNiO5,34,34 K,O5.0Ni1Ba1Er2.0,,Immm,
,Mo2FeB2-type,120,120 K,111.3 K,111.3,10.1016/j.jallcom.2016.09.104,TRUE,"{'a': '7.546 Å', 'c': '3.803 Å'}",Tetragonal,8.06 μB/Gd,,Gd2Cu2Cd,,,Cu2.0Cd1Gd2.0,,P 4/mbm,
,Mo2FeB2-type,36,36 K,19.7 K,19.7,10.1016/j.jallcom.2016.09.104,TRUE,"{'a': '7.463 Å', 'c': '3.706 Å'}",Tetragonal,9.72 μB/Er,,Er2Cu2Cd,,,Cu2.0Cd1Er2.0,,P 4/mbm,
,,23,23 K,,,10.1016/j.jallcom.2016.09.104,TRUE,,,,,HoPdIn,,,Pd1In1Ho1,,,
,,25,25 K,,,10.1016/j.jallcom.2016.09.104,FALSE,,,,,GdCo2B2,,,B2.0Co2.0Gd1,,,
,,28,28 K,,,10.1016/j.jallcom.2016.09.104,TRUE,,,,,TbCo3B2,,,B2.0Co3.0Tb1,,,
,,30,30 K,,,10.1016/j.jallcom.2016.09.104,TRUE,,,,,DyNiIn,,,Ni1In1Dy1,,,
,,33,33 K,,,10.1016/j.jallcom.2016.09.104,FALSE,,,,,EuAuGe,,,Ge1Eu1Au1,,,
,,36,36 K,,,10.1016/j.jallcom.2016.09.104,FALSE,,,,,NdMn2Ge0.4Si1.6,,,Si1.6Mn2.0Ge0.4Nd1,,,
,,39.4,39.4 K,,,10.1016/j.jallcom.2016.09.104,TRUE,,,,,Tm2Cu2In,,,Cu2.0In1Tm2.0,,,
,,119,119 K,,,10.1016/j.jallcom.2016.09.104,FALSE,,,,,Gd5Ir2Bi,,,Gd5.0Ir2.0Bi1,,,
,,126,126 K,,,10.1016/j.jallcom.2016.09.104,TRUE,,,,,DyFeAl,,,Al1Fe1Dy1,,,
,,143,143 K,,,10.1016/j.jallcom.2016.09.104,FALSE,,,,,Gd2Co2Ge,,,Co2.0Ge1Gd2.0,,,
,Tetragonal,600,600 K,,,10.1016/j.jallcom.2013.07.103,TRUE,"{'a': '8.816', 'b': '8.816', 'c': '12.240'}",,"1.5 μB (Nd), 1.9 μB (Fe)",,Nd2Fe14B,,,B1Fe14.0Nd2.0,,P42/mnm,
,Tetragonal,570,570 K,,,10.1016/j.jallcom.2013.07.103,TRUE,"{'a': '8.744', 'b': '8.744', 'c': '11.968'}",,"4.1 μB (Er), -1.9 μB (Fe)",,Er2Fe14B,,,B1Fe14.0Er2.0,,P42/mnm,
,Hexagonal,498,498 K,,,10.1016/j.jmmm.2015.09.007,FALSE,,,,,Er2Fe14Si3,,,Si3.0Fe14.0Er2.0,,Th2Ni17,
,Pyrochlore,25.5,23-28 K,18 K,18,10.1016/j.materresbull.2013.05.003,TRUE,{'a': '10.001 Å'},Cubic,"5.97 μB (Er), 2.92 μB (Mn)",12.4 μB/f.u at 4 K under 5 T,Er2MnTiO7,,,O7.0Ti1Mn1Er2.0,,Fd-3m,
,Pyrochlore,,,21 K,21,10.1016/j.materresbull.2013.05.003,TRUE,{'a': '10.0195 Å'},Cubic,,1.9 μB/f.u at 4 K under 5 T,Y2MnTiO7,,,O7.0Ti1Mn1Y2.0,,Fd-3m,
,Garnet,,,,,10.1016/j.physb.2005.05.013,FALSE,,Cubic,,,Er3Ga5O12,0.79,0.790 K,O12.0Ga5.0Er3.0,,,
"15 kOe along [1 0 0], 11 kOe along [0 0 1]",Orthorhombic,,,43 K,43,10.1016/S0304-8853(01)00436-X,TRUE,"{'a': '7.147(4) Å at 150 K, 7.152(4) Å at 200 K, 7.160(3) Å at 300 K', 'b': '9.034(5) Å at 150 K, 9.046(5) Å at 200 K, 9.070(3) Å at 300 K', 'c': '6.303(3) Å at 150 K, 6.299(2) Å at 200 K, 6.294(2) Å at 300 K'}",Fe3C-type,9.64 μB/Er ion,10 μB along [1 0 0],Er3Ir,40,40 K,Er3.0Ir1,,Pnma,
,Orthorhombic,,,,,10.1016/S0304-8853(01)00436-X,TRUE,,Fe3C-type,,2.5 μB at 140 kOe along a direction,Er3Ni,10,10 K,Ni1Er3.0,,Pnma,
,Orthorhombic,,,,,10.1016/S0304-8853(01)00436-X,FALSE,,Fe3C-type,,,Er3Rh,26,26 K,Rh1Er3.0,,Pnma,
,Tetragonal,,,,,10.1016/j.jallcom.2008.09.185,TRUE,,,,,Er5Ir4Si10,3.5,3.5 K,Si10.0Er5.0Ir4.0,,P 4/mbm,
,Yb5Sb3-type,113,113 K,,,10.1016/j.intermet.2012.10.013,TRUE,"{'a': '1.2176 nm', 'b': '0.9043 nm', 'c': '0.7974 nm'}",Orthorhombic,,,Gd5PtSb2,,,Sb2.0Gd5.0Pt1,,Pnma,
,Yb5Sb3-type,125,125 K,,,10.1016/j.intermet.2012.10.013,TRUE,"{'a': '1.2310 nm', 'b': '0.91455 nm', 'c': '0.80725 nm'}",Orthorhombic,,,Gd5PtBi2,,,Gd5.0Pt1Bi2.0,,Pnma,
,Yb5Sb3-type,19,19 K,,,10.1016/j.intermet.2012.10.013,TRUE,"{'a': '1.1912 nm', 'b': '0.8872 nm', 'c': '0.7844 nm'}",Orthorhombic,,,Er5PtSb2,,,Sb2.0Er5.0Pt1,,Pnma,
,Yb5Sb3-type,20,20 K,18 K,18,10.1016/j.intermet.2012.10.013,TRUE,"{'a': '1.2040 nm', 'b': '0.9023 nm', 'c': '0.7964 nm'}",Orthorhombic,21.2 μB,,Er5PtBi2,,,Er5.0Pt1Bi2.0,,Pnma,
,Sc5Co4Si10-type,,,,,10.1016/j.jmmm.2012.11.036,TRUE,"{'a': '12.843 Å', 'c': '4.225 Å'}",Tetragonal,"{'2a': '8.7 μB', '4h1': '9.1 μB', '4h2': '7.8 μB'}",,Er5Rh4Ge10,5.5,5.5 K,Ge10.0Rh4.0Er5.0,,P4/mbm,
,,,,,,10.1016/j.jmmm.2012.11.036,FALSE,,,,,Gd5Rh4Ge10,14,14 K,Ge10.0Rh4.0Gd5.0,,,
,,,,,,10.1016/j.jmmm.2012.11.036,FALSE,,,,,Tb5Rh4Ge10,11.5,11.5 K,Ge10.0Rh4.0Tb5.0,,,
,,,,,,10.1016/j.jmmm.2012.11.036,FALSE,,,,,Dy5Rh4Ge10,6.2,6.2 K,Ge10.0Rh4.0Dy5.0,,,
,,,,,,10.1016/j.jmmm.2012.11.036,FALSE,,,,,Ho5Rh4Ge10,6.3,6.3 K,Ge10.0Rh4.0Ho5.0,,,
,,,,,,10.1016/j.jmmm.2012.11.036,TRUE,,,7.0 μB,,Tm5Rh4Ge10,6.9,6.9 K,Ge10.0Rh4.0Tm5.0,,,
,Orthorhombic,25,25 K,,,10.1016/j.jpcs.2007.07.020,TRUE,,,,,Er5Si4,,,Si4.0Er5.0,,,
,,340,340 K,,,10.1016/j.jpcs.2007.07.020,TRUE,,,,,Gd5Si4,,,Si4.0Gd5.0,,,
,,,,,,10.1016/j.jpcs.2007.07.020,TRUE,,,,,Gd5Ge4,47,47 K,Ge4.0Gd5.0,,,
,,,,,,10.1016/j.jpcs.2007.07.020,FALSE,,,,,Er5Ge4,7,7 K,Ge4.0Er5.0,,,
,Zr6CoAs2-type,13,21(5) K,,,10.1016/j.jallcom.2004.10.042,TRUE,"{'a': '0.80004(9) nm', 'c': '0.41050(6) nm'}",Hexagonal,7.24(6) μB,,Er6FeSb2,,,Fe1Sb2.0Er6.0,,P6b2m,
,Zr6CoAs2-type,57.5,110(5) K,,,10.1016/j.jallcom.2004.10.042,TRUE,"{'a': '0.7994(1) nm', 'c': '0.41827(9) nm'}",Hexagonal,8.04(7) μB,,Er6MnSb2,,,Mn1Sb2.0Er6.0,,P6b2m,
,Zr6CoAs2-type,52.5,100(5) K,,,10.1016/j.jallcom.2004.10.042,TRUE,"{'a': '0.80934(7) nm', 'c': '0.42155(6) nm'}",Hexagonal,5.24(5) μB,,Er6MnBi2,,,Mn1Er6.0Bi2.0,,P6b2m,
,Zr6CoAs2-type,17.5,33(2) K,,,10.1016/j.jallcom.2004.10.042,TRUE,"{'a': '0.80908(6) nm', 'c': '0.42178(4) nm'}",Hexagonal,7.5(2) μB,,Er6MnBi2,,,Mn1Er6.0Bi2.0,,P6b2m,
,Zr6CoAs2-type,9.5,15(4) K,,,10.1016/j.jallcom.2004.10.042,TRUE,"{'a': '0.8096(6) nm', 'c': '0.4114(4) nm'}",Hexagonal,,,Er6FeBi2,,,Fe1Er6.0Bi2.0,,P6b2m,
,Zr6CoAs2-type,16,30(2) K,,,10.1016/j.jallcom.2004.10.042,TRUE,"{'a': '0.8157(1) nm', 'c': '0.4060(1) nm'}",Hexagonal,9.1(8) μB,,Er6CoBi2,,,Co1Er6.0Bi2.0,,P6b2m,
,Hexagonal,,,"{'a-axis': '-13.2 K', 'c-axis': '-9.7 K'}",11.45,10.1016/j.jallcom.2014.04.022,TRUE,,Th7Fe3-type,"{'a-axis': '8.5 μB/Er', 'c-axis': '8.7 μB/Er'}","{'a-axis': '5.8 μB/Er at 260 kOe', 'c-axis': '6.8 μB/Er at 260 kOe'}",Er7Rh3,13,13 K,Rh3.0Er7.0,,P63mc,
,Hexagonal,,,1.0 K,1,10.1016/j.jmmm.2003.11.014,TRUE,"{'a': '7.05 Å', 'c': '4.14 Å'}",AlNiZr-type,9.7 μB,,TbAgGe,28.4,28.4 K,Ge1Ag1Tb1,,P6̄2m,
,Hexagonal,,,-25.5 K,-25.5,10.1016/j.jmmm.2003.11.014,TRUE,"{'a': '7.09 Å', 'c': '4.20 Å'}",AlNiZr-type,10.4 μB,,DyAgGe,14.4,14.4 K,Ge1Ag1Dy1,,P6̄2m,
,Hexagonal,,,-10.1 K,-10.1,10.1016/j.jmmm.2003.11.014,TRUE,,AlNiZr-type,10.0 μB,,HoAgGe,11,11.0 K,Ge1Ag1Ho1,,P6̄2m,
,Hexagonal,,,-3.6 K,-3.6,10.1016/j.jmmm.2003.11.014,TRUE,,AlNiZr-type,9.3 μB,,ErAgGe,3.1,3.1 K,Ge1Ag1Er1,,P6̄2m,
,Hexagonal,,,7.5 K,7.5,10.1016/j.jmmm.2003.11.014,TRUE,,AlNiZr-type,7.9 μB,,TmAgGe,4.2,4.2 K,Ge1Ag1Tm1,,P6̄2m,
,Hexagonal,,,-15.1 K,-15.1,10.1016/j.jmmm.2003.11.014,TRUE,,AlNiZr-type,4.4 μB,,YbAgGe,1,1.0 K,Ge1Ag1Yb1,,P6̄2m,
,Orthorhombic,20,20K,,,10.1016/j.jallcom.2014.01.202,TRUE,"{'a': '5.8065 Å', 'b': '11.3357 Å', 'c': '5.5852 Å'}",DyAl-type,,,HoAl,,,Al1Ho1,,Pbcm,
,Orthorhombic,,,,,10.1016/j.jallcom.2014.01.202,TRUE,"{'a': '5.7832 Å', 'b': '11.2799 Å', 'c': '5.5644 Å'}",DyAl-type,,,ErAl,9,9K,Al1Er1,,Pbcm,
,C15,33.1,33.1 K,,,10.1016/j.jmmm.2006.03.029,TRUE,,,,,PrAl2,,,Al2.0Pr1,,,
,C15,76.4,76.4 K,,,10.1016/j.jmmm.2006.03.029,TRUE,,,,,NdAl2,,,Al2.0Nd1,,,
,C15,120,120 K,,,10.1016/j.jmmm.2006.03.029,TRUE,,,,,SmAl2,,,Al2.0Sm1,,,
,C15,168,168 K,,,10.1016/j.jmmm.2006.03.029,TRUE,,,,,GdAl2,,,Al2.0Gd1,,,
,C15,111,111 K,,,10.1016/j.jmmm.2006.03.029,TRUE,,,,,TbAl2,,,Al2.0Tb1,,,
,C15,87.6,87.6 K,,,10.1016/j.jmmm.2006.03.029,TRUE,,,,,DyAl2,,,Al2.0Dy1,,,
,C15,35,35 K,,,10.1016/j.jmmm.2006.03.029,TRUE,,,,,HoAl2,,,Al2.0Ho1,,,
,C15,20.6,20.6 K,,,10.1016/j.jmmm.2006.03.029,TRUE,,,,,ErAl2,,,Al2.0Er1,,,
,C15,,,,,10.1016/j.jmmm.2006.03.029,TRUE,,,,,EuAl2,27,27 K,Al2.0Eu1,,,
194 Oe at 5 K,Core-shell,20,20 K,,,10.1016/j.jmst.2017.04.003,TRUE,,Face-centered cubic (fcc),,,ErAl2@Al2O3,,,O3.0Al4.0Er1,,,
,Hexagonal,,,,,10.1016/S0304-8853(01)00463-2,TRUE,"{'a': '4.3991 Å', 'c': '7.2001 Å'}",LiGeGa-type,6.75 μB,,HoAuGe,5.5,5.5 K,Ge1Ho1Au1,,P63mc,
,Hexagonal,,,,,10.1016/S0304-8853(01)00463-2,TRUE,"{'a': '4.3913 Å', 'c': '7.1608 Å'}",LiGeGa-type,8.8 μB,,ErAuGe,3.7,3.7 K,Ge1Er1Au1,,P63mc,
,Hexagonal,,,,,10.1016/j.intermet.2009.06.008,TRUE,"{'a': '7.670', 'c': '3.857'}",ZrNiAl-type,,,ErAuIn,3,3K,In1Er1Au1,,P6̅2m,
,Hexagonal,9,9K,,,10.1016/j.intermet.2009.06.008,TRUE,"{'a': '7.406', 'c': '3.724'}",ZrNiAl-type,,,ErNiIn,,,Ni1In1Er1,,P6̅2m,
,Hexagonal,,,9.5K,9.5,10.1016/j.intermet.2009.06.008,TRUE,,ZrNiAl-type,5.85 μB,,ErAu0.2Ni0.8In,5,5.0K,Ni0.8In1Er1Au0.2,,P6̅2m,
,Hexagonal,,,5.8K,5.8,10.1016/j.intermet.2009.06.008,TRUE,,ZrNiAl-type,5.7 μB,,ErAu0.3Ni0.7In,5.8,5.8K,Ni0.7In1Er1Au0.3,,P6̅2m,
,Hexagonal,,,-3.5K,-3.5,10.1016/j.intermet.2009.06.008,TRUE,,ZrNiAl-type,5.7 μB,,ErAu0.4Ni0.6In,6.8,6.8K,Ni0.6In1Er1Au0.4,,P6̅2m,
,Hexagonal,,,10.2K,10.2,10.1016/j.intermet.2009.06.008,TRUE,,ZrNiAl-type,7.0 μB,,ErAu0.5Ni0.5In,7,7.0K,Ni0.5In1Er1Au0.5,,P6̅2m,
,Hexagonal,,,10.0K,10,10.1016/j.intermet.2009.06.008,TRUE,,ZrNiAl-type,6.7 μB,,ErAu0.6Ni0.4In,6.8,6.8K,Ni0.4In1Er1Au0.6,,P6̅2m,
,Hexagonal,,,22.7K,22.7,10.1016/j.intermet.2009.06.008,TRUE,,ZrNiAl-type,6.6 μB,,ErAu0.7Ni0.3In,6.9,6.9K,Ni0.3In1Er1Au0.7,,P6̅2m,
,Hexagonal,,,12.0K,12,10.1016/j.intermet.2009.06.008,TRUE,,ZrNiAl-type,7.3 μB,,ErAu0.8Ni0.2In,5.7,5.7K,Ni0.2In1Er1Au0.8,,P6̅2m,
,Hexagonal,,,10.4K,10.4,10.1016/j.intermet.2009.06.008,TRUE,,ZrNiAl-type,4.5 μB,,ErAu0.9Ni0.1In,4.6,4.6K,Ni0.1In1Er1Au0.9,,P6̅2m,
,MgAgAs-type,,,,,10.1016/S0304-8853(01)00037-3,TRUE,{'a': '6.614 Å'},Cubic,5.21 μB,,ErAuSn,1.3,1.3 K,Sn1Er1Au1,,F-43m,
,,,,,,10.1016/S0304-8853(01)00037-3,TRUE,,,,,GdAuSn,25,25 K,Sn1Gd1Au1,,,
,,,,,,10.1016/S0304-8853(01)00037-3,FALSE,,,,,PrAuSn,3.5,3.5 K,Sn1Pr1Au1,,,
,,,,,,10.1016/j.jmmm.2006.10.117,TRUE,,,,,TbB2C2,21.7,21.7 K,B2.0C2.0Tb1,,,
,,,,,,10.1016/j.jmmm.2006.10.117,TRUE,,,,,Tb0.9Gd0.1B2C2,21.7,21.7 K,B2.0C2.0Gd0.1Tb0.9,,,
,,,,,,10.1016/j.jmmm.2006.10.117,TRUE,,,,,Tb0.8Gd0.2B2C2,24.1,24.1 K,B2.0C2.0Gd0.2Tb0.8,,,
,Perovskite,50,50 K,+1.7 K,1.7,10.1016/j.physb.2006.05.047,TRUE,,Orthorhombic,9.26 μB,,GdCo0.25Mn0.75O3,,,O3.0Mn0.75Co0.25Gd1,,Pbnm,
,Perovskite,85,85 K,+5.2 K,5.2,10.1016/j.physb.2006.05.047,TRUE,,Orthorhombic,9.12 μB,,GdCo0.30Mn0.70O3,,,O3.0Mn0.7Co0.3Gd1,,Pbnm,
,Perovskite,115,115 K,+35 K,35,10.1016/j.physb.2006.05.047,TRUE,,Orthorhombic,8.57 μB,,GdCo0.45Mn0.55O3,,,O3.0Mn0.55Co0.45Gd1,,Pbnm,
,Perovskite,120,120 K,+58 K,58,10.1016/j.physb.2006.05.047,TRUE,,Orthorhombic,8.61 μB,,GdCo0.50Mn0.50O3,,,O3.0Mn0.5Co0.5Gd1,,Pbnm,
,Perovskite,110,110 K,+36 K,36,10.1016/j.physb.2006.05.047,TRUE,,Orthorhombic,8.52 μB,,GdCo0.60Mn0.40O3,,,O3.0Mn0.4Co0.6Gd1,,Pbnm,
,Perovskite,100,100 K,+20 K,20,10.1016/j.physb.2006.05.047,TRUE,,Orthorhombic,8.52 μB,,GdCo0.70Mn0.30O3,,,O3.0Mn0.3Co0.7Gd1,,Pbnm,
,Perovskite,100,100 K,+9 K,9,10.1016/j.physb.2006.05.047,TRUE,,Orthorhombic,8.37 μB,,GdCo0.80Mn0.20O3,,,O3.0Mn0.2Co0.8Gd1,,Pbnm,
,Perovskite,50,50 K,+1.7 K,1.7,10.1016/j.physb.2006.05.047,TRUE,,Orthorhombic,8.34 μB,,GdCo0.90Mn0.10O3,,,O3.0Mn0.1Co0.9Gd1,,Pbnm,
,Perovskite,190,190 K,-10 K,-10,10.1016/j.physb.2006.05.047,TRUE,,Orthorhombic,8.70 μB,,GdCo1.0Mn0.0O3,,,O3.0Mn0.0Co1.0Gd1,,Pbnm,
,Perovskite,50,50 K,-11 K,-11,10.1016/j.physb.2006.05.047,TRUE,,Orthorhombic,10.47 μB,,ErCo0.20Mn0.80O3,,,O3.0Mn0.8Co0.2Er1,,Pbnm,
,Perovskite,55,55 K,-4.5 K,-4.5,10.1016/j.physb.2006.05.047,TRUE,,Orthorhombic,10.52 μB,,ErCo0.30Mn0.70O3,,,O3.0Mn0.7Co0.3Er1,,Pbnm,
,Perovskite,55,55 K,-2 K,-2,10.1016/j.physb.2006.05.047,TRUE,,Orthorhombic,10.48 μB,,ErCo0.33Mn0.67O3,,,O3.0Mn0.67Co0.33Er1,,Pbnm,
,Perovskite,62,62 K,+5 K,5,10.1016/j.physb.2006.05.047,TRUE,,Orthorhombic,10.26 μB,,ErCo0.40Mn0.60O3,,,O3.0Mn0.6Co0.4Er1,,Pbnm,
,Perovskite,68,68 K,+13 K,13,10.1016/j.physb.2006.05.047,TRUE,,Orthorhombic,10.14 μB,,ErCo0.50Mn0.50O3,,,O3.0Mn0.5Co0.5Er1,,Pbnm,
,Perovskite,68,68 K,+10 K,10,10.1016/j.physb.2006.05.047,TRUE,,Orthorhombic,10.16 μB,,ErCo0.60Mn0.40O3,,,O3.0Mn0.4Co0.6Er1,,Pbnm,
,Perovskite,67,67 K,+1.3 K,1.3,10.1016/j.physb.2006.05.047,TRUE,,Orthorhombic,10.19 μB,,ErCo0.70Mn0.30O3,,,O3.0Mn0.3Co0.7Er1,,Pbnm,
0.6 kOe at 2 K,Cubic MgCu2-type,248,248 K,,,10.1016/j.jmmm.2010.02.048,TRUE,{'a': '7.166 Å'},C-15 cubic Laves phase,,6.6 μB/f.u.,HoCo2Mn,,,Mn1Co2.0Ho1,,Fd-3m,
5.4 kOe at 3 K,Cubic MgCu2-type,222,222 K,,,10.1016/j.jmmm.2010.02.048,TRUE,{'a': '7.132 Å'},C-15 cubic Laves phase,,5.2 μB/f.u.,ErCo2Mn,,,Mn1Co2.0Er1,,Fd-3m,
0.3-0.6 T,MgCu2-type,35,35 K,,,10.1016/j.jallcom.2016.04.130,TRUE,{'a': '0.7160 nm'},Cubic,,,ErCo2,,,Co2.0Er1,,Fd-3m,
0.3-0.6 T,MgCu2-type,168,168 K,,,10.1016/j.jallcom.2016.04.130,TRUE,{'a': '0.7144 nm'},Cubic,,,ErCo2Mn0.2,,,Mn0.2Co2.0Er1,,Fd-3m,
0.3-0.6 T,MgCu2-type,190,190 K,,,10.1016/j.jallcom.2016.04.130,TRUE,{'a': '0.7144 nm'},Cubic,,,ErCo2Mn0.4,,,Mn0.4Co2.0Er1,,Fd-3m,
0.3-0.6 T,MgCu2-type,212,212 K,,,10.1016/j.jallcom.2016.04.130,TRUE,{'a': '0.7143 nm'},Cubic,,,ErCo2Mn0.6,,,Mn0.6Co2.0Er1,,Fd-3m,
,CaCu5-type,785,785 K,,,10.1016/j.jmmm.2009.06.047,TRUE,"{'a': '4.920(3) Å', 'c': '4.006(3) Å'}",Hexagonal,,"2.0(1) μB/f.u. at 4 K, 3.1(1) μB/f.u. at 300 K",ErCo4.5Ge0.5,,,Co4.5Ge0.5Er1,,P6/mmm,
,ThCr2Si2-type tetragonal,,,-28 K,-28,10.1016/j.jmmm.2009.06.070,TRUE,"{'a': '3.919 Å', 'c': '10.647 Å'}",Body-centered tetragonal,5 μB/f.u. at 2 K and 9 T,,TbCr2Si2,2.4,2.4 K,Si2.0Cr2.0Tb1,,I4/mmm (No. 139),
0.01 T,ThCr2Si2-type tetragonal,1.6,1.6 K,-18 K,-18,10.1016/j.jmmm.2009.06.070,TRUE,"{'a': '3.888 Å', 'c': '10.621 Å'}",Body-centered tetragonal,8.1 μB/f.u. at 2 K and 2 T,,ErCr2Si2,,,Si2.0Cr2.0Er1,0.33 μB/f.u.,I4/mmm (No. 139),
375 Oe,Zircon-type,,,,,10.1016/S0925-8388(02)00387-0,TRUE,"{'a': '7.062 Å', 'c': '6.201 Å'}",Tetragonal,"9 μB (Er3+), 1 μB (Cr5+)",5.2 μB (saturation moment at 2 K),ErCrO4,15,15 K,O4.0Cr1Er1,,I41/amd,Field-dependent below 20 K
1 T,CeNiSi2-type,,,-8.0K,-8,10.1016/j.jallcom.2004.03.116,TRUE,"{'a': '4.0902', 'b': '16.167', 'c': '3.9695'}",Orthorhombic,8.18 μB,5.6 μB/Ho atom,HoCu0.33Ge2,8,8.0K,Cu0.33Ge2.0Ho1,,Cmcm,
0.6 T,CeNiSi2-type,,,4.1K,4.1,10.1016/j.jallcom.2004.03.116,TRUE,"{'a': '4.0705', 'b': '16.1059', 'c': '3.9506'}",Orthorhombic,7.89 μB,6.7 μB/Er atom,ErCu0.25Ge2,4.5,4.5K,Cu0.25Ge2.0Er1,,Cmcm,
,CeNiSi2-type,,,,,10.1016/j.jallcom.2004.03.116,FALSE,,Orthorhombic,,,TbCu0.4Ge2,39,39K,Cu0.4Ge2.0Tb1,,Cmcm,
,Orthorhombic,,,"{'H_a': '-25 K', 'H_b': '21 K', 'H_c': '-8 K'}",,10.1016/S0921-4526(02)01766-0,TRUE,,CeCu2-type,"9.9 μB (H_a), 9.6 μB (H_b), 9.9 μB (H_c)",8.4 μB/Er (saturation moment),ErCu2,11.3,11.3 K,Cu2.0Er1,,,
,ThCr2Si2-type,,,,,10.1016/j.jallcom.2010.04.247,TRUE,"{'a': '4.002 Å (at 12.0 K), 3.997 Å (at 1.4 K)', 'c': '10.305 Å (at 12.0 K), 10.2975 Å (at 1.4 K)'}",Body-centered tetragonal,"6.80 μB (at 1.4 K), 5.64 μB (at 2.7 K)",,ErCu2Ge2,3.1,3.1 K,Cu2.0Ge2.0Er1,,I4/mmm,
,ThCr2Si2-type,,,,,10.1016/j.jallcom.2010.04.247,TRUE,,Body-centered tetragonal,"4.94 μB (at 0.47 K), 4.61 μB (at 1.2 K)",,ErCu2Si2,1.5,1.5 K,Si2.0Cu2.0Er1,,I4/mmm,
,ThCr2Si2-type,,,,,10.1016/j.jallcom.2010.04.247,TRUE,,Body-centered tetragonal,,,TbCu2Ge2,12.3,12.3 K,Cu2.0Ge2.0Tb1,,I4/mmm,
,ThCr2Si2-type,,,,,10.1016/j.jallcom.2010.04.247,TRUE,,Body-centered tetragonal,,,HoCu2Ge2,6.4,6.4 K,Cu2.0Ge2.0Ho1,,I4/mmm,
,ThCr2Si2-type,,,,,10.1016/j.jallcom.2010.04.247,TRUE,,Body-centered tetragonal,,,DyCu2Ge2,8,8 K,Cu2.0Ge2.0Dy1,,I4/mmm,
,Tetragonal,,,,,10.1016/j.jmmm.2009.08.024,TRUE,"{'a': '3.9390 Å (300 K), 3.932 Å (1.60 K)', 'c': '9.985 Å (300 K), 9.994 Å (1.60 K)'}",ThCr2Si2-type,"4.94 μB (0.47 K), 1.78 μB (1.20 K), 4.61 μB (1.20 K)",,ErCu2Si2,1.5,1.5 K,Si2.0Cu2.0Er1,,I4/mmm,
,Hexagonal ZrNiAl-type,12,12 K,,,10.1016/j.jmmm.2012.03.052,TRUE,"{'a': '6.977 Å', 'c': '4.006 Å'}",Hexagonal,,,HoCuAl,,,Al1Cu1Ho1,,,
,Hexagonal ZrNiAl-type,7,7 K,,,10.1016/j.jmmm.2012.03.052,TRUE,"{'a': '6.970 Å', 'c': '3.995 Å'}",Hexagonal,,,ErCuAl,,,Al1Cu1Er1,,,
,MgZn2-type,10,10 K,,,10.1016/j.jmmm.2012.03.052,TRUE,,,,,HoCoAl,,,Al1Co1Ho1,,,
,ZrNiAl-type,14,14 K,,,10.1016/j.jmmm.2012.03.052,TRUE,,,,,HoNiAl,,,Al1Ni1Ho1,,,
,ZrNiAl-type,,,,,10.1016/j.jmmm.2012.03.052,TRUE,,,,,ErNiAl,5.6,5.6 K,Al1Ni1Er1,,,
,,12,12 K,,,10.1016/j.jmmm.2012.03.052,TRUE,,,,,DyNi5,,,Ni5.0Dy1,,,
,,,,,,10.1016/j.jmmm.2012.03.052,TRUE,,,,,DySb,11,11 K,Sb1Dy1,,,
,,,,,,10.1016/j.jmmm.2012.03.052,TRUE,,,,,HoCuSi,9,9 K,Si1Cu1Ho1,,,
,Orthorhombic,,,-16.7 K,-16.7,10.1016/j.ssc.2004.10.023,TRUE,"{'a': '6.3546 Å', 'b': '6.8531 Å', 'c': '4.3957 Å'}",,9.48 μB,,Er0.1Y0.9F3,,,F3.0Y0.9Er0.1,,Pnma,
,Orthorhombic,,,-12.1 K,-12.1,10.1016/j.ssc.2004.10.023,TRUE,"{'a': '6.3531 Å', 'b': '6.8523 Å', 'c': '4.3942 Å'}",,9.46 μB,,Er0.2Y0.8F3,,,F3.0Y0.8Er0.2,,Pnma,
,Orthorhombic,,,-11.9 K,-11.9,10.1016/j.ssc.2004.10.023,TRUE,"{'a': '6.3492 Å', 'b': '6.8479 Å', 'c': '4.3909 Å'}",,9.49 μB,,Er0.7Y0.3F3,,,F3.0Y0.3Er0.7,,Pnma,
,Orthorhombic,,,-14.4 K,-14.4,10.1016/j.ssc.2004.10.023,TRUE,"{'a': '6.3463 Å', 'b': '6.8465 Å', 'c': '4.3903 Å'}",,9.59 μB,,Er0.9Y0.1F3,,,F3.0Y0.1Er0.9,,Pnma,
,Orthorhombic,,,-11.5 K,-11.5,10.1016/j.ssc.2004.10.023,TRUE,"{'a': '6.3452 Å', 'b': '6.8457 Å', 'c': '4.3895 Å'}",,9.48 μB,,ErF3,1.05,1.05 K,F3.0Er1,,Pnma,
,Cubic Laves phase,42,42 K,,,10.1016/j.jmmm.2017.05.033,TRUE,{'a': '7.14 Å'},C15-type,6.07 μB/f.u.,118.81 emu/g,ErCo2,,,Co2.0Er1,,Fd-3m,
,Cubic Laves phase,591,591 K,,,10.1016/j.jmmm.2017.05.033,TRUE,{'a': '7.27 Å'},C15-type,5.06 μB/f.u.,101.20 emu/g,ErFe2,,,Fe2.0Er1,,Fd-3m,
,Cubic,580,580 K,,,10.1016/j.jallcom.2010.04.043,TRUE,{'a': '7.273 Å'},C15 Laves phase,,,ErFe2,,,Fe2.0Er1,,Fd3m,
,Cubic,380,380 K,,,10.1016/j.jallcom.2010.04.043,TRUE,{'a': '7.792 Å'},C15 Laves phase,,,ErFe2H3.1,,,H3.1Fe2.0Er1,,F23,
,ThCr2Si2-type,,,-0.8 K,-0.8,10.1016/j.jmmm.2010.05.016,TRUE,"{'a': '3.9618 Å', 'c': '10.4308 Å'}",Tetragonal,7.06 μB,,ErFe2Ge2,3,3 K,Fe2.0Ge2.0Er1,,I4/mmm,
,Tetragonal,201,201 K,,,10.1016/j.jmmm.2014.01.009,TRUE,"{'a': '867.1 pm', 'c': '503.7 pm'}",,1.3 μB/f.u. at 2 K,,ErFe5Al7,,,Al7.0Fe5.0Er1,,,
,Hexagonal MgZn2 type,55,55 K,,,10.1016/j.intermet.2015.06.003,TRUE,"{'a': '5.348 Å', 'c': '8.672 Å'}",,,,ErFeAl,,,Al1Fe1Er1,,P63/mmc,
,Hexagonal MgZn2 type,80,80 K,,,10.1016/j.intermet.2015.06.003,TRUE,"{'a': '5.362 Å', 'c': '8.074 Å'}",,,,HoFeAl,,,Al1Fe1Ho1,,P63/mmc,
,,265,265 K,,,10.1016/j.intermet.2015.06.003,TRUE,,,,,GdFeAl,,,Al1Fe1Gd1,,,
,,196,196 K,,,10.1016/j.intermet.2015.06.003,TRUE,,,,,TbFeAl,,,Al1Fe1Tb1,,,
,,130,130 K,,,10.1016/j.intermet.2015.06.003,TRUE,,,,,DyFeAl,,,Al1Fe1Dy1,,,
,,54,54 K,,,10.1016/j.intermet.2015.06.003,TRUE,,,,,GdCo3B2,,,B2.0Co3.0Gd1,,,
,,84.5,84.5 K,,,10.1016/j.intermet.2015.06.003,TRUE,,,,,Nd6Co2Si3,,,Si3.0Co2.0Nd6.0,,,
,,73,73 K,,,10.1016/j.intermet.2015.06.003,FALSE,,,,,GdCd0.8Ru0.2,,,Ru0.2Cd0.8Gd1,,,
,,90,90 K,,,10.1016/j.intermet.2015.06.003,TRUE,,,,,GdPdIn,,,Pd1In1Gd1,,,
,Cubic,,,,,10.1016/S0304-8853(99)00846-X,TRUE,{'a': '4.2 Å'},Primitive cubic,2.3 μB,,ErGa3,2.8,2.8 K,Ga3.0Er1,,,
,Cubic,,,,,10.1016/S0304-8853(99)00846-X,TRUE,,,,,TmGa3,4.26,4.26 K,Ga3.0Tm1,,,
,Hexagonal,15,15 K,,,10.1016/j.intermet.2017.05.001,TRUE,"{'a': '0.52989 nm', 'b': '0.52989 nm', 'c': '0.86516 nm'}",MgZn2-type,,149 Am2kg−1 at 2 K,ErMn2,,,Mn2.0Er1,,P63/mmc,
,,11.7,11.7 K,,,10.1016/j.intermet.2017.05.001,TRUE,,,,,ErAl2,,,Al2.0Er1,,,
,,6.6,6.6 K,,,10.1016/j.intermet.2017.05.001,TRUE,,,,,ErNi2,,,Ni2.0Er1,,,
,,35,35 K,,,10.1016/j.intermet.2017.05.001,TRUE,,,,,ErCo2,,,Co2.0Er1,,,
,,13,13 K,,,10.1016/j.intermet.2017.05.001,TRUE,,,,,HoNi2,,,Ni2.0Ho1,,,
,,21,21 K,,,10.1016/j.intermet.2017.05.001,TRUE,,,,,DyNi2,,,Ni2.0Dy1,,,
,,31,31 K,,,10.1016/j.intermet.2017.05.001,TRUE,,,,,HoAl2,,,Al2.0Ho1,,,
,,37,37 K,,,10.1016/j.intermet.2017.05.001,TRUE,,,,,TbNi2,,,Ni2.0Tb1,,,
,,36,36 K,,,10.1016/j.intermet.2017.05.001,FALSE,,,,,NdMn2Ge0.4Si1.6,,,Si1.6Mn2.0Ge0.4Nd1,,,
,,,,,,10.1016/j.intermet.2017.05.001,TRUE,,,,,ErRu2Si2,5.5,5.5 K,Si2.0Ru2.0Er1,,,
,,30,30 K,,,10.1016/j.intermet.2017.05.001,TRUE,,,,,TbCo3B2,,,B2.0Co3.0Tb1,,,
,,22,22 K,,,10.1016/j.intermet.2017.05.001,TRUE,,,,,DyCo3B2,,,B2.0Co3.0Dy1,,,
,,40,40 K,,,10.1016/j.intermet.2017.05.001,FALSE,,,,,Gd5Si0.15Ge3.85,,,Si0.15Ge3.85Gd5.0,,,
,,25,25 K,,,10.1016/j.intermet.2017.05.001,FALSE,,,,,GdCo2B2,,,B2.0Co2.0Gd1,,,
,,27,27 K,,,10.1016/j.intermet.2017.05.001,FALSE,,,,,NdCo2B2,,,B2.0Co2.0Nd1,,,
,,17,17 K,,,10.1016/j.intermet.2017.05.001,FALSE,,,,,GdPd2Si,,,Si1Pd2.0Gd1,,,
,,20,20 K,,,10.1016/j.intermet.2017.05.001,TRUE,,,,,PrNi,,,Ni1Pr1,,,
,,16,16 K,,,10.1016/j.intermet.2017.05.001,FALSE,,,,,PrCo2B2,,,B2.0Co2.0Pr1,,,
,ThMn12,100,100 K,,,10.1016/S0925-8388(00)01372-4,TRUE,,,1 μB,,ErMn5Fe7,210,210 K,Mn5.0Fe7.0Er1,,I4/mmm,
,ThMn12,320,320 K,,,10.1016/S0925-8388(00)01372-4,TRUE,,,,,ErMn3Fe9,,,Mn3.0Fe9.0Er1,,I4/mmm,
,Hexagonal,,,,,10.1016/j.jallcom.2005.02.036,TRUE,"{'a': '5.3645 Å', 'c': '8.6218 Å'}",HfFe6Ge6-type,,,ScMn6Sn4Ge2,397,397 K,Sc1Mn6.0Ge2.0Sn4.0,,,
,Hexagonal,,,,,10.1016/j.jallcom.2005.02.036,TRUE,"{'a': '5.4148 Å', 'c': '8.7209 Å'}",HfFe6Ge6-type,,,YMn6Sn4Ge2,336,336 K,Mn6.0Ge2.0Y1Sn4.0,,,
0.87 kOe,Orthorhombic,381,381 K,,,10.1016/j.jallcom.2005.02.036,TRUE,"{'a': '5.4738 Å', 'c': '8.8107 Å'}",HoFe6Sn6-type,11.58 μB/f.u.,,NdMn6Sn4Ge2,,,Mn6.0Ge2.0Sn4.0Nd1,,,
1.64 kOe,Orthorhombic,414,414 K,,,10.1016/j.jallcom.2005.02.036,TRUE,"{'a': '5.4482 Å', 'c': '8.7757 Å'}",HoFe6Sn6-type,9.57 μB/f.u.,,SmMn6Sn4Ge2,,,Mn6.0Ge2.0Sn4.0Sm1,,,
0.17 kOe,Hexagonal,442,442 K,,,10.1016/j.jallcom.2005.02.036,TRUE,"{'a': '5.4270 Å', 'c': '8.7524 Å'}",HfFe6Ge6-type,6.00 μB/f.u.,,GdMn6Sn4Ge2,,,Mn6.0Ge2.0Sn4.0Gd1,,,
0.55 kOe,Hexagonal,428,428 K,,,10.1016/j.jallcom.2005.02.036,TRUE,"{'a': '5.4170 Å', 'c': '8.7358 Å'}",HfFe6Ge6-type,3.47 μB/f.u.,,TbMn6Sn4Ge2,,,Mn6.0Ge2.0Sn4.0Tb1,,,
1.24 kOe,Hexagonal,411,411 K,,,10.1016/j.jallcom.2005.02.036,TRUE,"{'a': '5.4129 Å', 'c': '8.7251 Å'}",HfFe6Ge6-type,3.23 μB/f.u.,,DyMn6Sn4Ge2,,,Mn6.0Ge2.0Sn4.0Dy1,,,
0.85 kOe,Hexagonal,391,391 K,,,10.1016/j.jallcom.2005.02.036,TRUE,"{'a': '5.4068 Å', 'c': '8.7113 Å'}",HfFe6Ge6-type,3.55 μB/f.u.,,HoMn6Sn4Ge2,,,Mn6.0Ge2.0Sn4.0Ho1,,,
2.28 kOe,Hexagonal,140,140 K,,,10.1016/j.jallcom.2005.02.036,TRUE,"{'a': '5.4037 Å', 'c': '8.7099 Å'}",HfFe6Ge6-type,2.07 μB/f.u.,,ErMn6Sn4Ge2,362,362 K,Mn6.0Ge2.0Sn4.0Er1,,,
1.34 kOe,Hexagonal,80,80 K,,,10.1016/j.jallcom.2005.02.036,TRUE,"{'a': '5.4011 Å', 'c': '8.6930 Å'}",HfFe6Ge6-type,3.96 μB/f.u.,,TmMn6Sn4Ge2,358,358 K,Mn6.0Ge2.0Sn4.0Tm1,,,
,Hexagonal,,,,,10.1016/j.jallcom.2005.02.036,TRUE,"{'a': '5.3926 Å', 'c': '8.6759 Å'}",HfFe6Ge6-type,,,LuMn6Sn4Ge2,366,366 K,Mn6.0Ge2.0Sn4.0Lu1,,,
,Hexagonal,77,77 K,,,10.1016/j.jmmm.2011.09.004,TRUE,"{'a': '5.527 Å', 'c': '9.020 Å'}",HfFe6Ge6-type,,,ErMn6Sn6,340,340 K,Mn6.0Sn6.0Er1,,P6/mmm,
,Trigonal,,,,,10.1016/S0304-8853(00)00732-0,TRUE,,,,,Cr2O3,307.6,307.6 K,O3.0Cr2.0,,2̄/m,
,Orthorhombic,77.5,77.5 K,,,10.1016/S0925-8388(99)00805-1,TRUE,,CrB type,,,GdNi,,,Ni1Gd1,,,
,Orthorhombic,10.7,10.7 K,,,10.1016/S0925-8388(99)00805-1,TRUE,,FeB type,,,ErNi,,,Ni1Er1,,,
,MgCu2-type,7.5,7.5 K,,,10.1016/j.jmmm.2006.08.034,TRUE,{'a': '7.1175 nm'},Cubic,4.99 μB,,ErNi2,,,Ni2.0Er1,,,
,MgCu2-type,5.5,5.5 K,,,10.1016/j.jmmm.2006.08.034,TRUE,{'a': '7.2489 nm'},Cubic,4.25 μB,,ErNi2H1.05,,,H1.05Ni2.0Er1,,,
,FeB-type,12,12 K,,,10.1016/j.jmmm.2006.08.034,TRUE,"{'a': '6.9683 nm', 'b': '4.0969 nm', 'c': '5.3963 nm'}",Orthorhombic,,,ErNi,,,Ni1Er1,,,
,FeB-type,12,12 K,,,10.1016/j.jmmm.2006.08.034,TRUE,"{'a': '6.9748 nm', 'b': '4.1056 nm', 'c': '5.4115 nm'}",Orthorhombic,,,ErNiH3.19,,,H3.19Ni1Er1,,,
,CeCu2-type,10,10 K,,,10.1016/j.jmmm.2006.08.034,TRUE,"{'a': '4.2740 nm', 'b': '6.7403 nm', 'c': '7.2491 nm'}",Orthorhombic,,,HoCu2,,,Cu2.0Ho1,,,
,CeCu2-type,10,10 K,,,10.1016/j.jmmm.2006.08.034,TRUE,"{'a': '4.3080 nm', 'b': '6.7930 nm', 'c': '7.2981 nm'}",Orthorhombic,,,HoCu2H3.04,,,H3.04Cu2.0Ho1,,,
,Orthorhombic,7.5,7.5 K,,,10.1016/j.intermet.2017.05.011,TRUE,"{'a': '3.981 Å', 'b': '10.02 Å', 'c': '6.889 Å'}",MgCuAl2-type,10.21 μB,,HoNiAl2,,,Al2.0Ni1Ho1,,Cmcm,
,Orthorhombic,5,5.0 K,,,10.1016/j.intermet.2017.05.011,TRUE,"{'a': '3.949 Å', 'b': '9.892 Å', 'c': '6.878 Å'}",MgCuAl2-type,9.47 μB,,ErNiAl2,,,Al2.0Ni1Er1,,Cmcm,
,,28,28 K,,,10.1016/j.intermet.2017.05.011,TRUE,,,,,GdNiAl2,,,Al2.0Ni1Gd1,,,
,,2.8,2.8 K,,,10.1016/j.intermet.2017.05.011,TRUE,,,,,TmZnAl,,,Al1Zn1Tm1,,,
,,5,5 K,,,10.1016/j.intermet.2017.05.011,TRUE,,,,,HoNi2B2C,,,B2.0C1Ni2.0Ho1,,,
,,6.3,6.3 K,,,10.1016/j.intermet.2017.05.011,FALSE,,,,,Ho2Cu2Si3,,,Si3.0Cu2.0Ho2.0,,,
,,7.5,7.5 K,,,10.1016/j.intermet.2017.05.011,TRUE,,,,,Tm3Co,,,Co1Tm3.0,,,
,,11,11 K,,,10.1016/j.intermet.2017.05.011,FALSE,,,,,DyCo2B2,,,B2.0Co2.0Dy1,,,
,,15,15 K,,,10.1016/j.intermet.2017.05.011,TRUE,,,,,Tm2Cu2Cd,,,Cu2.0Cd1Tm2.0,,,
,,18,18 K,,,10.1016/j.intermet.2017.05.011,TRUE,,,,,HoAgAl,,,Al1Ag1Ho1,,,
,,23,23 K,,,10.1016/j.intermet.2017.05.011,TRUE,,,,,HoPdIn,,,Pd1In1Ho1,,,
,,30,30 K,,,10.1016/j.intermet.2017.05.011,TRUE,,,,,Ho12Co7,,,Co7.0Ho12.0,,,
,Tetragonal,5,5 K,,,10.1016/j.physb.2015.05.017,TRUE,"{'a': '3.542 Å', 'c': '7.542 Å'}",,7.3 μB/f.u.,,ErNiBC,,,B1C1Ni1Er1,,P4/nmm,
,,4,4 K,,,10.1016/j.physb.2015.05.017,TRUE,,,,,TmCuAl,,,Al1Cu1Tm1,,,
,,5,5 K,,,10.1016/j.physb.2015.05.017,TRUE,,,,,HoNi2B2C,,,B2.0C1Ni2.0Ho1,,,
,,5.5,5.5 K,,,10.1016/j.physb.2015.05.017,TRUE,,,,,TmMn2Si2,,,Si2.0Mn2.0Tm1,,,
,,6.5,6.5 K,,,10.1016/j.physb.2015.05.017,FALSE,,,,,ErMn2Si2,,,Si2.0Mn2.0Er1,,,
,,7.2,7.2 K,,,10.1016/j.physb.2015.05.017,TRUE,,,,,HoAgGa,,,Ga1Ag1Ho1,,,
,,10,10 K,,,10.1016/j.physb.2015.05.017,TRUE,,,,,DyNi2B2C,,,B2.0C1Ni2.0Dy1,,,
,,6,6 K,,,10.1016/j.physb.2015.05.017,TRUE,,,,,TmAl2,,,Al2.0Tm1,,,
,Orthorhombic,,,-2.0 K,-2,10.1016/S0304-8853(03)00535-3,TRUE,"{'a': '4.282(6) Å', 'b': '16.240(3) Å', 'c': '8.669(2) Å'}",Immm,"8.3(2) μB (4i site), 2.1(3) μB (4h site)",,ErPtGe2,2.9,2.9 K,Ge2.0Er1Pt1,,Immm,
,Orthorhombic,,,,,10.1016/S0304-8853(03)00535-3,TRUE,,Immm,,,TbPtGe2,25,25 K,Ge2.0Tb1Pt1,,Immm,
,Orthorhombic,,,,,10.1016/S0304-8853(03)00535-3,TRUE,,Immm,,,DyPtGe2,14,14 K,Ge2.0Dy1Pt1,,Immm,
,Orthorhombic,,,,,10.1016/S0304-8853(03)00535-3,TRUE,,Immm,,,HoPtGe2,8.5,8.5 K,Ge2.0Ho1Pt1,,Immm,
,Hexagonal ZrNiAl-type,15,15.0 K,13 K,13,10.1016/j.jmmm.2005.05.036,TRUE,"{'a': '7.567 Å', 'c': '3.791 Å'}",Hexagonal,6.6 μB,6.9 μB at 5.0 T,ErPtIn,,,In1Er1Pt1,0.2 μB,P6̄2m,
,,,,,,10.1016/j.jmmm.2005.05.036,TRUE,,,,,YbPtIn,3.4,3.4 K,In1Yb1Pt1,,,
,,25,25 K,,,10.1016/j.jmmm.2005.05.036,FALSE,,,,,SmPtIn,,,In1Sm1Pt1,,,
,,89,89 K,,,10.1016/j.jmmm.2005.05.036,FALSE,,,,,GdPtIn,,,In1Gd1Pt1,,,
,,38,38 K,,,10.1016/j.jmmm.2005.05.036,TRUE,,,,,DyPtIn,,,In1Dy1Pt1,,,
,,,,,,10.1016/j.jmmm.2005.05.036,FALSE,,,,,TbPtIn,50,50 K,In1Tb1Pt1,,,
14.0 kOe,Orthorhombic,,,23K,23,10.1016/S0304-8853(02)00966-6,TRUE,"{'a': '6.793', 'b': '4.249', 'c': '7.772'}",TiNiSi-type,8.15 μB,,TbRhGa,22,22K,Ga1Rh1Tb1,,Pnma,
0.2 kOe,Orthorhombic,,,2K,2,10.1016/S0304-8853(02)00966-6,TRUE,"{'a': '6.721', 'b': '4.229', 'c': '7.751'}",TiNiSi-type,7.67 μB,,HoRhGa,4.6,4.6K,Ga1Rh1Ho1,,Pnma,
4.0 kOe,Orthorhombic,,,9K,9,10.1016/S0304-8853(02)00966-6,TRUE,"{'a': '6.697', 'b': '4.236', 'c': '7.710'}",TiNiSi-type,7.16 μB,,ErRhGa,4.5,4.5K,Ga1Rh1Er1,,Pnma,
,Orthorhombic,9,9K,,,10.1016/S0304-8853(02)00966-6,FALSE,,TiNiSi-type,,,NdRhGa,,,Ga1Rh1Nd1,,Pnma,
,Orthorhombic,58,58K,,,10.1016/S0304-8853(02)00966-6,FALSE,,TiNiSi-type,,,GdRhGa,,,Ga1Rh1Gd1,,Pnma,
,Orthorhombic,,,,,10.1016/S0304-8853(01)01376-2,TRUE,"{'a': '6.7285 Å', 'b': '4.1578 Å', 'c': '7.3265 Å'}",TiNiSi-type,"5.50 μB (commensurate), 4.75 μB (incommensurate)",,ErRhSi,8.5,8.5 K,Si1Rh1Er1,,Pnma,
,,,,,,10.1016/S0304-8853(01)01376-2,TRUE,,,6.5 μB,,ErIrSi,3.8,3.8 K,Si1Er1Ir1,,,
,,,,,,10.1016/S0304-8853(01)01376-2,FALSE,,,7.60 μB,,ErPtSi,4,4.0 K,Si1Er1Pt1,,,
,,,,,,10.1016/S0304-8853(01)01376-2,TRUE,,,8.93 μB,,ErIrGe,4.9,4.9 K,Ge1Er1Ir1,,,
,,,,,,10.1016/S0304-8853(01)01376-2,TRUE,,,8.40 μB,,ErRhGe,9.5,9.5 K,Ge1Rh1Er1,,,
,,,,,,10.1016/S0304-8853(01)01376-2,FALSE,,,7.79 μB,,ErPtGe,4.1,4.1 K,Ge1Er1Pt1,,,
,Tetragonal,,,,,10.1016/S0921-4526(01)01272-8,TRUE,,ThCr2Si2-type,7.2 μB,,ErRu2Si2,6,6 K,Si2.0Ru2.0Er1,,,
,CeScSi-type,131,131K,113K,113,10.1016/j.jallcom.2004.09.022,TRUE,"{'a': '0.3991', 'c': '1.5153'}",,10.00 μB,,Tb0.25Er0.75Ti0.85Mo0.15Ge,,,Ti0.85Ge1Mo0.15Tb0.25Er0.75,,I4/mmm,
,CeScSi-type,194,194K,178K,178,10.1016/j.jallcom.2004.09.022,TRUE,"{'a': '0.3996', 'c': '1.5188'}",,9.68 μB,,Tb0.5Er0.5Ti0.85Mo0.15Ge,,,Ti0.85Ge1Mo0.15Tb0.5Er0.5,,I4/mmm,
,CeScSi-type,242,242K,232K,232,10.1016/j.jallcom.2004.09.022,TRUE,"{'a': '0.40043', 'c': '1.5272'}",,9.96 μB,,Tb0.75Er0.25Ti0.85Mo0.15Ge,,,Ti0.85Ge1Mo0.15Tb0.75Er0.25,,I4/mmm,
,CeScSi-type,280,280K,,,10.1016/j.jallcom.2004.09.022,TRUE,"{'a': '0.40164', 'c': '1.5352'}",,,,TbTi0.85Mo0.15Ge,,,Ti0.85Ge1Mo0.15Tb1,,I4/mmm,
,HfCuSi2,,,-5.8,-5.8,10.1016/j.intermet.2011.08.024,TRUE,"{'a': 4.3087, 'c': 9.7816}",Tetragonal,11.31,8.52,HoZnSn2,4.9,4.9,Zn1Sn2.0Ho1,,P 4/nmm,-1.995
,HfCuSi2,,,-8.8,-8.8,10.1016/j.intermet.2011.08.024,TRUE,"{'a': 4.299, 'c': 9.756}",Tetragonal,10.47,7.58,ErZnSn2,5,5,Zn1Sn2.0Er1,,P 4/nmm,-6.7
,HfCuSi2,,,-4.3,-4.3,10.1016/j.intermet.2011.08.024,TRUE,"{'a': 4.2913, 'c': 9.7281}",Tetragonal,8.16,4.35,TmZnSn2,4.1,4.1,Zn1Sn2.0Tm1,,P 4/nmm,-6.3
,Orthorhombic,481.5,480-483 K,,,10.1016/j.calphad.2014.03.004,TRUE,,oP16,1.80-1.86 μB/Fe,,Fe3C,,,C1Fe3.0,,Pnma,
,Monoclinic,520,520 K,,,10.1016/j.calphad.2014.03.004,TRUE,,mC28,1.69-1.72 μB/Fe,,Fe5C2,,,C2.0Fe5.0,,C2/c,
,Hexagonal,653,653 K,,,10.1016/j.calphad.2014.03.004,TRUE,,hP,1.60 μB/Fe,,Fe2C,,,C1Fe2.0,,P63 22,
,Wurtzite,643,643K,,,10.1016/j.jmmm.2013.12.028,TRUE,"{'a': '3.253 Å', 'c': '5.210 Å'}",Hexagonal,,0.0054 emu/cm³,Zn0.99Eu0.01O,,,O1Zn0.99Eu0.01,,,
,Wurtzite,717,717K,,,10.1016/j.jmmm.2013.12.028,TRUE,"{'a': '3.254 Å', 'c': '5.211 Å'}",Hexagonal,,,Zn0.985Eu0.015O,,,O1Zn0.985Eu0.015,,,
,Wurtzite,718,718K,,,10.1016/j.jmmm.2013.12.028,TRUE,"{'a': '3.254 Å', 'c': '5.211 Å'}",Hexagonal,,,Zn0.98Eu0.02O,,,O1Zn0.98Eu0.02,,,
40 Oe,Wurtzite,726,726K,,,10.1016/j.jmmm.2013.12.028,TRUE,"{'a': '3.254 Å', 'c': '5.211 Å'}",Hexagonal,,0.034 emu/cm³,Zn0.97Eu0.03O,,,O1Zn0.97Eu0.03,2.9×10⁻³ emu/cm³,,
,Perovskite,57.5,50-65 K,,,10.1016/j.jmmm.2014.03.073,TRUE,,Cubo-octahedral,3.58 μB/f.u.,,Eu0.58Sr0.42MnO3,,,O3.0Mn1Sr0.42Eu0.58,,,
4.8 × 10^4 A/m,Monoclinic,233,233 K,,,10.1016/S0025-5408(01)00605-5,TRUE,"{'a': '0.53816 nm', 'b': '0.54008 nm', 'c': '0.76446 nm'}",P21/n,1.3–1.7 μB/Co,,Pr0.5Sr0.5CoO3,,,O3.0Co1Sr0.5Pr0.5,,P21/n,
3.2 × 10^5 A/m,Orthorhombic,222,222 K,,,10.1016/S0025-5408(01)00605-5,TRUE,"{'a': '0.54249 nm', 'b': '0.75911 nm', 'c': '0.53719 nm'}",Pnma,0.8–1.4 μB/Co,,Nd0.5Sr0.5CoO3,,,O3.0Co1Sr0.5Nd0.5,,Pnma,
,Orthorhombic,185,185 K,,,10.1016/S0025-5408(01)00605-5,TRUE,"{'a': '0.54048 nm', 'b': '0.75791 nm', 'c': '0.53604 nm'}",Pnma,1.3–1.7 μB/Co,,Sm0.5Sr0.5CoO3,,,O3.0Co1Sr0.5Sm0.5,,Pnma,
4.0 × 10^5 A/m,Cubic,155,155 K,,,10.1016/S0025-5408(01)00605-5,TRUE,{'a': '0.37984 nm'},Pm3m,1.3–1.7 μB/Co,,Eu0.5Sr0.5CoO3,,,O3.0Co1Sr0.5Eu0.5,,Pm3m,
,Orthorhombic,150,150 K,,,10.1016/j.jmmm.2016.07.016,TRUE,,Pbnm,,,Eu0.65Sr0.35Fe0.1Mn0.9O3,,,O3.0Mn0.9Fe0.1Sr0.35Eu0.65,,62,
,Orthorhombic,200,200 K,,,10.1016/j.jmmm.2016.07.016,TRUE,,Pbnm,,,Eu0.65Sr0.35Fe0.5Mn0.5O3,430,430 K,O3.0Mn0.5Fe0.5Sr0.35Eu0.65,,62,
