Repository: sanjayganeshprabu/Computational-Modeling-and-Predictive-Analytics-for-Materials-Data

# Computational-Modeling-and-Predictive-Analytics-for-Materials-Data-

File: MODIFIED magnetic_materials.csv (part 39 of 112)
Coercivity,Crystal_Structure,Curie,Curie(Tc),Curie_Weiss,Curie_Weiss(θp),DOI,Experimental,Lattice_Parameters,Lattice_Structure,Magnetic_Moment,Magnetization,Material_Name,Neel,Neel(Tn),New_Column_Concatenated,Remanence,Space_Group,Susceptibility
0.21 T,Orthorhombic,,,,,10.1016/j.jmmm.2012.03.054,TRUE,"{'a': '5.3168 Å', 'b': '5.8555 Å', 'c': '7.4245 Å'}",,,6.03 emu/g,Eu0.75Y0.25MnO3,31,"47 K, 30 K, 16 K",O3.0Mn1Y0.25Eu0.75,0.21 emu/g,Pbnm,
,Orthorhombic,,,-85.3 K,-85.3,10.1016/j.jallcom.2017.04.278,TRUE,"{'a': '5.3456 Å', 'b': '5.8510 Å', 'c': '7.4667 Å'}",O' orthorhombic,,,EuMnO3,33,33 K,O3.0Mn1Eu1,,,
,Orthorhombic,42.5,42.5 K,42.53 K,42.53,10.1016/j.jallcom.2017.04.278,TRUE,"{'a': '5.3449 Å', 'b': '5.6680 Å', 'c': '7.5090 Å'}",O' orthorhombic,,,Eu0.9Na0.1MnO3,,,O3.0Na0.1Mn1Eu0.9,,,
,Orthorhombic,42.9,42.9 K,42.13 K,42.13,10.1016/j.jallcom.2017.04.278,TRUE,"{'a': '5.3408 Å', 'b': '5.6942 Å', 'c': '7.5006 Å'}",O' orthorhombic,,,Eu0.8Na0.2MnO3,,,O3.0Na0.2Mn1Eu0.8,,,
,Tetragonal Perovskite,270,270K,,,10.1016/j.materresbull.2017.03.067,TRUE,"{'a': '3.892 Å', 'c': '3.882 Å'}",Tetragonal,6 emu/cm3,"0.6 emu/cm3 (FC at 5K), 0.5 emu/cm3 (ZFC at 5K)",Eu0.8Sr0.2CoO3,,,O3.0Co1Sr0.2Eu0.8,,I4/mmm,
,Tetragonal Perovskite,330,330K,,,10.1016/j.materresbull.2017.03.067,TRUE,"{'a': '3.904 Å', 'c': '3.894 Å'}",Tetragonal,40 emu/cm3,"1.95 emu/cm3 (FC at 5K), 1.2 emu/cm3 (ZFC at 5K)",Eu0.5Sr0.5CoO3,,,O3.0Co1Sr0.5Eu0.5,,I4/mmm,
,Cubic perovskite,,,3.1 K - 4.2 K,3.65,10.1016/j.jallcom.2016.09.266,TRUE,{'a': '3.908 Å'},Cubic,6.8 μB,,EuTiO3,5.7,5.7 K,O3.0Ti1Eu1,,221,
,Cubic perovskite,,,3.1 K - 4.2 K,3.65,10.1016/j.jallcom.2016.09.266,TRUE,,Cubic,6.5 μB,,Eu0.96Ba0.04TiO3,,,O3.0Ti1Ba0.04Eu0.96,,221,
,Cubic perovskite,,,3.1 K - 4.2 K,3.65,10.1016/j.jallcom.2016.09.266,TRUE,,Cubic,6.57 μB,,Eu0.92Ba0.08TiO3,,,O3.0Ti1Ba0.08Eu0.92,,221,
,Cubic perovskite,5.6,5.6 K,3.1 K - 4.2 K,3.65,10.1016/j.jallcom.2016.09.266,TRUE,,Cubic,6.53 μB,,Eu0.9Ba0.1TiO3,,,O3.0Ti1Ba0.1Eu0.9,,221,
,Hexagonal,34,34K,,,10.1016/j.jcrysgro.2010.10.224,TRUE,"{'a': '4.0762 Å', 'c': '4.4895 Å'}",AlB2-type,,,Eu2CuSi3,,,Si3.0Cu1Eu2.0,,,Significant anisotropy with an easy magnetic c-axis
,K2GeF6 type,31.6,31.6 K,,,10.1016/S0925-8388(01)01217-8,TRUE,"{'a': '550.644 pm', 'c': '410.054 pm'}",Trigonal,7.88 μB,,Eu2MgH6,,,H6.0Mg1Eu2.0,,P3̄m1,
,Monoclinic,,,,,10.1016/j.ssc.2004.08.033,TRUE,"{'a': '9.068 Å', 'b': '7.222 Å', 'c': '5.598 Å'}",,6.3 μB,,EuAs3,11,11 K,As3.0Eu1,,C 2/m,
,Poly-layered,225,225 K,,,10.1016/j.carbon.2014.05.085,TRUE,{'c': '2400 pm'},,,,Li0.2Eu2C6,,,Li0.2C6.0Eu2.0,,,
,Hexagonal,,,1.3 K,1.3,10.1016/j.carbon.2014.05.085,TRUE,"{'a': '430 pm', 'c': '974 pm'}",,"0.6 μB (low field), 2.2-2.5 μB (high field)",,EuC6,42,42 K,C6.0Eu1,,P 63/mmc,
,Distorted K2NiF4-type,,,,,10.1016/S0925-8388(00)00588-0,TRUE,"{'a': '5.3457 Å', 'b': '5.4057 Å', 'c': '11.8610 Å'}",Orthorhombic,,,SmCaCrO4,150,150 K,O4.0Ca1Cr1Sm1,,Bmab,
,Distorted K2NiF4-type,,,,,10.1016/S0925-8388(00)00588-0,TRUE,"{'a': '5.3462 Å', 'b': '5.4180 Å', 'c': '11.8060 Å'}",Orthorhombic,,,EuCaCrO4,160,160 K,O4.0Ca1Cr1Eu1,,Bmab,
,Distorted K2NiF4-type,,,,,10.1016/S0925-8388(00)00588-0,TRUE,{'c': '12.0055 Å'},Orthorhombic,2.38 μB,,PrCaCrO4,182,182 K,O4.0Ca1Cr1Pr1,,Bmab,
,Distorted K2NiF4-type,,,,,10.1016/S0925-8388(00)00588-0,TRUE,{'c': '11.9488 Å'},Orthorhombic,2.73 μB,,NdCaCrO4,170,170 K,O4.0Ca1Cr1Nd1,,Bmab,
,Trigonal,,,-3.14 K,-3.14,10.1016/j.intermet.2009.07.011,TRUE,,,7.83 μB/Eu,,EuCd2Sb2,7.22,7.22 K,Cd2.0Sb2.0Eu1,,R3̄m,
,ThCr2Si2-type tetragonal,,,"8.4 K (H ∥ c), 11.5 K (H ∥ ab)",9.95,10.1016/S0304-8853(03)00177-X,TRUE,"{'a': '4.0322 Å', 'c': '10.447 Å'}",Tetragonal,"7.81 μB (H ∥ c), 7.93 μB (H ∥ ab)",5.5 μB/Eu at 50 kG (H ∥ ab),EuCo2Ge2,23,23 K,Co2.0Ge2.0Eu1,,,
,BaNiSn3-type,,,-20,-20,10.1016/j.jallcom.2014.10.087,TRUE,"{'a': '4.3191', 'c': '9.8847'}",Tetragonal,7.65,,EuCoGe3,15.4,15.4,Co1Ge3.0Eu1,,I4mm,
,BaNiSn3-type,,,7,7,10.1016/j.jallcom.2014.10.087,TRUE,"{'a': '4.3491', 'c': '9.9087'}",Tetragonal,7.65,,EuNiGe3,13.5,13.5,Ni1Ge3.0Eu1,,I4mm,
,BaNiSn3-type,,,-17,-17,10.1016/j.jallcom.2014.10.087,TRUE,"{'a': '4.4129', 'c': '10.0906'}",Tetragonal,7.75,,EuRhGe3,11.3,11.3,Ge3.0Rh1Eu1,,I4mm,
,BaNiSn3-type,,,-6,-6,10.1016/j.jallcom.2014.10.087,TRUE,"{'a': '4.4606', 'c': '10.2324'}",Tetragonal,7.92,,EuPdGe3,12.2,12.2,Ge3.0Pd1Eu1,,I4mm,
,BaNiSn3-type,,,-17,-17,10.1016/j.jallcom.2014.10.087,TRUE,"{'a': '4.4358', 'c': '10.0581'}",Tetragonal,7.84,,EuIrGe3,12.3,12.3,Ge3.0Eu1Ir1,,I4mm,
,BaNiSn3-type,,,-6,-6,10.1016/j.jallcom.2014.10.087,TRUE,"{'a': '4.4758', 'c': '10.0887'}",Tetragonal,7.75,,EuPtGe3,10.8,10.8,Ge3.0Eu1Pt1,,I4mm,
,Hexagonal,5,5 K,-1.3 K,-1.3,10.1016/j.jmmm.2009.05.024,TRUE,"{'a': '5.140 Å', 'b': '4.160 Å'}",,1.6 μB/f.u.,,PrCu4Pd,,,Cu4.0Pd1Pr1,,,1.67×10^−3 emu/mol
,Cubic,,,-0.7 K,-0.7,10.1016/j.jmmm.2009.05.024,TRUE,{'a': '7.261 Å'},,1.6 μB/f.u.,,PrCu3Pd2,,,Cu3.0Pd2.0Pr1,,,0.92×10^−3 emu/mol
,Cubic,12,12 K,8.5 K,8.5,10.1016/j.jmmm.2009.05.024,TRUE,{'a': '7.182 Å'},,2 μB/f.u.,,NdCu4Pd,,,Cu4.0Pd1Nd1,,,
,Cubic,,,4.3 K,4.3,10.1016/j.jmmm.2009.05.024,TRUE,{'a': '7.240 Å'},,2.1 μB/f.u.,,NdCu3Pd2,,,Cu3.0Pd2.0Nd1,,,2.8×10^−3 emu/mol
4 T,Cubic,28,28 K,,,10.1016/j.jmmm.2009.05.024,TRUE,{'a': '7.130 Å'},,0.15 μB/f.u.,,SmCu4Pd,,,Cu4.0Pd1Sm1,,,
,Hexagonal,24.5,24.5 K,34.1 K,34.1,10.1016/j.jmmm.2009.05.024,TRUE,"{'a': '5.222 Å', 'b': '4.071 Å'}",,7.7 μB/f.u.,,EuCu4Pd,,,Cu4.0Pd1Eu1,,,
,Hexagonal,14.5,14.5 K,10.2 K,10.2,10.1016/j.jmmm.2009.05.024,TRUE,"{'a': '5.284 Å', 'b': '4.128 Å'}",,7.2 μB/f.u.,,EuCu3Pd2,,,Cu3.0Pd2.0Eu1,,,
,Cubic,110,110 K,102.3 K,102.3,10.1016/j.jmmm.2009.05.024,TRUE,{'a': '7.105 Å'},,7.6 μB/f.u.,,GdCu4Pd,,,Cu4.0Pd1Gd1,,,
0.5 T,Hexagonal,25,25 K,24.4 K,24.4,10.1016/j.jallcom.2010.08.059,TRUE,"{'a': '5.07 Å', 'b': '5.07 Å', 'c': '8.14 Å'}",2D,7.16 μB/Eu,,EuCu9Mg2,,,Mg2.0Cu9.0Eu1,,,
,Hexagonal,,,,,10.1016/j.jallcom.2010.08.059,FALSE,,3D,,,CeCu9Mg2,2.7,2.7 K,Mg2.0Cu9.0Ce1,,,
,Body-centered cubic (BCC),88,88 K,,,10.1016/j.jallcom.2014.09.086,TRUE,"{'a': '9.165 Å', 'b': '9.165 Å', 'c': '9.165 Å'}",Cubic,9.00 μB,,EuFe4Sb12,,,Fe4.0Sb12.0Eu1,,Im3,
,Orthorhombic,,,,,10.1016/j.jmmm.2005.10.009,TRUE,,Distorted Perovskite,,,EuFeO3,7.5,5-10 K,O3.0Fe1Eu1,,D2h-pbnm,
,BaAl4-type,,,+3 K,3,10.1016/j.jmmm.2003.11.005,TRUE,"{'a': '4.407(1) Å', 'c': '10.635(3) Å'}",Body-centered tetragonal,7.97 μB,,EuGa4,15,15 K,Ga4.0Eu1,,I4/mmm (No. 139),
,ScRh3Si7-type,,,-7 K,-7,10.1016/j.intermet.2013.05.004,TRUE,"{'a': '0.78918 nm', 'c': '2.07179 nm'}",Rhombohedral,7.03 μB,,EuRh3Ge7,20,20 K,Ge7.0Rh3.0Eu1,,R-3c,1.6 × 10^-3 emu/mol
,ScRh3Si7-type,,,-14.6 K,-14.6,10.1016/j.intermet.2013.05.004,TRUE,"{'a': '0.788399 nm', 'c': '2.07583 nm'}",Rhombohedral,6.31 μB,,EuIr3Ge7,2.5,2.5 K,Ge7.0Eu1Ir3.0,,R-3c,3.1 × 10^-3 emu/mol
,Orthorhombic,,,,,10.1016/S0921-4526(00)00851-6,TRUE,"{'a': '7.3816 Å', 'b': '8.5750 Å', 'c': '5.6910 Å'}",Monoclinic (below 40 K),,,EuMn2O5,40,40 K,O5.0Mn2.0Eu1,,"Pbam (above 40 K), P2_1am (between 40 K and 22 K), P1a1 (below 22 K)",
,Perovskite-like,,,4.4 K,4.4,10.1016/S0921-4534(00)01643-9,TRUE,{'a': '4.08'},Cubic,6.5,,EuNbO3,,,O3.0Nb1Eu1,,,Curie-Weiss Law
,Face-centered cubic rock-salt,69,69 K,,,10.1016/j.apsusc.2008.01.130,TRUE,,Cubic,,,EuO,,,O1Eu1,,,
,Orthorhombic ε-TiNiSi-type,,,,,10.1016/S0304-8853(00)00725-3,TRUE,"{'a': '7.621 Å', 'b': '4.695 Å', 'c': '7.927 Å'}",Orthorhombic,7 μB,,EuPdSb,18,18 K,Pd1Sb1Eu1,,Pnma,
2.5 T,Orthorhombic,,,-15 K,-15,10.1016/j.jmmm.2014.07.001,TRUE,"{'a': '4.542 Å', 'b': '16.955 Å', 'c': '7.389 Å'}",Cmcm,7.8 μB,,EuPtIn4,13.3,13.3 K,In4.0Eu1Pt1,,Cmcm,
,ThCr2Si2-type,,,24 K,24,10.1016/S0925-8388(01)01095-7,TRUE,"{'a': '4.082 Å', 'c': '10.202 Å'}",,5.6 μB,,EuRh2Si2,25,25 K,Si2.0Rh2.0Eu1,,,
,ThCr2Si2-type,,,,,10.1016/S0925-8388(01)01095-7,TRUE,"{'a': '4.043 Å', 'c': '9.988 Å'}",,,,GdRh2Si2,106,106 K,Si2.0Rh2.0Gd1,,,
,Cubic,17.8,17.8 K,20-21 K,20.5,10.1016/S0921-4526(99)00824-8,TRUE,{'a': '8.0516 Å'},Filled Skutterudite,7.75-7.81 μB,,EuRu4P12,,,P12.0Ru4.0Eu1,,,
,,130.2,130.2 K,137.59 K,137.59,10.1016/S0921-4534(02)02191-3,TRUE,,,2.08 μB/Ru,,EuSr2RuCu2O8,,,O8.0Cu2.0Sr2.0Ru1Eu1,,,2.8×10^−2 emu/mol
,,133,133 K,,,10.1016/S0921-4534(02)02191-3,TRUE,,,,,GdSr2RuCu2O8,,,O8.0Cu2.0Sr2.0Ru1Gd1,,,
,,,,,,10.1016/j.ssc.2004.12.028,TRUE,,,,,EuTiO3,5.5,5.5 K,O3.0Ti1Eu1,,,
,,,,,,10.1016/j.ssc.2008.10.014,FALSE,,ThCr2Si2 type,,,EuZn2Si2,16,16 K,Si2.0Zn2.0Eu1,,,
,,,,,,10.1016/j.ssc.2008.10.014,FALSE,,ThCr2Si2 type,,,EuZn2Ge2,10,10 K,Zn2.0Ge2.0Eu1,,,
,Orthorhombic,,,,,10.1016/j.physb.2011.07.045,FALSE,"{'a': '5.7946', 'b': '5.8252', 'c': '8.1979'}",Perovskite,6.82 μB,,EuZrO3,4.1,4.1 K,O3.0Zr1Eu1,,Pbnm,
,,,,,,10.1016/j.physb.2011.07.045,TRUE,,,,,EuTiO3,5.5,5.5 K,O3.0Ti1Eu1,,,
,FCC,,,,,10.1016/S0304-8853(02)00352-9,FALSE,{'a': '3.73 Å'},Cubic,2.000 μB,,Mn,514,514±65 K,Mn1,,,
,,216,216 K,,,10.1016/j.jmmm.2004.11.277,FALSE,,Simple Cubic,,,FM Nanoparticle,,,F1,,,
,,275,275 K,,,10.1016/j.jmmm.2004.11.277,FALSE,,Simple Cubic,,,FM Nanoparticle,,,F1,,,
,,293,293 K,,,10.1016/j.jmmm.2004.11.277,FALSE,,Simple Cubic,,,FM Nanoparticle,,,F1,,,
,,299,299 K,,,10.1016/j.jmmm.2004.11.277,FALSE,,Simple Cubic,,,FM Nanoparticle,,,F1,,,
,bcc,1075,1075 K,,,10.1016/j.commatsci.2010.04.033,TRUE,,,,,Fe,,,Fe1,,,
,bcc,,,,,10.1016/j.commatsci.2010.04.033,TRUE,,,,,Cr,350,350 K,Cr1,,,
,Cubic,837,837 K,,,10.1016/j.physb.2008.02.032,TRUE,,Cubic,,,Fe3Si,,,Si1Fe3.0,,Fm-3m,
,L10,650,650 K,,,10.1016/j.jmmm.2014.04.007,FALSE,"{'a': '3.93 Å', 'c': '3.56 Å'}",Tetragonal,"2.44 μB (Mn), -0.061 μB (Al)",0.7 T,Mn16Al16,,,Al16.0Mn16.0,,,
,Hexagonal,,"600 K (as-milled), 700 K (H2-annealed)",,,10.1016/j.physb.2009.12.010,TRUE,"{'a': '0.32566 nm', 'c': '0.52043 nm'}",Wurtzite,,"0.25 μB/Fe (as-milled), 0.16 μB/Fe (air-annealed), 0.26 μB/Fe (vacuum-annealed), 0.42 μB/Fe (H2-annealed)",Zn0.9282Fe0.0718O,,,O1Fe0.0718Zn0.9282,,,
226 Oe,Tetragonal,480,480 K,,,10.1016/j.jmmm.2006.10.778,TRUE,"{'a': '3.7859 Å', 'c': '9.5201 Å'}",,0.33 μB/Fe,,Ti0.99Fe0.01O2,,,O2.0Ti0.99Fe0.01,,I41/amd,
"{'Room Temperature': 'NA', '5 K': 'NA'}",Cubic,,,,,10.1016/j.matchemphys.2012.09.025,TRUE,{'a': '0.8065 nm'},Spinel,,"{'Room Temperature': 'NA', '5 K': 'NA'}",Co3O4,40,40 K,O4.0Co3.0,"{'Room Temperature': 'NA', '5 K': 'NA'}",,
,√3a × √3a superstructure,,,,,10.1016/j.jallcom.2004.04.045,TRUE,,,,,Fe0.325NbS2,47,47 K,S2.0Fe0.325Nb1,,,
,√3a × √3a superstructure,,,,,10.1016/j.jallcom.2004.04.045,TRUE,,,,,Fe0.309NbS2,47,47 K,S2.0Fe0.309Nb1,,,
,,,,,,10.1016/j.jallcom.2004.04.045,TRUE,,,,,Fe0.281NbS2,44,44 K,S2.0Fe0.281Nb1,,,
,,,,,,10.1016/j.jallcom.2004.04.045,TRUE,,,,,Fe0.239NbS2,146.5,146.5 K,S2.0Fe0.239Nb1,,,
240 Oe at 100 K,Rhombohedral corundum,,,,,10.1016/j.jallcom.2014.06.038,TRUE,,Hexagonal close packed,,,Cr2O3,310,310 K,O3.0Cr2.0,,R3c,
140 Oe at 100 K,Rhombohedral corundum,,,,,10.1016/j.jallcom.2014.06.038,TRUE,,Hexagonal close packed,,,Fe0.4Cr1.6O3,230,230 K,O3.0Cr1.6Fe0.4,,R3c,
70 Oe at 100 K,Rhombohedral corundum,,,,,10.1016/j.jallcom.2014.06.038,TRUE,,Hexagonal close packed,,,Fe2O3,950,950 K,O3.0Fe2.0,,R3c,
,BCC,1043,1043 K,,,10.1016/j.physb.2007.04.071,TRUE,,,,,Fe,,,Fe1,,,
,,300,300 K,,,10.1016/j.physb.2007.04.071,FALSE,,,,,Fe0.5Mn0.1Al0.4,,,Al0.4Mn0.1Fe0.5,,,
,Monoclinic,,,37 K,37,10.1016/S0025-5408(00)00384-6,TRUE,"{'a': '6.07 Å', 'b': '10.52 Å', 'c': '6.80 Å'}",C2/m,3.60 BM/mol,,Cd0.5Fe0.5PS3,25,25 K,P1S3.0Fe0.5Cd0.5,,C2/m,
,Monoclinic,,,-106 K,-106,10.1016/S0025-5408(00)00384-6,TRUE,"{'a': '6.13 Å', 'b': '10.62 Å', 'c': '6.83 Å'}",C2/m,4.25 BM/mol,,Cd0.5Mn0.5PS3,,,P1S3.0Mn0.5Cd0.5,,C2/m,
,Monoclinic,,,-67 K,-67,10.1016/S0025-5408(00)00384-6,TRUE,"{'a': '6.03 Å', 'b': '10.43 Å', 'c': '6.78 Å'}",C2/m,5.71 BM/mol,,Fe0.5Mn0.5PS3,35,35 K,P1S3.0Mn0.5Fe0.5,,C2/m,
,Monoclinic,,,26 K,26,10.1016/S0025-5408(00)00384-6,TRUE,"{'a': '5.89 Å', 'b': '10.20 Å', 'c': '6.69 Å'}",C2/m,3.87 BM/mol,,Fe0.5Ni0.5PS3,74,"18 K, 130 K",P1S3.0Fe0.5Ni0.5,,C2/m,
,Monoclinic,,,-712 K,-712,10.1016/S0025-5408(00)00384-6,TRUE,"{'a': '5.812 Å', 'b': '10.070 Å', 'c': '6.632 Å'}",C2/m,3.9 BM/mol,,NiPS3,253,253 K,P1S3.0Ni1,,C2/m,
,Monoclinic,,,104 K,104,10.1016/S0025-5408(00)00384-6,TRUE,"{'a': '5.947 Å', 'b': '10.300 Å', 'c': '6.722 Å'}",C2/m,4.94 BM/mol,,FePS3,126,126 K,P1S3.0Fe1,,C2/m,
,Monoclinic,,,-217 K,-217,10.1016/S0025-5408(00)00384-6,TRUE,"{'a': '6.076 Å', 'b': '10.524 Å', 'c': '6.796 Å'}",C2/m,5.98 BM/mol,,MnPS3,110,110 K,P1S3.0Mn1,,C2/m,
,Cubic,,,,,10.1016/j.jpcs.2013.02.004,TRUE,{'a': '4.307 Å'},Cubic,,,Fe0.943O,195,195 K,O1Fe0.943,,,
,Cubic,,,,,10.1016/j.jpcs.2013.02.004,TRUE,,Cubic,,,Fe0.90O,195,195 K,O1Fe0.9,,,
,Cubic,,,,,10.1016/j.jpcs.2013.02.004,TRUE,,Cubic,,,Fe0.95O,195,195 K,O1Fe0.95,,,
,Cubic,,,,,10.1016/j.jpcs.2013.02.004,TRUE,,Cubic,,,MnO,118,118 K,O1Mn1,,,
,Cubic,,,,,10.1016/j.jpcs.2013.02.004,TRUE,,Cubic,,,NiO,522,522 K,O1Ni1,,,
,Cubic,,,,,10.1016/j.jpcs.2013.02.004,TRUE,,Cubic,,,CoO,289,289 K,O1Co1,,,
,Orthorhombic,1094.15,821 °C,,,10.1016/S0167-577X(02)00826-1,TRUE,,,,,Fe0.98Co0.02Si2,,,Si2.0Fe0.98Co0.02,,,
,Cubic,372.37,372.37,,,10.1016/j.ssc.2016.03.020,FALSE,{'a': '5.416'},Face-centered cubic,-0.2182,,Fe0.98V0.02S1.97N0.03,,,N0.03S1.97V0.02Fe0.98,,Pa-3,
,Cubic,343.82,343.82,,,10.1016/j.ssc.2016.03.020,FALSE,{'a': '5.416'},Face-centered cubic,-0.0832,,Fe0.98Cr0.02S2,,,S2.0Cr0.02Fe0.98,,Pa-3,
,Cubic,412.16,412.16,,,10.1016/j.ssc.2016.03.020,FALSE,{'a': '5.416'},Face-centered cubic,-0.235,,Fe0.98Cr0.02S1.97N0.03,,,N0.03S1.97Cr0.02Fe0.98,,Pa-3,
,Tetragonal,,,,,10.1016/j.jallcom.2009.07.026,TRUE,"{'a': '3.823', 'c': '6.280'}",,,,Fe1.09Te,82,82K,Fe1.09Te1,,P 4/nmm,
,Tetragonal,,,,,10.1016/j.ssc.2014.05.025,TRUE,"{'a': '0.38219 nm', 'c': '0.62851 nm'}",Monoclinic below 70 K,,,Fe1.07Te,70,70 K,Fe1.07Te1,,"P4/nmm (Tetragonal), P21/m (Monoclinic)",
,Tetragonal,,,,,10.1016/j.ssc.2014.05.025,TRUE,,,,,Fe1.02Te0.6Se0.4,,Suppressed,Fe1.02Se0.4Te0.6,,P4/nmm,
,Heusler-type,664,664,,,10.1016/j.jmmm.2011.04.015,TRUE,{'a': '5.657'},fcc,3.54,,Fe1.5V0.5CoSi,,,Si1V0.5Fe1.5Co1,,Fm-3m,
,Heusler-type,807,807,,,10.1016/j.jmmm.2011.04.015,TRUE,{'a': '5.649'},fcc,4.06,,Fe1.5Cr0.5CoSi,,,Si1Cr0.5Fe1.5Co1,,Fm-3m,
,Heusler-type,854,854,,,10.1016/j.jmmm.2011.04.015,TRUE,{'a': '5.646'},fcc,4.54,,Fe1.5Mn0.5CoSi,,,Si1Mn0.5Fe1.5Co1,,Fm-3m,
,Heusler-type,1023,1023,,,10.1016/j.jmmm.2011.04.015,TRUE,{'a': '5.645'},fcc,4.99,,Fe1.5Fe0.5CoSi,,,Si1Fe2.0Co1,,Fm-3m,
,,533.15,260°C,,,10.1016/S0012-821X(01)00464-2,TRUE,,,,,Fe1.9Cr1.11O4,,,O4.0Cr1.11Fe1.9,,,
,,798.15,520-530°C,,,10.1016/S0012-821X(01)00464-2,TRUE,,,,,Fe2.9Ti0.1O4,,,O4.0Ti0.1Fe2.9,,,
,,587.15,314°C,,,10.1016/S0304-8853(01)00051-8,TRUE,,,,,Fe74Nd20B6,,,B6.0Fe74.0Nd20.0,,,
,,773.15,500°C,,,10.1016/S0304-8853(01)00051-8,TRUE,,,,,Fe14MM2B,,,B1Fe14.0,,,
,Rhombohedral,470,470 K,,,10.1016/S0925-8388(03)00029-X,TRUE,"{'a': '0.8510 nm', 'b': '1.2510 nm', 'c': '0.784 nm'}",Th2Zn17-type,22.48 μB,99.1 A m^2/kg,Fe17Gd2,,,Fe17.0Gd2.0,,R-3m,
,,283,283 K,,,10.1016/j.calphad.2016.10.004,TRUE,,,30.6 μB,,Fe17Pr2,,,Fe17.0Pr2.0,,,
,,327,327 K,,,10.1016/j.calphad.2016.10.004,TRUE,,,2.3 μB,,Fe17Nd2,,,Fe17.0Nd2.0,,,
,,503,503 K,,,10.1016/j.calphad.2016.10.004,TRUE,,,2.3 μB,,Fe17Nd5,,,Fe17.0Nd5.0,,,
,,1020.15,747 °C,,,10.1016/j.sna.2009.05.012,TRUE,,,,,SmCo5,,,Co5.0Sm1,,,
,,408.15,135 °C,,,10.1016/j.sna.2009.05.012,TRUE,,,,,Fe69.5Ni30.5,,,Fe69.5Ni30.5,,,
,,393.15,120 °C,,,10.1016/j.sna.2009.05.012,FALSE,,,,,Fe20.4Ni59.6B20,,,B20.0Fe20.4Ni59.6,,,
,Body Centred Cubic (bcc),50,50 ± 10 K,-7 ± 1 K,-7,10.1016/j.jallcom.2010.11.039,TRUE,,,,,Fe30Cr70,,,Cr70.0Fe30.0,,,
,fcc,435,430-440 K,,,10.1016/j.jnoncrysol.2003.10.007,TRUE,{'a': '0.332 nm'},,,,Fe52Co10Nb8B30,,,B30.0Fe52.0Co10.0Nb8.0,,Fm-3m,
,fcc,365,360-370 K,,,10.1016/j.jnoncrysol.2003.10.007,TRUE,{'a': '1.075 nm'},,,,Fe22Co40Nb8B30,,,B30.0Fe22.0Co40.0Nb8.0,,Fm-3m,
,FCC,190,190K,,,10.1016/j.jnoncrysol.2006.12.115,TRUE,{'a': '3.626'},,,,Fe25Cu75,,,Fe25.0Cu75.0,,,4 × 10^−5 emu g^−1 Oe^−1
,Simple Cubic,693.15,420°C,,,10.1016/j.physb.2004.03.017,TRUE,{'a': '0.283 nm'},Cubic,,,Fe28.75Co28.75Ni17.5Si8B17,,,B17.0Si8.0Fe28.75Co28.75Ni17.5,,Pm3m,
,Simple Cubic,703.15,430°C,,,10.1016/j.physb.2004.03.017,TRUE,{'a': '0.285 nm'},Cubic,,,Fe28.75Co28.75Ni17.5Ge8B17,,,B17.0Fe28.75Co28.75Ni17.5Ge8.0,,Pm3m,
,bcc,625,625 K,,,10.1016/j.actamat.2004.05.041,TRUE,,,,,Fe68Al32,,,Al32.0Fe68.0,,,
,L21,228,228 K,,,10.1016/j.tsf.2012.03.045,TRUE,{'a': '5.601 Å'},Cubic,4.0 μB (9-layer),,Fe2MnSi,,,Si1Mn1Fe2.0,,Fm-3m,
,L21,863,863 K,,,10.1016/j.tsf.2012.03.045,FALSE,{'a': '5.573 Å'},Cubic,,,Fe2FeSi,,,Si1Fe3.0,,Fm-3m,
,L21,1023,1023 K,,,10.1016/j.tsf.2012.03.045,TRUE,{'a': '5.624 Å'},Cubic,,,Fe2CoSi,,,Si1Fe2.0Co1,,Fm-3m,
,L21,1100,1100 K,,,10.1016/j.tsf.2012.03.045,TRUE,{'a': '5.62 Å'},Cubic,"4.0 μB (5-layer), 10.0 μB (9-layer)",,Co2FeSi,,,Si1Fe1Co2.0,,Fm-3m,
,Cubic,400,400 K,,,10.1016/j.jmmm.2016.09.130,TRUE,,A2,2.5-2.8 μB/f.u.,,Fe2CrAl,,,Al1Cr1Fe2.0,,,
,Orthorhombic,,,,,10.1016/j.jallcom.2008.01.096,TRUE,"{'a': '13.600(1) Å', 'b': '10.745(1) Å', 'c': '7.775(1) Å'}",Olivine,,,Mn2GeTe4,30,30 K,Mn2.0Ge1Te4.0,,Pnma No. 62,
65 G at 20 K,Orthorhombic,149.9,149.9 K,,,10.1016/j.jallcom.2008.01.096,TRUE,"{'a': '13.520(2) Å', 'b': '10.699 Å', 'c': '7.757(1) Å'}",Olivine,,,Fe2GeTe4,,,Fe2.0Ge1Te4.0,,Pnma No. 62,
650 G at 200 K,Orthorhombic,301.4,301.4 K,,,10.1016/j.jallcom.2008.01.096,TRUE,"{'a': '14.778(2) Å', 'b': '10.764(1) Å', 'c': '6.061(1) Å'}",Olivine,,,Fe2SnSe4,,,Fe2.0Se4.0Sn1,,Pnma No. 62,
,L12 (Cu3Au),800,800 K,,,10.1016/j.actamat.2012.05.031,TRUE,{'a': '0.3701 nm'},fcc,4.86 μB,115 emu/g,Fe2MnGa,,,Mn1Fe2.0Ga1,,123,
,Cu2MnAl type,224,224 K,,,10.1016/j.matchemphys.2016.02.045,TRUE,,,,,Fe2MnSi,,,Si1Mn1Fe2.0,,Fm-3m,
,Cu3Au type,800,800 K,,,10.1016/j.matchemphys.2016.02.045,TRUE,,,,,Fe2MnGa,,,Mn1Fe2.0Ga1,,Pm-3m,
,,300,300 K,,,10.1016/j.matchemphys.2016.02.045,FALSE,,,,,Fe2MnSi0.56P0.44,,,Si0.56P0.44Mn1Fe2.0,,,
,hcp,,,,,10.1016/j.jmmm.2013.11.031,TRUE,"{'a': '4.846 Å', 'c': '7.906 Å'}",hexagonal,,,Fe2Nb,23.5,"20 K, 27 K",Fe2.0Nb1,,P63/mmc,
,,317.15,44°C,,,10.1016/S0925-8388(01)01394-9,TRUE,,,,,Fe2Pr,,,Fe2.0Pr1,,,
,,525.15,252°C,,,10.1016/S0925-8388(01)01394-9,TRUE,,,,,Fe2Nd,,,Fe2.0Nd1,,,
,Hg2CuTi,965,965 K,,,10.1016/j.physb.2013.04.005,TRUE,{'a': '5.778 Å'},bcc,4.46 μB,,Fe2NiAl,,,Al1Fe2.0Ni1,,,
,Hg2CuTi,785,785 K,,,10.1016/j.physb.2013.04.005,TRUE,{'a': '5.776 Å'},bcc,4.89 μB,,Fe2NiGa,,,Fe2.0Ni1Ga1,,,
,Hg2CuTi,755,755 K,,,10.1016/j.physb.2013.04.005,TRUE,{'a': '5.671 Å'},bcc,4.10 μB,,Fe2NiSi,,,Si1Fe2.0Ni1,,,
,Hg2CuTi,685,685 K,,,10.1016/j.physb.2013.04.005,TRUE,{'a': '5.761 Å'},bcc,4.38 μB,,Fe2NiGe,,,Fe2.0Ni1Ge1,,,
,Hg2CuTi,837,837 K,,,10.1016/j.physb.2015.01.022,TRUE,{'a': '5.776 Å'},Body-centered cubic (bcc),,,Fe1.68NiGa1.32,,,Fe1.68Ni1Ga1.32,,,
20.1 emu/g,Cubic,836.15,563 °C,,,10.1016/j.apsusc.2015.03.137,TRUE,{'a': '8.336 Å'},Face-centered cubic,,46.5 emu/g,Fe3O4,,,O4.0Fe3.0,1.56 emu/g,,
<5 Oe,Cubic Laves phase,608,586-630 K,,,10.1016/j.jmmm.2003.12.1329,TRUE,,,1.54 μB,84.7 emu/g,Fe2Zr,,,Fe2.0Zr1,0.1 emu/g,,
,Body Centered Cubic,275,275 K,,,10.1016/j.jnoncrysol.2008.06.114,TRUE,"{'a': '2.88 Å', 'b': '2.88 Å', 'c': '2.88 Å'}",Body Centered Cubic,,,Fe30Cr70,,,Cr70.0Fe30.0,,,
,tetragonal,,,,,10.1016/j.jallcom.2006.04.053,TRUE,"{'a': '0.5903', 'c': '0.4959'}",C16,,,Fe33.3Ge66.7,286,286,Fe33.3Ge66.7,,,
254 kA/m,Tetragonal,820,820K,,,10.1016/j.jmmm.2015.10.114,TRUE,,L10,,,Fe35Co15Pt50,,,Fe35.0Co15.0Pt50.0,0.72 T,,
437 Oe,bcc,1236.15,963 °C,,,10.1016/j.jcis.2013.04.041,TRUE,{'a': '2.859 Å'},,,186 emu/g,Fe51Co49,,,Fe51.0Co49.0,,,
,bcc,1258.15,985 °C,,,10.1016/j.jcis.2013.04.041,TRUE,{'a': '2.859 Å'},,,,Fe67Co33,,,Fe67.0Co33.0,,,
,bcc,1212.15,939 °C,,,10.1016/j.jcis.2013.04.041,TRUE,{'a': '2.844 Å'},,,,Fe36Co64,,,Fe36.0Co64.0,,,
2 A/m,Amorphous,570,570 K,,,10.1016/S0304-8853(00)00129-3,TRUE,,,,1.1 T,Fe73Al5Ga2P11C5B4,,,B4.0C5.0Al5.0P11.0Fe73.0Ga2.0,,,
,Orthorhombic,,,,,10.1016/j.jnucmat.2007.08.014,TRUE,"{'a': '0.9213 nm', 'b': '1.2229 nm', 'c': '0.3001 nm'}",Orthorhombic-bipyramidal,,,Ni2FeBO5,51,51 K,B1O5.0Fe1Ni2.0,,Pbam,
,Orthorhombic,450,450 K,,,10.1016/S0304-8853(01)00249-9,TRUE,,,,,Fe3C,,,C1Fe3.0,,,
,,530,530 K,,,10.1016/S0304-8853(01)00249-9,TRUE,,,,,Fe0.65Ni0.35,,,Fe0.65Ni0.35,,,
,,1000,1000 K,,,10.1016/S0304-8853(01)00249-9,TRUE,,,,,Fe0.98C0.02,,,C0.02Fe0.98,,,
,Cubic DO3,798.15,525 °C,,,10.1016/j.ssc.2015.12.008,FALSE,"{'a': '4.045 Å', 'b': '4.045 Å', 'c': '4.045 Å'}",Cubic,"2.46 μB for FeI, 1.96 μB for FeII",,Fe3Ga,,,Fe3.0Ga1,,OH-5(FM-3M),
,hcp,575,575 K,,,10.1016/j.jallcom.2004.03.122,TRUE,"{'a': '4.6938 Å', 'c': '4.3748 Å'}",hexagonal,,,FeN0.333,,,N0.333Fe1,,P63/22,
,hcp,,,,,10.1016/j.jallcom.2004.03.122,TRUE,"{'a': '4.845 Å', 'c': '4.536 Å'}",hexagonal,,,MnN0.388,354,354 K,N0.388Mn1,,,
Hundreds of Oersted,Inverse Spinel,860,860 K,,,10.1016/j.jmmm.2007.03.071,TRUE,{'a': '8.397 Å'},Face-Centered Cubic (FCC),,,Fe3O4,,,O4.0Fe3.0,,,
,η-carbide-type,110,110 K,110 K,110,10.1016/j.jallcom.2011.07.025,TRUE,{'a': '11.043'},Cubic,0.78 μB/Fe,2.9 μB/f.u.,Fe3W3N,,,N1Fe3.0W3.0,,Fd-3m,
,η-carbide-type,,,,,10.1016/j.jallcom.2011.07.025,TRUE,{'a': '10.937'},Cubic,,,Fe6W6N,75,75 K,N1Fe6.0W6.0,,Fd-3m,
,γ-Fe (FCC),653.15,380°C,,,10.1016/S0304-8853(02)00857-0,TRUE,,,,,Fe40Co5Ni35Zr5B15,,,B15.0Fe40.0Co5.0Ni35.0Zr5.0,,,
,α-Fe (BCC),623.15,350°C,,,10.1016/S0304-8853(02)00857-0,TRUE,,,,,Fe61Co5Ni10Nb2.5Si16.5B5,,,B5.0Si16.5Fe61.0Co5.0Ni10.0Nb2.5,,,
,Amorphous,532.7,532.7 K,,,10.1016/j.matlet.2006.02.054,TRUE,,,,0.859 T,Fe40Ni40P14B6,,,B6.0P14.0Fe40.0Ni40.0,,,
34 A/m,Amorphous,1250,1250 K,,,10.1016/j.tsf.2011.03.109,TRUE,,,,1.80 T,Fe42Co42Nb7B8Cu0.5Ni0.5,,,B8.0Fe42.0Co42.0Ni0.5Cu0.5Nb7.0,,,5250
29 A/m,Amorphous,1223,1223 K,,,10.1016/j.tsf.2011.03.109,TRUE,,,,1.81 T,Fe42Co42Nb6B8Cu1Ni1,,,B8.0Fe42.0Co42.0Ni1.0Cu1.0Nb6.0,,,7400
38 A/m,Amorphous,1228,1228 K,,,10.1016/j.tsf.2011.03.109,TRUE,,,,1.83 T,Fe42.5Co42.5Nb6B8Cu0.5Ni0.5,,,B8.0Fe42.5Co42.5Ni0.5Cu0.5Nb6.0,,,5700
60 A/m,Amorphous,1173,> 1173 K,,,10.1016/j.tsf.2011.03.109,FALSE,,,,1.9 T,Fe42.5Co42.5Nb7B8,,,B8.0Fe42.5Co42.5Nb7.0,,,2100
70 A/m,Amorphous,1238,1238 K,,,10.1016/j.tsf.2011.03.109,TRUE,,,,1.9 T,Fe44Co44Zr7B4Cu1,,,B4.0Fe44.0Co44.0Cu1.0Zr7.0,,,1800
10 Oe at 10 K to 26 Oe at 300 K,,200,200 K,200 K,200,10.1016/j.jmmm.2006.11.096,TRUE,,,,,Fe50Ag50,,,Fe50.0Ag50.0,0.7 at 5 K to 0.65 at 300 K,,
,,242,242 K,,,10.1016/j.jmmm.2004.06.033,TRUE,,,67 emu/g at absolute zero,,Fe50Mn15Ni35,,,Mn15.0Fe50.0Ni35.0,,,
6 Oe,B2-type with small amount of fcc,190,190 K,,,10.1016/j.jallcom.2013.01.145,TRUE,,,,,Fe49.65Mn24.01Ga26.34,,,Mn24.01Fe49.65Ga26.34,,,
115 Oe,B2-type and fcc,180,180 K,,,10.1016/j.jallcom.2013.01.145,TRUE,,,,,Fe49.83Mn24.64Ga25.53,230,230 K,Mn24.64Fe49.83Ga25.53,,,
1816 Oe,Ordered fcc (L12-type) with small amount of B2,,,,,10.1016/j.jallcom.2013.01.145,TRUE,,,,,Fe49.74Mn25.20Ga25.07,240,240 K,Mn25.2Fe49.74Ga25.07,,,
900 Oe,fcc,,,,,10.1016/j.jallcom.2013.01.145,TRUE,,,,,Fe50.23Mn26.73Ga23.04,260,260 K,Mn26.73Fe50.23Ga23.04,,,
,,163,163 K,,,10.1016/j.jallcom.2013.01.145,FALSE,,,,,Fe50Mn22.5Ga27.5,,,Mn22.5Fe50.0Ga27.5,,,
5.5 × 10^3 A/m,bcc,942,942 K,,,10.1016/j.jallcom.2009.03.149,TRUE,{'a': '0.287 nm'},cubic,,189.4 emu/g,Fe,,,Fe1,,,
7.2 × 10^3 A/m,bcc,950,950 K,,,10.1016/j.jallcom.2009.03.149,TRUE,{'a': '0.287 nm'},cubic,,168.0 emu/g,Fe5,,,Fe5.0,,,
24.5 × 10^3 A/m,bcc,1030,1030 K,,,10.1016/j.jallcom.2009.03.149,TRUE,{'a': '0.287 nm'},cubic,,162.1 emu/g,Fe10,,,Fe10.0,,,
16.7 × 10^3 A/m,bcc,1068,1068 K,,,10.1016/j.jallcom.2009.03.149,TRUE,{'a': '0.287 nm'},cubic,,143.4 emu/g,Fe15,,,Fe15.0,,,
9.2 × 10^3 A/m,fcc,880,880 K,,,10.1016/j.jallcom.2009.03.149,TRUE,{'a': '0.358 nm'},cubic,,117.0 emu/g,Fe50Ni50,,,Fe50.0Ni50.0,,,
,bcc (CsCl-type),650,650 K,,,10.1016/j.jallcom.2004.04.139,TRUE,{'a': '0.2984 nm'},bcc,,,Fe50Rh50,,,Fe50.0Rh50.0,,,
22 Oe,"A2 and D03 at room temperature, B2 above 480 °C",849.15,576 °C,,,10.1016/j.matlet.2016.06.080,TRUE,"{'a': '2.915 Å (A2), 5.808 Å (D03)'}",Cubic,,105 emu/g,Fe55Co19Ga26,,,Fe55.0Co19.0Ga26.0,,,
9.5 A/m,Amorphous,554,554 K,,,10.1016/S0304-8853(00)00169-4,TRUE,,,,1.01 T,Fe56Co7Ni7Zr6Nb2.5Zr1.5B20,,,B20.0Fe56.0Co7.0Ni7.0Zr7.5Nb2.5,,,21500 (500 Hz)
6.1 A/m,Amorphous,603,603 K,,,10.1016/S0304-8853(00)00169-4,TRUE,,,,1.06 T,Fe56Co7Ni7Zr6Nb2.5Ti1.5B20,,,B20.0Ti1.5Fe56.0Co7.0Ni7.0Zr6.0Nb2.5,,,19000 (500 Hz)
6.06 A/m,Amorphous,560,560 K,,,10.1016/S0304-8853(00)00169-4,TRUE,,,,0.89 T,Fe56Co7Ni7Zr6Nb2.5Ta1.5B20,,,B20.0Fe56.0Co7.0Ni7.0Zr6.0Nb2.5Ta1.5,,,18000 (500 Hz)
7.43 A/m,Amorphous,560,560 K,,,10.1016/S0304-8853(00)00169-4,TRUE,,,,1.07 T,Fe56Co7Ni7Zr6Nb2.5Mo1.5B20,,,B20.0Fe56.0Co7.0Ni7.0Zr6.0Nb2.5Mo1.5,,,17000 (500 Hz)
,Hexagonal,430,430 K,,,10.1016/j.jallcom.2005.03.054,TRUE,"{'a': '0.3997 nm', 'c': '0.5008 nm'}",,,,Fe62Ge38,,,Fe62.0Ge38.0,,,
26.4 A/m,Amorphous,509,509 K,,,10.1016/j.jallcom.2010.12.075,TRUE,,,,1.12 T,Fe61Co10Zr2.5Hf2.5Y2W2B20,,,B20.0Fe61.0Co10.0Y2.0Zr2.5Hf2.5W2.0,,,
22 A/m,Amorphous,499,499 K,,,10.1016/j.jallcom.2010.12.075,TRUE,,,,1.06 T,Fe61Co10Zr2.5Hf2.5Nb2W2B20,,,B20.0Fe61.0Co10.0Zr2.5Nb2.0Hf2.5W2.0,,,
33.5 A/m,Amorphous,497,497 K,,,10.1016/j.jallcom.2010.12.075,TRUE,,,,1.14 T,Fe61Co10Zr2.5Hf2.5W4B20,,,B20.0Fe61.0Co10.0Zr2.5Hf2.5W4.0,,,
54 A/m,Amorphous,510,510 K,,,10.1016/j.jallcom.2010.12.075,TRUE,,,,0.87 T,Fe61Co10Zr2.5Hf2.5Ti2W2B20,,,B20.0Ti2.0Fe61.0Co10.0Zr2.5Hf2.5W2.0,,,
5.8 A/m,Amorphous,515,515 K,,,10.1016/j.jallcom.2010.12.075,TRUE,,,,1.05 T,Fe61Co10Zr2.5Hf2.5Mo2W2B20,,,B20.0Fe61.0Co10.0Zr2.5Mo2.0Hf2.5W2.0,,,
10.3 A/m,Amorphous,587,587 K,,,10.1016/j.jallcom.2010.12.075,TRUE,,,,1.26 T,Fe61Co10Zr2.5Hf2.5Ni2W2B20,,,B20.0Fe61.0Co10.0Ni2.0Zr2.5Hf2.5W2.0,,,
,γ-phase,,,,,10.1016/j.jmmm.2008.02.105,TRUE,,,,,Fe62Mn32Si6,260,260 K,Si6.0Mn32.0Fe62.0,,,
,γ-phase,,,,,10.1016/j.jmmm.2008.02.105,TRUE,,,,,Fe62Mn20Si5Cr8Ni5,130,130 K,Si5.0Cr8.0Mn20.0Fe62.0Ni5.0,,,
,α-phase,670,670 K,,,10.1016/j.jmmm.2008.02.105,TRUE,,,,,Fe62Mn16Si5Cr12Ni5,,,Si5.0Cr12.0Mn16.0Fe62.0Ni5.0,,,
,α-phase,810,810 K,,,10.1016/j.jmmm.2008.02.105,TRUE,,,,,Fe65Mn9Si7Cr10Ni9,,,Si7.0Cr10.0Mn9.0Fe65.0Ni9.0,,,
,face-centred cubic (fcc),565,565 K,,,10.1016/j.jallcom.2009.10.112,TRUE,{'a': '3.596 Å'},,,,Fe64Ni36,,,Fe64.0Ni36.0,,,
,,126,126,,,10.1016/j.jmmm.2004.05.026,TRUE,,,,,Fe71Cr4Mo4P11B5C5,,,B5.0C5.0P11.0Cr4.0Fe71.0Mo4.0,,,
,,233,233,,,10.1016/j.jmmm.2004.05.026,TRUE,,,,,Fe70Co4Mo4P13.2B4.4C4.4,,,B4.4C4.4P13.2Fe70.0Co4.0Mo4.0,,,
,,241,241,,,10.1016/j.jmmm.2004.05.026,TRUE,,,,,Fe68Co4Mo4Ga2P13.2B4.4C4.4,,,B4.4C4.4P13.2Fe68.0Co4.0Ga2.0Mo4.0,,,
,,184,184,,,10.1016/j.jmmm.2004.05.026,TRUE,,,,,Fe65Sb2Cr4Mo4Ga4P11B5C5,,,B5.0C5.0P11.0Cr4.0Fe65.0Ga4.0Mo4.0Sb2.0,,,
,,171,171,,,10.1016/j.jmmm.2004.05.026,TRUE,,,,,Fe62Co5Cr4Mo4Ga4P11B5C5,,,B5.0C5.0P11.0Cr4.0Fe62.0Co5.0Ga4.0Mo4.0,,,
,,180,180,,,10.1016/j.jmmm.2004.05.026,TRUE,,,,,Fe50Co8Ni8Cr4Mo4Ga4P12B5C5,,,B5.0C5.0P12.0Cr4.0Fe50.0Co8.0Ni8.0Ga4.0Mo4.0,,,
,Amorphous,333,333 K,,,10.1016/j.jallcom.2009.03.041,TRUE,,,,,Fe65Gd5Cr10B20,,,B20.0Cr10.0Fe65.0Gd5.0,,,
,bcc-Fe(Co),493,493 K,,,10.1016/j.intermet.2009.12.006,TRUE,,,,,Fe69Co8Nb7B15Cu1,,,B15.0Fe69.0Co8.0Cu1.0Nb7.0,,,
1.5 A/m,Amorphous,550,550 K,,,10.1016/j.jallcom.2007.11.150,TRUE,,,,105 Am^2/kg,Fe66Nb4B30,,,B30.0Fe66.0Nb4.0,,,
876 kA/m,"Amorphous (as-cast), Nanocrystalline (annealed)",,"670 °C for α-Fe, 513 °C for Fe3B, 300 °C for Nd2Fe14B",,,10.1016/j.jmmm.2014.11.022,TRUE,,,,,Fe70B19Nd7Nb4,,,B19.0Fe70.0Nb4.0Nd7.0,0.61 T,,
1115 kA/m,"Amorphous (as-cast), Nanocrystalline (annealed)",,"685 °C for α-Fe, 530 °C for Fe3B, 347 °C for Nd2Fe14B",,,10.1016/j.jmmm.2014.11.022,TRUE,,,,,Fe67B19Nd7Gd2Nb4Si1,,,B19.0Si1.0Fe67.0Nb4.0Nd7.0Gd2.0,0.57 T,,
,Amorphous,172,172 K,,,10.1016/j.jmmm.2015.09.067,TRUE,,,,,Fe67Cr18B15,,,B15.0Cr18.0Fe67.0,,,0.536 emu/g Oe
,Amorphous,158,158 K,,,10.1016/j.jmmm.2015.09.067,TRUE,,,,,Fe67Cr18B15,,,B15.0Cr18.0Fe67.0,,,0.506 emu/g Oe
,Amorphous,162,162 K,,,10.1016/j.jmmm.2015.09.067,TRUE,,,,,Fe67Cr18B15,,,B15.0Cr18.0Fe67.0,,,0.516 emu/g Oe
,FCC,433,433 K,,,10.1016/j.jmmm.2008.09.041,TRUE,,,,,Fe68.1Ni31.9,,,Fe68.1Ni31.9,,,
,FCC,433,433 K,,,10.1016/S0304-8853(03)00287-7,TRUE,,,,,Fe68.1Ni31.9,,,Fe68.1Ni31.9,,,
32.92 A/m,Amorphous,643,643 K,,,10.1016/j.jmmm.2009.04.021,TRUE,,,,1.06 T,Fe75.5C7.0Si3.3B5.5P8.7,,,B5.5C7.0Si3.3P8.7Fe75.5,,,
34.79 A/m,Amorphous,592,592 K,,,10.1016/j.jmmm.2009.04.021,TRUE,,,,0.93 T,Fe73.2C7.0Si3.3B5.5P8.7Cr2.3,,,B5.5C7.0Si3.3P8.7Cr2.3Fe73.2,,,
36.25 A/m,Amorphous,578,578 K,,,10.1016/j.jmmm.2009.04.021,TRUE,,,,0.97 T,Fe71.2C7.0Si3.3B5.5P8.7Cr2.3Al2.0,,,B5.5C7.0Al2.0Si3.3P8.7Cr2.3Fe71.2,0.98 T,,12.64 A/m
9.39 A/m,Amorphous,590,590 K,,,10.1016/j.jmmm.2009.04.021,TRUE,,,,1.03 T,Fe68.2C7.0Si3.3B5.5P8.7Cr2.3Al2.0Co3.0,,,B5.5C7.0Al2.0Si3.3P8.7Cr2.3Fe68.2Co3.0,1.09 T,,25.56 A/m
9.6 A/m,,358,358 K,,,10.1016/j.jmmm.2009.04.021,FALSE,,,,1.42 T,Fe83C13Si3Mn0.6P0.3S0.1Ge4B2,,,B2.0C13.0Si3.0P0.3S0.1Mn0.6Fe83.0Ge4.0,,,
18.3 A/m,,378,378 K,,,10.1016/j.jmmm.2009.04.021,FALSE,,,,1.21 T,Fe83C13Si3Mn0.6P0.3S0.1Ga2B4Al4,,,B4.0C13.0Al4.0Si3.0P0.3S0.1Mn0.6Fe83.0Ga2.0,,,
25.8 A/m,,380,380 K,,,10.1016/j.jmmm.2009.04.021,FALSE,,,,1.11 T,Fe83C13Si3Mn0.6P0.3S0.1B4Al4,,,B4.0C13.0Al4.0Si3.0P0.3S0.1Mn0.6Fe83.0,,,
,,323.15,50°C,,,10.1016/j.jmmm.2014.10.015,TRUE,,,,,Fe68.2Cr11.5Nb0.3B20,,,B20.0Cr11.5Fe68.2Nb0.3,,,
"8.5 A/m (as-quenched), 5.8 A/m (nanocrystalline)",bcc,386,386 K,,,10.1016/j.jallcom.2010.02.126,TRUE,,,,"0.81 T (as-quenched), 1.17 T (nanocrystalline)",Fe77Nb7B15Cu1,,,B15.0Fe77.0Cu1.0Nb7.0,,,
"3.5 A/m (as-quenched), 10.5 A/m (nanocrystalline)",bcc,415,415 K,,,10.1016/j.jallcom.2010.02.126,TRUE,,,,"0.91 T (as-quenched), 1.24 T (nanocrystalline)",Fe75Co2Nb7B15Cu1,,,B15.0Fe75.0Co2.0Cu1.0Nb7.0,,,
"9.1 A/m (as-quenched), 19.3 A/m (nanocrystalline)",bcc,436,436 K,,,10.1016/j.jallcom.2010.02.126,TRUE,,,,"0.98 T (as-quenched), 1.27 T (nanocrystalline)",Fe73Co4Nb7B15Cu1,,,B15.0Fe73.0Co4.0Cu1.0Nb7.0,,,
"17.6 A/m (as-quenched), 12.8 A/m (nanocrystalline)",bcc,493,493 K,,,10.1016/j.jallcom.2010.02.126,TRUE,,,,"1.07 T (as-quenched), 1.30 T (nanocrystalline)",Fe69Co8Nb7B15Cu1,,,B15.0Fe69.0Co8.0Cu1.0Nb7.0,,,
,Amorphous,373.15,100 °C,,,10.1016/j.sna.2005.09.049,TRUE,,,,0.5 T,Fe70Cr10B20,,,B20.0Cr10.0Fe70.0,,,
,Disordered FCC,410,410 K,,,10.1016/S0304-8853(02)01342-2,TRUE,,,,,Fe70Pt30,,,Fe70.0Pt30.0,,,
,,40,40 K,,,10.1016/S0304-8853(02)01342-2,TRUE,,,,,Fe72Pt28,,,Fe72.0Pt28.0,,,
,Amorphous,244,244 K,,,10.1016/j.intermet.2012.03.011,TRUE,,,,,Fe70Zr30,,,Fe70.0Zr30.0,,,
,fcc,355,355 K,,,10.1016/j.intermet.2012.03.011,TRUE,,,,,Fe2Zr,,,Fe2.0Zr1,,,
153 A/m,Nanocrystalline,600,600 K,,,10.1016/j.jmatprotec.2006.11.049,TRUE,,,,,Fe71Nb3.7Cu1Al3Mn0.8Si13.5B7,,,B7.0Al3.0Si13.5Mn0.8Fe71.0Cu1.0Nb3.7,,,
6.13 ± 0.20 kA/m,Amorphous,586,586 ± 8 K,,,10.1016/j.jnoncrysol.2009.05.013,TRUE,,,,0.95 ± 0.12 T,Fe72B19.2Si4.8Ta4,,,B19.2Si4.8Fe72.0Ta4.0,,,
8.06 ± 0.13 kA/m,Amorphous,698,698 ± 6 K,,,10.1016/j.jnoncrysol.2009.05.013,TRUE,,,,1.55 ± 0.18 T,Fe72B19.2Si4.8Y4,,,B19.2Si4.8Fe72.0Y4.0,,,
15 A/m,Amorphous,530,530 K,,,10.1016/j.jallcom.2005.12.050,TRUE,,,,9 × 10^4 at H = 5 A/m,Fe72Co10Nb6B12,,,B12.0Fe72.0Co10.0Nb6.0,,,
,Amorphous,390,390 K,,,10.1016/j.jallcom.2005.12.050,FALSE,,,,,Fe80Nb6B14,,,B14.0Fe80.0Nb6.0,,,
,Face Centered Tetragonal (fct),553,553 K,,,10.1016/j.jallcom.2010.09.060,TRUE,,,,,Fe73.2Pd26.8,,,Fe73.2Pd26.8,,,
,"Amorphous (as-quenched), α-Fe(Si) (nanocrystalline)",747.25,"615.5 K (amorphous), 879 K (nanocrystalline)",,,10.1016/j.jmmm.2005.01.022,TRUE,,,,,Fe73.5Cu1Nb3Si13.5B9,,,B9.0Si13.5Fe73.5Cu1.0Nb3.0,,,
5 A/m,BCC α-Fe(Ge),664,664.0 K,,,10.1016/j.jmmm.2008.01.034,TRUE,{'a': '5.764 Å'},DO3,1.91 μB/at,140±4 emu/g,Fe73.5Ge15.5Nb3B7Cu1,,,B7.0Fe73.5Cu1.0Ge15.5Nb3.0,,,
,Amorphous and Nanocrystalline,588.15,315°C,,,10.1016/S0022-3093(01)00583-X,TRUE,,,,,Fe73.5Si13.5B9Cu1Nb3,,,B9.0Si13.5Fe73.5Cu1.0Nb3.0,,,
,DO3,623.15,350°C,,,10.1016/S0304-8853(03)00403-7,TRUE,{'a': '0.566-0.568 nm'},BCC,"1.67 μB per Fe atom (as-spun), 1.85 μB per Fe atom (DO3 phase)","138 emu/g (as-spun), 171 emu/g (DO3 phase)",Fe73.5Si16.1B6.4Nb2.9Cu1.1,,,B6.4Si16.1Fe73.5Cu1.1Nb2.9,,,
,"bcc Fe, Fe3Pt (AuCu3 structure)",723.15,450 °C,,,10.1016/j.mseb.2004.01.007,TRUE,"{'a': '2.840 Å (Fe), 3.688 Å (Fe3Pt)'}",,,Saturation magnetization increased by ∼70% at 400 °C,Fe73Pt5B10Si12,,,B10.0Si12.0Fe73.0Pt5.0,,Pm-3m (Fe3Pt),
,bcc Fe,723.15,450 °C,,,10.1016/j.mseb.2004.01.007,TRUE,{'a': '2.862 Å'},,,Saturation magnetization peaked at 400 °C,Fe78B10Si12,,,B10.0Si12.0Fe78.0,,,
,Amorphous,664,664 K,,,10.1016/j.jallcom.2006.07.044,TRUE,,,,,Fe78Si13B9,,,B9.0Si13.0Fe78.0,,,
,Amorphous,635,635 K,,,10.1016/j.jallcom.2006.07.044,TRUE,,,,,Fe76Nb2Si13B9,,,B9.0Si13.0Fe76.0Nb2.0,,,
,Amorphous,568,568 K,,,10.1016/j.jallcom.2006.07.044,TRUE,,,,,Fe74Nb4Si13B9,,,B9.0Si13.0Fe74.0Nb4.0,,,
,Nanocrystalline,643.15,370°C,,,10.1016/j.matchemphys.2006.02.023,TRUE,{'a': '2.842 Å'},bcc,,165 emu/g,Fe75.5Cu0.6Nb2.4Si13B8.5,,,B8.5Si13.0Fe75.5Cu0.6Nb2.4,,,
,Amorphous,634,634 K,,,10.1016/j.intermet.2004.07.003,TRUE,,,,1.33 T,Fe75.5Ga3P10.5C4B4Si3,,,B4.0C4.0Si3.0P10.5Fe75.5Ga3.0,,,
,"Amorphous (initial), Crystalline (after heating)",683.15,410 °C,,,10.1016/j.mseb.2010.04.034,TRUE,,,,,Fe75Ni2B13Si8C2,,,B13.0C2.0Si8.0Fe75.0Ni2.0,,,Better magnetic susceptibility in crystallized state
,"Face-centered cubic (Fe3Si), Tetragonal (Fe2B)",848.15,575°C,,,10.1016/j.jallcom.2014.02.115,TRUE,,,,,Fe75Si20B5,,,B5.0Si20.0Fe75.0,,,
,Amorphous,649,649,,,10.1016/S0304-8853(00)00303-6,TRUE,,,,,Fe80Si6B14,,,B14.0Si6.0Fe80.0,,,
,Amorphous,664,664,,,10.1016/S0304-8853(00)00303-6,TRUE,,,,,Fe76.2Ni3.8Si6B14,,,B14.0Si6.0Fe76.2Ni3.8,,,
,Amorphous,665,665,,,10.1016/S0304-8853(00)00303-6,TRUE,,,,,Fe76.2Ni3.8Si6B14,,,B14.0Si6.0Fe76.2Ni3.8,,,
,Amorphous,635,635,,,10.1016/S0304-8853(00)00303-6,TRUE,,,,,Fe78.5Ni1Mo0.5Si6B14,,,B14.0Si6.0Fe78.5Ni1.0Mo0.5,,,
,Amorphous,637,637,,,10.1016/S0304-8853(00)00303-6,TRUE,,,,,Fe78.5Ni1Mo0.5Si6B14,,,B14.0Si6.0Fe78.5Ni1.0Mo0.5,,,
,Amorphous,631,631,,,10.1016/S0304-8853(00)00303-6,TRUE,,,,,Fe78.5Ni1Mo0.5Si6B14,,,B14.0Si6.0Fe78.5Ni1.0Mo0.5,,,
,Amorphous,634,634,,,10.1016/S0304-8853(00)00303-6,TRUE,,,,,Fe78.5Ni1Mo0.5Si6B14,,,B14.0Si6.0Fe78.5Ni1.0Mo0.5,,,
,Amorphous,636,636,,,10.1016/S0304-8853(00)00303-6,TRUE,,,,,Fe78.5Ni1Mo0.5Si6B14,,,B14.0Si6.0Fe78.5Ni1.0Mo0.5,,,
,FCC,,,,,10.1016/j.jmmm.2004.03.036,TRUE,,,≤0.5 μB,,Fe76Ni24,40,40 K,Fe76.0Ni24.0,,,
"22.84 A/m (as-cast), 1.11 A/m (annealed)",Amorphous,564.4,564.4 K,,,10.1016/j.jallcom.2014.10.172,TRUE,,,,"1.25 T (as-cast), 1.37 T (annealed)",Fe76Si10B10Cr2Y2,,,B10.0Si10.0Cr2.0Fe76.0Y2.0,,,
5 A/m,bcc-Fe,109,109 ± 1 °C,,,10.1016/j.jnoncrysol.2008.05.007,TRUE,,,,120 Am2/kg,Fe77Nb7B15Cu1,,,B15.0Fe77.0Cu1.0Nb7.0,,,
2 A/m,bcc-Fe,108,108 ± 1 °C,,,10.1016/j.jnoncrysol.2008.05.007,TRUE,,,,78 Am2/kg,Fe77Nb7B15Cu1,,,B15.0Fe77.0Cu1.0Nb7.0,,,
76 A/m,bcc-Fe,118,118 ± 1 °C,,,10.1016/j.jnoncrysol.2008.05.007,TRUE,,,,84 Am2/kg,Fe77Nb7B15Cu1,,,B15.0Fe77.0Cu1.0Nb7.0,,,
,"α-Fe(Si,B), α-Fe, Fe2B",1050,1050 K,,,10.1016/S0022-3093(01)00602-0,TRUE,{'a': '0.2862 nm'},Cubic,1.53 μB,180 Gs cm^3/g,Fe78B13Si9,,,B13.0Si9.0Fe78.0,,,
,α-Fe(Si),1000,1000 K,,,10.1016/S0022-3093(01)00602-0,TRUE,{'a': '0.2865 nm'},Cubic,,178 Gs cm^3/g,Fe78B13Si9,,,B13.0Si9.0Fe78.0,,,
,"α-Fe(Si), Fe2B",1050,1050 K,,,10.1016/S0022-3093(01)00602-0,TRUE,{'a': '0.2860 nm'},Cubic,1.58 μB,,Fe78B13Si9,,,B13.0Si9.0Fe78.0,,,
,Hexagonal,1123.15,850 °C,,,10.1016/j.matchemphys.2015.04.043,TRUE,"{'a': '0.4856 nm', 'b': '0.4856 nm', 'c': '0.4081 nm'}",Hexagonal,,,Sm2Co17,,,Co17.0Sm2.0,,,
,BCC,1248.15,975 °C,,,10.1016/j.matchemphys.2015.04.043,TRUE,,BCC,2.5 μB,,Fe7Co3,,,Fe7.0Co3.0,,,
,Hexagonal,1023.15,750 °C,,,10.1016/j.matchemphys.2015.04.043,TRUE,"{'a': '0.4997 nm', 'b': '0.4997 nm', 'c': '0.3978 nm'}",Hexagonal,,,SmCo5,,,Co5.0Sm1,,,
35 mT,Monoclinic,593,593 K,,,10.1016/j.pepi.2016.05.009,TRUE,,,,14.9 Am^2/kg,Fe7S8,,,S8.0Fe7.0,,,30 x 10^-6 m^3/kg
42 mT,Monoclinic,593,593 K,,,10.1016/j.pepi.2016.05.009,TRUE,,,,14.9 Am^2/kg,Fe7S8,,,S8.0Fe7.0,,,
,Hexagonal,460.15,187°C,,,10.1016/S0304-8853(03)00555-9,TRUE,"{'a': '3.61 Å', 'c': '5.87 Å'}",Hexagonal,,,Fe7Se8,,,Fe7.0Se8.0,,,
,Amorphous,648.15,375°C,,,10.1016/j.jmmm.2004.01.023,TRUE,,,,,Fe80B20,,,B20.0Fe80.0,,,
,,793.15,520°C,,,10.1016/j.jmmm.2004.01.023,TRUE,,,,,Fe3B,,,B1Fe3.0,,,
,,1013.15,740°C,,,10.1016/j.jmmm.2004.01.023,TRUE,,,,,Fe2B,,,B1Fe2.0,,,
,bcc,265,265 K,,,10.1016/S0921-5093(00)01607-5,TRUE,,,,,Fe80Mo7Cu1B12,,,B12.0Fe80.0Cu1.0Mo7.0,,,
,bcc,333,333 K,,,10.1016/S0921-5093(00)01607-5,TRUE,,,,,Fe80Nb7Cu1B12,,,B12.0Fe80.0Cu1.0Nb7.0,,,
,bcc,413,413 K,,,10.1016/S0921-5093(00)01607-5,TRUE,,,,,Fe80Ti7Cu1B12,,,B12.0Ti7.0Fe80.0Cu1.0,,,
226 Oe,Triclinic,788,788 K,,,10.1016/j.intermet.2009.02.010,TRUE,"{'a': '0.641 nm', 'b': '0.645 nm', 'c': '0.972 nm'}",,,,Fe8Si2C,,,C1Si2.0Fe8.0,,P 1,
470 Oe,Orthorhombic,780,780 K,,,10.1016/j.intermet.2009.02.010,TRUE,"{'a': '1.0422 nm', 'b': '0.7939 nm', 'c': '0.7461 nm'}",,1.77 μB,150 emu/g,Fe5SiC,,,C1Si1Fe5.0,,Cmc 2.1,
13 Oe,,865,865 K,,,10.1016/j.intermet.2009.02.010,TRUE,{'a': '0.2838 nm'},,,150 emu/g,Fe80Si20,,,Si20.0Fe80.0,,,
,BCC,390,390 K,,,10.1016/j.jnoncrysol.2006.12.091,TRUE,,,,,Fe70Cr10B20,,,B20.0Cr10.0Fe70.0,,,
,BCC,400,400 K,,,10.1016/j.jnoncrysol.2006.12.091,TRUE,,,,,Fe80Zr10B10,,,B10.0Fe80.0Zr10.0,,,
,Amorphous and non-equilibrium solid solution,843.15,570 °C,,,10.1016/j.matlet.2008.01.004,TRUE,,,0.8 μB per formula unit,,Fe80Zr20,,,Fe80.0Zr20.0,,,
,Amorphous,843.15,570 °C,,,10.1016/j.matlet.2008.01.004,TRUE,,,,,Fe75Zr25,,,Fe75.0Zr25.0,,,
,Amorphous,843.15,570 °C,,,10.1016/j.matlet.2008.01.004,TRUE,,,,,Fe70Zr30,,,Fe70.0Zr30.0,,,
,Amorphous,843.15,570 °C,,,10.1016/j.matlet.2008.01.004,TRUE,,,0.25 μB per formula unit,,Fe65Zr35,,,Fe65.0Zr35.0,,,
,"Amorphous (as-prepared), Crystalline (after annealing)",693.15,420°C,,,10.1016/j.jmmm.2010.09.027,TRUE,,,,,Fe81B12Si4C2,,,B12.0C2.0Si4.0Fe81.0,,,
,bcc A2,990,990 K,,,10.1016/j.actamat.2014.03.053,TRUE,,,,,Fe81Ga19,,,Fe81.0Ga19.0,0.73 emu/g,,
,bcc A2,1100,1100 K,,,10.1016/j.actamat.2014.03.053,TRUE,,,,,Fe81Ga19Tb0.3,,,Fe81.0Ga19.0Tb0.3,,,
35 A/m,BCC,450,450 K,,,10.1016/j.jmmm.2003.12.086,TRUE,,,,110–120 emu/g,Fe81P13Si2Nb3Cu1,,,Si2.0P13.0Fe81.0Cu1.0Nb3.0,,,
,,700,700 K,,,10.1016/j.jmmm.2003.12.086,TRUE,,,,,Fe3P,,,P1Fe3.0,,,
5.1 kA/m,Glassy,334,334 K,,,10.1016/j.jmmm.2016.09.121,TRUE,,Distorted bcc-Fe cluster,0.65 Bohr magneton per Fe atom,0.54 T,Fe81Zr5Nb4B10,,,B10.0Fe81.0Zr5.0Nb4.0,,,
,Amorphous,262,262K,,,10.1016/j.jmmm.2006.11.017,TRUE,,,,,Fe82Mn4B4Zr10,,,B4.0Mn4.0Fe82.0Zr10.0,,,
,Amorphous,190,190 K,,,10.1016/j.msea.2006.02.319,TRUE,,,Low,,Fe82Mn8Zr10,,,Mn8.0Fe82.0Zr10.0,,,
,Amorphous,350,350 K,,,10.1016/j.msea.2006.02.319,TRUE,,,,,Fe82B8Zr10,,,B8.0Fe82.0Zr10.0,,,
,Amorphous,295,295 K,,,10.1016/j.msea.2006.02.319,TRUE,,,,,Fe82Mn2B6Zr10,,,B6.0Mn2.0Fe82.0Zr10.0,,,
,Amorphous,416,416 K,,,10.1016/j.matchemphys.2011.07.031,TRUE,,,2.00 μB,180 emu/g,Fe82Nb2B14Y2,,,B14.0Fe82.0Y2.0Nb2.0,,,
,Amorphous,450,450 K,,,10.1016/j.matchemphys.2011.07.031,TRUE,,,1.79 μB,161 emu/g,Fe82Nb2B14Gd2,,,B14.0Fe82.0Nb2.0Gd2.0,,,
,Amorphous,423,423 K,,,10.1016/j.matchemphys.2011.07.031,TRUE,,,1.66 μB,149 emu/g,Fe82Nb2B14Dy2,,,B14.0Fe82.0Nb2.0Dy2.0,,,
,Amorphous,430,430 K,,,10.1016/j.matchemphys.2011.07.031,TRUE,,,1.51 μB,135 emu/g,Fe82Nb2B14Tb2,,,B14.0Fe82.0Nb2.0Tb2.0,,,
"Varies with annealing temperature, e.g., sudden drop at 750 K",Amorphous/Nanocrystalline,330,330 K,,,10.1016/j.jmmm.2015.08.060,TRUE,,,,"Saturation magnetization of amorphous precursor: 0.45 T, α-Fe: 2.15 T",Fe86Zr7B6Cu,,,B6.0Fe86.0Cu1Zr7.0,,,
670 Oe,Amorphous,150,150 K,,,10.1016/j.jmmm.2013.07.031,TRUE,,,,,Fe92.4Zr7.6,,,Fe92.4Zr7.6,,,
404 Oe,Amorphous,201,201 K,,,10.1016/j.jmmm.2013.07.031,TRUE,,,,,Fe90.3Zr9.7,,,Fe90.3Zr9.7,,,
113 Oe,Amorphous,224,224 K,,,10.1016/j.jmmm.2013.07.031,TRUE,,,,,Fe88.4Zr11.6,,,Fe88.4Zr11.6,,,
73 Oe,Amorphous,232,232 K,,,10.1016/j.jmmm.2013.07.031,TRUE,,,,,Fe88Zr12,,,Fe88.0Zr12.0,,,
92 Oe,Amorphous,227,227 K,,,10.1016/j.jmmm.2013.07.031,TRUE,,,,,Fe87.1Zr12.9,,,Fe87.1Zr12.9,,,
Negligible,Amorphous,230,230 K,,,10.1016/j.tsf.2010.07.084,TRUE,,,"1.12 μB/Fe atom at 5 K, 0.89 μB/Fe atom at 135 K, 0.0 μB/Fe atom at 273 K",,Fe90Zr10,,,Fe90.0Zr10.0,,,
Negligible,Amorphous,230,230 K,,,10.1016/j.tsf.2010.07.084,TRUE,,,"1.11 μB/Fe atom at 5 K, 0.85 μB/Fe atom at 135 K, 0.02 μB/Fe atom at 273 K",,Fe90Zr10,,,Fe90.0Zr10.0,,,
,Amorphous with α-Fe MRO regions,257,257±2 K,,,10.1016/j.jmmm.2010.04.010,TRUE,{'a': '0.28664 nm'},,390 μB,,Fe90Zr7B3,,,B3.0Fe90.0Zr7.0,,,
,Amorphous,223.1,223.1 K,,,10.1016/S0304-8853(02)00368-2,TRUE,,,,,Fe90Zr10,,,Fe90.0Zr10.0,,,
