Repository: sanjayganeshprabu/Computational-Modeling-and-Predictive-Analytics-for-Materials-Data

# Computational-Modeling-and-Predictive-Analytics-for-Materials-Data-

File: MODIFIED magnetic_materials.csv (part 40 of 112)
Coercivity,Crystal_Structure,Curie,Curie(Tc),Curie_Weiss,Curie_Weiss(θp),DOI,Experimental,Lattice_Parameters,Lattice_Structure,Magnetic_Moment,Magnetization,Material_Name,Neel,Neel(Tn),New_Column_Concatenated,Remanence,Space_Group,Susceptibility
,Amorphous,208.1,208.1 K,,,10.1016/S0304-8853(02)00368-2,TRUE,,,,,Fe91Zr9,,,Fe91.0Zr9.0,,,
,bcc,867,867K,,,10.1016/j.jallcom.2008.03.138,TRUE,{'a': '0.2861 nm'},,,,Fe92P8,,,P8.0Fe92.0,,,
,bcc,1018,1018 K,,,10.1016/j.jallcom.2017.01.131,TRUE,,,,,Fe90Al10,,,Al10.0Fe90.0,,,
,,598,598 K,,,10.1016/j.physb.2005.04.003,TRUE,,,,,FeB,,,B1Fe1,,,
,Rhombohedral,,,,,10.1016/S0304-8853(02)01137-X,TRUE,,Hexagonal,,,FeBO3,348,348 K,B1O3.0Fe1,,R3c,
,Trigonal,14.2,14.2 K,,,10.1016/S0375-9601(02)01722-X,TRUE,,,,,FeBr2,,,Fe1Br2.0,,,
"268 A/m (as-cast), 625 A/m (cold-rolled), 230 A/m (annealed)",FCC,1073.15,800 °C,,,10.1016/j.jallcom.2016.09.186,TRUE,,,,"101 emu/g (as-cast), 104.1 emu/g (cold-rolled), 104.2 emu/g (annealed)",FeCoNiMn0.25Al0.25,,,Al0.25Mn0.25Fe1Co1Ni1,,,
3582 A/m,BCC + FCC,298.15,25 °C,,,10.1016/j.jallcom.2016.09.186,FALSE,,,,38–46 emu/g,FeCoNiCrCuAl,,,Al1Cr1Fe1Co1Ni1Cu1,,,
1416 A/m,BCC,438.15,165 °C,,,10.1016/j.jallcom.2016.09.186,FALSE,,,,43.05 emu/g,FeCoNiCrAl1.25,,,Al1.25Cr1Fe1Co1Ni1,,,
,BCC,430.15,157 °C,,,10.1016/j.jallcom.2016.09.186,FALSE,,,,13–18 emu/g,FeCoNiCrAl2,,,Al2.0Cr1Fe1Co1Ni1,,,
,Spinel,167,167 K,,,10.1016/j.jpcs.2005.09.040,TRUE,,Cubic,,,FeCr2S4,,,S4.0Cr2.0Fe1,,,
,Monoclinic,,,-382 K,-382,10.1016/j.jmmm.2006.02.136,TRUE,"{'a': '6.26 Å', 'b': '3.61 Å', 'c': '11.82 Å'}",,,,FeCr2Se4,223,223 K,Cr2.0Fe1Se4.0,,I2/m,
,Cubic Spinel,172,172 K,,,10.1016/j.jmmm.2006.02.136,TRUE,,,,,FeCr2S4,,,S4.0Cr2.0Fe1,,,
,Cubic Spinel,450,450 K,,,10.1016/j.jmmm.2006.02.136,TRUE,,,,,CuCr2Se4,,,Cr2.0Cu1Se4.0,,,
,L10,644.45,371.3 °C,,,10.1016/j.scriptamat.2005.04.026,TRUE,"{'a': '3.876 Å', 'c': '3.681 Å'}",,,,Fe47.7Cu1.3Pt51.0,,,Fe47.7Cu1.3Pt51.0,,,
,L10,635.05,361.9 °C,,,10.1016/j.scriptamat.2005.04.026,TRUE,"{'a': '3.878 Å', 'c': '3.677 Å'}",,,,Fe47.2Cu2.9Pt49.9,,,Fe47.2Cu2.9Pt49.9,,,
,L10,576.75,303.6 °C,,,10.1016/j.scriptamat.2005.04.026,TRUE,"{'a': '3.886 Å', 'c': '3.659 Å'}",,,,Fe44.8Cu5.2Pt50.0,,,Fe44.8Cu5.2Pt50.0,,,
,L10,681.85,408.7 °C,,,10.1016/j.scriptamat.2005.04.026,TRUE,"{'a': '3.881 Å', 'c': '3.668 Å'}",,,,Fe49.7Cu1.0Pt49.3,,,Fe49.7Cu1.0Pt49.3,,,
,L10,680.25,407.1 °C,,,10.1016/j.scriptamat.2005.04.026,TRUE,"{'a': '3.887 Å', 'c': '3.641 Å'}",,,,Fe50.3Cu2.7Pt47.0,,,Fe50.3Cu2.7Pt47.0,,,
,L10,658.95,385.8 °C,,,10.1016/j.scriptamat.2005.04.026,TRUE,"{'a': '3.892 Å', 'c': '3.613 Å'}",,,,Fe50.5Cu4.7Pt44.8,,,Fe50.5Cu4.7Pt44.8,,,
,L10,669.75,396.6 °C,,,10.1016/j.scriptamat.2005.04.026,TRUE,"{'a': '3.873 Å', 'c': '3.639 Å'}",,,,Fe52.2Cu4.8Pt43.0,,,Fe52.2Cu4.8Pt43.0,,,
,L10,670.85,397.7 °C,,,10.1016/j.scriptamat.2005.04.026,TRUE,"{'a': '3.866 Å', 'c': '3.637 Å'}",,,,Fe56.7Cu2.6Pt40.7,,,Fe56.7Cu2.6Pt40.7,,,
,Hexagonal,143.4,143.4 K,132.6 K,132.6,10.1016/j.matlet.2006.04.054,TRUE,"{'a': '0.81449 nm', 'c': '0.41641 nm'}",Fe2P structure type,7.46 μB,,FeDy6Sb2,,,Fe1Sb2.0Dy6.0,,P6̄2m (No. 189),
,Rhombohedral,,,,,10.1016/S0304-8853(01)00188-3,TRUE,,,,,FeF3,363,363 K,F3.0Fe1,,,
,2-D triangular lattice,,,-174 K,-174,10.1016/j.jmmm.2017.04.056,TRUE,"{'a': '3.669 Å', 'c': '12.096 Å'}",Triangular,5.5 μB,,FeGa2S4,33,33 K,S4.0Fe1Ga2.0,,P-3m1,
,Inverse spinel,,,-58 K,-58,10.1016/j.jmmm.2017.04.056,TRUE,"{'a': '10.618 Å', 'c': '10.618 Å'}",Cubic,4.8 μB,,FeIn2S4,15,15 K,S4.0Fe1In2.0,,Fd3m,
,Spinel,175,175 K,,,10.1016/j.jmmm.2007.02.073,TRUE,,,,,FeIn0.2Cr1.8S4,,,S4.0Cr1.8Fe1In0.2,,,
,Spinel,170,170 K,,,10.1016/j.jmmm.2007.02.073,TRUE,,,,,FeCr2S4,,,S4.0Cr2.0Fe1,,,
,,,,,,10.1016/S0924-4247(99)00166-1,TRUE,,,,,Ni80Fe20,450,450 K,Fe20.0Ni80.0,,,
,,,,,,10.1016/S0924-4247(99)00166-1,TRUE,,,,,FeMn,450,450 K,Mn1Fe1,,,
,Monoclinic,,,,,10.1016/S0304-8853(00)00395-4,TRUE,"{'a': '4.6447 Å', 'b': '5.6136 Å', 'c': '4.9948 Å'}",Wolframite-type,1.90 μB per Fe-site,,FeNbO4,38.5,38.5 K,O4.0Fe1Nb1,,P2/c,
"390 Oe (FeNi-1), 350 Oe (FeNi-2), 210 Oe (FeNi-3), 100 Oe (FeNi-4)",Cubic,560,560 K,,,10.1016/j.jpcs.2016.06.015,TRUE,"{'a': '3.592 Å (fcc), 2.863 Å (bcc)'}",fcc and bcc,"1.12 μB/atom (FeNi-1), 1.04 μB/atom (FeNi-2), 1.08 μB/atom (FeNi-3), 1.27 μB/atom (FeNi-4)","145 emu/g (FeNi-1), 132 emu/g (FeNi-2), 130 emu/g (FeNi-3), 161 emu/g (FeNi-4)",Fe0.635Ni0.365,,,Fe0.635Ni0.365,,"Fm-3m (fcc), Im-3m (bcc)",
,L12,865.65,588-597 °C,,,10.1016/j.jallcom.2016.08.036,TRUE,,fcc,,,FeNi3,,,Fe1Ni3.0,,,
,Amorphous,116,116 K,,,10.1016/j.jmmm.2004.10.096,TRUE,,,,,Fe4Ni76B20,,,B20.0Fe4.0Ni76.0,,,
610 Oe,Spinel,,,,,10.1016/j.nimb.2015.07.129,TRUE,,Cubic,,,ZnFe2O4,10,10 K,O4.0Fe2.0Zn1,,,
610 Oe,,600,600 K,,,10.1016/j.nimb.2015.07.129,TRUE,,,,,Fe46Ni46Mo8B,,,B1Fe46.0Ni46.0Mo8.0,,,
,Orthorhombic,,,,,10.1016/S0009-2614(02)00647-4,TRUE,"{'a': '3.7715 Å', 'b': '7.9117 Å', 'c': '3.3026 Å'}",,,,FeOCl,85,85±1 K,O1Cl1Fe1,,Pmnm,
,L10-ordered,763.15,490 °C,,,10.1016/j.matchar.2014.05.018,TRUE,,Cubic,,,FePd,,,Fe1Pd1,,,
,,1193.15,920 °C,,,10.1016/j.matchar.2014.05.018,TRUE,,,,High saturation induction (Bs ≈ 2.45 T),FeCo,,,Fe1Co1,,,
"40 Oe at 300 K, 185 Oe at 40 K",L12,400,400 K,,,10.1016/S0304-8853(03)00219-1,TRUE,{'a': '3.883 Å'},Face Centered Cubic,3.3 μB,520 emu/cm³,FePt3,130,"160 K, 100 K",Fe1Pt3.0,,,
,CsCl type,,,,,10.1016/j.ultramic.2017.03.024,TRUE,,Cubic,3 μB (Fe atoms),,Fe0.5Rh0.5,360,360 K,Fe0.5Rh0.5,,,
,Cubic,121,121 K,120 K,120,10.1016/j.matlet.2005.12.027,TRUE,{'a': '5.535 Å'},,1.7 μB per Co2+,"0.7 μB per formula unit under 0.5 T, 0.8 μB under 5 T at 5 K",CoS2,,,S2.0Co1,,Pa 3̄ (No. 205),
,Cubic,,,-90 K,-90,10.1016/j.matlet.2005.12.027,TRUE,{'a': '5.416 Å'},,,,FeS1.93,,,S1.93Fe1,,Pa 3̄ (No. 205),
,Hexagonal,,,,,10.1016/j.ssc.2010.03.025,TRUE,,,,,Fe7Se8,130,130 K,Fe7.0Se8.0,,,
,Cubic,15,15 K,,,10.1016/S0304-8853(02)01018-1,TRUE,,,"2 μB at room temperature, 1 μB at 100 K",,FeSi,,,Si1Fe1,,,
,Cubic antiprism,,,,,10.1016/S0375-9601(02)00158-5,TRUE,,,,,FeSn2,380,380 K,Fe1Sn2.0,,,
,,,,,,10.1016/j.jmmm.2006.10.469,TRUE,,,,,FeTiO3,55,55 K,O3.0Ti1Fe1,,,
,Spinel,,,,,10.1016/j.jmmm.2008.11.069,TRUE,,,,32 emu/g at 50 kOe,ZnFe2O4,10,10K,O4.0Fe2.0Zn1,,,
,Ordered phase,300,300K,,,10.1016/j.jmmm.2008.11.069,TRUE,,,,,0.7FeTiO3–0.3Fe2O3,,,O6.0Ti1Fe3.0,,,
,Triclinic,,,"-91.04 K, -88.79 K, -82.45 K, -87.16 K",-87.36,10.1016/j.materresbull.2011.06.005,TRUE,"{'a': '8.067 Å, 8.051 Å, 8.048 Å, 8.049 Å', 'b': '9.349 Å, 9.347 Å, 9.330 Å, 9.294 Å', 'c': '6.793 Å, 6.710 Å, 6.650 Å, 6.648 Å'}",,"4.53 μB, 4.63 μB, 4.36 μB, 4.53 μB",,FeVO4,16.95,"19.9 K, 14 K",O4.0V1Fe1,,,
,Ilmenite-type,,,,,10.1016/S0304-8853(01)00940-4,TRUE,,Hexagonal,,,FeTiO3,58,58.0 K,O3.0Ti1Fe1,,,
,Ilmenite-type,,,,,10.1016/S0304-8853(01)00940-4,TRUE,,Hexagonal,,,MnTiO3,63.6,63.6 K,O3.0Ti1Mn1,,,
,K2NiF4-type,6.2,6.2 K,,,10.1016/S0304-8853(01)00940-4,TRUE,,Body-centred tetragonal,,,K2CuF4,,,F4.0K2.0Cu1,,,
,K2NiF4-type,,,,,10.1016/S0304-8853(01)00940-4,TRUE,,Body-centred tetragonal,,,K2MnF4,42.1,42.1 K,F4.0K2.0Mn1,,,
140 G,,,,4.8 K,4.8,10.1016/S1369-7021(05)71078-6,TRUE,,,,,Co3O4,20,20 K,O4.0Co3.0,,,
,bcc,953.15,680 °C,,,10.1016/j.jallcom.2014.08.231,TRUE,{'a': '0.29173 nm'},A2,,,Fe80Ga20,,,Fe80.0Ga20.0,,,
,bcc,953.15,680 °C,,,10.1016/j.jallcom.2014.08.231,TRUE,{'a': '0.29169 nm'},A2,,,Fe80Ga20,,,Fe80.0Ga20.0,,,
,bcc,953.15,680 °C,,,10.1016/j.jallcom.2014.08.231,TRUE,{'a': '0.29163 nm'},A2,,,Fe80Ga20,,,Fe80.0Ga20.0,,,
,bcc,953.15,680 °C,,,10.1016/j.jallcom.2014.08.231,TRUE,{'a': '0.29068 nm'},A2,,,Fe80Ga20,,,Fe80.0Ga20.0,,,
1715 Oe,Rhombohedral,,,-430 K,-430,10.1016/j.jmmm.2017.01.075,TRUE,"{'a': '4.964 Å', 'c': '13.598 Å'}",Corundum,0.41 μB per Cr atom,,Cr1.85Ga0.15O3,288,288 K,O3.0Cr1.85Ga0.15,,R3̄C,
245 Oe,Rhombohedral,,,-3150 K,-3150,10.1016/j.jmmm.2017.01.075,TRUE,"{'a': '4.955 Å', 'c': '13.572 Å'}",Corundum,2.15 μB per Cr atom,,Cr1.45Ga0.55O3,,,O3.0Cr1.45Ga0.55,,R3̄C,
45 Oe,Rhombohedral,,,-5130 K,-5130,10.1016/j.jmmm.2017.01.075,TRUE,"{'a': '4.955 Å', 'c': '13.573 Å'}",Corundum,2.10 μB per Cr atom,,Cr1.17Ga0.83O3,,,O3.0Cr1.17Ga0.83,,R3̄C,
,Rhombohedral,,,-102 K,-102,10.1016/j.jmmm.2017.01.075,TRUE,,Corundum,2.61 μB per Cr atom,,Cr2O3,320,320 K,O3.0Cr2.0,,R3̄C,
,Zinc blende,125,125 K,,,10.1016/j.jallcom.2005.12.120,TRUE,,Cubic,,,Ga0.94Mn0.06As,,,Mn0.06Ga0.94As1,,,
,Zinc-blende,80,80 K,,,10.1016/j.jmmm.2008.04.070,TRUE,,Cubic,,,Ga0.95Mn0.05As,,,Mn0.05Ga0.95As1,,,
,,280,280 K,14 K,14,10.1016/j.cap.2004.01.031,TRUE,,,,,Ga0.97Cr0.03N,,,N1Cr0.03Ga0.97,,,
5.8 Oe,Cubic,16.3,16.3 K,,,10.1016/j.jssc.2011.06.031,TRUE,{'a': '3.8001 Å'},Pm-3m,"2 μB (Fe(1a)), 1 μB (Fe(3c))",208 emu/g,Ga0.9Fe3.1N,,,N1Fe3.1Ga0.9,,Pm-3m,
,Orthorhombic,,,,,10.1016/j.jnucmat.2016.09.012,FALSE,,C32,,,Ga2U,,-148 °C,Ga2.0U1,,Cmmm,
,,905,905 K,,,10.1016/j.spmi.2009.07.008,TRUE,,,,,Co2MnGe,,,Mn1Co2.0Ge1,,,
6771 Oe,Orthorhombic,282,282K,,,10.1016/j.jmmm.2011.03.019,TRUE,"{'a': '8.7648', 'b': '9.4150', 'c': '5.0808'}",,,,GaFeO3,,,O3.0Fe1Ga1,42.35 emu/g,Pc21n,
,Orthorhombic,173,173K,,,10.1016/j.jmmm.2011.03.019,TRUE,"{'a': '8.7364', 'b': '9.3819', 'c': '5.0810'}",,,,GaFe0.95Mn0.05O3,,,O3.0Mn0.05Fe0.95Ga1,,Pc21n,
1527 Oe,Orthorhombic,157,157K,,,10.1016/j.jmmm.2011.03.019,TRUE,"{'a': '8.7365', 'b': '9.3819', 'c': '5.0841'}",,,,GaFe0.9Mn0.1O3,,,O3.0Mn0.1Fe0.9Ga1,12.2 emu/g,Pc21n,
6234 Oe,Orthorhombic,211,211K,,,10.1016/j.jmmm.2011.03.019,TRUE,"{'a': '8.7355', 'b': '9.3811', 'c': '5.0896'}",,,,GaFe0.8Mn0.2O3,,,O3.0Mn0.2Fe0.8Ga1,28.3 emu/g,Pc21n,
5279 Oe,Orthorhombic,179,179K,,,10.1016/j.jmmm.2011.03.019,TRUE,"{'a': '8.7351', 'b': '9.3790', 'c': '5.0950'}",,,,GaFe0.7Mn0.3O3,,,O3.0Mn0.3Fe0.7Ga1,21.8 emu/g,Pc21n,
4581 Oe,Orthorhombic,149,149K,,,10.1016/j.jmmm.2011.03.019,TRUE,"{'a': '8.7236', 'b': '9.3769', 'c': '5.1032'}",,,,GaFe0.6Mn0.4O3,,,O3.0Mn0.4Fe0.6Ga1,18.9 emu/g,Pc21n,
6045 Oe,Orthorhombic,212,212 K,,,10.1016/j.matlet.2012.07.007,TRUE,,,,21 emu/g,GaFe0.75Mn0.25O3,,,O3.0Mn0.25Fe0.75Ga1,12 emu/g,Pc21n,
,Orthorhombic,282,282 K,,,10.1016/j.matlet.2012.07.007,TRUE,,,4.40 μB at 3 K,,GaFeO3,,,O3.0Fe1Ga1,,Pc21n,
,Orthorhombic,,,,,10.1016/j.jmmm.2006.02.217,TRUE,"{'a': '8.7457 (slow cooled), 8.7462 (quenched)', 'b': '9.3921 (slow cooled), 9.3896 (quenched)', 'c': '5.0816 (slow cooled), 5.0809 (quenched)'}",,,,GaFeO3,235,"260K (slow cooled), 210K (quenched)",O3.0Fe1Ga1,,Pc21n (no. 33),
70 Oe,,400,>400K,,,10.1016/S0038-1098(02)00228-4,TRUE,,,,,Ga0.94Gd0.06N,,,N1Ga0.94Gd0.06,,,
,,110,110K,,,10.1016/S0038-1098(02)00228-4,TRUE,,,,,GaMnAs,,,Mn1Ga1As1,,,
,,400,>400K,,,10.1016/S0038-1098(02)00228-4,FALSE,,,,,GaCrN,,,N1Cr1Ga1,,,
,,,,,,10.1016/j.physb.2005.12.166,FALSE,,,,,GaMn3N,740,740 K,N1Mn3.0Ga1,,,
,,,,,,10.1016/j.physb.2005.12.166,TRUE,,,,,Mn4N,740,740 K,N1Mn4.0,,,
,Zinc-blende,140,140K,,,10.1016/S0022-0248(02)02291-1,TRUE,{'a': '0.613 nm'},Cubic,,,GaMnAs,,,Mn1Ga1As1,,,
,,40,40 K,,,10.1016/j.jmmm.2003.12.726,TRUE,,,,,GaMnAs,,,Mn1Ga1As1,,,
,,40,40 K,,,10.1016/j.jmmm.2003.12.726,TRUE,,,,,InGaMnAs,,,Mn1Ga1As1In1,,,
,Hexagonal,940,940 K,,,10.1016/S0022-0248(03)00946-1,TRUE,,,,,GaMnN,,,N1Mn1Ga1,,,
,Hexagonal,740,>740 K,,,10.1016/S0022-0248(03)00946-1,TRUE,,,,,GaMnN,,,N1Mn1Ga1,,,
,,110,110 K,,,10.1016/S0022-0248(03)00946-1,TRUE,,,,,GaMnAs,,,Mn1Ga1As1,,,
,,400,>400 K,,,10.1016/S0022-0248(03)00946-1,FALSE,,,,,GaCrN,,,N1Cr1Ga1,,,
,hexagonal α-Gd,293,293 K,,,10.1016/j.jmmm.2013.06.016,TRUE,"{'a': '3.6156 Å', 'c': '5.7604 Å'}",hcp,,108 emu/g,Gd,,,Gd1,,,
,hexagonal α-Gd,289,289 K,,,10.1016/j.jmmm.2013.06.016,TRUE,"{'a': '3.6151 Å', 'c': '5.7567 Å'}",hcp,,105 emu/g,Gd95Mn5,,,Mn5.0Gd95.0,,,
,hexagonal α-Gd,287,287 K,,,10.1016/j.jmmm.2013.06.016,TRUE,"{'a': '3.6126 Å', 'c': '5.7531 Å'}",hcp,,95 emu/g,Gd90Mn10,,,Mn10.0Gd90.0,,,
,hexagonal α-Gd,285,285 K,,,10.1016/j.jmmm.2013.06.016,TRUE,"{'a': '3.6120 Å', 'c': '5.7481 Å'}",hcp,,90.5 emu/g,Gd85Mn15,,,Mn15.0Gd85.0,,,
,hexagonal α-Gd,278,278 K,,,10.1016/j.jmmm.2013.06.016,TRUE,"{'a': '3.6108 Å', 'c': '5.7418 Å'}",hcp,,78 emu/g,Gd80Mn20,,,Mn20.0Gd80.0,,,
,Cubic,,,65.4 K,65.4,10.1016/j.matchemphys.2015.11.020,TRUE,{'a': '10.4926 Å'},Normal spinel,6.097 μB/f.u.,,Zn1.09Cr2.09Gd0.07Se4,23,23 K,Cr2.09Zn1.09Se4.0Gd0.07,,Fd-3m,
,Cubic,,,71.5 K,71.5,10.1016/j.matchemphys.2015.11.020,TRUE,{'a': '10.4936 Å'},Normal spinel,6.115 μB/f.u.,,Zn0.96Cr1.96Gd0.16Se4,22,22 K,Cr1.96Zn0.96Se4.0Gd0.16,,Fd-3m,
,Cubic,,,63.9 K,63.9,10.1016/j.matchemphys.2015.11.020,TRUE,{'a': '10.4949 Å'},Normal spinel,6.401 μB/f.u.,,Zn0.92Cr1.90Gd0.21Se4,22,22 K,Cr1.9Zn0.92Se4.0Gd0.21,,Fd-3m,
,Cubic,,,86 K,86,10.1016/j.matchemphys.2015.11.020,TRUE,{'a': '10.4970 Å'},Normal spinel,5.700 μB/f.u.,,ZnCr2Se4,21,21 K,Cr2.0Zn1Se4.0,,Fd-3m,
,Layered Perovskite,,,,,10.1016/j.physleta.2014.07.033,TRUE,,Tetragonal,0.14 μB/Ir,,Sr2IrO4,240,240 K,O4.0Sr2.0Ir1,,I41/acd,
,Orthorhombic,,,"+106K (bulk), +102K (nanocrystalline)",104,10.1016/j.physb.2014.02.035,TRUE,"{'a': '5.3184 (bulk), 5.3372 (700°C), 5.3254 (800°C), 5.3216 (900°C)', 'b': '7.4845 (bulk), 7.4770 (700°C), 7.4792 (800°C), 7.4842 (900°C)', 'c': '5.2914 (bulk), 5.2881 (700°C), 5.2898 (800°C), 5.2921 (900°C)'}",Orthorhombic,"1.12 μB/f.u. (bulk), 1.38 μB/f.u. (nanocrystalline)",,Gd0.15Ca0.85MnO3,113,"119K (bulk), 107K (nanocrystalline)",O3.0Ca0.85Mn1Gd0.15,,"Pnma, no. 63",Curie–Weiss-like behavior in paramagnetic state
,Orthorhombic to mixed monoclinic–orthorhombic,,,,,10.1016/j.physb.2014.02.035,FALSE,,,,,La0.15Ca0.85MnO3,170,~170K,O3.0Ca0.85Mn1La0.15,,,
,Cubic Laves phase,167,167 K,,,10.1016/j.jmmm.2010.10.046,TRUE,,C15,7 μB,,GdAl2,,,Al2.0Gd1,,,
,Cubic Laves phase,148,148 K,,,10.1016/j.jmmm.2010.10.046,TRUE,,C15,4.48 μB,,Gd0.75Pr0.25Al2,,,Al2.0Pr0.25Gd0.75,,,
,Cubic Laves phase,110,110 K,,,10.1016/j.jmmm.2010.10.046,TRUE,,C15,1.95 μB,,Gd0.5Pr0.5Al2,,,Al2.0Pr0.5Gd0.5,,,
,Cubic Laves phase,71,71 K,,,10.1016/j.jmmm.2010.10.046,TRUE,,C15,0.57 μB,,Gd0.25Pr0.75Al2,,,Al2.0Pr0.75Gd0.25,,,
,Cubic Laves phase,34,34 K,,,10.1016/j.jmmm.2010.10.046,TRUE,,C15,3.05 μB,,PrAl2,,,Al2.0Pr1,,,
,ZrNiAl-type hexagonal,98,98 K,101 K,101,10.1016/j.ssc.2012.06.029,TRUE,"{'a': '7.4386 Å', 'b': '7.4386 Å', 'c': '3.8372 Å'}",Hexagonal,7.96 μB,,GdNiIn,,,Ni1In1Gd1,,P 6̄ 2m,
,ZrNiAl-type hexagonal,81,81 K,73 K,73,10.1016/j.ssc.2012.06.029,TRUE,"{'a': '7.4312 Å', 'b': '7.4312 Å', 'c': '3.8188 Å'}",Hexagonal,8.69 μB,,Gd0.8Ho0.2NiIn,7,7 K,Ni1In1Gd0.8Ho0.2,,P 6̄ 2m,
,ZrNiAl-type hexagonal,67,67 K,57 K,57,10.1016/j.ssc.2012.06.029,TRUE,"{'a': '7.4182 Å', 'b': '7.4182 Å', 'c': '3.8042 Å'}",Hexagonal,9.15 μB,,Gd0.6Ho0.4NiIn,9,9 K,Ni1In1Gd0.6Ho0.4,,P 6̄ 2m,
,ZrNiAl-type hexagonal,59,59 K,50 K,50,10.1016/j.ssc.2012.06.029,TRUE,"{'a': '7.4137 Å', 'b': '7.4137 Å', 'c': '3.7958 Å'}",Hexagonal,9.42 μB,,Gd0.5Ho0.5NiIn,9,9 K,Ni1In1Gd0.5Ho0.5,,P 6̄ 2m,
,ZrNiAl-type hexagonal,52,52 K,43 K,43,10.1016/j.ssc.2012.06.029,TRUE,"{'a': '7.4119 Å', 'b': '7.4119 Å', 'c': '3.7869 Å'}",Hexagonal,9.74 μB,,Gd0.4Ho0.6NiIn,9,9 K,Ni1In1Gd0.4Ho0.6,,P 6̄ 2m,
,ZrNiAl-type hexagonal,34,34 K,28 K,28,10.1016/j.ssc.2012.06.029,TRUE,"{'a': '7.4076 Å', 'b': '7.4076 Å', 'c': '3.7662 Å'}",Hexagonal,10.15 μB,,Gd0.2Ho0.8NiIn,7,7 K,Ni1In1Gd0.2Ho0.8,,P 6̄ 2m,
,ZrNiAl-type hexagonal,20,20 K,18 K,18,10.1016/j.ssc.2012.06.029,TRUE,"{'a': '7.4007 Å', 'b': '7.4007 Å', 'c': '3.7498 Å'}",Hexagonal,10.61 μB,,HoNiIn,7,7 K,Ni1In1Ho1,,P 6̄ 2m,
,Cubic Laves phase,33.6,33.6 K,,,10.1016/S0921-4526(02)01099-2,TRUE,,,,,ErCo2,,,Co2.0Er1,,C15,
,Cubic Laves phase,75,75 K,,,10.1016/S0921-4526(02)01099-2,TRUE,,,,,HoCo2,,,Co2.0Ho1,,C15,
,Cubic Laves phase,140,140 K,,,10.1016/S0921-4526(02)01099-2,TRUE,,,,,DyCo2,,,Co2.0Dy1,,C15,
,Cubic Laves phase,227,227 K,,,10.1016/S0921-4526(02)01099-2,TRUE,,,,,TbCo2,,,Co2.0Tb1,,C15,
,,306,306 K,,,10.1016/S0921-4526(02)01099-2,TRUE,,,,,Gd0.4Tb0.6Co2,,,Co2.0Gd0.4Tb0.6,,,
,,301,301 K,,,10.1016/S0921-4526(02)01099-2,TRUE,,,,,Gd0.65Lu0.35Co2,,,Co2.0Gd0.65Lu0.35,,,
,,301,301 K,,,10.1016/S0921-4526(02)01099-2,TRUE,,,,,Gd0.65Y0.35Co2,,,Co2.0Y0.35Gd0.65,,,
,Highly distorted perovskite,30,30 K,,,10.1016/j.tsf.2015.03.065,TRUE,"{'a': '5.4031 Å', 'b': '5.7009 Å', 'c': '7.6739 Å'}",Orthorhombic,,,GdTiO3,,,O3.0Ti1Gd1,,,
,,3,3 K,,,10.1016/j.tsf.2015.03.065,TRUE,,,,,Gd0.56Sr0.44TiO3,,,O3.0Ti1Sr0.44Gd0.56,,,
,Orthorhombic,280,280 K,,,10.1016/j.jpcs.2003.09.007,TRUE,"{'a': '11.7077 Å', 'b': '11.6334 Å', 'c': '7.5332 Å'}",,0.21 μB,,Gd0.5Ba0.5CoO2.9,230,230 K,O2.9Co1Ba0.5Gd0.5,,Pmmm,
,Rhombohedral,190,190 K,,,10.1016/j.jpcs.2003.09.007,TRUE,{'a': '5.4859 Å'},,0.67 μB,,La0.5Ba0.5CoO2.95,,,O2.95Co1Ba0.5La0.5,,R-3c,
,Orthorhombic,130,130 K,,,10.1016/j.jpcs.2003.09.007,TRUE,"{'a': '11.7165 Å', 'b': '11.6842 Å', 'c': '7.6019 Å'}",,0.45 μB,,Nd0.5Ba0.5CoO2.94,,,O2.94Co1Ba0.5Nd0.5,,Pmmm,
,Orthorhombic,140,140 K,,,10.1016/j.jpcs.2003.09.007,TRUE,"{'a': '5.3746 Å', 'b': '7.5601 Å', 'c': '5.3746 Å'}",,,,Gd0.5Sr0.5CoO2.95,,,O2.95Co1Sr0.5Gd0.5,,Pnma,
,Tetragonal CeFeSi-type,314,314 K,,,10.1016/j.jmmm.2005.10.201,TRUE,,Tetragonal,,,GdMnSi,,,Si1Mn1Gd1,,,
,Tetragonal CeFeSi-type,185,185 K,,,10.1016/j.jmmm.2005.10.201,TRUE,,Tetragonal,,,Gd0.5La0.5MnSi,103,103 K,Si1Mn1La0.5Gd0.5,,,
,Tetragonal,,,,,10.1016/j.jmmm.2005.10.201,TRUE,,Tetragonal,,,NdMn2Si2,32,32 K,Si2.0Mn2.0Nd1,,,
,Tetragonal,,,,,10.1016/j.jmmm.2005.10.201,TRUE,,Tetragonal,,,DyMn2Ge2,38,"36 K, 40 K",Mn2.0Ge2.0Dy1,,,
,Cubic Laves phase,167.5,153-182 K,,,10.1016/j.jmmm.2009.04.068,TRUE,,Cubic,7.93 μB,,GdAl2,,,Al2.0Gd1,,,
,Cubic Laves phase,34,34 K,,,10.1016/j.jmmm.2009.04.068,TRUE,,Cubic,3.5 μB,,PrAl2,,,Al2.0Pr1,,,
,Monoclinic,233,233K,,,10.1016/S0304-8853(01)00556-X,TRUE,,,,,Pr0.5Sr0.5CoO3,,,O3.0Co1Sr0.5Pr0.5,,P21/n,
,Cubic,155,155K,,,10.1016/S0304-8853(01)00556-X,TRUE,,,,,Eu0.5Sr0.5CoO3,,,O3.0Co1Sr0.5Eu0.5,,Pm-3m,
,Cubic,130,130K,,,10.1016/S0304-8853(01)00556-X,TRUE,{'a': '3.7943'},,,,Gd0.5Sr0.5CoO3,,,O3.0Co1Sr0.5Gd0.5,,Pm-3m,
,,293,293 K,,,10.1016/j.jmmm.2004.09.131,TRUE,,,,,Gd,,,Gd1,,,
,,278,278 K,,,10.1016/j.jmmm.2004.09.131,TRUE,,,,,Gd0.74Tb0.26,,,Gd0.74Tb0.26,,,
,Orthorhombic,,,-38 K,-38,10.1016/j.ssc.2015.02.013,TRUE,"{'a': '5.276 Å', 'b': '5.847 Å', 'c': '7.435 Å'}",Pnma,9.20 μB,,GdMnO3,42,42 K,O3.0Mn1Gd1,,Pnma,
,Orthorhombic,,,-37 K,-37,10.1016/j.ssc.2015.02.013,TRUE,"{'a': '5.270 Å', 'b': '5.842 Å', 'c': '7.430 Å'}",Pnma,8.82 μB,,Gd0.9Y0.1MnO3,42,42 K,O3.0Mn1Y0.1Gd0.9,,Pnma,
,Orthorhombic,,,-40 K,-40,10.1016/j.ssc.2015.02.013,TRUE,"{'a': '5.264 Å', 'b': '5.837 Å', 'c': '7.425 Å'}",Pnma,8.41 μB,,Gd0.8Y0.2MnO3,42,42 K,O3.0Mn1Y0.2Gd0.8,,Pnma,
,Orthorhombic,,,-40 K,-40,10.1016/j.ssc.2015.02.013,TRUE,"{'a': '5.258 Å', 'b': '5.832 Å', 'c': '7.420 Å'}",Pnma,7.69 μB,,Gd0.7Y0.3MnO3,42,42 K,O3.0Mn1Y0.3Gd0.7,,Pnma,
,Orthorhombic,,,-38 K,-38,10.1016/j.ssc.2015.02.013,TRUE,"{'a': '5.252 Å', 'b': '5.827 Å', 'c': '7.415 Å'}",Pnma,7.16 μB,,Gd0.6Y0.4MnO3,42,42 K,O3.0Mn1Y0.4Gd0.6,,Pnma,
,Tetragonal,350,350 K,,,10.1016/S0925-8388(01)01752-2,TRUE,"{'a': '4.261(1) Å', 'c': '15.593(5) Å'}",CeScSi-type,7 μB/Gd,,Gd1.02Sc0.98Ge,,,Sc0.98Ge1Gd1.02,,I4/mmm,
,Hexagonal,200,200 K,,,10.1016/j.jmmm.2009.07.083,TRUE,"{'a': '5.4 Å', 'c': '6.7 Å'}",Ni2In type,9.6 μβ,,Gd2In,80,80 K,In1Gd2.0,,P63/mmc,
,Hexagonal,160,160 K,180 K,180,10.1016/j.jmmm.2009.07.083,TRUE,"{'a': '5.4 Å', 'c': '6.7 Å'}",Ni2In type,,,Gd1.5La0.5In,,,In1La0.5Gd1.5,,P63/mmc,
,Hexagonal,160,160 K,180 K,180,10.1016/j.jmmm.2009.07.083,TRUE,"{'a': '5.4 Å', 'c': '6.7 Å'}",Ni2In type,,,Gd1.5Y0.5In,,,Y0.5In1Gd1.5,,P63/mmc,
,Hexagonal,160,160 K,180 K,180,10.1016/j.jmmm.2009.07.083,TRUE,"{'a': '5.4 Å', 'c': '6.7 Å'}",Ni2In type,,,Gd1.5La0.25Y0.25In,,,Y0.25In1La0.25Gd1.5,,P63/mmc,
,Monoclinic,163,163 K,,,10.1016/j.ssc.2017.05.004,TRUE,,,,,Gd12Co7,,,Co7.0Gd12.0,,P21/c,
,Monoclinic,100,100 K,,,10.1016/j.ssc.2017.05.004,TRUE,,,,,Tb12Co7,,,Co7.0Tb12.0,,P21/c,
,Monoclinic,64,64 K,,,10.1016/j.ssc.2017.05.004,FALSE,,,,,Dy12Co7,,,Co7.0Dy12.0,,P21/c,
,Monoclinic,30,30 K,,,10.1016/j.ssc.2017.05.004,TRUE,,,,,Ho12Co7,9,9 K,Co7.0Ho12.0,,P21/c,
,Cubic,,,,,10.1016/S0304-8853(01)01342-7,TRUE,{'a': '0.9963 nm'},,1.93 μB/Pr,,Pr12Ni6Sn,10,10 K,Ni6.0Sn1Pr12.0,,Im3̄,
,Cubic,,,,,10.1016/S0304-8853(01)01342-7,TRUE,{'a': '0.99406 nm'},,1.6 μB/Nd,,Nd12Ni6Sn,24,24 K,Ni6.0Sn1Nd12.0,,Im3̄,
,Cubic,50,50 K,,,10.1016/S0304-8853(01)01342-7,TRUE,{'a': '0.9893 nm'},,0.05 μB/Sm,,Sm12Ni6Sn,,,Ni6.0Sn1Sm12.0,,Im3̄,
,Cubic,,,,,10.1016/S0304-8853(01)01342-7,TRUE,{'a': '0.9863 nm'},,0.75 μB/Gd,,Gd12Ni6Sn,170,170 K,Ni6.0Sn1Gd12.0,,Im3̄,
,Cubic,,,,,10.1016/S0304-8853(01)01342-7,TRUE,{'a': '0.9837 nm'},,,,Tb12Ni6Sn,120,120 K,Ni6.0Sn1Tb12.0,,Im3̄,
<100 Oe,Amorphous,140,140 K,149 K,149,10.1016/j.scriptamat.2012.04.002,TRUE,,,4.2 μB/f.u.,,Gd60Co30Al10,,,Al10.0Co30.0Gd60.0,,,
<100 Oe,Amorphous,109,109 K,141 K,141,10.1016/j.scriptamat.2012.04.002,TRUE,,,2.2 μB/f.u.,,Gd30Hf30Co30Al10,,,Al10.0Co30.0Gd30.0Hf30.0,,,
<100 Oe,Amorphous and Crystalline TiCo (Pm3m),110,110 K,168 K,168,10.1016/j.scriptamat.2012.04.002,TRUE,,,2.3 μB/f.u.,,Gd30Ti30Co30Al10,,,Al10.0Ti30.0Co30.0Gd30.0,,,
<100 Oe,Amorphous,58,58 K,89 K,89,10.1016/j.scriptamat.2012.04.002,TRUE,,,2.1 μB/f.u.,,Gd30Y30Co30Al10,,,Al10.0Co30.0Y30.0Gd30.0,,,
,HCP,,,,,10.1016/j.actamat.2016.12.021,TRUE,"{'a': '3.599 Å', 'c': '5.678 Å'}",HCP,,,Gd20Dy20Er20Ho20Tb20,186,186 K,Gd20.0Tb20.0Dy20.0Ho20.0Er20.0,,P63/mmc,
,HCP + TRI,,,,,10.1016/j.actamat.2016.12.021,TRUE,,,,,Gd25Er25Ho25Tb25,139,139 K,Gd25.0Tb25.0Ho25.0Er25.0,,,
,HCP + TRI,,,,,10.1016/j.actamat.2016.12.021,TRUE,,,,,Dy25Er25Ho25Tb25,52,52 K,Tb25.0Dy25.0Ho25.0Er25.0,,,
,HCP + TRI,,,,,10.1016/j.actamat.2016.12.021,TRUE,,,,,Er33.33Ho33.33Tb33.34,88,88 K,Tb33.34Ho33.33Er33.33,,,
,FCC,225,225 K,,,10.1016/j.actamat.2016.12.021,FALSE,,,,,NiFeCoCrPdx,,,Cr1Fe1Co1Ni1,,,
,BMGs,53,53 K,,,10.1016/j.actamat.2016.12.021,TRUE,,,,,Gd36Y20Al24Co20,,,Al24.0Co20.0Y20.0Gd36.0,,,
,BMGs,94,94 K,,,10.1016/j.actamat.2016.12.021,FALSE,,,,,Pd40Ni22.5Fe17.5P20,,,P20.0Fe17.5Ni22.5Pd40.0,,,
,HE-BMGs,105,105 K,,,10.1016/j.actamat.2016.12.021,FALSE,,,,,Tb55Co20Al25,,,Al25.0Co20.0Tb55.0,,,
,HE-BMGs,23,23 K,,,10.1016/j.actamat.2016.12.021,FALSE,,,,,Dy36Ho20Co20Al24,,,Al24.0Co20.0Dy36.0Ho20.0,,,
,Glass ribbon,480,480 K,,,10.1016/j.actamat.2016.12.021,FALSE,,,,,Fe78Co5Zr6B10Cu1,,,B10.0Fe78.0Co5.0Cu1.0Zr6.0,,,
,Glass ribbon,500,500 K,,,10.1016/j.actamat.2016.12.021,FALSE,,,,,Fe65.5Cr4Mo3Cu1Ga4P12C5B5.5,,,B5.5C5.0P12.0Cr4.0Fe65.5Cu1.0Ga4.0Mo3.0,,,
,HCP,293,293 K,,,10.1016/j.actamat.2016.12.021,TRUE,,,,,Gd,,,Gd1,,,
,monoclinic,276,276 K,,,10.1016/j.actamat.2016.12.021,TRUE,,,,,Gd5Si2Ge2,,,Si2.0Ge2.0Gd5.0,,,
,multiple phase,320,320 K,,,10.1016/j.actamat.2016.12.021,TRUE,,,,,Gd5Si2Ge1.9Fe0.1,,,Si2.0Fe0.1Ge1.9Gd5.0,,,
,Orthorhombic,220,220±5 K,221 K,221,10.1016/S0304-8853(99)00782-9,TRUE,"{'a': '0.651 nm', 'b': '0.514 nm', 'c': '0.952 nm'}",Ni2Si-type,6.02 μB/Gd,,Gd2Al,50,50 K,Al1Gd2.0,,Pnma,
,Orthorhombic,230,230±5 K,232 K,232,10.1016/S0304-8853(99)00782-9,TRUE,"{'a': '0.662 nm', 'b': '0.521 nm', 'c': '0.848 nm'}",Ni2Si-type,6.02 μB/Gd,,Gd2AlN0.50,50,50 K,N0.5Al1Gd2.0,,Pnma,
,Orthorhombic,,,,,10.1016/S0925-8388(03)00027-6,TRUE,,,,,Gd2BaCuO5,11.8,11.8 K,O5.0Cu1Ba1Gd2.0,,,
,,,,,,10.1016/S0925-8388(03)00027-6,FALSE,,,,,GdBaCuFeO5,440,440 K,O5.0Fe1Cu1Ba1Gd1,,,
,Orthorhombic,,,-8.0 K,-8,10.1016/j.jallcom.2012.01.147,TRUE,"{'a': '0.3956 nm', 'b': '0.4016 nm', 'c': '2.1495 nm'}",,3.70 μB,,Gd2CoGe6,20,20 K,Co1Ge6.0Gd2.0,,Amm2,
,Orthorhombic,,,-13.8 K,-13.8,10.1016/j.jallcom.2012.01.147,TRUE,"{'a': '0.3938 nm', 'b': '0.4006 nm', 'c': '2.1408 nm'}",,3.36 μB,,Tb2CoGe6,22,22 K,Co1Ge6.0Tb2.0,,Amm2,
,Hexagonal,196,196 K,,,10.1016/j.jmmm.2006.10.847,TRUE,"{'a': '5.4 Å', 'c': '6.7 Å'}",,,,Gd2In,,,In1Gd2.0,,P63/mmc,
,,160,160 K,,,10.1016/j.jmmm.2006.10.847,FALSE,,,,,Gd1.5In,,,In1Gd1.5,,,
12 kOe,Hexagonal,188,188 K,,,10.1016/j.jmmm.2015.09.058,TRUE,"{'a': '5.413 Å', 'c': '6.756 Å'}",Ni2In type,8.7-9.6 μB,,Gd2In,104,104 K,In1Gd2.0,,P63/mmc,
6 kOe,Hexagonal,190,190 K,,,10.1016/j.jmmm.2015.09.058,TRUE,"{'a': '5.391 Å', 'c': '6.742 Å'}",Ni2In type,,,Gd2In0.8Al0.2,68,68 K,Al0.2In0.8Gd2.0,,P63/mmc,
9 kOe,Hexagonal,190,190 K,217 K,217,10.1016/j.jmmm.2015.09.058,TRUE,"{'a': '5.393 Å', 'c': '6.748 Å'}",Ni2In type,8.9 μB,,Gd2In0.8Ga0.2,82,82 K,Ga0.2In0.8Gd2.0,,P63/mmc,
,Hexagonal,255,255 K,,,10.1016/j.jmmm.2015.09.058,TRUE,"{'a': '5.430 Å', 'c': '6.744 Å'}",Ni2In type,,,Gd2In0.8Sn0.2,,,In0.8Sn0.2Gd2.0,,P63/mmc,
,Hexagonal,243,243 K,,,10.1016/j.jmmm.2015.09.058,TRUE,"{'a': '5.435 Å', 'c': '6.751 Å'}",Ni2In type,,,Gd2In0.8Pb0.2,40,40 K,In0.8Gd2.0Pb0.2,,P63/mmc,
180 Oe,Tetragonal,,,94 K,94,10.1016/S0925-8388(01)01568-7,TRUE,"{'a': '7.291(1) Å', 'c': '4.2826(8) Å'}",,0.74 μB,18 emu/g,Gd2MgGe2,150,150 K,Mg1Ge2.0Gd2.0,0.5 emu/g,P4/mbm (No. 127),"8.21 (dc), 8.04 (ac)"
,Orthorhombic,,,33 K,33,10.1016/j.jallcom.2011.03.023,TRUE,"{'a': '7.0700 Å', 'b': '13.9675 Å', 'c': '7.3757 Å'}",Pnma,8.55 μB,,Gd2Sc3Si4,49,49 K,Si4.0Sc3.0Gd2.0,,Pnma,
,Orthorhombic,,,-1.8 K,-1.8,10.1016/j.jallcom.2011.03.023,TRUE,"{'a': '7.2289 Å', 'b': '14.0795 Å', 'c': '7.4783 Å'}",Pnma,8.12 μB,,Gd2Sc3Ge4,22,22 K,Sc3.0Ge4.0Gd2.0,,Pnma,
,,318,318 K,,,10.1016/j.jallcom.2011.03.023,TRUE,,,,,GdScSi,,,Si1Sc1Gd1,,,
,,335,320-350 K,,,10.1016/j.jallcom.2011.03.023,TRUE,,,,,GdScGe,,,Sc1Ge1Gd1,,,
,Th7Fe3-type,334,334 K,,,10.1016/j.jallcom.2013.08.084,TRUE,,Hexagonal,,,Gd7Pd3,,,Pd3.0Gd7.0,,P63mc,
,Th7Fe3-type,299,299 K,,,10.1016/j.jallcom.2013.08.084,TRUE,,Hexagonal,,,Gd6YPd3,,,Y1Pd3.0Gd6.0,,P63mc,
,Th7Fe3-type,263,263 K,,,10.1016/j.jallcom.2013.08.084,TRUE,,Hexagonal,,,Gd5Y2Pd3,,,Y2.0Pd3.0Gd5.0,,P63mc,
,Th7Fe3-type,240,240 K,,,10.1016/j.jallcom.2013.08.084,TRUE,,Hexagonal,,,Gd4Y3Pd3,,,Y3.0Pd3.0Gd4.0,,P63mc,
,Th7Fe3-type,197,197 K,,,10.1016/j.jallcom.2013.08.084,TRUE,,Hexagonal,,,Gd3Y4Pd3,,,Y4.0Pd3.0Gd3.0,,P63mc,
,Th7Fe3-type,150,150 K,,,10.1016/j.jallcom.2013.08.084,TRUE,"{'a': '9.9111 Å', 'c': '6.2878 Å'}",Hexagonal,"8.23 μB (a-axis), 8.06 μB (c-axis)",,Gd2Y5Pd3,,,Y5.0Pd3.0Gd2.0,,P63mc,
,Th7Fe3-type,75,75 K,,,10.1016/j.jallcom.2013.08.084,TRUE,"{'a': '9.8969 Å', 'c': '6.2927 Å'}",Hexagonal,"8.29 μB (a-axis), 8.20 μB (c-axis)",,GdY6Pd3,,,Y6.0Pd3.0Gd1,,P63mc,
50 Oe,Amorphous,53,53 K,,,10.1016/j.jallcom.2007.03.101,TRUE,,,,,Gd36Y20Al24Co20,,,Al24.0Co20.0Y20.0Gd36.0,,,
,Er3Ge4-type,172,172 K,,,10.1016/j.jallcom.2012.10.100,TRUE,"{'a': '4.1176', 'b': '10.305', 'c': '12.778'}",Orthorhombic,,,Gd3Co2.2Si1.8,,,Si1.8Co2.2Gd3.0,,Cmcm,
,W3CoB3-type,180,180 K,,,10.1016/j.jallcom.2012.07.140,TRUE,"{'a': '4.1200 Å', 'b': '10.2926 Å', 'c': '12.8176 Å'}",Orthorhombic,,,Gd3Co2.48Si1.52,,,Si1.52Co2.48Gd3.0,,Cmcm (No. 63),
,Ce6Ni1.67Si3-type,294,294 K,,,10.1016/j.jallcom.2012.07.140,TRUE,,Hexagonal,,,Gd6Co1.67Si3,,,Si3.0Co1.67Gd6.0,,,
,Cr5B3-type,168,168 K,,,10.1016/j.jallcom.2012.07.140,TRUE,,,,,Gd5CoSi2,,,Si2.0Co1Gd5.0,,,
,Ho6Co4.61-type,219,219 K,,,10.1016/j.jallcom.2012.07.140,TRUE,,Hexagonal,,,Gd6Co4.85,,,Co4.85Gd6.0,,,
,Mn5Si3-type,,,,,10.1016/j.jallcom.2012.07.140,TRUE,,,,,Gd5Si3,55,55 K,Si3.0Gd5.0,,,
,Lu3Co7.77Sn4 structure type,61.5,61.5 K,62.0 K,62,10.1016/S0304-8853(00)00471-6,TRUE,,,0.98 μB/Co,1.9 μB per formula unit,Y3Co8Sn4,,,Co8.0Y3.0Sn4.0,,P63mc,
,Lu3Co7.77Sn4 structure type,102.5,102.5 K,,,10.1016/S0304-8853(00)00471-6,TRUE,,,6.6 μB/Gd atom,17.2 μB per formula unit,Gd3Co8Sn4,,,Co8.0Sn4.0Gd3.0,,P63mc,
,,151.5,151.5 K,,,10.1016/S0304-8853(00)00471-6,TRUE,,,0.43 μB/Co,,YCo12B6,,,B6.0Co12.0Y1,,,
,,161,161 K,,,10.1016/S0304-8853(00)00471-6,TRUE,,,0.43 μB/Co,,GdCo12B6,,,B6.0Co12.0Gd1,,,
,,343,310-376 K,,,10.1016/S0304-8853(00)00471-6,TRUE,,,0.40 μB/Co,,Gd2Co7B3,,,B3.0Co7.0Gd2.0,,,
,Orthorhombic,,,,,10.1016/S0921-4526(02)01719-2,TRUE,,,,,Gd3Cu4Ge4,12,12 K,Cu4.0Ge4.0Gd3.0,,Immm,
,Orthorhombic,,,,,10.1016/S0921-4526(02)01719-2,TRUE,,,,,Tb3Cu4Ge4,23,23 K,Cu4.0Ge4.0Tb3.0,,Immm,
,Orthorhombic,,,,,10.1016/S0921-4526(02)01719-2,TRUE,,,,,Dy3Cu4Ge4,16.2,16.2 K,Cu4.0Ge4.0Dy3.0,,Immm,
,Orthorhombic,,,,,10.1016/S0921-4526(02)01719-2,TRUE,,,,,Ho3Cu4Ge4,9.5,9.5 K,Cu4.0Ge4.0Ho3.0,,Immm,
,Orthorhombic,,,,,10.1016/S0921-4526(02)01719-2,TRUE,,,,,Er3Cu4Ge4,7.6,7.6 K,Cu4.0Ge4.0Er3.0,,Immm,
,Orthorhombic,,,,,10.1016/S0921-4526(02)01719-2,TRUE,,,,,Gd3Cu4Sn4,14,14 K,Cu4.0Sn4.0Gd3.0,,Immm,
,Orthorhombic,,,,,10.1016/S0921-4526(02)01719-2,TRUE,,,,,Tb3Cu4Sn4,17.6,17.6 K,Cu4.0Sn4.0Tb3.0,,Immm,
,Orthorhombic,,,,,10.1016/S0921-4526(02)01719-2,TRUE,,,,,Dy3Cu4Sn4,15,15 K,Cu4.0Sn4.0Dy3.0,,Immm,
,Orthorhombic,,,,,10.1016/S0921-4526(02)01719-2,TRUE,,,,,Ho3Cu4Sn4,8.2,8.2 K,Cu4.0Sn4.0Ho3.0,,Immm,
,Orthorhombic,,,,,10.1016/S0921-4526(02)01719-2,TRUE,,,,,Er3Cu4Sn4,5.9,5.9 K,Cu4.0Sn4.0Er3.0,,Immm,
,Garnet,,,-2.22 K,-2.22,10.1016/j.jmmm.2012.01.030,TRUE,{'a': '12.3772 Å'},Cubic,13.94 μB/F.U.,,Gd3Ga5O12,,,O12.0Ga5.0Gd3.0,,Ia-3d,
,Garnet,,,-4.81 K,-4.81,10.1016/j.jmmm.2012.01.030,TRUE,{'a': '12.3686 Å'},Cubic,15.15 μB/F.U.,,Gd2Tb1Ga5O12,,,O12.0Ga5.0Gd2.0Tb1.0,,Ia-3d,
,Garnet,,,-6.87 K,-6.87,10.1016/j.jmmm.2012.01.030,TRUE,{'a': '12.35256 Å'},Cubic,16.36 μB/F.U.,,Gd1Tb2Ga5O12,,,O12.0Ga5.0Gd1.0Tb2.0,,Ia-3d,
,Garnet,,,-8.73 K,-8.73,10.1016/j.jmmm.2012.01.030,TRUE,{'a': '12.34121 Å'},Cubic,17.87 μB/F.U.,,Tb3Ga5O12,,,O12.0Ga5.0Tb3.0,,Ia-3d,
,Orthorhombic,192,192 K,235 K,235,10.1016/j.ssc.2013.04.031,TRUE,"{'a': '6.783 Å', 'b': '9.350 Å', 'c': '6.174 Å'}",Gd3Co-type,5.2 μB per Gd atom,,Gd3In,,,In1Gd3.0,,Pnma,
,Orthorhombic,,,243 K,243,10.1016/j.ssc.2013.04.031,TRUE,"{'a': '6.762 Å', 'b': '9.307 Å', 'c': '6.156 Å'}",Gd3Co-type,,,Gd3In0.92Al0.08,,,Al0.08In0.92Gd3.0,,Pnma,
,Orthorhombic,,,57.9 K,57.9,10.1016/S0925-8388(01)01767-4,TRUE,"{'a': '0.6949 nm', 'b': '0.9695 nm', 'c': '0.6355 nm'}",Fe3C-type,8.0 μB per Gd atom,23.9 μB/f.u.,Gd3Ni,100,100 K,Ni1Gd3.0,,Pnma,
,Cubic,120,120 K,128.4 K,128.4,10.1016/j.jmmm.2004.12.019,TRUE,{'a': '9.015'},Ca3Ag8-type,8.3 μB,,Gd3Ni6Al2,,,Al2.0Ni6.0Gd3.0,,Im3m,
,Cubic,61,61 K,60.5 K,60.5,10.1016/j.jmmm.2004.12.019,TRUE,{'a': '8.973'},Ca3Ag8-type,10.0 μB,,Tb3Ni6Al2,,,Al2.0Ni6.0Tb3.0,,Im3m,
,Cubic,30,30 K,30.6 K,30.6,10.1016/j.jmmm.2004.12.019,TRUE,{'a': '8.933'},Ca3Ag8-type,10.6 μB,,Dy3Ni6Al2,,,Al2.0Ni6.0Dy3.0,,Im3m,
,Cubic,16,16 K,16.1 K,16.1,10.1016/j.jmmm.2004.12.019,TRUE,{'a': '8.925'},Ca3Ag8-type,10.8 μB,,Ho3Ni6Al2,,,Al2.0Ni6.0Ho3.0,,Im3m,
,Cubic,13.2,13.2 K,3.8 K,3.8,10.1016/j.jmmm.2004.12.019,TRUE,{'a': '8.913'},Ca3Ag8-type,9.8 μB,,Er3Ni6Al2,,,Al2.0Ni6.0Er3.0,,Im3m,
,Cubic,,,-15.5 K,-15.5,10.1016/j.jmmm.2004.12.019,TRUE,{'a': '8.840'},Ca3Ag8-type,8.2 μB,,Gd3Ni6Si2,10,10 K,Si2.0Ni6.0Gd3.0,,Im3m,
,Cubic,,,23.2 K,23.2,10.1016/j.jmmm.2004.12.019,TRUE,{'a': '8.860'},Ca3Ag8-type,8.2 μB,,Gd3Ni6Si2C0.5,28,28 K,C0.5Si2.0Ni6.0Gd3.0,,Im3m,
,Hexagonal,61,61 K,61 K,61,10.1016/S0925-8388(01)01730-3,TRUE,"{'a': '5.07 Å', 'c': '16.23 Å'}",CeNi3 structure type,7.92 μB/Gd,19.8 μB/f.u.,Gd3Ni8Al,,,Al1Ni8.0Gd3.0,,P63/mmc,
,Rhombohedral,116,116 K,,,10.1016/S0925-8388(01)01730-3,TRUE,"{'a': '4.99 Å', 'c': '24.54 Å'}",Be3Nb structure type,6.55 μB,,GdNi3,,,Ni3.0Gd1,,R3m,
Negligible,Orthorhombic,215,215 K,234 K,234,10.1016/j.intermet.2008.10.004,TRUE,"{'a': '11.410 Å', 'b': '4.158 Å', 'c': '11.322 Å'}",,7.19 μB/Gd mol,21.58 μB/mol,Gd3NiSi2,,,Si2.0Ni1Gd3.0,Negligible,Pnma,
,,,,,,10.1016/j.intermet.2008.10.004,TRUE,,,7.21 μB/Gd mol,,Gd3Ni,99,99 K,Ni1Gd3.0,,,
,,335,335 K,,,10.1016/j.intermet.2008.10.004,TRUE,,,,,Gd5Si4,,,Si4.0Gd5.0,,,
,,318,318 K,,,10.1016/j.intermet.2008.10.004,TRUE,,,,,Gd7Pd3,,,Pd3.0Gd7.0,,,
,,294,294 K,,,10.1016/j.intermet.2008.10.004,TRUE,,,,,Gd,,,Gd1,,,
,Cubic,,,-0.78 K,-0.78,10.1016/j.jpcs.2007.04.022,TRUE,{'a': '12.2951 Å'},,,,Dy3Te2Li3O12,2,2 K,Li3.0O12.0Te2.0Dy3.0,,Ia-3d,
,Cubic,,,-2.66 K,-2.66,10.1016/j.jpcs.2007.04.022,TRUE,{'a': '12.3722 Å'},,,,Gd3Te2Li3O12,0.25,0.25 K,Li3.0O12.0Te2.0Gd3.0,,Ia-3d,
,Cubic,,,-0.91 K,-0.91,10.1016/j.jpcs.2007.04.022,TRUE,{'a': '12.5402 Å'},,,,Nd3Te2Li3O12,,,Li3.0O12.0Te2.0Nd3.0,,Ia-3d,
,Cubic,,,-0.28 K,-0.28,10.1016/j.jpcs.2007.04.022,TRUE,{'a': '12.2266 Å'},,,,Er3Te2Li3O12,,,Li3.0O12.0Te2.0Er3.0,,Ia-3d,
,Cubic,,,-0.062 K,-0.062,10.1016/j.jpcs.2007.04.022,TRUE,{'a': '12.1623 Å'},,,,Yb3Te2Li3O12,,,Li3.0O12.0Te2.0Yb3.0,,Ia-3d,
,Cubic,,,-0.017 K,-0.017,10.1016/j.jpcs.2007.04.022,TRUE,{'a': '12.3354 Å'},,,,Tb3Te2Li3O12,,,Li3.0O12.0Te2.0Tb3.0,,Ia-3d,
,Hexagonal,197,197 K,,,10.1016/j.jcrysgro.2007.10.044,TRUE,"{'a': '9.9347 Å', 'c': '6.2906 Å'}",Th7Fe3 type,,,Gd3Y4Pd3,,,Y4.0Pd3.0Gd3.0,,,
,Hexagonal,334,334 K,,,10.1016/j.jcrysgro.2007.10.044,TRUE,"{'a': '9.985 Å', 'c': '6.272 Å'}",Th7Fe3 type,,,Gd7Pd3,,,Pd3.0Gd7.0,,,
,Hexagonal,299,299 K,,,10.1016/j.jcrysgro.2007.10.044,TRUE,,Th7Fe3 type,,,Gd6YPd3,,,Y1Pd3.0Gd6.0,,,
,Hexagonal,,,,,10.1016/j.jcrysgro.2007.10.044,TRUE,,Th7Fe3 type,,,Gd7Rh3,140,140 K,Rh3.0Gd7.0,,,
,La3Al11-type,9.6,"11.2 K, 8.0 K",-22 K,-22,10.1016/j.physb.2009.01.044,TRUE,"{'a': '0.42523 nm', 'b': '1.2541 nm', 'c': '0.9988 nm'}",Orthorhombic,8.02 μB,,Gd3Zn4.7Al6.3,26.3,26.3 K,Al6.3Zn4.7Gd3.0,,Immm,
,Mn5Si3-type,,,58 K,58,10.1016/S0925-8388(02)00750-8,TRUE,"{'a': '8.583', 'c': '6.463'}",Hexagonal,9.06 μB/Gd,,Gd5Ge3,80,80 K,Ge3.0Gd5.0,,,
,Mn5Si3-type,,,63 K,63,10.1016/S0925-8388(02)00750-8,TRUE,"{'a': '8.525', 'c': '6.384'}",Hexagonal,8.83 μB/Gd,,Gd4.5Sc0.5Ge3,,,Sc0.5Ge3.0Gd4.5,,,
,Hexagonal,220.93,220.93 K,221.3 K,221.3,10.1016/j.physb.2004.08.023,TRUE,,,0.60 μB/Co,26.21 μB/fu,Gd4Co3,,,Co3.0Gd4.0,,,
,Hexagonal,240,240K,,,10.1016/j.jcrysgro.2010.01.047,TRUE,"{'a': '9.956 Å', 'c': '6.2918 Å'}",Th7Fe3-type,"7.78 μB (a-axis), 7.6 μB (c-axis)",,Gd4Y3Pd3,,,Y3.0Pd3.0Gd4.0,,P63mc,
,Hexagonal,334,334K,,,10.1016/j.jcrysgro.2010.01.047,TRUE,,Th7Fe3-type,"7.25 μB (a-axis), 6.5 μB (c-axis)",,Gd7Pd3,,,Pd3.0Gd7.0,,,
,Hexagonal,299,299K,,,10.1016/j.jcrysgro.2010.01.047,TRUE,,Th7Fe3-type,7.54 μB,,Gd6YPd3,,,Y1Pd3.0Gd6.0,,,
,Hexagonal,263,263K,,,10.1016/j.jcrysgro.2010.01.047,TRUE,,Th7Fe3-type,"7.8 μB (a-axis), 7.94 μB (c-axis)",,Gd5Y2Pd3,,,Y2.0Pd3.0Gd5.0,,,
,Hexagonal,197,197K,,,10.1016/j.jcrysgro.2010.01.047,TRUE,,Th7Fe3-type,,,Gd3Y4Pd3,,,Y4.0Pd3.0Gd3.0,,,
,Amorphous,95,95 K,,,10.1016/j.jmmm.2009.06.021,TRUE,,,,,Gd52.5Co16.5Al31,,,Al31.0Co16.5Gd52.5,,,
,,79,79 K,,,10.1016/j.jmmm.2009.06.021,FALSE,,,,,Gd60Co26Al14,,,Al14.0Co26.0Gd60.0,,,
,,105,105 K,,,10.1016/j.jmmm.2009.06.021,TRUE,,,,,Gd55Co20Al25,,,Al25.0Co20.0Gd55.0,,,
,,93,93 K,,,10.1016/j.jmmm.2009.06.021,TRUE,,,,,Gd53Al24Co20Zr3,,,Al24.0Co20.0Zr3.0Gd53.0,,,
,,52,52 K,,,10.1016/j.jmmm.2009.06.021,TRUE,,,,,Gd33Er22Al25Co20,,,Al25.0Co20.0Gd33.0Er22.0,,,
,Amorphous with nanocrystallites,94,94 K,,,10.1016/j.jallcom.2016.08.254,TRUE,,,,,Gd53Al24Co20Zr3,,,Al24.0Co20.0Zr3.0Gd53.0,,,
,,109,109 K,,,10.1016/j.jallcom.2016.08.254,TRUE,,,,,Gd60Al20Co20,,,Al20.0Co20.0Gd60.0,,,
,,122,122 K,,,10.1016/j.jallcom.2016.08.254,TRUE,,,,,Gd68Ni32,,,Ni32.0Gd68.0,,,
Nearly zero,Amorphous,78,78 K,-60.57 K,-60.57,10.1016/j.jallcom.2013.07.137,TRUE,,,7.56 μB,"193 Am^2/kg at 10 K, 5 Am^2/kg at 300 K",Gd55Al18Ni25Sn2,,,Al18.0Ni25.0Sn2.0Gd55.0,,,
,Amorphous,80,80 K,,,10.1016/j.solidstatesciences.2011.08.003,TRUE,,,,187 Am^2/kg at 10 K,Gd55Al20Ni25,,,Al20.0Ni25.0Gd55.0,,,
,Amorphous,78,78 K,,,10.1016/j.solidstatesciences.2011.08.003,TRUE,,,,181 Am^2/kg at 10 K,Gd55Al20Ni25,,,Al20.0Ni25.0Gd55.0,,,
,Partially Crystalline,74,74 K,,,10.1016/j.solidstatesciences.2011.08.003,TRUE,,,,181 Am^2/kg at 10 K,Gd55Al20Ni25,,,Al20.0Ni25.0Gd55.0,,,
,Crystalline,68,68 K,,,10.1016/j.solidstatesciences.2011.08.003,TRUE,,,,133 Am^2/kg at 10 K,Gd55Al20Ni25,,,Al20.0Ni25.0Gd55.0,,,
Negligible,Amorphous,100,100 K,,,10.1016/j.jallcom.2014.03.053,TRUE,,,,,Gd55Al25Co20,,,Al25.0Co20.0Gd55.0,,,
,Amorphous,197,197 K,204 K,204,10.1016/j.jallcom.2016.04.307,TRUE,,,,,Gd55Co35Mn10,,,Mn10.0Co35.0Gd55.0,,,
,Amorphous,268,268 K,281 K,281,10.1016/j.jallcom.2016.04.307,TRUE,,,,,Gd55Co35Fe10,,,Fe10.0Co35.0Gd55.0,,,
,Amorphous,192,192 K,195 K,195,10.1016/j.jallcom.2016.04.307,TRUE,,,,,Gd55Co35Ni10,,,Co35.0Ni10.0Gd55.0,,,
,Amorphous,192,192 K,,,10.1016/j.jallcom.2016.04.307,FALSE,,,,,Gd65Fe20Al8B7,,,B7.0Al8.0Fe20.0Gd65.0,,,
,Amorphous,197,197 K,,,10.1016/j.jallcom.2016.04.307,FALSE,,,,,Gd65Fe20Al10B5,,,B5.0Al10.0Fe20.0Gd65.0,,,
,Crystalline,275,275 K,,,10.1016/j.jallcom.2016.04.307,TRUE,,,,,Gd5Si2Ge2,,,Si2.0Ge2.0Gd5.0,,,
,Crystalline,278,278 K,,,10.1016/j.jallcom.2016.04.307,FALSE,,,,,Gd5Ge2.025Si1.925In0.05,,,Si1.925Ge2.025In0.05Gd5.0,,,
< 3 kA/m,Amorphous,84,84 K,,,10.1016/j.jnoncrysol.2015.04.042,TRUE,,,,203 Am^2/kg,Gd55Ni25Al18Zn2,,,Al18.0Ni25.0Zn2.0Gd55.0,,,
,Amorphous,78,78 K,,,10.1016/j.jnoncrysol.2015.04.042,TRUE,,,,187 Am^2/kg,Gd55Ni25Al20,,,Al20.0Ni25.0Gd55.0,,,
,Amorphous,111,111 K,,,10.1016/j.jallcom.2017.06.293,TRUE,,,,,Gd56Al24Co20,,,Al24.0Co20.0Gd56.0,,,
,Amorphous,76.8,76.8 K,,,10.1016/j.jallcom.2017.06.293,TRUE,,,,,Gd40Er16Al24Co20,,,Al24.0Co20.0Gd40.0Er16.0,,,
,Amorphous,16,16 K,,,10.1016/j.jallcom.2017.06.293,TRUE,,,,,Gd8Er48Al24Co20,,,Al24.0Co20.0Gd8.0Er48.0,,,
,Amorphous,121.8,121.8 K,,,10.1016/j.jallcom.2017.03.363,TRUE,,,,,Gd59.4Al19.8Co19.8Fe1,,,Al19.8Fe1.0Co19.8Gd59.4,,,
,Ho5NiSb2,142,142 K,,,10.1016/j.jallcom.2006.07.149,TRUE,"{'a': '1.21566 nm', 'b': '0.89276 nm', 'c': '0.79299 nm'}",oP32,,,Gd5CoSb2,,,Co1Sb2.0Gd5.0,,Pnma,
,Hexagonal,292,292 K,,,10.1016/j.jmmm.2014.03.082,TRUE,"{'a': '3.6234 Å', 'c': '5.7645 Å'}",hcp,,119.8 emu/g,Gd,,,Gd1,,P6_3/mmc,
,Hexagonal,286,286 K,,,10.1016/j.jmmm.2014.03.082,TRUE,"{'a': '3.6165 Å', 'c': '5.7609 Å'}",hcp,,103.4 emu/g,Gd95Ga5,,,Ga5.0Gd95.0,,P6_3/mmc,
,Hexagonal,285,285 K,,,10.1016/j.jmmm.2014.03.082,TRUE,"{'a': '3.6166 Å', 'c': '5.7603 Å'}",hcp,,90.4 emu/g,Gd90Ga10,,,Ga10.0Gd90.0,,P6_3/mmc,
,Hexagonal,286,286 K,,,10.1016/j.jmmm.2014.03.082,TRUE,"{'a': '3.6140 Å', 'c': '5.7606 Å'}",hcp,,78.1 emu/g,Gd85Ga15,,,Ga15.0Gd85.0,,P6_3/mmc,
,Hexagonal,286,286 K,,,10.1016/j.jmmm.2014.03.082,TRUE,"{'a': '3.6150 Å', 'c': '5.7591 Å'}",hcp,,61.6 emu/g,Gd80Ga20,,,Ga20.0Gd80.0,,P6_3/mmc,
,Tetragonal,,,,,10.1016/j.jmmm.2014.03.082,FALSE,,tI,,,Gd5Ga3,80,80 K,Ga3.0Gd5.0,,I4/mcm,
,Hexagonal,,,23.5K,23.5,10.1016/j.jmmm.2006.10.671,TRUE,,,7.9 μB/Gd,,Gd5Sn3,60,60K,Sn3.0Gd5.0,,P63/mcm,
,Hexagonal,187,187K,266.8K,266.8,10.1016/j.jmmm.2006.10.671,TRUE,,,10.9 μB/Gd,,Gd5Sb3,,,Sb3.0Gd5.0,,P63/mcm,
,Monoclinic,195,195 K,,,10.1016/S0304-8853(03)00305-6,TRUE,,,,,Gd5Si1.5Ge2.5,,,Si1.5Ge2.5Gd5.0,,P1121/a,
,Monoclinic,297,297 K,,,10.1016/S0304-8853(03)00305-6,TRUE,,,,,Gd5Si2.1Ge1.9,,,Si2.1Ge1.9Gd5.0,,P1121/a,
,Monoclinic,277,277 K,,,10.1016/S0304-8853(03)00305-6,TRUE,,,,,Gd5Si2Ge2,,,Si2.0Ge2.0Gd5.0,,P1121/a,
,Orthorhombic,296,296 K,,,10.1016/j.jallcom.2007.07.023,TRUE,,,,,Gd5Si2Ge2,,,Si2.0Ge2.0Gd5.0,,,
,Orthorhombic,297,297 K,,,10.1016/j.jallcom.2007.07.023,TRUE,,,,,Gd5Si2Ge1.98Ga0.02,,,Si2.0Ga0.02Ge1.98Gd5.0,,,
,Orthorhombic,298,298 K,,,10.1016/j.jallcom.2007.07.023,TRUE,,,,,Gd5Si2Ge1.96Ga0.04,,,Si2.0Ga0.04Ge1.96Gd5.0,,,
,Orthorhombic,298,298 K,,,10.1016/j.jallcom.2007.07.023,TRUE,,,,,Gd5Si2Ge1.94Ga0.06,,,Si2.0Ga0.06Ge1.94Gd5.0,,,
,Monoclinic,310,310 K,,,10.1016/j.intermet.2009.09.011,TRUE,,5:4-type,,,Gd5Si1.94Ge1.94Fe0.1,,,Si1.94Fe0.1Ge1.94Gd5.0,,,
,Monoclinic,294,294 K,,,10.1016/j.jmmm.2007.12.005,TRUE,,,,,Gd5Si2Ge2,,,Si2.0Ge2.0Gd5.0,,P1121/a,
,,308,308 K,,,10.1016/j.jmmm.2007.12.005,TRUE,,,,,Gd5Si2Ge1.9Fe0.1,,,Si2.0Fe0.1Ge1.9Gd5.0,,,
,Crystalline,250,250 K,,,10.1016/S0921-4526(01)01451-X,TRUE,,Hexagonal,,,Gd,,,Gd1,,,
,Amorphous,160,160 K,,,10.1016/S0921-4526(01)01451-X,TRUE,,,,,Gd,,,Gd1,,,
,Crystalline,260,260 K,,,10.1016/S0921-4526(01)01451-X,TRUE,,Hexagonal,,,Gd,,,Gd1,,,
,Crystalline,345,345 K,,,10.1016/S0921-4526(01)01451-X,TRUE,,,,,Gd5Si4,,,Si4.0Gd5.0,,,
,,230,230K,,,10.1016/j.jmmm.2003.12.1010,TRUE,,,,,Gd5Sn2Si2,,,Si2.0Sn2.0Gd5.0,,,
,,220,220K,,,10.1016/j.jmmm.2003.12.1010,TRUE,,,,,Gd5Sn2Si2,,,Si2.0Sn2.0Gd5.0,,,
,,210,210K,,,10.1016/j.jmmm.2003.12.1010,TRUE,,,,,Gd5Sn2Si2,,,Si2.0Sn2.0Gd5.0,,,
,,,,,,10.1016/j.jmmm.2003.12.1010,TRUE,,,,,Gd5Sn4,65,65K,Sn4.0Gd5.0,,,
35 Oe,Amorphous,109,109 K,120 K,120,10.1016/j.jmmm.2014.07.024,TRUE,,,,,Gd60Al20Co20,,,Al20.0Co20.0Gd60.0,,,
,α-Gd,284,284 K,,,10.1016/j.jallcom.2010.07.210,TRUE,,Amorphous,,,Gd60Mn30Al10,,,Al10.0Mn30.0Gd60.0,,,
0.028 T,α-Gd,284,284 K,,,10.1016/j.jallcom.2010.07.210,TRUE,,Amorphous,,191.0 A m^2 kg (Gd)^−1,Gd60Mn30Ga10,,,Mn30.0Ga10.0Gd60.0,42 A m^2 kg^−1,,
less than 45 Oe,Amorphous,122,122 K,,,10.1016/j.intermet.2017.03.007,TRUE,,,,199 Am^2/kg at 10 K,Gd63Ni37,,,Ni37.0Gd63.0,,,
,Amorphous,108,108 K,122 K,122,10.1016/j.jallcom.2012.07.137,TRUE,,,0.58 μB on Co atom,,Gd64Co26Al9Y1,,,Al9.0Co26.0Y1.0Gd64.0,,,
,,53,53 K,,,10.1016/j.jallcom.2012.07.137,FALSE,,,,,Gd36Co20Al24Y20,,,Al24.0Co20.0Y20.0Gd36.0,,,
,,101,101 K,,,10.1016/j.jallcom.2012.07.137,FALSE,,,,,Gd55Co15Al27Si3,,,Al27.0Si3.0Co15.0Gd55.0,,,
