Repository: sanjayganeshprabu/Computational-Modeling-and-Predictive-Analytics-for-Materials-Data

# Computational-Modeling-and-Predictive-Analytics-for-Materials-Data-

File: MODIFIED magnetic_materials.csv (part 41 of 112)
Coercivity,Crystal_Structure,Curie,Curie(Tc),Curie_Weiss,Curie_Weiss(θp),DOI,Experimental,Lattice_Parameters,Lattice_Structure,Magnetic_Moment,Magnetization,Material_Name,Neel,Neel(Tn),New_Column_Concatenated,Remanence,Space_Group,Susceptibility
,,79,79 K,,,10.1016/j.jallcom.2012.07.137,FALSE,,,,,Gd60Co26Al14,,,Al14.0Co26.0Gd60.0,,,
,,95,95 K,,,10.1016/j.jallcom.2012.07.137,TRUE,,,,,Gd52.5Co16.5Al31,,,Al31.0Co16.5Gd52.5,,,
,Hexagonal,142,142±0.5 K,,,10.1016/S0304-8853(00)00726-5,TRUE,,,,,Gd67Y33,208,208±0.5 K,Y33.0Gd67.0,,,
,Hexagonal,,,-77 K,-77,10.1016/j.jallcom.2006.06.111,TRUE,"{'a': '12.039', 'c': '4.2624'}",,2.59 μB/Ce atom,,Ce6Co1.67Si3,,,Si3.0Co1.67Ce6.0,,P63/m,
,Hexagonal,84,84 K,78 K,78,10.1016/j.jallcom.2006.06.111,TRUE,"{'a': '11.931', 'c': '4.2503'}",,3.61 μB/Nd atom,1.93 μB/Nd atom at 6 K and 5 T,Nd6Co1.67Si3,,,Si3.0Co1.67Nd6.0,0.98 μB/Nd atom at 6 K,P63/m,
,Hexagonal,294,294 K,,,10.1016/j.jallcom.2006.06.111,TRUE,"{'a': '11.7787', 'c': '4.1640'}",,,,Gd6Co1.67Si3,,,Si3.0Co1.67Gd6.0,,P63/m,
,Hexagonal,183,183 K,183 K,183,10.1016/j.jallcom.2006.06.111,TRUE,"{'a': '11.685', 'c': '4.118'}",,9.30 μB/Tb atom,4.70 μB/Tb at 6 K and 5 T,Tb6Co1.67Si3,,,Si3.0Co1.67Tb6.0,2.62 μB/Tb at 6 K,P63/m,
,Ho6Mo4Al43,,,7.9 K,7.9,10.1016/j.jallcom.2007.03.001,TRUE,"{'a': '10.9144 Å', 'c': '17.7361 Å'}",Hexagonal,7.5 μB/Gd atom,65.52 Oe cm³/g at 2 K,Gd6Cr4Al43,12.9,"19.0 K, 6.8 K",Al43.0Cr4.0Gd6.0,,P63/mcm,
,Fe2P-type,350,350 K,,,10.1016/j.intermet.2015.07.013,TRUE,"{'a': '0.8366 nm', 'c': '0.4243 nm'}",Hexagonal,7.1 μB,,Gd6FeBi2,,,Fe1Gd6.0Bi2.0,,,
,,220,220 K,,,10.1016/j.intermet.2015.07.013,TRUE,,,,,Gd6CoTe2,,,Co1Te2.0Gd6.0,,,
,Hexagonal,,,13.62 K,13.62,10.1016/j.jssc.2013.11.021,TRUE,"{'a': '11.005 Å', 'c': '17.746 Å'}",,7.92 μB/mol Gd,,Gd6W4Al43,15,15 K,Al43.0Gd6.0W4.0,,P 63/mcm,-0.1406 ×10^-2 emu/mol Gd
,Hexagonal,,,9.91 K,9.91,10.1016/j.jssc.2013.11.021,TRUE,"{'a': '11.005 Å', 'c': '17.746 Å'}",,7.94 μB/mol Gd,,Gd6W4Al42.31Mn0.69,14,14 K,Al42.31Mn0.69Gd6.0W4.0,,P 63/mcm,-0.1773 ×10^-2 emu/mol Gd
,Hexagonal,,,7.56 K,7.56,10.1016/j.jssc.2013.11.021,TRUE,"{'a': '10.993 Å', 'c': '17.726 Å'}",,7.78 μB/mol Gd,,Gd6W4Al41.69Fe1.30,13,13 K,Al41.69Fe1.3Gd6.0W4.0,,P 63/mcm,-0.0731 ×10^-2 emu/mol Gd
,Th7Fe3 type,299,299 K,336 K,336,10.1016/j.jallcom.2007.05.057,TRUE,"{'a': '9.9827 Å', 'c': '6.2864 Å'}",Hexagonal,7.54 μB,,Gd6YPd3,,,Y1Pd3.0Gd6.0,,,
,Th7Fe3 type,334,334 K,,,10.1016/j.jallcom.2007.05.057,TRUE,"{'a': '9.981 Å', 'c': '6.279 Å'}",Hexagonal,"7.25 μB (a axis), 6.5 μB (c axis)",,Gd7Pd3,,,Pd3.0Gd7.0,,,
,Th7Fe3 type,,,,,10.1016/j.jallcom.2007.05.057,TRUE,,Hexagonal,,,Gd7Rh3,140,140 K,Rh3.0Gd7.0,,,
,,318,318 K,,,10.1016/j.ijrefrig.2006.07.017,TRUE,,,,,Gd7Pd3,,,Pd3.0Gd7.0,,,
,,308,"298 K, 318 K",,,10.1016/j.ijrefrig.2006.07.017,TRUE,,,,,Gd76Pd24,,,Pd24.0Gd76.0,,,
,,291,291 K,,,10.1016/j.ijrefrig.2006.07.017,TRUE,,,,,Gd,,,Gd1,,,
,Hexagonal,298,298 K,,,10.1016/j.jallcom.2011.01.034,TRUE,"{'a': '9.9372 Å', 'c': '6.2674 Å'}",Th7Fe3-type,"7.73 μB (a-axis), 7.31 μB (c-axis)",,Gd7NiPd2,,,Ni1Pd2.0Gd7.0,,P 63 mc,
,,334,334 K,,,10.1016/j.jallcom.2011.01.034,TRUE,"{'a': '9.981 Å', 'c': '6.279 Å'}",,,,Gd7Pd3,,,Pd3.0Gd7.0,,,
,,299,299 K,,,10.1016/j.jallcom.2011.01.034,TRUE,,,,,Gd6YPd3,,,Y1Pd3.0Gd6.0,,,
,,263,263 K,,,10.1016/j.jallcom.2011.01.034,TRUE,,,,,Gd5Y2Pd3,,,Y2.0Pd3.0Gd5.0,,,
,,197,197 K,,,10.1016/j.jallcom.2011.01.034,TRUE,,,,,Gd3Y4Pd3,,,Y4.0Pd3.0Gd3.0,,,
,Hexagonal,,,"81.6 K (c-axis), 78.4 K (c-plane)",80,10.1016/j.jmmm.2004.11.533,TRUE,,Th7Fe3-type,"8.9 μB/Gd (c-axis), 8.7 μB/Gd (c-plane)","7.0 μB/Gd (c-axis), 6.8 μB/Gd (c-plane)",Gd7Rh3,141,141 K,Rh3.0Gd7.0,,P63mc,
,Hexagonal,,,,,10.1016/j.jmmm.2004.11.533,TRUE,,Th7Fe3-type,,,Tb7Rh3,27,27 K,Rh3.0Tb7.0,,P63mc,
,hcp,293,293 K,,,10.1016/j.jallcom.2014.10.169,TRUE,,,,,Gd90Co2.5Fe7.5,,,Fe7.5Co2.5Gd90.0,,,
,hcp,293,293 K,,,10.1016/j.jallcom.2014.10.169,TRUE,,,,,Gd,,,Gd1,,,
,Amorphous/Nanocrystalline,255,232/278 K,,,10.1016/j.scriptamat.2016.11.041,TRUE,,,,,Gd95Fe2.8Al2.2,,,Al2.2Fe2.8Gd95.0,,,
,Amorphous,289,289 K,,,10.1016/j.scriptamat.2016.11.041,TRUE,,,,,Gd50Co45Fe5,,,Fe5.0Co45.0Gd50.0,,,
,Amorphous,282,282 K,,,10.1016/j.scriptamat.2016.11.041,TRUE,,,,,Gd48Co52,,,Co52.0Gd48.0,,,
,Amorphous,294,294 K,,,10.1016/j.scriptamat.2016.11.041,TRUE,,,,,Gd,,,Gd1,,,
,Crystalline,276,276 K,,,10.1016/j.scriptamat.2016.11.041,TRUE,,,,,Gd5Si2Ge2,,,Si2.0Ge2.0Gd5.0,,,
,Crystalline,176,176 K,,,10.1016/j.scriptamat.2016.11.041,TRUE,,,,,Gd5Si2Ge1.9Fe0.1,,,Si2.0Fe0.1Ge1.9Gd5.0,,,
,Crystalline,265,265 K,,,10.1016/j.scriptamat.2016.11.041,TRUE,,,,,GdFeAl,,,Al1Fe1Gd1,,,
,Tetragonal,,,-52 K,-52,10.1016/j.ssc.2011.05.030,TRUE,"{'a': '0.3716 nm', 'c': '0.926 nm'}",MoSi2-type,7 μB/Gd3+,,GdAg2,22.7,22.7 K,Ag2.0Gd1,,I4/mmm,
,,,,,,10.1016/j.ssc.2011.05.030,TRUE,,,,,TbAg2,34.8,34.8 K,Ag2.0Tb1,,,
,,,,,,10.1016/j.ssc.2011.05.030,TRUE,,,,,DyAg2,15,15 K,Ag2.0Dy1,,,
,,,,,,10.1016/j.ssc.2011.05.030,TRUE,,,,,HoAg2,8,8 K,Ag2.0Ho1,,,
,,,,,,10.1016/j.ssc.2011.05.030,TRUE,,,,,ErAg2,5.5,5.5 K,Ag2.0Er1,,,
,Rock-salt,,,,,10.1016/S0966-9795(00)00089-3,TRUE,,,,,GdP,15.9,15.9 K,P1Gd1,,,
,Rock-salt,,,,,10.1016/S0966-9795(00)00089-3,TRUE,,,,,GdAs,18.7,18.7 K,As1Gd1,,,
,Rock-salt,,,,,10.1016/S0966-9795(00)00089-3,TRUE,,,,,GdSb,23.4,23.4 K,Sb1Gd1,,,
,Rock-salt,,,,,10.1016/S0966-9795(00)00089-3,TRUE,,,,,GdBi,25.8,25.8 K,Gd1Bi1,,,
15 kG,Rhombohedral,,,,,10.1016/j.poly.2005.03.162,TRUE,"{'a': '10.07 Å', 'b': '10.07 Å', 'c': '16.45 Å'}",,,,GdB18Si5,3.2,3.2 K,B18.0Si5.0Gd1,,R3m,
,,,,,,10.1016/j.poly.2005.03.162,TRUE,,,,,HoB17CN,29,29 K,B17.0C1N1Ho1,,,
,Orthorhombic,,,-7.2 K,-7.2,10.1016/S0025-5408(01)00737-1,TRUE,"{'a': '16.746 Å', 'b': '17.731 Å', 'c': '9.565 Å'}",YB50-type,7.87 μB,,GdB41Si1.2,4,4 K,B41.0Si1.2Gd1,,Pbam,
,,,,-12.7 K,-12.7,10.1016/S0025-5408(01)00737-1,TRUE,,,,,TbB41Si1.2,,,B41.0Si1.2Tb1,,,
,Cubic,,,,,10.1016/j.physb.2004.03.009,TRUE,{'a': '4.113 Å'},,"6.9 μB at 2 K, 6.03 μB at 12 K",,GdB6,15,15 K,B6.0Gd1,,,
,Cubic,,,,,10.1016/j.physb.2004.03.009,TRUE,{'a': '4.090 Å'},,7.91 μB at 1.5 K,,TbB6,21,21 K,B6.0Tb1,,,
,Orthorhombic,285,285 K,,,10.1016/S0038-1098(00)00385-9,TRUE,"{'a': '3.8735 Å', 'b': '7.8183 Å', 'c': '7.5300 Å'}",Pmmm,0.8 μB at 0 K,,GdBaCo2O5.45,220,220 K,O5.45Co2.0Ba1Gd1,,Pmmm,
,Orthorhombic,280,280 K,,,10.1016/j.jmmm.2004.11.573,TRUE,,,2.14 μB per Co3+ ion,68 Am^2/kg at 4 K,GdBaCo2O5.5,170,170 K,O5.5Co2.0Ba1Gd1,,,
,Rhombohedral,162,162 K,,,10.1016/j.ssc.2012.03.038,TRUE,"{'a': '9.452 Å', 'c': '7.449 Å'}",SrNi12B6 type,"0.42 μB/Co atom, 7 μB/Gd",,GdCo12B6,,,B6.0Co12.0Gd1,,R-3m,
,Rhombohedral,114,114 K,,,10.1016/j.jallcom.2005.12.032,TRUE,"{'a': '4.9805 Å', 'c': '24.4897 Å'}",PuNi3-type,6.55 μB,,GdNi3,,,Ni3.0Gd1,,R-3m,
,Rhombohedral,615,615 K,,,10.1016/j.jallcom.2005.12.032,TRUE,"{'a': '5.0362 Å', 'c': '24.5596 Å'}",PuNi3-type,2.2 μB,,GdCo3,,,Co3.0Gd1,,R-3m,
,BaLi4,130,130 K,,,10.1016/S0925-8388(00)01095-1,TRUE,"{'a': '8.844 Å', 'c': '7.446 Å'}",Hexagonal,3.8 μB/f.u.,,GdCo3Sn,,,Co3.0Sn1Gd1,,P63/mmc,
,BaLi4,86,86 K,,,10.1016/S0925-8388(00)01095-1,TRUE,"{'a': '8.844 Å', 'c': '7.446 Å'}",Hexagonal,,,TbCo3Sn,,,Co3.0Sn1Tb1,,P63/mmc,
,BaLi4,57,57 K,,,10.1016/S0925-8388(00)01095-1,TRUE,"{'a': '8.844 Å', 'c': '7.446 Å'}",Hexagonal,,,DyCo3Sn,,,Co3.0Sn1Dy1,,P63/mmc,
,BaLi4,30,30 K,,,10.1016/S0925-8388(00)01095-1,TRUE,"{'a': '8.844 Å', 'c': '7.446 Å'}",Hexagonal,,,HoCo3Sn,,,Co3.0Sn1Ho1,,P63/mmc,
,BaLi4,24,24 K,,,10.1016/S0925-8388(00)01095-1,TRUE,"{'a': '8.844 Å', 'c': '7.446 Å'}",Hexagonal,,,ErCo3Sn,,,Co3.0Sn1Er1,,P63/mmc,
,BaLi4,10,10 K,,,10.1016/S0925-8388(00)01095-1,TRUE,"{'a': '8.844 Å', 'c': '7.446 Å'}",Hexagonal,,,TmCo3Sn,,,Co3.0Sn1Tm1,,P63/mmc,
,CeCo4B-type,282,282 K,,,10.1016/S0304-8853(03)00068-4,TRUE,"{'a': '5.024 Å', 'c': '6.944 Å'}",Hexagonal,0.31 μB,1.24 μB/f.u.,CeCo4B,,,B1Co4.0Ce1,,,
,CeCo4B-type,375,375 K,,,10.1016/S0304-8853(03)00068-4,TRUE,"{'a': '5.019 Å', 'c': '6.898 Å'}",Hexagonal,0.685 μB,2.74 μB/f.u.,YCo4B,,,B1Co4.0Y1,,,
,CeCo4B-type,515,515 K,,,10.1016/S0304-8853(03)00068-4,TRUE,"{'a': '5.040 Å', 'c': '6.873 Å'}",Hexagonal,0.91 μB,3.36 μB/f.u.,GdCo4B,,,B1Co4.0Gd1,,,
,MgZn2,100,100 K,,,10.1016/S0304-8853(99)00592-2,TRUE,"{'a': '5.445 Å', 'c': '8.617 Å'}",Hexagonal,4.7 μB,,GdCoAl,,,Al1Co1Gd1,,P63/mmc,
,ZrNiAl,60,60 K,58 K,58,10.1016/S0304-8853(99)00592-2,TRUE,"{'a': '7.021 Å', 'c': '3.921 Å'}",Hexagonal,5.87 μB,,GdNiAl,31,31 K,Al1Ni1Gd1,,P62m,
,ZrNiAl,83,83 K,,,10.1016/S0304-8853(99)00592-2,TRUE,"{'a': '7.061 Å', 'c': '4.072 Å'}",Hexagonal,5.6 μB,,GdCuAl,,,Al1Cu1Gd1,,P62m,
,Tetragonal,118,118 K,,,10.1016/j.matchemphys.2015.05.067,TRUE,{'c': '6.77 Å'},Simple Tetragonal,7.25 μB,,GdFeSi,,,Si1Fe1Gd1,,P4/nmm,
,Tetragonal,,,,,10.1016/j.matchemphys.2015.05.067,TRUE,{'c': '6.69 Å'},Simple Tetragonal,7.25 μB,,GdCoSi,220,220 K,Si1Co1Gd1,,P4/nmm,
,Tetragonal,70,70 K,,,10.1016/j.matchemphys.2015.05.067,TRUE,,Simple Tetragonal,,,GdFe0.6Co0.4Si,,,Si1Fe0.6Co0.4Gd1,,P4/nmm,
,,,,,,10.1016/j.matchemphys.2015.05.067,TRUE,,,,,GdFe2Si2,8,8 K,Si2.0Fe2.0Gd1,,,
,Orthorhombic,,,-7K,-7,10.1016/j.jmmm.2017.01.042,TRUE,"{'a': '5.3127 Å', 'b': '5.5227 Å', 'c': '7.6045 Å'}",Pbnm,,,GdCrO3,174,174K,O3.0Cr1Gd1,,Pbnm,
,Orthorhombic,,,-9K,-9,10.1016/j.jmmm.2017.01.042,TRUE,,Pbnm,,,GdCr0.95Mn0.05O3,165,165K,O3.0Cr0.95Mn0.05Gd1,,Pbnm,
,Orthorhombic,,,,,10.1016/j.jmmm.2017.01.042,TRUE,,Pbnm,,,GdCr0.50Mn0.50O3,91,91K,O3.0Cr0.5Mn0.5Gd1,,Pbnm,
,CeCr2Al20,,,-3.2 K,-3.2,10.1016/j.jallcom.2006.07.148,TRUE,{'a': '1.45385 nm'},cubic,7.79 μB,6.3 μB/Gd atom,GdV2Al20,2.35,2.35 K,Al20.0V2.0Gd1,,Fd 3 m,
,CeCr2Al20,,,-2.4 K,-2.4,10.1016/j.jallcom.2006.07.148,TRUE,{'a': '1.44832 nm'},cubic,8.03 μB,6.4 μB/Gd atom,GdCr2Al20,3.9,3.90 K,Al20.0Cr2.0Gd1,,Fd 3 m,
,ThMn12,,,-5.9 K,-5.9,10.1016/j.jallcom.2006.08.043,TRUE,"{'a': '8.9900 Å', 'c': '5.1229 Å'}",Tetragonal,7.87 μB,41.79 Oe cm³/g,GdCr3.5Al8.5,6.5,6.50 K,Al8.5Cr3.5Gd1,,I4/mmm,1.246 × 10⁻⁶ cm³/g
,ThMn12,,,-12.2 K,-12.2,10.1016/j.jallcom.2006.08.043,TRUE,"{'a': '8.9683 Å', 'c': '5.1252 Å'}",Tetragonal,7.67 μB,41.63 Oe cm³/g,GdCr4Al8,6.75,6.75 K,Al8.0Cr4.0Gd1,,I4/mmm,5.544 × 10⁻⁶ cm³/g
,ThMn12,,,,,10.1016/S0921-4526(00)00644-X,TRUE,,,,,GdFe3CrAl8,5,5 K,Al8.0Cr1Fe3.0Gd1,,,
,"CsCl-type, FeB-type",,,"-86 K (CsCl-type), -62 K (FeB-type)",-74,10.1016/j.jmmm.2008.09.038,TRUE,"{'a': '3.516e-10 m (CsCl-type), 7.110e-10 m (FeB-type)', 'b': 'NA (CsCl-type), 4.536e-10 m (FeB-type)', 'c': 'NA (CsCl-type), 5.509e-10 m (FeB-type)'}","Cubic (CsCl-type), Orthorhombic (FeB-type)","8.5 μB (CsCl-type), 8.7 μB (FeB-type)",,GdCu,97.5,"150 K (CsCl-type), 45 K (FeB-type)",Cu1Gd1,,,
,,,,8 K,8,10.1016/j.jmmm.2008.09.038,TRUE,,,8.4 μB,,GdCu2,41,41 K,Cu2.0Gd1,,,
,,,,3 K,3,10.1016/j.jmmm.2008.09.038,TRUE,,,7.7 μB,,GdH2,25.75,"21 K, 30.5 K",H2.0Gd1,,,
,,,,-3 K,-3,10.1016/j.jmmm.2008.09.038,FALSE,,,7.3 μB,,GdH3,3.3,3.3 K,H3.0Gd1,,,
,Orthorhombic,,,,,10.1016/S0304-8853(01)00474-7,TRUE,,,,,GdCu2,40.5,40.5 K,Cu2.0Gd1,,,
,Cubic,10,10 K,7.5 K,7.5,10.1016/j.jmmm.2006.10.549,TRUE,,MgCu4Sn type,8.07 μB,,GdCu4Ag,,,Cu4.0Ag1Gd1,,,
,Cubic,,,18.9 K,18.9,10.1016/j.jmmm.2006.10.549,TRUE,,MgCu4Sn type,8.62 μB,,TbCu4Ag,14,14 K,Cu4.0Ag1Tb1,,,
,Cubic,25,25 K,27.4 K,27.4,10.1016/j.jmmm.2006.10.549,TRUE,,MgCu4Sn type,9.96 μB,,DyCu4Ag,,,Cu4.0Ag1Dy1,,,
,Cubic,20,20 K,19.7 K,19.7,10.1016/j.jmmm.2006.10.549,TRUE,,MgCu4Sn type,9.98 μB,,HoCu4Ag,,,Cu4.0Ag1Ho1,,,
,Cubic,8,8 K,8.9 K,8.9,10.1016/j.jmmm.2006.10.549,TRUE,,MgCu4Sn type,9.44 μB,,ErCu4Ag,,,Cu4.0Ag1Er1,,,
,Cubic MgCu4Sn-type,,,,,10.1016/j.jmmm.2016.04.049,TRUE,,,,,NdCu4Au,3.9,3.9 K,Cu4.0Nd1Au1,,F4̄3m (no. 216),
,Cubic MgCu4Sn-type,,,,,10.1016/j.jmmm.2016.04.049,TRUE,,,,,GdCu4Au,10.9,10.9 K,Cu4.0Gd1Au1,,F4̄3m (no. 216),
,Tetragonal,518,518 K,,,10.1016/S0925-8388(01)01826-6,TRUE,"{'a': '8.5339 Å', 'c': '4.7603 Å'}",ThMn12,16.28 μB/f.u.,,GdFe11Re,,,Fe11.0Gd1Re1,,I4/mmm,
,Cubic Laves (MgCu2) phase (C15),790,790 K,,,10.1016/j.cocom.2015.10.001,TRUE,"{'a': '7.27 Å (GGA), 7.02 Å (LSDA)'}",FCC,"3.65 μB (GGA), 4.38 μB (LSDA)",,GdFe2,,,Fe2.0Gd1,,227,
,ThCr2Si2-type,,,,,10.1016/S0304-8853(01)01380-4,TRUE,,Body-centered tetragonal,,,GdFe2Ge2,11.3,11.3 K,Fe2.0Ge2.0Gd1,,I4/mmm,
,ZrNiAl,57,57 K,,,10.1016/j.jallcom.2010.08.163,TRUE,"{'a': '7.019 Å', 'b': '3.916 Å'}",,,,GdNiAl,,,Al1Ni1Gd1,,,
,ZrNiAl,46,46 K,,,10.1016/j.jallcom.2010.08.163,TRUE,"{'a': '7.1951 Å', 'b': '4.0353 Å'}",,,,GdPdAl,,,Al1Pd1Gd1,,,
,ZrNiAl,90,90 K,,,10.1016/j.jallcom.2010.08.163,TRUE,"{'a': '7.647 Å', 'b': '3.887 Å'}",,,,GdPdIn,,,Pd1In1Gd1,,,
,MgZn2,200,200 K,,,10.1016/j.jallcom.2010.08.163,TRUE,"{'a': '5.4421 Å', 'b': '8.831 Å'}",,,,GdFeAl,,,Al1Fe1Gd1,,,
,ThMn12,334,334 K,,,10.1016/j.jallcom.2010.08.163,TRUE,"{'a': '8.6747 Å', 'b': '5.0368 Å'}",,,,GdFe6Al6,,,Al6.0Fe6.0Gd1,,,
,MgCu2,274,274 K,,,10.1016/j.jallcom.2010.08.163,TRUE,{'a': '7.875 Å'},,,,GdMnAl,,,Al1Mn1Gd1,,,
"{'Hot_Coercivity': 'Varies with pump fluence', 'Room_Temperature_Coercivity': 'NA'}",Amorphous,510,510 K,,,10.1016/j.ijleo.2013.09.056,TRUE,,,,Varies with pump fluence,GdFeCo,,,Fe1Co1Gd1,,,
75 Oe,Orthorhombic,,,,,10.1016/j.jallcom.2015.01.112,TRUE,"{'a': '5.616 Å', 'b': '7.668 Å', 'c': '5.346 Å'}",Distorted Perovskite,,2.6 emu/g,GdFeO3,670,670 K,O3.0Fe1Gd1,0.25 emu/g,,
,CrB-type,183,183K,,,10.1016/j.jallcom.2008.01.115,TRUE,"{'a': '4.3388 Å', 'b': '11.0104 Å', 'c': '4.1058 Å'}",Orthorhombic,,,GdGa,,,Ga1Gd1,,Cmcm,
,,276,276K,,,10.1016/j.jallcom.2008.01.115,TRUE,,,,,Gd5Si2Ge2,,,Si2.0Ge2.0Gd5.0,,,
,,294,294K,,,10.1016/j.jallcom.2008.01.115,TRUE,,,,,Gd,,,Gd1,,,
,,140,140K,,,10.1016/j.jallcom.2008.01.115,TRUE,,,,,DyCo2,,,Co2.0Dy1,,,
,,227,227K,,,10.1016/j.jallcom.2008.01.115,TRUE,,,,,TbCo2,,,Co2.0Tb1,,,
,,292,292K,,,10.1016/j.jallcom.2008.01.115,TRUE,,,,,La0.67Ba0.33MnO3,,,O3.0Mn1Ba0.33La0.67,,,
,CaF2-type,,,,,10.1016/j.jcrysgro.2012.12.156,TRUE,,fcc,,,GdH2,22,22 K,H2.0Gd1,,Fm-3m,
,CaF2-type,,,,,10.1016/j.jcrysgro.2012.12.156,TRUE,,fcc,,,Gd0.76Y0.24H2,15,15 K,H2.0Y0.24Gd0.76,,Fm-3m,
,CaF2-type,,,,,10.1016/j.jcrysgro.2012.12.156,TRUE,,fcc,,,Gd0.47Y0.53H2,12,12 K,H2.0Y0.53Gd0.47,,Fm-3m,
,CaF2-type,,,,,10.1016/j.jcrysgro.2012.12.156,TRUE,,fcc,,,Gd0.39Y0.61H2,10,10 K,H2.0Y0.61Gd0.39,,Fm-3m,
,2H-MoS2 type,276,276 K,,,10.1016/S0925-8388(00)00668-X,TRUE,,Layered,7.33 μB,,GdI2,,,I2.0Gd1,,,
,Cubic,,,-93 K,-93,10.1016/j.matlet.2016.03.128,TRUE,{'a': '4.6014 Å'},AuCu3-type,8.1 μB,,GdIn3,45,45 K,In3.0Gd1,,Pm-3m,
,,,,,,10.1016/j.matlet.2016.03.128,FALSE,,,,,GdIrIn5,42,42 K,In5.0Gd1Ir1,,,
,,,,,,10.1016/j.matlet.2016.03.128,FALSE,,,,,GdCoIn5,30,30 K,Co1In5.0Gd1,,,
,Cubic C15b AuBe5-like,,,-46 K,-46,10.1016/j.physb.2007.04.055,TRUE,,FCC,7.8 μB,,GdInCu4,5.9,5.9 K,Cu4.0In1Gd1,,,
,Cubic C15b AuBe5-like,,,-40 K,-40,10.1016/j.physb.2007.04.055,TRUE,,FCC,7.8 μB,,Gd0.99Y0.01InCu4,5.4,5.4 K,Cu4.0Y0.01In1Gd0.99,,,
,Cubic C15b AuBe5-like,,,-44 K,-44,10.1016/j.physb.2007.04.055,TRUE,,FCC,7.8 μB,,Gd0.95Y0.05InCu4,5,5.0 K,Cu4.0Y0.05In1Gd0.95,,,
,Cubic C15b AuBe5-like,,,-42 K,-42,10.1016/j.physb.2007.04.055,TRUE,,FCC,7.8 μB,,Gd0.9Y0.1InCu4,3.5,3.5 K,Cu4.0Y0.1In1Gd0.9,,,
,MgCu2-type,,,,,10.1016/S0921-4526(99)01725-1,TRUE,,,"{'Mn': '2.1 μB', 'Gd': '4.6 μB'}",,GdMn2,105,105 K,Mn2.0Gd1,,,
,ThCr2Si2-type,466,466 K,,,10.1016/S0038-1098(01)00208-3,TRUE,"{'a': '4.0238 Å', 'c': '10.8726 Å'}",Body-centered tetragonal,2.41 μB/f.u.,,GdMn2Ge2,365,365 K,Mn2.0Ge2.0Gd1,,I 4/mmm,
,ThCr2Si2-type,461,461 K,,,10.1016/S0038-1098(01)00208-3,TRUE,"{'a': '4.0395 Å', 'c': '10.8800 Å'}",Body-centered tetragonal,1.86 μB/f.u.,,Gd0.9Ce0.1Mn2Ge2,,,Mn2.0Ge2.0Ce0.1Gd0.9,,I 4/mmm,
,ThCr2Si2-type,456,456 K,,,10.1016/S0038-1098(01)00208-3,TRUE,"{'a': '4.0515 Å', 'c': '10.8849 Å'}",Body-centered tetragonal,1.53 μB/f.u.,,Gd0.83Ce0.17Mn2Ge2,,,Mn2.0Ge2.0Ce0.17Gd0.83,,I 4/mmm,
,ThCr2Si2-type,450,450 K,,,10.1016/S0038-1098(01)00208-3,TRUE,"{'a': '4.0699 Å', 'c': '10.8921 Å'}",Body-centered tetragonal,0.86 μB/f.u.,,Gd0.67Ce0.33Mn2Ge2,,,Mn2.0Ge2.0Ce0.33Gd0.67,,I 4/mmm,
,ThCr2Si2-type,447,447 K,,,10.1016/S0038-1098(01)00208-3,TRUE,"{'a': '4.0902 Å', 'c': '10.9035 Å'}",Body-centered tetragonal,0.60 μB/f.u.,,Gd0.5Ce0.5Mn2Ge2,,,Mn2.0Ge2.0Ce0.5Gd0.5,,I 4/mmm,
,ThCr2Si2-type,442,442 K,,,10.1016/S0038-1098(01)00208-3,TRUE,"{'a': '4.1102 Å', 'c': '10.9152 Å'}",Body-centered tetragonal,1.15 μB/f.u.,,Gd0.33Ce0.67Mn2Ge2,,,Mn2.0Ge2.0Ce0.67Gd0.33,,I 4/mmm,
,ThCr2Si2-type,326,326 K,,,10.1016/S0038-1098(01)00208-3,TRUE,"{'a': '4.1446 Å', 'c': '10.9377 Å'}",Body-centered tetragonal,2.27 μB/f.u.,,CeMn2Ge2,408,408 K,Mn2.0Ge2.0Ce1,,I 4/mmm,
,Orthorhombic,,,,,10.1016/j.physb.2016.04.001,TRUE,,,,,GdMn2O5,40,40 K,O5.0Mn2.0Gd1,,Pbam,
,HfFe6Ge6-type,434,434 K,,,10.1016/j.jmmm.2011.03.014,TRUE,"{'a': '5.54671 Å', 'c': '9.04348 Å'}",Hexagonal,,,GdMn6Sn6,,,Mn6.0Sn6.0Gd1,,P6/mmm,
,Cubic,,,,,10.1016/S0925-8388(01)01994-6,TRUE,{'a': '0.7876 nm'},C15 Laves phase,1.45 μB/mol,,GdMnAl,298,298 K,Al1Mn1Gd1,0.23 μB/mol,Fd 3 m,
,,105,105 K,,,10.1016/S0925-8388(01)01994-6,TRUE,,,,,GdMn2,,,Mn2.0Gd1,,,
,Cubic,170,170 K,,,10.1016/S0925-8388(01)01994-6,TRUE,,C15 Laves phase,,,GdAl2,,,Al2.0Gd1,,Fd 3 m,
,Orthorhombic,,,80 K,80,10.1016/j.intermet.2005.01.007,TRUE,"{'a': '0.7123 nm', 'b': '0.4162 nm', 'c': '0.8180 nm'}",TiNiSi-type,8.6 μB,,GdMnGe,350,350 K,Mn1Ge1Gd1,,Pnma,
,Hexagonal,,,25.9 K,25.9,10.1016/j.intermet.2005.01.007,TRUE,"{'a': '0.7048 nm', 'c': '0.4290 nm'}",ZrNiAl-type,7.75 μB,,GdMnGe0.5Ga0.5,170,170 K,Mn1Ga0.5Ge0.5Gd1,,P6b2m,
,rocksalt (B1),58,58 K,,,10.1016/j.spmi.2009.05.001,TRUE,{'a': '4.7594 Å'},,,,GdN,,,N1Gd1,,,
,Orthorhombic CrB-type,69,69 K,72 K,72,10.1016/j.jmmm.2006.10.581,TRUE,"{'a': '3.774 Å', 'b': '10.327 Å', 'c': '4.238 Å'}",Orthorhombic,7.2 μB/f.u.,,GdNi,,,Ni1Gd1,,,
,Layered,,,,,10.1016/S0921-4534(03)00962-6,TRUE,,,,,DyNi2B2C,10,10 K,B2.0C1Ni2.0Dy1,,,
,Layered,,,,,10.1016/S0921-4534(03)00962-6,TRUE,,,,,TmNi2B2C,1.5,1.5 K,B2.0C1Ni2.0Tm1,,,
,Layered,,,,,10.1016/S0921-4534(03)00962-6,TRUE,,,,,GdNi2B2C,20,20 K,B2.0C1Ni2.0Gd1,,,
,Cubic,80,80K,,,10.1016/j.jallcom.2013.03.233,TRUE,{'a': '0.720 nm'},MgCu2-type,0.23 μB/Ni,,GdNi2,,,Ni2.0Gd1,,Fd-3m,
,Cubic,190,190K,,,10.1016/j.jallcom.2013.03.233,TRUE,{'a': '0.7211 nm'},MgCu2-type,,,GdNi2Mn0.4,,,Mn0.4Ni2.0Gd1,,Fd-3m,
,Cubic,210,210K,,,10.1016/j.jallcom.2013.03.233,TRUE,{'a': '0.7199 nm'},MgCu2-type,,,GdNi2Mn0.5,,,Mn0.5Ni2.0Gd1,,Fd-3m,
,Orthorhombic,28.34,28.34 K,,,10.1016/j.jallcom.2015.10.255,TRUE,,CuMgAl2-type,,,GdNiAl2,,,Al2.0Ni1Gd1,,,
,Hexagonal,85.4,85.4 K,79.6 K,79.6,10.1016/j.jallcom.2012.08.042,TRUE,"{'a': '7.4771 Å', 'b': '7.4771 Å', 'c': '3.8341 Å'}",,7.70 μB,130.9 emu/g,GdNiIn,,,Ni1In1Gd1,,P6̄2m,
,Hexagonal,53.3,53.3 K,62.3 K,62.3,10.1016/j.jallcom.2012.08.042,TRUE,"{'a': '7.5422 Å', 'b': '7.5422 Å', 'c': '3.8443 Å'}",,5.25 μB,88.5 emu/g,GdNiInH0.5,,,H0.5Ni1In1Gd1,,P6̄2m,
,,70,70 K,,,10.1016/j.jallcom.2012.08.042,TRUE,,,,,TbNiIn,,,Ni1In1Tb1,,,
,,30,30 K,,,10.1016/j.jallcom.2012.08.042,TRUE,,,,,DyNiIn,,,Ni1In1Dy1,,,
,,20,20 K,,,10.1016/j.jallcom.2012.08.042,TRUE,,,,,HoNiIn,,,Ni1In1Ho1,,,
,,9,9 K,,,10.1016/j.jallcom.2012.08.042,TRUE,,,,,ErNiIn,,,Ni1In1Er1,,,
,,7,7 K,,,10.1016/j.jallcom.2012.08.042,FALSE,,,,,CeNiInH1.8,,,H1.8Ni1In1Ce1,,,
,,,,,,10.1016/j.jallcom.2012.08.042,FALSE,,,,,CeNiIn0.2Au0.8,5.7,5.7 K,Ni1In0.2Ce1Au0.8,,,
,,,,,,10.1016/j.jallcom.2012.08.042,FALSE,,,,,CeNiIn0.2Pd0.8,1.8,1.8 K,Ni1Pd0.8In0.2Ce1,,,
,Orthorhombic,,,,,10.1016/j.jmmm.2003.09.039,TRUE,,Pnma,,,GdNiSn,11,11 K,Ni1Sn1Gd1,,Pnma,
,Orthorhombic,,,,,10.1016/j.jmmm.2003.09.039,TRUE,,Pnma,,,Gd0.1Tb0.9NiSn,18.5,18.5 K,Ni1Sn1Gd0.1Tb0.9,,Pnma,
,Cubic Perovskite,,,3.5 K,3.5,10.1016/j.jmmm.2009.02.119,TRUE,{'a': '4.089 Å'},Cubic,8.03 μB,,GdPd3,6,6 K,Pd3.0Gd1,,Pm-3m,0.82
,Cubic Perovskite,,,-7.2 K,-7.2,10.1016/j.jmmm.2009.02.119,TRUE,{'a': '4.112 Å'},Cubic,8.60 μB,,GdPd3B0.25C0.75,15,15 K,B0.25C0.75Pd3.0Gd1,,Pm-3m,0.92
,Cubic Perovskite,,,-18.5 K,-18.5,10.1016/j.jmmm.2009.02.119,TRUE,{'a': '4.118 Å'},Cubic,8.19 μB,,GdPd3B0.50C0.50,12,12 K,B0.5C0.5Pd3.0Gd1,,Pm-3m,0.73
,Cubic Perovskite,,,-25.3 K,-25.3,10.1016/j.jmmm.2009.02.119,TRUE,{'a': '4.141 Å'},Cubic,7.99 μB,,GdPd3B0.75C0.25,7,7 K,B0.75C0.25Pd3.0Gd1,,Pm-3m,2.72
,Cubic Perovskite,,,-20.2 K,-20.2,10.1016/j.jmmm.2009.02.119,TRUE,{'a': '4.143 Å'},Cubic,8.04 μB,,GdPd3B,8,8 K,B1Pd3.0Gd1,,Pm-3m,2.96
,Cubic,,,-17.9 K,-17.9,10.1016/j.jmmm.2010.07.040,TRUE,{'a': '4.125 Å'},Pm3̄m,7.96 μB,,GdPd3B0.25,10,10 K,B0.25Pd3.0Gd1,,Pm3̄m,0.94
,Cubic,,,-20.5 K,-20.5,10.1016/j.jmmm.2010.07.040,TRUE,{'a': '4.141 Å'},Pm3̄m,7.94 μB,,GdPd3B0.50,5,5 K,B0.5Pd3.0Gd1,,Pm3̄m,0.89
,Cubic,,,-23.0 K,-23,10.1016/j.jmmm.2010.07.040,TRUE,{'a': '4.142 Å'},Pm3̄m,8.09 μB,,GdPd3B0.75,8,8 K,B0.75Pd3.0Gd1,,Pm3̄m,2.56
,Cubic,,,3.5 K,3.5,10.1016/j.jmmm.2010.07.040,TRUE,{'a': '4.089 Å'},Pm3̄m,8.03 μB,,GdPd3,6,6 K,Pd3.0Gd1,,Pm3̄m,0.82
,Hexagonal ZrNiAl-type,,,"49 K (HTM II phase), 67 K (HTM I phase)",58,10.1016/S0925-8388(01)01366-4,TRUE,"{'a': '7.0 Å (decrease of 0.7% at 180 K)', 'c': '7.0 Å (increase of 1.3% at 180 K)'}",Hexagonal,3.9 μB (saturation at 4.2 K),,GdPdAl,48,48 K,Al1Pd1Gd1,,,
,Hexagonal ZrNiAl-type,,,,,10.1016/S0925-8388(01)01366-4,TRUE,,Hexagonal,9.73 μB (HTM I phase),,TbPdAl,32.5,"43 K, 22 K",Al1Pd1Tb1,,,
,Cubic,,,-48 K,-48,10.1016/j.ssc.2013.09.033,TRUE,,,7.9 μB,,GdPdBi,13,13 K,Pd1Gd1Bi1,,F-43m (No. 216),
,,,,-85 K,-85,10.1016/j.ssc.2013.09.033,TRUE,,,,,GdIn3,45,45 K,In3.0Gd1,,,
,,,,-46 K,-46,10.1016/j.ssc.2013.09.033,TRUE,,,,,GdInCu4,5.9,5.9 K,Cu4.0In1Gd1,,,
,ThCr2Si2-type,,,,,10.1016/j.jallcom.2011.10.077,TRUE,"{'a': '4.041 Å', 'c': '9.981 Å'}",Tetragonal,8.22 μB,,GdRh2Si2,106,106 K,Si2.0Rh2.0Gd1,,I4/mmm,
,,,,,,10.1016/j.jallcom.2011.10.077,TRUE,,,,,GdAg,132,132 K,Ag1Gd1,,,
,,293,293 K,,,10.1016/j.jallcom.2011.10.077,TRUE,,,,,Gd,,,Gd1,,,
,Hexagonal,90,90 K,,,10.1016/j.physb.2006.01.464,TRUE,,CeCo3B2-type,7.6 μB at 2 K,,GdRh3B2,,,B2.0Rh3.0Gd1,,,
,Orthorhombic,4.7,4.7 K,,,10.1016/S0038-1098(00)00034-X,TRUE,"{'a': '7.022 Å', 'b': '4.275 Å', 'c': '8.079 Å'}",TiNiSi type,1.69 μB,,PrRhAl,,,Al1Rh1Pr1,,Pnma,
,Orthorhombic,10.5,10.5 K,,,10.1016/S0038-1098(00)00034-X,TRUE,"{'a': '6.994 Å', 'b': '4.246 Å', 'c': '8.056 Å'}",TiNiSi type,3.37 μB,,NdRhAl,,,Al1Rh1Nd1,,Pnma,
,Orthorhombic,29.8,29.8 K,,,10.1016/S0038-1098(00)00034-X,TRUE,"{'a': '6.918 Å', 'b': '4.194 Å', 'c': '7.989 Å'}",TiNiSi type,7.69 μB,,GdRhAl,,,Al1Rh1Gd1,,Pnma,
,ZrNiAl-type,,,-70.0 K,-70,10.1016/j.jmmm.2007.05.031,TRUE,,Hexagonal,1.30 μB,,CeRhSn,,,Rh1Sn1Ce1,,P6̅2m,2.41 × 10^−6 cm^3/g
,ZrNiAl-type,3,3.0 K,2.9 K,2.9,10.1016/j.jmmm.2007.05.031,TRUE,,Hexagonal,3.64 μB,,PrRhSn,,,Rh1Sn1Pr1,,P6̅2m,0.65 × 10^−6 cm^3/g
,ZrNiAl-type,10.3,10.3 K,-6.7 K,-6.7,10.1016/j.jmmm.2007.05.031,TRUE,,Hexagonal,3.50 μB,,NdRhSn,,,Rh1Sn1Nd1,,P6̅2m,1.56 × 10^−6 cm^3/g
,ZrNiAl-type,,,19.0 K,19,10.1016/j.jmmm.2007.05.031,TRUE,,Hexagonal,7.58 μB,,GdRhSn,16,16.0 K,Rh1Sn1Gd1,,P6̅2m,10.42 × 10^−6 cm^3/g
,Filled Skutterudite,,,,,10.1016/j.physb.2005.01.247,TRUE,,,,,GdRu4P12,22,22 K,P12.0Ru4.0Gd1,,,
,Orthorhombic,,,-73 K,-73,10.1016/j.jmmm.2015.02.057,TRUE,"{'a': '4.0090 Å', 'b': '4.0893 Å', 'c': '13.4417 Å'}",GdSi1.4-type,8.19 μB,,GdSi1.78,25,25 K,Si1.78Gd1,,Imma,
,Tetragonal,,,-39 K,-39,10.1016/j.jmmm.2015.02.057,TRUE,"{'a': '4.1234 Å', 'b': '4.1234 Å', 'c': '13.7594 Å'}",α-ThSi2-type,7.98 μB,,GdGe1.57,18,18 K,Ge1.57Gd1,,I41/amd,
,Orthorhombic,,,-69 K,-69,10.1016/j.jmmm.2015.02.057,TRUE,"{'a': '4.4280 Å', 'b': '16.4036 Å', 'c': '4.3230 Å'}",ZrSi2-type,8.16 μB,,GdSn2,28,28 K,Sn2.0Gd1,,Cmcm,
,Orthorhombic,150,150 K,,,10.1016/j.physc.2007.03.115,TRUE,"{'a': '0.3854 nm', 'b': '0.3860 nm', 'c': '1.1579 nm'}",,,,GdSr2RuCu2O8,,,O8.0Cu2.0Sr2.0Ru1Gd1,,,
,Orthorhombic,85,85 K,,,10.1016/j.jmmm.2017.04.064,TRUE,,KHg2-type,7.9 μB,,GdZn2,,,Zn2.0Gd1,,,
500 Oe,Orthorhombic,24,24 K,,,10.1016/j.jmmm.2017.04.064,TRUE,,KHg2-type,3.65 μB,,NdZn2,23,23 K,Zn2.0Nd1,,,
,Orthorhombic,66,66 K,,,10.1016/j.jmmm.2017.04.064,TRUE,,KHg2-type,,,Gd0.8Nd0.2Zn2,,,Zn2.0Nd0.2Gd0.8,,,
,Orthorhombic,58,58 K,,,10.1016/j.jmmm.2017.04.064,TRUE,,KHg2-type,,,Gd0.6Nd0.4Zn2,,,Zn2.0Nd0.4Gd0.6,,,
1500 Oe,Orthorhombic,56,56 K,,,10.1016/j.jmmm.2017.04.064,TRUE,,KHg2-type,,,Gd0.4Nd0.6Zn2,22,22 K,Zn2.0Nd0.6Gd0.4,,,
,BaAl4,,,-9.1 K,-9.1,10.1016/j.intermet.2011.10.012,TRUE,"{'a': '4.1305 Å', 'c': '10.775 Å'}",Tetragonal,8.24 μB,4.6 μB/Gd,GdZn2Ga2,17,17.0 K,Zn2.0Ga2.0Gd1,,I4/mmm,3.68·10^-6 cm^3/g
,BaAl4,,,,,10.1016/j.intermet.2011.10.012,TRUE,,Tetragonal,,,PrZn2Ga2,7,7 K,Zn2.0Ga2.0Pr1,,,
,BaAl4,,,,,10.1016/j.intermet.2011.10.012,TRUE,,Tetragonal,,,NdZn2Ga2,3,3 K,Zn2.0Ga2.0Nd1,,,
,BaAl4,,,,,10.1016/j.intermet.2011.10.012,TRUE,,Tetragonal,,,SmZn2Ga2,16,16 K,Zn2.0Ga2.0Sm1,,,
,BaAl4,14,14 K,,,10.1016/j.intermet.2011.10.012,TRUE,,Tetragonal,,,EuZnGa3,,,Zn1Ga3.0Eu1,,,
,BaAl4,25,25 K,,,10.1016/j.intermet.2011.10.012,TRUE,,Tetragonal,,,EuZn1.25Al2.75,,,Al2.75Zn1.25Eu1,,,
,Polycrystalline,350,350 K,,,10.1016/j.tsf.2009.08.031,TRUE,,,,,Ge0.7Mn0.3,,,Mn0.3Ge0.7,,,
,,285,285 K,,,10.1016/j.tsf.2009.08.031,TRUE,,,,,Ge8Mn11,150,150 K,Mn11.0Ge8.0,,,
,,296,296 K,,,10.1016/j.tsf.2009.08.031,TRUE,,,,,Ge3Mn5,,,Mn5.0Ge3.0,,,
,,400,400 K,,,10.1016/j.tsf.2009.08.031,FALSE,,,,,Ge2Mn,,,Mn1Ge2.0,,,
,Rhombohedrally distorted NaCl,110,110 K,,,10.1016/j.radphyschem.2009.06.007,TRUE,,,,,Ge0.86Mn0.14Te,,,Mn0.14Ge0.86Te1,,,
,,140,140 K,,,10.1016/j.radphyschem.2009.06.007,FALSE,,,,,Ge0.5Mn0.5Te,,,Mn0.5Ge0.5Te1,,,
2000 Oe,Single crystal,300,300 K,,,10.1016/j.jcrysgro.2008.09.112,TRUE,,,1.53 μB/Mn,,Ge0.92Mn0.08,,,Mn0.08Ge0.92,40 emu/cm^3,,
,,296,296 K,,,10.1016/j.jcrysgro.2008.09.112,TRUE,,,2.6 μB/Mn,,Ge3Mn5,,,Mn5.0Ge3.0,,,
,,270,270 K,,,10.1016/j.jcrysgro.2008.09.112,TRUE,,,,,Ge8Mn11,,,Mn11.0Ge8.0,,,
,cubic,,,-43 K,-43,10.1016/j.jallcom.2015.08.170,TRUE,{'a': '5.9906'},rocksalt-type,5.713 μB,,Ge3MnSb2Te7,8,8 K,Mn1Ge3.0Sb2.0Te7.0,,F m 3̄ m,
,NaCl-type,,,,,10.1016/j.jallcom.2015.08.170,TRUE,,,,,MnO,117,117 K,O1Mn1,,,
,NaCl-type,,,,,10.1016/j.jallcom.2015.08.170,TRUE,,,,,MnS,148,148 K,S1Mn1,,,
,NaCl-type,,,,,10.1016/j.jallcom.2015.08.170,TRUE,,,,,MnSe,130,130 K,Mn1Se1,,,
,NiAs-type,,,,,10.1016/j.jallcom.2015.08.170,TRUE,,,,,MnTe,307,307 K,Mn1Te1,,,
175 Oe,Crystalline,295,295 K,,,10.1016/j.apsusc.2016.11.087,TRUE,,,,35 μemu,Mn5Ge3,,,Mn5.0Ge3.0,0.9 × 10^-5 emu,,
,Single crystal,116,116 K,,,10.1016/j.apsusc.2016.11.087,TRUE,,,,,Mn0.035Ge0.965,,,Mn0.035Ge0.965,,,
,Rhombohedral,60,60 K,,,10.1016/j.jcrysgro.2010.10.135,TRUE,{'a': '6.0 Å'},Rock Salt,,,Ge0.8Mn0.2Te,,,Mn0.2Ge0.8Te1,,,
,Cubic,75,75 K,,,10.1016/j.jcrysgro.2010.10.135,TRUE,{'a': '5.94 Å'},Rock Salt,,,Ge0.7Mn0.3Te,,,Mn0.3Ge0.7Te1,,,
,Cubic,200,200 K,,,10.1016/j.jcrysgro.2010.10.135,TRUE,{'a': '5.90 Å'},Rock Salt,,,Ge0.54Mn0.46Te,,,Mn0.46Ge0.54Te1,,,
,Body-Centered Cubic (bcc),1043,1043 K,,,10.1016/j.actamat.2013.02.017,TRUE,,Body-Centered Cubic (bcc),,1.71 × 10^6 Am^−1,Fe,,,Fe1,,,
,R3̄,260,260 K,,,10.1016/j.jmmm.2008.06.038,TRUE,"{'a': '5.08 Å', 'c': '14.05 Å'}",Hexagonal,,,Fe1.83Ti0.83O3,,,O3.0Ti0.83Fe1.83,,,
,Corundum,,,,,10.1016/j.jmmm.2008.06.038,TRUE,,Hexagonal,,,Fe2O3,948,948 K,O3.0Fe2.0,,,
,Corundum,,,,,10.1016/j.jmmm.2008.06.038,TRUE,,Hexagonal,,,FeTiO3,54,54 K,O3.0Ti1Fe1,,,
,Hexagonal,,,,,10.1016/j.ssc.2015.12.013,TRUE,"{'a': '4.939 Å (FM), 4.921 Å (AFM), 4.929 Å (PM)', 'c': '8.052 Å (FM), 8.061 Å (AFM), 8.053 Å (PM)'}",MgZn2-type,"1.41 μB (Fe-2a, FM), 1.48 μB (Fe-6h, FM), 0.51 μB (Fe-6h, AFM)",,Hf0.825Ta0.175Fe2,338,338 K,Fe2.0Hf0.825Ta0.175,,P 63/mmc,
,,600,600 K,,,10.1016/j.ssc.2015.12.013,TRUE,,,,,HfFe2,,,Fe2.0Hf1,,,
,,,,,,10.1016/j.ssc.2015.12.013,TRUE,,,,,TaFe2,30,30 K,Fe2.0Ta1,,,
3.23 kOe (after annealing at 570 °C for 60 min),Rhombohedral and Orthorhombic,802.65,"505 °C (rhombohedral), 554 °C (orthorhombic)",,,10.1016/j.jallcom.2015.12.186,TRUE,,,,695 emu/cm³ (after annealing at 570 °C for 60 min),Hf2Co11B,,,B1Co11.0Hf2.0,370 emu/cm³ (after annealing at 570 °C for 60 min),,
,Hexagonal,,,70 K,70,10.1016/S0304-8853(00)01312-3,TRUE,,hp13,1 μB/Fe atom,,ZrFe6Ge6.2,495,495 K,Fe6.0Ge6.2Zr1,,P6/mmm,
,Hexagonal,,,62 K,62,10.1016/S0304-8853(00)01312-3,TRUE,,hp13,1 μB/Fe atom,,HfFe6Ge6.2,462,462 K,Fe6.0Ge6.2Hf1,,P6/mmm,
,Hexagonal,,,71 K,71,10.1016/S0304-8853(00)01312-3,TRUE,,hp13,1 μB/Fe atom,,NbFe6Ge6.2,554,554 K,Fe6.0Ge6.2Nb1,,P6/mmm,
,Hexagonal,,,,,10.1016/S0304-8853(00)01312-3,FALSE,,hp13,,,Mn4Fe3Ge6,528,528 K,Mn4.0Fe3.0Ge6.0,,P6/mmm,
,Hexagonal,,,70 K,70,10.1016/S0304-8853(00)01312-3,TRUE,,hp13,,,TiFe6Ge6,510,510 K,Ti1Fe6.0Ge6.0,,P6/mmm,
,Cubic pyrochlore,,,,,10.1016/j.ssc.2004.07.007,TRUE,{'a': '1.0228 nm'},Tetrahedral,,,Hg2Os2O7,88,88K,O7.0Os2.0Hg2.0,,,
,Cubic pyrochlore,,,,,10.1016/j.ssc.2004.07.007,TRUE,{'a': '1.0245 nm'},Tetrahedral,,,Cd2Os2O7,226,226K,O7.0Cd2.0Os2.0,,,
,,,,,,10.1016/j.physc.2007.03.187,TRUE,,,,,HgBa2Ca4Cu5O8,60,60 K,O8.0Ca4.0Cu5.0Ba2.0Hg1,,,
,hcp,,,,,10.1016/S0368-2048(00)00318-2,TRUE,,,,,Ho,131.4,131.4 K,Ho1,,,
,Orthorhombic perovskite,,,,,10.1016/j.jallcom.2016.03.067,TRUE,"{'a': '5.278 Å', 'b': '5.591 Å', 'c': '7.602 Å'}",Orthorhombic,,,Ho0.5Pr0.5FeO3,650,650 K,O3.0Fe1Pr0.5Ho0.5,,Pbnm,
,,830,830 K,,,10.1016/S0925-8388(00)01406-7,TRUE,,,,,Ho2Co15Si2,,,Si2.0Co15.0Ho2.0,,,
,Orthorhombic,,,24 K,24,10.1016/j.jmmm.2017.05.067,TRUE,"{'a': '4.065', 'b': '5.465', 'c': '8.384'}",W2CoB2-type,10.61 μB/Ho atom,189.5 emu/g at 3 K,Ho2Co2Al,,,Al1Co2.0Ho2.0,,Immm,
,Mo2B2Fe-type,30,30 K,45.3 K,45.3,10.1016/j.intermet.2016.10.005,TRUE,"{'a': '7.462 Å', 'c': '3.722 Å'}",,10.9 μB/Ho atom,,Ho2Cu2Cd,,,Cu2.0Cd1Ho2.0,,P 4/mbm,
,,10,10 K,,,10.1016/j.intermet.2016.10.005,FALSE,,,,,HoPd,,,Pd1Ho1,,,
,,15,15 K,,,10.1016/j.intermet.2016.10.005,FALSE,,,,,Er4PtMg,,,Mg1Er4.0Pt1,,,
,,18,18 K,,,10.1016/j.intermet.2016.10.005,TRUE,,,,,HoAgAl,,,Al1Ag1Ho1,,,
,,21,21 K,,,10.1016/j.intermet.2016.10.005,FALSE,,,,,Ho2Au2In,8,8 K,In1Ho2.0Au2.0,,,
,,23,23 K,,,10.1016/j.intermet.2016.10.005,TRUE,,,,,HoPdIn,6,6 K,Pd1In1Ho1,,,
,,28,28 K,,,10.1016/j.intermet.2016.10.005,FALSE,,,,,Ho4PtMg,,,Mg1Ho4.0Pt1,,,
,,32,32 K,,,10.1016/j.intermet.2016.10.005,FALSE,,,,,Er2Cu2In,,,Cu2.0In1Er2.0,,,
"0.25 T at 4.2 K, 0.02 T at 80 K",Hexagonal,480,480 K,,,10.1016/j.jallcom.2016.10.069,TRUE,"{'a': '840.2 pm', 'c': '825.2 pm'}",Th2Ni17-type,8 μB/f.u. at 4.2 K,,Ho2Fe14Si3,,,Si3.0Fe14.0Ho2.0,,,
,Hexagonal,330,325-335 K,,,10.1016/j.jallcom.2016.10.069,TRUE,,Th2Ni17-type,16.0-18.5 μB/f.u.,34 μB/f.u. at 60 T,Ho2Fe17,,,Fe17.0Ho2.0,,,
15 mT at 10 K,Hexagonal,350,350 K,,,10.1016/j.jallcom.2016.08.041,TRUE,,Easy plane anisotropy,,,Ho2Fe17,,,Fe17.0Ho2.0,12 Am^2/kg at 10 K,,
,Tetragonal,115,115 K,,,10.1016/j.matlet.2017.06.061,TRUE,,,,,Ho2GdAl2,,,Al2.0Gd1Ho2.0,,P 42nm,
,Monoclinic,,,-8.05 K,-8.05,10.1016/j.jmmm.2008.06.033,TRUE,"{'a': '10.417', 'b': '6.800', 'c': '12.803'}",Monoclinic,,,Ho2GeO5,,,O5.0Ge1Ho2.0,,I2/a,"{'χ1': 'Measured from 300 K to 13.5 K', 'χ2': 'Measured from 300 K to 80 K', 'χ3': 'Measured from 300 K to 13.5 K'}"
,Orthorhombic,,,,,10.1016/j.ssc.2007.04.021,TRUE,"{'a': '0.4003 nm', 'b': '0.3947 nm', 'c': '2.1157 nm'}",Ce2CuGe6-type,8.16 μB at 1.5 K,,Ho2NiGe6,11,11 K,Ni1Ge6.0Ho2.0,,"Amm2, No 38",
,Orthorhombic,,,,,10.1016/j.ssc.2007.04.021,TRUE,"{'a': '0.3993 nm', 'b': '1.5989 nm', 'c': '0.4031 nm'}",CeNiSi2-type,6.4 μB at 1.5 K,,HoNi0.46Ge2,9,9 K,Ni0.46Ge2.0Ho1,,Cmcm,
,Hexagonal,,,7.7 K,7.7,10.1016/j.jallcom.2014.08.224,TRUE,"{'a': '8.1072 Å', 'b': '8.1072 Å', 'c': '8.0214 Å'}",AlB2-type,8.38 μB per Ho3+ atom at 2 K,,Ho2PdSi3,8,8 K,Si3.0Pd1Ho2.0,,P6/mmm,
,,276,276 K,,,10.1016/j.jallcom.2014.08.224,TRUE,,,,,Gd5Si2Ge2,,,Si2.0Ge2.0Gd5.0,,,
,Tetragonal,40,40 K,53 K,53,10.1016/j.ssc.2012.04.004,TRUE,"{'a': '8.1656 Å', 'c': '7.5223 Å'}",Zr3Al2-type,10.82 μB/Ho3+,,Ho3Al2,,,Al2.0Ho3.0,,P 42nm,
,,40,40 K,,,10.1016/j.ssc.2012.04.004,TRUE,,,,,DyMn2Ge2,,,Mn2.0Ge2.0Dy1,,,
,,35,35 K,,,10.1016/j.ssc.2012.04.004,TRUE,,,,,ErCo2,,,Co2.0Er1,,,
,,44,44 K,,,10.1016/j.ssc.2012.04.004,TRUE,,,,,Gd2Al,,,Al1Gd2.0,,,
,,37,37 K,,,10.1016/j.ssc.2012.04.004,TRUE,,,,,DyCoAl,,,Al1Co1Dy1,,,
,,44,44 K,,,10.1016/j.ssc.2012.04.004,TRUE,,,,,Dy3Co,,,Co1Dy3.0,,,
,,40,40 K,,,10.1016/j.ssc.2012.04.004,TRUE,,,,,GdNiAl,,,Al1Ni1Gd1,,,
,Orthorhombic,,,-6.62 K,-6.62,10.1016/j.intermet.2006.10.036,TRUE,"{'a': '14.5387 Å', 'b': '6.8842 Å', 'c': '4.4074 Å'}",Immm,8.3 μB (2d sublattice at 1.7 K),,Ho3Cu4Sn4,7.6,7.6 K,Cu4.0Sn4.0Ho3.0,,Immm,
,Garnet,,,,,10.1016/j.physb.2011.11.020,TRUE,,Cubic,,,Ho3Fe5O12,548,548 K,O12.0Fe5.0Ho3.0,,Ia3d,
,Orthorhombic,,,-2 K,-2,10.1016/S0925-8388(02)00986-6,TRUE,"{'a': '4.119 Å', 'b': '6.966 Å', 'c': '13.782 Å'}",Gd6Cu8Ge8-type,"7.1 μB (4j site), 4.7 μB (2a site)",,Ho3Pd4Ge4,6.7,6.7 K,Ge4.0Pd4.0Ho3.0,,Immm,
,,70,70K,,,10.1016/j.jmmm.2007.02.170,TRUE,,,,10 μB/f.u. at 2K,Ho5Si4,,,Si4.0Ho5.0,,,
,,,,,,10.1016/j.jmmm.2007.02.170,TRUE,,,,,Ho5Ge4,23,23K,Ge4.0Ho5.0,,,
,,,,,,10.1016/j.jmmm.2007.02.170,TRUE,,,,,Ho5Si1.5Ge2.5,37,37K,Si1.5Ge2.5Ho5.0,,,
,,,,,,10.1016/j.jmmm.2007.02.170,TRUE,,,,,Ho5Si2Ge2,35,35K,Si2.0Ge2.0Ho5.0,,,
,,,,,,10.1016/j.jmmm.2007.02.170,TRUE,,,,,Ho5Si2.5Ge1.5,34,34K,Si2.5Ge1.5Ho5.0,,,
300 Oe,Mn5Si3-type,60,60 K,69 K,69,10.1016/j.jmmm.2008.01.019,TRUE,"{'a': '0.8865 nm', 'c': '0.6232 nm'}",Hexagonal,"6.3 μB (4d site), 7.4 μB (6g site)",,Ho5Sb3,40,40 K,Sb3.0Ho5.0,,P63/mcm,
Negligible,Orthorhombic,,,17 K,17,10.1016/S0304-8853(03)00074-X,TRUE,"{'a': '7.501 Å', 'b': '14.510 Å', 'c': '7.599 Å'}",,10.18 μB per Ho3+ ion,,Ho5Si2Ge2,25,25 K,Si2.0Ge2.0Ho5.0,,Pnma,Follows Curie-Weiss relation
6 kOe,Hexagonal,22,22 K,,,10.1016/S0921-4526(02)01738-6,TRUE,,Th7Fe3-type,"10.3 μB/Ho (c-axis), 10.7 μB/Ho (c-plane)",,Ho7Rh3,34,34 K,Rh3.0Ho7.0,,P63mc,
,Cubic,30,30 K,25 K,25,10.1016/j.ssc.2013.02.024,TRUE,{'a': '7.838 Å'},MgCu2-type,9.1 μB,,HoAl2,,,Al2.0Ho1,,Fd-3m,
,Cubic rock-salt,,,,,10.1016/S0925-8388(01)01094-5,TRUE,{'a': '5.771 Å'},Cubic,,,HoAs,4.3,4.3 K,As1Ho1,,Fm3m,
,FCC,,,,,10.1016/j.jmmm.2003.12.1185,TRUE,,,,,HoB12,7.4,7.4 K,B12.0Ho1,,,
,BCC,,,,,10.1016/j.jmmm.2003.12.1185,TRUE,,,,,HoB6,5.6,5.6 K,B6.0Ho1,,,
,Cubic Laves phase,40,40 K,46 K,46,10.1016/j.physb.2014.02.058,TRUE,{'a': '7.1643 Å'},Cubic,10.0 μB/f.u.,8.5 μB/f.u.,HoCo1.25Ni0.75,,,Co1.25Ni0.75Ho1,,Fd3̄m (No. 227),
,Cubic Laves phase,36,36 K,36 K,36,10.1016/j.physb.2014.02.058,TRUE,{'a': '7.1527 Å'},Cubic,10.1 μB/f.u.,8.4 μB/f.u.,HoCo0.75Ni1.25,,,Co0.75Ni1.25Ho1,,Fd3̄m (No. 227),
"{'bulk': '0.008 T', '7h': '0.139 T', '27h': '0.077 T', '38h': '0.058 T', '80h': '0.056 T'}",Rhombohedral,418,418 K,,,10.1016/j.matchemphys.2017.03.034,TRUE,"{'a': '4.9802 Å', 'b': '4.9802 Å', 'c': '24.4644 Å'}",Hexagonal,"{'bulk': '5.35 μB/f.u', '7h': '2.26 μB/f.u', '27h': '1.52 μB/f.u', '38h': '3.38 μB/f.u', '80h': '2.99 μB/f.u'}","{'bulk': '5.60 μB/f.u at 7 T', '7h': '2.85 μB/f.u at 7 T', '27h': '2.03 μB/f.u at 7 T', '38h': '4.45 μB/f.u at 7 T', '80h': '3.54 μB/f.u at 7 T'}",HoCo3,,,Co3.0Ho1,"{'bulk': '0.26 μB/f.u', '7h': '1.03 μB/f.u', '27h': '0.36 μB/f.u', '38h': '0.74 μB/f.u', '80h': '0.75 μB/f.u'}",,
,Cubic,,,-23.7 K,-23.7,10.1016/j.jallcom.2007.11.114,TRUE,{'a': '3.451 Å'},CsCl-type,10.8 μB/formula unit,,HoCu,27,27 K,Cu1Ho1,,,
,Cubic,,,-5.7 K,-5.7,10.1016/j.jallcom.2007.11.114,TRUE,{'a': '5.209 Å'},,10.7 μB/formula unit,,HoCuH3,,,H3.0Cu1Ho1,,,
,Tetragonal,533,533 K,,,10.1016/S0925-8388(02)01204-5,TRUE,"{'a': '8.491 Å', 'c': '4.784 Å'}",ThMn12,,,HoFe11Ti,,,Ti1Fe11.0Ho1,,I4/mmm,
,Tetragonal,590,590 K,,,10.1016/S0925-8388(02)01204-5,TRUE,"{'a': '8.525 Å', 'c': '4.794 Å'}",ThMn12,,,HoFe11TiH,,,H1Ti1Fe11.0Ho1,,I4/mmm,
,Tetragonal,315,315 K,,,10.1016/j.jallcom.2015.06.209,TRUE,"{'a': '864.2 pm', 'c': '503.9 pm'}",ThMn12 type,"10 μB (Ho), 1.7 μB (Fe)",16 μB/f.u. (at highest field),HoFe6Al6,,,Al6.0Fe6.0Ho1,,,
,Orthorhombic CrB-type,69,69 K,63 K,63,10.1016/j.ssc.2009.10.023,TRUE,"{'a': '4.280 Å', 'b': '10.781 Å', 'c': '4.042 Å'}",Orthorhombic,10.56 μB/Ho3+,,HoGa,,,Ga1Ho1,,Cmcm,
,,85,85 K,,,10.1016/j.ssc.2009.10.023,TRUE,,,,,Ho2In,,,In1Ho2.0,,,
,,78,78 K,,,10.1016/j.ssc.2009.10.023,TRUE,,,,,HoCo2,,,Co2.0Ho1,,,
,,70,70 K,,,10.1016/j.ssc.2009.10.023,TRUE,,,,,TbCoAl,,,Al1Co1Tb1,,,
,Orthorhombic,,,-30.7 K,-30.7,10.1016/j.matchemphys.2016.12.044,TRUE,,,,38.7 emu/g,HoMn2O5,43,43 K,O5.0Mn2.0Ho1,,,
,Orthorhombic,,,,,10.1016/j.tsf.2010.07.046,TRUE,"{'a': '5.27 Å', 'b': '5.84 Å', 'c': '7.36 Å'}",Perovskite-type,,,HoMnO3,43,43 K,O3.0Mn1Ho1,,Pbnm,
,NaCl type,18,18 K,,,10.1016/j.jallcom.2003.12.012,TRUE,,Cubic,,7 μB at 5 T,HoN,,,N1Ho1,,,
,NaCl type,44,44 K,,,10.1016/j.jallcom.2003.12.012,TRUE,,Cubic,,7 μB at 5 T,TbN,,,N1Tb1,,,
,,6.6,6.6 K,,,10.1016/j.jallcom.2003.12.012,TRUE,,,,,ErNi2,,,Ni2.0Er1,,,
,,12,12 K,,,10.1016/j.jallcom.2003.12.012,TRUE,,,,,ErAl2,,,Al2.0Er1,,,
,,13,13 K,,,10.1016/j.jallcom.2003.12.012,TRUE,,,,,HoNi2,,,Ni2.0Ho1,,,
,,20,20 K,,,10.1016/j.jallcom.2003.12.012,TRUE,,,,,DyNi2,,,Ni2.0Dy1,,,
,,27,27 K,,,10.1016/j.jallcom.2003.12.012,TRUE,,,,,HoAl2,,,Al2.0Ho1,,,
,,33,33 K,,,10.1016/j.jallcom.2003.12.012,TRUE,,,,,ErCo2,,,Co2.0Er1,,,
,,56,56 K,,,10.1016/j.jallcom.2003.12.012,TRUE,,,,,DyAl2,,,Al2.0Dy1,,,
0 Oe,Orthorhombic,69,69K,84K,84,10.1016/j.jmmm.2017.03.011,TRUE,"{'a': '3.7722', 'b': '10.3100', 'c': '4.2409'}",CrB-type,8.3 μB/f.u.,7.4 μB/f.u.,GdNi,,,Ni1Gd1,,Cmcm,
88 Oe,Orthorhombic,75,75K,85K,85,10.1016/j.jmmm.2017.03.011,TRUE,"{'a': '3.7789', 'b': '10.259', 'c': '4.2100'}",CrB-type,8.6 μB/f.u.,7.9 μB/f.u.,GdNi,,,Ni1Gd1,,Cmcm,
1100 Oe,Monoclinic,67,67K,49K,49,10.1016/j.jmmm.2017.03.011,TRUE,"{'a': '21.2889', 'b': '4.2121', 'c': '5.4457'}",,9.89 μB/f.u.,8.3 μB/f.u.,TbNi,,,Ni1Tb1,,P21/m,
1800 Oe,Orthorhombic,66,66K,47K,47,10.1016/j.jmmm.2017.03.011,TRUE,"{'a': '21.150', 'b': '4.1945', 'c': '5.4631'}",,9.91 μB/f.u.,6.6 μB/f.u.,TbNi,,,Ni1Tb1,,Pnma,
86 Oe,Orthorhombic,36,36K,29K,29,10.1016/j.jmmm.2017.03.011,TRUE,"{'a': '7.0351', 'b': '4.1487', 'c': '5.4497'}",FeB-type,10.4 μB/f.u.,9.2 μB/f.u.,HoNi,,,Ni1Ho1,,Pnma,
397 Oe,Orthorhombic,28,28K,19K,19,10.1016/j.jmmm.2017.03.011,TRUE,"{'a': '6.9800', 'b': '4.1106', 'c': '5.4035'}",FeB-type,10.6 μB/f.u.,8.7 μB/f.u.,HoNi,,,Ni1Ho1,,Pnma,
,Orthorhombic,,,,,10.1016/S0925-8388(03)00410-9,TRUE,"{'a': '4.398 Å', 'b': '16.432 Å', 'c': '4.343 Å'}",CeNiSi2-type,8.05 μB,,TbNi0.26Sn2,17.4,17.4 K,Ni0.26Sn2.0Tb1,,Cmcm,
,Orthorhombic,,,,,10.1016/S0925-8388(03)00410-9,TRUE,"{'a': '4.422 Å', 'b': '16.408 Å', 'c': '4.357 Å'}",CeNiSi2-type,7.46 μB,,HoNi0.16Sn2,6.6,6.6 K,Ni0.16Sn2.0Ho1,,Cmcm,
,Cubic C15,17.6,17.6 K,15.2 K,15.2,10.1016/j.jmmm.2005.10.075,TRUE,{'a': '1.427 nm'},Superstructure,10.6 μB/Ho,10.6 μB/f.u.,HoNi2,,,Ni2.0Ho1,,,
,Cubic C15,11.8,11.8 K,11.3 K,11.3,10.1016/j.jmmm.2005.10.075,TRUE,{'a': '1.429 nm'},Superstructure,10.7 μB/Ho,8.5 μB/f.u.,Sc0.20Ho0.80Ni2,,,Sc0.2Ni2.0Ho0.8,,,
,Cubic C15,8.8,8.8 K,7.4 K,7.4,10.1016/j.jmmm.2005.10.075,TRUE,{'a': '1.432 nm'},Superstructure,9.8 μB/Ho,5.9 μB/f.u.,Sc0.40Ho0.60Ni2,,,Sc0.4Ni2.0Ho0.6,,,
,Cubic C15,6.5,6.5 K,5.4 K,5.4,10.1016/j.jmmm.2005.10.075,TRUE,{'a': '1.436 nm'},Superstructure,9.1 μB/Ho,3.6 μB/f.u.,Sc0.60Ho0.40Ni2,,,Sc0.6Ni2.0Ho0.4,,,
,Cubic C15,14.2,14.2 K,13.6 K,13.6,10.1016/j.jmmm.2005.10.075,TRUE,{'a': '1.428 nm'},Superstructure,10.0 μB/Ho,9.0 μB/f.u.,Y0.10Ho0.90Ni2,,,Ni2.0Y0.1Ho0.9,,,
,Cubic C15,10.2,10.2 K,10.6 K,10.6,10.1016/j.jmmm.2005.10.075,TRUE,{'a': '1.429 nm'},Superstructure,9.5 μB/Ho,7.6 μB/f.u.,Y0.20Ho0.80Ni2,,,Ni2.0Y0.2Ho0.8,,,
,Cubic C15,8,8.0 K,7.1 K,7.1,10.1016/j.jmmm.2005.10.075,TRUE,{'a': '1.430 nm'},Superstructure,8.5 μB/Ho,6.0 μB/f.u.,Y0.30Ho0.70Ni2,,,Ni2.0Y0.3Ho0.7,,,
,Cubic C15,6.5,6.5 K,6.8 K,6.8,10.1016/j.jmmm.2005.10.075,TRUE,{'a': '1.430 nm'},Superstructure,9.0 μB/Ho,4.5 μB/f.u.,Y0.50Ho0.50Ni2,,,Ni2.0Y0.5Ho0.5,,,
,Cubic C15,4.8,4.8 K,3.5 K,3.5,10.1016/j.jmmm.2005.10.075,TRUE,{'a': '1.431 nm'},Superstructure,8.3 μB/Ho,3.3 μB/f.u.,Y0.60Ho0.40Ni2,,,Ni2.0Y0.6Ho0.4,,,
,Cubic C15,15.1,15.1 K,14.7 K,14.7,10.1016/j.jmmm.2005.10.075,TRUE,{'a': '1.432 nm'},Superstructure,11.0 μB/Ho,9.9 μB/f.u.,La0.10Ho0.90Ni2,,,Ni2.0La0.1Ho0.9,,,
,Cubic C15,14.1,14.1 K,13.0 K,13,10.1016/j.jmmm.2005.10.075,TRUE,{'a': '1.435 nm'},Superstructure,10.8 μB/Ho,9.1 μB/f.u.,La0.15Ho0.85Ni2,,,Ni2.0La0.15Ho0.85,,,
,Cubic C15,11.6,11.6 K,11.6 K,11.6,10.1016/j.jmmm.2005.10.075,TRUE,{'a': '1.440 nm'},Superstructure,9.7 μB/Ho,6.9 μB/f.u.,La0.20Ho0.80Ni2,,,Ni2.0La0.2Ho0.8,,,
,Cubic C15,8.5,8.5 K,7.4 K,7.4,10.1016/j.jmmm.2005.10.075,TRUE,{'a': '1.445 nm'},Superstructure,8.6 μB/Ho,5.2 μB/f.u.,La0.40Ho0.60Ni2,,,Ni2.0La0.4Ho0.6,,,
,Cubic C15,5.1,5.1 K,4.1 K,4.1,10.1016/j.jmmm.2005.10.075,TRUE,{'a': '1.454 nm'},Superstructure,8.7 μB/Ho,3.5 μB/f.u.,La0.60Ho0.40Ni2,,,Ni2.0La0.6Ho0.4,,,
,Cubic C15,12,12.0 K,10.6 K,10.6,10.1016/j.jmmm.2005.10.075,TRUE,{'a': '1.423 nm'},Superstructure,10.7 μB/Ho,8.5 μB/f.u.,Lu0.20Ho0.80Ni2,,,Ni2.0Ho0.8Lu0.2,,,
