Repository: sanjayganeshprabu/Computational-Modeling-and-Predictive-Analytics-for-Materials-Data

# Computational-Modeling-and-Predictive-Analytics-for-Materials-Data-

File: MODIFIED magnetic_materials.csv (part 42 of 112)
Coercivity,Crystal_Structure,Curie,Curie(Tc),Curie_Weiss,Curie_Weiss(θp),DOI,Experimental,Lattice_Parameters,Lattice_Structure,Magnetic_Moment,Magnetization,Material_Name,Neel,Neel(Tn),New_Column_Concatenated,Remanence,Space_Group,Susceptibility
,Cubic C15,8.7,8.7 K,7.4 K,7.4,10.1016/j.jmmm.2005.10.075,TRUE,{'a': '1.421 nm'},Superstructure,9.1 μB/Ho,5.5 μB/f.u.,Lu0.40Ho0.60Ni2,,,Ni2.0Ho0.6Lu0.4,,,
,Cubic C15,7.6,7.6 K,5.2 K,5.2,10.1016/j.jmmm.2005.10.075,TRUE,{'a': '1.418 nm'},Superstructure,9.9 μB/Ho,4.0 μB/f.u.,Lu0.60Ho0.40Ni2,,,Ni2.0Ho0.4Lu0.6,,,
,Cubic C15,5,5.0 K,0.5 K,0.5,10.1016/j.jmmm.2005.10.075,TRUE,{'a': '1.414 nm'},Superstructure,9.9 μB/Ho,2.0 μB/f.u.,Lu0.80Ho0.20Ni2,,,Ni2.0Ho0.2Lu0.8,,,
,Orthorhombic,,,-7.5 K,-7.5,10.1016/j.jallcom.2015.08.036,TRUE,"{'a': '6.84 Å', 'b': '4.17 Å', 'c': '7.21 Å'}",,10.7 μB/Ho3+,6 μB/f.u. at 2 K in 50 kOe,HoNiSi,4.6,4.6 K,Si1Ni1Ho1,,,
,Tetragonal,,,,,10.1016/j.jallcom.2015.08.036,TRUE,,,,,NdNiSi,4.8,"6.8 K, 2.8 K",Si1Ni1Nd1,,,
,ZrNiAl-type,,,-4 K,-4,10.1016/j.jallcom.2004.09.087,TRUE,"{'a': '7.24197 Å', 'b': '7.24197 Å', 'c': '3.93514 Å'}",Hexagonal,5.36 μB,,HoNiSnD0.67,2.6,2.6 K,Ni1Sn1Ho1,,P6̄2m,
,TiNiSi-type,,,,,10.1016/j.jallcom.2004.09.087,TRUE,,Orthorhombic,8.27 μB,,HoNiSn,3,3.0 K,Ni1Sn1Ho1,,Pnma,
,ThCr2Si2-type,,,,,10.1016/S0925-8388(03)00633-9,TRUE,"{'a': '4.196 Å', 'c': '10.010 Å'}",Tetragonal,7.8 μB at 1.5 K,,HoPd2Ge2,3.8,3.8 K,Ge2.0Pd2.0Ho1,,I4/mmm (No. 139),
,ZrNiAl-type,,,28 K,28,10.1016/S0925-8388(03)00217-2,TRUE,,Hexagonal,10.55 μB,"9.8 μB at 140 kOe (a-axis), 9 μB at 140 kOe (c-axis)",HoPdAl,16,16 K,Al1Pd1Ho1,,,
,ZrNiAl-type,,,,,10.1016/S0925-8388(03)00217-2,TRUE,,Hexagonal,7.94 μB,,GdPdAl,48,48 K,Al1Pd1Gd1,,,
,ZrNiAl-type,,,,,10.1016/S0925-8388(03)00217-2,TRUE,,Hexagonal,9.73 μB,,TbPdAl,32.5,"43 K, 22 K",Al1Pd1Tb1,,,
,Hexagonal ZrNiAl type,6.3,6.3 K,-1.65 K,-1.65,10.1016/j.intermet.2009.07.002,TRUE,"{'a': '754.5 pm', 'c': '377.1 pm'}",Hexagonal,6.2 μB/Ho,89.3 Oe cm³/g,HoRhSn,,,Rh1Sn1Ho1,,P6̄2m,9.14 × 10⁻⁷ cm³/g
,NaCl-type,,,,,10.1016/j.jmmm.2013.07.044,TRUE,{'a': '0.5222 nm'},,5.5 μB,,MnS,150,150 K,S1Mn1,,,
,NaCl-type,,,35 K,35,10.1016/j.jmmm.2013.07.044,TRUE,,,10.8 μB,,HoS,20,20 K,S1Ho1,,,
,NaCl-type,,,,,10.1016/j.jmmm.2013.07.044,TRUE,,,,,Mn0.95Ho0.05S,103,103 K,S1Mn0.95Ho0.05,,,
,CsCl-type,72,72 K,,,10.1016/j.jallcom.2015.04.146,TRUE,,Cubic,10.56 μB/f.u.,,HoZn,,,Zn1Ho1,,,
,,36,36 K,,,10.1016/j.jallcom.2015.04.146,FALSE,,,,,NdMn2Ge0.4Si1.6,,,Si1.6Mn2.0Ge0.4Nd1,,,
,,54,54 K,,,10.1016/j.jallcom.2015.04.146,TRUE,,,,,GdCo3B2,,,B2.0Co3.0Gd1,,,
,,64,64 K,,,10.1016/j.jallcom.2015.04.146,FALSE,,,,,Dy12Co7,,,Co7.0Dy12.0,,,
,,70,70 K,,,10.1016/j.jallcom.2015.04.146,TRUE,,,,,DyFeSi,,,Si1Fe1Dy1,,,
,,71,71 K,,,10.1016/j.jallcom.2015.04.146,FALSE,,,,,Gd55Ni20Al25,,,Al25.0Ni20.0Gd55.0,,,
,,73,73 K,,,10.1016/j.jallcom.2015.04.146,FALSE,,,,,GdCd0.8Ru0.2,,,Ru0.2Cd0.8Gd1,,,
,,76,76 K,,,10.1016/j.jallcom.2015.04.146,TRUE,,,,,Ho5Si4,,,Si4.0Ho5.0,,,
,,85,85 K,,,10.1016/j.jallcom.2015.04.146,TRUE,,,,,Ho2In,,,In1Ho2.0,,,
,,95,95 K,,,10.1016/j.jallcom.2015.04.146,FALSE,,,,,EuRh1.2Zn0.8,,,Zn0.8Rh1.2Eu1,,,
,,96,96 K,,,10.1016/j.jallcom.2015.04.146,TRUE,,,,,Gd53Al24Co20Zr3,,,Al24.0Co20.0Zr3.0Gd53.0,,,
,Hexagonal,,,,,10.1016/S0921-4526(99)01374-5,TRUE,,Hexagonal,,,Ho,133,133 K,Ho1,,,
,,,,,,10.1016/j.epsl.2008.01.034,TRUE,,,,,FeTiO3,57,57 K,O3.0Ti1Fe1,,,
,Wurtzite,,,-4.5 K,-4.5,10.1016/j.jcrysgro.2004.05.073,TRUE,,Hexagonal,,Paramagnetic,In0.96Mn0.04N,,,N1Mn0.04In0.96,,,
"{'5K': '240 Oe', '300K': '190 Oe'}",Wurtzite,350,350 K,,,10.1016/j.jcrysgro.2004.05.073,TRUE,,Hexagonal,,Ferromagnetic,In0.98Cr0.02N,,,N1Cr0.02In0.98,,,
,Polycrystalline,300,300 K,,,10.1016/j.jmmm.2009.11.024,TRUE,{'a': '6.478 Å'},Cubic,,1.45 emu/g,In0.98Mn0.02Sb,,,Mn0.02In0.98Sb1,,,
,,580,580 K,,,10.1016/j.jmmm.2009.11.024,TRUE,,,,,MnSb,,,Mn1Sb1,,,
,,330,330 K,,,10.1016/S0022-0248(03)01569-0,TRUE,,,,,In0.99Mn0.01As,,,Mn0.01As1In0.99,,,
300 Oe,,50,50 K,,,10.1016/j.cap.2014.05.017,TRUE,,,,,InGaMnAs,,,Mn1Ga1As1In1,,,
,β-brass type,583,583K,,,10.1016/j.apsusc.2007.06.020,FALSE,,,,,InMn3,,,Mn3.0In1,,,
,,291,291K,,,10.1016/j.apsusc.2007.06.020,TRUE,,,,,MnP,,,P1Mn1,,,
,,,,,,10.1016/j.apsusc.2007.06.020,FALSE,,,,,Mn2P,103,103K,P1Mn2.0,,,
,,,,,,10.1016/j.apsusc.2007.06.020,TRUE,,,,,MnO,116,116K,O1Mn1,,,
,Rutile-type,,,,,10.1016/j.apsusc.2007.06.020,TRUE,,,,,MnO2,84,84K,O2.0Mn1,,,
,,,,,,10.1016/j.apsusc.2007.06.020,TRUE,,,,,Mn2O3,90,90K,O3.0Mn2.0,,,
,Orthorhombic,130,130 K,,,10.1016/j.jmmm.2005.10.174,TRUE,,,,,La0.9Ca0.1MnO3,113,113 K,O3.0Ca0.1Mn1La0.9,,,
,Orthorhombic,100,100 K,,,10.1016/j.jmmm.2005.10.174,TRUE,,,,,La0.1Ca0.9MnO3,,,O3.0Ca0.9Mn1La0.1,,,
,,,,,,10.1016/j.jmmm.2005.10.174,TRUE,,,,,LaMnO3,140,140 K,O3.0Mn1La1,,,
,,,,,,10.1016/j.jmmm.2005.10.174,TRUE,,,,,CaMnO3,120,120 K,O3.0Ca1Mn1,,,
,Orthorhombic,,,,,10.1016/j.jallcom.2012.08.051,TRUE,"{'a': '5.5109 Å', 'b': '7.6223 Å', 'c': '5.3350 Å'}",Perovskite,,,La0.1Gd0.9CrO3,177,177 K,O3.0Cr1La0.1Gd0.9,,Pnma,
,,210,210 K,,,10.1016/j.materresbull.2016.03.019,TRUE,,,,85 emu/g at 120 K,La0.5Ca0.5MnO3,155,155 K,O3.0Ca0.5Mn1La0.5,,,
,,,,,,10.1016/j.materresbull.2016.03.019,TRUE,,,,,Pr0.5Ca0.5MnO3,155,155 K,O3.0Ca0.5Mn1Pr0.5,,,
,,230,230 K,,,10.1016/j.materresbull.2016.03.019,TRUE,,,,,La0.3Pr0.2Ca0.5MnO3,150,150 K,O3.0Ca0.5Mn1La0.3Pr0.2,,,
,,230,230 K,,,10.1016/j.materresbull.2016.03.019,TRUE,,,,,La0.2Pr0.3Ca0.5MnO3,,,O3.0Ca0.5Mn1La0.2Pr0.3,,,
,,244,244 K,,,10.1016/j.materresbull.2016.03.019,TRUE,,,,,La0.1Pr0.4Ca0.5MnO3,,,O3.0Ca0.5Mn1La0.1Pr0.4,,,
3.26 T,Orthorhombic,90,90 K,,,10.1016/j.jallcom.2012.08.013,TRUE,"{'a': '5.4177 Å', 'b': '5.4879 Å', 'c': '7.6566 Å'}",O'-type,3.77 μB/Mn,,La0.27Nd0.4Ca0.33MnO3,,,O3.0Ca0.33Mn1La0.27Nd0.4,,Pbnm,
,Cubic Laves-phase superstructure,17.6,17.6 K,15.19 K,15.19,10.1016/j.jallcom.2005.03.006,TRUE,{'a': '1.427 nm'},Cubic,10.58 μB,,HoNi2,,,Ni2.0Ho1,,F 4 ̄ 3 m,
,Cubic Laves-phase superstructure,15.1,15.1 K,14.65 K,14.65,10.1016/j.jallcom.2005.03.006,TRUE,,Cubic,9.91 μB,,La0.1Ho0.9Ni2,,,Ni2.0La0.1Ho0.9,,F 4 ̄ 3 m,
,Cubic Laves-phase superstructure,14.1,14.1 K,12.97 K,12.97,10.1016/j.jallcom.2005.03.006,TRUE,,Cubic,9.14 μB,,La0.15Ho0.85Ni2,,,Ni2.0La0.15Ho0.85,,F 4 ̄ 3 m,
,Cubic Laves-phase superstructure,11.6,11.6 K,11.64 K,11.64,10.1016/j.jallcom.2005.03.006,TRUE,,Cubic,6.93 μB,,La0.2Ho0.8Ni2,,,Ni2.0La0.2Ho0.8,,F 4 ̄ 3 m,
,Cubic Laves-phase superstructure,8.5,8.5 K,7.42 K,7.42,10.1016/j.jallcom.2005.03.006,TRUE,,Cubic,5.15 μB,,La0.4Ho0.6Ni2,,,Ni2.0La0.4Ho0.6,,F 4 ̄ 3 m,
,Cubic Laves-phase superstructure,5.1,5.1 K,4.10 K,4.1,10.1016/j.jallcom.2005.03.006,TRUE,,Cubic,3.47 μB,,La0.6Ho0.4Ni2,,,Ni2.0La0.6Ho0.4,,F 4 ̄ 3 m,
,Cubic Laves-phase superstructure,,,1.02 K,1.02,10.1016/j.jallcom.2005.03.006,TRUE,,Cubic,1.38 μB,,La0.8Ho0.2Ni2,,,Ni2.0La0.8Ho0.2,,F 4 ̄ 3 m,
,Cubic,,,,,10.1016/j.ssc.2015.05.017,TRUE,{'a': '3.8041 Å'},,,,La0.2Sr0.8MnO3,265,265 K,O3.0Mn1Sr0.8La0.2,,,
,,280,280 K,,,10.1016/j.jmmm.2010.09.026,TRUE,,,,,La0.35Pr0.15Ca0.16Sr0.34MnO3,160,160 K,O3.0Ca0.16Mn1Sr0.34La0.35Pr0.15,,,
,,275,275 K,,,10.1016/j.jmmm.2010.09.026,TRUE,,,,,La0.30Nd0.20Ca0.12Sr0.38MnO3,155,155 K,O3.0Ca0.12Mn1Sr0.38La0.3Nd0.2,,,
,,236,236 K,,,10.1016/j.jmmm.2010.09.026,TRUE,,,,,La0.19Sm0.31Sr0.50MnO3,50,50 K,O3.0Mn1Sr0.5La0.19Sm0.31,,,
,,225,225 K,,,10.1016/j.jmmm.2010.09.026,TRUE,,,,,La0.5Ca0.5MnO3,155,155 K,O3.0Ca0.5Mn1La0.5,,,
,Orthorhombic perovskite,210,210 K,,,10.1016/j.physb.2004.09.026,TRUE,"{'a': '0.5446 nm', 'b': '0.7683 nm', 'c': '0.5449 nm'}",,,,La0.325Pr0.300Ca0.375MnO3,,,O3.0Ca0.375Mn1La0.325Pr0.3,,,
,,150,150 K,,,10.1016/j.ssc.2008.09.048,TRUE,,,,,La0.88Ca0.12MnO3,,,O3.0Ca0.12Mn1La0.88,,,
,,,,,,10.1016/j.ssc.2008.09.048,TRUE,,,,,La0.33Ca0.67MnO3,130,130 K,O3.0Ca0.67Mn1La0.33,,,
2.2 kOe,Cubic,235,235 K,224 K,224,10.1016/j.jmmm.2015.08.035,TRUE,{'a': '3.8740 Å'},Pm-3m,3.61 μB/f.u.,1.87 μB/f.u.,La0.6Ba0.4CoO3,,,O3.0Co1Ba0.4La0.6,,Pm-3m,
2.8 kOe,Cubic,232,232 K,220 K,220,10.1016/j.jmmm.2015.08.035,TRUE,{'a': '3.8669 Å'},Pm-3m,3.49 μB/f.u.,1.79 μB/f.u.,La0.6Ba0.35Ca0.05CoO3,,,O3.0Ca0.05Co1Ba0.35La0.6,,Pm-3m,
4.1 kOe,Cubic,228,228 K,216 K,216,10.1016/j.jmmm.2015.08.035,TRUE,{'a': '3.8594 Å'},Pm-3m,3.43 μB/f.u.,1.65 μB/f.u.,La0.6Ba0.3Ca0.1CoO3,,,O3.0Ca0.1Co1Ba0.3La0.6,,Pm-3m,
4.3 kOe,Cubic,220,220 K,210 K,210,10.1016/j.jmmm.2015.08.035,TRUE,{'a': '3.8348 Å'},Pm-3m,3.34 μB/f.u.,1.28 μB/f.u.,La0.6Ba0.1Ca0.3CoO3,,,O3.0Ca0.3Co1Ba0.1La0.6,,Pm-3m,
6.8 kOe,Orthorhombic,175,175 K,85 K,85,10.1016/j.jmmm.2015.08.035,TRUE,"{'a': '5.3790 Å', 'b': '7.6229 Å', 'c': '5.4320 Å'}",Pnma,4.08 μB/f.u.,0.89 μB/f.u.,La0.6Ca0.4CoO3,,,O3.0Ca0.4Co1La0.6,,Pnma,
,Orthorhombic,191,191K,,,10.1016/j.jallcom.2010.05.091,TRUE,"{'a': '5.4912 Å', 'b': '5.4517 Å', 'c': '7.7056 Å'}",,,,La0.40Nd0.30Sr0.30Mn0.70Cr0.30O3,,,O3.0Cr0.3Mn0.7Sr0.3La0.4Nd0.3,,Pbnm,
,Orthorhombic,262.5,262.5 K,,,10.1016/j.jmmm.2011.07.032,TRUE,,,,,La0.67Ca0.33Mn0.9V0.1O3,,,O3.0Ca0.33V0.1Mn0.9La0.67,,Pnma,
,Tetragonal,290,290K,,,10.1016/j.jmmm.2010.08.036,TRUE,,I 4/mcm,4.33 μB/f.u.,2.35 μB/f.u. at 225K,La0.45Sr0.55MnO3,191,191K,O3.0Mn1Sr0.55La0.45,,,
663 Oe at 5K,Tetragonal,317,317K,,,10.1016/j.jmmm.2010.08.036,TRUE,,I 4/mcm,,2.71 μB/f.u. at 5K,La0.45Sr0.55Mn0.95Co0.05O3,,,O3.0Mn0.95Co0.05Sr0.55La0.45,,,
1072 Oe at 5K,Tetragonal,277,277K,,,10.1016/j.jmmm.2010.08.036,TRUE,,I 4/mcm,,,La0.45Sr0.55Mn0.90Co0.10O3,,,O3.0Mn0.9Co0.1Sr0.55La0.45,,,
1444 Oe at 5K,Tetragonal,261,261K,,,10.1016/j.jmmm.2010.08.036,TRUE,,I 4/mcm,4.07 μB/f.u.,,La0.45Sr0.55Mn0.85Co0.15O3,,,O3.0Mn0.85Co0.15Sr0.55La0.45,,,
,Cubic Perovskite,267,267K,,,10.1016/j.jmmm.2006.02.082,TRUE,{'a': '3.873 Å'},Cubic,,4.9 emu/g at 100K,La0.67Ca0.33MnO3,,,O3.0Ca0.33Mn1La0.67,,,
,Cubic Perovskite,248,248K,,,10.1016/j.jmmm.2006.02.082,TRUE,{'a': '3.858 Å'},Cubic,,8.6 emu/g at 100K,La0.62Bi0.05Ca0.33MnO3,,,O3.0Ca0.33Mn1La0.62Bi0.05,,,
,Cubic Perovskite,244,244K,,,10.1016/j.jmmm.2006.02.082,TRUE,,Cubic,,,La0.57Bi0.1Ca0.33MnO3,,,O3.0Ca0.33Mn1La0.57Bi0.1,,,
,Cubic Perovskite,229,229K,,,10.1016/j.jmmm.2006.02.082,TRUE,,Cubic,,,La0.47Bi0.2Ca0.33MnO3,,,O3.0Ca0.33Mn1La0.47Bi0.2,,,
,Orthorhombic,225,225 K,,,10.1016/j.jallcom.2013.07.086,TRUE,"{'a': '5.395 Å', 'b': '7.647 Å', 'c': '5.388 Å'}",,0.07 μB/Mn,0.3 μB/Mn at 5 T and 10 K,La0.4Bi0.1Ca0.5MnO3,137,137 K,O3.0Ca0.5Mn1La0.4Bi0.1,,Pnma,
,Tetragonal,45,45 K,,,10.1016/j.cap.2015.07.014,TRUE,,Perovskite,,,La0.4Bi0.6Mn0.95Ti0.05O3,,,O3.0Ti0.05Mn0.95La0.4Bi0.6,,I4/mcm,0.016
,Tetragonal,45,45 K,,,10.1016/j.cap.2015.07.014,TRUE,,Perovskite,,,La0.4Bi0.6Mn0.9Ti0.1O3,,,O3.0Ti0.1Mn0.9La0.4Bi0.6,,I4/mcm,0.09
,,145.3,145.3 K,,,10.1016/j.cap.2015.07.014,FALSE,,,,,LaMn0.9Ti0.1O3,,,O3.0Ti0.1Mn0.9La1,,,
,,90,90 K,,,10.1016/j.cap.2015.07.014,FALSE,,,,,La0.7Ca0.3Mn0.9Ti0.1O3,,,O3.0Ca0.3Ti0.1Mn0.9La0.7,,,
,,321.24,321.24 K,,,10.1016/j.cap.2015.07.014,TRUE,,,,,La0.57Nd0.1Pb0.33Mn0.9Ti0.1O3,,,O3.0Ti0.1Mn0.9La0.57Nd0.1Pb0.33,,,
,Orthorhombic,268.37,268.37 K,,,10.1016/j.jallcom.2012.08.018,TRUE,"{'a': '5.440 Å', 'b': '5.453 Å', 'c': '7.680 Å'}",Pbnm,,,La0.6Ca0.4MnO3,,,O3.0Ca0.4Mn1La0.6,,Pbnm,
,Rhombohedral,344.46,344.46 K,,,10.1016/j.jallcom.2012.08.018,TRUE,"{'a': '5.476 Å', 'b': '5.476 Å', 'c': '13.279 Å'}",R-3c,,,La0.6Ca0.2Sr0.2MnO3,,,O3.0Ca0.2Mn1Sr0.2La0.6,,R-3c,
,Rhombohedral,370.72,370.72 K,,,10.1016/j.jallcom.2012.08.018,TRUE,"{'a': '5.489 Å', 'b': '5.489 Å', 'c': '13.352 Å'}",R-3c,,,La0.6Sr0.4MnO3,,,O3.0Mn1Sr0.4La0.6,,R-3c,
,,232.4,232.40 K,,,10.1016/j.jallcom.2012.08.018,TRUE,,,,,La0.75Ca0.08Sr0.17Mn0.9Ga0.1O3,,,O3.0Ca0.08Mn0.9Ga0.1Sr0.17La0.75,,,
,,181.375,181.375 K,,,10.1016/j.jallcom.2012.08.018,TRUE,,,,,La0.8Ca0.2MnO3,,,O3.0Ca0.2Mn1La0.8,,,
,,316.65,316.65 K,,,10.1016/j.jallcom.2012.08.018,FALSE,,,,,La0.67Pb0.33Mn0.92Co0.08O3,,,O3.0Mn0.92Co0.08La0.67Pb0.33,,,
,,145.3,145.3 K,,,10.1016/j.jallcom.2012.08.018,FALSE,,,,,LaMn0.9Ti0.1O3,,,O3.0Ti0.1Mn0.9La1,,,
,Orthorhombic,220,220 K,,,10.1016/j.jallcom.2012.09.036,TRUE,"{'a': '5.421 Å', 'b': '5.407 Å', 'c': '5.429 Å'}",,,10 Am^2/kg at 500 Oe,La0.5Ca0.5MnO3,,,O3.0Ca0.5Mn1La0.5,,Pnma,
,Orthorhombic,100,100 K,,,10.1016/j.jallcom.2012.09.036,TRUE,"{'a': '5.416 Å', 'b': '5.392 Å', 'c': '5.405 Å'}",,,,La0.4Gd0.1Ca0.5MnO3,,,O3.0Ca0.5Mn1La0.4Gd0.1,,Pnma,
,Orthorhombic,132,132 K,,,10.1016/j.jallcom.2012.09.036,TRUE,"{'a': '5.414 Å', 'b': '5.402 Å', 'c': '5.424 Å'}",,,,La0.4Eu0.1Ca0.5MnO3,,,O3.0Ca0.5Mn1La0.4Eu0.1,,Pnma,
,Orthorhombic,70,70 K,,,10.1016/j.jallcom.2012.09.036,TRUE,"{'a': '5.409 Å', 'b': '5.396 Å', 'c': '5.416 Å'}",,,,La0.4Dy0.1Ca0.5MnO3,,,O3.0Ca0.5Mn1La0.4Dy0.1,,Pnma,
,,168,168 K,,,10.1016/j.jallcom.2012.09.036,FALSE,,,,,La1.6Ca1.4Mn2O7,,,O7.0Ca1.4Mn2.0La1.6,,,
,,230,230 K,,,10.1016/j.jallcom.2012.09.036,TRUE,,,,,La0.8Ca0.2MnO3,,,O3.0Ca0.2Mn1La0.8,,,
,,238,238 K,,,10.1016/j.jallcom.2012.09.036,TRUE,,,,,La0.55Ca0.45MnO3,,,O3.0Ca0.45Mn1La0.55,,,
,,248,248 K,,,10.1016/j.jallcom.2012.09.036,TRUE,,,,,La0.62Bi0.05Ca0.33MnO3,,,O3.0Ca0.33Mn1La0.62Bi0.05,,,
,Orthorhombic,340,340 K,356.5 K,356.5,10.1016/j.matchemphys.2016.02.068,TRUE,,Perovskite,,,La0.5Sr0.5MnO3,,,O3.0Mn1Sr0.5La0.5,,Pnma,
,Tetragonal,310,310 K,,,10.1016/S0304-8853(00)00326-7,TRUE,"{'a': '5.4381 Å', 'b': '5.4381 Å', 'c': '7.7509 Å'}",Perovskite,3.0 μB,,La0.50Sr0.50MnO3,220,220 K,O3.0Mn1Sr0.5La0.5,,I4/mcm,
,Tetragonal,265,265 K,,,10.1016/S0304-8853(00)00326-7,TRUE,,Perovskite,,,Pr0.50Sr0.50MnO3,135,135 K,O3.0Mn1Sr0.5Pr0.5,,I4/mcm,
,Orthorhombic,,,,,10.1016/S0304-8853(00)00326-7,TRUE,,Perovskite,,,Pr0.50Ca0.50MnO3,170,170 K,O3.0Ca0.5Mn1Pr0.5,,Pbnm,
,,,,,,10.1016/S0304-8853(00)00326-7,TRUE,,,,,La0.50Ca0.50MnO3,155,155 K,O3.0Ca0.5Mn1La0.5,,,
,Rhombohedral,350,350 K,,,10.1016/j.physb.2014.05.006,TRUE,"{'a': '5.5740 Å', 'c': '13.4800 Å'}",,,,La0.67Ba0.23Ca0.1MnO3,,,O3.0Ca0.1Mn1Ba0.23La0.67,,R3̄c,
,Rhombohedral,321,321 K,,,10.1016/j.physb.2014.05.006,TRUE,"{'a': '5.5450 Å', 'c': '13.4779 Å'}",,,,La0.62Y0.05Ba0.23Ca0.1MnO3,,,O3.0Ca0.1Mn1Y0.05Ba0.23La0.62,,R3̄c,
,Rhombohedral,300,300 K,,,10.1016/j.physb.2014.05.006,TRUE,"{'a': '5.5430 Å', 'c': '13.4750 Å'}",,,,La0.57Y0.1Ba0.23Ca0.1MnO3,,,O3.0Ca0.1Mn1Y0.1Ba0.23La0.57,,R3̄c,
,Rhombohedral,289,289 K,,,10.1016/j.physb.2014.05.006,TRUE,"{'a': '5.5400 Å', 'c': '13.4693 Å'}",,,,La0.52Y0.15Ba0.23Ca0.1MnO3,,,O3.0Ca0.1Mn1Y0.15Ba0.23La0.52,,R3̄c,
,,314,314 K,,,10.1016/j.physb.2014.05.006,TRUE,,,,,La0.67Ba0.33Mn0.98Ti0.02O3,,,O3.0Ti0.02Mn0.98Ba0.33La0.67,,,
,,292,292 K,,,10.1016/j.physb.2014.05.006,TRUE,,,,,La0.67Ba0.33MnO3,,,O3.0Mn1Ba0.33La0.67,,,
,,295,295 K,,,10.1016/j.physb.2014.05.006,TRUE,,,,,La0.8Ba0.2MnO3,,,O3.0Mn1Ba0.2La0.8,,,
,,193,193 K,,,10.1016/j.physb.2014.05.006,TRUE,,,,,La0.8Ba0.2Mn0.9Fe0.1O3,,,O3.0Mn0.9Fe0.1Ba0.2La0.8,,,
,Perovskite,179.4285714,"298 K, 342 K (SA12), 300 K (SO12), 280 K (SN12)",,,10.1016/j.jmmm.2004.01.044,TRUE,,,,"96 emu/g (SO12, SN12), 104 emu/g (SA12)",La0.53Tb0.14Sr0.33MnO3,66,66 K,O3.0Mn1Sr0.33La0.53Tb0.14,,,
,,,,,,10.1016/j.jmmm.2004.01.044,FALSE,,,,,Pr0.63Sr0.37MnO3,60,60 K,O3.0Mn1Sr0.37Pr0.63,,,
,,,,,,10.1016/j.jmmm.2004.01.044,TRUE,,,,,Pr0.7Ca0.3MnO3,50,50 K,O3.0Ca0.3Mn1Pr0.7,,,
,,,,,,10.1016/j.jmmm.2004.01.044,TRUE,,,,,Nd0.63Sr0.37MnO3,20,20 K,O3.0Mn1Sr0.37Nd0.63,,,
,Perovskite-like,300,300 K,307 K,307,10.1016/j.physb.2004.11.065,TRUE,"{'a': '5.445 Å', 'b': '5.446 Å', 'c': '7.709 Å'}",Orthorhombic,,,La0.54Ca0.32MnO2.98,,,O2.98Ca0.32Mn1La0.54,,Pnma,
,Perovskite-like,272,272 K,,,10.1016/j.physb.2004.11.065,TRUE,"{'a': '5.483 Å', 'b': '5.471 Å', 'c': '7.728 Å'}",Orthorhombic,,,La0.67Ca0.33MnO3,,,O3.0Ca0.33Mn1La0.67,,,
,Perovskite-like,285,285 K,,,10.1016/j.physb.2004.11.065,TRUE,,Orthorhombic,,,La0.67Ca0.33MnO3,,,O3.0Ca0.33Mn1La0.67,,,
,Perovskite-like,268,268 K,,,10.1016/j.physb.2004.11.065,TRUE,,Orthorhombic,,,La0.7Ca0.3MnO3,,,O3.0Ca0.3Mn1La0.7,,,
0.04 T,Orthorhombic,257,257 K,,,10.1016/j.matchemphys.2012.08.009,TRUE,"{'a': '5.428 Å', 'b': '7.663 Å', 'c': '5.443 Å'}",Perovskite,3.4 μB/Mn,,La0.55Ca0.45MnO3,,,O3.0Ca0.45Mn1La0.55,,,
,Rhombohedral,299,299 K,,,10.1016/j.jallcom.2012.02.152,TRUE,"{'a': '5.5134 Å', 'c': '13.3952 Å'}",Hexagonal,,,La0.57Nd0.1Pb0.33Mn0.9Ti0.1O3,,,O3.0Ti0.1Mn0.9La0.57Nd0.1Pb0.33,,R-3c,
,Rhombohedral,279,279 K,,,10.1016/j.jallcom.2012.02.152,TRUE,"{'a': '5.5278 Å', 'c': '13.4183 Å'}",Hexagonal,,,La0.57Nd0.1Pb0.33Mn0.85Ti0.15O3,,,O3.0Ti0.15Mn0.85La0.57Nd0.1Pb0.33,,R-3c,
,,293,293 K,,,10.1016/j.jallcom.2012.02.152,TRUE,,,,,Gd,,,Gd1,,,
,,314,314 K,,,10.1016/j.jallcom.2012.02.152,TRUE,,,,,La0.67Ba0.33Mn0.98Ti0.02O3,,,O3.0Ti0.02Mn0.98Ba0.33La0.67,,,
,,296,296 K,,,10.1016/j.jallcom.2012.02.152,FALSE,,,,,La0.7Sr0.3Mn0.093Fe0.07O3,,,O3.0Mn0.093Fe0.07Sr0.3La0.7,,,
,,310,310 K,,,10.1016/j.jallcom.2012.02.152,FALSE,,,,,La0.70Sr0.3Mn0.9Al0.1O3,,,O3.0Al0.1Mn0.9Sr0.3La0.7,,,
,Rhombohedral,352.41,352.41 K,353 K,353,10.1016/j.solidstatesciences.2013.04.003,TRUE,"{'a': '5.491 Å', 'c': '13.336 Å'}",Perovskite,,,La0.57Nd0.1Sr0.33MnO3,,,O3.0Mn1Sr0.33La0.57Nd0.1,,R-3c,
,Rhombohedral,350.24,350.24 K,,,10.1016/j.solidstatesciences.2013.04.003,TRUE,,Perovskite,,,La0.57Nd0.1Sr0.305MnO3,,,O3.0Mn1Sr0.305La0.57Nd0.1,,R-3c,
,Rhombohedral,349.12,349.12 K,347 K,347,10.1016/j.solidstatesciences.2013.04.003,TRUE,"{'a': '5.498 Å', 'c': '13.498 Å'}",Perovskite,,,La0.57Nd0.1Sr0.28MnO3,,,O3.0Mn1Sr0.28La0.57Nd0.1,,R-3c,
,,148,148 K,,,10.1016/j.solidstatesciences.2013.04.003,TRUE,,,,,Nd0.7Pb0.3MnO3,,,O3.0Mn1Nd0.7Pb0.3,,,
,,354,354 K,,,10.1016/j.solidstatesciences.2013.04.003,TRUE,,,,,La0.7Sr0.3MnO3,,,O3.0Mn1Sr0.3La0.7,,,
,,261.4,261.4 K,,,10.1016/j.solidstatesciences.2013.04.003,TRUE,,,,,Pr0.5Sr0.5MnO3,,,O3.0Mn1Sr0.5Pr0.5,,,
,,350.18,350.18 K,,,10.1016/j.solidstatesciences.2013.04.003,FALSE,,,,,La0.57Nd0.1Pb0.33MnO3,,,O3.0Mn1La0.57Nd0.1Pb0.33,,,
,,360.41,360.41 K,,,10.1016/j.solidstatesciences.2013.04.003,TRUE,,,,,La0.67Pb0.33MnO3,,,O3.0Mn1La0.67Pb0.33,,,
,Perovskite,205,205 K,220.5 K,220.5,10.1016/j.jallcom.2014.12.188,TRUE,{'a': '3.8867'},Cubic,,,La0.5Ba0.5Co0.9Cr0.1O3,,,O3.0Cr0.1Co0.9Ba0.5La0.5,,Pm-3m,
,Perovskite,142,142 K,160.3 K,160.3,10.1016/j.jallcom.2014.12.188,TRUE,{'a': '3.8939'},Cubic,,,La0.5Ba0.5Co0.9Cu0.1O3,95,95 K,O3.0Co0.9Cu0.1Ba0.5La0.5,,Pm-3m,
,Perovskite,145,145 K,172.3 K,172.3,10.1016/j.jallcom.2014.12.188,TRUE,{'a': '3.8927'},Cubic,,,La0.5Ba0.5Co0.9Zn0.1O3,97,97 K,O3.0Co0.9Zn0.1Ba0.5La0.5,,Pm-3m,
,Perovskite,152,152 K,186 K,186,10.1016/j.jallcom.2014.12.188,TRUE,{'a': '3.8846'},Cubic,,,La0.5Ba0.5Co0.9Ni0.1O3,,,O3.0Co0.9Ni0.1Ba0.5La0.5,,Pm-3m,
,Perovskite,154,154 K,187.1 K,187.1,10.1016/j.jallcom.2014.12.188,TRUE,{'a': '3.8921'},Cubic,,,La0.5Ba0.5Co0.9Ti0.1O3,110,110 K,O3.0Ti0.1Co0.9Ba0.5La0.5,,Pm-3m,
,Perovskite,,,132.4 K,132.4,10.1016/j.jallcom.2014.12.188,TRUE,{'a': '3.8929'},Cubic,,,La0.5Ba0.5Co0.9Ru0.1O3,170,170 K,O3.0Co0.9Ru0.1Ba0.5La0.5,,Pm-3m,
,Orthorhombic,222,222 K,,,10.1016/j.jallcom.2013.07.104,TRUE,"{'a': '5.409 Å', 'b': '7.624 Å', 'c': '5.419 Å'}",Perovskite,,,La0.5Ca0.5MnO3,,,O3.0Ca0.5Mn1La0.5,,Pnma,
,Orthorhombic,230,230 K,,,10.1016/j.jallcom.2013.07.104,TRUE,"{'a': '5.424 Å', 'b': '7.652 Å', 'c': '5.438 Å'}",Perovskite,,,La0.5Ca0.4Ag0.1MnO3,,,O3.0Ca0.4Mn1Ag0.1La0.5,,Pnma,
,Orthorhombic,264,264 K,,,10.1016/j.jallcom.2013.07.104,TRUE,"{'a': '5.438 Å', 'b': '7.677 Å', 'c': '5.451 Å'}",Perovskite,,,La0.5Ca0.3Ag0.2MnO3,,,O3.0Ca0.3Mn1Ag0.2La0.5,,Pnma,
,Orthorhombic,260,260 K,,,10.1016/j.jallcom.2013.07.104,TRUE,"{'a': '5.460 Å', 'b': '7.714 Å', 'c': '5.476 Å'}",Perovskite,,,La0.5Ca0.2Ag0.3MnO3,,,O3.0Ca0.2Mn1Ag0.3La0.5,,Pnma,
,Orthorhombic,254,254 K,,,10.1016/j.jallcom.2013.07.104,TRUE,"{'a': '5.477 Å', 'b': '7.744 Å', 'c': '5.501 Å'}",Perovskite,,,La0.5Ca0.1Ag0.4MnO3,,,O3.0Ca0.1Mn1Ag0.4La0.5,,Pnma,
,,238,238 K,,,10.1016/j.jallcom.2013.07.104,TRUE,,,,,La0.55Ca0.45MnO3,,,O3.0Ca0.45Mn1La0.55,,,
,,316,316 K,,,10.1016/j.jallcom.2013.07.104,TRUE,,,,,La0.67Pb0.23Ag0.1MnO3,,,O3.0Mn1Ag0.1La0.67Pb0.23,,,
,,283,283 K,,,10.1016/j.jallcom.2013.07.104,TRUE,,,,,La0.5Ca0.35Sr0.15MnO3,,,O3.0Ca0.35Mn1Sr0.15La0.5,,,
,,248,248 K,,,10.1016/j.jallcom.2013.07.104,TRUE,,,,,La0.62Bi0.05Ca0.33MnO3,,,O3.0Ca0.33Mn1La0.62Bi0.05,,,
,Cubic,228,228K,,,10.1016/j.jallcom.2005.07.019,TRUE,{'a': '3.8356'},,,,La0.5Ca0.5MnO3,,,O3.0Ca0.5Mn1La0.5,,,
,Rhombohedral,273,273K,,,10.1016/j.jallcom.2005.07.019,TRUE,{'a': '5.4457'},,,,La0.5Ca0.35Sr0.15MnO3,,,O3.0Ca0.35Mn1Sr0.15La0.5,,,
,Rhombohedral,283,283K,,,10.1016/j.jallcom.2005.07.019,TRUE,{'a': '5.4457'},,,,La0.5Ca0.35Sr0.15MnO3,,,O3.0Ca0.35Mn1Sr0.15La0.5,,,
,Rhombohedral,335,335K,,,10.1016/j.jallcom.2005.07.019,TRUE,{'a': '5.4666'},,,,La0.5Ca0.0.5Sr0.5MnO3,,,O3.0Ca1Mn1Sr0.5La0.5,,,
,,250,250K,,,10.1016/j.jallcom.2005.07.019,TRUE,,,,,La0.67Ca0.33MnO3,,,O3.0Ca0.33Mn1La0.67,,,
,Orthorhombic,317,317 K,,,10.1016/j.jmmm.2005.10.007,TRUE,"{'a': '0.5435 nm', 'b': '0.7711 nm', 'c': '0.5480 nm'}",Pnma,,,La0.5Ca0.3Sr0.2MnO3,,,O3.0Ca0.3Mn1Sr0.2La0.5,,Pnma,
,Orthorhombic,268,268 K,,,10.1016/j.cplett.2017.06.038,TRUE,"{'a': '5.451252 Å', 'b': '7.69750 Å', 'c': '5.4639 Å'}",Pnma,,,La0.5Ca0.3Te0.2MnO3,,,O3.0Ca0.3Mn1Te0.2La0.5,,Pnma,
,Orthorhombic,250,250 K,250.6 K,250.6,10.1016/j.jmmm.2013.12.030,TRUE,,Perovskite,3.2 μB,,La0.5Ca0.4Li0.1MnO3,,,Li0.1O3.0Ca0.4Mn1La0.5,,Pnma,
,,227,227 K,,,10.1016/j.jmmm.2013.12.030,TRUE,,,,,La0.7Ca0.3MnO3,,,O3.0Ca0.3Mn1La0.7,,,
,Orthorhombic,225,225 K,,,10.1016/j.jmmm.2013.12.030,TRUE,,Perovskite,,,La0.5Ca0.5MnO3,150,150 K,O3.0Ca0.5Mn1La0.5,,Pnma,
,,311,311 K,,,10.1016/j.jmmm.2013.12.030,FALSE,,,,,La0.7Ba0.2K0.1MnO3,,,O3.0K0.1Mn1Ba0.2La0.7,,,
,,250,250 K,,,10.1016/j.jmmm.2013.12.030,TRUE,,,,,Nd0.6La0.1Sr0.3MnO3,,,O3.0Mn1Sr0.3La0.1Nd0.6,,,
,,290,290 K,,,10.1016/j.jmmm.2013.12.030,TRUE,,,,,Pr0.5Sr0.3Li0.2MnO3,,,Li0.2O3.0Mn1Sr0.3Pr0.5,,,
,,289,289 K,,,10.1016/j.jmmm.2013.12.030,FALSE,,,,,Pr0.55Sr0.4Na0.05MnO3,,,O3.0Na0.05Mn1Sr0.4Pr0.55,,,
,,230,230 K,,,10.1016/j.jmmm.2013.12.030,TRUE,,,,,La0.8Ca0.2MnO3,,,O3.0Ca0.2Mn1La0.8,,,
,,,,,,10.1016/j.jmmm.2013.12.030,TRUE,,,,,Nd0.5Ca0.25Sr0.25MnO3,175,175 K,O3.0Ca0.25Mn1Sr0.25Nd0.5,,,
,,254,254 K,,,10.1016/j.jmmm.2013.12.030,TRUE,,,,,La0.9MnO3,,,O3.0Mn1La0.9,,,
,Orthorhombic,260,260 K,,,10.1016/j.jallcom.2016.04.126,TRUE,"{'a': '5.43 Å', 'b': '7.67 Å', 'c': '5.45 Å'}",,,,La0.5Ca0.4Te0.1MnO3,,,O3.0Ca0.4Mn1Te0.1La0.5,,Pnma,
,,273,273 K,,,10.1016/j.jallcom.2016.04.126,FALSE,,,,,Nd0.5Sr0.45MnO3,,,O3.0Mn1Sr0.45Nd0.5,,,
,,222,222 K,,,10.1016/j.jallcom.2016.04.126,TRUE,,,,,La0.7Ca0.3MnO3,,,O3.0Ca0.3Mn1La0.7,,,
,,326,326 K,,,10.1016/j.jallcom.2016.04.126,FALSE,,,,,La0.7Ca0.1Sr0.2MnO3,,,O3.0Ca0.1Mn1Sr0.2La0.7,,,
,,267.88,267.88 K,,,10.1016/j.jallcom.2016.04.126,TRUE,,,,,La0.6Ca0.4MnO3,,,O3.0Ca0.4Mn1La0.6,,,
,,116,116 K,,,10.1016/j.jallcom.2016.04.126,FALSE,,,,,La0.67Ca0.33Mn0.9Ga0.1O3,,,O3.0Ca0.33Mn0.9Ga0.1La0.67,,,
,Orthorhombic,237,237K,,,10.1016/j.jmmm.2016.02.036,TRUE,"{'a': '5.423 Å', 'b': '7.685 Å', 'c': '5.414 Å'}",,,,La0.5Ca0.5Mn0.98Bi0.02O3,,,O3.0Ca0.5Mn0.98La0.5Bi0.02,,Pnma,
,Orthorhombic,,,,,10.1016/j.jmmm.2003.11.091,TRUE,,,,,LaMnO3,139,139K,O3.0Mn1La1,,,
,Orthorhombic,,,,,10.1016/j.jmmm.2003.11.091,TRUE,,,,,La0.5Eu0.5MnO3,91,91K,O3.0Mn1La0.5Eu0.5,,,
,Orthorhombic,,,,,10.1016/j.jmmm.2003.11.091,TRUE,,,,,EuMnO3,42,42K,O3.0Mn1Eu1,,,
,,220,220K,,,10.1016/j.jmmm.2003.11.091,FALSE,,,,,LaMnO3.1,,,O3.1Mn1La1,,,
,Orthorhombic,,,,,10.1016/j.solidstatesciences.2010.06.007,TRUE,"{'a': '5.4880 Å', 'b': '7.7203 Å', 'c': '5.4100 Å'}",Perovskite,,,La0.5Gd0.5CrO3,225,225 K,O3.0Cr1La0.5Gd0.5,,Pnma,
,,,,,,10.1016/j.solidstatesciences.2010.06.007,TRUE,,,400 emu/mol,,GdCrO3,170,170 K,O3.0Cr1Gd1,,,
,Rhombohedral,340,340 K,,,10.1016/j.matchemphys.2014.11.034,TRUE,,,,,La0.7Ba0.3MnO3,,,O3.0Mn1Ba0.3La0.7,,R-3c,
,Orthorhombic,320,320 K,,,10.1016/j.matchemphys.2014.11.034,TRUE,,,,,La0.6Pr0.1Ba0.3MnO3,,,O3.0Mn1Ba0.3La0.6Pr0.1,,Imma,
,Orthorhombic,295,295 K,,,10.1016/j.matchemphys.2014.11.034,TRUE,,,,,La0.5Pr0.2Ba0.3MnO3,,,O3.0Mn1Ba0.3La0.5Pr0.2,,Imma,
,Tetragonal,250,250 K,,,10.1016/j.jmmm.2003.08.018,TRUE,"{'a': '5.41393', 'c': '7.78735'}",I4/mcm,3.26 μB,,Pr0.5Sr0.45Ba0.05MnO3,150,150 K,O3.0Mn1Sr0.45Ba0.05Pr0.5,,I4/mcm,
,Tetragonal,180,180 K,,,10.1016/j.jmmm.2003.08.018,TRUE,"{'a': '5.44822', 'c': '7.78579'}",I4/mcm,3.18 μB,,Pr0.5Sr0.3Ba0.2MnO3,140,140 K,O3.0Mn1Sr0.3Ba0.2Pr0.5,,I4/mcm,
,Tetragonal,280,280 K,,,10.1016/j.jmmm.2003.08.018,TRUE,"{'a': '5.41769', 'c': '7.78193'}",I4/mcm,3.30 μB,,Pr0.3La0.2Sr0.5MnO3,130,130 K,O3.0Mn1Sr0.5La0.2Pr0.3,,I4/mcm,
,Tetragonal,305,305 K,,,10.1016/j.jmmm.2003.08.018,TRUE,"{'a': '5.46256', 'c': '7.76700'}",I4/mcm,3.32 μB,,La0.5Sr0.4Ba0.1MnO3,,,O3.0Mn1Sr0.4Ba0.1La0.5,,I4/mcm,
,,250,250 K,,,10.1016/j.jmmm.2004.04.070,TRUE,,,,,La0.5Sr0.5CoO3,,,O3.0Co1Sr0.5La0.5,,,
,,240,240 K,,,10.1016/j.jmmm.2004.04.070,TRUE,,,,,La0.5Sr0.5Co0.9Fe0.1O3,,,O3.0Fe0.1Co0.9Sr0.5La0.5,,,
,Cubic,355,355 K,,,10.1016/j.jmmm.2003.09.003,TRUE,,,,,La0.7Sr0.3Mn0.9Ru0.1O3,,,O3.0Mn0.9Sr0.3Ru0.1La0.7,,,
,Cubic,155,155 K,,,10.1016/j.jmmm.2003.09.003,TRUE,,,,,La0.5Sr0.5Co0.9Ru0.1O3,,,O3.0Co0.9Sr0.5Ru0.1La0.5,,,
,Cubic,375,375 K,,,10.1016/j.jmmm.2003.09.003,TRUE,,,,,La0.7Sr0.3MnO3,,,O3.0Mn1Sr0.3La0.7,,,
,Cubic,235,235 K,,,10.1016/j.jmmm.2003.09.003,TRUE,,,,,La0.5Sr0.5CoO3,,,O3.0Co1Sr0.5La0.5,,,
,Orthorhombic,,,,,10.1016/S0038-1101(03)00193-X,TRUE,"{'a': '5.604 Å', 'b': '5.595 Å', 'c': '7.906 Å'}",Perovskite,,,LaTiO3,135,135 K,O3.0Ti1La1,,Pbnm,
,Granular,340,340 K,,,10.1016/S0924-4247(01)00702-6,TRUE,,,,,La0.60Pb0.40MnO3,,,O3.0Mn1La0.6Pb0.4,,,
,,267,267 K,,,10.1016/S0304-8853(01)01046-0,TRUE,,,,,La0.67Ca0.33MnO3,,,O3.0Ca0.33Mn1La0.67,,,
,,240,240 K,,,10.1016/S0304-8853(01)01046-0,TRUE,,,,,La0.8MnO3,,,O3.0Mn1La0.8,,,
,,150,150 K,,,10.1016/S0304-8853(01)01046-0,TRUE,,,,,La0.60Y0.07Ca0.33MnO3,,,O3.0Ca0.33Mn1Y0.07La0.6,,,
,,148,148 K,,,10.1016/S0304-8853(01)01046-0,TRUE,,,,,La0.67Cd0.25MnO3,,,O3.0Mn1Cd0.25La0.67,,,
,Rhombohedral,275,275 K,,,10.1016/j.jallcom.2015.03.132,TRUE,,,,,La0.62Er0.05Ba0.33Fe0.00Mn1.00O3,,,O3.0Mn1.0Fe0.0Ba0.33La0.62Er0.05,,R-3c,
,Rhombohedral,260,260 K,,,10.1016/j.jallcom.2015.03.132,TRUE,,,,,La0.62Er0.05Ba0.33Fe0.10Mn0.90O3,,,O3.0Mn0.9Fe0.1Ba0.33La0.62Er0.05,,R-3c,
,Rhombohedral,180,180 K,,,10.1016/j.jallcom.2015.03.132,TRUE,,,,,La0.62Er0.05Ba0.33Fe0.15Mn0.85O3,,,O3.0Mn0.85Fe0.15Ba0.33La0.62Er0.05,,R-3c,
,Perovskite,256.53,256.53 K,,,10.1016/j.jallcom.2016.01.005,TRUE,,,,,La0.62Er0.05Ba0.33Mn0.95Fe0.05O3,,,O3.0Mn0.95Fe0.05Ba0.33La0.62Er0.05,,,
,,162,162 K,,,10.1016/j.jallcom.2016.01.005,FALSE,,,,,La0.67Ca0.33Mn0.95Fe0.05O3,,,O3.0Ca0.33Mn0.95Fe0.05La0.67,,,
,,92,92 K,,,10.1016/j.jallcom.2016.01.005,FALSE,,,,,La0.67Ca0.33Mn0.8Fe0.2O3,,,O3.0Ca0.33Mn0.8Fe0.2La0.67,,,
,,215,215 K,,,10.1016/j.jallcom.2016.01.005,TRUE,,,,,La0.67Ca0.33Mn0.9Cr0.1O3,,,O3.0Ca0.33Cr0.1Mn0.9La0.67,,,
,,189,189 K,,,10.1016/j.jallcom.2016.01.005,TRUE,,,,,La0.67Ca0.33Mn0.75Cr0.25O3,,,O3.0Ca0.33Cr0.25Mn0.75La0.67,,,
,,326,326 K,,,10.1016/j.jallcom.2016.01.005,FALSE,,,,,La0.7Ca0.1Sr0.2MnO3,,,O3.0Ca0.1Mn1Sr0.2La0.7,,,
,,363,363 K,,,10.1016/j.jallcom.2016.01.005,TRUE,,,,,La0.7Sr0.3MnO3,,,O3.0Mn1Sr0.3La0.7,,,
,,186,186 K,,,10.1016/j.jallcom.2016.01.005,TRUE,,,,,La0.875Sr0.125MnO3,,,O3.0Mn1Sr0.125La0.875,,,
,,349.58,349.58 K,,,10.1016/j.jallcom.2016.01.005,TRUE,,,,,La0.57Nd0.1Sr0.28MnO3,,,O3.0Mn1Sr0.28La0.57Nd0.1,,,
,,267.88,267.88 K,,,10.1016/j.jallcom.2016.01.005,TRUE,,,,,La0.6Ca0.4MnO3,,,O3.0Ca0.4Mn1La0.6,,,
,,181.375,181.375 K,,,10.1016/j.jallcom.2016.01.005,TRUE,,,,,La0.8Ca0.2MnO3,,,O3.0Ca0.2Mn1La0.8,,,
,,350,350 K,,,10.1016/j.jallcom.2016.01.005,FALSE,,,,,La0.57Nd0.1Pb0.33MnO3,,,O3.0Mn1La0.57Nd0.1Pb0.33,,,
,,162,162 K,,,10.1016/j.jallcom.2016.01.005,TRUE,,,,,La0.9Pb0.1MnO3,,,O3.0Mn1La0.9Pb0.1,,,
,,239,239 K,,,10.1016/j.jallcom.2016.01.005,TRUE,,,,,La0.9Te0.1MnO3,,,O3.0Mn1Te0.1La0.9,,,
,,306,306 K,,,10.1016/j.jallcom.2016.01.005,TRUE,,,,,La0.67Ba0.33MnO3,,,O3.0Mn1Ba0.33La0.67,,,
,Perovskite,270,270 K,,,10.1016/S0925-8388(01)01343-3,TRUE,,,,,La0.67Ca0.33MnO3,,,O3.0Ca0.33Mn1La0.67,,,
,Perovskite,170,170 K,,,10.1016/S0925-8388(01)01343-3,TRUE,,,,,La0.63Ca0.37Mn0.92Fe0.08O3,,,O3.0Ca0.37Mn0.92Fe0.08La0.63,,,
,Tetragonal,185,185 K,,,10.1016/j.cap.2011.10.015,TRUE,"{'a': '5.4602 Å', 'c': '7.7304 Å'}",,,,La0.65Ca0.35Mn0.95Fe0.05O3,,,O3.0Ca0.35Mn0.95Fe0.05La0.65,,,
,Tetragonal,220,220 K,,,10.1016/j.cap.2011.10.015,TRUE,"{'a': '5.4567 Å', 'c': '7.7253 Å'}",,,,La0.65Sr0.35Mn0.95Fe0.05O3,,,O3.0Mn0.95Fe0.05Sr0.35La0.65,,,
,Tetragonal,295,295 K,,,10.1016/j.cap.2011.10.015,TRUE,"{'a': '5.4538 Å', 'c': '7.7232 Å'}",,,,La0.65Pb0.35Mn0.95Fe0.05O3,,,O3.0Mn0.95Fe0.05La0.65Pb0.35,,,
,Tetragonal,207,207 K,,,10.1016/j.cap.2011.10.015,TRUE,"{'a': '5.4537 Å', 'c': '7.7209 Å'}",,,,La0.65Ba0.35Mn0.95Fe0.05O3,,,O3.0Mn0.95Fe0.05Ba0.35La0.65,,,
,Orthorhombic,248,248K,,,10.1016/j.jpcs.2008.10.028,TRUE,"{'a': '5.469', 'b': '5.432', 'c': '7.740'}",Pbnm,,,La0.65Ca0.35MnO3,,,O3.0Ca0.35Mn1La0.65,,Pbnm,
,Rhombohedral,310,310K,,,10.1016/j.jpcs.2008.10.028,TRUE,"{'a': '5.489', 'b': '5.489', 'c': '13.335'}",R3̄c,3.2 μB/Mn,,La0.65Ca0.15K0.20MnO3,,,O3.0K0.2Ca0.15Mn1La0.65,,R3̄c,
,Orthorhombic,547.25,"126 K (900C), 163 K (1000C)",,,10.1016/j.physb.2015.04.027,TRUE,"{'a': '5.4496 Å (900C), 5.4486 Å (1000C)', 'b': '5.4698 Å (900C), 5.4697 Å (1000C)', 'c': '7.6975 Å (900C), 7.6935 Å (1000C)'}",Perovskite,,,La0.65Ca0.30Pb0.05Mn0.90Cu0.10O3,,,O3.0Ca0.3Mn0.9Cu0.1La0.65Pb0.05,,Pbnm,
,Orthorhombic,584,"211 K (900C, high field), 225 K (1000C, high field)",,,10.1016/j.physb.2015.04.027,TRUE,"{'a': '5.4496 Å (900C), 5.4486 Å (1000C)', 'b': '5.4698 Å (900C), 5.4697 Å (1000C)', 'c': '7.6975 Å (900C), 7.6935 Å (1000C)'}",Perovskite,,,La0.65Ca0.30Pb0.05Mn0.90Cu0.10O3,,,O3.0Ca0.3Mn0.9Cu0.1La0.65Pb0.05,,Pbnm,
,Rhombohedral,286,286 K,,,10.1016/j.jallcom.2014.10.182,TRUE,"{'a': '5.4951 Å', 'c': '13.3419 Å'}",,,,La0.65Ca0.30Pb0.05MnO3,,,O3.0Ca0.3Mn1La0.65Pb0.05,,R3̅c,
,Rhombohedral,198,198 K,,,10.1016/j.jallcom.2014.10.182,TRUE,"{'a': '5.4700 Å', 'c': '13.5050 Å'}",,,,La0.65Ca0.30Pb0.05Mn0.90Co0.10O3,,,O3.0Ca0.3Mn0.9Co0.1La0.65Pb0.05,,R3̅c,
,Rhombohedral,223,223 K,,,10.1016/j.jallcom.2014.10.182,TRUE,"{'a': '5.4884 Å', 'c': '13.4878 Å'}",,,,La0.65Ca0.30Pb0.05Mn0.90Ni0.10O3,,,O3.0Ca0.3Mn0.9Ni0.1La0.65Pb0.05,,R3̅c,
,Rhombohedral,223,223 K,,,10.1016/j.jallcom.2014.10.182,TRUE,"{'a': '5.5279 Å', 'c': '13.5500 Å'}",,,,La0.65Ca0.30Pb0.05Mn0.90Cu0.10O3,,,O3.0Ca0.3Mn0.9Cu0.1La0.65Pb0.05,,R3̅c,
,Rhombohedral,204,204 K,,,10.1016/j.jallcom.2014.10.182,TRUE,"{'a': '5.5630 Å', 'c': '13.5610 Å'}",,,,La0.65Ca0.30Pb0.05Mn0.90Zn0.10O3,,,O3.0Ca0.3Mn0.9Zn0.1La0.65Pb0.05,,R3̅c,
,,273,273 K,,,10.1016/j.jallcom.2010.07.212,TRUE,,,,,La0.65Ca0.35MnO3,,,O3.0Ca0.35Mn1La0.65,,,
,,286,286 K,,,10.1016/j.jallcom.2010.07.212,TRUE,,,,,La0.65Ca0.30Pb0.05MnO3,,,O3.0Ca0.3Mn1La0.65Pb0.05,,,
,,223,223 K,,,10.1016/j.jallcom.2010.07.212,TRUE,,,,,La0.65Ca0.30Pb0.05Mn0.90Cu0.10O3,,,O3.0Ca0.3Mn0.9Cu0.1La0.65Pb0.05,,,
,,265.2,"256 K, 268 K, 269 K, 266 K, 267 K",,,10.1016/j.jallcom.2010.07.212,TRUE,,,,,La0.67Ca0.33MnO3,,,O3.0Ca0.33Mn1La0.67,,,
,Rhombohedral,338,338 K,,,10.1016/j.materresbull.2015.11.015,TRUE,"{'a': '5.5134 Å', 'c': '13.3779 Å'}",,,,La0.65Eu0.05Sr0.3Mn0.95Cr0.05O3,,,O3.0Cr0.05Mn0.95Sr0.3La0.65Eu0.05,,R-3c,
,,369,369 K,,,10.1016/j.materresbull.2015.11.015,TRUE,,,,,La0.70Sr0.30MnO3,,,O3.0Mn1Sr0.3La0.7,,,
,,328,328 K,,,10.1016/j.materresbull.2015.11.015,TRUE,,,,,La0.67Sr0.33Mn0.9Cr0.1O3,,,O3.0Cr0.1Mn0.9Sr0.33La0.67,,,
,,324,324 K,,,10.1016/j.materresbull.2015.11.015,TRUE,,,,,La0.67Ba0.33Mn0.9Cr0.1O3,,,O3.0Cr0.1Mn0.9Ba0.33La0.67,,,
,,357,357 K,,,10.1016/j.materresbull.2015.11.015,FALSE,,,,,La0.665Eu0.035Sr0.3MnO3,,,O3.0Mn1Sr0.3La0.665Eu0.035,,,
,,306,306 K,,,10.1016/j.materresbull.2015.11.015,FALSE,,,,,La0.56Eu0.14Sr0.3MnO3,,,O3.0Mn1Sr0.3La0.56Eu0.14,,,
,Rhombohedral,293,293 K,,,10.1016/j.jmmm.2011.07.013,TRUE,,,,,La0.65Nd0.05Pb0.3MnO3,,,O3.0Mn1La0.65Nd0.05Pb0.3,,R-3c,
,,,,,,10.1016/j.jmmm.2011.07.013,TRUE,,,,,MnO,116,116 K,O1Mn1,,,
,Rhombohedral,355,355 K,,,10.1016/S0167-577X(02)00785-1,TRUE,"{'a': '5.5068 Å', 'c': '13.3401 Å'}",R3̄c,,,La0.65Pb0.35MnO3,,,O3.0Mn1La0.65Pb0.35,,R3̄c,
,Rhombohedral,353,353K,,,10.1016/j.materresbull.2012.04.135,TRUE,"{'a': '5.5142 Å', 'b': '5.5142 Å', 'c': '13.2779 Å'}",Polycrystalline,,,La0.65Sr0.35V0.1Mn0.9O3,,,O3.0V0.1Mn0.9Sr0.35La0.65,,R3c,
,,378,378K,,,10.1016/j.materresbull.2012.04.135,TRUE,,,,,La0.65Sr0.35MnO3,,,O3.0Mn1Sr0.35La0.65,,,
,,293,293K,,,10.1016/j.materresbull.2012.04.135,TRUE,,,,,Gd,,,Gd1,,,
,,286,286K,,,10.1016/j.materresbull.2012.04.135,TRUE,,,,,La0.7Sr0.3Mn0.8Cr0.2O3,,,O3.0Cr0.2Mn0.8Sr0.3La0.7,,,
,,348,348K,,,10.1016/j.materresbull.2012.04.135,TRUE,,,,,La0.67Sr0.33MnO3,,,O3.0Mn1Sr0.33La0.67,,,
,,340,340K,,,10.1016/j.materresbull.2012.04.135,TRUE,,,,,La0.75Sr0.25MnO3,,,O3.0Mn1Sr0.25La0.75,,,
,Rhombohedral perovskite,351.75,78.6 °C,,,10.1016/j.jmmm.2012.09.053,TRUE,"{'a': '0.5501 nm', 'c': '1.3364 nm'}",,,,La0.666Sr0.373Mn0.943Cu0.018O3,,,O3.0Mn0.943Cu0.018Sr0.373La0.666,,R-3c,
,Single crystalline phase,240,240 K,,,10.1016/S0304-8853(00)00671-5,TRUE,,,3.5 Bohr magnetons per Mn atom at 4.2 K,,La0.66Ca0.33MnO3,,,O3.0Ca0.33Mn1La0.66,,,
,Rhombohedral,300,300K,,,10.1016/j.jmmm.2010.04.021,TRUE,,,,,La0.67Ba0.23Ca0.1MnO3,,,O3.0Ca0.1Mn1Ba0.23La0.67,,R3̄c,
,,374,374K,,,10.1016/j.jmmm.2010.04.021,TRUE,,,,,La0.7Sr0.3MnO3,,,O3.0Mn1Sr0.3La0.7,,,
,Cubic,310.47,310.47 K,,,10.1016/j.solidstatesciences.2011.07.019,TRUE,{'a': '3.9119 Å'},Pm-3m,,,La0.67Ba0.33Mn0.98Ti0.02O3,,,O3.0Ti0.02Mn0.98Ba0.33La0.67,,Pm-3m,
,,265.5,265.5 K,,,10.1016/j.solidstatesciences.2011.07.019,TRUE,,,,,La0.6Ca0.4MnO3,,,O3.0Ca0.4Mn1La0.6,,,
,,315.74,315.74 K,,,10.1016/j.solidstatesciences.2011.07.019,TRUE,,,,,La0.8Sr0.2MnO3,,,O3.0Mn1Sr0.2La0.8,,,
,,354,354 K,,,10.1016/j.solidstatesciences.2011.07.019,TRUE,,,,,La0.7Sr0.3MnO3,,,O3.0Mn1Sr0.3La0.7,,,
,,222,222 K,,,10.1016/j.solidstatesciences.2011.07.019,TRUE,,,,,La0.7Ca0.3MnO3,,,O3.0Ca0.3Mn1La0.7,,,
,,311.2,311.2 K,,,10.1016/j.solidstatesciences.2011.07.019,TRUE,,,,,La0.7Ba0.3MnO3,,,O3.0Mn1Ba0.3La0.7,,,
,,338.1,338.1 K,,,10.1016/j.solidstatesciences.2011.07.019,TRUE,,,,,La0.67Ba0.33MnO3,,,O3.0Mn1Ba0.33La0.67,,,
,,360,360 K,,,10.1016/j.solidstatesciences.2011.07.019,TRUE,,,,,La0.7Sr0.3MnO3,,,O3.0Mn1Sr0.3La0.7,,,
,,303,303 K,,,10.1016/j.solidstatesciences.2011.07.019,FALSE,,,,,TbCo1.9Fe0.1,,,Fe0.1Co1.9Tb1,,,
,,148,148 K,,,10.1016/j.solidstatesciences.2011.07.019,TRUE,,,,,Nd0.7Pb0.3MnO3,,,O3.0Mn1Nd0.7Pb0.3,,,
,,261.4,261.4 K,,,10.1016/j.solidstatesciences.2011.07.019,TRUE,,,,,Pr0.50Sr0.50MnO3,,,O3.0Mn1Sr0.5Pr0.5,,,
,Rhombohedral,324,324 K,,,10.1016/j.jallcom.2012.06.043,TRUE,"{'a': '5.5288 Å', 'c': '13.5671 Å'}",Hexagonal,,,La0.67Ba0.33Mn0.9Cr0.1O3,,,O3.0Cr0.1Mn0.9Ba0.33La0.67,,R-3c,
,,293,293 K,,,10.1016/j.jallcom.2012.06.043,TRUE,,,,,Gd,,,Gd1,,,
,,275,275 K,,,10.1016/j.jallcom.2012.06.043,TRUE,,,,,Gd5Si2Ge2,,,Si2.0Ge2.0Gd5.0,,,
,,292,292 K,,,10.1016/j.jallcom.2012.06.043,TRUE,,,,,La0.67Ba0.33MnO3,,,O3.0Mn1Ba0.33La0.67,,,
,,310,310 K,,,10.1016/j.jallcom.2012.06.043,TRUE,,,,,La0.67Ba0.33Mn0.98Ti0.02O3,,,O3.0Ti0.02Mn0.98Ba0.33La0.67,,,
5-12 mT,Perovskite,275,275 K,,,10.1016/S0304-8853(01)00999-4,TRUE,,Polycrystalline,,,La0.67Ca0.33MnO3,,,O3.0Ca0.33Mn1La0.67,,,
5-12 mT,Perovskite,368,368 K,,,10.1016/S0304-8853(01)00999-4,TRUE,,Polycrystalline,,,La0.67Sr0.33MnO3,,,O3.0Mn1Sr0.33La0.67,,,
5-12 mT,Perovskite,345,345 K,,,10.1016/S0304-8853(01)00999-4,TRUE,,Polycrystalline,,,La0.67Ba0.33MnO3,,,O3.0Mn1Ba0.33La0.67,,,
,Perovskite,230,230 K,,,10.1016/S0304-8853(01)00999-4,TRUE,,Polycrystalline,,,La0.8Ca0.2MnO3,,,O3.0Ca0.2Mn1La0.8,,,
,Perovskite,234,234 K,,,10.1016/S0304-8853(01)00999-4,TRUE,,Polycrystalline,,,La0.55Ca0.45MnO3,,,O3.0Ca0.45Mn1La0.55,,,
,Orthorhombic,232.5,232.5 K,,,10.1016/j.solidstatesciences.2011.10.013,TRUE,"{'a': '5.4486 Å', 'b': '7.7000 Å', 'c': '5.4673 Å'}",,,,La0.67Ca0.33Mn0.9Cr0.1O3,,,O3.0Ca0.33Cr0.1Mn0.9La0.67,,Pnma,
,Orthorhombic,202.5,202.5 K,,,10.1016/j.solidstatesciences.2011.10.013,TRUE,"{'a': '5.4419 Å', 'b': '7.6921 Å', 'c': '5.4608 Å'}",,,,La0.67Ca0.33Mn0.75Cr0.25O3,,,O3.0Ca0.33Cr0.25Mn0.75La0.67,,Pnma,
,Orthorhombic,201.5,201.5 K,,,10.1016/j.jmmm.2012.03.001,TRUE,"{'a': '5.466 Å', 'b': '7.734 Å', 'c': '5.464 Å'}",Pnma,,,La0.67Ca0.33Mn0.85Zn0.15O3,,,O3.0Ca0.33Mn0.85Zn0.15La0.67,,Pnma,
,Orthorhombic,194.2,194.2 K,,,10.1016/j.jmmm.2012.03.001,TRUE,"{'a': '5.469 Å', 'b': '7.732 Å', 'c': '5.466 Å'}",Pnma,,,La0.67Ca0.33Mn0.85Cu0.15O3,,,O3.0Ca0.33Mn0.85Cu0.15La0.67,,Pnma,
,Orthorhombic,240,240 K,,,10.1016/j.jmmm.2012.03.001,TRUE,"{'a': '5.459 Å', 'b': '7.728 Å', 'c': '5.465 Å'}",Pnma,,,La0.67Ca0.33MnO3,,,O3.0Ca0.33Mn1La0.67,,Pnma,
,,207,207 K,,,10.1016/j.jmmm.2012.03.001,TRUE,,,,,La0.7Ca0.3Mn0.9Zn0.1O3,,,O3.0Ca0.3Mn0.9Zn0.1La0.7,,,
,,197.3,197.3 K,,,10.1016/j.jmmm.2012.03.001,FALSE,,,,,La0.7Ca0.3Mn0.95Cu0.05O3,,,O3.0Ca0.3Mn0.95Cu0.05La0.7,,,
,,197.3,197.3 K,,,10.1016/j.jmmm.2012.03.001,TRUE,,,,,La0.7Ca0.3Mn0.9Cu0.1O3,,,O3.0Ca0.3Mn0.9Cu0.1La0.7,,,
,,350,350 K,,,10.1016/j.jmmm.2012.03.001,TRUE,,,,,La0.7Sr0.3Mn0.95Cu0.05O3,,,O3.0Mn0.95Cu0.05Sr0.3La0.7,,,
,,350,350 K,,,10.1016/j.jmmm.2012.03.001,TRUE,,,,,La0.7Sr0.3Mn0.9Cu0.1O3,,,O3.0Mn0.9Cu0.1Sr0.3La0.7,,,
,,260,260 K,,,10.1016/j.jmmm.2012.03.001,TRUE,,,,,Nd0.5Sr0.5Mn0.9Cu0.1O3,,,O3.0Mn0.9Cu0.1Sr0.5Nd0.5,,,
,Orthorhombic,156,156.0 K,,,10.1016/j.jallcom.2009.01.140,TRUE,"{'a': '0.5467 nm', 'b': '0.5450 nm', 'c': '0.7701 nm'}",Perovskite,,,La0.67Ca0.33Mn0.93Fe0.07O3,,,O3.0Ca0.33Mn0.93Fe0.07La0.67,,Pbnm,
,Cubic Perovskite,210,210K,,,10.1016/S0304-8853(00)00061-5,TRUE,{'a': '3.859Å'},Cubic,,68 emu/g at 77K,La0.67Ca0.33Mn0.9757Fe0.03O3,,,O3.0Ca0.33Mn0.9757Fe0.03La0.67,,,
,Cubic Perovskite,282,282K,,,10.1016/S0304-8853(00)00061-5,TRUE,{'a': '3.870Å'},Cubic,,84 emu/g,La0.67Ca0.33MnO3,,,O3.0Ca0.33Mn1La0.67,,,
,Orthorhombic Perovskite,150,150 K,,,10.1016/S0304-8853(03)00138-0,TRUE,"{'a': '5.460 Å', 'b': '5.458 Å', 'c': '7.815 Å'}",Orthorhombic,2.83 μB per Mn/Fe-site,77.2 emu/g at 5 K under 100 kOe field,La0.67Ca0.33Mn0.9Fe0.1O3,,,O3.0Ca0.33Mn0.9Fe0.1La0.67,,Pbnm,
,Orthorhombic Perovskite,275,275 K,,,10.1016/S0304-8853(03)00138-0,TRUE,,Orthorhombic,3.64 μB per Mn,92.6 emu/g at 5 K under 100 kOe field,La0.67Ca0.33MnO3,,,O3.0Ca0.33Mn1La0.67,,,
,Rhombohedral,360,360 K,363.8 K,363.8,10.1016/S0925-8388(01)00944-6,TRUE,{'a': '5.4645 Å'},Perovskite,2.8 μB/Mn,,La0.67Sr0.15□0.18MnO3,,,O3.0Mn1Sr0.15La0.67,,R3c,
,Rhombohedral,333.18,333.18 K,,,10.1016/j.jallcom.2014.08.119,TRUE,"{'a': '5.4940 Å', 'b': '5.4940 Å', 'c': '13.3212 Å'}",Perovskite,,,La0.67Sr0.16Ca0.17MnO3,,,O3.0Ca0.17Mn1Sr0.16La0.67,,R3c,
,,326,326 K,,,10.1016/j.jallcom.2014.08.119,FALSE,,,,,La0.7Ca0.1Sr0.2MnO3,,,O3.0Ca0.1Mn1Sr0.2La0.7,,,
,,363,363 K,,,10.1016/j.jallcom.2014.08.119,TRUE,,,,,La0.7Sr0.3MnO3,,,O3.0Mn1Sr0.3La0.7,,,
,,186,186 K,,,10.1016/j.jallcom.2014.08.119,TRUE,,,,,La0.875Sr0.125MnO3,,,O3.0Mn1Sr0.125La0.875,,,
,,349.58,349.58 K,,,10.1016/j.jallcom.2014.08.119,TRUE,,,,,La0.57Nd0.1Sr0.28MnO3,,,O3.0Mn1Sr0.28La0.57Nd0.1,,,
,,267.88,267.88 K,,,10.1016/j.jallcom.2014.08.119,TRUE,,,,,La0.6Ca0.4MnO3,,,O3.0Ca0.4Mn1La0.6,,,
,,181.375,181.375 K,,,10.1016/j.jallcom.2014.08.119,TRUE,,,,,La0.8Ca0.2MnO3,,,O3.0Ca0.2Mn1La0.8,,,
,,350,350 K,,,10.1016/j.jallcom.2014.08.119,FALSE,,,,,La0.57Nd0.1Pb0.33MnO3,,,O3.0Mn1La0.57Nd0.1Pb0.33,,,
,,162,162 K,,,10.1016/j.jallcom.2014.08.119,TRUE,,,,,La0.9Pb0.1MnO3,,,O3.0Mn1La0.9Pb0.1,,,
,,239,239 K,,,10.1016/j.jallcom.2014.08.119,TRUE,,,,,La0.9Te0.1MnO3,,,O3.0Mn1Te0.1La0.9,,,
,,306,306 K,,,10.1016/j.jallcom.2014.08.119,TRUE,,,,,La0.67Ba0.33MnO3,,,O3.0Mn1Ba0.33La0.67,,,
,Rhombohedral,294.74,294.74 K,,,10.1016/j.jallcom.2016.04.221,TRUE,,,,,La0.67Sr0.1Ca0.23MnO3,,,O3.0Ca0.23Mn1Sr0.1La0.67,,R-3c,
,,349.5,349.5 K,,,10.1016/j.jallcom.2016.04.221,TRUE,,,,,La0.67Sr0.33MnO3,,,O3.0Mn1Sr0.33La0.67,,,
,,363.65,363.65 K,,,10.1016/j.jallcom.2016.04.221,TRUE,,,,,La0.7Sr0.25Na0.05MnO3,,,O3.0Na0.05Mn1Sr0.25La0.7,,,
,,238,238 K,,,10.1016/j.jallcom.2016.04.221,TRUE,,,,,Pr0.4Eu0.2Sr0.4MnO3,,,O3.0Mn1Sr0.4Pr0.4Eu0.2,,,
,,202.5,202.5 K,,,10.1016/j.jallcom.2016.04.221,TRUE,,,,,La0.67Ca0.33Mn0.75Cr0.25O3,,,O3.0Ca0.33Cr0.25Mn0.75La0.67,,,
,,344,344 K,,,10.1016/j.jallcom.2016.04.221,TRUE,,,,,La0.6Pr0.1Sr0.3Mn0.85Ru0.15O3,,,O3.0Mn0.85Sr0.3Ru0.15La0.6Pr0.1,,,
,,278,278 K,,,10.1016/j.jallcom.2016.04.221,TRUE,,,,,La0.65Eu0.05Sr0.3Mn0.85Cr0.15O3,,,O3.0Cr0.15Mn0.85Sr0.3La0.65Eu0.05,,,
,,188,188 K,,,10.1016/j.jallcom.2016.04.221,TRUE,,,,,Pr0.67Ba0.33MnO3,,,O3.0Mn1Ba0.33Pr0.67,,,
,,170,170 K,,,10.1016/j.jallcom.2016.04.221,TRUE,,,,,La0.7Ca0.3Mn0.85Ni0.15O3,,,O3.0Ca0.3Mn0.85Ni0.15La0.7,,,
,,301,301 K,,,10.1016/j.jallcom.2016.04.221,TRUE,,,,,La0.67Sr0.33Mn0.90V0.10O3,,,O3.0V0.1Mn0.9Sr0.33La0.67,,,
