Repository: sanjayganeshprabu/Computational-Modeling-and-Predictive-Analytics-for-Materials-Data

# Computational-Modeling-and-Predictive-Analytics-for-Materials-Data-

File: MODIFIED magnetic_materials.csv (part 43 of 112)
Coercivity,Crystal_Structure,Curie,Curie(Tc),Curie_Weiss,Curie_Weiss(θp),DOI,Experimental,Lattice_Parameters,Lattice_Structure,Magnetic_Moment,Magnetization,Material_Name,Neel,Neel(Tn),New_Column_Concatenated,Remanence,Space_Group,Susceptibility
,,118,118 K,,,10.1016/j.jallcom.2016.04.221,TRUE,,,,,Pr0.75Ca0.25MnO3,,,O3.0Ca0.25Mn1Pr0.75,,,
,Orthorhombic,360,360 K,,,10.1016/j.jallcom.2015.07.034,TRUE,"{'a': '5.4587 Å', 'b': '7.7177 Å', 'c': '5.5271 Å'}",Pnma,,,La0.67Sr0.22Ba0.11MnO3,,,O3.0Mn1Sr0.22Ba0.11La0.67,,Pnma,
,Rhombohedral,268,268 K,,,10.1016/j.jallcom.2015.07.034,TRUE,"{'a': '5.5152 Å', 'c': '13.3972 Å'}",R-3c,,,La0.67Sr0.22Ba0.11Mn0.9Fe0.1O3,,,O3.0Mn0.9Fe0.1Sr0.22Ba0.11La0.67,,R-3c,
,Rhombohedral,94,94 K,,,10.1016/j.jallcom.2015.07.034,TRUE,"{'a': '5.51264 Å', 'c': '13.4135 Å'}",R-3c,,,La0.67Sr0.22Ba0.11Mn0.8Fe0.2O3,,,O3.0Mn0.8Fe0.2Sr0.22Ba0.11La0.67,,R-3c,
,,190,190 K,,,10.1016/j.jallcom.2015.07.034,TRUE,,,,,La0.67Ba0.22Sr0.11Mn0.9Fe0.1O3,,,O3.0Mn0.9Fe0.1Sr0.11Ba0.22La0.67,,,
,,292,292 K,,,10.1016/j.jallcom.2015.07.034,TRUE,,,,,La0.67Ba0.33MnO3,,,O3.0Mn1Ba0.33La0.67,,,
,,290,290 K,,,10.1016/j.jallcom.2015.07.034,FALSE,,,,,La0.67Sr0.33Mn0.9Ni0.1O3,,,O3.0Mn0.9Ni0.1Sr0.33La0.67,,,
,,328,328 K,,,10.1016/j.jallcom.2015.07.034,FALSE,,,,,La0.67Sr0.33Mn0.9Ni0.1O3,,,O3.0Mn0.9Ni0.1Sr0.33La0.67,,,
,,293,293 K,,,10.1016/j.jallcom.2015.07.034,TRUE,,,,,Gd,,,Gd1,,,
,Rhombohedral,375,375 K,,,10.1016/S0304-8853(02)00899-5,TRUE,{'a': '5.480 Å'},,,"85.15 emu/g at 77 K, 60.15 emu/g at room temperature",La0.67Sr0.33Mn0.9957Fe0.01O3,,,O3.0Mn0.9957Fe0.01Sr0.33La0.67,,,
,Orthorhombic,302,302 K,,,10.1016/j.jallcom.2016.09.257,TRUE,"{'a': '5.514 Å', 'b': '5.481 Å', 'c': '7.738 Å'}",Perovskite,,,La0.6Ca0.2Ba0.2MnO3,,,O3.0Ca0.2Mn1Ba0.2La0.6,,Pbnm,
,Orthorhombic,202,202 K,,,10.1016/j.jallcom.2016.09.257,TRUE,"{'a': '5.485 Å', 'b': '5.510 Å', 'c': '7.746 Å'}",Perovskite,,,La0.6Ca0.15□0.05Ba0.2MnO3,,,O3.0Ca0.15Mn1Ba0.2La0.6,,Pbnm,
,Orthorhombic,295,295 K,,,10.1016/j.jallcom.2016.09.257,TRUE,"{'a': '5.474 Å', 'b': '5.505 Å', 'c': '7.722 Å'}",Perovskite,,,La0.6Ca0.2Ba0.15□0.05MnO3,,,O3.0Ca0.2Mn1Ba0.15La0.6,,Pbnm,
,,294,294 K,,,10.1016/j.jallcom.2016.09.257,TRUE,,,,,Gd,,,Gd1,,,
,,260,260 K,,,10.1016/j.jallcom.2016.09.257,TRUE,,,,,La0.67Ca0.33MnO3,,,O3.0Ca0.33Mn1La0.67,,,
,,248,248 K,,,10.1016/j.jallcom.2016.09.257,TRUE,,,,,La0.62Bi0.05Ca0.33MnO3,,,O3.0Ca0.33Mn1La0.62Bi0.05,,,
,,348,348 K,,,10.1016/j.jallcom.2016.09.257,FALSE,,,,,La0.6Sr0.2Ba0.15□0.05MnO3,,,O3.0Mn1Sr0.2Ba0.15La0.6,,,
,,297,297 K,,,10.1016/j.jallcom.2016.09.257,TRUE,,,,,La0.7Ca0.2Ba0.1MnO3,,,O3.0Ca0.2Mn1Ba0.1La0.7,,,
,,260,260 K,,,10.1016/j.jallcom.2016.09.257,TRUE,,,,,La0.7Ca0.3MnO3,,,O3.0Ca0.3Mn1La0.7,,,
,,336,336 K,,,10.1016/j.jallcom.2016.09.257,TRUE,,,,,La0.7Ba0.3MnO3,,,O3.0Mn1Ba0.3La0.7,,,
,Rhombohedral perovskite,293,293 K,,,10.1016/j.jmmm.2007.03.021,TRUE,,,,,La0.6Ca0.3Pb0.1MnO3,,,O3.0Ca0.3Mn1La0.6Pb0.1,,,
,Rhombohedral perovskite,305,305 K,,,10.1016/j.jmmm.2007.03.021,TRUE,,,,,La0.7Ca0.2Pb0.1MnO3,,,O3.0Ca0.2Mn1La0.7Pb0.1,,,
,Rhombohedral perovskite,332,332 K,,,10.1016/j.jmmm.2007.03.021,TRUE,,,,,La0.7Ca0.1Pb0.2MnO3,,,O3.0Ca0.1Mn1La0.7Pb0.2,,,
,,298,298 K,,,10.1016/j.jmmm.2007.03.021,FALSE,,,,,La0.7Ca0.18Ba0.12MnO3,,,O3.0Ca0.18Mn1Ba0.12La0.7,,,
,,320,320 K,,,10.1016/j.jmmm.2007.03.021,TRUE,,,,,La0.7Ca0.06Ba0.24MnO3,,,O3.0Ca0.06Mn1Ba0.24La0.7,,,
,,310,310 K,,,10.1016/j.jmmm.2007.03.021,FALSE,,,,,La0.845Sr0.155MnO3,,,O3.0Mn1Sr0.155La0.845,,,
,,325,325 K,,,10.1016/j.jmmm.2007.03.021,FALSE,,,,,La0.75Ca0.1Sr0.15MnO3,,,O3.0Ca0.1Mn1Sr0.15La0.75,,,
,,294,294 K,,,10.1016/j.jmmm.2007.03.021,TRUE,,,,,Gd,,,Gd1,,,
,Rhombohedral,275,275K,,,10.1016/j.ssc.2014.05.008,TRUE,{'a': '5.44 Å'},,,,La0.6Ca0.4MnO3,,,O3.0Ca0.4Mn1La0.6,,R3̄c,
,Rhombohedral,215,215K,,,10.1016/j.ssc.2014.05.008,TRUE,{'a': '5.44 Å'},,,,La0.6Ca0.4Mn0.95Fe0.05O3,,,O3.0Ca0.4Mn0.95Fe0.05La0.6,,R3̄c,
,Rhombohedral,140,140K,,,10.1016/j.ssc.2014.05.008,TRUE,{'a': '5.43 Å'},,,,La0.6Ca0.4Mn0.9Fe0.1O3,,,O3.0Ca0.4Mn0.9Fe0.1La0.6,,R3̄c,
,Rhombohedral,75,75K,,,10.1016/j.ssc.2014.05.008,TRUE,{'a': '5.42 Å'},,,,La0.6Ca0.4Mn0.8Fe0.2O3,,,O3.0Ca0.4Mn0.8Fe0.2La0.6,,R3̄c,
,,294,294K,,,10.1016/j.ssc.2014.05.008,TRUE,,,,,Gd,,,Gd1,,,
,Orthorhombic,260,260 K,,,10.1016/S0025-5408(01)00588-8,TRUE,"{'a': '5.4487 Å', 'b': '5.4639 Å', 'c': '7.6947 Å'}",Perovskite,,,La0.6Ca0.4MnO3,,,O3.0Ca0.4Mn1La0.6,,Pbnm,
,,130,130 K,,,10.1016/S0025-5408(01)00588-8,TRUE,,,,,La1.2Sr1.8Mn2O7,,,O7.0Mn2.0Sr1.8La1.2,,,
,,240,240 K,,,10.1016/S0025-5408(01)00588-8,TRUE,,,,,La1.2Ca1.8Mn2O7,,,O7.0Ca1.8Mn2.0La1.2,,,
,Perovskite,150,150K,,,10.1016/S0921-4526(01)01523-X,TRUE,,,,,La0.6Nd0.2Ca0.2MnO3,,,O3.0Ca0.2Mn1La0.6Nd0.2,,,
,Nanocrystalline,230,230 K,,,10.1016/S0022-0248(02)01699-8,TRUE,"{'a': '0.389 nm', 'b': '0.389 nm', 'c': '0.389 nm'}",Cubic,,,La0.6Pb0.4MnO3,,,O3.0Mn1La0.6Pb0.4,,,
,Rhombohedric,329,329 K,336 K,336,10.1016/j.jssc.2014.04.004,TRUE,"{'a': '5.4953 Å', 'b': '5.4953 Å', 'c': '13.3367 Å'}",Rhombohedral,3.54 μB,,La0.6Pr0.1Sr0.3MnO3,,,O3.0Mn1Sr0.3La0.6Pr0.1,,R3̄c,
,Rhombohedric,205,205 K,212 K,212,10.1016/j.jssc.2014.04.004,TRUE,"{'a': '5.4983 Å', 'b': '5.4983 Å', 'c': '13.3410 Å'}",Rhombohedral,3.05 μB,,La0.6Pr0.1Sr0.3Mn0.9Fe0.1O3,,,O3.0Mn0.9Fe0.1Sr0.3La0.6Pr0.1,,R3̄c,
,Rhombohedric,,,,,10.1016/j.jssc.2014.04.004,TRUE,"{'a': '5.5016 Å', 'b': '5.5016 Å', 'c': '13.3504 Å'}",Rhombohedral,0.45 μB,,La0.6Pr0.1Sr0.3Mn0.8Fe0.2O3,40,40 K,O3.0Mn0.8Fe0.2Sr0.3La0.6Pr0.1,,R3̄c,
,Rhombohedric,,,,,10.1016/j.jssc.2014.04.004,TRUE,"{'a': '5.5056 Å', 'b': '5.5056 Å', 'c': '13.3576 Å'}",Rhombohedral,0.26 μB,,La0.6Pr0.1Sr0.3Mn0.7Fe0.3O3,45,45 K,O3.0Mn0.7Fe0.3Sr0.3La0.6Pr0.1,,R3̄c,
,,374,374 K,,,10.1016/j.jssc.2014.04.004,TRUE,,,,,La0.7Sr0.3MnO3,,,O3.0Mn1Sr0.3La0.7,,,
,,315,315 K,,,10.1016/j.jssc.2014.04.004,FALSE,,,,,La0.7Sr0.3Mn0.9Cr0.1O3,,,O3.0Cr0.1Mn0.9Sr0.3La0.7,,,
,,293,293 K,,,10.1016/j.jssc.2014.04.004,TRUE,,,,,Gd,,,Gd1,,,
,,276,276 K,,,10.1016/j.jssc.2014.04.004,TRUE,,,,,Gd5Si2Ge2,,,Si2.0Ge2.0Gd5.0,,,
,Rhombohedral perovskite,305,305 K,,,10.1016/S0304-8853(02)01151-4,TRUE,,,,,La0.65Sr0.35MnO3,,,O3.0Mn1Sr0.35La0.65,,,
,Rhombohedral perovskite,337,337 K,,,10.1016/S0304-8853(02)01151-4,TRUE,,,,,La0.6Sr0.2Ca0.2MnO3,,,O3.0Ca0.2Mn1Sr0.2La0.6,,,
,Rhombohedral perovskite,354,354 K,,,10.1016/S0304-8853(02)01151-4,TRUE,,,,,La0.6Sr0.2Ba0.2MnO3,,,O3.0Mn1Sr0.2Ba0.2La0.6,,,
,Rhombohedral perovskite,320,320 K,,,10.1016/S0304-8853(02)01151-4,TRUE,,,,,La0.7Ca0.06Ba0.24MnO3,,,O3.0Ca0.06Mn1Ba0.24La0.7,,,
,,263,263 K,,,10.1016/S0304-8853(02)01151-4,TRUE,,,,,La0.6Ca0.4MnO3,,,O3.0Ca0.4Mn1La0.6,,,
,,103,103 K,,,10.1016/S0304-8853(02)01151-4,FALSE,,,,,La0.65Ca0.35Mn0.9Ti0.1O3,,,O3.0Ca0.35Ti0.1Mn0.9La0.65,,,
,,90,90 K,,,10.1016/S0304-8853(02)01151-4,FALSE,,,,,La0.958Li0.025Mn0.9Ti0.1O3,,,Li0.025O3.0Ti0.1Mn0.9La0.958,,,
,,250,250 K,,,10.1016/S0304-8853(02)01151-4,FALSE,,,,,La0.65Nd0.05Ca0.3MnO3,,,O3.0Ca0.3Mn1La0.65Nd0.05,,,
,,220,220 K,,,10.1016/S0304-8853(02)01151-4,FALSE,,,,,La0.65Nd0.05Ca0.3Mn0.9Cr0.1O3,,,O3.0Ca0.3Cr0.1Mn0.9La0.65Nd0.05,,,
,,130,130 K,,,10.1016/S0304-8853(02)01151-4,FALSE,,,,,La0.65Nd0.05Ca0.3Mn0.9Fe0.1O3,,,O3.0Ca0.3Mn0.9Fe0.1La0.65Nd0.05,,,
,,294,294 K,,,10.1016/S0304-8853(02)01151-4,TRUE,,,,,Gd,,,Gd1,,,
,Perovskite,212.34,212.34 K,,,10.1016/j.jmmm.2012.06.024,TRUE,,,,,La0.6Sr0.4Mn0.8Fe0.1Cr0.1O3,,,O3.0Cr0.1Mn0.8Fe0.1Sr0.4La0.6,,,
,Perovskite-like,315,315 K,,,10.1016/S0022-3697(02)00055-0,TRUE,,Pseudo-cubic,,,La0.6Sr0.4MnO3,,,O3.0Mn1Sr0.4La0.6,,,
,,162.5,162.5 K,,,10.1016/j.jmmm.2003.12.636,TRUE,,,,,La0.6Y0.1Ca0.3MnO3,,,O3.0Ca0.3Mn1Y0.1La0.6,,,
,Rhombohedral,335,335 K,,,10.1016/j.ssc.2009.04.020,TRUE,{'a': '5.1585 Å'},,,,La0.70Ca0.15Sr0.15MnO3,,,O3.0Ca0.15Mn1Sr0.15La0.7,,R3̄c,
,Rhombohedral,336.4,336.4 K,,,10.1016/j.ssc.2009.04.020,TRUE,{'a': '5.4707 Å'},,,,La0.70Ca0.15Sr0.15Mn0.975Fe0.025O3,,,O3.0Ca0.15Mn0.975Fe0.025Sr0.15La0.7,,R3̄c,
,Rhombohedral,225,225 K,,,10.1016/j.ssc.2009.04.020,TRUE,{'a': '5.4782 Å'},,,,La0.70Ca0.15Sr0.15Mn0.90Fe0.10O3,,,O3.0Ca0.15Mn0.9Fe0.1Sr0.15La0.7,,R3̄c,
,,294,294 K,,,10.1016/j.ssc.2009.04.020,TRUE,,,,,Gd,,,Gd1,,,
,,81,81 K,,,10.1016/j.ssc.2009.04.020,TRUE,,,,,HoCo2,,,Co2.0Ho1,,,
,,276,276 K,,,10.1016/j.ssc.2009.04.020,FALSE,,,,,Gd5Ge2Si2,,,Si2.0Ge2.0Gd5.0,,,
,Perovskite,308,308 K,,,10.1016/j.matlet.2005.02.051,TRUE,,,,,La0.70Ca0.20Sr0.10MnO3,,,O3.0Ca0.2Mn1Sr0.1La0.7,,,
,Orthorhombic,263,263 K,,,10.1016/j.jallcom.2016.01.230,TRUE,"{'a': '5.469280 Å', 'b': '7.727343 Å', 'c': '5.468515 Å'}",,,,La0.70Ca0.21Ag0.09MnO3,,,O3.0Ca0.21Mn1Ag0.09La0.7,,Pnma,
,,300,300 K,,,10.1016/j.jallcom.2016.01.230,FALSE,,,,,La0.70Ag0.3MnO3,,,O3.0Mn1Ag0.3La0.7,,,
,,256,256 K,,,10.1016/j.jallcom.2016.01.230,TRUE,,,,,La0.70Ca0.30MnO3,,,O3.0Ca0.3Mn1La0.7,,,
,,255,255 K,,,10.1016/j.jallcom.2016.01.230,FALSE,,,,,La0.65Ca0.30Ag0.05MnO3,,,O3.0Ca0.3Mn1Ag0.05La0.65,,,
,,227,227 K,,,10.1016/j.jallcom.2016.01.230,TRUE,,,,,La0.70Ca0.30MnO3,,,O3.0Ca0.3Mn1La0.7,,,
,,216,216 K,,,10.1016/j.jallcom.2016.01.230,TRUE,,,,,La0.70Ca0.30MnO3,,,O3.0Ca0.3Mn1La0.7,,,
,Perovskite,250,250 K,,,10.1016/j.physb.2007.04.022,TRUE,,,,,La0.70Ca0.30MnO3,,,O3.0Ca0.3Mn1La0.7,,,
,Rhombohedral,210,210K,,,10.1016/j.matlet.2010.02.005,TRUE,"{'a': '5.5255 Å', 'b': '5.5255 Å', 'c': '13.3899 Å'}",Hexagonal,,,La0.70Sr0.30Mn0.90Ti0.10O3,,,O3.0Ti0.1Mn0.9Sr0.3La0.7,,R-3c,
,,369,369K,,,10.1016/j.matlet.2010.02.005,TRUE,,,,,La0.70Sr0.30MnO3,,,O3.0Mn1Sr0.3La0.7,,,
,,103,103K,,,10.1016/j.matlet.2010.02.005,FALSE,,,,,La0.65Ca0.35Mn0.90Ti0.10O3,,,O3.0Ca0.35Ti0.1Mn0.9La0.65,,,
,,230,230K,,,10.1016/j.matlet.2010.02.005,FALSE,,,,,La0.845Sr0.155Mn0.98Co0.02O3,,,O3.0Mn0.98Co0.02Sr0.155La0.845,,,
,,328,328K,,,10.1016/j.matlet.2010.02.005,FALSE,,,,,La0.67Sr0.33Mn0.90Cr0.10O3,,,O3.0Cr0.1Mn0.9Sr0.33La0.67,,,
,,350,350K,,,10.1016/j.matlet.2010.02.005,FALSE,,,,,La0.70Sr0.30Mn0.90Cu0.10O3,,,O3.0Mn0.9Cu0.1Sr0.3La0.7,,,
,Rhombohedral,265,265 K,,,10.1016/j.jmmm.2008.11.024,TRUE,,Orthorhombic,,,La0.83Sr0.17MnO3,,,O3.0Mn1Sr0.17La0.83,,R-3c,
,Orthorhombic,232,232 K,,,10.1016/j.jmmm.2008.11.024,TRUE,,Orthorhombic,,,La0.85Sr0.15MnO3,,,O3.0Mn1Sr0.15La0.85,,Pnma,
,Orthorhombic,222,222 K,,,10.1016/j.jmmm.2008.11.024,TRUE,,Orthorhombic,,,La0.85Ba0.15MnO3,,,O3.0Mn1Ba0.15La0.85,,Pnma,
,Rhombohedral,233,233K,232K,232,10.1016/j.jallcom.2009.01.030,TRUE,"{'a': '5.541', 'b': '5.541', 'c': '13.429'}",Distorted Rhombohedral,4.7 μB,3.24 μB/Mn,La0.75Ba0.1Na0.15MnO3,,,O3.0Na0.15Mn1Ba0.1La0.75,,R3̄c,
,Rhombohedral,315,315K,314K,314,10.1016/j.jallcom.2009.01.030,TRUE,"{'a': '5.536', 'b': '5.536', 'c': '13.486'}",Distorted Rhombohedral,2.9 μB,2.91 μB/Mn,La0.75Ba0.1Ag0.15MnO3,,,O3.0Mn1Ag0.15Ba0.1La0.75,,R3̄c,
,Rhombohedral,288,288K,290K,290,10.1016/j.jallcom.2009.01.030,TRUE,"{'a': '5.528', 'b': '5.528', 'c': '13.415'}",Distorted Rhombohedral,3.2 μB,3.15 μB/Mn,La0.75Ba0.1K0.15MnO3,,,O3.0K0.15Mn1Ba0.1La0.75,,R3̄c,
,"Rhombohedral (R3−c) at 300 K, Orthorhombic (Imma) and Rhombohedral (R3−c) at 50 K",200,200 K,,,10.1016/j.matchemphys.2016.06.035,TRUE,"{'a': '5.429 Å at 50 K, 5.471 Å at 300 K', 'b': '7.683 Å at 50 K, 5.471 Å at 300 K', 'c': '5.474 Å at 50 K, 13.315 Å at 300 K'}",Rhombohedral and Orthorhombic,"1.65 μB/Co at 50 K, 0.7 μB/Co at 8 GPa",,La0.75Ba0.25CoO3,,,O3.0Co1Ba0.25La0.75,,"R3−c at 300 K, Imma and R3−c at 50 K",
,,227,227 K,,,10.1016/j.jmmm.2012.02.098,TRUE,,,,,La0.7Ca0.3MnO3,,,O3.0Ca0.3Mn1La0.7,,,
,,232,232 K,,,10.1016/j.jmmm.2012.02.098,TRUE,,,,,La0.85Sr0.15MnO3,,,O3.0Mn1Sr0.15La0.85,,,
,,308,308 K,,,10.1016/j.jmmm.2012.02.098,TRUE,,,,,La0.80Sr0.20MnO3,,,O3.0Mn1Sr0.2La0.8,,,
,,341,341 K,,,10.1016/j.jmmm.2012.02.098,TRUE,,,,,La0.75Sr0.25MnO3,,,O3.0Mn1Sr0.25La0.75,,,
,ThCr2Si2-type,294,294 K,,,10.1016/j.jallcom.2016.03.128,TRUE,"{'a': '4.084 Å', 'c': '10.597 Å'}",Body-centered tetragonal,2.4 μB,,La0.75Sm0.25Mn2Si2,405,405 K,Si2.0Mn2.0La0.75Sm0.25,,I4/mmm,
,Rhombohedral,305,305 K,306 K,306,10.1016/j.jallcom.2015.01.314,TRUE,"{'a': '5.5186 Å', 'c': '13.3784 Å'}",Hexagonal,,"{'0.5 T': {'Initial': '33.312 emu/g', 'Final': '1.775 emu/g'}, '1 T': {'Initial': '59.92 emu/g', 'Final': '8.68 emu/g'}, '2 T': {'Initial': '62.71 emu/g', 'Final': '10.976 emu/g'}, '3 T': {'Initial': '63.241 emu/g', 'Final': '15.28 emu/g'}, '4 T': {'Initial': '64.355 emu/g', 'Final': '16.025 emu/g'}, '5 T': {'Initial': '65.25 emu/g', 'Final': '18.98 emu/g'}}",La0.75Sr0.1Ca0.15MnO3,,,O3.0Ca0.15Mn1Sr0.1La0.75,,R3̅c,
,Rhombohedral Perovskite,332,332K,,,10.1016/j.jmmm.2010.06.045,TRUE,"{'a': '0.5470 nm', 'b': '0.510 nm', 'c': '0.76 nm'}",,2.1 μB,,La0.75Sr0.25MnO3,,,O3.0Mn1Sr0.25La0.75,,,
,ThCr2Si2-type,297,297 K,,,10.1016/j.intermet.2012.05.017,TRUE,"{'a': '4.071 Å', 'c': '10.574 Å'}",,,,La0.775Gd0.225Mn2Si2,218,218 K,Si2.0Mn2.0La0.775Gd0.225,,I4/mmm,
,R-3c,261,261 K,,,10.1016/j.jallcom.2007.11.124,TRUE,,,,,La0.77Y0.03Sr0.2MnO3,,,O3.0Mn1Sr0.2Y0.03La0.77,,,
,R-3c,302,302 K,,,10.1016/j.jallcom.2007.11.124,TRUE,,,,,La0.78Y0.05Sr0.17Mn0.98O3,,,O3.0Mn0.98Sr0.17Y0.05La0.78,,,
,R-3c,308,308 K,,,10.1016/j.jallcom.2007.11.124,TRUE,,,,,La0.80Sr0.20MnO3,,,O3.0Mn1Sr0.2La0.8,,,
,,210,210 K,,,10.1016/j.jallcom.2007.11.124,FALSE,,,,,La0.62Y0.05Ca0.33MnO3,,,O3.0Ca0.33Mn1Y0.05La0.62,,,
,Nearly cubic perovskite,340,340 K,,,10.1016/S0304-8853(01)00953-2,TRUE,{'a': '3.88'},Monoclinic,,,La0.78Sr0.22MnO3,,,O3.0Mn1Sr0.22La0.78,,,
,,190,190 K,,,10.1016/S0921-5107(03)00185-5,TRUE,,,,,La0.7Ba0.1Ca0.2Mn0.9Ru0.1O3,,,O3.0Ca0.2Mn0.9Ru0.1Ba0.1La0.7,,,
,,225,225 K,,,10.1016/S0921-5107(03)00185-5,TRUE,,,,,La0.9Ba0.1Mn0.99Cr0.01O3,,,O3.0Cr0.01Mn0.99Ba0.1La0.9,,,
,,290,290 K,,,10.1016/S0921-5107(03)00185-5,TRUE,,,,,La0.7Ba0.1Ca0.2MnO3,,,O3.0Ca0.2Mn1Ba0.1La0.7,,,
,,220,220 K,,,10.1016/S0921-5107(03)00185-5,TRUE,,,,,La0.9Ba0.1MnO3,,,O3.0Mn1Ba0.1La0.9,,,
,Rhombohedral,310,310 K,317 K,317,10.1016/j.jallcom.2017.04.157,TRUE,"{'a': '5.6376 Å', 'b': '5.6376 Å', 'c': '13.7795 Å'}",,,,La0.7Bi0.05Sr0.15Ca0.1Mn0.95In0.05O3,,,O3.0Ca0.1Mn0.95Sr0.15In0.05La0.7Bi0.05,,R-3c,
,,370,370 K,,,10.1016/j.jallcom.2017.04.157,TRUE,,,,,La0.7Sr0.3MnO3,,,O3.0Mn1Sr0.3La0.7,,,
,,264,264 K,,,10.1016/j.jallcom.2017.04.157,TRUE,,,,,La0.7Ca0.3MnO3,,,O3.0Ca0.3Mn1La0.7,,,
,,308,308 K,,,10.1016/j.jallcom.2017.04.157,TRUE,,,,,La0.7Ca0.2Sr0.1MnO3,,,O3.0Ca0.2Mn1Sr0.1La0.7,,,
,,280,280 K,,,10.1016/j.jallcom.2017.04.157,TRUE,,,,,La0.7Ca0.2Sr0.1Mn0.95Cr0.05O3,,,O3.0Ca0.2Cr0.05Mn0.95Sr0.1La0.7,,,
,,123,123 K,,,10.1016/j.jallcom.2017.04.157,FALSE,,,,,Nd0.7Ca0.15Sr0.15MnO3,,,O3.0Ca0.15Mn1Sr0.15Nd0.7,,,
,Orthorhombic,270,270 K,,,10.1016/j.solidstatesciences.2010.07.022,TRUE,"{'a': '5.473', 'b': '5.489', 'c': '7.761'}",Pbnm,,2.48 μB/f.u.,La0.7Ca0.3MnO3,,,O3.0Ca0.3Mn1La0.7,,Pbnm,
,Orthorhombic,266,266 K,,,10.1016/j.solidstatesciences.2010.07.022,TRUE,"{'a': '5.481', 'b': '5.492', 'c': '7.747'}",Pbnm,,2.80 μB/f.u.,La0.7Ca0.2Ag0.1MnO3,,,O3.0Ca0.2Mn1Ag0.1La0.7,,Pbnm,
,Rhombohedral,296,296 K,,,10.1016/j.solidstatesciences.2010.07.022,TRUE,"{'a': '5.515', 'b': '5.515', 'c': '13.353'}",R – 3 c,,3.24 μB/f.u.,La0.7Ca0.1Ag0.2MnO3,,,O3.0Ca0.1Mn1Ag0.2La0.7,,R – 3 c,
,Rhombohedral,288,288 K,,,10.1016/j.solidstatesciences.2010.07.022,TRUE,"{'a': '5.526', 'b': '5.526', 'c': '13.375'}",R – 3 c,,3.10 μB/f.u.,La0.7Ag0.3MnO3,,,O3.0Mn1Ag0.3La0.7,,R – 3 c,
,Orthorhombic,233,233 K,,,10.1016/j.jallcom.2014.12.020,TRUE,,,,,La0.7Ca0.2Ba0.1MnO3,,,O3.0Ca0.2Mn1Ba0.1La0.7,,Pbnm,
,Orthorhombic,234,234 K,238 K,238,10.1016/j.jallcom.2014.08.128,TRUE,"{'a': '5.4574 Å', 'b': '7.7098 Å', 'c': '5.4886 Å'}",Pnma,"4.47 μB (theoretical), 5.23 μB (experimental)",,La0.7Ca0.2Sr0.1Mn0.85Cr0.15O3,,,O3.0Ca0.2Cr0.15Mn0.85Sr0.1La0.7,,Pnma,
,Orthorhombic,224,224 K,227 K,227,10.1016/j.jallcom.2014.08.128,TRUE,"{'a': '5.4531 Å', 'b': '7.7037 Å', 'c': '5.4845 Å'}",Pnma,"4.41 μB (theoretical), 5.11 μB (experimental)",,La0.7Ca0.2Sr0.1Mn0.80Cr0.20O3,,,O3.0Ca0.2Cr0.2Mn0.8Sr0.1La0.7,,Pnma,
,,306,306 K,,,10.1016/j.jallcom.2014.08.128,TRUE,,,,,La0.67Ba0.33MnO3,,,O3.0Mn1Ba0.33La0.67,,,
,,363,363 K,,,10.1016/j.jallcom.2014.08.128,TRUE,,,,,La0.7Sr0.3MnO3,,,O3.0Mn1Sr0.3La0.7,,,
,,316.65,316.65 K,,,10.1016/j.jallcom.2014.08.128,FALSE,,,,,La0.67Pb0.33Mn0.92Co0.08O3,,,O3.0Mn0.92Co0.08La0.67Pb0.33,,,
,,334.54,334.54 K,,,10.1016/j.jallcom.2014.08.128,FALSE,,,,,La0.7Pb0.05Na0.25MnO3,,,O3.0Na0.25Mn1La0.7Pb0.05,,,
,,145.3,145.3 K,,,10.1016/j.jallcom.2014.08.128,FALSE,,,,,LaMn0.9Ti0.1O3,,,O3.0Ti0.1Mn0.9La1,,,
,,162,162 K,,,10.1016/j.jallcom.2014.08.128,TRUE,,,,,La0.9Pb0.1MnO3,,,O3.0Mn1La0.9Pb0.1,,,
,,239,239 K,,,10.1016/j.jallcom.2014.08.128,TRUE,,,,,La0.9Te0.1MnO3,,,O3.0Mn1Te0.1La0.9,,,
,,326,326 K,,,10.1016/j.jallcom.2014.08.128,FALSE,,,,,La0.7Ca0.1Sr0.2MnO3,,,O3.0Ca0.1Mn1Sr0.2La0.7,,,
,Orthorhombic,270,270 K,,,10.1016/S0254-0584(02)00042-1,TRUE,,,,,La0.7Ca0.3MnO3,,,O3.0Ca0.3Mn1La0.7,,,
,Orthorhombic,250,250 K,,,10.1016/S0254-0584(02)00042-1,TRUE,,,,,La0.7Ca0.3Mn0.9Cu0.1O3,,,O3.0Ca0.3Mn0.9Cu0.1La0.7,,,
,Orthorhombic,235,235 K,,,10.1016/S0254-0584(02)00042-1,TRUE,,,,,La0.7Ca0.3Mn0.85Cu0.15O3,,,O3.0Ca0.3Mn0.85Cu0.15La0.7,,,
,Orthorhombic,107.75,107.75 K,,,10.1016/j.jmmm.2015.07.033,TRUE,"{'a': '5.451 Å', 'b': '7.700 Å', 'c': '5.46 Å'}",Pbnm,,,La0.7Ca0.3Mn0.91Fe0.09O3,,,O3.0Ca0.3Mn0.91Fe0.09La0.7,,Pbnm,
,Orthorhombic,103.28,103.28 K,,,10.1016/j.jmmm.2015.07.033,TRUE,"{'a': '5.451 Å', 'b': '7.700 Å', 'c': '5.46 Å'}",Pbnm,,,La0.7Ca0.3Mn0.89Fe0.11O3,,,O3.0Ca0.3Mn0.89Fe0.11La0.7,,Pbnm,
,Orthorhombic,251,251 K,,,10.1016/j.jmmm.2010.08.049,TRUE,"{'a': '5.4835 Å', 'b': '5.4752 Å', 'c': '7.7325 Å'}",Perovskite,,,La0.7Ca0.3MnO3,,,O3.0Ca0.3Mn1La0.7,,,
,Orthorhombic,195,195 K,,,10.1016/j.jmmm.2010.08.049,TRUE,"{'a': '5.48237 Å', 'b': '5.47285 Å', 'c': '7.72680 Å'}",Perovskite,,,La0.7Ca0.3Mn0.95Co0.05O3,,,O3.0Ca0.3Mn0.95Co0.05La0.7,,,
,Perovskite,250,250K,,,10.1016/j.jmmm.2006.10.970,TRUE,,,,,La0.7Ca0.3MnO3,,,O3.0Ca0.3Mn1La0.7,,,
,Perovskite,290,290K,,,10.1016/j.jmmm.2006.10.970,TRUE,,,,,La0.7Ca0.3Mn0.99Ni0.01O3,,,O3.0Ca0.3Mn0.99Ni0.01La0.7,,,
,Perovskite,280,280K,,,10.1016/j.jmmm.2006.10.970,TRUE,,,,,La0.7Ca0.3Mn0.97Ni0.03O3,,,O3.0Ca0.3Mn0.97Ni0.03La0.7,,,
,Perovskite,260,260K,,,10.1016/j.jmmm.2006.10.970,TRUE,,,,,La0.7Ca0.3Mn0.95Ni0.05O3,,,O3.0Ca0.3Mn0.95Ni0.05La0.7,,,
,Orthorhombic,206.75,206.75 K,,,10.1016/j.cap.2010.12.002,TRUE,"{'a': '5.441 Å', 'b': '7.697 Å', 'c': '5.434 Å'}",,,,La0.7Ca0.3Mn0.9Zn0.1O3,,,O3.0Ca0.3Mn0.9Zn0.1La0.7,,Pnma,
,,265.5,265.5 K,,,10.1016/j.cap.2010.12.002,TRUE,,,,,La0.6Ca0.4MnO3,,,O3.0Ca0.4Mn1La0.6,,,
,,222,222.0 K,,,10.1016/j.cap.2010.12.002,TRUE,,,,,La0.7Ca0.3MnO3,,,O3.0Ca0.3Mn1La0.7,,,
,,174,174 K,,,10.1016/j.cap.2010.12.002,TRUE,,,,,La0.8Ca0.2MnO3,,,O3.0Ca0.2Mn1La0.8,,,
,,360,360 K,,,10.1016/j.physc.2004.08.005,TRUE,,,3.67 μB,,La0.67Sr0.33MnO3,,,O3.0Mn1Sr0.33La0.67,,,
,,260,260 K,,,10.1016/j.physc.2004.08.005,TRUE,,,3.7 μB,,La0.7Ca0.3MnO3,,,O3.0Ca0.3Mn1La0.7,,,
,,,,,,10.1016/j.physc.2004.08.005,TRUE,,,,,La0.45Ca0.55MnO3,160,160 K,O3.0Ca0.55Mn1La0.45,,,
,,280,280 K,,,10.1016/j.physc.2004.08.005,TRUE,,,6.10 μB,,Nd0.67Sr0.33MnO3,,,O3.0Mn1Sr0.33Nd0.67,,,
,Cubic,272,272 K,,,10.1016/S0022-4596(03)00212-3,TRUE,{'a': '3.8687 Å'},Cubic,,,La0.7Ca0.3MnO3,,,O3.0Ca0.3Mn1La0.7,,,
,Perovskite,275,275 K,,,10.1016/j.ssc.2003.12.027,TRUE,{'a': '3.946 Å'},Cubic,2.4 μB/Mn site,,La0.7Ce0.3MnO3,,,O3.0Mn1La0.7Ce0.3,,,
,Orthorhombic,264.59,264.59 K,,,10.1016/S0925-8388(02)00980-5,TRUE,"{'a': '5.5183 Å', 'b': '5.6383 Å', 'c': '7.5368 Å'}",,,,La0.7Hg0.3MnO3,,,O3.0Mn1La0.7Hg0.3,,,
,,245.61,245.61 K,,,10.1016/S0925-8388(02)00980-5,TRUE,"{'a': '5.5008 Å', 'b': '5.5469 Å', 'c': '7.8044 Å'}",,,,La0.7MnO3,,,O3.0Mn1La0.7,,,
,,250,250 K,,,10.1016/S0925-8388(02)00980-5,TRUE,,,,,La0.67Ca0.33MnO3,,,O3.0Ca0.33Mn1La0.67,,,
0.2–0.5 kOe,Epitaxial,186,186 K,,,10.1016/S0375-9601(00)00178-X,TRUE,,Perovskite-like,,,La0.7Mn1.3O3,,,O3.0Mn1.3La0.7,,,
,,250,250 K,,,10.1016/j.physb.2011.01.044,TRUE,,,,,La0.67Ca0.33MnO3,,,O3.0Ca0.33Mn1La0.67,,,
,,230,230 K,,,10.1016/j.physb.2011.01.044,TRUE,,,,,La0.8Ca0.2MnO3,,,O3.0Ca0.2Mn1La0.8,,,
,,263,263 K,,,10.1016/j.physb.2011.01.044,TRUE,,,,,La0.6Ca0.4MnO3,,,O3.0Ca0.4Mn1La0.6,,,
,Rhombohedral,292,292 K,,,10.1016/j.jallcom.2014.01.017,TRUE,"{'a': '5.498 Å', 'b': '5.498 Å', 'c': '13.349 Å'}",,,,La0.7Na0.3MnO3,,,O3.0Na0.3Mn1La0.7,,R-3c,
,Rhombohedral,304,304 K,,,10.1016/j.jallcom.2014.01.017,TRUE,"{'a': '5.511 Å', 'b': '5.511 Å', 'c': '13.358 Å'}",,,,La0.7Na0.3MnO3,,,O3.0Na0.3Mn1La0.7,,R-3c,
,Rhombohedral,286,286 K,,,10.1016/j.jallcom.2014.01.017,TRUE,"{'a': '5.500 Å', 'b': '5.500 Å', 'c': '13.354 Å'}",,,,La0.7Na0.3MnO3,,,O3.0Na0.3Mn1La0.7,,R-3c,
,cubic perovskite,303,303 K,,,10.1016/j.jallcom.2017.02.030,TRUE,"{'a': '3.9084 Å', 'b': '3.9084 Å', 'c': '3.9084 Å'}",cubic,,,La0.7Ba0.3MnO3,,,O3.0Mn1Ba0.3La0.7,,Pm-3m,
,cubic perovskite,293,293 K,,,10.1016/j.jallcom.2017.02.030,TRUE,"{'a': '3.9033 Å', 'b': '3.9033 Å', 'c': '3.9033 Å'}",cubic,,,La0.7Nd0.05Ba0.25MnO3,,,O3.0Mn1Ba0.25La0.7Nd0.05,,Pm-3m,
,rhombohedral perovskite,257,257 K,,,10.1016/j.jallcom.2017.02.030,TRUE,"{'a': '5.5067 Å', 'b': '5.5067 Å', 'c': '13.5863 Å'}",rhombohedral,,,La0.7Nd0.1Ba0.2MnO3,,,O3.0Mn1Ba0.2La0.7Nd0.1,,R-3c,
,,350,350 K,,,10.1016/j.jnoncrysol.2008.05.086,TRUE,,,,,La0.7Pb0.3MnO3,,,O3.0Mn1La0.7Pb0.3,,R-3c,
,,95,95 K,,,10.1016/j.jnoncrysol.2008.05.086,TRUE,,,,,La0.7Pb0.3Mn0.8Fe0.2O3,,,O3.0Mn0.8Fe0.2La0.7Pb0.3,,R-3c,
,Pseudo-tetragonal,252,252 K,,,10.1016/S0167-577X(01)00378-0,TRUE,"{'a': '5.60 Å', 'b': '5.60 Å', 'c': '7.78 Å'}",,,,La0.7Pb0.3MnO3,,,O3.0Mn1La0.7Pb0.3,,,
,,350,350 K,,,10.1016/S0167-577X(01)00378-0,TRUE,,,,,La0.6Pb0.4MnO3,,,O3.0Mn1La0.6Pb0.4,,,
,Rhombohedral,365,365K,,,10.1016/j.jallcom.2006.11.185,TRUE,"{'a': '5.494', 'b': '5.494', 'c': '13.328'}",Distorted Perovskite,3.31 μB/Mn,,La0.7Sr0.25Ag0.05MnO3,,,O3.0Mn1Sr0.25Ag0.05La0.7,,R3̄c,
,Rhombohedral,340,340K,,,10.1016/j.jallcom.2006.11.185,TRUE,"{'a': '5.517', 'b': '5.517', 'c': '13.364'}",Distorted Perovskite,,,La0.7Sr0.2Ag0.1MnO3,,,O3.0Mn1Sr0.2Ag0.1La0.7,,R3̄c,
,Rhombohedral,305,305K,,,10.1016/j.jallcom.2006.11.185,TRUE,"{'a': '5.521', 'b': '5.521', 'c': '13.363'}",Distorted Perovskite,,,La0.7Sr0.15Ag0.15MnO3,,,O3.0Mn1Sr0.15Ag0.15La0.7,,R3̄c,
,Rhombohedral,287,287K,,,10.1016/j.jallcom.2006.11.185,TRUE,"{'a': '5.525', 'b': '5.525', 'c': '13.362'}",Distorted Perovskite,3.2 μB/Mn,,La0.7Sr0.1Ag0.2MnO3,,,O3.0Mn1Sr0.1Ag0.2La0.7,,R3̄c,
,Rhombohedral,365,365 K,,,10.1016/S0925-8388(03)00639-X,TRUE,,Perovskite,,,La0.7Sr0.3MnO3,,,O3.0Mn1Sr0.3La0.7,,R3̄c,
,Rhombohedral,338,338 K,,,10.1016/S0925-8388(03)00639-X,TRUE,,Perovskite,,,La0.7Sr0.25Na0.05MnO3,,,O3.0Na0.05Mn1Sr0.25La0.7,,R3̄c,
,Rhombohedral,319,319 K,,,10.1016/S0925-8388(03)00639-X,TRUE,,Perovskite,,,La0.7Sr0.2Na0.1MnO3,,,O3.0Na0.1Mn1Sr0.2La0.7,,R3̄c,
,Rhombohedral,315,315 K,,,10.1016/S0925-8388(03)00639-X,TRUE,,Perovskite,,,La0.7Sr0.15Na0.15MnO3,,,O3.0Na0.15Mn1Sr0.15La0.7,,R3̄c,
,Rhombohedral,305,305 K,,,10.1016/S0925-8388(03)00639-X,TRUE,,Perovskite,,,La0.7Sr0.1Na0.2MnO3,,,O3.0Na0.2Mn1Sr0.1La0.7,,R3̄c,
,,370,370 K,,,10.1016/S0925-8388(03)00639-X,TRUE,,,,,La0.7Sr0.3MnO3,,,O3.0Mn1Sr0.3La0.7,,,
,,374,374 K,,,10.1016/j.jmmm.2007.03.022,TRUE,,,,,La0.7Sr0.3MnO3,,,O3.0Mn1Sr0.3La0.7,,,
,,366,366 K,,,10.1016/j.jmmm.2007.03.022,TRUE,,,,,La0.7Sr0.25□0.05MnO3,,,O3.0Mn1Sr0.25La0.7,,,
,,377,377 K,,,10.1016/j.jmmm.2007.03.022,TRUE,,,,,La0.67Sr0.33MnO3,,,O3.0Mn1Sr0.33La0.67,,,
,,260,260 K,,,10.1016/j.jmmm.2007.03.022,TRUE,,,,,La0.67Ca0.33MnO3,,,O3.0Ca0.33Mn1La0.67,,,
,,350,350 K,,,10.1016/j.jmmm.2007.03.022,TRUE,,,,,La0.67Ba0.33MnO3,,,O3.0Mn1Ba0.33La0.67,,,
,Rhombohedral,369,369 K,,,10.1016/j.physb.2008.10.049,TRUE,,,3.7 μB,"86 emu/g at 5 K, 6 T",La0.7Sr0.3MnO3,,,O3.0Mn1Sr0.3La0.7,,R3̄c,
,Rhombohedral,286,286 K,,,10.1016/j.physb.2008.10.049,TRUE,,,3.1 μB,,La0.7Sr0.3Mn0.8Cr0.2O3,,,O3.0Cr0.2Mn0.8Sr0.3La0.7,,R3̄c,
,Rhombohedral,242,242 K,,,10.1016/j.physb.2008.10.049,TRUE,,,2.5 μB,,La0.7Sr0.3Mn0.6Cr0.4O3,,,O3.0Cr0.4Mn0.6Sr0.3La0.7,,R3̄c,
,Rhombohedral,226,226 K,,,10.1016/j.physb.2008.10.049,TRUE,,,2.2 μB,"26 emu/g at 5 K, 6 T",La0.7Sr0.3Mn0.5Cr0.5O3,,,O3.0Cr0.5Mn0.5Sr0.3La0.7,,R3̄c,
,,293,293 K,,,10.1016/j.physb.2008.10.049,TRUE,,,,,Gd,,,Gd1,,,
,,87,87 K,,,10.1016/j.physb.2008.10.049,FALSE,,,,,La0.65Ca0.35Mn0.8Ti0.2O3,,,O3.0Ca0.35Ti0.2Mn0.8La0.65,,,
,,350,350 K,,,10.1016/j.physb.2008.10.049,TRUE,,,,,La0.7Sr0.3Mn0.9Cu0.1O3,,,O3.0Mn0.9Cu0.1Sr0.3La0.7,,,
,,340,340 K,,,10.1016/j.physb.2008.10.049,TRUE,,,,,La0.75Sr0.25MnO3,,,O3.0Mn1Sr0.25La0.75,,,
,,343,343 K,347 K,347,10.1016/j.jmmm.2010.12.007,TRUE,,,6.3 μB/f.u (expt.),3.52 μB/f.u (expt.),La0.7Sr0.3Mn0.95Fe0.05O3,,,O3.0Mn0.95Fe0.05Sr0.3La0.7,,,
,,296,296 K,307 K,307,10.1016/j.jmmm.2010.12.007,TRUE,,,4.9 μB/f.u (expt.),3.35 μB/f.u (expt.),La0.7Sr0.3Mn0.93Fe0.07O3,,,O3.0Mn0.93Fe0.07Sr0.3La0.7,,,
,,260,260 K,283 K,283,10.1016/j.jmmm.2010.12.007,TRUE,,,5.4 μB/f.u (expt.),3.20 μB/f.u (expt.),La0.7Sr0.3Mn0.90Fe0.10O3,,,O3.0Mn0.9Fe0.1Sr0.3La0.7,,,
,,180,180 K,217 K,217,10.1016/j.jmmm.2010.12.007,TRUE,,,6.2 μB/f.u (expt.),2.92 μB/f.u (expt.),La0.7Sr0.3Mn0.85Fe0.15O3,,,O3.0Mn0.85Fe0.15Sr0.3La0.7,,,
,,94,94 K,172 K,172,10.1016/j.jmmm.2010.12.007,TRUE,,,7.1 μB/f.u (expt.),1.43 μB/f.u (expt.),La0.7Sr0.3Mn0.80Fe0.20O3,,,O3.0Mn0.8Fe0.2Sr0.3La0.7,,,
,,365,365 K,,,10.1016/j.jmmm.2010.12.007,TRUE,,,,,La0.7Sr0.3MnO3,,,O3.0Mn1Sr0.3La0.7,,,
,,332,332 K,,,10.1016/j.jmmm.2010.12.007,TRUE,,,,,La0.7Sr0.3Mn0.95Al0.05O3,,,O3.0Al0.05Mn0.95Sr0.3La0.7,,,
,,308,308 K,,,10.1016/j.jmmm.2010.12.007,TRUE,,,,,La0.7Sr0.3Mn0.95Ti0.05O3,,,O3.0Ti0.05Mn0.95Sr0.3La0.7,,,
,,350,350 K,,,10.1016/j.jmmm.2010.12.007,TRUE,,,,,La0.7Sr0.3Mn0.95Cu0.05O3,,,O3.0Mn0.95Cu0.05Sr0.3La0.7,,,
,,310,310 K,,,10.1016/j.jmmm.2010.12.007,FALSE,,,,,La0.7Sr0.3Mn0.90Al0.10O3,,,O3.0Al0.1Mn0.9Sr0.3La0.7,,,
,,350,350 K,,,10.1016/j.jmmm.2010.12.007,FALSE,,,,,La0.7Sr0.3Mn0.95Cu0.10O3,,,O3.0Mn0.95Cu0.1Sr0.3La0.7,,,
,,286,286 K,,,10.1016/j.jmmm.2010.12.007,FALSE,,,,,La0.7Sr0.3Mn0.80Cr0.20O3,,,O3.0Cr0.2Mn0.8Sr0.3La0.7,,,
,,242,242 K,,,10.1016/j.jmmm.2010.12.007,FALSE,,,,,La0.7Sr0.3Mn0.60Cr0.40O3,,,O3.0Cr0.4Mn0.6Sr0.3La0.7,,,
0.01 T,Rhombohedral,150,150 K,,,10.1016/j.jallcom.2014.08.236,TRUE,"{'a': '5.564 Å', 'b': '5.564 Å', 'c': '13.524 Å'}",,3.1 μB/Mn,,La0.7Sr0.3Mn0.85Nb0.15O3,,,O3.0Mn0.85Sr0.3Nb0.15La0.7,,R-3c,
,Perovskite Rhombohedral,362.9,362.9 K,,,10.1016/j.jmmm.2009.01.011,TRUE,,,,,La0.7Sr0.3MnO3,,,O3.0Mn1Sr0.3La0.7,,R3c,
,Perovskite Rhombohedral,336.24,336.24 K,,,10.1016/j.jmmm.2009.01.011,TRUE,,,,,La0.7Sr0.3Mn0.95Al0.05O3,,,O3.0Al0.05Mn0.95Sr0.3La0.7,,R3c,
,Perovskite Rhombohedral,303.7,303.7 K,,,10.1016/j.jmmm.2009.01.011,TRUE,,,,,La0.7Sr0.3Mn0.95Ti0.05O3,,,O3.0Ti0.05Mn0.95Sr0.3La0.7,,R3c,
,,347.22,347.22 K,,,10.1016/j.jmmm.2009.01.011,TRUE,,,,,La0.75Sr0.25MnO3,,,O3.0Mn1Sr0.25La0.75,,,
,,315.74,315.74 K,,,10.1016/j.jmmm.2009.01.011,TRUE,,,,,La0.8Sr0.2MnO3,,,O3.0Mn1Sr0.2La0.8,,,
,,150.1,150.1 K,,,10.1016/j.jmmm.2009.01.011,TRUE,,,,,La0.7Sr0.3Mn0.8Ti0.2O3,,,O3.0Ti0.2Mn0.8Sr0.3La0.7,,,
,,635.5,635.5 K,,,10.1016/j.jmmm.2009.01.011,TRUE,,,,,Ni,,,Ni1,,,
,Rhombohedral,210,210 K,,,10.1016/j.jallcom.2016.05.318,TRUE,"{'a': '5.5255 Å', 'b': '5.5255 Å', 'c': '13.3899 Å'}",,,84 emu/g,La0.7Sr0.3Mn0.9Ti0.1O3,,,O3.0Ti0.1Mn0.9Sr0.3La0.7,,R-3c,
,,369,369 K,,,10.1016/j.jallcom.2016.05.318,TRUE,,,,,La0.7Sr0.3MnO3,,,O3.0Mn1Sr0.3La0.7,,,
,Rhombohedral,374,374 K,,,10.1016/j.jmmm.2015.08.028,TRUE,"{'a': '5.490 Å', 'c': '13.324 Å'}",,,,La0.7Sr0.3Mn0.99Ni0.01O3,,,O3.0Mn0.99Ni0.01Sr0.3La0.7,,R3c,
,Rhombohedral,358,358 K,,,10.1016/j.jmmm.2015.08.028,TRUE,"{'a': '5.489 Å', 'c': '13.359 Å'}",,,,La0.7Sr0.3Mn0.98Ni0.02O3,,,O3.0Mn0.98Ni0.02Sr0.3La0.7,,R3c,
,Rhombohedral,342,342 K,,,10.1016/j.jmmm.2015.08.028,TRUE,"{'a': '5.487 Å', 'c': '13.351 Å'}",,,,La0.7Sr0.3Mn0.97Ni0.03O3,,,O3.0Mn0.97Ni0.03Sr0.3La0.7,,R3c,
,,343,343 K,,,10.1016/j.jmmm.2015.08.028,TRUE,,,,,La0.7Sr0.3Mn0.95Fe0.05O3,,,O3.0Mn0.95Fe0.05Sr0.3La0.7,,,
,,296,296 K,,,10.1016/j.jmmm.2015.08.028,TRUE,,,,,La0.7Sr0.3Mn0.93Fe0.07O3,,,O3.0Mn0.93Fe0.07Sr0.3La0.7,,,
,,260,260 K,,,10.1016/j.jmmm.2015.08.028,TRUE,,,,,La0.7Sr0.3Mn0.9Fe0.1O3,,,O3.0Mn0.9Fe0.1Sr0.3La0.7,,,
,,180,180 K,,,10.1016/j.jmmm.2015.08.028,TRUE,,,,,La0.7Sr0.3Mn0.85Fe0.15O3,,,O3.0Mn0.85Fe0.15Sr0.3La0.7,,,
,,94,94 K,,,10.1016/j.jmmm.2015.08.028,TRUE,,,,,La0.7Sr0.3Mn0.8Fe0.2O3,,,O3.0Mn0.8Fe0.2Sr0.3La0.7,,,
,Orthorhombic,105,105 K,,,10.1016/j.physleta.2005.07.066,TRUE,"{'a': '5.5002 Å', 'b': '5.4810 Å', 'c': '7.7657 Å'}",Orthorhombic,0.011 μB/Cr,,La0.7Te0.3CrO3,282,282 K,O3.0Cr1Te0.3La0.7,,Pbnm,
,Orthorhombic,,,,,10.1016/j.physleta.2005.07.066,TRUE,,Orthorhombic,,,LaCrO3,280,280 K,O3.0Cr1La1,,Pnma,
,Rhombohedral,280,280 K,275 K,275,10.1016/j.jmmm.2010.03.015,TRUE,,,4.89 μB/f.u.,3.5 μB/f.u. at 100 K in 50 kOe field,La0.7Te0.3MnO3,,,O3.0Mn1Te0.3La0.7,,R3̄C,
,,265,265 K,,,10.1016/j.jmmm.2010.03.015,TRUE,,,,,La0.9MnO3,,,O3.0Mn1La0.9,,,
,,294,294 K,,,10.1016/j.jallcom.2006.11.044,TRUE,,,,,La0.815Sr0.185MnO3,,,O3.0Mn1Sr0.185La0.815,,,
,,263,263 K,,,10.1016/j.jallcom.2006.11.044,TRUE,,,,,La0.815Sr0.185MnO3 with 0.01 TiO2,,,O5.0Ti1Mn1Sr0.185La0.815,,,
,,234,234 K,,,10.1016/j.jallcom.2006.11.044,TRUE,,,,,La0.815Sr0.185MnO3 with 0.03 TiO2,,,O5.0Ti1Mn1Sr0.185La0.815,,,
,,283,283 K,,,10.1016/S0022-2313(99)00582-7,TRUE,,,,,La0.825Sr0.175MnO3,,,O3.0Mn1Sr0.175La0.825,,,
,Rhombohedral,303,303 K,,,10.1016/j.tsf.2006.11.137,TRUE,,Perovskite,,,La0.82Na0.18MnO3,,,O3.0Na0.18Mn1La0.82,,,
,Rhombohedral,319,319 K,,,10.1016/j.tsf.2006.11.137,TRUE,,Perovskite,,,La0.85Ag0.15MnO3,,,O3.0Mn1Ag0.15La0.85,,,
,Rhombohedral,320,320 K,,,10.1016/j.tsf.2006.11.137,TRUE,,Perovskite,,,La0.7Na0.3MnO3,,,O3.0Na0.3Mn1La0.7,,,
,Rhombohedral to Orthorhombic,276,276 K,,,10.1016/S1359-6462(02)00049-0,TRUE,,,,,La0.82Sr0.18MnO3,,,O3.0Mn1Sr0.18La0.82,,,
,Rhombohedral to Orthorhombic,265,265 K,,,10.1016/S1359-6462(02)00049-0,TRUE,,,,,La0.83Sr0.17MnO3,,,O3.0Mn1Sr0.17La0.83,,,
<60 Oe,Orthorhombic Perovskite,170,170 K,,,10.1016/j.jmmm.2003.09.020,TRUE,"{'a': '5.502 Å', 'b': '5.492 Å', 'c': '7.78 Å'}",Orthorhombic,,,La0.85Ca0.15Mn0.95Fe0.05O3,,,O3.0Ca0.15Mn0.95Fe0.05La0.85,,,
,Orthorhombic Perovskite,210,210 K,,,10.1016/j.jmmm.2003.09.020,TRUE,,Orthorhombic,3.73 μB/Mn,,La0.85Ca0.15MnO3,,,O3.0Ca0.15Mn1La0.85,,,
,Rhombohedral,310,310 K,,,10.1016/j.matchemphys.2013.02.008,TRUE,"{'a': '5.509 Å', 'b': '5.509 Å', 'c': '13.358 Å'}",,3 μB,,La0.85Na0.15MnO3,,,O3.0Na0.15Mn1La0.85,,R3̄c,
,,263,263 K,,,10.1016/j.matchemphys.2013.02.008,TRUE,,,,,La0.7Ca0.2Ba0.1MnO3,,,O3.0Ca0.2Mn1Ba0.1La0.7,,,
,,369,369 K,,,10.1016/j.matchemphys.2013.02.008,TRUE,,,,,La0.67Sr0.33MnO3,,,O3.0Mn1Sr0.33La0.67,,,
,,236,236 K,,,10.1016/j.matchemphys.2013.02.008,TRUE,,,,,La0.8Ca0.2MnO3,,,O3.0Ca0.2Mn1La0.8,,,
,,215,215 K,,,10.1016/j.matchemphys.2013.02.008,FALSE,,,,,La0.35Pr0.275Ca0.375MnO3,,,O3.0Ca0.375Mn1La0.35Pr0.275,,,
,,250,250 K,,,10.1016/j.matchemphys.2013.02.008,TRUE,,,,,La0.4Ca0.6MnO3,,,O3.0Ca0.6Mn1La0.4,,,
,Rhombohedral,300,300 K,269 K,269,10.1016/j.matchemphys.2011.12.021,TRUE,"{'a': '5.516(1) Å', 'b': '5.516(1) Å', 'c': '13.346(7) Å'}",R 3̄ c,4.95 μB,3.31 μB/Mn,La0.8Ag0.15K0.05MnO3,,,O3.0K0.05Mn1Ag0.15La0.8,,R 3̄ c,
,Rhombohedral,310,310 K,294 K,294,10.1016/j.matchemphys.2011.12.021,TRUE,"{'a': '5.511(3) Å', 'b': '5.511(3) Å', 'c': '13.367(1) Å'}",R 3̄ c,4.32 μB,3.36 μB/Mn,La0.8Ag0.1K0.1MnO3,,,O3.0K0.1Mn1Ag0.1La0.8,,R 3̄ c,
,Rhombohedral,330,330 K,332 K,332,10.1016/j.matchemphys.2011.12.021,TRUE,"{'a': '5.504(4) Å', 'b': '5.504(4) Å', 'c': '13.369(6) Å'}",R 3̄ c,3.46 μB,3.44 μB/Mn,La0.8Ag0.05K0.15MnO3,,,O3.0K0.15Mn1Ag0.05La0.8,,R 3̄ c,
,,330,330 K,,,10.1016/j.matchemphys.2011.12.021,TRUE,,,,,La0.8Na0.2MnO3,,,O3.0Na0.2Mn1La0.8,,,
,,274.5,274.5 K,,,10.1016/j.matchemphys.2011.12.021,TRUE,,,,,La0.85Ag0.15MnO3,,,O3.0Mn1Ag0.15La0.85,,,
,,270,270 K,,,10.1016/j.matchemphys.2011.12.021,TRUE,,,,,La0.7Ag0.3MnO3,,,O3.0Mn1Ag0.3La0.7,,,
,,278,278 K,,,10.1016/j.matchemphys.2011.12.021,FALSE,,,,,La0.833Ag0.167MnO3,,,O3.0Mn1Ag0.167La0.833,,,
,,370,370 K,,,10.1016/j.matchemphys.2011.12.021,TRUE,,,,,La0.67Sr0.33MnO3,,,O3.0Mn1Sr0.33La0.67,,,
,,337,337 K,,,10.1016/j.matchemphys.2011.12.021,TRUE,,,,,La0.6Sr0.2Ca0.2MnO3,,,O3.0Ca0.2Mn1Sr0.2La0.6,,,
,,354,354 K,,,10.1016/j.matchemphys.2011.12.021,TRUE,,,,,La0.6Sr0.2Ba0.2MnO3,,,O3.0Mn1Sr0.2Ba0.2La0.6,,,
,Orthorhombic,184,184 K,,,10.1016/j.materresbull.2016.11.035,TRUE,"{'a': '5.5297 Å', 'b': '5.4911 Å', 'c': '7.7713 Å'}",Pbnm,,,La0.8Ba0.1Ca0.1Mn0.85Co0.15O3,,,O3.0Ca0.1Mn0.85Co0.15Ba0.1La0.8,,Pbnm,
,Rhombohedral,281,281 K,,,10.1016/j.jallcom.2014.02.096,TRUE,"{'a': '5.5527 Å', 'c': '13.4674 Å'}",Perovskite,,,La0.8Ba0.1Ca0.1Mn0.97Fe0.03O3,,,O3.0Ca0.1Mn0.97Fe0.03Ba0.1La0.8,,R-3c,
,,294,294 K,,,10.1016/j.jallcom.2014.02.096,TRUE,,,,,Gd,,,Gd1,,,
,,292,292 K,,,10.1016/j.jallcom.2014.02.096,TRUE,,,,,La0.67Ba0.33MnO3,,,O3.0Mn1Ba0.33La0.67,,,
,,296,296 K,,,10.1016/j.jallcom.2014.02.096,TRUE,,,,,La0.7Sr0.3Mn0.93Fe0.07O3,,,O3.0Mn0.93Fe0.07Sr0.3La0.7,,,
,Rhombohedral,157.5,157.50 ± 0.06 K,,,10.1016/j.jallcom.2013.06.181,TRUE,"{'a': '5.5543(1) Å', 'c': '13.4844(2) Å'}",,,,La0.8Ba0.2Mn0.85Fe0.15O3,,,O3.0Mn0.85Fe0.15Ba0.2La0.8,,R-3c,
,Rhombohedral,125,125 ± 0.08 K,,,10.1016/j.jallcom.2013.06.181,TRUE,"{'a': '5.5562(1) Å', 'c': '13.4897(2) Å'}",,,,La0.8Ba0.2Mn0.8Fe0.2O3,,,O3.0Mn0.8Fe0.2Ba0.2La0.8,,R-3c,
,,212.34,212.34 ± 0.08 K,,,10.1016/j.jallcom.2013.06.181,TRUE,,,,,La0.6Sr0.4Mn0.8Fe0.1Cr0.1O3,,,O3.0Cr0.1Mn0.8Fe0.1Sr0.4La0.6,,,
,,350.18,350.18 K,,,10.1016/j.jallcom.2013.06.181,FALSE,,,,,La0.57Nd0.1Pb0.33MnO3,,,O3.0Mn1La0.57Nd0.1Pb0.33,,,
,,306.1,306.1 K,,,10.1016/j.jallcom.2013.06.181,TRUE,,,,,La0.67Ba0.33MnO3,,,O3.0Mn1Ba0.33La0.67,,,
,,360,360 K,,,10.1016/j.jallcom.2013.06.181,TRUE,,,,,La0.7Sr0.3MnO3,,,O3.0Mn1Sr0.3La0.7,,,
,,311.1,311.1 K,,,10.1016/j.jallcom.2013.06.181,TRUE,,,,,La0.7Ba0.3MnO3,,,O3.0Mn1Ba0.3La0.7,,,
,,145.3,145.3 K,,,10.1016/j.jallcom.2013.06.181,FALSE,,,,,LaMn0.9Ti0.1O3,,,O3.0Ti0.1Mn0.9La1,,,
,,141,141 K,,,10.1016/j.jallcom.2013.06.181,FALSE,,,,,LaMnO3.14,,,O3.14Mn1La1,,,
,Rhombohedral,295,295 K,294 K,294,10.1016/j.jallcom.2012.10.087,TRUE,"{'a': '5.5511 Å', 'c': '13.4795 Å'}",R 3̄ C,4.71 μB,,La0.8Ba0.2MnO3,,,O3.0Mn1Ba0.2La0.8,,R 3̄ C,
,Rhombohedral,233,233 K,237 K,237,10.1016/j.jallcom.2012.10.087,TRUE,"{'a': '5.5537 Å', 'c': '13.4833 Å'}",R 3̄ C,4.77 μB,,La0.8Ba0.2Mn0.95Fe0.05O3,,,O3.0Mn0.95Fe0.05Ba0.2La0.8,,R 3̄ C,
,Rhombohedral,193,193 K,201 K,201,10.1016/j.jallcom.2012.10.087,TRUE,"{'a': '5.5539 Å', 'c': '13.4834 Å'}",R 3̄ C,4.82 μB,,La0.8Ba0.2Mn0.9Fe0.1O3,,,O3.0Mn0.9Fe0.1Ba0.2La0.8,,R 3̄ C,
,,293,293 K,,,10.1016/j.jallcom.2012.10.087,TRUE,,,,,Gd,,,Gd1,,,
,,292,292 K,,,10.1016/j.jallcom.2012.10.087,TRUE,,,,,La0.67Ba0.33MnO3,,,O3.0Mn1Ba0.33La0.67,,,
,,310,310 K,,,10.1016/j.jallcom.2012.10.087,TRUE,,,,,La0.67Ba0.33Mn0.98Ti0.02O3,,,O3.0Ti0.02Mn0.98Ba0.33La0.67,,,
,,296,296 K,,,10.1016/j.jallcom.2012.10.087,FALSE,,,,,La0.7Sr0.3Mn0.093Fe0.07O3,,,O3.0Mn0.093Fe0.07Sr0.3La0.7,,,
,Rhombohedral,196,196 K,,,10.1016/j.jallcom.2015.03.231,TRUE,"{'a': '5.496 Å', 'c': '13.381 Å'}",,,,La0.8Ca0.2MnO3,,,O3.0Ca0.2Mn1La0.8,,R-3C,
,Rhombohedral,219,219 K,,,10.1016/j.jallcom.2015.03.231,TRUE,"{'a': '5.534 Å', 'c': '13.420 Å'}",,,,La0.8Ba0.05Ca0.15MnO3,,,O3.0Ca0.15Mn1Ba0.05La0.8,,R-3C,
,Rhombohedral,262,262 K,,,10.1016/j.jallcom.2015.03.231,TRUE,"{'a': '5.545 Å', 'c': '13.460 Å'}",,,,La0.8Ba0.1Ca0.1MnO3,,,O3.0Ca0.1Mn1Ba0.1La0.8,,R-3C,
,Cubic,268,268 K,,,10.1016/j.jallcom.2015.03.231,TRUE,{'a': '3.879 Å'},,,,La0.8Ba0.15Ca0.05MnO3,,,O3.0Ca0.05Mn1Ba0.15La0.8,,Pm3m,
,Cubic,286,286 K,,,10.1016/j.jallcom.2015.03.231,TRUE,{'a': '3.883 Å'},,,,La0.8Ba0.2MnO3,,,O3.0Mn1Ba0.2La0.8,,Pm3m,
,Orthorhombic,181.676,181.676K,,,10.1016/j.jmmm.2012.02.032,TRUE,,,,,La0.8Ca0.2MnO3,,,O3.0Ca0.2Mn1La0.8,,Pnma,
,Orthorhombic,178.182,178.182K,,,10.1016/j.jmmm.2012.02.032,TRUE,,,,,La0.8Ca0.1□0.1MnO3,,,O3.0Ca0.1Mn1La0.8,,Pnma,
,NaZn13-type,180.1,180.1 K,,,10.1016/j.jmmm.2011.05.041,TRUE,{'a': '11.457'},Cubic,,,La0.8Ce0.2Fe11.5Si1.5,,,Si1.5Fe11.5La0.8Ce0.2,,,
,NaZn13-type,193.8,193.8 K,,,10.1016/j.jmmm.2011.05.041,TRUE,{'a': '11.457'},Cubic,,,La0.8Ce0.2Fe11.4Co0.1Si1.5,,,Si1.5Fe11.4Co0.1La0.8Ce0.2,,,
,NaZn13-type,215.6,215.6 K,,,10.1016/j.jmmm.2011.05.041,TRUE,{'a': '11.454'},Cubic,,,La0.8Ce0.2Fe11.2Co0.3Si1.5,,,Si1.5Fe11.2Co0.3La0.8Ce0.2,,,
,NaZn13-type,240.3,240.3 K,,,10.1016/j.jmmm.2011.05.041,TRUE,{'a': '11.454'},Cubic,,,La0.8Ce0.2Fe11.0Co0.5Si1.5,,,Si1.5Fe11.0Co0.5La0.8Ce0.2,,,
,NaZn13-type,265.8,265.8 K,,,10.1016/j.jmmm.2011.05.041,TRUE,{'a': '11.452'},Cubic,,,La0.8Ce0.2Fe10.8Co0.7Si1.5,,,Si1.5Fe10.8Co0.7La0.8Ce0.2,,,
,NaZn13-type,274,274 K,,,10.1016/j.jmmm.2011.05.041,FALSE,,Cubic,,,LaFe11.2Co0.7Si1.1,,,Si1.1Fe11.2Co0.7La1,,,
,NaZn13-type,290,290 K,,,10.1016/j.jmmm.2011.05.041,TRUE,,Cubic,,,LaFe11Co0.8Si1.2,,,Si1.2Fe11.0Co0.8La1,,,
,Cubic,195,195 K,,,10.1016/j.jmmm.2011.08.028,TRUE,{'a': '11.4683 Å'},NaZn13-type,,,LaFe11.5Si1.5,,,Si1.5Fe11.5La1,,,
,Cubic,188,188 K,,,10.1016/j.jmmm.2011.08.028,TRUE,{'a': '11.4619 Å'},NaZn13-type,,,La0.9Ce0.1Fe11.5Si1.5,,,Si1.5Fe11.5La0.9Ce0.1,,,
,Cubic,179,179 K,,,10.1016/j.jmmm.2011.08.028,TRUE,{'a': '11.4539 Å'},NaZn13-type,,,La0.8Ce0.2Fe11.5Si1.5,,,Si1.5Fe11.5La0.8Ce0.2,,,
,Cubic,207,207 K,,,10.1016/j.jmmm.2011.08.028,TRUE,{'a': '11.4816 Å'},NaZn13-type,,,La0.8Ce0.2Fe11.5Si1.5C0.2,,,C0.2Si1.5Fe11.5La0.8Ce0.2,,,
,Cubic,246,246 K,,,10.1016/j.jmmm.2011.08.028,TRUE,{'a': '11.5123 Å'},NaZn13-type,,,La0.8Ce0.2Fe11.5Si1.5C0.4,,,C0.4Si1.5Fe11.5La0.8Ce0.2,,,
,Cubic,200,200K,,,10.1016/j.jmmm.2012.11.030,TRUE,{'a': '11.4637'},NaZn13-type,,,La0.8Gd0.2Fe11.4Si1.6,,,Si1.6Fe11.4La0.8Gd0.2,,,
,Cubic,204,204K,,,10.1016/j.jmmm.2012.11.030,TRUE,{'a': '11.4641'},NaZn13-type,,,La0.8Gd0.2Fe11.4Si1.6B0.03,,,B0.03Si1.6Fe11.4La0.8Gd0.2,,,
,Cubic,205,205K,,,10.1016/j.jmmm.2012.11.030,TRUE,{'a': '11.4646'},NaZn13-type,,,La0.8Gd0.2Fe11.4Si1.6B0.06,,,B0.06Si1.6Fe11.4La0.8Gd0.2,,,
,Cubic,215,215K,,,10.1016/j.jmmm.2012.11.030,TRUE,{'a': '11.4649'},NaZn13-type,,,La0.8Gd0.2Fe11.4Si1.6B0.2,,,B0.2Si1.6Fe11.4La0.8Gd0.2,,,
,Cubic,222,222K,,,10.1016/j.jmmm.2012.11.030,TRUE,{'a': '11.4728'},NaZn13-type,,,La0.8Gd0.2Fe11.4Si1.6B0.3,,,B0.3Si1.6Fe11.4La0.8Gd0.2,,,
,,294,294K,,,10.1016/j.jmmm.2012.11.030,TRUE,,,,,Gd,,,Gd1,,,
,,195,195K,,,10.1016/j.jmmm.2012.11.030,TRUE,,,,,LaFe11.4Si1.6,,,Si1.6Fe11.4La1,,,
,,215,215K,,,10.1016/j.jmmm.2012.11.030,FALSE,,,,,La0.95Gd0.05Fe11.4Si1.6,,,Si1.6Fe11.4La0.95Gd0.05,,,
,Rhombohedral,331,331 K,330.47 K,330.47,10.1016/j.jmmm.2017.03.026,TRUE,"{'a': '5.4883 Å', 'b': '5.4883 Å', 'c': '13.3304 Å'}",R3̄c,4.745 μB,,La0.8Na0.2MnO3,,,O3.0Na0.2Mn1La0.8,,R3̄c,
,Rhombohedral,324.524,324.524 K,324.164 K,324.164,10.1016/j.jmmm.2017.03.026,TRUE,"{'a': '5.4998 Å', 'c': '13.341 Å'}",R3̄c,4.82 μB,,La0.8Na0.15□0.05MnO3,,,O3.0Na0.15Mn1La0.8,,R3̄c,
,Rhombohedral,285,285 K,284.388 K,284.388,10.1016/j.jmmm.2017.03.026,TRUE,"{'a': '5.5189 Å', 'b': '5.5189 Å', 'c': '13.3444 Å'}",R3̄c,4.661 μB,,La0.8Na0.1□0.1MnO3,,,O3.0Na0.1Mn1La0.8,,R3̄c,
,Rhombohedral,245.17,245.17 K,244.796 K,244.796,10.1016/j.jmmm.2017.03.026,TRUE,"{'a': '5.5177 Å', 'b': '5.5177 Å', 'c': '13.3516 Å'}",R3̄c,4.625 μB,,La0.8Na0.05□0.15MnO3,,,O3.0Na0.05Mn1La0.8,,R3̄c,
,,294,294 K,,,10.1016/j.jmmm.2017.03.026,TRUE,,,,,Gd,,,Gd1,,,
,,176,176 K,,,10.1016/j.jmmm.2017.03.026,TRUE,,,,,La0.8Ca0.2MnO3,,,O3.0Ca0.2Mn1La0.8,,,
,,175,175 K,,,10.1016/j.jmmm.2017.03.026,TRUE,,,,,Pr0.8Pb0.2MnO3,,,O3.0Mn1Pr0.8Pb0.2,,,
,,155,155 K,,,10.1016/j.jmmm.2017.03.026,TRUE,,,,,La0.8Cd0.2MnO3,,,O3.0Mn1Cd0.2La0.8,,,
,Orthorhombic,248,248 K,,,10.1016/j.jallcom.2016.05.047,TRUE,"{'a': '5.454 Å', 'b': '7.714 Å', 'c': '5.523 Å'}",Pnma,,"22.341 emu/g (0.5 kOe), 43.462 emu/g (1 kOe), 44.989 emu/g (5 kOe), 44.804 emu/g (7 kOe), 47.194 emu/g (9 kOe), 48.993 emu/g (12 kOe)",La0.8Sr0.05Ca0.15MnO3,,,O3.0Ca0.15Mn1Sr0.05La0.8,,Pnma,
,Orthorhombic,288,288 K,,,10.1016/j.jallcom.2016.05.047,TRUE,"{'a': '5.4818 Å', 'b': '7.7622 Å', 'c': '5.5216 Å'}",Pnma,,"26.632 emu/g (0.5 kOe), 41.839 emu/g (1 kOe), 58.637 emu/g (5 kOe), 58.040 emu/g (7 kOe), 59.406 emu/g (9 kOe), 58.649 emu/g (12 kOe)",La0.8Sr0.1Ca0.1MnO3,,,O3.0Ca0.1Mn1Sr0.1La0.8,,Pnma,
,Rhombohedral,306,306 K,,,10.1016/j.jallcom.2016.05.047,TRUE,"{'a': '5.4925 Å', 'b': '5.4925 Å', 'c': '13.422 Å'}",R3̄c,,"26.968 emu/g (0.5 kOe), 42.545 emu/g (1 kOe), 58.226 emu/g (5 kOe), 61.204 emu/g (7 kOe), 61.840 emu/g (9 kOe), 59.392 emu/g (12 kOe)",La0.8Sr0.15Ca0.05MnO3,,,O3.0Ca0.05Mn1Sr0.15La0.8,,R3̄c,
,Rhombohedral,272,272 K,,,10.1016/j.jallcom.2004.03.098,TRUE,"{'a': '5.521 Å', 'b': '5.521 Å', 'c': '13.357 Å'}",,,42.5 emu/g,La0.9MnO3,,,O3.0Mn1La0.9,,,
