Repository: sanjayganeshprabu/Computational-Modeling-and-Predictive-Analytics-for-Materials-Data

# Computational-Modeling-and-Predictive-Analytics-for-Materials-Data-

File: MODIFIED magnetic_materials.csv (part 44 of 112)
Coercivity,Crystal_Structure,Curie,Curie(Tc),Curie_Weiss,Curie_Weiss(θp),DOI,Experimental,Lattice_Parameters,Lattice_Structure,Magnetic_Moment,Magnetization,Material_Name,Neel,Neel(Tn),New_Column_Concatenated,Remanence,Space_Group,Susceptibility
,Rhombohedral,268,268 K,,,10.1016/j.jallcom.2004.03.098,TRUE,"{'a': '5.520 Å', 'b': '5.520 Å', 'c': '13.358 Å'}",,,45.71 emu/g,La0.8MnO3,,,O3.0Mn1La0.8,,,
,Orthorhombic,135,135 K,,,10.1016/j.jallcom.2004.03.098,TRUE,"{'a': '5.4372 Å', 'b': '5.7260 Å', 'c': '7.6013 Å'}",,,16 emu/g,Pr0.9MnO3,,,O3.0Mn1Pr0.9,,,
,Orthorhombic,75,75 K,,,10.1016/j.jallcom.2004.03.098,TRUE,"{'a': '5.3907 Å', 'b': '5.7061 Å', 'c': '7.5802 Å'}",,,,Nd0.9MnO3,,,O3.0Mn1Nd0.9,,,
,Orthorhombic,75,75 K,,,10.1016/j.jallcom.2004.03.098,TRUE,"{'a': '5.5620 Å', 'b': '5.8332 Å', 'c': '7.4854 Å'}",,,2 emu/g,Sm0.9MnO3,,,O3.0Mn1Sm0.9,,,
,Pseudocubic,300,300 K,,,10.1016/j.mseb.2005.08.110,TRUE,,Tensile Strain,,,La0.9Ba0.1MnO3,,,O3.0Mn1Ba0.1La0.9,,,
,Perovskite,157,157 K,,,10.1016/S0304-8853(00)00504-7,TRUE,,,,,La0.9Ca0.1MnO3,,,O3.0Ca0.1Mn1La0.9,,,
,,,,,,10.1016/j.jmmm.2006.08.025,TRUE,,,,,La0.88MnO2.82,140,140 K,O2.82Mn1La0.88,,,
,Rhombohedral,280,280 K,,,10.1016/j.matchemphys.2011.03.069,TRUE,,,,,La0.9Sr0.1MnO3,,,O3.0Mn1Sr0.1La0.9,,,
,,300,300 K,,,10.1016/j.matchemphys.2011.03.069,TRUE,,,,,MnFeP0.45As0.55,,,P0.45Mn1Fe1As0.55,,,
,Tetragonal,340,340 K,,,10.1016/j.jmmm.2015.11.076,TRUE,"{'a': '3.8750 Å', 'c': '20.0456 Å'}",Quadratic,,,La1.1Bi0.3Sr1.6Mn2O7,,,O7.0Mn2.0Sr1.6La1.1Bi0.3,,I4/mmm,
,,120,120 K,,,10.1016/j.jmmm.2015.11.076,TRUE,"{'a': '3.864 Å', 'c': '20.076 Å'}",,,,La1.4Sr1.6Mn2O7,,,O7.0Mn2.0Sr1.6La1.4,,,
,,166,166 K,,,10.1016/j.jmmm.2015.11.076,FALSE,,,,,La1.6Ca1.4Mn2O7,,,O7.0Ca1.4Mn2.0La1.6,,,
,Rhombohedral Perovskite,217,217 K,174.7 K,174.7,10.1016/j.jmmm.2009.10.003,TRUE,"{'a': '5.4533 Å', 'c': '13.262 Å'}",Rhombohedral,,,La1.25Sr0.75MnCoO6,,,O6.0Mn1Co1Sr0.75La1.25,,R-3c,
,,187.5,"225 K, 150 K",,,10.1016/j.jmmm.2009.10.003,TRUE,,,,,LaMn0.5Co0.5O3,,,O3.0Mn0.5Co0.5La1,,,
,,165,160-170 K,,,10.1016/j.jmmm.2009.10.003,TRUE,,,,,La2MnCoO6,,,O6.0Mn1Co1La2.0,,,
,Perovskite,128,128 K,,,10.1016/j.jallcom.2007.12.076,TRUE,,Layered,,,La1.25Sr1.75Mn2O7,,,O7.0Mn2.0Sr1.75La1.25,,,
,Tetragonal,91,91K,262K,262,10.1016/j.ssc.2004.08.015,TRUE,"{'a': '3.87 Å', 'c': '19.24 Å'}",Ruddlesdon–Popper,,,La1.2Ca1.8Mn2O7,,,O7.0Ca1.8Mn2.0La1.2,,,
,Tetragonal,109,109 K,246 K,246,10.1016/j.jallcom.2012.11.116,TRUE,"{'a': '3.844 Å', 'c': '19.176 Å'}",Sr3Ti2O7-type,5.94 μB/f.u.,,La1.4Ca1.6Mn2O7,,,O7.0Ca1.6Mn2.0La1.4,,I4/mmm,
,Tetragonal,92.5,92.5 K,234 K,234,10.1016/j.jallcom.2012.11.116,TRUE,"{'a': '3.840 Å', 'c': '19.165 Å'}",Sr3Ti2O7-type,6.29 μB/f.u.,,La1.2Pr0.2Ca1.6Mn2O7,,,O7.0Ca1.6Mn2.0La1.2Pr0.2,,I4/mmm,
,Tetragonal,78,78 K,231 K,231,10.1016/j.jallcom.2012.11.116,TRUE,"{'a': '3.843 Å', 'c': '19.154 Å'}",Sr3Ti2O7-type,6.04 μB/f.u.,,La1.2Nd0.2Ca1.6Mn2O7,,,O7.0Ca1.6Mn2.0La1.2Nd0.2,,I4/mmm,
,Tetragonal,85.5,85.5 K,248 K,248,10.1016/j.jallcom.2012.11.116,TRUE,"{'a': '3.843 Å', 'c': '19.126 Å'}",Sr3Ti2O7-type,5.99 μB/f.u.,,La1.2Sm0.2Ca1.6Mn2O7,,,O7.0Ca1.6Mn2.0La1.2Sm0.2,,I4/mmm,
,,128,128 K,,,10.1016/j.jmmm.2008.01.018,TRUE,,,,,La1.2Sr1.65Ca0.15Mn2O7,,,O7.0Ca0.15Mn2.0Sr1.65La1.2,,,
,Tetragonal,118,118 K,,,10.1016/j.ssc.2003.12.037,TRUE,"{'a': '0.3864 nm', 'c': '2.00887 nm'}",I4/mmm,,,La1.34Sr1.66Mn2O7,,,O7.0Mn2.0Sr1.66La1.34,,I4/mmm,
,Tetragonal,215,215 K,,,10.1016/j.jallcom.2010.12.011,TRUE,"{'a': '3.8658 Å', 'c': '19.2769 Å'}",Perovskite,2.63 μB per Mn atom,,La1.4Ca1.6Mn2O7,,,O7.0Ca1.6Mn2.0La1.4,,I4/mmm,
,Tetragonal,270,270 K,,,10.1016/j.jallcom.2010.12.011,TRUE,"{'a': '3.8524 Å', 'c': '19.3436 Å'}",Perovskite,3.39 μB per Mn atom,,La1.4Ca1.6Mn2O7,,,O7.0Ca1.6Mn2.0La1.4,,I4/mmm,
,,161,161 K,,,10.1016/j.jallcom.2010.12.011,TRUE,,,,,La1.4Sr1.6Mn2O7,,,O7.0Mn2.0Sr1.6La1.4,,,
,,320,320 K,,,10.1016/j.jallcom.2010.12.011,TRUE,,,,,La1.4Sr0.6Ca1.0Mn2O7,,,O7.0Ca1.0Mn2.0Sr0.6La1.4,,,
,,268,268 K,,,10.1016/j.jallcom.2010.12.011,TRUE,,,,,La1.4Sr0.2Ca1.4Mn2O7,,,O7.0Ca1.4Mn2.0Sr0.2La1.4,,,
,,118,118 K,,,10.1016/j.jallcom.2010.12.011,TRUE,,,,,La1.34Sr1.66Mn2O7,,,O7.0Mn2.0Sr1.66La1.34,,,
,Orthorhombic,145,145 K,,,10.1016/j.jmmm.2017.04.022,TRUE,"{'a': '5.456 Å', 'b': '5.456 Å', 'c': '7.692 Å'}",,,19.5 emu/gm,La1.5Ca0.5CoMnO6,,,O6.0Ca0.5Mn1Co1La1.5,9.1 emu/gm,Pbnm (No. 62),
,,190,"230 K, 150 K",,,10.1016/j.jmmm.2017.04.022,TRUE,,,,,La2CoMnO6,,,O6.0Mn1Co1La2.0,,,
,Orthorhombic,,,,,10.1016/j.elspec.2010.12.037,TRUE,"{'a': '5.418 Å', 'b': '5.418 Å', 'c': '12.469 Å'}",Orthorhombic,,,La1.5Ca0.5CoO4,55,55 K,O4.0Ca0.5Co1La1.5,,,
,Orthorhombic,,,,,10.1016/j.elspec.2010.12.037,TRUE,"{'a': '5.418 Å', 'b': '5.418 Å', 'c': '12.469 Å'}",Orthorhombic,,,La1.5Ca0.5CoO4,60,60 K,O4.0Ca0.5Co1La1.5,,,
695 Oe,Monoclinic,275,275 K,283 K,283,10.1016/j.jmmm.2013.07.062,TRUE,"{'a': '5.463 Å', 'b': '5.510 Å', 'c': '7.746 Å'}",,6.0 μB/f.u.,3.09 μB/f.u.,La2MnNiO6,,,O6.0Mn1Ni1La2.0,0.9 μB/f.u.,P 21/n,
630 Oe,Orthorhombic,255,255 K,270 K,270,10.1016/j.jmmm.2013.07.062,TRUE,"{'a': '5.467 Å', 'b': '7.742 Å', 'c': '5.505 Å'}",,5.9 μB/f.u.,4.86 μB/f.u.,La1.6Bi0.4MnNiO6,,,O6.0Mn1Ni1La1.6Bi0.4,2.1 μB/f.u.,Pnma,
600 Oe,Orthorhombic,75,75 K,130 K,130,10.1016/j.jmmm.2013.07.062,TRUE,"{'a': '5.492 Å', 'b': '7.865 Å', 'c': '5.502 Å'}",,5.8 μB/f.u.,3.13 μB/f.u.,LaBiMn1.5Ni0.5O6,,,O6.0Mn1.5Ni0.5La1Bi1,0.6 μB/f.u.,Pnma,
0.8 T,Orthorhombic,450,450 K,,,10.1016/j.physb.2014.04.020,TRUE,"{'a': '5.5249 Å', 'b': '7.8124 Å', 'c': '5.5364 Å'}",,0.23 μB/f.u. at 2 K,,La1.9Bi0.1FeCrO6,265,265 K,O6.0Cr1Fe1La1.9Bi0.1,0.6×10^-2 μB/f.u.,Pnma,
,,,,,,10.1016/j.physb.2014.04.020,TRUE,,,,,LaFe0.5Cr0.5O3,265,265 K,O3.0Cr0.5Fe0.5La1,,,
137 Oe,Orthorhombic,,,,,10.1016/j.solidstatesciences.2014.08.006,TRUE,,Pbnm,,0.3 × 10^-4 emu/g/Oe,LaFeO3,740,740 K,O3.0Fe1La1,,Pbnm,
,Orthorhombic,106,106,288,288,10.1016/S0038-1098(01)00429-X,TRUE,"{'a': '5.41', 'b': '5.43', 'c': '7.71'}",,,,Pr0.5Nd0.2Ca0.25Sr0.05MnO3,,,O3.0Ca0.25Mn1Sr0.05Pr0.5Nd0.2,,Pbnm,
,Orthorhombic,109,109,292,292,10.1016/S0038-1098(01)00429-X,TRUE,,,,,Pr0.7Ca0.25Sr0.05MnO3,,,O3.0Ca0.25Mn1Sr0.05Pr0.7,,Pbnm,
,,229,229,296,296,10.1016/S0038-1098(01)00429-X,TRUE,,,,,Pr0.7Ca0.05Sr0.25MnO3,,,O3.0Ca0.05Mn1Sr0.25Pr0.7,,,
,Coexistence of Pbnm and R3̄c phases,255,255 K,,,10.1016/j.jmmm.2006.06.001,TRUE,,,,,La0.8Ba0.2MnO3,,,O3.0Mn1Ba0.2La0.8,,Pbnm and R3̄c,
,Nd2BaPtO5-type,5.2,5.2 K,,,10.1016/j.jallcom.2003.11.076,TRUE,"{'a': '6.8475 Å', 'c': '5.8706 Å'}",,0.95 μB,,La2BaCuO5,,,O5.0Cu1Ba1La2.0,,P4/mbm,
,Nd2BaPtO5-type,12,12 K,,,10.1016/j.jallcom.2003.11.076,TRUE,"{'a': '6.765 Å', 'c': '5.854 Å'}",,0.28 μB,,LaPrBaCuO5,,,O5.0Cu1Ba1La1Pr1,,P4/mbm,
,Nd2BaPtO5-type,15,15 K,,,10.1016/j.jallcom.2003.11.076,TRUE,"{'a': '6.7318 Å', 'c': '5.8338 Å'}",,0.40 μB,,Pr2BaCuO5,,,O5.0Cu1Ba1Pr2.0,,P4/mbm,
,Nd2BaPtO5-type,,,,,10.1016/j.jallcom.2003.11.076,TRUE,"{'a': '6.6978 Å', 'c': '5.8174 Å'}",,,,Nd2BaCuO5,7.5,7.5 K,O5.0Cu1Ba1Nd2.0,,P4/mbm,
,2H-MoS2,280,280 K,,,10.1016/j.cap.2004.01.010,TRUE,,Layered,7.33 μB,,GdI2,,,I2.0Gd1,,,
,Hexagonal,,,,,10.1016/S0304-8853(00)00328-0,TRUE,"{'a': '4.8807 Å', 'c': '4.2723 Å'}",Hexagonal,0.80 μB,,La2Co1.7,145,145 K,Co1.7La2.0,,P63/mmc,
"12.279 kOe (SSR), 11.448 kOe (SGM)",Orthorhombic,188,"223 K, 153 K",,,10.1016/j.jallcom.2016.08.086,TRUE,"{'a': '5.481336 Å (SSR), 5.472896 Å (SGM)', 'b': '7.768152 Å (SSR), 7.755580 Å (SGM)', 'c': '5.522943 Å (SSR), 5.518549 Å (SGM)'}",Pnma,"3.93 μB/f.u. (SSR), 3.61 μB/f.u. (SGM)",,La2CoMnO6,123,123 K,O6.0Mn1Co1La2.0,,Pnma,
,Cubic NaZn13-type,199,199 K,,,10.1016/j.matlet.2014.07.060,TRUE,,,,,La2Fe11Si2,,,Si2.0Fe11.0La2.0,,,
,Orthorhombic,,,,,10.1016/j.jmmm.2013.02.022,TRUE,,Pbnm,,,LaMnO3,140,140 K,O3.0Mn1La1,,Pnma,
,Cubic,225,225 K,,,10.1016/j.jmmm.2013.02.022,TRUE,,Ordered double-perovskite,,,LaSrMnCoO6,,,O6.0Mn1Co1Sr1La1,,,
,Ordered perovskite,415,415 K,,,10.1016/j.jmmm.2013.02.022,TRUE,,,,,Sr2FeMoO6,,,O6.0Fe1Sr2.0Mo1,,,
,Hexagonal,,,-545 K,-545,10.1016/j.jmmm.2013.02.022,TRUE,,,,,YMnO3,70,70 K,O3.0Mn1Y1,,P63cm,
,Hexagonal,,,-81 K,-81,10.1016/j.jmmm.2013.02.022,TRUE,,,,,ErMnO3,78,78 K,O3.0Mn1Er1,,P63cm,
,Monoclinic,350,350 K,,,10.1016/j.matlet.2015.10.141,TRUE,"{'a': '5.567 Å', 'b': '5.510 Å', 'c': '7.851 Å'}",,,"0.73 emu/g at 300 K, 1.01 emu/g at 200 K",La2MnNiO6,,,O6.0Mn1Ni1La2.0,,P21/n,
,Orthorhombic,,,100 K,100,10.1016/S0925-8388(00)00584-3,TRUE,"{'a': '0.56913 nm', 'b': '0.78355 nm', 'c': '0.55500 nm'}",Orthorhombic,,,La2MnRuO5.985,,,O5.985Mn1Ru1La2.0,,Pnma,Spin glass behavior with peak at ~55 K
,Orthorhombic,,,120 K,120,10.1016/S0925-8388(00)00584-3,TRUE,"{'a': '0.55593 nm', 'b': '0.78309 nm', 'c': '0.55484 nm'}",Orthorhombic,,,La2MnRuO6.152,,,O6.152Mn1Ru1La2.0,,Pnma,Spin glass behavior with peak at ~55 K
,Orthorhombic,,,234 K,234,10.1016/S0925-8388(00)00584-3,FALSE,,Orthorhombic,,,La0.75Ba0.25Mn0.8Ru0.2O3,,,O3.0Mn0.8Ru0.2Ba0.25La0.75,,,
,,,,500 K,500,10.1016/S0925-8388(00)00584-3,TRUE,,,,,SrLaMnRuO6,,,O6.0Mn1Sr1Ru1La1,,,
,Cubic,,,-162.1 K,-162.1,10.1016/S0038-1098(02)00490-8,TRUE,{'a': '7.9073 Å'},Double Perovskite,,0.85 μB,La2MnVO6,,,O6.0V1Mn1La2.0,,Fm3̄m,
425-650 Oe,Orthorhombic,274,270-278 K,,,10.1016/j.jallcom.2012.10.065,TRUE,{'c': '3.884-3.896 Å'},Perovskite,4.5 μB/f.u.,,La2NiMnO6,,,O6.0Mn1Ni1La2.0,,Pnma,
,,77,77 K,,,10.1016/j.jallcom.2012.10.065,TRUE,,,,,EuO,,,O1Eu1,,,
,,25,25 K,,,10.1016/j.jallcom.2012.10.065,FALSE,,,,,SeCuO3,,,O3.0Cu1Se1,,,
,,100,100 K,,,10.1016/j.jallcom.2012.10.065,TRUE,,,,,BiMnO3,,,O3.0Mn1Bi1,,,
,,130,130 K,,,10.1016/j.jallcom.2012.10.065,TRUE,,,,,CdCr2Se4,,,Cr2.0Se4.0Cd1,,,
,Tetragonal,,,,,10.1016/j.susc.2012.02.001,TRUE,"{'a': '3.862 Å', 'c': '12.681 Å'}",,,,La2NiO4,120,120 K,O4.0Ni1La2.0,,,
,,,,,,10.1016/S1293-2558(03)00038-4,TRUE,,,,,La2NiO4.11,650,650 K,O4.11Ni1La2.0,,,
,Layered Perovskite,355,355K,,,10.1016/j.physb.2007.03.006,TRUE,,RP Phase,,"62 emu/g at 5K, 42 emu/g at 300K",La2Sm0.4Sr0.6Mn2O7,,,O7.0Mn2.0Sr0.6La2.0Sm0.4,,,
,Layered Perovskite,170,170K,,,10.1016/j.physb.2007.03.006,FALSE,,RP Phase,,,La1.6Ca1.4Mn2O7,,,O7.0Ca1.4Mn2.0La1.6,,,
,Layered Perovskite,215,215K,,,10.1016/j.physb.2007.03.006,FALSE,,RP Phase,,,La1.5Ca1.5Mn2O7,,,O7.0Ca1.5Mn2.0La1.5,,,
,Layered Perovskite,126,126K,,,10.1016/j.physb.2007.03.006,TRUE,,RP Phase,,,La1.2Sr1.8Mn2O7,,,O7.0Mn2.0Sr1.8La1.2,,,
,Orthorhombic,,,-260 K,-260,10.1016/j.physb.2009.07.060,TRUE,"{'a': '11.9881 Å (S2), 11.9934 Å (S3)', 'b': '5.6115 Å (S2), 5.6124 Å (S3)', 'c': '3.8550 Å (S2), 3.8557 Å (S3)'}",Quasi-2D and 1D,2.7 μB per Ru ion,,La3.5Ru4O13,47,47 K,O13.0Ru4.0La3.5,,Pmmm (#47),
,Monoclinic,72,72K,+41.7K,41.7,10.1016/j.physb.2009.06.064,TRUE,"{'a': '5.6005(7)Å', 'b': '5.6931(7)Å', 'c': '7.9429(9)Å'}",P21/n,3.82μB per Co ion,0.8μB/fu,La3Co2TaO9,,,O9.0Co2.0La3.0Ta1,,P21/n,
,,,,,,10.1016/j.jmmm.2004.11.205,TRUE,,,,,La4Ca10Cu24O41,2.5,<2.5 K,O41.0Ca10.0Cu24.0La4.0,,,
,,,,,,10.1016/j.jmmm.2004.11.205,TRUE,,,,,La5Sr9Cu24O41,11.2,11.2 ± 0.2 K,O41.0Cu24.0Sr9.0La5.0,,,
,,,,,,10.1016/j.jmmm.2004.11.205,TRUE,,,,,La5Ca9Cu24O41,9.7,9.7 ± 0.1 K,O41.0Ca9.0Cu24.0La5.0,,,
,,,,,,10.1016/j.jmmm.2004.11.205,TRUE,,,,,La5.2Ca8.8Cu24O41,10.5,10.5 ± 0.1 K,O41.0Ca8.8Cu24.0La5.2,,,
,,,,,,10.1016/j.jmmm.2004.11.205,TRUE,,,,,La5.6Ca8.4Cu24O41,12.2,12.2 ± 0.1 K,O41.0Ca8.4Cu24.0La5.6,,,
,Tetragonal,,,,,10.1016/S0304-8853(01)01060-5,TRUE,"{'a': '0.813 nm', 'c': '2.309 nm'}",,,,Nd6Fe11Al3,310,310 K,Al3.0Fe11.0Nd6.0,,I 4/mcm,
,Tetragonal,,,,,10.1016/S0304-8853(01)01060-5,TRUE,"{'a': '0.815 nm', 'c': '2.308 nm'}",,,,Nd6Fe10.5Al3.5,275,275 K,Al3.5Fe10.5Nd6.0,,I 4/mcm,
,Tetragonal,,,,,10.1016/S0304-8853(01)01060-5,TRUE,"{'a': '0.816 nm', 'c': '2.306 nm'}",,2 μB/f.u.,,Nd6Fe10Al4,225,225 K,Al4.0Fe10.0Nd6.0,,I 4/mcm,
,Tetragonal,,,,,10.1016/S0304-8853(01)01060-5,TRUE,"{'a': '0.820 nm', 'c': '2.311 nm'}",,,,Nd6Fe9Al5,150,150 K,Al5.0Fe9.0Nd6.0,,I 4/mcm,
,Tetragonal,,,,,10.1016/S0304-8853(01)01060-5,TRUE,"{'a': '0.823 nm', 'c': '2.380 nm'}",,,,La6Fe11Al3,230,230 K,Al3.0Fe11.0La6.0,,I 4/mcm,
,Tetragonal,,,,,10.1016/S0304-8853(01)01060-5,TRUE,"{'a': '0.827 nm', 'c': '2.385 nm'}",,,,La6Fe10Al4,145,145 K,Al4.0Fe10.0La6.0,,I 4/mcm,
,Tetragonal,,,,,10.1016/S0304-8853(01)01060-5,TRUE,"{'a': '0.827 nm', 'c': '2.388 nm'}",,,,La6Fe9Al5,100,100 K,Al5.0Fe9.0La6.0,,I 4/mcm,
"1 kOe (R 3̄c), 10 kOe (Pnma)",Rhombohedral + Orthorhombic,360,360K,,,10.1016/j.jmmm.2005.03.009,TRUE,"{'a': '5.4908 (R 3̄c), 5.4685 (Pnma)', 'b': 'NA, 7.7548 (Pnma)', 'c': '13.2201 (R 3̄c), 5.5001 (Pnma)'}",R 3̄c + Pnma,,1 emu/g (approx.),LaCo0.5Fe0.5O3,,,O3.0Fe0.5Co0.5La1,,R 3̄c + Pnma,
4 kOe,Rhombohedral,300,300K,,,10.1016/j.jmmm.2005.03.009,TRUE,"{'a': '5.4877', 'c': '13.2360'}",R 3̄c,,,LaCo0.5Fe0.5O3,,,O3.0Fe0.5Co0.5La1,,R 3̄c,
10 kOe,Orthorhombic,360,360K,,,10.1016/j.jmmm.2005.03.009,TRUE,"{'a': '5.4627', 'b': '7.7573', 'c': '5.5129'}",Pnma,,,LaCo0.5Fe0.5O3,,,O3.0Fe0.5Co0.5La1,,Pnma,
,Rhombohedral,160,160 K,,,10.1016/j.jallcom.2013.12.216,TRUE,"{'a': '9.530 Å', 'c': '7.498 Å'}",SrNi12B6 type,"0.55 μB (Co 18g), 0.84 μB (Co 18h)",5.42 μB/f.u.,LaCo12B6,,,B6.0Co12.0La1,,R−3m,
,Rhombohedral,150,150 K,,,10.1016/j.jallcom.2013.12.216,TRUE,"{'a': '9.437 Å', 'c': '7.434 Å'}",SrNi12B6 type,,5.34 μB/f.u.,YCo12B6,,,B6.0Co12.0Y1,,R−3m,
,Hexagonal,840,840 K,,,10.1016/j.jallcom.2006.12.003,TRUE,,P6/mmm,7.2 μB/LaCo5,,LaCo5,,,Co5.0La1,,P6/mmm,
,Orthorhombic,300,> 300 K,,,10.1016/j.jallcom.2006.12.003,FALSE,"{'a': '8.862 Å', 'b': '5.374 Å', 'c': '4.090 Å'}",Cmm2,5.8 μB/LaCo5H4,,LaCo5H4,,,H4.0Co5.0La1,,Cmm2,
,CeNi8.5Si4.5-type,79,79 K,,,10.1016/j.jallcom.2003.08.045,TRUE,,Tetragonal,1.86 μB/f.u.,1-2 emu/g at 1 T,LaCo9.2Si3.8,,,Si3.8Co9.2La1,,I4/mcm,
,CeNi8.5Si4.5-type,36,36 K,,,10.1016/j.jallcom.2003.08.045,TRUE,,Tetragonal,1.43 μB/f.u.,1-2 emu/g at 1 T,LaCo9.1Si3.9,,,Si3.9Co9.1La1,,I4/mcm,
,Rhombohedral,186,186 K,,,10.1016/j.jmmm.2016.02.011,TRUE,"{'a': '5.5182 Å', 'b': '5.5182 Å', 'c': '13.3292 Å'}",,,,LaCr0.3Mn0.7O3,,,O3.0Cr0.3Mn0.7La1,,R-3c,
,G-type antiferromagnetic,,,,,10.1016/j.jmmm.2016.02.011,TRUE,,,,,LaCrO3,290,290 K,O3.0Cr1La1,,,
,Orthorhombic,,,,,10.1016/j.materresbull.2012.04.068,TRUE,"{'a': '5.49 Å', 'b': '7.75 Å', 'c': '5.51 Å'}",Pnma,,,LaCrO3,293,293 K,O3.0Cr1La1,,Pnma,
,Orthorhombic,,,,,10.1016/j.materresbull.2012.04.068,TRUE,"{'a': '5.49 Å', 'b': '7.78 Å', 'c': '5.50 Å'}",Pnma,,,LaCr0.5Cu0.5O3,190,"270 K, 110 K",O3.0Cr0.5Cu0.5La1,,Pnma,
0.52 T,Orthorhombic,,,,,10.1016/j.materresbull.2012.04.068,TRUE,"{'a': '5.51 Å', 'b': '7.80 Å', 'c': '5.52 Å'}",Pnma,,,LaCr0.5Fe0.5O3,220,220 K,O3.0Cr0.5Fe0.5La1,0.3 emu/g,Pnma,
,Orthorhombic,,,,,10.1016/j.jallcom.2007.03.069,TRUE,"{'a': '5.4743', 'b': '7.7543', 'c': '5.5118'}",Pnma,2.63 μB,,LaCrO3,290,290K,O3.0Cr1La1,,62,
,Orthorhombic,,,,,10.1016/j.jallcom.2007.03.069,TRUE,"{'a': '5.4797', 'b': '7.7650', 'c': '5.5144'}",Pnma,2.57 μB,,LaCr0.9Mn0.1O3,290,290K,O3.0Cr0.9Mn0.1La1,,62,
,Orthorhombic,,,,,10.1016/j.jallcom.2007.03.069,TRUE,"{'a': '5.4822', 'b': '7.7688', 'c': '5.5153'}",Pnma,2.41 μB,,LaCr0.8Mn0.2O3,290,290K,O3.0Cr0.8Mn0.2La1,,62,
,Orthorhombic,,,,,10.1016/j.jallcom.2007.03.069,TRUE,"{'a': '5.4848', 'b': '7.773', 'c': '5.517'}",Pnma,2.32 μB,,LaCr0.7Mn0.3O3,290,290K,O3.0Cr0.7Mn0.3La1,,62,
16.65 kOe at 5 K,Orthorhombic,287,287 K,,,10.1016/j.jmmm.2016.05.076,TRUE,"{'a': '5.481 Å', 'b': '7.767 Å', 'c': '5.519 Å'}",,0.0075 μB/f.u at 200 K,,LaCr0.9Ru0.1O3,292,292 K,O3.0Cr0.9Ru0.1La1,,Pnma (No. 62),
,Rhombohedral–Orthorhombic,,,-800 K,-800,10.1016/j.jmmm.2006.10.1005,TRUE,,,,,LaCrO3,288,288 K,O3.0Cr1La1,,,
,Rhombohedral–Orthorhombic,,,-800 K,-800,10.1016/j.jmmm.2006.10.1005,TRUE,,,,,La0.99Ce0.01CrO3,288,288 K,O3.0Cr1La0.99Ce0.01,,,
,Rhombohedral–Orthorhombic,,,-800 K,-800,10.1016/j.jmmm.2006.10.1005,TRUE,,,,,La0.98Ce0.02CrO3,288,288 K,O3.0Cr1La0.98Ce0.02,,,
,Rhombohedral–Orthorhombic,,,-600 K,-600,10.1016/j.jmmm.2006.10.1005,TRUE,,,,,La0.80Ce0.20CrO3,288,288 K,O3.0Cr1La0.8Ce0.2,,,
,Orthorhombic,,,,,10.1016/j.materresbull.2005.07.007,TRUE,"{'a': '5.5281 Å', 'b': '5.5132 Å', 'c': '7.7957 Å'}",Perovskite,2.79 μB,,LaFe0.5Cr0.5O3,265,265 K,O3.0Cr0.5Fe0.5La1,,Pbnm,
,,,,,,10.1016/j.materresbull.2005.07.007,TRUE,,,,,LaCrO3,280,280 K,O3.0Cr1La1,,,
,,,,,,10.1016/j.materresbull.2005.07.007,TRUE,,,,,LaFeO3,750,750 K,O3.0Fe1La1,,,
1016 Oe,Orthorhombic,390,Above 390 K,,,10.1016/j.jallcom.2017.03.041,TRUE,"{'a': '5.551(1) Å', 'b': '7.829(9) Å', 'c': '5.546(1) Å'}",Perovskite,,1.0 emu/g,LaFe0.9Co0.1O3,,,O3.0Fe0.9Co0.1La1,0.21 emu/g,Pnma,
1003 Oe,Orthorhombic,390,Above 390 K,,,10.1016/j.jallcom.2017.03.041,TRUE,"{'a': '5.543(7) Å', 'b': '7.832(9) Å', 'c': '5.545(8) Å'}",Perovskite,,0.55 emu/g,LaFe0.9Co0.1O3,,,O3.0Fe0.9Co0.1La1,0.19 emu/g,Pnma,
850 Oe,Orthorhombic,390,Above 390 K,,,10.1016/j.jallcom.2017.03.041,TRUE,"{'a': '5.543(4) Å', 'b': '7.832(4) Å', 'c': '5.545(4) Å'}",Perovskite,,1.00 emu/g,LaFe0.9Co0.1O3,,,O3.0Fe0.9Co0.1La1,0.48 emu/g,Pnma,
620 Oe,Orthorhombic,390,Above 390 K,,,10.1016/j.jallcom.2017.03.041,TRUE,"{'a': '5.541(2) Å', 'b': '7.829(2) Å', 'c': '5.545(3) Å'}",Perovskite,,0.98 emu/g,LaFe0.9Co0.1O3,,,O3.0Fe0.9Co0.1La1,0.41 emu/g,Pnma,
,Tetragonal,410,410 K,,,10.1016/j.jmmm.2005.09.003,TRUE,"{'a': '8.403 Å', 'c': '11.689 Å'}",Derivative of cubic NaZn13-type,"2.0 μB (4.2 K), 1.9 μB (4.2 K), 1.5 μB (295 K)",,LaFe10.1Ga2.9C,,,C1Fe10.1Ga2.9La1,,I4/mcm,
,Tetragonal,,,,,10.1016/j.jmmm.2005.09.003,TRUE,"{'a': '8.421 Å', 'c': '11.857 Å'}",Derivative of cubic NaZn13-type,"0.5 μB (4.2 K), 1.1 μB (200 kOe)",,LaFe6.5Ga6.5C,90,90 K,C1Fe6.5Ga6.5La1,,I4/mcm,
,Cubic NaZn13-type,259,259 K,,,10.1016/j.physb.2006.05.043,TRUE,,Cubic,"2.4 μB (FeI) at 2 K, 2.90 μB (FeII) at 2 K",,LaFe11.3Co0.6Si1.1,,,Si1.1Fe11.3Co0.6La1,,Fm3c,
,,277,277 K,,,10.1016/j.physb.2006.05.043,TRUE,,,,,Gd5Si2Ge2,,,Si2.0Ge2.0Gd5.0,,,
,,274,274 K,,,10.1016/j.physb.2006.05.043,FALSE,,,,,LaFe11.2Co0.7Si1.1,,,Si1.1Fe11.2Co0.7La1,,,
,Cubic,211,211 K,,,10.1016/j.jmmm.2009.10.043,TRUE,{'a': '11.52 Å'},NaZn13-type,24.14 μB/f.u.,,LaFe11.4Si1.6,,,Si1.6Fe11.4La1,,,
,Cubic,178,178 K,,,10.1016/j.jallcom.2015.07.133,TRUE,,NaZn13-type,,,LaFe11.5Al1.5B0.1,,,B0.1Al1.5Fe11.5La1,,,
,Cubic,183,183 K,,,10.1016/j.jallcom.2015.07.133,TRUE,,NaZn13-type,,,LaFe11.5Al1.5B0.2,,,B0.2Al1.5Fe11.5La1,,,
,Cubic,189,189 K,,,10.1016/j.jallcom.2015.07.133,TRUE,,NaZn13-type,,,LaFe11.5Al1.5B0.3,,,B0.3Al1.5Fe11.5La1,,,
,Cubic,191,191 K,,,10.1016/j.jallcom.2015.07.133,TRUE,,NaZn13-type,,,LaFe11.5Al1.5C0.1,,,C0.1Al1.5Fe11.5La1,,,
,Cubic,226,226 K,,,10.1016/j.jallcom.2015.07.133,TRUE,,NaZn13-type,,,LaFe11.5Al1.5C0.2,,,C0.2Al1.5Fe11.5La1,,,
,Cubic,262,262 K,,,10.1016/j.jallcom.2015.07.133,TRUE,,NaZn13-type,,,LaFe11.5Al1.5C0.5,,,C0.5Al1.5Fe11.5La1,,,
,NaZn13-type,211,211K,,,10.1016/j.jmmm.2009.10.042,TRUE,{'a': '11.4672'},Cubic,,,La0.96Fe10.98Si1.98B0.09,,,B0.09Si1.98Fe10.98La0.96,,,
,NaZn13-type,230,230K,,,10.1016/j.jmmm.2009.10.042,TRUE,{'a': '11.4655'},Cubic,,,La0.98Fe10.84Si2.08B0.11,,,B0.11Si2.08Fe10.84La0.98,,,
,Cubic NaZn13-type,194,194 K,,,10.1016/j.jallcom.2011.02.124,TRUE,{'a': '11.4685 Å'},Cubic,,,LaFe11.5Si1.5,,,Si1.5Fe11.5La1,,Fm-3c,
,Cubic NaZn13-type,356,356 K,,,10.1016/j.jallcom.2011.02.124,TRUE,{'a': '11.6068 Å'},Cubic,,,LaFe11.5Si1.5H2.0,,,H2.0Si1.5Fe11.5La1,,Fm-3c,
,Cubic NaZn13-type,200,200 K,,,10.1016/j.matdes.2017.05.016,TRUE,,,,,LaFe11.6Si1.4B0.3,,,B0.3Si1.4Fe11.6La1,,,
,Cubic NaZn13-type,195,195 K,,,10.1016/j.matdes.2017.05.016,TRUE,,,,,LaFe11.6Si1.4B0.2,,,B0.2Si1.4Fe11.6La1,,,
,Cubic NaZn13-type,195,195 K,,,10.1016/j.matdes.2017.05.016,TRUE,,,,,LaFe11.6Si1.4B0,,,B0.0Si1.4Fe11.6La1,,,
,,283,283 K,,,10.1016/j.scriptamat.2013.06.009,TRUE,,,,,LaFe11Co0.8Si1.2,,,Si1.2Fe11.0Co0.8La1,,,
,Rhombohedral,,,,,10.1016/j.jallcom.2016.07.124,TRUE,"{'a': '9.631 Å', 'c': '7.612 Å'}",SrNi12B6-type,,18.55 μB/f.u. (saturation at 10.5 T),LaFe12B6,36,36 K,B6.0Fe12.0La1,,R-3m,
,Perovskite,,,,,10.1016/j.tsf.2004.10.056,TRUE,,Orthorhombic,,,LaFeO3,,"645 K (as-grown), 610 K (fully relaxed), 740 K (bulk)",O3.0Fe1La1,,Pbnm,
,Rhombohedral,225,225 K,,,10.1016/S0167-577X(00)00182-8,TRUE,{'a': '5.40 Å'},Rhombohedral,,,LaMn0.5Co0.5O3,,,O3.0Mn0.5Co0.5La1,,,
,Orthorhombic,150,150 K,,,10.1016/S0167-577X(00)00182-8,TRUE,"{'a': '5.481 Å', 'b': '5.530 Å', 'c': '7.774 Å'}",Orthorhombic,,,LaMn0.5Co0.5O3,,,O3.0Mn0.5Co0.5La1,,,
5000 Oe at 5 K,Perovskite,217,217 K,,,10.1016/j.jmmm.2009.03.033,TRUE,,,2.31 μB,,LaMn0.6Co0.4O3,,,O3.0Mn0.6Co0.4La1,,,
,Perovskite,225,225 K,,,10.1016/j.jmmm.2009.03.033,TRUE,,,2.54 μB,,LaMn0.5Co0.5O3,,,O3.0Mn0.5Co0.5La1,,,
,Perovskite,380,380 K,,,10.1016/j.jmmm.2007.02.003,TRUE,,,,,LaMn0.5Fe0.5O3,,,O3.0Mn0.5Fe0.5La1,,,
,Rhombohedral,135.7,135.7 K,140 K,140,10.1016/j.ssc.2013.06.009,TRUE,,Perovskite,,,LaMn0.9Fe0.1O3,,,O3.0Mn0.9Fe0.1La1,,R-3c,
,Orthorhombic,,,,,10.1016/j.ssc.2013.06.009,TRUE,,Perovskite,,,LaMnO3,140,140 K,O3.0Mn1La1,,,
,ThCr2Si2-type,310,310 K,,,10.1016/j.physb.2004.04.066,TRUE,"{'a': '4.1153 Å', 'c': '10.6108 Å'}",Body-centered tetragonal,,,LaMn2Si2,460,460 K,Si2.0Mn2.0La1,,I4/mmm,
,ThCr2Si2-type,260,260 K,,,10.1016/j.physb.2004.04.066,TRUE,"{'a': '4.1007 Å', 'c': '10.5518 Å'}",Body-centered tetragonal,,,LaMn1.8Co0.2Si2,,,Si2.0Mn1.8Co0.2La1,,I4/mmm,
,ThCr2Si2-type,230,230 K,,,10.1016/j.physb.2004.04.066,TRUE,"{'a': '4.0924 Å', 'c': '10.5259 Å'}",Body-centered tetragonal,,,LaMn1.7Co0.3Si2,,,Si2.0Mn1.7Co0.3La1,,I4/mmm,
,ThCr2Si2-type,186,186 K,,,10.1016/j.physb.2004.04.066,TRUE,"{'a': '4.0890 Å', 'c': '10.4970 Å'}",Body-centered tetragonal,,,LaMn1.6Co0.4Si2,,,Si2.0Mn1.6Co0.4La1,,I4/mmm,
,ThCr2Si2-type,,,,,10.1016/j.physb.2004.04.066,TRUE,"{'a': '4.0779 Å', 'c': '10.4331 Å'}",Body-centered tetragonal,,,LaMn1.4Co0.6Si2,144,144 K,Si2.0Mn1.4Co0.6La1,,I4/mmm,
,ThCr2Si2-type,,,,,10.1016/j.physb.2004.04.066,TRUE,"{'a': '4.0668 Å', 'c': '10.3710 Å'}",Body-centered tetragonal,,,LaMn1.2Co0.8Si2,103,103 K,Si2.0Mn1.2Co0.8La1,,I4/mmm,
1065 Oe,ThCr2Si2-type tetragonal,326,326 K,,,10.1016/j.jmmm.2008.05.021,TRUE,"{'a': '4.195 Å', 'c': '10.980 Å'}",Tetragonal,3.35 μB/f.u.,,LaMn2Ge2,,,Mn2.0Ge2.0La1,,,
,ThCr2Si2-type,305,305 K,,,10.1016/S0921-4526(02)01196-1,TRUE,"{'a': '4.114 Å', 'c': '10.617 Å'}",Tetragonal,1.43 μB/Mn at 4 K,,LaMn2Si2,470,470 K,Si2.0Mn2.0La1,,I4/mmm,1.73×10^−6 μB/(Oe f.u.) at 4 K
,,,,,,10.1016/j.jmmm.2009.04.012,TRUE,,,,,LaMnO3,140,140 K,O3.0Mn1La1,,,
,Rhombohedral,236,236,,,10.1016/j.jallcom.2004.04.012,TRUE,,,,,La0.91MnO3.003,,,O3.003Mn1La0.91,,,
,Rhombohedral,148,148,,,10.1016/j.jallcom.2004.04.012,TRUE,,,,,La0.957Mn0.957O3.043,,,O3.043Mn0.957La0.957,,,
,Orthorhombic,93,93,,,10.1016/j.jallcom.2004.04.012,TRUE,,,,,LaMn0.9O3.061,,,O3.061Mn0.9La1,,,
,Orthorhombic,143,143,,,10.1016/j.jallcom.2004.04.012,TRUE,,,,,LaMnO2.996,43,43,O2.996Mn1La1,,,
,Orthorhombic,,,,,10.1016/j.jallcom.2004.04.012,TRUE,,,,,LaMn0.9O2.853,130,130,O2.853Mn0.9La1,,,
,Rhombohedral,225,225,,,10.1016/j.jallcom.2004.04.012,TRUE,,,,,La0.91MnO3.039,,,O3.039Mn1La0.91,,,
,Rhombohedral,,,,,10.1016/j.jallcom.2004.04.012,TRUE,,,,,La0.9789Mn0.881O3.0211,30,30,O3.0211Mn0.881La0.9789,,,
,Orthorhombic,,,,,10.1016/j.jallcom.2004.04.012,TRUE,,,,,LaMn0.9O2.94,91,91,O2.94Mn0.9La1,,,
,Layered,,,,,10.1016/j.mseb.2010.02.007,TRUE,"{'a': '0.4091', 'b': '0.4091', 'c': '0.8259'}",Tetragonal,"2.1 μB (FM/FM), 3.9 μB (AFM/AFM), 2.26 μB (Exp.)",,LaMnOP,375,>375 K,O1P1Mn1La1,,P4/nmm,
,3D Network,291,<291 K,,,10.1016/j.mseb.2010.02.007,TRUE,"{'a': '0.5263', 'b': '0.3209', 'c': '0.5864'}",Orthorhombic,"2.0 μB (FM), 0 μB (AFM(NM)), 2.9 μB (Exp.)",,MnP,,,P1Mn1,,,
,Orthorhombic,362,362 K,,,10.1016/j.jallcom.2006.09.152,TRUE,,,,,LaMnSi2,,,Si2.0Mn1La1,,Cmcm,
,Hexagonal,400,400 K,,,10.1016/j.jallcom.2006.09.152,TRUE,,Fe2P-type,3 μB per molecule,,MnRhP,,,P1Mn1Rh1,,,
,,,,-102 K,-102,10.1016/j.jmmm.2004.09.122,TRUE,,,5.05 μB,1.22 μB/mole,LaNi3.55Mn0.4Al0.3Co0.75,,,Al0.3Mn0.4Co0.75Ni3.55La1,,,0.91 emu/mol
,,67,67 K,55 K,55,10.1016/j.jmmm.2004.09.122,TRUE,,,5.96 μB,2.24 μB/mole,LaNi3.55Mn0.4Al0.3Co0.4Fe0.35,,,Al0.3Mn0.4Fe0.35Co0.4Ni3.55La1,,,2.04 emu/mol
,,100,100 K,126 K,126,10.1016/j.jmmm.2004.09.122,TRUE,,,6.82 μB,,LaNi3.55Mn0.4Al0.3Co0.2Fe0.55,,,Al0.3Mn0.4Fe0.55Co0.2Ni3.55La1,,,2.83 emu/mol
,,140,140 K,155 K,155,10.1016/j.jmmm.2004.09.122,TRUE,,,6.52 μB,3.27 μB/mole,LaNi3.55Mn0.4Al0.3Fe0.75,,,Al0.3Mn0.4Fe0.75Ni3.55La1,,,4.15 emu/mol
,,760,760 K,,,10.1016/j.jmmm.2004.09.122,TRUE,,,,70.2 uem/g,Ni0.9Co0.1,,,Co0.1Ni0.9,,,
,,842,842 K,,,10.1016/j.jmmm.2004.09.122,TRUE,,,,79.7 uem/g,Ni0.83Co0.17,,,Co0.17Ni0.83,,,
,,760,760 K,,,10.1016/j.jmmm.2004.09.122,TRUE,,,,81.9 uem/g,Ni0.9Fe0.1,,,Fe0.1Ni0.9,,,
,,804,804 K,,,10.1016/j.jmmm.2004.09.122,TRUE,,,,95.0 uem/g,Ni0.85Fe0.15,,,Fe0.15Ni0.85,,,
,,828,828 K,,,10.1016/j.jmmm.2004.09.122,TRUE,,,,97.6 uem/g,Ni0.83Fe0.17,,,Fe0.17Ni0.83,,,
,,858,858 K,,,10.1016/j.jmmm.2004.09.122,TRUE,,,,90.3 uem/g,Ni0.83Co0.9Fe0.08,,,Fe0.08Co0.9Ni0.83,,,
,,140,140 K,,,10.1016/S0925-8388(02)01220-3,TRUE,,,,98.4 emu/g at 300 K,LaNi3.55Mn0.4Al0.3Fe0.75,,,Al0.3Mn0.4Fe0.75Ni3.55La1,,,
,,820,820 K,,,10.1016/S0925-8388(02)01220-3,FALSE,,,,,Ni3.55Fe0.75,,,Fe0.75Ni3.55,,,
,,360,360 K,,,10.1016/j.physc.2010.06.012,TRUE,,,,,La0.7Sr0.3MnO3,,,O3.0Mn1Sr0.3La0.7,,,
,,,,,,10.1016/S0304-8853(01)00487-5,TRUE,,,,,LaSr2Mn2O7,170,170 K,O7.0Mn2.0Sr2.0La1,,,
,Ruddlesden-Popper,320,320 K,,,10.1016/S0925-8388(01)01226-9,TRUE,,,,,LaSr2Mn2O7,,,O7.0Mn2.0Sr2.0La1,,,
,Ruddlesden-Popper,320,320 K,,,10.1016/S0925-8388(01)01226-9,TRUE,,,,,LaSr2Mn1.99Cr0.01O7,,,O7.0Cr0.01Mn1.99Sr2.0La1,,,
,Ruddlesden-Popper,320,320 K,,,10.1016/S0925-8388(01)01226-9,TRUE,,,,,LaSr2Mn1.97Cr0.03O7,,,O7.0Cr0.03Mn1.97Sr2.0La1,,,
,Ruddlesden-Popper,320,320 K,,,10.1016/S0925-8388(01)01226-9,TRUE,,,,,LaSr2Mn1.9Cr0.1O7,,,O7.0Cr0.1Mn1.9Sr2.0La1,,,
,Ruddlesden-Popper,320,320 K,,,10.1016/S0925-8388(01)01226-9,TRUE,,,,,La0.99Y0.01Sr2Mn2O7,,,O7.0Mn2.0Sr2.0Y0.01La0.99,,,
,Ruddlesden-Popper,320,320 K,,,10.1016/S0925-8388(01)01226-9,TRUE,,,,,La0.97Y0.03Sr2Mn2O7,,,O7.0Mn2.0Sr2.0Y0.03La0.97,,,
,Ruddlesden-Popper,320,320 K,,,10.1016/S0925-8388(01)01226-9,TRUE,,,,,La0.9Y0.1Sr2Mn2O7,,,O7.0Mn2.0Sr2.0Y0.1La0.9,,,
,Monoclinic,,,-49 K,-49,10.1016/j.jmmm.2010.07.030,TRUE,"{'a': '5.5847 Å', 'b': '5.5592 Å', 'c': '7.8674 Å'}",,5.47 μB/f.u.,,LaSrCoRuO6,87,87 K,O6.0Co1Sr1Ru1La1,,P21/n,
,Monoclinic,,,-2.5 K,-2.5,10.1016/j.jmmm.2010.07.030,TRUE,"{'a': '5.5891 Å', 'b': '5.5540 Å', 'c': '7.8787 Å'}",,5.43 μB/f.u.,,LaSrCoRuO6,,,O6.0Co1Sr1Ru1La1,,P21/n,
,Orthorhombic,,,,,10.1016/j.jpcs.2005.06.005,TRUE,{'a': '3.931 Å'},Monoclinic,,,LaVO3,140,140 K,O3.0V1La1,,,
,Orthorhombic,241,241 K,,,10.1016/S0921-4526(02)00829-3,TRUE,,Pseudo-cubic,,,La0.85Sr0.15MnO3,,,O3.0Mn1Sr0.15La0.85,,,
,Cubic,167,167 K,,,10.1016/S0921-4526(02)00829-3,TRUE,,Spinel,,,FeCr2S4,,,S4.0Cr2.0Fe1,,,
,,286,286 K,,,10.1016/j.jmmm.2014.08.074,TRUE,,,,,LaFe11.6Co0.4Si1,,,Si1.0Fe11.6Co0.4La1,,,
,,293,293 K,,,10.1016/j.jmmm.2014.08.074,TRUE,,,,,LaFe11.6Co0.4Si1,,,Si1.0Fe11.6Co0.4La1,,,
,,294,294 K,,,10.1016/j.jmmm.2014.08.074,TRUE,,,,,Gd,,,Gd1,,,
,Spinel,685,685,,,10.1016/S0925-8388(01)01885-0,TRUE,,Primitive cubic,,,Li0.50Fe2.50O4,,,Li0.5O4.0Fe2.5,,P4332,
,Spinel,500,500 K,,,10.1016/S0167-577X(02)01266-1,TRUE,,,,37.0 - 57.0 emu/g,Li0.5Fe2.1Cr0.4O4,,,Li0.5O4.0Cr0.4Fe2.1,,,
"105 Oe (as-received), 175 Oe (annealed at 650 °C)",Spinel,926.15,653 °C,,,10.1016/j.jallcom.2004.11.049,TRUE,,,,"13 emu/g (as-received), 71 emu/g (annealed at 650 °C)",Li0.5Fe2.5O4,,,Li0.5O4.0Fe2.5,"1.0 emu/g (as-received), 21.2 emu/g (annealed at 650 °C)",,
,Inverse Spinel,933.15,640-680 °C,,,10.1016/j.snb.2008.02.047,TRUE,,,,,Li0.5Fe2.5O4,,,Li0.5O4.0Fe2.5,,,
,Inverse Spinel,933.15,640-680 °C,,,10.1016/j.snb.2008.02.047,TRUE,,,,,Li0.5Sm0.05Fe2.45O4,,,Li0.5O4.0Fe2.45Sm0.05,,,
,Inverse Spinel,933.15,640-680 °C,,,10.1016/j.snb.2008.02.047,TRUE,,,,,Li0.5Sm0.1Fe2.4O4,,,Li0.5O4.0Fe2.4Sm0.1,,,
,Inverse Spinel,933.15,640-680 °C,,,10.1016/j.snb.2008.02.047,TRUE,,,,,Li0.5Sm0.2Fe2.3O4,,,Li0.5O4.0Fe2.3Sm0.2,,,
,Orthorhombic,,,-93.5K,-93.5,10.1016/j.jpowsour.2006.03.023,TRUE,"{'a': '6.263 Å', 'b': '5.331 Å', 'c': '5.015 Å'}",Orthorhombic,5.68 μB,,Li2FeSiO4,25,25K,Li2.0O4.0Si1Fe1,,Pmn21,4.13 emu K mol−1
,,,,,,10.1016/j.jpowsour.2006.03.023,FALSE,,,,,Li2CoGeO4,13.5,13.5K,Li2.0O4.0Co1Ge1,,,
,fcc,,,-58 K,-58,10.1016/S0168-583X(99)00662-X,TRUE,,,,,Li2O,38,38 K,Li2.0O1,,,-1.4 × 10^-6 emu/g
,α-NaFeO2-type,95,95 K,,,10.1016/S0167-2738(02)00198-4,TRUE,"{'a': '2.88 Å', 'c': '5 Å'}",Rhombohedral,,"11.76 emu/g at 4 K, 11.33 emu/g at 40 K, 7.29 emu/g at 60 K, 1.06 emu/g at 100 K",LiCo0.2Ni0.8O2,,,Li1O2.0Co0.2Ni0.8,,R3̄m,
,Orthorhombic,,,,,10.1016/j.jpcs.2010.10.042,TRUE,"{'a': '5.72 Å', 'b': '2.86 Å', 'c': '12.41 Å'}",,,,LiCu2O2,24.1,"25 K, 23.2 K",Li1O2.0Cu2.0,,Pnma (62),
,,,,,,10.1016/j.jpcs.2010.10.042,TRUE,,,,,LiNi0.08Cu1.92O2,17,17 K,Li1O2.0Ni0.08Cu1.92,,,
,,,,,,10.1016/j.jpcs.2010.10.042,TRUE,,,,,LiZn0.07Cu1.93O2,19,19 K,Li1O2.0Cu1.93Zn0.07,,,
,Olivine,,,-109.702 K,-109.702,10.1016/j.solidstatesciences.2015.07.011,TRUE,"{'a': '10.324 Å', 'b': '6.005 Å', 'c': '4.692 Å'}",Orthorhombic,5.65 μB,,LiFePO4,51.76,51.76 K,Li1O4.0P1Fe1,,Pnma,3.983 emu K mol−1
,Olivine,,,-110.619 K,-110.619,10.1016/j.solidstatesciences.2015.07.011,TRUE,"{'a': '10.321 Å', 'b': '6.001 Å', 'c': '4.689 Å'}",Orthorhombic,5.67 μB,,LiTi0.046Fe0.953PO4,51.83,51.83 K,Li1O4.0P1Ti0.046Fe0.953,,Pnma,3.921 emu K mol−1
,Olivine,,,-93.672 K,-93.672,10.1016/j.solidstatesciences.2015.07.011,TRUE,"{'a': '10.317 Å', 'b': '5.998 Å', 'c': '4.694 Å'}",Orthorhombic,5.30 μB,,LiV0.065Fe0.947PO4,51.76,51.76 K,Li1O4.0P1V0.065Fe0.947,,Pnma,3.390 emu K mol−1
,Olivine,,,-84.368 K,-84.368,10.1016/j.solidstatesciences.2015.07.011,TRUE,"{'a': '10.315 Å', 'b': '5.997 Å', 'c': '4.693 Å'}",Orthorhombic,5.28 μB,,LiV0.069Ti0.025Fe0.905PO4,51.74,51.74 K,Li1O4.0P1Ti0.025V0.069Fe0.905,,Pnma,3.309 emu K mol−1
,Monoclinic,,,-0.3K,-0.3,10.1016/j.electacta.2009.04.050,TRUE,"{'a': '4.597Å', 'b': '8.566Å', 'c': '9.051Å'}",,5.51μB,,LiFe2P3O10,19,19K,Li1O10.0P3.0Fe2.0,,P21/m,
,,,,-80K,-80,10.1016/j.electacta.2009.04.050,TRUE,,,5.22μB,,LiFePO4,52,52K,Li1O4.0P1Fe1,,,
,,,,-58K,-58,10.1016/j.electacta.2009.04.050,TRUE,,,5.99μB,,LiFeP2O7,27,27K,Li1O7.0P2.0Fe1,,,
40.0 Oe,Cubic Spinel,,,,,10.1016/j.jmmm.2004.11.244,TRUE,{'a': '0.8336 nm'},Cubic,,64.4 emu/g,LiFe5O8,905,905 K,Li1O8.0Fe5.0,,P433 or P413,
,α-NaFeO2,,,,,10.1016/S0304-8853(00)00728-9,TRUE,"{'a': '0.29497 nm', 'c': '1.45327 nm'}",,,,LiFeO2,20,20K,Li1O2.0Fe1,,,
,α-NaFeO2,,,,,10.1016/S0304-8853(00)00728-9,TRUE,,,,,LiFe0.4Co0.6O2,4,<4K,Li1O2.0Fe0.4Co0.6,,,
,α-NaFeO2,,,,,10.1016/S0304-8853(00)00728-9,TRUE,,,,,LiFe0.2Co0.8O2,4,<4K,Li1O2.0Fe0.2Co0.8,,,
401.81 G,Olivine,,,-100 K,-100,10.1016/j.cplett.2015.07.007,TRUE,,,,,LiFePO4,50,50 K,Li1O4.0P1Fe1,,,
,,,,,,10.1016/j.cplett.2015.07.007,TRUE,,,,,FePO4,52,52 K,O4.0P1Fe1,,,
,Olivine,,,81 K,81,10.1016/j.jpowsour.2008.12.096,TRUE,"{'a': '10.334 Å', 'b': '6.006 Å', 'c': '4.703 Å'}",Orthorhombic,4.7 μB,,Mn0.8Fe0.2PO4,,,O4.0P1Mn0.8Fe0.2,,Pnma,
,Cubic Spinel,127,127 K,,,10.1016/j.ssi.2016.01.037,TRUE,{'a': '0.8167 nm'},Cubic,,97 emu/g at 4.2 K,LiMn1.5Ni0.5O4,,,Li1O4.0Mn1.5Ni0.5,,,
,Cubic Spinel,103,103 K,,,10.1016/j.ssi.2016.01.037,TRUE,{'a': '0.8175 nm'},Cubic,,79 emu/g at 4.2 K,LiMn1.6Ni0.4O4,,,Li1O4.0Mn1.6Ni0.4,,,
1.7 kOe,Spinel,,,,,10.1016/j.jmmm.2007.09.011,TRUE,{'a': '8.2350 Å'},Cubic,4.36 μB,,LiMn1.82Cr0.18O4,42,42 K,Li1O4.0Cr0.18Mn1.82,,Fd3̄m,
,Orthorhombic,118,118 K,,,10.1016/j.ssi.2010.08.005,TRUE,,Rock salt structure with distorted cubic close-packed oxygen anion array,,,LiMnO2,261,261 K,Li1O2.0Mn1,,Pmnm (D2h^13),
1000 Oe,Olivine-type,,,-87 K,-87,10.1016/j.jpcs.2004.06.002,TRUE,"{'a': '10.4447 Å', 'b': '6.1018 Å', 'c': '4.7431 Å'}",Orthogonal,0.01 μB/Mn,0.145 emu/mol at 2 K,LiMnPO4,43,43 K,Li1O4.0P1Mn1,60 emu/mol,Pnma,Curie constant C = 4.23 emuK/mol
,Olivine-type,,,-115 K,-115,10.1016/j.jpcs.2004.06.002,TRUE,,Orthogonal,,,LiFePO4,50,50 K,Li1O4.0P1Fe1,,Pnma,Curie constant C = 4.28 emuK/mol
,Rhombohedral,8,8 K,,,10.1016/S0167-2738(02)00305-3,TRUE,{'a': '2.878 Å'},Trigonal,,,LiNiO2,,,Li1O2.0Ni1,,R-3m,
,Rhombohedral,20,20 K,,,10.1016/S0167-2738(02)00305-3,TRUE,{'a': '2.878 Å'},Trigonal,,,Li1.01NiO2,,,Li1.01O2.0Ni1,,R-3m,
,Rhombohedral,17,17 K,,,10.1016/S0167-2738(02)00305-3,TRUE,{'a': '2.878 Å'},Trigonal,,,Li0.81NiO2,,,Li0.81O2.0Ni1,,R-3m,
,Rhombohedral,15,15 K,,,10.1016/S0167-2738(02)00305-3,TRUE,{'a': '2.878 Å'},Trigonal,,,Li0.59NiO2,,,Li0.59O2.0Ni1,,R-3m,
,Spinel,800,800 K,,,10.1016/j.jcrysgro.2016.09.017,TRUE,{'a': '0.8392-0.8511 nm'},Cubic,,,CoFe2O4,,,O4.0Fe2.0Co1,,,
,Spinel,800,800 K,,,10.1016/j.jcrysgro.2016.09.017,TRUE,{'a': '0.8392-0.8511 nm'},Cubic,,,MnFe2O4,,,O4.0Mn1Fe2.0,,,
,Spinel,800,800 K,,,10.1016/j.jcrysgro.2016.09.017,TRUE,{'a': '0.8392-0.8511 nm'},Cubic,,,NiFe2O4,,,O4.0Fe2.0Ni1,,,
,,30,30 K,,,10.1016/j.jcrysgro.2016.09.017,TRUE,,,,,GdN,,,N1Gd1,,,
2.54 Oe,Spinel,325,325 K,,,10.1016/j.jmmm.2010.03.032,TRUE,,,,2200 Gauss,LiTiMg ferrite,,,Li1Mg1Ti1,0.9,,
,Monoclinic,,,,,10.1016/j.jmmm.2003.12.013,TRUE,,,,,LiTiSi2O6,210,210,Li1O6.0Si2.0Ti1,,,
,Monoclinic,,,,,10.1016/j.jmmm.2003.12.013,TRUE,,,,,NaTiSi2O6,230,230,O6.0Na1Si2.0Ti1,,,
,Monoclinic,,,,,10.1016/j.jmmm.2003.12.013,TRUE,,,,,LiVSi2O6,22,22,Li1O6.0Si2.0V1,,,
,Monoclinic,,,,,10.1016/j.jmmm.2003.12.013,TRUE,,,,,NaVSi2O6,19,19,O6.0Na1Si2.0V1,,,
,Monoclinic,,,,,10.1016/j.jmmm.2003.12.013,TRUE,,,,,LiCrSi2O6,11,11,Li1O6.0Si2.0Cr1,,,
,Monoclinic,,,-1.8,-1.8,10.1016/j.jmmm.2003.12.013,TRUE,,,,,NaCrSi2O6,3.4,3.4,O6.0Na1Si2.0Cr1,,,
,Rhombohedral,,,-1549 K,-1549,10.1016/j.materresbull.2004.03.024,TRUE,"{'a': '2.83 Å', 'c': '14.87 Å'}",Hexagonal,3.35 μB,,LiVO2,,,Li1O2.0V1,,R-3m,
,Triclinic,,,-24 K,-24,10.1016/j.solidstatesciences.2008.01.028,TRUE,"{'a': '6.731 Å', 'b': '7.202 Å', 'c': '7.923 Å'}",,1.737 μB,,LiVOPO4,14,14 K,Li1O5.0P1V1,,P -1,
,Perovskite,345,345 K,,,10.1016/j.jnoncrysol.2006.12.118,TRUE,,,3.28 μB/fu,,La0.7Pb0.3Mn0.99Fe0.01O3,,,O3.0Mn0.99Fe0.01La0.7Pb0.3,,R-3c,
,Perovskite,295,295 K,,,10.1016/j.jnoncrysol.2006.12.118,TRUE,,,3.30 μB/fu,,La0.7Pb0.3Mn0.95Fe0.05O3,,,O3.0Mn0.95Fe0.05La0.7Pb0.3,,R-3c,
,Perovskite,215,215 K,,,10.1016/j.jnoncrysol.2006.12.118,TRUE,,,2.79 μB/fu,,La0.7Pb0.3Mn0.9Fe0.1O3,,,O3.0Mn0.9Fe0.1La0.7Pb0.3,,R-3c,
,Perovskite,150,150 K,,,10.1016/j.jnoncrysol.2006.12.118,TRUE,,,1.98 μB/fu,,La0.7Pb0.3Mn0.8Fe0.2O3,,,O3.0Mn0.8Fe0.2La0.7Pb0.3,,R-3c,
,Perovskite,130,130 K,,,10.1016/j.jnoncrysol.2006.12.118,TRUE,,,1.15 μB/fu,,La0.7Pb0.3Mn0.7Fe0.3O3,,,O3.0Mn0.7Fe0.3La0.7Pb0.3,,R-3c,
,Perovskite,353,353 K,,,10.1016/j.jnoncrysol.2006.12.118,TRUE,,,3.65 μB/fu,,La0.7Sr0.3Mn0.99Fe0.01O3,,,O3.0Mn0.99Fe0.01Sr0.3La0.7,,R-3c,
,Perovskite,317,317 K,,,10.1016/j.jnoncrysol.2006.12.118,TRUE,,,3.28 μB/fu,,La0.7Sr0.3Mn0.95Fe0.05O3,,,O3.0Mn0.95Fe0.05Sr0.3La0.7,,R-3c,
,Perovskite,250,250 K,,,10.1016/j.jnoncrysol.2006.12.118,TRUE,,,3.03 μB/fu,,La0.7Sr0.3Mn0.9Fe0.1O3,,,O3.0Mn0.9Fe0.1Sr0.3La0.7,,R-3c,
,Perovskite,180,180 K,,,10.1016/j.jnoncrysol.2006.12.118,TRUE,,,2.10 μB/fu,,La0.7Sr0.3Mn0.8Fe0.2O3,,,O3.0Mn0.8Fe0.2Sr0.3La0.7,,R-3c,
,Perovskite,34,34 K,,,10.1016/j.jnoncrysol.2006.12.118,TRUE,,,1.05 μB/fu,,La0.7Sr0.3Mn0.7Fe0.3O3,,,O3.0Mn0.7Fe0.3Sr0.3La0.7,,R-3c,
,Body-centered cubic,1043.15,770 °C,,,10.1016/j.jas.2007.10.004,TRUE,{'a': '2.866 Å'},Body-centered cubic,,,Metallic Fe,,,Fe1,,Im-3m,
,Th2Ni17-type,530,530 K,,,10.1016/S0304-8853(02)01121-6,TRUE,,Hexagonal,0.2 μB/U,,U2Fe13.6Si3.4,,,Si3.4Fe13.6U2.0,,P63/mmc,
,Th2Ni17-type,540,540 K,,,10.1016/S0304-8853(02)01121-6,TRUE,,Hexagonal,27.5 μB per formula unit,,U2Fe15Ge2,,,Fe15.0Ge2.0U2.0,,P63/mmc,
,Hexagonal,278,278 K,,,10.1016/j.jmmm.2005.10.202,TRUE,"{'a': '8.3946 Å', 'c': '8.2926 Å'}",Th2Ni17-type,,,Lu2Fe17,278,278 K,Fe17.0Lu2.0,,P63/mmc,
,Hexagonal,290,290 K,,,10.1016/j.jmmm.2005.10.202,TRUE,"{'a': '8.4126 Å', 'c': '8.2886 Å'}",Th2Ni17-type,,,Lu2Fe17H0.80,,,H0.8Fe17.0Lu2.0,,P63/mmc,
,Hexagonal,401,401 K,,,10.1016/j.jmmm.2005.10.202,TRUE,"{'a': '8.3799 Å', 'c': '8.2769 Å'}",Th2Ni17-type,,,Lu2Fe16Si,,,Si1Fe16.0Lu2.0,,P63/mmc,
,Hexagonal,413,413 K,,,10.1016/j.jmmm.2005.10.202,TRUE,"{'a': '8.3987 Å', 'c': '8.2712 Å'}",Th2Ni17-type,,,Lu2Fe16SiH0.81,,,H0.81Si1Fe16.0Lu2.0,,P63/mmc,
,Hexagonal,438,438 K,,,10.1016/j.jmmm.2005.10.202,TRUE,"{'a': '8.4129 Å', 'c': '8.2745 Å'}",Th2Ni17-type,,,Lu2Fe16SiH1.58,,,H1.58Si1Fe16.0Lu2.0,,P63/mmc,
,Hexagonal,460,460 K,,,10.1016/j.jmmm.2005.10.202,TRUE,"{'a': '8.3677 Å', 'c': '8.2724 Å'}",Th2Ni17-type,,,Lu2Fe15Si2,,,Si2.0Fe15.0Lu2.0,,P63/mmc,
,Hexagonal,471,471 K,,,10.1016/j.jmmm.2005.10.202,TRUE,"{'a': '8.3853 Å', 'c': '8.2681 Å'}",Th2Ni17-type,,,Lu2Fe15Si2H1.04,,,H1.04Si2.0Fe15.0Lu2.0,,P63/mmc,
,Hexagonal,130,130 K,,,10.1016/j.intermet.2010.03.008,TRUE,"{'a': '839.5 pm', 'c': '829.4 pm'}",Th2Ni17-type,35 μB/f.u.,,Lu2Fe17,274,274 K,Fe17.0Lu2.0,,,
,Hexagonal,,,,,10.1016/j.intermet.2010.03.008,TRUE,"{'a': '840.6 pm', 'c': '830.2 pm'}",Th2Ni17-type,34 μB/f.u.,,Lu2Fe16.5Ru0.5,208,208 K,Fe16.5Ru0.5Lu2.0,,,
,Hexagonal,,,,,10.1016/j.intermet.2010.03.008,TRUE,"{'a': '841.0 pm', 'c': '831.2 pm'}",Th2Ni17-type,28 μB/f.u.,,Lu2Fe16Ru,120,120 K,Fe16.0Ru1Lu2.0,,,
,Hexagonal,130,130 K,,,10.1016/j.jallcom.2009.11.102,TRUE,"{'a': '839.5 pm', 'c': '829.4 pm'}",Th2Ni17 type,35 μB/f.u.,,Lu2Fe17,274,274 K,Fe17.0Lu2.0,,,
,Hexagonal,,,,,10.1016/j.jallcom.2009.11.102,TRUE,"{'a': '840.7 pm', 'c': '830.2 pm'}",Th2Ni17 type,30 μB/f.u.,,Lu2Fe16.5Ru0.5,208,208 K,Fe16.5Ru0.5Lu2.0,,,
,Hexagonal,272,272 K,,,10.1016/j.jallcom.2009.11.102,TRUE,"{'a': '841.7 pm', 'c': '830.8 pm'}",Th2Ni17 type,31.5 μB/f.u.,,Lu2Fe16.5Ru0.5H0.4,,,H0.4Fe16.5Ru0.5Lu2.0,,,
,Hexagonal,290,290 K,,,10.1016/j.jallcom.2009.11.102,TRUE,"{'a': '842.4 pm', 'c': '831.0 pm'}",Th2Ni17 type,32 μB/f.u.,,Lu2Fe16.5Ru0.5H0.6,,,H0.6Fe16.5Ru0.5Lu2.0,,,
,Hexagonal,298,298 K,,,10.1016/S0304-8853(02)01147-2,TRUE,"{'a': '8.388 Å', 'c': '8.284 Å'}",,1.62 μB,,Lu2Fe17,270,270 K,Fe17.0Lu2.0,,,
,,,,,,10.1016/S0304-8853(02)01147-2,TRUE,,,,,Lu1.77Fe17.46,267,267 K,Fe17.46Lu1.77,,,
,Rhombohedral,,,,,10.1016/j.ssc.2013.08.030,TRUE,"{'a': '3.4733 Å', 'c': '28.3480 Å'}",Hexagonal,,,Yb2Fe3O7,265,265 K,O7.0Fe3.0Yb2.0,,P63/mmc,
20-30 kOe,Rhombohedral,,,,,10.1016/j.ssc.2013.08.030,TRUE,"{'a': '3.4551 Å', 'c': '28.4347 Å'}",Hexagonal,,,Lu2Fe3O7,270,270 K,O7.0Fe3.0Lu2.0,,P63/mmc,
,Rhombohedral,,,,,10.1016/j.mseb.2015.06.002,TRUE,,,,,Bi0.98Lu0.02FeO3,647,647 K,O3.0Fe1Lu0.02Bi0.98,,R3c,
,Rhombohedral,575,575 K,,,10.1016/j.mseb.2015.06.002,TRUE,,,,,Bi0.96Lu0.04FeO3,647,647 K,O3.0Fe1Lu0.04Bi0.96,,R3c,
,Rhombohedral,575,575 K,,,10.1016/j.mseb.2015.06.002,TRUE,,,0.67 emu/g,,Bi0.95Lu0.05FeO3,647,647 K,O3.0Fe1Lu0.05Bi0.95,,R3c,
,Garnet,575,575 K,,,10.1016/j.mseb.2015.06.002,TRUE,,,,,Lu3Fe5O12,,,O12.0Fe5.0Lu3.0,,,
,Body-centered cubic,398,398 K,,,10.1016/j.jmmm.2010.09.033,FALSE,{'a': '7.2870 Å'},,10 μB per formula unit,,LuCu3Mn4O12,,,O12.0Mn4.0Cu3.0Lu1,,Im 3̄ (No. 204),
,Perovskite-like,355,355 K,,,10.1016/j.jmmm.2010.09.033,TRUE,,,9.0 μB per formula unit,,CaCu3Mn4O12,,,O12.0Ca1Mn4.0Cu3.0,,Im 3̄ (No. 204),
,Tetragonal,540,540 K,,,10.1016/S0925-8388(03)00014-8,TRUE,"{'a': '837.7 pm', 'c': '474.2 pm'}",ThMn12 type,18.0 μB per formula unit (at 4.2 K),,LuFe10Si2,,,Si2.0Fe10.0Lu1,,,
,Rhombohedral,,,,,10.1016/j.jmmm.2006.10.330,TRUE,,Triangular,,,LuFe2O4,250,250 K,O4.0Fe2.0Lu1,,R-3m,
,,,,,,10.1016/j.jmmm.2006.10.330,TRUE,,Triangular,,,LuFeCuO4,50,50 K,O4.0Fe1Cu1Lu1,,,
,HfFe6Ge6-type,,,,,10.1016/j.jallcom.2005.04.112,TRUE,,Hexagonal,12 μB/f.u. (saturation above 33T),,YMn6Ge6,482,482 K,Mn6.0Ge6.0Y1,,,
,HfFe6Ge6-type,,,,,10.1016/j.jallcom.2005.04.112,TRUE,,Hexagonal,"9 μB/f.u. (at 50T, not saturated)",,LuMn6Ge6,527,527 K,Mn6.0Ge6.0Lu1,,,
,HfFe6Ge6-type,,,,,10.1016/j.jallcom.2005.04.112,TRUE,,Hexagonal,,,ScMn6Ge6,516,516 K,Sc1Mn6.0Ge6.0,,,
,HfFe6Ge6-type,356,356 K,,,10.1016/j.jmmm.2004.07.037,TRUE,,,,,ScMn6Sn5.45In0.55,,,Sc1Mn6.0In0.55Sn5.45,,,
,HfFe6Ge6-type,321,321 K,,,10.1016/j.jmmm.2004.07.037,TRUE,,,,,YMn6Sn5.65In0.35,,,Mn6.0Y1In0.35Sn5.65,,,
,HfFe6Ge6-type,293,293 K,,,10.1016/j.jmmm.2004.07.037,TRUE,,,,,LuMn6Sn5.1In0.9,,,Mn6.0In0.9Sn5.1Lu1,,,
,,,,,,10.1016/j.physc.2007.03.166,TRUE,,,,,HoNi2B2C,5.3,5.3 K,B2.0C1Ni2.0Ho1,,,
,,,,,,10.1016/j.physc.2007.03.166,TRUE,,,,,TmNi2B2C,1.5,1.5 K,B2.0C1Ni2.0Tm1,,,
,Orthorhombic,,,0 K,0,10.1016/j.jallcom.2014.10.143,TRUE,"{'a': '4.2029 Å', 'b': '15.9695 Å', 'c': '4.0211 Å'}",Cmcm,7.61 μB,,TmSnGe,,,Ge1Sn1Tm1,,Cmcm,
,Amorphous,668,668 K,,,10.1016/j.physb.2004.09.056,TRUE,,,,,MM2.5Fe79B18.5,,,B18.5Fe79.0,,,
16 μT,,493.15,220 °C,,,10.1016/j.jcrysgro.2010.12.054,TRUE,,,,1.25 μAm^2,Mg1.2Fe1.8O3.9,,,O3.9Mg1.2Fe1.8,7.8 nAm^2,,
,Normal Spinel,97,97K,,,10.1016/j.jmmm.2017.03.002,TRUE,{'a': '8.3310 Å'},Cubic,,,CoCr2O4,,,O4.0Cr2.0Co1,,Fd3m (227),
