Repository: sanjayganeshprabu/Computational-Modeling-and-Predictive-Analytics-for-Materials-Data

# Computational-Modeling-and-Predictive-Analytics-for-Materials-Data-

File: MODIFIED magnetic_materials.csv (part 45 of 112)
Coercivity,Crystal_Structure,Curie,Curie(Tc),Curie_Weiss,Curie_Weiss(θp),DOI,Experimental,Lattice_Parameters,Lattice_Structure,Magnetic_Moment,Magnetization,Material_Name,Neel,Neel(Tn),New_Column_Concatenated,Remanence,Space_Group,Susceptibility
,Normal Spinel,,,,,10.1016/j.jmmm.2017.03.002,TRUE,{'a': '8.3231 Å'},Cubic,,,MgCr2O4,15,15K,O4.0Mg1Cr2.0,,Fd3m (227),
,Normal Spinel,65,65K,,,10.1016/j.jmmm.2017.03.002,TRUE,,Cubic,,,Co0.8Mg0.2Cr2O4,,,O4.0Mg0.2Cr2.0Co0.8,,Fd3m (227),
,Normal Spinel,45,45K,,,10.1016/j.jmmm.2017.03.002,TRUE,,Cubic,,,Co0.6Mg0.4Cr2O4,,,O4.0Mg0.4Cr2.0Co0.6,,Fd3m (227),
,Normal Spinel,,,,,10.1016/j.jmmm.2017.03.002,TRUE,,Cubic,,,Co0.4Mg0.6Cr2O4,15,15K,O4.0Mg0.6Cr2.0Co0.4,,Fd3m (227),
,Single-phase ferrite,520,520 K,,,10.1016/j.jmmm.2011.06.020,TRUE,{'a': '8.438 Å'},,,,Mg0.2Cu0.3Zn0.5Fe2O4,,,O4.0Mg0.2Fe2.0Cu0.3Zn0.5,,,
,Monoclinic,,,,,10.1016/j.physleta.2010.10.065,TRUE,"{'a': '0.469 nm', 'b': '0.343 nm', 'c': '0.513 nm'}",,,,CuO,230,230 K,O1Cu1,,,
,,43,43 K,,,10.1016/j.physleta.2010.10.065,TRUE,,,,,Mn3O4,,,O4.0Mn3.0,,,
,,,,,,10.1016/j.physleta.2010.10.065,FALSE,,,,,CuMn2O4,30,30 K,O4.0Mn2.0Cu1,,,
,NiAs-type,587,587 K,,,10.1016/j.jmmm.2016.10.093,TRUE,,Hexagonal,,30 emu/g,MnSb,,,Mn1Sb1,,,
,C38,520,520 K,,,10.1016/j.scriptamat.2016.01.045,TRUE,,,,,MnAlGe,,,Al1Mn1Ge1,,,
,Wurtzite,400,400 K,,,10.1016/j.jmmm.2011.09.017,FALSE,"{'a': '3.189 Å', 'c': '5.185 Å'}",Hexagonal,4 μB per Mn atom,,Ga0.9375Mn0.0625N,,,N1Mn0.0625Ga0.9375,,,
,Wurtzite,400,400 K,,,10.1016/j.jmmm.2011.09.017,FALSE,"{'a': '3.189 Å', 'c': '5.185 Å'}",Hexagonal,4 μB per Mn atom,,Ga0.875Mn0.125N,,,N1Mn0.125Ga0.875,,,
,Wurtzite,300,300 K,,,10.1016/j.jmmm.2011.09.017,FALSE,"{'a': '3.112 Å', 'c': '4.982 Å'}",Hexagonal,4 μB per Mn atom,,Al0.9375Mn0.0625N,,,N1Al0.9375Mn0.0625,,,
,Wurtzite,300,300 K,,,10.1016/j.jmmm.2011.09.017,FALSE,"{'a': '3.112 Å', 'c': '4.982 Å'}",Hexagonal,4 μB per Mn atom,,Al0.875Mn0.125N,,,N1Al0.875Mn0.125,,,
"{'10 K': '299 Oe', '105 K': '210 Oe', '200 K': '137 Oe'}",Orthorhombic,,,,,10.1016/j.cap.2010.12.034,TRUE,,,{'10 K': '2.75 emu/g'},,BiFe0.95Mn0.05O3,650,650 K,O3.0Mn0.05Fe0.95Bi1,,Pbam,
"{'10 K': '196 Oe', '105 K': '100 Oe', '200 K': '36 Oe'}",Orthorhombic,,,,,10.1016/j.cap.2010.12.034,TRUE,,,{'10 K': '0.348 emu/g'},,BiFe0.9Mn0.1O3,650,650 K,O3.0Mn0.1Fe0.9Bi1,,Pbam,
19.9 kA/m,Single phase,50,50 K,,,10.1016/j.physb.2009.02.001,TRUE,,,,53 kA/m,Si0.925Mn0.075,,,Si0.925Mn0.075,,,
19.9 kA/m,SiMn compound,30,30 K,,,10.1016/j.physb.2009.02.001,TRUE,,,,42 kA/m,Si0.887Mn0.113,,,Si0.887Mn0.113,,,
,,40,40K,,,10.1016/j.jallcom.2013.09.068,TRUE,,,,,Mn4Si7,,,Si7.0Mn4.0,,,
"600 Oe at 5 K, 300 Oe at 20 K, 30 Oe at 40 K",Hexagonal,420,>420 K,,,10.1016/j.jmmm.2004.04.028,TRUE,,,0.16 μB per Mn ion,,Zn0.98Mn0.02O,,,O1Mn0.02Zn0.98,,,
,Hexagonal,400,>400 K,,,10.1016/j.jmmm.2004.04.028,TRUE,,,,,Zn0.978Mn0.022O,,,O1Mn0.022Zn0.978,,,
18 Oe,Chalcopyrite,329,329K,,,10.1016/S0038-1098(02)00094-7,TRUE,"{'a': '5.908 Å', 'c': '11.670 Å'}",Tetrahedral,3.63 μB per Mn atom,,Zn0.998Mn0.0125Sn1.00As2.003,,,Mn0.0125Zn0.998As2.003Sn1.0,,,
,Chalcopyrite,320,320K,,,10.1016/S0038-1098(02)00094-7,FALSE,,,,,Cd0.8Mn0.2GeP2,,,P2.0Mn0.2Ge1Cd0.8,,,
,Chalcopyrite,312,312K,,,10.1016/S0038-1098(02)00094-7,TRUE,,,,,Zn0.94Mn0.06GeP2,47,47K,P2.0Mn0.06Zn0.94Ge1,,,
,,150,150 K,,,10.1016/j.physe.2008.01.016,TRUE,,,,,GaMnAs,,,Mn1Ga1As1,,,
,Diamond,300,300 K,,,10.1016/j.jallcom.2010.08.134,TRUE,,Cubic,,,Ge0.975Mn0.025,,,Mn0.025Ge0.975,,,
,Diamond,300,300 K,,,10.1016/j.jallcom.2010.08.134,TRUE,,Cubic,,,Ge0.96Mn0.04,,,Mn0.04Ge0.96,,,
,Diamond,300,300 K,,,10.1016/j.jallcom.2010.08.134,TRUE,,Cubic,,,Ge0.955Mn0.045,,,Mn0.045Ge0.955,,,
,Diamond,300,300 K,,,10.1016/j.jallcom.2010.08.134,TRUE,,Cubic,,,Ge0.945Mn0.055,,,Mn0.055Ge0.945,,,
,Diamond,300,300 K,,,10.1016/j.jallcom.2010.08.134,TRUE,,Cubic,,,Ge0.93Mn0.07,,,Mn0.07Ge0.93,,,
,Diamond,300,300 K,,,10.1016/j.jallcom.2010.08.134,TRUE,,Cubic,,,Ge0.88Mn0.12,,,Mn0.12Ge0.88,,,
,Hexagonal,300,300 K,,,10.1016/j.jallcom.2010.08.134,TRUE,,Hexagonal,,,Mn5Ge3,,,Mn5.0Ge3.0,,,
,Rutile,680,680 K,,,10.1016/j.tsf.2006.11.188,TRUE,"{'a': '0.4604 nm', 'c': '0.2973 nm'}",Tetragonal,,,Mn0.03Ti0.97O2,,,O2.0Ti0.97Mn0.03,,,
,Rutile,680,680 K,,,10.1016/j.tsf.2006.11.188,TRUE,"{'a': '0.4658 nm', 'c': '0.2994 nm'}",Tetragonal,,,Mn0.05Ti0.95O2,,,O2.0Ti0.95Mn0.05,,,
,Rutile,680,680 K,,,10.1016/j.tsf.2006.11.188,TRUE,"{'a': '0.4620 nm', 'c': '0.3124 nm'}",Tetragonal,,,Mn0.07Ti0.93O2,,,O2.0Ti0.93Mn0.07,,,
,Cubic,380,380 K,,,10.1016/j.jmmm.2012.04.047,TRUE,{'a': '5.09 Å'},,13.8 μB/Mn,230 emu/cm3,Mn0.05Zr0.95O2,,,O2.0Mn0.05Zr0.95,,,
57 Oe,Polycrystalline,300,Room Temperature,,,10.1016/j.ssc.2005.11.008,TRUE,,,,3.05e-6 emu,Mn0.06Ge0.94,,,Mn0.06Ge0.94,,,
,,110,110 K,,,10.1016/j.ssc.2005.11.008,TRUE,,,,,Ga0.94Mn0.06As,,,Mn0.06Ga0.94As1,,,
,Single Crystal,285,285 K,,,10.1016/j.ssc.2005.11.008,TRUE,,,,,Mn0.06Ge0.94,,,Mn0.06Ge0.94,,,
,Amorphous,120,80-160 K,,,10.1016/j.ssc.2005.11.008,TRUE,,,,,Mn0.06Ge0.94,,,Mn0.06Ge0.94,,,
,Spinel,323.15,50°C,,,10.1016/S0304-8853(01)00671-0,TRUE,,,,"165 emu/cm³ at 10°C, 83 emu/cm³ at 30°C",Mn0.15Zn0.18Fe0.67O4,,,O4.0Mn0.15Fe0.67Zn0.18,,,
nonzero,spinel,883.15,610°C,,,10.1016/j.jmmm.2012.12.005,TRUE,{'a': '8.361'},cubic,,86.0 emu/g,Mn0Fe3O4,,,O4.0Mn0.0Fe3.0,,,
zero,spinel,783.15,510°C,,,10.1016/j.jmmm.2012.12.005,TRUE,{'a': '8.413'},cubic,,4.6 emu/g,Mn0.75Fe2.25O4,,,O4.0Mn0.75Fe2.25,,,
,,,,,,10.1016/S0304-8853(00)00848-9,TRUE,,,,,Mn0.39Zn0.61F2,14.42,14.42 K,F2.0Mn0.39Zn0.61,,,
,Spinel,476,476 K,,,10.1016/j.jpcs.2006.11.028,TRUE,{'a': '8.329 Å'},Cubic,,,Mn0.4Zn0.6Fe2O4,,,O4.0Mn0.4Fe2.0Zn0.6,,,
,Cubic Spinel,402,402 K,,,10.1016/j.jpcs.2007.08.014,TRUE,{'a': '8.427 Å'},Cubic,,,Mn0.4Zn0.6In0.5Fe1.5O4,,,O4.0Mn0.4Fe1.5Zn0.6In0.5,,,
,L21,750,750 K,-69 K,-69,10.1016/j.jallcom.2015.12.089,TRUE,{'a': '5.84 Å'},Cubic,1.88 μB,,Mn2.05V0.95Al1.00,,,Al1.0V0.95Mn2.05,,,
,L21,423,423 K,-98 K,-98,10.1016/j.jallcom.2015.12.089,TRUE,{'a': '5.81 Å'},Cubic,0.84 μB,,Mn1.46Co0.56V1.0Al0.98,,,Al0.98V1.0Mn1.46Co0.56,,,
,L21,105,105 K,-120 K,-120,10.1016/j.jallcom.2015.12.089,TRUE,{'a': '5.78 Å'},Cubic,0.07 μB,,Mn1.0Co0.99V1.0Al1.01,,,Al1.01V1.0Mn1.0Co0.99,,,
0 Oe,Spinel,374,374 K,,,10.1016/j.ssc.2014.02.005,TRUE,,,,210 emu/cc,Mn0.5Zn0.5Fe2O4,,,O4.0Mn0.5Fe2.0Zn0.5,0 emu/cc,Fd3m,
"12.5 kA/m (80 nm), 1.5 kA/m (25 nm), 0.8 kA/m (20 nm)",Spinel,630,630±5 K,,,10.1016/j.jpcs.2005.11.015,TRUE,,FCC,,"49 A m^2/kg (80 nm), 34 A m^2/kg (20 nm)",Mn0.67Zn0.33Fe2O4,,,O4.0Mn0.67Fe2.0Zn0.33,,,
80 Oe,Spinel,657,657 ± 5 K,544 K,544,10.1016/j.jallcom.2014.03.109,TRUE,,Cubic,,112 emu/g,Mn0.6Zn0.4Fe2O4,,,O4.0Mn0.6Fe2.0Zn0.4,,,
65 Oe,Spinel,719,719 ± 5 K,641 K,641,10.1016/j.jallcom.2014.03.109,TRUE,,Cubic,,95.7 emu/g,Mn0.6Zn0.4Fe2O4,,,O4.0Mn0.6Fe2.0Zn0.4,,,
,Face-centred cubic,,,Observed,,10.1016/j.physb.2006.05.078,TRUE,,,(3.3±0.9) μB,,Mn0.81Ni0.19,440,440 K,Mn0.81Ni0.19,,,Observed
,Hexagonal Ni2In-type,238,"242 K (melt-spun), 234 K (annealed)",,,10.1016/j.jallcom.2014.01.023,TRUE,"{'a': '4.0972 Å (melt-spun), 4.0805 Å (annealed)', 'c': '5.2826 Å (melt-spun), 5.3271 Å (annealed)'}",,,,Mn0.89Cu0.11CoGe,,,Mn0.89Co1Cu0.11Ge1,,P 63/mmc,
,,,,,,10.1016/j.jallcom.2014.01.023,TRUE,,,,,MnNiGe,346,346 K,Mn1Ni1Ge1,,,
,,345,345 K,,,10.1016/j.jallcom.2014.01.023,TRUE,,,,,MnCoGe,,,Mn1Co1Ge1,,,
,Spinel,675,675 K,,,10.1016/j.mejo.2008.10.003,TRUE,{'a': '0.836 nm'},Cubic,,49.8 emu/g,Mn0.8Zn0.2Fe2O4,,,O4.0Mn0.8Fe2.0Zn0.2,,,
,Spinel,680,680 K,,,10.1016/j.mejo.2008.10.003,TRUE,{'a': '0.836 nm'},Cubic,,55 emu/g,Mn0.8Zn0.2Gd0.01Fe1.99O4,,,O4.0Mn0.8Fe1.99Zn0.2Gd0.01,,,
,Spinel,630,630 K,,,10.1016/j.mejo.2008.10.003,TRUE,{'a': '0.838 nm'},Cubic,,,Mn0.8Zn0.2Gd0.1Fe1.9O4,,,O4.0Mn0.8Fe1.9Zn0.2Gd0.1,,,
,Spinel,630,630 K,,,10.1016/j.mejo.2008.10.003,TRUE,{'a': '0.836 nm'},Cubic,,,Mn0.8Zn0.2Eu0.05Fe1.95O4,,,O4.0Mn0.8Fe1.95Zn0.2Eu0.05,,,
,B20 cubic,23.6,23.6 K,,,10.1016/j.jmmm.2017.06.067,TRUE,{'a': '4.560 Å'},Cubic,,,Mn0.975Cr0.025Si,,,Si1Cr0.025Mn0.975,,P213,
,B20 cubic,29.6,29.6 K,,,10.1016/j.jmmm.2017.06.067,TRUE,{'a': '4.558 Å'},Cubic,,,MnSi,,,Si1Mn1,,P213,
,Orthorhombic B31-type,270,270 K,,,10.1016/j.jallcom.2016.08.190,TRUE,"{'a': '5.91 Å', 'b': '5.26 Å', 'c': '3.18 Å'}",Orthorhombic,,,Mn0.98Fe0.02P,,,P1Mn0.98Fe0.02,,,
,Orthorhombic B31-type,285,285 K,,,10.1016/j.jallcom.2016.08.190,TRUE,"{'a': '5.92 Å', 'b': '5.27 Å', 'c': '3.19 Å'}",Orthorhombic,,,Mn0.98Fe0.02P0.95As0.05,,,P0.95Mn0.98Fe0.02As0.05,,,
,Orthorhombic B31-type,295,295 K,,,10.1016/j.jallcom.2016.08.190,TRUE,"{'a': '5.93 Å', 'b': '5.28 Å', 'c': '3.20 Å'}",Orthorhombic,,,Mn0.98Fe0.02P0.9As0.1,,,P0.9Mn0.98Fe0.02As0.1,,,
±4.2 mT,Hexagonal,186,186 K,,,10.1016/j.jallcom.2013.11.063,TRUE,"{'a': '4.1524 Å', 'c': '5.4064 Å'}",Ni2In-type,,52 A m^2/kg,Mn1.13Ni1.03Fe0.23Ge0.61,,,Mn1.13Fe0.23Ni1.03Ge0.61,,P 63/mmc,
,Orthorhombic,,,,,10.1016/j.jallcom.2013.11.063,TRUE,,TiNiSi-type,,,MnNiGe,346,346 K,Mn1Ni1Ge1,,Pnma,
,Hexagonal,275,275 K,,,10.1016/j.solidstatesciences.2014.06.015,TRUE,,Fe2P-type,,,MnFeP0.5As0.5,,,P0.5Mn1Fe1As0.5,,,
,Hexagonal,190,190 K,,,10.1016/j.solidstatesciences.2014.06.015,TRUE,,Fe2P-type,,,Mn1.3Fe0.7P0.5As0.5,90,90 K,P0.5Mn1.3Fe0.7As0.5,,,
2-13 kOe,Cubic Spinel,187.5,175-200 K,-161.28 to -197.50 K,-179.39,10.1016/j.apsusc.2009.10.103,TRUE,{'a': '8.2321-8.3256 Å'},,0.52-1.92 μB,69-247 emu/cm³,Mn1.56Co0.96Ni0.48O4,,,O4.0Mn1.56Co0.96Ni0.48,,Fd3m,1.259-4.161 ×10⁻³ emu/cm³ Oe
,,550,550 K,,,10.1016/j.apsusc.2009.06.007,TRUE,,,,,Mn1.85Co0.15Sb,120,120 K,Mn1.85Co0.15Sb1,,,
80 mT,Hexagonal,290,290 K,,,10.1016/j.tsf.2016.07.066,TRUE,,Polycrystalline,,633 kAm^-1,Mn5Ge3,,,Mn5.0Ge3.0,,,
,,270,270 K,,,10.1016/j.tsf.2016.07.066,TRUE,,Polycrystalline,,,Mn11Ge8,150,150 K,Mn11.0Ge8.0,,,
,Monoclinic,,,"{'Parallel': '-118 K', 'Perpendicular': '-134 K'}",126,10.1016/j.jmmm.2015.05.081,TRUE,"{'a': '9.2934 Å', 'b': '9.5413 Å', 'c': '3.2475 Å'}",,"{'Parallel': '6.25 μB', 'Perpendicular': '6.95 μB'}",,Mn2BO4,26,26 K,B1O4.0Mn2.0,,P 21/n,
,Inverse Heusler,890,890 K,,,10.1016/j.apsusc.2013.07.036,TRUE,"{'a': '5.84 Å', 'b': '5.84 Å', 'c': '5.84 Å'}",Cubic,"{'Mn_A(S)': '-3.79 μB', 'Mn_B(S)': '3.46 μB', 'Co(S)': '1.09 μB', 'Mn_B(S-1)': '2.78 μB', 'Mn_A(S-1)': '-1.04 μB', 'Al(S)': '-0.01 μB', 'Al(S-1)': '-0.03 μB', 'Co(S-1)': '1.10 μB'}",,Mn2CoAl,,,Al1Mn2.0Co1,,F4̅3m,
,Hg2CuTi,528,528 K,,,10.1016/j.intermet.2012.01.004,FALSE,{'a': '5.358 Å'},Cubic,1.116 μB,,Mn2FeB,,,B1Mn2.0Fe1,,F-43m (216),
,Hg2CuTi,1206,1206 K,,,10.1016/j.intermet.2012.01.004,FALSE,{'a': '5.361 Å'},Cubic,2.054 μB,,Mn2CoB,,,B1Mn2.0Co1,,F-43m (216),
,Hg2CuTi,526,526 K,,,10.1016/j.intermet.2012.01.004,FALSE,{'a': '5.408 Å'},Cubic,1.766 μB,,Mn2NiB,,,B1Mn2.0Ni1,,F-43m (216),
,Cubic,485,485 K,,,10.1016/j.ssc.2006.09.030,TRUE,"{'a': '5.9042 Å', 'b': '5.9042 Å', 'c': '5.9042 Å'}",f.c.c.,3.92 μB,75.34 emu/g,Mn2CoSb,,,Mn2.0Co1Sb1,,,
,Cubic,690,690 K,,,10.1016/j.intermet.2017.02.008,TRUE,"{'a': '5.95 Å', 'b': '5.95 Å', 'c': '5.95 Å'}",Face-centered cubic,1.44 μB/f.u.,,Mn2CuAl,,,Al1Mn2.0Cu1,,,
,Monoclinic,,,,,10.1016/j.materresbull.2011.04.001,TRUE,"{'a': '5.2431 Å', 'b': '5.3935 Å', 'c': '7.6358 Å'}",Perovskite,3.75 emu/g at 2 K,,Mn2FeSbO6,19.5,19.5 K,O6.0Mn2.0Fe1Sb1,,P21/n,
,,415,415 K,,,10.1016/j.materresbull.2011.04.001,TRUE,,,,,Sr2FeMoO6,,,O6.0Fe1Sr2.0Mo1,,,
,,401,401 K,,,10.1016/j.materresbull.2011.04.001,TRUE,,,,,Sr2FeReO6,,,O6.0Fe1Sr2.0Re1,,,
,Hg2CuTi-type,565,565 K,,,10.1016/j.jmmm.2009.08.002,TRUE,{'a': '6.02'},bcc,3.35 μB/f.u.,2.95 μB/f.u. at 5K,Mn2NiSn,,,Mn2.0Ni1Sn1,,,
,Hg2CuTi-type,647,647 K,,,10.1016/j.jmmm.2009.08.002,TRUE,{'a': '5.95'},bcc,4.21 μB/f.u.,4.20 μB/f.u. at 5K,Mn2NiSb,,,Mn2.0Ni1Sb1,,,
,"Cubic (AU), Tetragonal (MA)",343,343 K,,,10.1016/j.jmmm.2015.05.035,TRUE,"{'a': '6.37 (AU), 5.91 (MA)', 'b': '6.37 (AU), 5.91 (MA)', 'c': '6.37 (AU), 7.39 (MA)'}",Hg2CuTi-type,"0.38 (AU), 0.19 (MA) μB",,Mn2PdIn,,,Mn2.0Pd1In1,,,
,"Cubic (AU), Tetragonal (MA)",350,350 K,,,10.1016/j.jmmm.2015.05.035,TRUE,"{'a': '6.39 (AU), 5.89 (MA)', 'b': '6.39 (AU), 5.89 (MA)', 'c': '6.39 (AU), 7.53 (MA)'}",Hg2CuTi-type,"0.29 (AU), 0.17 (MA) μB",,Mn2PtIn,,,Mn2.0In1Pt1,,I-4m2 (MA),
,Hg2CuTi-type,303,303 K,,,10.1016/j.jmmm.2014.12.001,TRUE,{'a': '5.92 Å'},Cubic,2.00 μB,1.55 μB/f.u. at 5 K,Mn2RuGe,,,Mn2.0Ge1Ru1,,F-43m,
,Hg2CuTi-type,272,272 K,,,10.1016/j.jmmm.2014.12.001,TRUE,{'a': '6.00 Å'},Cubic,1.03 μB,0.29 μB/f.u. at 5 K,Mn2RuGa,,,Mn2.0Ga1Ru1,,F-43m,
,Cubic,257.3,257.3 K,,,10.1016/j.physb.2017.02.012,TRUE,{'a': '6.211 Å'},L21-type,1.68 μB/f.u.,,Mn2RuSn,,,Mn2.0Ru1Sn1,,Fm-3m,
,Cubic,415.5,415.5 K,,,10.1016/j.physb.2017.02.012,TRUE,{'a': '6.356 Å'},L21-type,1.70 μB/f.u.,,Mn2PdSn,,,Mn2.0Pd1Sn1,,Fm-3m,
,,361,361 K,,,10.1016/j.physb.2017.02.012,FALSE,,,,,Ni1.9Mn1.3Ga0.8,,,Mn1.3Ni1.9Ga0.8,,,
,,378,378 K,,,10.1016/j.physb.2017.02.012,TRUE,,,,,Ni50.5Mn31.3Ga18.2,,,Mn31.3Ni50.5Ga18.2,,,
,,317,317 K,,,10.1016/j.physb.2017.02.012,FALSE,,,,,Ni48.5Cu0.5Mn38Sn13,,,Mn38.0Ni48.5Cu0.5Sn13.0,,,
,Cubic,456.15,183 °C,,,10.1016/j.commatsci.2013.10.031,TRUE,{'a': '1.213 nm'},,11.4 μB,,Mn3Cu4Bi4,,,Mn3.0Cu4.0Bi4.0,,Fm-3m,
,Tetragonal,143,143 K,,,10.1016/j.jallcom.2011.10.084,TRUE,"{'a': '3.908 Å', 'b': '3.908 Å', 'c': '3.850 Å'}",Tetragonal,,,Mn3CuN0.97,,,N0.97Mn3.0Cu1,,P 4/mmm,
,Tetragonal,390,390 K,,,10.1016/j.jallcom.2011.10.084,TRUE,"{'a': '3.886 Å', 'b': '3.886 Å', 'c': '3.865 Å'}",Tetragonal,,,Mn3CuN0.78,,,N0.78Mn3.0Cu1,,P 4/mmm,
,Cubic,,,,,10.1016/j.materresbull.2011.03.015,TRUE,,Antiperovskite,,,Mn3CuN,225,225 K,N1Mn3.0Cu1,,,
,Cubic to Tetragonal,143,143 K,,,10.1016/j.materresbull.2011.03.015,TRUE,,Antiperovskite,,,Mn3CuN,,,N1Mn3.0Cu1,,,
,Cubic,,,,,10.1016/j.materresbull.2011.03.015,TRUE,,Antiperovskite,,,Mn3CuN,134,134 K,N1Mn3.0Cu1,,,
,Tetragonal D022,420,420 K,,,10.1016/j.intermet.2017.03.026,TRUE,,Tetragonal,,200 kAm−1,Mn3GaC0.25,,,C0.25Mn3.0Ga1,,I4/mmm,
360 mT,Tetragonal D022,770,770 K,,,10.1016/j.intermet.2017.03.026,TRUE,,Tetragonal,0.8 μB,90 kAm−1,Mn3Ga,,,Mn3.0Ga1,46%,I4/mmm,
,Antiperovskite,242,242 K,,,10.1016/j.intermet.2017.03.026,TRUE,,Cubic,,,Mn3GaC,157,157 K,C1Mn3.0Ga1,,,
,,450,450 K,,,10.1016/j.intermet.2017.03.026,TRUE,,,,,Mn5Ge3,,,Mn5.0Ge3.0,,,
,,350,350 K,,,10.1016/j.intermet.2017.03.026,TRUE,,,,,Mn5Si3,83,"68 K, 98 K",Si3.0Mn5.0,,,
"0.50 T (ZFC), 0.30 T (FC)",Antiperovskite,220,220 K,,,10.1016/j.jmmm.2015.04.084,TRUE,,,,,Mn3GaC0.9,155,155 K,C0.9Mn3.0Ga1,"4.1 Am^2/kg (ZFC), 5.7 Am^2/kg (FC)",,
,AlAu4 type,,,,,10.1016/j.jmmm.2003.11.338,TRUE,{'a': '6.4973(3) Å'},Cubic,,,Mn3IrSi,210,210K,Si1Mn3.0Ir1,,P213,Weak maximum at 225K
,,41.9,41.9 K,,,10.1016/j.jmmm.2010.10.035,TRUE,,,,,Mn3O4,41,41 K,O4.0Mn3.0,,,
,Cu3Au type,,,,,10.1016/j.jmmm.2003.12.622,TRUE,,Tetragonal,"2.2 μB (D-phase), 3.3 μB (F-phase)",,Mn3Pt,475,475 K,Mn3.0Pt1,,,
,Corundum-related,,,-120 K,-120,10.1016/j.materresbull.2011.07.041,TRUE,"{'a': '8.8673 Å', 'c': '10.6729 Å'}",Trigonal,"3.6 μB to 6.2 μB (first orbit), 1.7 μB to 5.0 μB (second orbit)",,Mn3TeO6,23,23 K,O6.0Mn3.0Te1,,R-3,
,Cubic to Tetragonal,380,380 K,,,10.1016/j.physb.2004.06.045,TRUE,{'a': '3.916 Å'},Tetragonal,"2.7 μB (Mn(I) and Mn(II)), 1.67 μB (Mn(III))",,Mn3ZnC,,,C1Mn3.0Zn1,,,
,Hexagonal,293,293 K,,,10.1016/j.jallcom.2016.04.258,TRUE,"{'a': '0.720 nm', 'c': '0.504 nm'}",,5.78 μB,,Mn5Ge3,,,Mn5.0Ge3.0,,P 63/mcm,
,Hexagonal,285,285 K,,,10.1016/j.jallcom.2016.04.258,TRUE,"{'a': '0.719 nm', 'c': '0.503 nm'}",,5.37 μB,,Mn4.95Ni0.05Ge3,,,Mn4.95Ni0.05Ge3.0,,P 63/mcm,
,Hexagonal,268,268 K,,,10.1016/j.jallcom.2016.04.258,TRUE,"{'a': '0.719 nm', 'c': '0.503 nm'}",,5.02 μB,,Mn4.9Ni0.1Ge3,,,Mn4.9Ni0.1Ge3.0,,P 63/mcm,
Negligible,Hexagonal,302,302 K,,,10.1016/j.jallcom.2014.09.034,TRUE,,,,110 emu/g at 10 kOe,Mn5.1Ge2.9,,,Mn5.1Ge2.9,,P63/mcm,0.028 emu/g Oe
Negligible,Hexagonal,296,296 K,,,10.1016/j.jallcom.2014.09.034,TRUE,,,,,Mn5Ge3,,,Mn5.0Ge3.0,,P63/mcm,
Negligible,Hexagonal,281,281 K,,,10.1016/j.jallcom.2014.09.034,TRUE,,,,76 emu/g at 10 kOe,Mn4.9Ge3.1,,,Mn4.9Ge3.1,,P63/mcm,0.025 emu/g Oe
,,312,312 K,,,10.1016/j.jallcom.2014.09.034,TRUE,,,,,Mn5Ge2.7Sb0.3,,,Mn5.0Ge2.7Sb0.3,,,
,,255,255 K,,,10.1016/j.jallcom.2014.09.034,TRUE,,,,,Mn5Ge1.5Si1.5,,,Si1.5Mn5.0Ge1.5,,,
,,295,295 K,,,10.1016/j.jallcom.2014.09.034,TRUE,,,,,Gd,,,Gd1,,,
,,276,276 K,,,10.1016/j.jallcom.2014.09.034,FALSE,,,,,Gd5Ge2Si2,,,Si2.0Ge2.0Gd5.0,,,
,,320,320 K,,,10.1016/j.jallcom.2014.09.034,FALSE,,,,,LaFe11.7Si1.3Co0.2H1.7,,,H1.7Si1.3Fe11.7Co0.2La1,,,
,,301,301 K,,,10.1016/j.jallcom.2014.09.034,TRUE,,,,,Ni50Mn37Sn13,,,Mn37.0Ni50.0Sn13.0,,,
,,325,325 K,,,10.1016/j.jallcom.2014.09.034,TRUE,,,,,Ni50Mn34In16,,,Mn34.0Ni50.0In16.0,,,
,,366,366 K,,,10.1016/j.jallcom.2014.09.034,TRUE,,,,,Ni50Mn30Ga20,,,Mn30.0Ni50.0Ga20.0,,,
,"fcc (As-cast), fcc + hcp + bcc (Heat-treated)",,,,,10.1016/j.jallcom.2009.06.004,TRUE,"{'a': '3.6216 Å (As-cast), 3.6259 Å (Furnace-cooled), 3.6281 Å (Water-quenched)'}",,,Enhanced in heat-treated samples due to ferromagnetic bcc phase,Mn42Fe58,,"195.23°C (As-cast), 200.62°C (Furnace-cooled), 204.12°C (Water-quenched)",Mn42.0Fe58.0,,,
,Distorted cubane,0.21,0.21 K,,,10.1016/S0277-5387(03)00238-9,TRUE,,,,,Mn4Me,,,Mn4.0,,CS,
,Tetragonal,,,43 K,43,10.1016/S0925-8388(03)00387-6,TRUE,"{'a': '5.5259 Å', 'c': '17.5156 Å'}",,"0.012 μB/Mn (saturation), 0.365 μB/Mn (effective)",0.65 emu/g,Mn4Si7,40,40 K,Si7.0Mn4.0,,P 4̄ c2,Curie–Weiss law above 40 K
,Cubic,29,29 K,,,10.1016/S0925-8388(03)00387-6,TRUE,,,,,MnSi,,,Si1Mn1,,,
,,,,,,10.1016/S0925-8388(03)00387-6,FALSE,,,,,Mn27Si47,42,42 K,Si47.0Mn27.0,,,
"0.021 T (bulk), 0.393 T (powder after milling), 0.217 T (powder after annealing)",L10,337,337±25 °C,,,10.1016/j.jmmm.2015.04.097,TRUE,"{'a': '3.8921±0.0028 Å', 'c': '3.6920±0.0027 Å'}",tP4,,"0.807 T (saturation), 0.780 T (bulk), 0.576 T (powder after milling), 0.779 T (powder after annealing)",Mn55Ga45,,,Mn55.0Ga45.0,0.526 T,P4/mmm,
"0.073 T (bulk), 0.376 T (powder after annealing), 0.274 T (hot compact)",L10,380,380±33 °C,,,10.1016/j.jmmm.2015.04.097,TRUE,"{'a': '3.9001±0.0007 Å', 'c': '3.6595±0.0007 Å'}",tP4,,"0.688 T (saturation), 0.632 T (bulk), 0.622 T (powder after annealing), 0.626 T (hot compact)",Mn60Ga40,,,Mn60.0Ga40.0,,P4/mmm,
0.118 T,L10,431,431±21 °C,,,10.1016/j.jmmm.2015.04.097,TRUE,"{'a': '3.9125±0.0008 Å', 'c': '3.6152±0.0008 Å'}",tP4,,0.533 T (saturation),Mn65Ga35,,,Mn65.0Ga35.0,,P4/mmm,
3.22 kOe,τ-phase,628.15,355 °C,,,10.1016/j.jallcom.2016.10.184,TRUE,,,,85.6 emu/g,Mn56Al44,,,Al44.0Mn56.0,42.5 emu/g,,
3.64 kOe,τ-phase,628.15,355 °C,,,10.1016/j.jallcom.2016.10.184,TRUE,,,,82.3 emu/g,Mn56Al44,,,Al44.0Mn56.0,45.6 emu/g,,
,Hexagonal,298,298 K,,,10.1016/S0925-8388(01)01935-1,TRUE,,Mn5Si3-type,,,Mn5Ge3,,,Mn5.0Ge3.0,,P63/mcm,
,Hexagonal,304,304 K,,,10.1016/S0925-8388(01)01935-1,TRUE,,Mn5Si3-type,,,Mn5Ge2.9Sb0.1,,,Mn5.0Ge2.9Sb0.1,,P63/mcm,
,Hexagonal,307,307 K,,,10.1016/S0925-8388(01)01935-1,TRUE,,Mn5Si3-type,,,Mn5Ge2.8Sb0.2,,,Mn5.0Ge2.8Sb0.2,,P63/mcm,
,Hexagonal,312,312 K,,,10.1016/S0925-8388(01)01935-1,TRUE,,Mn5Si3-type,,,Mn5Ge2.7Sb0.3,,,Mn5.0Ge2.7Sb0.3,,P63/mcm,
,Hexagonal D88,325,325 K,,,10.1016/j.susc.2011.01.002,TRUE,{'a': '0.6221 nm'},Hexagonal,"2.7 μB per unit cell at room temperature, 7 μB at 13 K",,Mn5Ge3,,,Mn5.0Ge3.0,,,
,,400,> 400 K,,,10.1016/j.susc.2011.01.002,FALSE,,,,,Ge2Mn,,,Mn1Ge2.0,,,
,Cubic,23,23 K,,,10.1016/j.jallcom.2014.06.202,TRUE,,D0_3,0.33 BM,,Mn3Si,,,Si1Mn3.0,,Fm-3m,
,Hexagonal,30,30 K,,,10.1016/j.jallcom.2014.06.202,TRUE,,D8_8,1.49 BM,,Mn5Si3,,,Si3.0Mn5.0,,P63/mcm,
,Cubic,29,29 K,,,10.1016/j.jallcom.2014.06.202,TRUE,,B20,0.2 BM,,MnSi,,,Si1Mn1,,P213,
,Tetragonal,40,40 K,,,10.1016/j.jallcom.2014.06.202,TRUE,,,,,MnSix,,,Mn1,,,
,Cubic,210,210 K,,,10.1016/j.actamat.2016.04.053,TRUE,{'a': '899 pm'},γ-brass type,,60 Am^2/kg,Mn8Ga5,,,Mn8.0Ga5.0,,I4̄3m,
,Cubic,125,125 K,,,10.1016/j.actamat.2016.04.053,TRUE,,γ-brass type,,,Mn8Ga5,,,Mn8.0Ga5.0,,,
,Cubic,147,147 K,,,10.1016/j.actamat.2016.04.053,TRUE,{'a': '901.3 pm'},γ-brass type,,59 Am^2/kg,Mn8Ga5,,,Mn8.0Ga5.0,,,
,Cubic,165,165 K,,,10.1016/j.actamat.2016.04.053,TRUE,{'a': '899.4 pm'},γ-brass type,,68 Am^2/kg,Mn8Ga5,,,Mn8.0Ga5.0,,,
,Cubic,146,146 K,,,10.1016/j.actamat.2016.04.053,TRUE,{'a': '901.3 pm'},γ-brass type,,52 Am^2/kg,Mn8Ga5,,,Mn8.0Ga5.0,,,
,Hexagonal,318,318 K,,,10.1016/j.jcrysgro.2006.02.058,TRUE,{'c': '0.617 nm'},Single-crystal,,,MnAs,,,Mn1As1,,,
8 kOe,NiAs-type,633,633 K,,,10.1016/S0925-8388(00)01352-9,TRUE,"{'a': '4.289 nm', 'c': '6.103 nm'}",Hexagonal,3.3 μB,70 emu/g,MnBi,,,Mn1Bi1,,,
,Distorted Ni2In-type,433,433 K,,,10.1016/S0925-8388(00)01352-9,TRUE,,,,,Mn1.08Bi,,,Mn1.08Bi1,,,
151 A/m,TiNiSi-type,331,331 K,,,10.1016/j.scriptamat.2007.05.036,TRUE,"{'a': '5.94 Å', 'b': '3.83 Å', 'c': '7.05 Å'}",Orthorhombic,"3.08 μB (Mn site), 0.64 μB (Co site)",31 to 15 A m^2/kg,MnCo0.95Ge1.14,,,Mn1Co0.95Ge1.14,,Pnma,
,Cubic Spinel,184,184 K,,,10.1016/S0304-8853(99)00765-9,TRUE,,,,,MnCo2O4,,,O4.0Mn1Co2.0,,,
,,191,191 K,,,10.1016/S0304-8853(99)00765-9,FALSE,,,,,Co1.8Mn1.2O4,,,O4.0Mn1.2Co1.8,,,
,Fully Inverted Spinel,185,185 K,,,10.1016/S0304-8853(99)00765-9,TRUE,,,,,Co2MnO4,,,O4.0Mn1Co2.0,,,
,Cubic Spinel,64.5,64.5 K,,,10.1016/S0038-1098(02)00374-5,TRUE,"{'a': '10.112 Å', 'b': '10.112 Å', 'c': '10.112 Å'}",Cubic,,,MnCr2S4,,,S4.0Cr2.0Mn1,,,
,Hexagonal,570,570 K,,,10.1016/j.jallcom.2004.04.042,TRUE,,,4.25 μB/f.u.,,MnFeP0.5Ge0.5,,,P0.5Mn1Fe1Ge0.5,,,
,Hexagonal,216,216 K,,,10.1016/j.jallcom.2004.04.042,TRUE,,,"2 μB (3g sites), 1 μB (3f sites)",,Fe2P,,,P1Fe2.0,,P -6 2 m,
,Hexagonal,360,360 K,,,10.1016/j.jallcom.2004.04.042,TRUE,,,,,MnFeP0.7Ge0.3,,,P0.7Mn1Fe1Ge0.3,,,
,Hexagonal,250,250 K,,,10.1016/j.jallcom.2004.04.042,TRUE,,,,,MnFeP0.8Ge0.2,,,P0.8Mn1Fe1Ge0.2,,,
,Face-centered cubic (fcc),,,,,10.1016/j.jmmm.2015.03.007,TRUE,,Spinel,,,MnGa2O4,14.3,14.3 K,O4.0Mn1Ga2.0,,,
,Rhombohedral,,,96 K,96,10.1016/j.jcrysgro.2004.11.025,TRUE,"{'a': '4.058 Å', 'c': '39.56 Å'}",Hexagonal,,,MnIn2Se4,,,Mn1Se4.0In2.0,,R-3m,
,Rhombohedral,,,105 K,105,10.1016/j.jcrysgro.2004.11.025,TRUE,"{'a': '4.039 Å', 'c': '39.41 Å'}",Hexagonal,,,MnIn1.8Ga0.2Se4,,,Mn1Ga0.2Se4.0In1.8,,,
,Rhombohedral,,,166 K,166,10.1016/j.jcrysgro.2004.11.025,TRUE,"{'a': '3.996 Å', 'c': '39.09 Å'}",Hexagonal,,,MnIn1.6Ga0.4Se4,,,Mn1Ga0.4Se4.0In1.6,,,
,Tetragonal,,,52 K,52,10.1016/j.jcrysgro.2004.11.025,TRUE,"{'a': '5.765 Å', 'c': '10.896 Å'}",,,,MnIn0.4Ga1.6Se4,,,Mn1Ga1.6Se4.0In0.4,,,
,Tetragonal,,,,,10.1016/j.jcrysgro.2004.11.025,TRUE,"{'a': '5.674 Å', 'c': '10.757 Å'}",,,,MnGa2Se4,6.4,6.4 K,Mn1Ga2.0Se4.0,,,
,Hexagonal,285,285 K,,,10.1016/j.susc.2006.11.077,TRUE,"{'a': '0.7184 nm', 'b': '0.7184 nm', 'c': '0.5053 nm'}",,,,Mn0.033Ge0.967,,,Mn0.033Ge0.967,,,
,Hexagonal,296,296 K,,,10.1016/j.susc.2006.11.077,TRUE,"{'a': '0.7184 nm', 'b': '0.7184 nm', 'c': '0.5053 nm'}",,,,Mn5Ge3,,,Mn5.0Ge3.0,,,
2200 Oe,Chalcopyrite,320,320 K,,,10.1016/j.ssc.2003.11.040,TRUE,"{'a': '5.655 Å', 'c': '11.269 Å'}",Tetrahedral,2.1 μB/Mn,,MnGeP2,,,P2.0Mn1Ge1,,,
360 Oe,Chalcopyrite,340,340 K,,,10.1016/j.ssc.2003.11.040,TRUE,"{'a': '5.782 Å', 'c': '11.323 Å'}",Tetrahedral,3.42 μB/Mn,,MnGeAs2,,,Mn1Ge1As2.0,,,
,Face-centered tetragonal,,,,,10.1016/S0925-8388(00)00794-5,TRUE,"{'a': '4.256 Å', 'c': '4.189 Å'}",NaCl type,,,MnN,650,650 K,N1Mn1,,,2.15×10^−5 emu g^−1
,Distorted NiAs-type,291,291 K,,,10.1016/j.jmmm.2013.07.019,TRUE,"{'a': '5.916 Å', 'b': '5.260 Å', 'c': '3.173 Å'}",Orthorhombic,,,MnP,,,P1Mn1,,B31,
,MnP-type,,,,,10.1016/j.physb.2005.12.164,TRUE,,Orthorhombic,,,CrAs,265,265 K,Cr1As1,,,
"3 kOe at 10 K, 1 kOe at 120 K",CuAu-I,,,,,10.1016/j.jmmm.2006.02.063,TRUE,,,,,Mn30Pd70,200,200 K,Mn30.0Pd70.0,,,
,CuAu FCT-type,,,,,10.1016/S0304-8853(00)00475-3,TRUE,,FCC,,,MnPt,973.15,700°C,Mn1Pt1,,,
,,,,,,10.1016/S0304-8853(00)00475-3,TRUE,,,,,Mn3Pt,310.15,37°C,Mn3.0Pt1,,,
,,,,,,10.1016/S0304-8853(00)00475-3,FALSE,,,,,Mn78Pt22,350.15,77°C,Mn78.0Pt22.0,,,
900 Oe,CsCl-type,,,,,10.1016/j.jmmm.2015.10.027,TRUE,{'a': '3.029 Å'},Cubic,,150 emu/cm³,Mn58Rh42,230,230K,Mn58.0Rh42.0,,,
900 Oe,CsCl-type,,,,,10.1016/j.jmmm.2015.10.027,TRUE,{'a': '3.029 Å'},Cubic,,150 emu/cm³,Mn50Rh50,230,230K,Mn50.0Rh50.0,,,
900 Oe,CsCl-type,,,,,10.1016/j.jmmm.2015.10.027,TRUE,{'a': '3.029 Å'},Cubic,,150 emu/cm³,Mn62Rh38,230,230K,Mn62.0Rh38.0,,,
,,580,580 K,,,10.1016/j.radphyschem.2011.02.010,TRUE,,,,,MnSb,,,Mn1Sb1,,,
,,190,190 K,,,10.1016/j.radphyschem.2011.02.010,TRUE,,,,,Ga0.9Mn0.1As,,,Mn0.1Ga0.9As1,,,
,,25,25 K,,,10.1016/j.radphyschem.2011.02.010,FALSE,,,,,Ga0.9Mn0.1Sb,,,Mn0.1Ga0.9Sb1,,,
0.3–0.5 kOe,Hexagonal,270,270 K,,,10.1016/j.msec.2006.07.028,TRUE,"{'a': '4.0026 Å', 'c': '16.634 Å'}",,,(4–7)·10^−3 emu/g,In0.95Mn0.05Se,,,Mn0.05Se1In0.95,1.5·10^−3 emu/g,P63/mmc,
,Cubic,,,,,10.1016/j.msec.2006.07.028,TRUE,{'a': '5.456 Å'},,,,MnSe,160,150–170 K,Mn1Se1,,Fm3m,
,,29,29K,,,10.1016/j.susc.2006.02.067,TRUE,,,,,MnSi,,,Si1Mn1,,,
,Tetragonal CuAl2-type,,,,,10.1016/j.physb.2016.05.016,TRUE,"{'a': '0.659 nm', 'c': '0.544 nm'}",Tetragonal,,,MnSn2,325,325 K,Mn1Sn2.0,,I4/mcm,
,Hexagonal NiAs-type,,,,,10.1016/S0038-1098(01)00119-3,TRUE,"{'a': '0.4155 nm', 'c': '0.6723 nm'}",,,,MnTe,307,307 K,Mn1Te1,,,
,NaCl,,,,,10.1016/j.jmmm.2013.07.052,TRUE,{'a': '5.581 Å'},Cubic,1.4 μB at lowest temperature,,MnTe0.3Se0.7,130,130 K,Mn1Se0.7Te0.3,,,
,"NaCl (major), NiAs (minor)",,,,,10.1016/j.jmmm.2013.07.052,TRUE,,"Cubic (major), Hexagonal (minor)","1.5 μB (hexagonal phase at 12 K), 1.0 μB (cubic phase at lowest temperature)",,MnTe0.5Se0.5,185,"100 K (cubic phase), 270 K (hexagonal phase)",Mn1Se0.5Te0.5,,,
,NiAs,,,,,10.1016/j.jmmm.2013.07.052,TRUE,,Hexagonal,,,MnTe,323,323 K,Mn1Te1,,,
,NaCl,,,,,10.1016/j.jmmm.2013.07.052,TRUE,,Cubic,3.3 μB at 12 K,,MnSe,197.5,"265 K, 130 K",Mn1Se1,,,
,Ilmenite,,,,,10.1016/j.jallcom.2016.09.195,TRUE,"{'a': '5.1330 Å', 'c': '14.2748 Å'}",Hexagonal,,,MnTiO3,64,64 K,O3.0Ti1Mn1,,R-3,
,Ilmenite,,,,,10.1016/j.jallcom.2016.09.195,TRUE,"{'a': '5.1249 Å', 'c': '14.2638 Å'}",Hexagonal,,,MnTi0.8Ru0.2O3,47.5,47.5 K,O3.0Ti0.8Mn1Ru0.2,,R-3,
,Anatase,340,340K,,,10.1016/j.actamat.2008.03.035,TRUE,"{'a': '0.3803', 'b': '0.3803', 'c': '0.9562'}",Tetragonal,0.482 μB,,Mn0.026Ti0.974O2,,,O2.0Ti0.974Mn0.026,,,
,Anatase,340,340K,,,10.1016/j.actamat.2008.03.035,TRUE,"{'a': '0.3792', 'b': '0.3792', 'c': '0.9554'}",Tetragonal,,,Mn0.048Ti0.952O2,,,O2.0Ti0.952Mn0.048,,,
,Anatase and Rutile,340,340K,,,10.1016/j.actamat.2008.03.035,TRUE,"{'a': '0.3796', 'b': '0.3796', 'c': '0.9544'}",Tetragonal,"0.563 μB at 10K, 0.401 μB at 305K",,Mn0.066Ti0.934O2,,,O2.0Ti0.934Mn0.066,,,
,Anatase and Rutile,340,340K,,,10.1016/j.actamat.2008.03.035,TRUE,"{'a': '0.3831', 'b': '0.3831', 'c': '0.9546'}",Tetragonal,,,Mn0.176Ti0.824O2,,,O2.0Ti0.824Mn0.176,,,
,Rutile,340,340K,,,10.1016/j.actamat.2008.03.035,TRUE,"{'a': '0.4600', 'b': '0.4600'}",Tetragonal,0.078 μB,,Mn0.375Ti0.625O2,,,O2.0Ti0.625Mn0.375,,,
,Cubic Spinel,59.6,59.6 K,,,10.1016/j.jmmm.2011.09.013,TRUE,{'a': '8.517 Å'},Face-centered cubic,,,MnV1.95Al0.05O4,,,O4.0Al0.05V1.95Mn1,,Fd3m,
,Cubic Spinel,57,57 K,,,10.1016/j.jmmm.2011.09.013,TRUE,{'a': '8.523 Å'},Face-centered cubic,,,MnV2O4,,,O4.0V2.0Mn1,,Fd3m,
,Monoclinic,,,,,10.1016/j.jmmm.2015.06.039,TRUE,"{'a': '4.831 Å', 'b': '5.756 Å', 'c': '4.998 Å'}",Primitive,,,MnWO4,13.5,13.5 K,O4.0Mn1W1,,P2,
,Spinel,374.15,101 °C,,,10.1016/j.colsurfa.2014.03.036,TRUE,,Face-centered cubic,,,Mn0.5Zn0.5Fe2O4,,,O4.0Mn0.5Fe2.0Zn0.5,,,
,Spinel,394.6,394.6 K,,,10.1016/j.colsurfa.2014.03.036,TRUE,,Face-centered cubic,,,Mn0.5Zn0.5Fe2O4,,,O4.0Mn0.5Fe2.0Zn0.5,,,
,Wurtzite,600,600 K,,,10.1016/j.ssc.2012.04.066,FALSE,"{'a': '3.246 Å', 'c': '5.200 Å'}",Hexagonal,2.01 μB,,Zn15O13N2,,,N2.0O13.0Zn15.0,,,
,,40,40 K,,,10.1016/j.ssc.2012.04.066,TRUE,,,,,Zn0.98Mn0.02O,,,O1Mn0.02Zn0.98,,,
,,130,130 K,,,10.1016/j.ssc.2012.04.066,TRUE,,,,,Zn0.85Mn0.15O0.9N0.1,,,N0.1O0.9Mn0.15Zn0.85,,,
4.8 kA/m at 2 K,Zinc Blende (ZB),300,300 K,,,10.1016/j.jmmm.2006.10.611,TRUE,{'a': '5.92 Å'},Cubic,3 μB per formula unit,"4.1 MA/m at 2 K, 448 kA/m at 5 T and 300 K",CrSb,,,Cr1Sb1,,,
,Hexagonal,,,,,10.1016/j.physc.2007.03.176,TRUE,,Trigonal,,,Na0.90CoO2,18,18 K,O2.0Na0.9Co1,,,
,Hexagonal,,,,,10.1016/j.physc.2007.03.176,TRUE,,Trigonal,,,Na1.00CoO2,19,19 K,O2.0Na1.0Co1,,,
,Hexagonal,,,,,10.1016/j.physc.2007.03.176,TRUE,,Prismatic,,,Na0.76CoO2,22,22 K,O2.0Na0.76Co1,,,
,Hexagonal,,,,,10.1016/j.physc.2007.03.176,TRUE,,Prismatic,,,Na0.83CoO2,20,20 K,O2.0Na0.83Co1,,,
,,,,,,10.1016/j.physb.2005.11.083,TRUE,,,0.018 μB,,Na0.334CoO2·1.32H2O,6,6 K,H2.0O3.0Na0.334Co1,,,
,,,,,,10.1016/j.jpcs.2010.10.047,TRUE,,,,,Na0.77CoO2,22,22 K,O2.0Na0.77Co1,,,
,Hexagonal,,,"{'AP': -53, 'OP': -86}",69.5,10.1016/j.ssc.2006.01.024,TRUE,"{'a': 2.8399, 'c': 10.83}",2D hexagonal layer,"{'AP': 1.14, 'OP': 1.21}",,Na0.82Co0.9957Fe0.01O2,,,O2.0Na0.82Fe0.01Co0.9957,,P63/mmc (no. 194),"{'AP': 1.3e-06, 'OP': 4.5e-07}"
,Triclinic,,,,,10.1016/j.ssi.2014.03.011,TRUE,"{'a': '6.4415', 'b': '9.4576', 'c': '11.0076'}",P-1,6.1283 μB,,Na2FeP2O7,3,3 K,O7.0Na2.0P2.0Fe1,,2,1.126 x 10^-3 emu/mol
,,,,-160 K,-160,10.1016/S0921-4526(01)01192-9,TRUE,,,1.8 μB per V ion,,Na2V3O7,,,O7.0Na2.0V3.0,,,
,Hexagonal,,,,,10.1016/S0925-8388(02)00224-4,TRUE,"{'a': '8.911 Å', 'c': '6.857 Å'}",Hexagonal,"5.1 μB (ferromagnetic), 4.4 μB (antiferromagnetic)",,Na6MnS4,4.7,4.7 K,Na6.0S4.0Mn1,,P63mc,
,Orthorhombic,,,-21.73 K,-21.73,10.1016/j.jcrysgro.2003.11.071,TRUE,"{'a': '6.2087 Å', 'b': '2.9343 Å', 'c': '13.0648 Å'}",,1.8 μB,,NaCu2O2,12.25,12.25 K,O2.0Na1Cu2.0,,Pnma,
,Body centered,85,85 K,,,10.1016/j.jmmm.2003.11.343,TRUE,,Skutterudite,,,NaFe4Sb12,,,Na1Fe4.0Sb12.0,,Im-3,
,Rhombohedral,725,725 K,,,10.1016/j.jallcom.2015.02.173,TRUE,"{'a': '5.6192', 'c': '13.614'}",Cubic above 500 K,0.21 - 0.541 μB,,Sr2CrOsO6,,,O6.0Cr1Sr2.0Os1,,R-3,
,Rhombohedral,579,579 K,,,10.1016/j.jallcom.2015.02.173,FALSE,"{'a': '5.5877', 'c': '13.583'}",,0.59 μB,,NaSr5Cr3Os3O18,,,O18.0Na1Cr3.0Sr5.0Os3.0,,P3,
,Rhombohedral,615,615 K,,,10.1016/j.jallcom.2015.02.173,FALSE,"{'a': '5.5255', 'c': '13.477'}",,1.31 μB,,NaSrCrOsO6,,,O6.0Na1Cr1Sr1Os1,,R3,
,,410,410 K,,,10.1016/j.jallcom.2015.02.173,TRUE,,,,,Sr2FeMoO6,,,O6.0Fe1Sr2.0Mo1,,,
,,450,450 K,,,10.1016/j.jallcom.2015.02.173,TRUE,,,,,Sr2CrWO6,,,O6.0Cr1Sr2.0W1,,,
,,620,620 K,,,10.1016/j.jallcom.2015.02.173,TRUE,,,,,Sr2CrReO6,,,O6.0Cr1Sr2.0Re1,,,
,Orthorhombic,,,-22.5,-22.5,10.1016/j.jssc.2006.12.023,TRUE,"{'a': '9.2005', 'b': '10.7451', 'c': '2.9505'}",,1.28,,Na0.717Ti2O4,,,O4.0Na0.717Ti2.0,,Pnam,
,,64.2,64.2 K,,,10.1016/S0304-8853(00)00793-9,TRUE,,,1.7 μB per formula unit at 5 K,,NaV6O11,,,O11.0Na1V6.0,,P63/mmc,
,Monoclinic,,,-33K,-33,10.1016/S0304-8853(02)00994-0,TRUE,"{'a': '9.89', 'b': '8.59', 'c': '5.29'}",,3.16 μB,,NaVGe2O6,16,16K,O6.0Na1V1Ge2.0,,P21/c,
,,156,156 K,,,10.1016/j.jpcs.2005.10.015,TRUE,,,,,Pd86Ni14,,,Ni14.0Pd86.0,,,
,Hexagonal,,,,,10.1016/j.jallcom.2016.04.053,TRUE,"{'a': '5.3471 Å', 'c': '14.312 Å'}",Hexagonal close-packed,,,Nb2Co4O9,27.5,27.5 K,O9.0Co4.0Nb2.0,,P3̄c1,
,,150,150 K,,,10.1016/S0921-4526(02)00773-1,TRUE,,,,,SrRuO3,,,O3.0Sr1Ru1,,,
,C14 Laves phase,,,,,10.1016/j.jmmm.2006.10.736,TRUE,,,,,NbFe2,10,10 K,Fe2.0Nb1,,,
,,,,,,10.1016/j.jmmm.2006.10.736,TRUE,,,,,TiFe2,285,285 K,Ti1Fe2.0,,,
,,60,60 K,,,10.1016/j.physc.2016.07.018,TRUE,,,,,GdN,,,N1Gd1,,,
,Double hexagonal closed-pack,,,,,10.1016/S0304-8853(02)00061-6,TRUE,,,,,Nd,19.9,19.9 K,Nd1,,,
14.9 kOe,Tetragonal,565,565 K,,,10.1016/j.scriptamat.2016.12.013,TRUE,,,,1.60 T,Nd2Fe14B,,,B1Fe14.0Nd2.0,13.9 kG,P 42/mnm,
,Tetragonal,424,424 K,,,10.1016/j.scriptamat.2016.12.013,TRUE,,,,1.17 T,Ce2Fe14B,,,B1Fe14.0Ce2.0,,P 42/mnm,
,Tetragonal,565,565 K,,,10.1016/j.scriptamat.2016.12.013,TRUE,,,,1.41 T,Y2Fe14B,,,B1Fe14.0Y2.0,,P 42/mnm,
,,580,580 K,,,10.1016/S0925-8388(01)02005-9,TRUE,,,,,Nd36Fe62.8B1.2,,,B1.2Fe62.8Nd36.0,,,
12 KOe,,583.15,310 °C,,,10.1016/S0925-8388(01)02005-9,TRUE,,,,,Nd36Fe61.8B1.2Nb1,,,B1.2Fe61.8Nb1.0Nd36.0,12 KG,,
12 KOe,,693.15,420 °C,,,10.1016/S0925-8388(01)02005-9,TRUE,,,,,Nd32Fe54.8B1.2Ga1Co7Dy4,,,B1.2Fe54.8Co7.0Ga1.0Nd32.0Dy4.0,11.7 KG,,
,Orthorhombic,110,110 K,133 K,133,10.1016/S0921-4526(02)01716-7,TRUE,,Pnma,4.3 μB,,Nd0.04Sm0.16Ca0.8MnO3,150,150 K,O3.0Ca0.8Mn1Nd0.04Sm0.16,,Pnma,
,Orthorhombic,265,265 K,,,10.1016/j.jmmm.2003.12.074,TRUE,,,,,Nd0.5Sr0.5MnO3,,,O3.0Mn1Sr0.5Nd0.5,,,
,Orthorhombic,230,230 K,,,10.1016/j.jmmm.2003.12.074,TRUE,,,,,Nd0.5Sr0.5Mn0.98Cu0.02O3,,,O3.0Mn0.98Cu0.02Sr0.5Nd0.5,,,
,Orthorhombic,260,260 K,,,10.1016/j.jmmm.2003.12.074,TRUE,,,,,Nd0.5Sr0.5Mn0.9Cu0.1O3,,,O3.0Mn0.9Cu0.1Sr0.5Nd0.5,,,
,Orthorhombic,265,265 K,,,10.1016/j.jmmm.2003.12.074,TRUE,,,,,Nd0.25Pr0.25Sr0.5MnO3,,,O3.0Mn1Sr0.5Pr0.25Nd0.25,,,
,Orthorhombic perovskite,280,280 K,,,10.1016/j.physb.2006.05.083,TRUE,,,,,Nd0.55Sr0.45MnO3,,,O3.0Mn1Sr0.45Nd0.55,,Pbnm,
,Orthorhombic,274,274 K,274 K,274,10.1016/j.materresbull.2015.08.024,TRUE,"{'a': '5.468', 'b': '5.428', 'c': '7.641'}",Perovskite,3.25 μB,,Nd0.55Sr0.45MnO3,,,O3.0Mn1Sr0.45Nd0.55,,Pnma,
,,155,155 K,,,10.1016/j.materresbull.2015.08.024,TRUE,,,,,Nd0.5Sr0.5MnO3,,,O3.0Mn1Sr0.5Nd0.5,,,
,,355,355 K,,,10.1016/j.materresbull.2015.08.024,TRUE,,,,,La0.5Pb0.5MnO3,,,O3.0Mn1La0.5Pb0.5,,,
,,247,247 K,,,10.1016/j.materresbull.2015.08.024,TRUE,,,,,Pr0.5Sr0.5MnO3,,,O3.0Mn1Sr0.5Pr0.5,,,
,,295,295 K,,,10.1016/j.materresbull.2015.08.024,FALSE,,,,,La0.4Pr0.3Sr0.3MnO3,,,O3.0Mn1Sr0.3La0.4Pr0.3,,,
,,370,370 K,,,10.1016/j.materresbull.2015.08.024,TRUE,,,,,La0.67Sr0.33MnO3,,,O3.0Mn1Sr0.33La0.67,,,
,,256,256 K,,,10.1016/j.materresbull.2015.08.024,TRUE,,,,,La0.7Ca0.3MnO3,,,O3.0Ca0.3Mn1La0.7,,,
,Orthorhombic,175,175 K,,,10.1016/j.physb.2010.04.030,TRUE,,,,,Nd0.5Ca0.25Sr0.25MnO3,,,O3.0Ca0.25Mn1Sr0.25Nd0.5,,,
,,240,240 K,,,10.1016/j.physb.2010.04.030,TRUE,,,,,Nd0.5Sr0.5MnO3,,,O3.0Mn1Sr0.5Nd0.5,,,
,,355,355 K,,,10.1016/j.physb.2010.04.030,TRUE,,,,,La0.5Pb0.5MnO3,,,O3.0Mn1La0.5Pb0.5,,,
,,257.5,257.5 K,,,10.1016/j.physb.2010.04.030,TRUE,,,,,Nd0.67Sr0.33MnO3,,,O3.0Mn1Sr0.33Nd0.67,,,
,,294,294 K,,,10.1016/j.physb.2010.04.030,TRUE,,,,,Gd,,,Gd1,,,
,Orthorhombic,174,174 K,,,10.1016/j.matchemphys.2013.12.048,TRUE,,,6.45 μB,,Nd0.5Sr0.25Ca0.25MnO3,,,O3.0Ca0.25Mn1Sr0.25Nd0.5,,,
,Orthorhombic,134,134 K,,,10.1016/j.jallcom.2015.10.134,TRUE,"{'a': '0.54917 nm', 'b': '0.77602 nm', 'c': '0.55196 nm'}",Imma,,,Nd0.67Ba0.33Mn0.98Fe0.02O3,,,O3.0Mn0.98Fe0.02Ba0.33Nd0.67,,Imma,
,,164,164 K,,,10.1016/j.jallcom.2015.10.134,TRUE,,,,,Nd0.67Ba0.33MnO3,,,O3.0Mn1Ba0.33Nd0.67,,,
,Orthorhombic perovskite,256,256,,,10.1016/j.ssc.2007.10.008,TRUE,,,,,Nd0.6La0.1Sr0.3MnO3,,,O3.0Mn1Sr0.3La0.1Nd0.6,,,
,Orthorhombic perovskite,171,171,,,10.1016/j.ssc.2007.10.008,TRUE,,,,,Nd0.6Pr0.1Sr0.3MnO3,,,O3.0Mn1Sr0.3Pr0.1Nd0.6,,,
,Orthorhombic perovskite,125,125,,,10.1016/j.ssc.2007.10.008,TRUE,,,,,Nd0.6Gd0.1Sr0.3MnO3,,,O3.0Mn1Sr0.3Nd0.6Gd0.1,,,
,Orthorhombic perovskite,230,230,,,10.1016/j.ssc.2007.10.008,TRUE,,,,,Nd0.6Dy0.1Sr0.3MnO3,,,O3.0Mn1Sr0.3Nd0.6Dy0.1,,,
,,110,110,,,10.1016/j.ssc.2007.10.008,FALSE,,,,,Gd0.5Sr0.5MnO3,135,135,O3.0Mn1Sr0.5Gd0.5,,,
,,310,310,,,10.1016/j.ssc.2007.10.008,TRUE,,,,,La0.5Sr0.5MnO3,145,145,O3.0Mn1Sr0.5La0.5,,,
,Orthorhombic,250,250 K,251.4 K,251.4,10.1016/j.jmmm.2009.04.027,TRUE,,Perovskite,,40 emu/g,Nd0.6La0.1Sr0.3MnO3,,,O3.0Mn1Sr0.3La0.1Nd0.6,,,
,,257.5,257.5 K,,,10.1016/j.jmmm.2009.04.027,TRUE,,,,,Nd0.67Sr0.33MnO3,,,O3.0Mn1Sr0.33Nd0.67,,,
,Orthorhombic,256,256 K,,,10.1016/j.jmmm.2009.04.027,TRUE,,Perovskite,,,La0.7Ca0.3MnO3,,,O3.0Ca0.3Mn1La0.7,,,
,Orthorhombic,233,233 K,,,10.1016/j.jmmm.2009.04.027,FALSE,,Perovskite,,,La0.6Nd0.1Ca0.3MnO3,,,O3.0Ca0.3Mn1La0.6Nd0.1,,,
,Orthorhombic,230,230 K,,,10.1016/j.molstruc.2016.10.020,TRUE,,,,,Nd0.6Sr0.3Ca0.1Mn0.975Fe0.025O3,,,O3.0Ca0.1Mn0.975Fe0.025Sr0.3Nd0.6,,Pbnm,
,,293,293 K,,,10.1016/j.molstruc.2016.10.020,TRUE,,,,,Gd,,,Gd1,,,
,,275,275 K,,,10.1016/j.molstruc.2016.10.020,TRUE,,,,,Gd5Si2Ge2,,,Si2.0Ge2.0Gd5.0,,,
,,134,134 K,,,10.1016/j.molstruc.2016.10.020,TRUE,,,,,Nd0.67Ba0.33Mn0.98Fe0.02O3,,,O3.0Mn0.98Fe0.02Ba0.33Nd0.67,,,
,,128,128 K,,,10.1016/j.molstruc.2016.10.020,TRUE,,,,,Pr0.67Ba0.33Mn0.95Fe0.05O3,,,O3.0Mn0.95Fe0.05Ba0.33Pr0.67,,,
,,271,271 K,,,10.1016/j.molstruc.2016.10.020,FALSE,,,,,La0.67Ba0.33Mn0.95Fe0.05O3,,,O3.0Mn0.95Fe0.05Ba0.33La0.67,,,
,,312,312 K,,,10.1016/j.molstruc.2016.10.020,FALSE,,,,,La0.6Sr0.3Ca0.1Mn0.975Fe0.025O3,,,O3.0Ca0.1Mn0.975Fe0.025Sr0.3La0.6,,,
,,115,115 K,,,10.1016/j.molstruc.2016.10.020,TRUE,,,,,Pr0.6Ca0.1Sr0.3Mn0.925Fe0.075O3,,,O3.0Ca0.1Mn0.925Fe0.075Sr0.3Pr0.6,,,
,,239,239 K,,,10.1016/j.molstruc.2016.10.020,TRUE,,,,,Nd0.5Sr0.5MnO3,,,O3.0Mn1Sr0.5Nd0.5,,,
,,109,109 K,,,10.1016/j.molstruc.2016.10.020,TRUE,,,,,Nd0.85Pb0.15MnO3,,,O3.0Mn1Nd0.85Pb0.15,,,
,,148,148 K,,,10.1016/j.molstruc.2016.10.020,TRUE,,,,,Nd0.7Pb0.3MnO3,,,O3.0Mn1Nd0.7Pb0.3,,,
,Orthorhombic perovskite,,,,,10.1016/j.jallcom.2007.07.052,TRUE,"{'a': '5.4159 Å', 'b': '5.8379 Å', 'c': '7.5481 Å'}",,,,NdMnO3,85,85 K,O3.0Mn1Nd1,,Pnma,
,Orthorhombic perovskite,112,112 K,,,10.1016/j.jallcom.2007.07.052,TRUE,"{'a': '5.4313 Å', 'b': '5.5218 Å', 'c': '7.6497 Å'}",,,,Nd0.9Na0.1MnO3,,,O3.0Na0.1Mn1Nd0.9,,Pnma,
,Orthorhombic perovskite,108,108 K,,,10.1016/j.jallcom.2007.07.052,TRUE,"{'a': '5.4342 Å', 'b': '5.4921 Å', 'c': '7.6521 Å'}",,,,Nd0.833Na0.167MnO3,,,O3.0Na0.167Mn1Nd0.833,,Pnma,
,Orthorhombic perovskite,110,110 K,,,10.1016/j.jallcom.2007.07.052,TRUE,"{'a': '5.4414 Å', 'b': '5.4257 Å', 'c': '7.6668 Å'}",,,,Nd0.75Na0.25MnO3,,,O3.0Na0.25Mn1Nd0.75,,Pnma,
,Pseudocubic,124,124 K,,,10.1016/S0038-1098(03)00617-3,TRUE,,Orthorhombic,,,Nd0.77Ba0.23MnO3,,,O3.0Mn1Ba0.23Nd0.77,,Pbnm,
,,178,178 K,,,10.1016/S0038-1098(03)00617-3,TRUE,,,,,La0.8Ca0.2MnO3,,,O3.0Ca0.2Mn1La0.8,,,
200-250 Oe,Pseudocubic Perovskite,228,228 K,,,10.1016/j.jallcom.2004.09.053,TRUE,,,,,Nd0.7Sr0.3MnO3,,,O3.0Mn1Sr0.3Nd0.7,,,
,Orthorhombic,100,100 K,,,10.1016/j.jmmm.2011.05.050,TRUE,"{'a': '5.4221 Å', 'b': '5.4950 Å', 'c': '7.6769 Å'}",,3.2 μB/f.u,,Nd0.80Na0.20MnO3,,,O3.0Na0.2Mn1Nd0.8,,Pbnm,
,Orthorhombic,113,113 K,136 K,136,10.1016/j.jmmm.2011.05.050,TRUE,"{'a': '5.4221 Å', 'b': '5.4950 Å', 'c': '7.6769 Å'}",,4.3 μB/f.u,,Nd0.90Na0.10MnO3,,,O3.0Na0.1Mn1Nd0.9,,Pbnm,
,Perovskite,110,110 K,136 K,136,10.1016/j.jmmm.2006.01.025,TRUE,"{'a': '5.5259 Å', 'b': '7.6679 Å', 'c': '5.4252 Å'}",Orthorhombic,,,Nd0.85Na0.15MnO3,,,O3.0Na0.15Mn1Nd0.85,,Pnma,
,Pnma,,,140 K,140,10.1016/j.jmmm.2004.06.028,TRUE,"{'a': '5.4280 Å', 'b': '7.6834 Å', 'c': '5.4310 Å'}",Orthorhombic,,,Nd0.8Na0.2MnO3,,,O3.0Na0.2Mn1Nd0.8,,Pnma,
,,397,397 K,,,10.1016/j.jmmm.2009.11.007,TRUE,,,,,Fe17Nd2,,,Fe17.0Nd2.0,,,
,,418,418 K,,,10.1016/j.jmmm.2009.11.007,TRUE,,,,,Fe7Nd,,,Fe7.0Nd1,,,
,,546,546 K,,,10.1016/j.jmmm.2009.11.007,TRUE,,,,,Fe11TiNd,,,Ti1Fe11.0Nd1,,,
,Tetragonal,270,270 K,,,10.1016/j.jallcom.2016.11.018,TRUE,"{'a': '3.8572 Å', 'c': '20.022 Å'}",Sr3Ti2O7 type,,,Nd1.4Sr1.6Mn2O7,46,46 K,O7.0Mn2.0Sr1.6Nd1.4,,I4/mmm,
,,126,126 K,,,10.1016/j.jallcom.2016.11.018,TRUE,,,,,La1.34Sr1.66Mn2O7,,,O7.0Mn2.0Sr1.66La1.34,,,
,,115,115 K,,,10.1016/j.jallcom.2016.11.018,TRUE,,,,,La1.2Sr1.8Mn2O7,,,O7.0Mn2.0Sr1.8La1.2,,,
,,120,120 K,,,10.1016/j.jallcom.2016.11.018,TRUE,,,,,La1.4Sr1.6Mn2O7,,,O7.0Mn2.0Sr1.6La1.4,,,
,,90,90 K,,,10.1016/j.jallcom.2016.11.018,TRUE,,,,,La1.2Pr0.2Ca1.6Mn2O7,,,O7.0Ca1.6Mn2.0La1.2Pr0.2,,,
,,74,74 K,,,10.1016/j.jallcom.2016.11.018,TRUE,,,,,La1.2Nd0.2Ca1.6Mn2O7,,,O7.0Ca1.6Mn2.0La1.2Nd0.2,,,
,,86.5,86.5 K,,,10.1016/j.jallcom.2016.11.018,TRUE,,,,,La1.2Sm0.2Ca1.6Mn2O7,,,O7.0Ca1.6Mn2.0La1.2Sm0.2,,,
,,221,221 K,,,10.1016/j.jallcom.2016.11.018,FALSE,,,,,La1.2Ho0.2Ca1.6Mn2O7,,,O7.0Ca1.6Mn2.0La1.2Ho0.2,,,
,,211,211 K,,,10.1016/j.jallcom.2016.11.018,FALSE,,,,,La1.2Yb0.2Ca1.6Mn2O7,,,O7.0Ca1.6Mn2.0La1.2Yb0.2,,,
,,215,215 K,,,10.1016/j.jallcom.2016.11.018,FALSE,,,,,La1.3Eu0.1Sr0.05Ca1.55Mn2O7,,,O7.0Ca1.55Mn2.0Sr0.05La1.3Eu0.1,,,
,,109,109 K,,,10.1016/j.jallcom.2016.11.018,FALSE,,,,,La1.2Ce0.2Ca1.6Mn2O7,,,O7.0Ca1.6Mn2.0La1.2Ce0.2,,,
,,247,247 K,,,10.1016/j.jallcom.2016.11.018,FALSE,,,,,La2.15K0.85Mn2O7,,,O7.0K0.85Mn2.0La2.15,,,
,,166,166 K,,,10.1016/j.jallcom.2016.11.018,FALSE,,,,,La1.6Ca1.4Mn2O7,,,O7.0Ca1.4Mn2.0La1.6,,,
11.5 kOe,Tetragonal,624.15,351°C,,,10.1016/S0925-8388(99)00667-2,TRUE,,,,32 MGOe,Nd11.9MM2.9Fe73.9Co3.3Ni1.1B6.9,,,B6.9Fe73.9Co3.3Ni1.1Nd11.9,11.2 kG,,
0.5 kOe,Tetragonal,583.15,310°C,,,10.1016/S0925-8388(99)00667-2,TRUE,,,,2.5 MGOe,Nd12.8Fe79.8B7.4,,,B7.4Fe79.8Nd12.8,8.2 kG,,
2.4 kOe,Tetragonal,608.15,335°C,,,10.1016/S0925-8388(99)00667-2,TRUE,,,,5.6 MGOe,Nd12.3MM1.7Fe76.3Co2Ni0.6B7.1,,,B7.1Fe76.3Co2.0Ni0.6Nd12.3,8.6 kG,,
8.6 kOe,Tetragonal,641.15,368°C,,,10.1016/S0925-8388(99)00667-2,TRUE,,,,26 MGOe,Nd11.5MM3.9Fe71.5Co4.8Ni1.6B6.7,,,B6.7Fe71.5Co4.8Ni1.6Nd11.5,10.9 kG,,
