Repository: sanjayganeshprabu/Computational-Modeling-and-Predictive-Analytics-for-Materials-Data

# Computational-Modeling-and-Predictive-Analytics-for-Materials-Data-

File: MODIFIED magnetic_materials.csv (part 46 of 112)
Coercivity,Crystal_Structure,Curie,Curie(Tc),Curie_Weiss,Curie_Weiss(θp),DOI,Experimental,Lattice_Parameters,Lattice_Structure,Magnetic_Moment,Magnetization,Material_Name,Neel,Neel(Tn),New_Column_Concatenated,Remanence,Space_Group,Susceptibility
2.0 T,Tetragonal,590,590 K,,,10.1016/S0925-8388(00)01502-4,TRUE,,,,,Nd13Dy2Fe77C6B2,,,B2.0C6.0Fe77.0Nd13.0Dy2.0,0.71 T,,
473 kA/m,,589,589 K,,,10.1016/S0304-8853(02)01477-4,TRUE,,,,,Nd13Fe81B6,,,B6.0Fe81.0Nd13.0,0.52 T,,
,,,,,,10.1016/S0921-4526(00)00606-2,TRUE,,,,,Nd2BaNiO5,48,48 K,O5.0Ni1Ba1Nd2.0,,,
,Orthorhombic,,,-5 K,-5,10.1016/j.jallcom.2005.08.062,TRUE,"{'a': '7.6574 Å', 'b': '4.0401 Å', 'c': '6.8499 Å'}",LaCoAl4-type,3.35 μB/mol,,NdCoAl4,2.8,2.8 K,Al4.0Co1Nd1,,Pmma (no. 51),9 × 10^-4 emu/mol
,Orthorhombic,,,-7 K,-7,10.1016/j.jallcom.2005.08.062,TRUE,"{'a': '12.8911 Å', 'b': '7.5594 Å', 'c': '9.4703 Å'}",Y2Co3Ga9-type,3.63 μB/mol,,Nd2Co3Al9,3,3.0 K,Al9.0Co3.0Nd2.0,,Cmcm (no. 63),
,Orthorhombic,,,,,10.1016/j.jallcom.2005.08.062,TRUE,"{'a': '12.823 Å', 'b': '7.511 Å', 'c': '9.402 Å'}",Y2Co3Ga9-type,,,Sm2Co3Al9,6,6 K,Al9.0Co3.0Sm2.0,,,
,Ce2Ni7-type,680,680 K,,,10.1016/j.physb.2011.03.001,TRUE,"{'a': '5.08666 Å', 'c': '24.4401 Å'}",Hexagonal,13.8 μB/f.u.,13.27 μB/f.u.,Nd2Co6Fe,,,Fe1Co6.0Nd2.0,,P63/mmc,
,Ce2Ni7-type,600,600 K,,,10.1016/j.physb.2011.03.001,TRUE,,Hexagonal,,,Nd2Co7,,,Co7.0Nd2.0,,P63/mmc,
,,100,100 K,,,10.1016/j.physb.2011.03.001,TRUE,,,,,NdCo2,,,Co2.0Nd1,,,
,,910,910 K,,,10.1016/j.physb.2011.03.001,TRUE,,,,,NdCo5,,,Co5.0Nd1,,,
,a-ThSi2-type,,,6.58 K,6.58,10.1016/j.jpcs.2012.04.015,TRUE,"{'a': '0.41783 nm', 'c': '1.43689 nm'}",Tetragonal,3.53 μB,,Nd2Cu0.8Ge3,10.6,10.6 K,Cu0.8Ge3.0Nd2.0,,I41/amd (No. 141),
,Orthorhombic,,,0.8 K,0.8,10.1016/j.jallcom.2005.04.084,TRUE,"{'a': '4.188 Å', 'b': '4.057 Å', 'c': '21.413 Å'}",,2.3 μB per Nd atom,,Nd2CuGe6,9.4,9.4 K,Cu1Ge6.0Nd2.0,0.05 μB per Nd atom,Amm2,
14.4 kOe,Tetragonal,576.15,303 °C,,,10.1016/j.jallcom.2005.08.005,TRUE,,,,,Nd16Fe72B9.6C2.4,,,B9.6C2.4Fe72.0Nd16.0,7.15 kG,,
4.0 kOe,Nd2Fe14B-type,585.15,312°C,,,10.1016/S0304-8853(00)00462-5,TRUE,,,,,Nd10Fe76B8V6,,,B8.0V6.0Fe76.0Nd10.0,,,
1.6 kOe,TbCu7-type,528.15,255°C,,,10.1016/S0304-8853(00)00462-5,TRUE,,,,,Nd10Fe76B7V7,,,B7.0V7.0Fe76.0Nd10.0,,,
,ThMn12-type,608.15,335°C,,,10.1016/S0304-8853(00)00462-5,TRUE,,,,,Nd10Fe76B6V8,,,B6.0V8.0Fe76.0Nd10.0,,,
,ThMn12-type,593.15,320°C,,,10.1016/S0304-8853(00)00462-5,TRUE,,,,,Nd10Fe76V14,,,V14.0Fe76.0Nd10.0,,,
,Nd2Fe14B-type,585.15,312°C,,,10.1016/S0304-8853(00)00462-5,TRUE,,,,,Nd2Fe14B,,,B1Fe14.0Nd2.0,,,
,Tetragonal,558.15,285°C,,,10.1016/j.jmmm.2017.05.071,TRUE,,,,,Nd2Fe14C,,,C1Fe14.0Nd2.0,,,
1193.7 kA/m,Tetragonal,563.15,290°C,,,10.1016/j.jmmm.2017.05.071,TRUE,,,,,Nd2Fe11B0.06,,,B0.06Fe11.0Nd2.0,580.9 kA/m,,
,Hexagonal,400,400,,,10.1016/S0925-8388(00)01501-2,TRUE,"{'a': '8.4810', 'c': '8.3740'}",,,105.7 emu/g,Y2Fe16Ti,,,Ti1Fe16.0Y2.0,,,
,Hexagonal,493,493,,,10.1016/S0925-8388(00)01501-2,TRUE,"{'a': '8.5705', 'c': '8.4015'}",,,127.4 emu/g,Y2Fe16TiH4.6,,,H4.6Ti1Fe16.0Y2.0,,,
,Hexagonal,490,490,,,10.1016/S0925-8388(00)01501-2,TRUE,"{'a': '8.5682', 'c': '8.4075'}",,,125.3 emu/g,Y2Fe16TiH4.5,,,H4.5Ti1Fe16.0Y2.0,,,
,Rhombohedral,390,390,,,10.1016/S0925-8388(00)01501-2,TRUE,"{'a': '8.5987', 'c': '12.509'}",,,117.5 emu/g,Nd2Fe16Ti,,,Ti1Fe16.0Nd2.0,,,
,Rhombohedral,503,503,,,10.1016/S0925-8388(00)01501-2,TRUE,"{'a': '8.7302', 'c': '12.605'}",,,135.5 emu/g,Nd2Fe16TiH4.8,,,H4.8Ti1Fe16.0Nd2.0,,,
,Rhombohedral,500,500,,,10.1016/S0925-8388(00)01501-2,TRUE,"{'a': '8.7289', 'c': '12.613'}",,,136.8 emu/g,Nd2Fe16TiH4.9,,,H4.9Ti1Fe16.0Nd2.0,,,
,Hexagonal,373.15,100°C,,,10.1016/S0304-8853(01)00388-2,TRUE,"{'a': '0.496 nm', 'c': '0.416 nm'}",,,,Nd2Fe17B1,,,B1.0Fe17.0Nd2.0,,,
,Tetragonal,585.15,312°C,,,10.1016/S0304-8853(01)00388-2,TRUE,,,,,Nd2Fe14B,,,B1Fe14.0Nd2.0,,,
,Pyrochlore,93,93 K,,,10.1016/j.jmmm.2006.10.222,TRUE,,,,,Nd2Mo2O7,30,30 K,O7.0Mo2.0Nd2.0,,,
,Mo2FeB2,,,-4.5K,-4.5,10.1016/j.jallcom.2008.10.042,TRUE,"{'a': '0.7506 nm', 'c': '0.3789 nm'}",Tetragonal,3.65 μB/Nd,2.5 μB per formula unit,Nd2Ni2In,8,8K,Ni2.0In1Nd2.0,,P 4/mbm,
,Orthorhombic,,,-9.7K,-9.7,10.1016/j.jallcom.2008.10.042,TRUE,"{'a': '0.8448 nm', 'b': '0.7505 nm', 'c': '0.3888 nm'}",Orthorhombic,3.55 μB/Nd,,Nd2Ni2InH4.5,5,5K,H4.5Ni2.0In1Nd2.0,,Pbam,
,,,,,,10.1016/j.jallcom.2008.10.042,TRUE,,,,,Ce2Cu2In,5.5,5.5K,Cu2.0In1Ce2.0,,,
,,,,,,10.1016/j.jallcom.2008.10.042,TRUE,,,,,U2Ni2In,15,15K,Ni2.0In1U2.0,,,
,,,,,,10.1016/j.jallcom.2008.10.042,TRUE,,,,,U2Ni2InH1.9,60,60K,H1.9Ni2.0In1U2.0,,,
,Tetragonal,,,θp = -5.6 K,,10.1016/j.jallcom.2013.02.177,TRUE,"{'a': '7.503(2) Å', 'b': '7.503(2) Å', 'c': '3.789(1) Å'}",Mo2FeB2,2.49 μB at 4 K,,Nd2Ni2In,8,8 K,Ni2.0In1Nd2.0,,P 4/mbm,
,Orthorhombic,,,θp = -20 K,,10.1016/j.jallcom.2013.02.177,TRUE,"{'a': '8.944(5) Å', 'b': '7.413(4) Å', 'c': '3.913(3) Å'}",,,,Nd2Ni2InH≈7,3,3 K,H1Ni2.0In1Nd2.0,,Pbam,
,Tetragonal,,,5.37 K,5.37,10.1016/j.jcrysgro.2009.12.039,TRUE,"{'a': '6.008 Å', 'c': '15.45 Å'}",,3.58 μB,,Pr2NiGa12,10,10 K,Ni1Ga12.0Pr2.0,,P4/nbm (no. 125),
,Tetragonal,,,-5.60 K,-5.6,10.1016/j.jcrysgro.2009.12.039,TRUE,"{'a': '6.010 Å', 'c': '15.445 Å'}",,3.72 μB,,Nd2NiGa12,17.9,17.9 K,Ni1Ga12.0Nd2.0,,P4/nbm (no. 125),
,Tetragonal,,,-1.06 K,-1.06,10.1016/j.jcrysgro.2009.12.039,TRUE,"{'a': '6.078 Å', 'c': '15.368 Å'}",,3.25 μB,,Pr2Cu0.9Ga12,8.7,8.7 K,Cu0.9Ga12.0Pr2.0,,P4/nbm (no. 125),
,Tetragonal,,,-20.78 K,-20.78,10.1016/j.jcrysgro.2009.12.039,TRUE,"{'a': '6.046 Å', 'c': '15.334 Å'}",,3.85 μB,,Nd2Cu0.78Ga12,2.9,2.9 K,Cu0.78Ga12.0Nd2.0,,P4/nbm (no. 125),
,Tetragonal,,,-1.43 K,-1.43,10.1016/j.jcrysgro.2009.12.039,TRUE,"{'a': '6.010 Å', 'c': '15.318 Å'}",,0.52 μB,,Sm2Cu0.77Ga12,7.6,7.6 K,Cu0.77Ga12.0Sm2.0,,P4/nbm (no. 125),
,Hexagonal,,,-2.1 K,-2.1,10.1016/j.jallcom.2015.01.150,TRUE,"{'a': '4.1338 Å', 'b': '4.1338 Å', 'c': '4.1712 Å'}",AlB2 type,5.42 μB/f.u.,,Nd2NiGe3,,,Ni1Ge3.0Nd2.0,,P 6/mmm,
,Monoclinic,196,196 K,197.79 K,197.79,10.1016/j.ssc.2016.04.020,TRUE,"{'a': '5.4160 Å', 'b': '5.4706 Å', 'c': '7.6701 Å'}",,2 μB/f.u.,,Nd2NiMnO6,,,O6.0Mn1Ni1Nd2.0,,P21/n,
,,280,~280 K,,,10.1016/j.ssc.2016.04.020,TRUE,,,,,La2NiMnO6,,,O6.0Mn1Ni1La2.0,,,
0.35 T,Amorphous-like A1,495,495 K,,,10.1016/S0925-8388(03)00700-X,TRUE,,,,21 Am^2/kg,Nd60Fe30Al10,,,Al10.0Fe30.0Nd60.0,14.3 Am^2/kg,,
0.012 T,MgCu2-type,320,"50 K, 415 K, 495 K",,,10.1016/S0925-8388(03)00700-X,TRUE,,,,19.5 Am^2/kg,Nd50Y10Fe30Al10,185,185 K,Al10.0Fe30.0Y10.0Nd50.0,,,
,MgCu2-type,340,340 K,,,10.1016/S0925-8388(03)00700-X,TRUE,,,,8.7 Am^2/kg,Nd30Y30Fe30Al10,12,12 K,Al10.0Fe30.0Y30.0Nd30.0,,,
,,586,586 K,,,10.1016/j.jallcom.2016.02.006,TRUE,"{'a': '0.881 nm', 'c': '1.221 nm'}",,,1.60 T,Nd31FeCu0.2B,,,B1Fe1Cu0.2Nd31.0,,,
,,569,569 K,,,10.1016/j.jallcom.2016.02.006,TRUE,"{'a': '0.881 nm', 'c': '1.227 nm'}",,,1.56 T,Pr2Fe14B,,,B1Fe14.0Pr2.0,,,
,,586,586 K,,,10.1016/j.jallcom.2016.02.006,TRUE,"{'a': '0.881 nm', 'c': '1.221 nm'}",,,1.60 T,Nd2Fe14B,,,B1Fe14.0Nd2.0,,,
,Hexagonal,423,423 K,,,10.1016/j.ssc.2004.07.043,TRUE,"{'a': '5.012 Å', 'c': '10.775 Å'}",,"0.8-1.6 μB/atom (Co), 1.85-2.18 μB/atom (Nd)",20.2 μB/f.u.,Nd3Co13B2,,,B2.0Co13.0Nd3.0,,,
,Orthorhombic,6,6 K,-59 K,-59,10.1016/S0304-8853(03)00671-1,TRUE,"{'a': '11.943(5) Å', 'b': '4.294(2) Å', 'c': '11.439(4) Å'}",La3NiGe2-type,2.62 μB,,Ce3CoGe2,3.4,3.4 K,Co1Ge2.0Ce3.0,,,
400 Oe,Orthorhombic,28,28 K,18 K,18,10.1016/S0304-8853(03)00671-1,TRUE,"{'a': '11.942(3) Å', 'b': '4.293(2) Å', 'c': '11.418(4) Å'}",La3NiGe2-type,3.63 μB,4 μB/f.u.,Pr3CoGe2,,,Co1Ge2.0Pr3.0,,,
4 kOe,Orthorhombic,35.5,35.5 K,21 K,21,10.1016/S0304-8853(03)00671-1,TRUE,"{'a': '11.856(4) Å', 'b': '4.270(1) Å', 'c': '11.360(5) Å'}",La3NiGe2-type,3.87 μB,,Nd3CoGe2,8.8,8.8 K,Co1Ge2.0Nd3.0,,,
,Hexagonal,41,41 K,35.77 K,35.77,10.1016/j.ssc.2014.06.011,TRUE,,Distorted-Kagomé,4.82 μB,2.08 μB,Pr3Ru4Al12,,,Al12.0Ru4.0Pr3.0,,P 63/mmc,
,Hexagonal,40,40 K,19.24 K,19.24,10.1016/j.ssc.2014.06.011,TRUE,,Distorted-Kagomé,5.68 μB,1.79 μB,Nd3Ru4Al12,,,Al12.0Ru4.0Nd3.0,,P 63/mmc,
"300 kA/m at room temperature, 200 kA/m at 5 K, 576 kA/m at 200 K",Amorphous,475,475 K,,,10.1016/S0304-8853(00)00852-0,TRUE,,,,,Nd50Fe40Si10,,,Si10.0Fe40.0Nd50.0,,,
,Orthorhombic,122,122 K,,,10.1016/S0921-4526(02)01542-9,TRUE,"{'a': '7.6939 Å', 'b': '15.1054 Å', 'c': '7.9439 Å'}",Gd5Si4-type,1.51 μB per Nd,,Nd5Si2.8Ge1.2,,,Si2.8Ge1.2Nd5.0,,Pnma,
,Tetragonal,77,77 K,,,10.1016/S0921-4526(02)01542-9,TRUE,"{'a': '7.9068 Å', 'b': '7.9068 Å', 'c': '14.7907 Å'}",Zr5Si4-type,1.89 μB per Nd,,Nd5Si2.8Ge1.2,,,Si2.8Ge1.2Nd5.0,,P41212,
,Monoclinic,66,66 K,,,10.1016/S0921-4526(02)01542-9,TRUE,"{'a': '7.7674 Å', 'b': '15.1133 Å', 'c': '7.9409 Å'}",Gd5Si2Ge2-type,1.33 μB per Nd,,Nd5Si2Ge2,,,Si2.0Ge2.0Nd5.0,,P1121/a,
,Tetragonal,74,74 K,,,10.1016/S0921-4526(02)01542-9,TRUE,"{'a': '7.9304 Å', 'b': '7.9304 Å', 'c': '14.7661 Å'}",Zr5Si4-type,1.81 μB per Nd,,Nd5Si2Ge2,,,Si2.0Ge2.0Nd5.0,,P41212,
326 kA/m,Amorphous,462,462 K,,,10.1016/S0921-5093(01)01893-7,TRUE,,,,,Nd60Al10Fe20Co10,,,Al10.0Fe20.0Co10.0Nd60.0,,,
,Amorphous,259,"50 K, 468 K",,,10.1016/j.physb.2004.03.085,TRUE,,,,,Nd60Fe20Co10Al10,,,Al10.0Fe20.0Co10.0Nd60.0,,,
,Amorphous-like,272.5,"50 K, 495 K",,,10.1016/j.physb.2004.03.085,TRUE,,,,,Nd36Fe32Co28Al4,,,Al4.0Fe32.0Co28.0Nd36.0,,,
"{'V5': '0.3689 T', 'V10': '0.2490 T', 'V20': '0.1328 T'}",Amorphous with crystalline phases,460,460 K,,,10.1016/S0304-8853(03)00270-1,TRUE,,,,"{'V5': '0.2023 T', 'V10': '0.2098 T', 'V20': '0.1329 T'}",Nd60Fe30Al10,,,Al10.0Fe30.0Nd60.0,"{'V5': '0.1383 T', 'V10': '0.1270 T', 'V20': '0.0597 T'}",,"{'V5': '14.5 mT', 'V10': '13.1 mT', 'V20': '13.5 mT'}"
4.9 kOe,α-Fe phase and Nd2Fe14B phase,573.15,300°C,,,10.1016/S0925-8388(00)01497-3,TRUE,,,,,Nd6Dy2Fe82Co4B6,,,B6.0Fe82.0Co4.0Nd6.0Dy2.0,0.65,,
,Intermetallic,,,,,10.1016/j.jallcom.2014.03.146,TRUE,,,,,Nd6Fe13Si,423,423 K,Si1Fe13.0Nd6.0,,,
,Intermetallic,335,335 K,,,10.1016/j.jallcom.2014.03.146,TRUE,,,,,Nd2Fe17,,,Fe17.0Nd2.0,,,
,Tetragonal,,,,,10.1016/j.physb.2011.05.029,TRUE,"{'a': '8.096 Å', 'c': '22.279 Å'}",,,,Nd6Fe13Cu,421,421 K,Fe13.0Cu1Nd6.0,,I4/mcm,
,Hexagonal,11.5,11.5 K,,,10.1016/j.jallcom.2005.04.083,TRUE,"{'a': '9.8732 Å', 'c': '6.2977 Å'}",Th7Fe3 type,"2.00(1) μB (site I), 2.09(1) μB (site II and III)",0.15 μB/Nd,Nd7Ni3,25,25 K,Ni3.0Nd7.0,,P 63mc (no. 186),
5002.5 Oe,Amorphous,586.15,313 °C,,,10.1016/S0167-577X(03)00584-6,TRUE,,,,133.9 emu/g,Nd9Fe85B6,,,B6.0Fe85.0Nd9.0,,,
4749.5 Oe,Amorphous,581.15,308 °C,,,10.1016/S0167-577X(03)00584-6,TRUE,,,,138.1 emu/g,Nd9Fe84.5Mn0.5B6,,,B6.0Mn0.5Fe84.5Nd9.0,,,
4266.5 Oe,Amorphous,576.15,303 °C,,,10.1016/S0167-577X(03)00584-6,TRUE,,,,133.5 emu/g,Nd9Fe84Mn1B6,,,B6.0Mn1.0Fe84.0Nd9.0,,,
,Hexagonal and Orthorhombic,,,,,10.1016/j.jcrysgro.2012.12.023,TRUE,{'a': '3.533 Å'},Hexagonal,,,YMnO3,75,75 K,O3.0Mn1Y1,,,
,LiGaGe-type,,,-20,-20,10.1016/j.jallcom.2004.05.006,TRUE,"{'a': '4.754', 'b': '4.754', 'c': '7.593'}",Hexagonal,3.95,,NdAgSn,11.5,11.5,Ag1Sn1Nd1,,P63mc,
,LiGaGe-type,13.8,13.8,-15.9,-15.9,10.1016/j.jallcom.2004.05.006,TRUE,"{'a': '4.702', 'b': '4.702', 'c': '7.593'}",Hexagonal,3.6,,NdAuSn,10.5,10.5,Sn1Nd1Au1,,P63mc,1.8×10^−6 cm^3/g
,Cubic Laves phase,76.5,76.5 K,75.4 K,75.4,10.1016/j.jallcom.2012.03.076,TRUE,,Cubic,3.1 μB,,NdAl2,,,Al2.0Nd1,,,
,Cubic Laves phase,122.7,122.7 K,,,10.1016/j.jallcom.2012.03.076,TRUE,,Cubic,,,SmAl2,,,Al2.0Sm1,,,
,Cubic Laves phase,6,6.0 K,3.6 K,3.6,10.1016/j.jallcom.2012.03.076,TRUE,,Cubic,6.85 μB,,TmAl2,,,Al2.0Tm1,,,
,FCC,5,5 K,,,10.1016/j.jmmm.2003.12.964,TRUE,,,,,NdP,11,11 K,P1Nd1,,,
,FCC,12,12 K,,,10.1016/j.jmmm.2003.12.964,TRUE,,,,,NdAs,12,12 K,As1Nd1,,,
,FCC,,-4 K,,,10.1016/j.jmmm.2003.12.964,TRUE,,,,,NdSb,16,16 K,Sb1Nd1,,,
,ThCr2Si2-type,,,-4.85 K,-4.85,10.1016/j.jmmm.2009.06.019,TRUE,"{'a': '4.3688 Å', 'c': '10.4528 Å'}",Tetragonal,1.04 μB,,NdAu2Ge2,4.5,4.5 K,Ge2.0Nd1Au2.0,,I4/mmm,
,ThCr2Si2-type,,,,,10.1016/j.jmmm.2009.06.019,TRUE,,Tetragonal,1.88 μB,,CeAu2Ge2,16,16 K,Ge2.0Ce1Au2.0,,,
,ThCr2Si2-type,,,,,10.1016/j.jmmm.2009.06.019,TRUE,,Tetragonal,2.00 μB,,PrAu2Ge2,11.9,11.9 K,Ge2.0Pr1Au2.0,,,
,ThCr2Si2-type,,,,,10.1016/j.jmmm.2009.06.019,FALSE,,Tetragonal,,,SmAu2Ge2,12,12 K,Ge2.0Sm1Au2.0,,,
,Orthorhombic,,,,,10.1016/j.jallcom.2015.04.219,TRUE,,Pmmm,,,NdBa0.94La0.06Co2O5.5,175,175 K,O5.5Co2.0Ba0.94La0.06Nd1,,Pmmm,
,,,,,,10.1016/j.jallcom.2015.04.219,FALSE,,,,,TbBaCo1.9Fe0.1O5.43,305,305 K,O5.43Fe0.1Co1.9Ba1Tb1,,,
,,210,210 K,,,10.1016/j.jallcom.2015.04.219,FALSE,,,,,PrBaCo2O6,,,O6.0Co2.0Ba1Pr1,,,
,Tetragonal,,,,,10.1016/S0921-4526(00)00653-0,TRUE,,ThCr2Si2-type,"0.22, 0.62, 3.08 μB/Nd",,NdCo2Si2,12.98333333,"{'TN1': '15.6 K', 'TN2': '24.4 K', 'TN3': '31.9 K'}",Si2.0Co2.0Nd1,,,
,TbCu7-type,1065,1065 K,,,10.1016/j.physb.2004.09.006,TRUE,"{'a': '4.9339 Å', 'c': '4.0536 Å'}",Hexagonal,,"113 emu/g at 5 K, 111 emu/g at 300 K",NdCo6.8Hf0.2,,,Co6.8Nd1Hf0.2,,P6/mmm,
0.32 kOe,Tetragonal,5.9,5.9 K,15 K,15,10.1016/j.jmmm.2016.04.087,TRUE,"{'a': '4.1341 Å', 'c': '9.5989 Å'}",BaNiSn3 type,1.33 μB/Pr,,PrCoSi3,,,Si3.0Co1Pr1,,I4mm,6.07×10^-4 emu/mol K
,Tetragonal,,,-3 K,-3,10.1016/j.jmmm.2016.04.087,TRUE,"{'a': '4.1223 Å', 'c': '9.5891 Å'}",BaNiSn3 type,1.66 μB/Nd,,NdCoSi3,4,4 K,Si3.0Co1Nd1,,I4mm,1.73×10^-4 emu/mol K
,Tetragonal,,,-34 K,-34,10.1016/j.jmmm.2016.04.087,TRUE,"{'a': '4.0933 Å', 'c': '9.5661 Å'}",BaNiSn3 type,0.03 μB/Sm,,SmCoSi3,8,8 K,Si3.0Co1Sm1,,I4mm,1.61×10^-3 emu/mol K
,Orthorhombic,,,-85.5 K,-85.5,10.1016/j.jmmm.2014.02.008,TRUE,"{'a': '7.5661 Å', 'b': '8.6513 Å', 'c': '5.8003 Å'}",,5.728 μB,,NdCrTiO5,18,18 K,O5.0Ti1Cr1Nd1,,Pbam,
,Orthorhombic,,,,,10.1016/S0921-4526(99)01784-6,TRUE,{'a': '0.438 nm'},bc-planes,1.85 μB/f.u.,,NdCu2,6.5,6.5 K,Cu2.0Nd1,,,
,Tetragonal,,,"{'Theta_c': '-4.8 K', 'Theta_a': '2.2 K'}",3.5,10.1016/j.jallcom.2005.04.047,TRUE,,ThCr2Si2-type,"1.9 μB at 7T (along [100]), 1.5 μB at 7T (along c-axis)",,NdCu2Si2,9.8,9.8 K,Si2.0Cu2.0Nd1,,,
,Primitive tetragonal,,,-7.7 K,-7.7,10.1016/S0925-8388(03)00526-7,TRUE,"{'a': '4.428 Å', 'c': '10.338 Å'}",Tetragonal,3.7 μB,,NdCu2Sn2,3,3 K,Cu2.0Sn2.0Nd1,,P 4/nmm,
,Primitive tetragonal,,,-2.4 K,-2.4,10.1016/S0925-8388(03)00526-7,TRUE,"{'a': '4.439 Å', 'c': '10.421 Å'}",Tetragonal,3.6 μB,,PrCu2Sn2,3,3 K,Cu2.0Sn2.0Pr1,,P 4/nmm,
,,,,,,10.1016/S0925-8388(03)00526-7,TRUE,,,,,CeCu2Sn2,1.6,1.6 K,Cu2.0Sn2.0Ce1,,,
,Hexagonal ZrNiAl-type,,,-15.0 K,-15,10.1016/j.jallcom.2006.07.144,TRUE,,,2.54 μB,0.7 μB,CeCuIn,,,Cu1In1Ce1,,,2.40 μB
,Hexagonal ZrNiAl-type,,,-3.0 K,-3,10.1016/j.jallcom.2006.07.144,TRUE,,,3.58 μB,0.75 μB,PrCuIn,,,Cu1In1Pr1,,,3.65 μB
,Hexagonal ZrNiAl-type,,,-7.2 K,-7.2,10.1016/j.jallcom.2006.07.144,TRUE,,,3.58 μB,0.8 μB,NdCuIn,4.9,4.9 K,Cu1In1Nd1,,,2.96 μB
,Th2Zn17-type,339,339 K,,,10.1016/j.jallcom.2005.09.058,TRUE,"{'a': '8.5811 Å', 'c': '12.4645 Å'}",Rhombohedral,36.4 μB/f.u.,164.2 emu/g,Nd2Fe17,,,Fe17.0Nd2.0,,R-3m,
,Th2Zn17-type,334,334 K,,,10.1016/j.jallcom.2005.09.058,TRUE,"{'a': '8.5513 Å', 'c': '12.4377 Å'}",Rhombohedral,32.4 μB/f.u.,144.7 emu/g,Nd1.5Er0.5Fe17,,,Fe17.0Nd1.5Er0.5,,R-3m,
,Th2Zn17-type + Th2Ni17-type,327,327 K,,,10.1016/j.jallcom.2005.09.058,TRUE,"{'a': '8.5235 Å', 'c': '12.4130 Å'}",Rhombohedral + Hexagonal,26.8 μB/f.u.,118.9 emu/g,NdErFe17,,,Fe17.0Nd1Er1,,R-3m + P63/mmc,
,Th2Zn17-type + Th2Ni17-type,321,321 K,,,10.1016/j.jallcom.2005.09.058,TRUE,"{'a': '8.4968 Å', 'c': '12.3936 Å'}",Rhombohedral + Hexagonal,23.4 μB/f.u.,102.6 emu/g,Nd0.5Er1.5Fe17,,,Fe17.0Nd0.5Er1.5,,R-3m + P63/mmc,
,Th2Ni17-type,312,312 K,,,10.1016/j.jallcom.2005.09.058,TRUE,"{'a': '8.4492 Å', 'c': '8.2693 Å'}",Hexagonal,18.5 μB/f.u.,80.7 emu/g,Er2Fe17,,,Fe17.0Er2.0,,P63/mmc,
,ThMn12-type,340,340,,,10.1016/j.jmmm.2003.12.183,TRUE,"{'a': '8.527', 'c': '4.743'}",,3.05,,NdFe10.5V1.5,,,V1.5Fe10.5Nd1,,I4/mmm,
,ThMn12-type,295,295,,,10.1016/j.jmmm.2003.12.183,TRUE,"{'a': '8.436', 'c': '4.737'}",,,,YFe10.5V1.5,,,V1.5Fe10.5Y1,,I4/mmm,
,ThMn12-type,330,330,,,10.1016/j.jmmm.2003.12.183,TRUE,"{'a': '8.460', 'c': '4.753'}",,,,YFe10.5V1.5D,,,V1.5Fe10.5Y1,,I4/mmm,
,ThCr2Si2-type,,,,,10.1016/j.jmmm.2006.10.1125,TRUE,,Body-centered tetragonal,,,NdFe2Si2,14,14 K,Si2.0Fe2.0Nd1,,I4/mmm,
,Skutterudite,1.9,1.9 K,,,10.1016/S0921-4526(01)01264-9,TRUE,,Body-centered cubic,3.53 μB,,NdFe4P12,,,P12.0Fe4.0Nd1,,Th,
1526 kA/m,Hexagonal,110,110 K,,,10.1016/S0925-8388(00)01449-3,TRUE,"{'a': '5.5111 Å', 'c': '8.7448 Å'}",,,,NdFeAl,240,240 K,Al1Fe1Nd1,,,
,Orthorhombic,,,,,10.1016/S0254-0584(01)00273-5,TRUE,"{'a': '5.588', 'b': '7.710', 'c': '5.392'}",Pnma,,,SmFeO3,700,700 K,O3.0Fe1Sm1,,Pnma,
,Orthorhombic,,,-80 K,-80,10.1016/S0254-0584(01)00273-5,TRUE,"{'a': '5.571', 'b': '7.753', 'c': '5.439'}",Pnma,3.88 μB,,NdFeO3,700,700 K,O3.0Fe1Nd1,,Pnma,
,Orthorhombic,,,,,10.1016/S0254-0584(01)00273-5,TRUE,"{'a': '5.554', 'b': '7.863', 'c': '5.560'}",Pnma,,,LaFeO3,700,700 K,O3.0Fe1La1,,Pnma,
,Orthorhombic,36,36 K,,,10.1016/j.jmmm.2006.05.004,TRUE,,CrB-type,,,PrGa,,,Ga1Pr1,,Cmcm,
,Orthorhombic,45,45 K,,,10.1016/j.jmmm.2006.05.004,TRUE,,CrB-type,,,NdGa,,,Ga1Nd1,,Cmcm,
,Orthorhombic,114,114 K,,,10.1016/j.jmmm.2006.05.004,TRUE,,CrB-type,,,SmGa,,,Ga1Sm1,,Cmcm,
,Orthorhombic,182,182 K,,,10.1016/j.jmmm.2006.05.004,TRUE,,CrB-type,,,GdGa,,,Ga1Gd1,,Cmcm,
,Orthorhombic,155,155 K,,,10.1016/j.jmmm.2006.05.004,TRUE,,CrB-type,,,TbGa,,,Ga1Tb1,,Cmcm,
,Orthorhombic,114,114 K,,,10.1016/j.jmmm.2006.05.004,TRUE,,CrB-type,,,DyGa,,,Ga1Dy1,,Cmcm,
,Orthorhombic,65,65 K,,,10.1016/j.jmmm.2006.05.004,TRUE,,CrB-type,,,HoGa,,,Ga1Ho1,,Cmcm,
,Orthorhombic,32,32 K,,,10.1016/j.jmmm.2006.05.004,TRUE,,CrB-type,,,ErGa,,,Ga1Er1,,Cmcm,
,CsCl-type,,,,,10.1016/S0304-8853(00)01173-2,TRUE,,Cubic,,,NdMg,61,61 K,Mg1Nd1,,,
,Orthorhombic,50,50 K,,,10.1016/j.ssi.2004.01.065,TRUE,"{'a': '0.5406 nm', 'b': '0.5693 nm', 'c': '0.7588 nm'}",Perovskite,,,NdMnO3,,,O3.0Mn1Nd1,,,
0.25 T at 2 K,Orthorhombic,21,21 K,,,10.1016/j.jallcom.2009.07.132,TRUE,,CrB-type,,,PrNi,,,Ni1Pr1,,Cmcm,
0.25 T at 2 K,Orthorhombic,24,24 K,,,10.1016/j.jallcom.2009.07.132,TRUE,,CrB-type,,,Pr0.9Tb0.1Ni,,,Ni1Pr0.9Tb0.1,,Cmcm,
,Orthorhombic,28,28 K,,,10.1016/j.jallcom.2009.07.132,TRUE,,CrB-type,,,NdNi,,,Ni1Nd1,,Cmcm,
,Orthorhombic,27.7,27.7 K,,,10.1016/j.jallcom.2009.07.132,TRUE,,CrB-type,,,Nd0.95Tb0.05Ni,,,Ni1Nd0.95Tb0.05,,Cmcm,
,Orthorhombic,27.4,27.4 K,,,10.1016/j.jallcom.2009.07.132,TRUE,,CrB-type,,,Nd0.9Tb0.1Ni,,,Ni1Nd0.9Tb0.1,,Cmcm,
,Orthorhombic,27.2,27.2 K,,,10.1016/j.jallcom.2009.07.132,TRUE,,CrB-type,,,Nd0.85Tb0.15Ni,,,Ni1Nd0.85Tb0.15,,Cmcm,
,Tetragonal,,,,,10.1016/j.jmmm.2006.10.600,TRUE,,ThCr2Si2-type,3.1 μB,,NdNi2Si2,6.3,6.3 K,Si2.0Ni2.0Nd1,,I4/mmm,
,CaCu5-type,7,7 K,,,10.1016/S0304-8853(00)01306-8,TRUE,,Hexagonal,,,NdNi5,,,Ni5.0Nd1,,,
,CaCu5-type,3.4,3.4 K,,,10.1016/S0304-8853(00)01306-8,TRUE,,Hexagonal,1.49 μB,,Pr0.5Nd0.5Ni5,,,Ni5.0Pr0.5Nd0.5,,,
,CaCu5-type,5.8,5.8 K,,,10.1016/S0304-8853(00)01306-8,TRUE,,Hexagonal,1.59 μB,,Pr0.2Nd0.8Ni5,,,Ni5.0Pr0.2Nd0.8,,,
,CaCu5-type,5.1,5.1 K,,,10.1016/S0304-8853(00)01306-8,TRUE,,Hexagonal,1.63 μB,,Ce0.2Nd0.8Ni5,,,Ni5.0Ce0.2Nd0.8,,,
,CaCu5-type,3.5,3.5 K,,,10.1016/S0304-8853(00)01306-8,TRUE,,Hexagonal,1.02 μB,,Ce0.5Nd0.5Ni5,,,Ni5.0Ce0.5Nd0.5,,,
0.9 T,Orthorhombic,,,,,10.1016/S0304-8853(03)00229-4,TRUE,"{'a': '7.3613 Å', 'b': '4.5221 Å', 'c': '7.6583 Å'}",TiNiSi-type,2.42 μB,1.77 μB at 4 T and 2 K,NdNiSn,3,3.0 K,Ni1Sn1Nd1,,Pnma,
,Orthorhombic,,,,,10.1016/S0304-8853(03)00229-4,TRUE,,TiNiSi-type,,,GdNiSn,11,11.0 K,Ni1Sn1Gd1,,,
,Orthorhombic,,,,,10.1016/S0304-8853(03)00229-4,TRUE,,TiNiSi-type,,,TbNiSn,18.5,18.5 K,Ni1Sn1Tb1,,,
,Orthorhombic,,,,,10.1016/S0304-8853(03)00229-4,TRUE,,TiNiSi-type,,,DyNiSn,6.5,6.5 K,Ni1Sn1Dy1,,,
,Orthorhombic,,,,,10.1016/S0304-8853(03)00229-4,TRUE,,TiNiSi-type,,,HoNiSn,3,3.0 K,Ni1Sn1Ho1,,,
,Orthorhombic,,,,,10.1016/S0304-8853(03)00229-4,TRUE,,TiNiSi-type,,,ErNiSn,4,4.0 K,Ni1Sn1Er1,,,
,Orthorhombic,,,1.6 K,1.6,10.1016/j.intermet.2011.07.029,TRUE,"{'a': '4.57200(13) Å', 'b': '9.9200(3) Å', 'c': '33.0170(8) Å'}",,2.53 μB,,CePd2In4,2.4,2.4 K,Pd2.0In4.0Ce1,,Pmc21,
,Orthorhombic,,,-3.4 K,-3.4,10.1016/j.intermet.2011.07.029,TRUE,"{'a': '4.55800(10) Å', 'b': '9.9067(2) Å', 'c': '32.9677(6) Å'}",,3.93 μB,,PrPd2In4,2.1,2.1 K,Pd2.0In4.0Pr1,,Pmc21,
,Orthorhombic,,,-0.6 K,-0.6,10.1016/j.intermet.2011.07.029,TRUE,"{'a': '4.5400(7) Å', 'b': '9.8834(17) Å', 'c': '32.946(6) Å'}",,3.81 μB,,NdPd2In4,5,5.0 K,Pd2.0In4.0Nd1,,Pmc21,
,Orthorhombic,,,,,10.1016/j.jallcom.2008.11.023,TRUE,"{'a': '0.7473 nm', 'b': '0.4680 nm', 'c': '0.7962 nm'}",TiNiSi-type,"3.5 μB (a-axis), 3.69 μB (b-axis), 3.70 μB (c-axis)",,PrPdSn,4.2,4.2 K,Pd1Sn1Pr1,,Pnma,
,Orthorhombic,,,,,10.1016/j.jallcom.2008.11.023,TRUE,"{'a': '0.7446 nm', 'b': '0.4659 nm', 'c': '0.7945 nm'}",TiNiSi-type,"3.69 μB (a-axis), 3.68 μB (b-axis), 3.74 μB (c-axis)",,NdPdSn,3.4,3.4 K,Pd1Sn1Nd1,,Pnma,
,Tetragonal,,,-20 K,-20,10.1016/S0921-4534(03)01308-X,TRUE,"{'a': '3.826 Å', 'c': '10.732 Å'}",LuNi2B2C-type,3.55 μB,,NdPt2.1B2.4C1.2,1.5,1.5 K,B2.4C1.2Nd1Pt2.1,,,
,Tetragonal,,,,,10.1016/S0921-4534(03)01308-X,TRUE,"{'a': '3.835 Å', 'c': '10.781 Å'}",LuNi2B2C-type,,,NdPt1.5Au0.6B2C,1.5,1.5 K,B2.0C1Nd1Pt1.5Au0.6,,,
,Tetragonal,,,-39.011 K,-39.011,10.1016/j.ultsonch.2013.08.015,TRUE,"{'a': '7.3571 Å', 'b': '7.3571 Å', 'c': '6.4227 Å'}",Tetragonal,3.61 μB,,NdVO4,,,O4.0V1Nd1,,D4h 19,
"2020 kA/m (recycled), 2099 kA/m (starting)",,598.15,325 °C,,,10.1016/j.eti.2016.01.002,TRUE,,,,,Nd2Fe14B,,,B1Fe14.0Nd2.0,1.24 T,,
,,582.4,582.4 K,,,10.1016/j.jmmm.2015.06.028,TRUE,,,,15.88 kGs,Nd30Fe69B,,,B1Fe69.0Nd30.0,,,
,,504.8,504.8 K,,,10.1016/j.jmmm.2015.06.028,TRUE,,,,12.71 kGs,Nd27Ce3Fe69B,,,B1Fe69.0Ce3.0Nd27.0,,,
17.2 kOe,,,,,,10.1016/j.matlet.2009.09.026,TRUE,,,,,Nd15Fe78B7,473,473 K,B7.0Fe78.0Nd15.0,,,
88 kA/m,,943.15,670 °C,,,10.1016/j.matlet.2005.09.014,TRUE,,,,45.5 emu/g,Fe,,,Fe1,,,
,7M orthorhombic,,-30 °C,,,10.1016/j.jallcom.2015.07.296,TRUE,,,,,Ni56Fe16Ga28,,,Fe16.0Ni56.0Ga28.0,,,
230 Oe,,413,413 K,,,10.1016/j.jpcs.2016.11.020,TRUE,,,,0.103 emu/g,Ni85Mn15,,,Mn15.0Ni85.0,0.013 emu/g,,
534 Oe,,781,781 K,,,10.1016/j.jpcs.2016.11.020,TRUE,,,,0.112 emu/g,Ni3Mn,,,Mn1Ni3.0,0.027 emu/g,,
1663 Oe,,776,776 K,,,10.1016/j.jpcs.2016.11.020,TRUE,,,,0.264 emu/g,Ni3Mn,,,Mn1Ni3.0,0.124 emu/g,,
,Cubic to Monoclinic,359.5,359.5 K,,,10.1016/j.msea.2003.10.360,TRUE,,5R or 10M,,,Ni52.0Mn23.0Ga25.0,,,Mn23.0Ni52.0Ga25.0,,,
,,210,210 K,,,10.1016/j.spmi.2016.05.033,FALSE,,,,,Ni2Si,,,Si1Ni2.0,,,
,Spinel,283.15,10°C,,,10.1016/S0304-8853(00)00114-1,TRUE,{'a': '8.388 Å'},Cubic,,,Ni0.245Zn0.755Fe2O4,,,O4.0Fe2.0Ni0.245Zn0.755,,,
,FCC,430,430 K,,,10.1016/j.jmmm.2009.09.056,TRUE,,Spinel,,,Ni0.35Zn0.65Fe2O4,,,O4.0Fe2.0Ni0.35Zn0.65,,,
,,858,858 K,,,10.1016/j.jmmm.2009.09.056,TRUE,,,,,NiFe2O4,,,O4.0Fe2.0Ni1,,,
,,,,,,10.1016/j.jmmm.2009.09.056,TRUE,,,,,ZnFe2O4,9,9 K,O4.0Fe2.0Zn1,,,
,Spinel,654.15,381 °C,,,10.1016/j.jmmm.2006.05.033,TRUE,,Cubic,,,Ni0.3Zn0.7Fe2O4,,,O4.0Fe2.0Ni0.3Zn0.7,,,
,Cubic spinel,,,,,10.1016/S0304-8853(01)00553-4,TRUE,{'a': '8.370±0.005Å'},,,,Ni0.5Cu0.5Fe2O4,820,820±2K,O4.0Fe2.0Ni0.5Cu0.5,,,
62 Oe,Cubic Spinel,833,833 K,,,10.1016/j.jallcom.2011.06.047,TRUE,{'a': '8.380 Å'},Face Centered Cubic,,68 emu/g,Ni0.5Zn0.5Fe2O4,,,O4.0Fe2.0Ni0.5Zn0.5,,,
103 Oe,Cubic Spinel,645,645 K,,,10.1016/j.jallcom.2011.06.047,TRUE,{'a': '8.388 Å'},Face Centered Cubic,,60 emu/g,Ni0.5Zn0.5Fe2O4,,,O4.0Fe2.0Ni0.5Zn0.5,,,
19 Oe,Cubic Spinel,605,605 K,,,10.1016/j.jallcom.2011.06.047,TRUE,{'a': '8.392 Å'},Face Centered Cubic,,16.5 emu/g,Ni0.5Zn0.5Fe2O4,,,O4.0Fe2.0Ni0.5Zn0.5,,,
,Cubic Spinel,573,573 K,,,10.1016/j.jallcom.2011.06.047,TRUE,{'a': '8.402 Å'},Face Centered Cubic,,1.8 emu/g,Ni0.5Zn0.5Fe2O4,,,O4.0Fe2.0Ni0.5Zn0.5,,,
,FCC,485,470-500 K,,,10.1016/j.tsf.2016.03.006,TRUE,,,,,Ni0.88Cu0.12,,,Ni0.88Cu0.12,,,
,FCC,400,400 K,,,10.1016/j.tsf.2016.03.006,TRUE,,,,,Ni0.75Cu0.25,,,Ni0.75Cu0.25,,,
,FCC,273,273 K,,,10.1016/j.tsf.2016.03.006,TRUE,,,,,Ni0.68Cu0.32,,,Ni0.68Cu0.32,,,
,FCC,295,295 K,,,10.1016/j.tsf.2016.03.006,TRUE,,,,,Ni0.61Cu0.39,,,Ni0.61Cu0.39,,,
,Cu3Au-type,49.1,48.0-50.2 K,200 K,200,10.1016/j.jallcom.2006.01.088,TRUE,{'a': '3.567 Å'},Cubic,,,Ni3Al,,,Al1Ni3.0,,,
,Cu3Au-type,168.5,"87.0 K, 250.0 K",250 K,250,10.1016/j.jallcom.2006.01.088,TRUE,{'a': '3.568 Å'},Cubic,,,Ni0.771Al0.229,,,Al0.229Ni0.771,,,
,Cu3Au-type,50.2,50.2 K,200 K,200,10.1016/j.jallcom.2006.01.088,TRUE,{'a': '3.567 Å'},Cubic,,,Ni0.752Al0.248,,,Al0.248Ni0.752,,,
,Cu3Au-type,48,48.0 K,200 K,200,10.1016/j.jallcom.2006.01.088,TRUE,{'a': '3.566 Å'},Cubic,,,Ni0.755Al0.245,,,Al0.245Ni0.755,,,
,Tetragonal,310,310 K,,,10.1016/j.msea.2006.02.095,TRUE,"{'a': '0.5430 nm', 'b': '0.5430 nm', 'c': '0.6682 nm'}",,,15 emu/g,Ni1.95Mn1.42Ga0.63,,,Mn1.42Ni1.95Ga0.63,,,
,Tetragonal,376,376 K,,,10.1016/j.msea.2006.02.095,TRUE,"{'a': '0.5920 nm', 'b': '0.5920 nm', 'c': '0.5566 nm'}",,,96 emu/g,Ni2MnGa,,,Mn1Ni2.0Ga1,,,
,"Cubic (Austenite), Tetragonal (Martensite)",340,340 K,,,10.1016/S0304-8853(02)01064-8,TRUE,,,"4.17 μB (Mn), 0.3 μB (Ni)",,Ni2.16Fe0.04Mn0.80Ga,,,Mn0.8Fe0.04Ni2.16Ga1,,,
,,376,376 K,,,10.1016/S0304-8853(02)01126-5,TRUE,,,,,Ni2MnGa,,,Mn1Ni2.0Ga1,,,
,,541,541 K,,,10.1016/S1359-6462(03)00048-4,TRUE,,,,,Ni2.12Fe0.88Ga,,,Fe0.88Ni2.12Ga1,,,
0.9 kA/m,,444,444 K,,,10.1016/S1359-6462(03)00048-4,TRUE,,,,31.8 Am^2/kg,Ni2.24Fe0.76Ga,,,Fe0.76Ni2.24Ga1,,,
,"14 M (martensite), bcc (austenite)",415,415 K,,,10.1016/S1359-6462(03)00048-4,TRUE,,,,,Ni2.28Fe0.72Ga,,,Fe0.72Ni2.28Ga1,,L21,
,,393,393 K,,,10.1016/S1359-6462(03)00048-4,TRUE,,,,,Ni2.32Fe0.68Ga,,,Fe0.68Ni2.32Ga1,,,
,,369,369 K,,,10.1016/S1359-6462(03)00048-4,TRUE,,,,,Ni2.40Fe0.60Ga,,,Fe0.6Ni2.4Ga1,,,
,,,,-5 K,-5,10.1016/j.jallcom.2012.09.122,TRUE,,,0.17 μB/Ni atom,,Ni21Zn2B20,,,B20.0Ni21.0Zn2.0,,,7 × 10^−8 emu g^−1
,,,,-8 K,-8,10.1016/j.jallcom.2012.09.122,TRUE,,,,,Ni3ZnB2,,,B2.0Ni3.0Zn1,,,2.26 × 10^−6 emu g^−1
,L21,430,430 K,,,10.1016/S0038-1098(03)00144-3,TRUE,{'a': '5.74 Å'},Cubic,,,Ni2FeGa,,,Fe1Ni2.0Ga1,,,
,"L21-type (austenite), 4O-type (martensite)",438,438 K,,,10.1016/j.jallcom.2013.06.124,TRUE,"{'a': '0.5794 nm (austenite), 0.8344 nm (martensite)', 'b': 'NA (austenite), 0.5429 nm (martensite)', 'c': 'NA (austenite), 0.4222 nm (martensite)'}","Cubic (austenite), Orthorhombic (martensite)","Ni: 0.3 μB, Mn: 3.3 μB, Fe: 3.0 μB (austenite); Ni: 0.5 μB, Mn: 3.1 μB, Fe: 2.3 μB and 2.6 μB (martensite)",81.1 emu/g at 4.2 K,Ni2Mn0.3Fe0.7Ga,,,Mn0.3Fe0.7Ni2.0Ga1,,"Fm-3m (austenite), Pmma (martensite)",
,,381,381 K,,,10.1016/j.jallcom.2013.06.124,TRUE,,,3.91 μB/f.u.,,Ni52Mn16Fe8Ga24,,,Mn16.0Fe8.0Ni52.0Ga24.0,,,
,Cubic,318,318 K,,,10.1016/j.jmmm.2012.02.080,TRUE,{'a': '0.5972 nm'},Cubic,7.2 μB,,Ni2Mn1.4Sn0.6,,,Mn1.4Ni2.0Sn0.6,,Fm-3m,
60 Oe,L21,350,350 K,,,10.1016/S0022-0248(03)01172-2,TRUE,{'a': '6.121 Å'},Simple cubic,,450 emu/cm^3,Ni2MnAl,,,Al1Mn1Ni2.0,100 emu/cm^3,,
,B2,,,,,10.1016/S0022-0248(03)01172-2,TRUE,{'a': '3.116 Å'},Simple cubic,,,Ni2MnAl,300,300 K,Al1Mn1Ni2.0,,,
,Ludwigite,85,85 K,-157 K,-157,10.1016/j.jmmm.2015.11.033,TRUE,,Orthorhombic,6.32 μB,,Ni2MnBO5,,,B1O5.0Mn1Ni2.0,,Pbam,
,Ludwigite,85,85 K,,,10.1016/j.jmmm.2015.11.033,TRUE,,Orthorhombic,,,Ni1.5Mn1.5BO5,,,B1O5.0Mn1.5Ni1.5,,Pbam,
,Heusler,388,388 K,,,10.1016/j.jmmm.2003.12.811,TRUE,{'a': '5.825 Å'},Cubic,3.63 μB,,Ni2MnGa,,,Mn1Ni2.0Ga1,,Pnnm,
,Heusler,382,382 K,,,10.1016/j.jmmm.2003.12.811,TRUE,{'a': '5.828 Å'},Cubic,3.75 μB,,Ni2MnGa,,,Mn1Ni2.0Ga1,,Pnnm,
,L21 Heusler,300,300 K,,,10.1016/j.jallcom.2014.08.149,TRUE,{'a': '5.8224 Å'},Cubic,,,Ni2MnGe,,,Mn1Ni2.0Ge1,,Fm-3m,
,L21 Heusler,320,320 K,,,10.1016/j.jallcom.2014.08.149,TRUE,{'a': '5.7881 Å'},Cubic,,,Ni2.1Mn0.9Ge,,,Mn0.9Ni2.1Ge1,,Fm-3m,
,L21 Heusler,315,315 K,,,10.1016/j.jallcom.2014.08.149,TRUE,{'a': '5.8115 Å'},Cubic,,,Ni1.91Mn0.94Ge1.15,,,Mn0.94Ni1.91Ge1.15,,Fm-3m,
,L21,315,315 K,,,10.1016/j.jcrysgro.2009.02.001,TRUE,"{'a': '0.6022 nm', 'b': '0.6022 nm', 'c': '0.6022 nm'}",Cubic,,,Ni2MnIn,,,Mn1Ni2.0In1,,,
,B2,145,145 K,,,10.1016/j.jcrysgro.2009.02.001,TRUE,"{'a': '0.3011 nm', 'b': '0.3011 nm', 'c': '0.3011 nm'}",Cubic,,,Ni2MnIn,,,Mn1Ni2.0In1,,,
,B2 and L21 mixture,260,260 K,,,10.1016/j.jcrysgro.2009.02.001,TRUE,"{'a': '0.3011 nm (B2), 0.6022 nm (L21)', 'b': '0.3011 nm (B2), 0.6022 nm (L21)', 'c': '0.3011 nm (B2), 0.6022 nm (L21)'}",Cubic,,,Ni2MnIn,,,Mn1Ni2.0In1,,,
,L21,285,285 K,,,10.1016/j.jcrysgro.2009.02.001,TRUE,"{'a': '0.6022 nm', 'b': '0.6022 nm', 'c': '0.6022 nm'}",Cubic,,,Ni2MnIn,,,Mn1Ni2.0In1,,,
,L21,350,350 K,,,10.1016/j.jmmm.2006.08.024,TRUE,,,,,Ni2MnSb,,,Mn1Ni2.0Sb1,,,
,L21,340,340 K,,,10.1016/j.jmmm.2006.08.024,TRUE,,,,,Ni2MnSn,,,Mn1Ni2.0Sn1,,,
,C1b,730,730 K,,,10.1016/j.jmmm.2006.08.024,TRUE,,,,,NiMnSb,,,Mn1Ni1Sb1,,,
,C1b,,,,,10.1016/j.jmmm.2006.08.024,TRUE,,,,,CuMnSb,47,47 K,Mn1Cu1Sb1,,,
,Glassy,57,57 K,,,10.1016/j.intermet.2010.02.015,TRUE,,,,,Ni45Gd40Al15,,,Al15.0Ni45.0Gd40.0,,,
,Glassy,62,62 K,,,10.1016/j.intermet.2010.02.015,TRUE,,,,,Ni32Gd46Al22,,,Al22.0Ni32.0Gd46.0,,,
,BMG,79,79 K,,,10.1016/j.intermet.2010.02.015,FALSE,,,,,Gd40Dy16Al24Co20,,,Al24.0Co20.0Gd40.0Dy16.0,,,
,BMG,76,76 K,,,10.1016/j.intermet.2010.02.015,FALSE,,,,,Gd36Dy20Al24Co20,,,Al24.0Co20.0Gd36.0Dy20.0,,,
,BMG,5.5,5.5 K,,,10.1016/j.intermet.2010.02.015,TRUE,,,,,Ho30Y26Al24Co20,,,Al24.0Co20.0Y26.0Ho30.0,,,
,BMG,53,53 K,,,10.1016/j.intermet.2010.02.015,TRUE,,,,,Gd36Y20Al24Co20,,,Al24.0Co20.0Y20.0Gd36.0,,,
,BMG,93,93 K,,,10.1016/j.intermet.2010.02.015,TRUE,,,,,Gd53Al24Co20Zr3,,,Al24.0Co20.0Zr3.0Gd53.0,,,
,BMG,52,52 K,,,10.1016/j.intermet.2010.02.015,TRUE,,,,,Gd33Er22Al25Co20,,,Al25.0Co20.0Gd33.0Er22.0,,,
,BMG,94,94 K,,,10.1016/j.intermet.2010.02.015,FALSE,,,,,Pd40Ni22.5Fe17.5P20,,,P20.0Fe17.5Ni22.5Pd40.0,,,
,BMG,17,17 K,,,10.1016/j.intermet.2010.02.015,FALSE,,,,,Ho34Dy22Al24Co20,,,Al24.0Co20.0Dy22.0Ho34.0,,,
,BMG,26,26 K,,,10.1016/j.intermet.2010.02.015,TRUE,,,,,Dy50Gd7Al23Co20,,,Al23.0Co20.0Gd7.0Dy50.0,,,
,BMG,52,52 K,,,10.1016/j.intermet.2010.02.015,FALSE,,,,,Er50Al7Co20Y6,,,Al7.0Co20.0Y6.0Er50.0,,,
,BMG,80,80 K,,,10.1016/j.intermet.2010.02.015,TRUE,,,,,Gd55Ni25Al20,,,Al20.0Ni25.0Gd55.0,,,
,Hg2CuTi-type,333,333 K,,,10.1016/j.jallcom.2013.03.194,TRUE,{'a': '5.9871 Å'},bcc,5.54 μB,"71 emu/g at 300 K, 125 emu/g at 5 K",Ni35Mn50In15,,,Mn50.0Ni35.0In15.0,,,
,Cu3Al (L12),40,40 K,,,10.1016/S0921-4526(02)01663-0,TRUE,,,0.076 μB,,Ni3Al,,,Al1Ni3.0,,,
"80 Oe (600°C), 125 Oe (800°C)",amorphous + Ni(fcc) + Ni3B(orthorhombic),743.15,470°C,,,10.1016/j.jnoncrysol.2006.12.119,TRUE,,,,,Ni80Si6B14,,,B14.0Si6.0Ni80.0,,,
,amorphous + Ni(fcc) + Ni3B(orthorhombic),743.15,470°C,,,10.1016/j.jnoncrysol.2006.12.119,TRUE,,,,,Ni78Si8B14,,,B14.0Si8.0Ni78.0,,,
,DO22,373,373 K,,,10.1016/j.intermet.2010.01.011,TRUE,,Tetragonal,0.55 μB/atom,,Ni3Pt,,,Ni3.0Pt1,,,
,L12,373,373 K,,,10.1016/j.intermet.2010.01.011,TRUE,,Cubic,0.62 μB/atom,,Ni3Pt,,,Ni3.0Pt1,,,
,Cubic B2,220,220 K,,,10.1016/j.jallcom.2013.02.158,TRUE,,,,,Ni45Co5Mn32Al18,,,Al18.0Mn32.0Co5.0Ni45.0,,,
,Cubic B2,330,> 330 K,,,10.1016/j.jallcom.2013.02.158,TRUE,,,,,Ni40Co10Mn33Al17,,,Al17.0Mn33.0Co10.0Ni40.0,,,
,Cubic B2,,,,,10.1016/j.jallcom.2013.02.158,TRUE,,,,,Ni50Mn31Al19,300,300 K,Al19.0Mn31.0Ni50.0,,,
78 Oe,B2 and L10,391,391 K,,,10.1016/j.jallcom.2014.07.034,TRUE,,,,32.9 emu/g,Ni41.5Co8.5Mn32Al18,,,Al18.0Mn32.0Co8.5Ni41.5,,,0.036 emu/g Oe
45 Oe,B2 and L10,397,397 K,,,10.1016/j.jallcom.2014.07.034,TRUE,,,,12.8 emu/g,Ni41Co9Mn32.5Al17.5,,,Al17.5Mn32.5Co9.0Ni41.0,,,0.013 emu/g Oe
78 Oe,B2 and L10,387,387 K,,,10.1016/j.jallcom.2014.07.034,TRUE,,,,41.2 emu/g,Ni41Co9Mn32Al18,,,Al18.0Mn32.0Co9.0Ni41.0,,,0.055 emu/g Oe
,L21,313,313 K,,,10.1016/j.jallcom.2014.07.034,TRUE,,,,,Ni2MnAl,,,Al1Mn1Ni2.0,,,
,L21 ordered structure,403,403 K,,,10.1016/j.actamat.2016.02.046,TRUE,{'a': '6.02 Å'},Cubic,,85 Am^2/kg at 12 T,Ni42Co8Mn39Sn11,,,Mn39.0Co8.0Ni42.0Sn11.0,,Fm-3m,
,,404,404 K,,,10.1016/j.scriptamat.2010.08.046,TRUE,,,,,Ni43Co7Mn39Sn11,,,Mn39.0Co7.0Ni43.0Sn11.0,,,
,Non-modulated tetragonal martensite,458,458 K,,,10.1016/j.scriptamat.2017.03.002,TRUE,"{'a': '0.550 nm', 'b': '0.650 nm', 'c': '1.182 nm'}",Tetragonal,,,Ni45Co5Mn21Fe4Ga20Cu5,,,Mn21.0Fe4.0Co5.0Ni45.0Cu5.0Ga20.0,,,
,Non-modulated tetragonal martensite,313,313 K,,,10.1016/j.scriptamat.2017.03.002,TRUE,"{'a': '0.547 nm', 'b': '0.656 nm', 'c': '1.199 nm'}",Tetragonal,,,Ni45Co5Mn25Fe0Ga20Cu5,,,Mn25.0Fe0.0Co5.0Ni45.0Cu5.0Ga20.0,,,
,Non-modulated tetragonal martensite,350,350 K,,,10.1016/j.scriptamat.2017.03.002,TRUE,"{'a': '0.549 nm', 'b': '0.655 nm', 'c': '1.193 nm'}",Tetragonal,,,Ni45Co5Mn24.2Fe1.4Ga20Cu5,,,Mn24.2Fe1.4Co5.0Ni45.0Cu5.0Ga20.0,,,
,Non-modulated tetragonal martensite,397,397 K,,,10.1016/j.scriptamat.2017.03.002,TRUE,"{'a': '0.548 nm', 'b': '0.650 nm', 'c': '1.186 nm'}",Tetragonal,,,Ni45Co5Mn22.7Fe2.5Ga20Cu5,,,Mn22.7Fe2.5Co5.0Ni45.0Cu5.0Ga20.0,,,
,Tetragonal,393,393 K,,,10.1016/j.scriptamat.2016.12.032,TRUE,"{'a': '0.5548 nm', 'b': '0.5548 nm', 'c': '6.369 nm'}",Non-modulated,,,Ni46Mn24Ga22Co4Cu4,,,Mn24.0Co4.0Ni46.0Cu4.0Ga22.0,,,
,B2,292,292 K,,,10.1016/j.actamat.2015.11.053,TRUE,,,,,Ni49.54Mn36.12In14.34,500,500 K,Mn36.12Ni49.54In14.34,,,
,B2,310,310 K,,,10.1016/j.actamat.2015.11.053,TRUE,,,,,Ni49.88Mn35.70In14.42,,,Mn35.7Ni49.88In14.42,,,
,B2,323,323 K,,,10.1016/j.actamat.2015.11.053,TRUE,,,,,Ni49.53Mn35.22In15.22,,,Mn35.22Ni49.53In15.22,,,
,B2,298,298 K,,,10.1016/j.actamat.2015.11.053,TRUE,,,,,Ni47.22Mn38.45In14.33,500,500 K,Mn38.45Ni47.22In14.33,,,
,Five-layered tetragonal martensite,375.15,102°C,,,10.1016/j.msea.2006.11.180,TRUE,,Body-centered tetragonal (BCT),,,Ni48Mn27Ga25,,,Mn27.0Ni48.0Ga25.0,,,
16.0 kA/m,B2 phase,285,285 K,,,10.1016/j.scriptamat.2010.03.067,TRUE,{'a': '3.000(1) Å'},,,,Ni48Mn37In13,,,Mn37.0Ni48.0In13.0,,,
16.0 kA/m,B2 phase,285,285 K,,,10.1016/j.scriptamat.2010.03.067,TRUE,{'a': '3.000(1) Å'},,,,Ni48Mn39In13,,,Mn39.0Ni48.0In13.0,,,
,"Cubic (Austenite), Tetragonal (Martensite)",374,374 K,,,10.1016/j.jmmm.2010.09.013,TRUE,,,,,Ni49.1Mn29.4Ga21.5,,,Mn29.4Ni49.1Ga21.5,,,
,Heusler,375.15,102 °C,,,10.1016/j.matlet.2008.01.071,TRUE,"{'a': '0.5948 nm', 'c': '0.5600 nm'}",Tetragonal Martensite,,,Ni49.8Mn28.5Ga21.7,,,Mn28.5Ni49.8Ga21.7,,,
,Cubic L21,325,325 K,,,10.1016/j.jallcom.2017.05.096,TRUE,{'a': '5.882'},Cubic,,,Ni50Mn35Sn15,,,Mn35.0Ni50.0Sn15.0,,,
,Cubic L21,325,325 K,,,10.1016/j.jallcom.2017.05.096,TRUE,{'a': '5.907'},Cubic,,,Ni49SmMn35Sn15,,,Mn35.0Ni49.0Sn15.0Sm1,,,
,Cubic L21,327,327 K,,,10.1016/j.jallcom.2017.05.096,TRUE,{'a': '5.915'},Cubic,,,Ni49PrMn35Sn15,,,Mn35.0Ni49.0Sn15.0Pr1,,,
,Cubic L21,318,318 K,,,10.1016/j.jallcom.2017.05.096,TRUE,{'a': '5.928'},Cubic,,,Ni49LaMn35Sn15,,,Mn35.0Ni49.0Sn15.0La1,,,
,Cubic,365,365 K,,,10.1016/j.jmmm.2007.03.033,TRUE,{'a': '0.581 nm'},Cubic,,4πMsat ≈ 500 G at 0 K,Ni49Mn29.6Ga21.4,,,Mn29.6Ni49.0Ga21.4,,,
,Mixed Tetragonal-Cubic,350,350 K,,,10.1016/j.jmmm.2007.03.033,TRUE,"{'a': '0.59 nm', 'c': '0.558 nm'}",Mixed,,4πMsat ≈ 5 kG,Ni56.4Mn21.8Ga21.8,,,Mn21.8Ni56.4Ga21.8,,,
"100 Oe (longitudinal), 200 Oe (perpendicular)",Tetragonal martensitic,315,315 K,,,10.1016/j.scriptamat.2011.07.018,TRUE,"{'a': '3.75 Å', 'c': '6.78 Å'}",,,,Ni50.95Mn25.45Ga23.6,,,Mn25.45Ni50.95Ga23.6,,,
,L10,360,360 K,,,10.1016/j.actamat.2013.11.064,TRUE,"{'a': '0.536 nm', 'c': '0.652 nm'}",Body-centered tetragonal,,,Ni50Fe19Co4Ga27,,,Fe19.0Co4.0Ni50.0Ga27.0,,,
,,750,680-820 K,,,10.1016/j.physb.2004.10.018,TRUE,,,,"4πM_eff = 10.82 kOe (300 K), 12.05 kOe (80 K)",Ni50Fe50,,,Fe50.0Ni50.0,,,
,Tetragonal,292.9,292.9 K,,,10.1016/j.jallcom.2016.02.039,TRUE,"{'a': '3.893 Å', 'c': '6.436 Å'}",Non-modulated,3.42 μB,,Ni50Mn18.5Cu6.5Ga25,,,Mn18.5Ni50.0Cu6.5Ga25.0,,I4/mmm,
,Cubic,323.2,323.2 K,,,10.1016/j.jallcom.2016.02.039,TRUE,{'a': '5.816 Å'},L21,,,Ni50Mn21.12Cu3.61Ga24.66,,,Mn21.12Ni50.0Cu3.61Ga24.66,,,
,Cubic,295.1,295.1 K,,,10.1016/j.jallcom.2016.02.039,TRUE,{'a': '5.802 Å'},L21,,,Ni50Mn19.60Cu6.07Ga24.66,,,Mn19.6Ni50.0Cu6.07Ga24.66,,,
,Cubic,292.9,292.9 K,,,10.1016/j.jallcom.2016.02.039,TRUE,{'a': '5.792 Å'},L21,,,Ni50Mn19.10Cu6.43Ga24.58,,,Mn19.1Ni50.0Cu6.43Ga24.58,,,
,Tetragonal,312,312.0 K,,,10.1016/j.jallcom.2016.02.039,TRUE,"{'a': '3.893 Å', 'c': '6.436 Å'}",Non-modulated,3.42 μB,,Ni50Mn17.87Cu7.05Ga24.26,,,Mn17.87Ni50.0Cu7.05Ga24.26,,I4/mmm,
,,308,308 K,,,10.1016/j.jallcom.2016.02.039,TRUE,,,,,Ni2Mn0.75Cu0.25Ga,,,Mn0.75Ni2.0Cu0.25Ga1,,,
,Cubic L21,305,305 K,,,10.1016/j.jallcom.2013.09.204,TRUE,"{'a': '5.796 Å', 'b': '5.796 Å', 'c': '5.796 Å'}",Cubic,,,Ni50Mn20Cu5Ga21Al4,,,Al4.0Mn20.0Ni50.0Cu5.0Ga21.0,,,
,5M,351,351 K,,,10.1016/j.jmmm.2007.05.006,TRUE,"{'a': '0.5936 nm', 'b': '0.5936 nm', 'c': '0.5537 nm'}",Tetragonal,,,Ni50Mn29Ga21,,,Mn29.0Ni50.0Ga21.0,,,
,5M,351,351 K,,,10.1016/j.jmmm.2007.05.006,TRUE,"{'a': '0.5952 nm', 'b': '0.5952 nm', 'c': '0.5541 nm'}",Tetragonal,,,Ni50Mn29Ga20.9Gd0.1,,,Mn29.0Ni50.0Ga20.9Gd0.1,,,
,7M,351,351 K,,,10.1016/j.jmmm.2007.05.006,TRUE,"{'a': '0.6165 nm', 'b': '0.5800 nm', 'c': '0.5516 nm'}",Orthorhombic,,,Ni50Mn29Ga20.5Gd0.5,,,Mn29.0Ni50.0Ga20.5Gd0.5,,,
,7M,351,351 K,,,10.1016/j.jmmm.2007.05.006,TRUE,"{'a': '0.6222 nm', 'b': '0.5843 nm', 'c': '0.5510 nm'}",Orthorhombic,,,Ni50Mn29Ga20Gd1,,,Mn29.0Ni50.0Ga20.0Gd1.0,,,
,7M,326,326 K,,,10.1016/j.jmmm.2007.05.006,TRUE,"{'a': '0.6267 nm', 'b': '0.5844 nm', 'c': '0.5474 nm'}",Orthorhombic,,,Ni50Mn29Ga19Gd2,,,Mn29.0Ni50.0Ga19.0Gd2.0,,,
,"L21 at 300 K, 4O at 100 K",325,325 K,,,10.1016/j.jmmm.2006.10.1040,TRUE,,,,"49.9 A m^2/kg at 4.2 K in 4O phase, 82.8 A m^2/kg at 180 K in L21 phase",Ni50Mn36Sn14,,,Mn36.0Ni50.0Sn14.0,,Pmmm,
,Heusler L21,319,319 K,,,10.1016/j.msea.2006.12.235,TRUE,,Orthorhombic,,,Ni50Mn37Sn13,,,Mn37.0Ni50.0Sn13.0,,Pmma,
,,350,350 K,,,10.1016/j.msea.2006.12.235,FALSE,,,4.3 μB,,Ni50Mn25Sn25,,,Mn25.0Ni50.0Sn25.0,,,
,,306,306 K,,,10.1016/j.msea.2006.12.235,TRUE,,,,,Ni52Mn35Sn13,,,Mn35.0Ni52.0Sn13.0,,,
,,350,350 K,,,10.1016/j.msea.2006.12.235,TRUE,,,,,Ni45Co5Mn37Sn13,,,Mn37.0Co5.0Ni45.0Sn13.0,,,
,Orthorhombic,330,330 K,,,10.1016/j.mseb.2011.07.013,TRUE,"{'a': '8.574 Å', 'b': '5.625 Å', 'c': '4.348 Å'}",4O,,,Ni50Mn38Sb12B1,,,B1.0Mn38.0Ni50.0Sb12.0,,Pmma,
,Cubic,345,345 K,,,10.1016/j.mseb.2011.07.013,TRUE,,L21,,,Ni50Mn38Sb12B3,,,B3.0Mn38.0Ni50.0Sb12.0,,,
50.79 (10^3/4π A·m^−1),7M orthorhombic martensitic,346.9,346.9 K,,,10.1016/j.mseb.2017.06.004,TRUE,"{'a': '6.189 Å', 'b': '5.770 Å', 'c': '5.437 Å'}",Orthorhombic,,52.08 A·m^2·kg^−1,Ni51.90Mn28.86Ga19.24,,,Mn28.86Ni51.9Ga19.24,,Pnnm,
,NM tetragonal martensitic,312.3,312.3 K,,,10.1016/j.mseb.2017.06.004,TRUE,"{'a': '6.178 Å', 'b': '5.774 Å', 'c': '5.440 Å'}",Tetragonal,,14.01 A·m^2·kg^−1,Ni51.90Mn28.86Ga19.24,,,Mn28.86Ni51.9Ga19.24,,I4/mmm,
,L10 martensite,360.15,87°C,,,10.1016/j.actamat.2008.03.008,TRUE,"{'a': '0.760 nm', 'b': '0.760 nm', 'c': '0.659 nm'}",Tetragonal,,,Ni52Fe17Ga27Co4,,,Fe17.0Co4.0Ni52.0Ga27.0,,,
,B2,320.15,"45°C (annealed), 49°C (aged)",,,10.1016/j.actamat.2008.03.008,TRUE,,Body-centered cubic,,,Ni54Fe20Ga26,,,Fe20.0Ni54.0Ga26.0,,,
,B2,355.15,"75°C (annealed), 89°C (aged)",,,10.1016/j.actamat.2008.03.008,TRUE,,Body-centered cubic,,,Ni52Fe20Ga26Co2,,,Fe20.0Co2.0Ni52.0Ga26.0,,,
,B2,400.65,"125°C (annealed), 130°C (aged)",,,10.1016/j.actamat.2008.03.008,TRUE,,Body-centered cubic,,,Ni50Fe20Ga26Co4,,,Fe20.0Co4.0Ni50.0Ga26.0,,,
,B2,310.15,37°C (annealed and aged),,,10.1016/j.actamat.2008.03.008,TRUE,,Body-centered cubic,,,Ni54Fe19Ga27,,,Fe19.0Ni54.0Ga27.0,,,
,B2,349.65,"72°C (annealed), 81°C (aged)",,,10.1016/j.actamat.2008.03.008,TRUE,,Body-centered cubic,,,Ni52Fe19Ga27Co2,,,Fe19.0Co2.0Ni52.0Ga27.0,,,
,B2,393.15,"117°C (annealed), 123°C (aged)",,,10.1016/j.actamat.2008.03.008,TRUE,,Body-centered cubic,,,Ni50Fe19Ga27Co4,,,Fe19.0Co4.0Ni50.0Ga27.0,,,
,B2,302.65,"26°C (annealed), 33°C (aged)",,,10.1016/j.actamat.2008.03.008,TRUE,,Body-centered cubic,,,Ni54Fe18Ga28,,,Fe18.0Ni54.0Ga28.0,,,
,B2,334.65,"57°C (annealed), 66°C (aged)",,,10.1016/j.actamat.2008.03.008,TRUE,,Body-centered cubic,,,Ni52Fe18Ga28Co2,,,Fe18.0Co2.0Ni52.0Ga28.0,,,
,B2,375.15,"99°C (annealed), 105°C (aged)",,,10.1016/j.actamat.2008.03.008,TRUE,,Body-centered cubic,,,Ni50Fe18Ga28Co4,,,Fe18.0Co4.0Ni50.0Ga28.0,,,
,B2,282.65,"9°C (annealed), 10°C (aged)",,,10.1016/j.actamat.2008.03.008,TRUE,,Body-centered cubic,,,Ni56Fe17Ga27,,,Fe17.0Ni56.0Ga27.0,,,
,B2,360.15,87°C (annealed and aged),,,10.1016/j.actamat.2008.03.008,TRUE,,Body-centered cubic,,,Ni54Fe17Ga27Co2,,,Fe17.0Co2.0Ni54.0Ga27.0,,,
,B2,360.15,87°C (annealed and aged),,,10.1016/j.actamat.2008.03.008,TRUE,,Body-centered cubic,,,Ni52Fe17Ga27Co4,,,Fe17.0Co4.0Ni52.0Ga27.0,,,
