Repository: sanjayganeshprabu/Computational-Modeling-and-Predictive-Analytics-for-Materials-Data

# Computational-Modeling-and-Predictive-Analytics-for-Materials-Data-

File: MODIFIED magnetic_materials.csv (part 47 of 112)
Coercivity,Crystal_Structure,Curie,Curie(Tc),Curie_Weiss,Curie_Weiss(θp),DOI,Experimental,Lattice_Parameters,Lattice_Structure,Magnetic_Moment,Magnetization,Material_Name,Neel,Neel(Tn),New_Column_Concatenated,Remanence,Space_Group,Susceptibility
,14M (P2/m) and D022 tetragonal,358,358 K,,,10.1016/j.jpcs.2012.09.004,TRUE,"{'a': '4.2634 Å (14M), 3.8925 Å (D022)', 'b': '5.5048 Å (14M)', 'c': '29.5044 Å (14M), 6.5117 Å (D022)'}",,,"42.2 J/μ0 kg T at 333 K, 34.2 J/μ0 kg T at 335 K",Ni52Mn25Ga23,,,Mn25.0Ni52.0Ga23.0,,,
,Cubic L21 Heusler,365,365 K,,,10.1016/j.jpcs.2012.09.004,TRUE,{'a': '5.825 Å'},,,"90 J/μ0 kg T at 180 K, 80 J/μ0 kg T at 220 K",Ni2MnGa,,,Mn1Ni2.0Ga1,,Fm-3m,
,,307,307 K,,,10.1016/j.jpcs.2012.09.004,TRUE,,,,"42.4 J/μ0 kg T at 300 K, 0 J/μ0 kg T at 307 K",Ni2Mn0.75Cu0.25Ga,,,Mn0.75Ni2.0Cu0.25Ga1,,,
331 Oe at 4 K,Cubic-austenite,305,305 K,,,10.1016/j.jmmm.2014.02.023,TRUE,{'a': '0.59762 nm'},Cubic,,,Ni52Mn34Sn14,,,Mn34.0Ni52.0Sn14.0,,,
,Monoclinic,351,351 K,,,10.1016/j.intermet.2012.03.060,TRUE,"{'a': '4.243', 'b': '5.520', 'c': '29.476'}",7 M,2.86 μB/f.u.,66.5 emu/g,Ni53.5Mn26.0Ga20.5,,,Mn26.0Ni53.5Ga20.5,,,
,Monoclinic,354,354 K,,,10.1016/j.intermet.2012.03.060,TRUE,"{'a': '4.238', 'b': '5.538', 'c': '29.389'}",7 M,3.07 μB/f.u.,,Ni53.4Mn26.2Ga20.4B0.5,,,B0.5Mn26.2Ni53.4Ga20.4,,,
,Monoclinic,360,360 K,,,10.1016/j.intermet.2012.03.060,TRUE,"{'a': '4.248', 'b': '5.565', 'c': '20.978'}",5 M,3.40 μB/f.u.,79.1 emu/g,Ni53.2Mn26.4Ga20.4B1.0,,,B1.0Mn26.4Ni53.2Ga20.4,,,
,14M martensite,345,345 K,,,10.1016/S1359-6454(02)00431-7,TRUE,,Monoclinic,,,Ni53.6Mn23.4Ga23.0,,,Mn23.4Ni53.6Ga23.0,,,
,L21,309,309 K,,,10.1016/j.ssc.2007.05.019,TRUE,,,3.08 μB per formula unit,,Ni54Fe19Ga27,,,Fe19.0Ni54.0Ga27.0,,,
,Orthorhombic,340,340 K,,,10.1016/j.scriptamat.2006.10.037,TRUE,"{'a': '6.116 Å', 'b': '5.760 Å', 'c': '5.460 Å'}",7M Martensite,,,Ni55Mn20.6Ga24.4,,,Mn20.6Ni55.0Ga24.4,,,
,Cubic,308,308 K,,,10.1016/j.scriptamat.2006.10.037,TRUE,{'a': '5.781 Å'},L21 Austenite,,,Ni55Mn19.6Ga25.4,,,Mn19.6Ni55.0Ga25.4,,,
,Cubic,306,306 K,,,10.1016/j.scriptamat.2006.10.037,TRUE,{'a': '5.787 Å'},L21 Austenite,,,Ni53Mn20.4Ga26.6,,,Mn20.4Ni53.0Ga26.6,,,
,Cubic,358,358 K,,,10.1016/j.scriptamat.2006.10.037,TRUE,{'a': '5.796 Å'},L21 Austenite,,,Ni49.5Mn24.3Ga26.2,,,Mn24.3Ni49.5Ga26.2,,,
,Cubic L21,360,360 K,,,10.1016/j.jallcom.2006.06.003,TRUE,"{'a': '5.824 Å', 'b': '5.824 Å', 'c': '5.824 Å'}",Austenite,3.95 μB/f.u.,64 emu/g,Ni50Mn25Ga25,,,Mn25.0Ni50.0Ga25.0,,,
,Cubic L21,345,345 K,,,10.1016/j.jallcom.2006.06.003,TRUE,"{'a': '5.822 Å', 'b': '5.822 Å', 'c': '5.822 Å'}",Austenite,3.27 μB/f.u.,53 emu/g,Ni52Mn23Ga25,,,Mn23.0Ni52.0Ga25.0,,,
,Body-centered tetragonal,318,318 K,,,10.1016/j.jallcom.2006.06.003,TRUE,"{'a': '7.775 Å', 'b': '6.502 Å'}",Martensite,3.09 μB/f.u.,50 emu/g,Ni53Mn22Ga25,,,Mn22.0Ni53.0Ga25.0,,I4/mmm,
,Body-centered tetragonal,306,306 K,,,10.1016/j.jallcom.2006.06.003,TRUE,"{'a': '7.752 Å', 'b': '6.550 Å'}",Martensite,2.66 μB/f.u.,43 emu/g,Ni55Mn20Ga25,,,Mn20.0Ni55.0Ga25.0,,I4/mmm,
,Cubic,376,376 K,,,10.1016/j.jallcom.2006.06.003,TRUE,,Austenite,,,Ni2MnGa,,,Mn1Ni2.0Ga1,,,
5.8 mT,Tetragonal,348,348 K,,,10.1016/j.jmmm.2013.05.005,TRUE,"{'a': '3.834 Å', 'c': '6.611 Å'}",Martensite,,40 emu/g,Ni55Mn22Ga22Al1,,,Al1.0Mn22.0Ni55.0Ga22.0,,I4/mmm,
4.4 mT,Tetragonal,354,354 K,,,10.1016/j.jmmm.2013.05.005,TRUE,"{'a': '3.827 Å', 'c': '6.617 Å'}",Martensite,,46 emu/g,Ni55Mn22Ga22Al1,,,Al1.0Mn22.0Ni55.0Ga22.0,,I4/mmm,
14.7 mT,Tetragonal,363,363 K,,,10.1016/j.jmmm.2013.05.005,TRUE,"{'a': '3.837 Å', 'c': '6.606 Å'}",Martensite,,46 emu/g,Ni55Mn22Ga22Al1,,,Al1.0Mn22.0Ni55.0Ga22.0,,I4/mmm,
,Amorphous,150,150 K,,,10.1016/S0022-3093(02)02006-9,TRUE,,,0.29 μB per Ni atom,,Ni60Ag40,,,Ni60.0Ag40.0,,,
0,,338.15,65°C,,,10.1016/j.matlet.2014.03.030,TRUE,,,,8 emu/g,Ni67.5Cu32.5,,,Ni67.5Cu32.5,0,,
"19 mT (10 nm), 34 mT (60 nm), 120 mT (120 nm), 127 mT (800 nm)",Polycrystalline,140,140 K,,,10.1016/j.tsf.2016.09.051,TRUE,,,,,Ni75.2Mn23.6Pt1.2,,,Mn23.6Ni75.2Pt1.2,,,
,fcc L12 (AuCu3-type),41.5,41.5 K,,,10.1016/j.ssc.2014.10.026,TRUE,{'a': '3.548 Å'},fcc,0.24 μB per cell,,Ni75Al25,,,Al25.0Ni75.0,,,0.52 × 10^-4 emu/Oe g
,fcc L12 (AuCu3-type),56.45,56.45 K,,,10.1016/j.ssc.2014.10.026,TRUE,{'a': '3.548 Å'},fcc,0.24 μB per cell,,Ni75Al25,,,Al25.0Ni75.0,,,0.52 × 10^-4 emu/Oe g
,fcc L12 (AuCu3-type),86,86 K,,,10.1016/j.ssc.2014.10.026,TRUE,{'a': '3.548 Å'},fcc,0.24 μB per cell,,Ni77Al23,,,Al23.0Ni77.0,,,0.52 × 10^-4 emu/Oe g
,fcc L12 (AuCu3-type),50,50 K,,,10.1016/j.ssc.2014.10.026,TRUE,{'a': '3.548 Å'},fcc,0.24 μB per cell,,Ni75Al25,,,Al25.0Ni75.0,,,0.52 × 10^-4 emu/Oe g
,fcc L12 (AuCu3-type),47.48,47.48 K,,,10.1016/j.ssc.2014.10.026,TRUE,{'a': '3.548 Å'},fcc,0.24 μB per cell,,Ni75Al25,,,Al25.0Ni75.0,,,0.52 × 10^-4 emu/Oe g
,"Amorphous (as-plated), Crystalline (heat-treated)",600,600 K,,,10.1016/S1466-6049(00)00049-0,TRUE,,,0.6 μB per Ni atom,,Ni84P16,,,P16.0Ni84.0,,,"Field-dependent (amorphous), Field-independent (crystalline)"
,,571.15,298°C,,,10.1016/j.jmmm.2004.04.062,TRUE,,,,0.495 T,Ni94Cu3Mn2Ti1,,,Ti1.0Mn2.0Ni94.0Cu3.0,,,
,,624.15,351°C,,,10.1016/j.jmmm.2004.04.062,TRUE,,,,0.570 T,Ni99.84Cu0.05Mn0.1Ti0.01,,,Ti0.01Mn0.1Ni99.84Cu0.05,,,
,,608.15,335°C,,,10.1016/j.jmmm.2004.04.062,TRUE,,,,0.505 T,Ni97.94Cu1Mn1Ti0.01Mo0.05,,,Ti0.01Mn1.0Ni97.94Cu1.0Mo0.05,,,
,,569.15,296°C,,,10.1016/j.jmmm.2004.04.062,TRUE,,,,0.495 T,Ni96.5Cu2Mn1Mo0.5,,,Mn1.0Ni96.5Cu2.0Mo0.5,,,
,,686.15,413°C,,,10.1016/j.jmmm.2004.04.062,TRUE,,,,0.590 T,Co4Ni96,,,Co4.0Ni96.0,,,
,,518.15,245°C,,,10.1016/j.jmmm.2004.04.062,TRUE,,,,0.420 T,Cr2.2Ni97.8,,,Cr2.2Ni97.8,,,
,rocksalt-type,,,,,10.1016/j.jmmm.2015.07.060,TRUE,{'a': '4.18 Å'},cubic,,,NiO,523,523 K,O1Ni1,,Fm-3m,
,NiAs-type,640,640 K,,,10.1016/S0304-8853(01)00511-X,TRUE,,Hexagonal,,,Ni53Bi47,,,Ni53.0Bi47.0,,,
,NiAs-type,640,640 K,,,10.1016/S0304-8853(01)00511-X,TRUE,,Hexagonal,,,Ni50Bi50,,,Ni50.0Bi50.0,,,
,NiAs-type,,,,,10.1016/S0304-8853(01)00511-X,TRUE,,Hexagonal,,,NiS,263,263 K,S1Ni1,,,
,Monoclinic,7.25,7.25 K,11.0 K,11,10.1016/j.jmmm.2016.08.043,TRUE,"{'a': '6.9093 Å', 'b': '6.8858 Å', 'c': '8.8298 Å'}",C2/m,,,NiCl2·2H2O,6.31,6.31 K,H2.0O1Cl2.0Ni1,,C2/m,0.119 emu/mol
,Monoclinic,6.75,6.75 K,12.5 K,12.5,10.1016/j.jmmm.2016.08.043,TRUE,"{'a': '7.21 Å', 'b': '7.23 Å', 'c': '9.17 Å'}",C2/m,,,NiCl2·2D2O,,,O1Cl2.0Ni1,,C2/m,0.126 emu/mol
,,,,30.4 K,30.4,10.1016/j.jmmm.2016.08.043,TRUE,,,,,NiCl2·H2O,,,H2.0O1Cl2.0Ni1,,,0.130 emu/mol
,,,,40.7 K,40.7,10.1016/j.jmmm.2016.08.043,TRUE,,,,,NiCl2·D2O,,,O1Cl2.0Ni1,,,0.148 emu/mol
,Monoclinic,6.23,6.23 K,6.1 K,6.1,10.1016/j.jmmm.2016.08.043,TRUE,"{'a': '7.21 Å', 'b': '7.23 Å', 'c': '9.17 Å'}",I2/m,,,NiBr2·2H2O,5.79,5.79 K,H2.0O1Ni1Br2.0,,I2/m,0.109 emu/mol
,Monoclinic,3,3.0 K,3.9 K,3.9,10.1016/j.jmmm.2016.08.043,TRUE,"{'a': '14.415 Å', 'b': '11.252 Å', 'c': '6.191 Å'}",I2/m,,,NiBr2·2D2O,,,O1Ni1Br2.0,,I2/m,0.140 emu/mol
,,,,28.1 K,28.1,10.1016/j.jmmm.2016.08.043,TRUE,,,,,NiBr2·H2O,,,H2.0O1Ni1Br2.0,,,0.067 emu/mol
,,,,21.9 K,21.9,10.1016/j.jmmm.2016.08.043,TRUE,,,,,NiBr2·D2O,,,O1Ni1Br2.0,,,0.086 emu/mol
,Spinel,673.15,400°C,,,10.1016/S0169-4332(00)00378-0,TRUE,,Face-centered cubic,,,NiCo2O4,,,O4.0Co2.0Ni1,,,
,"Cubic (Aust), Tetragonal (Mart)",385,385 K,,,10.1016/j.actamat.2014.10.014,FALSE,,,,,Ni45Co5Mn36.6In13.4,280,280 K,Mn36.6Co5.0Ni45.0In13.4,,,
,"Cubic (Aust), Tetragonal (Mart)",385,385 K,,,10.1016/j.actamat.2014.10.014,TRUE,,,,,Ni45Co5Mn36.7In13.3,280,280 K,Mn36.7Co5.0Ni45.0In13.3,,,
243 Oe,Cubic Spinel,525,525 K,,,10.1016/j.materresbull.2017.05.062,TRUE,{'a': '8.36 Å'},Cubic,,3.8 emu/g,NiCrFeO4,560,560 K,O4.0Cr1Fe1Ni1,0.43 emu/g,,
748 Oe,Cubic Spinel,460,460 K,,,10.1016/j.materresbull.2017.05.062,TRUE,{'a': '8.40 Å'},Cubic,,4.8 emu/g,NiCrFeO4,560,560 K,O4.0Cr1Fe1Ni1,1.34 emu/g,,
,Cubic Heusler,340,340 K,,,10.1016/j.intermet.2017.03.020,TRUE,{'a': '6.14 Å'},BCC,,4.02 μB/f.u.,NiCuMnIn,,,Mn1Ni1Cu1In1,,,
,Cubic Heusler,366,366 K,,,10.1016/j.intermet.2017.03.020,TRUE,{'a': '6.12 Å'},BCC,,4.20 μB/f.u.,NiCuMnSn,,,Mn1Ni1Cu1Sn1,,,
,Cubic Heusler,716,716 K,,,10.1016/j.intermet.2017.03.020,TRUE,{'a': '5.94 Å'},BCC,,3.99 μB/f.u.,NiCuMnSb,,,Mn1Ni1Cu1Sb1,,,
,Spinel,388.15,115°C,,,10.1016/S0304-8853(02)01210-6,TRUE,,,,,Ni0.2Cu0.2Zn0.6Fe2O3,,,O3.0Fe2.0Ni0.2Cu0.2Zn0.6,,,
,Amorphous,300,>300 K,,,10.1016/j.apsusc.2012.02.114,TRUE,,,,"{'10 K': '2.26 - 12.14 emu/cc', '300 K': '1.75 - 9.38 emu/cc'}",NiDLC,,,C1Ni1,,,
,,,,,,10.1016/j.apsusc.2012.02.114,TRUE,,,,,NiO,523,523 K,O1Ni1,,,
,,363.15,90 °C,,,10.1016/j.sna.2007.06.015,TRUE,,,,,NiFe,,,Fe1Ni1,,,
,Spinel,860,860 K,,,10.1016/j.jallcom.2015.04.240,TRUE,{'a': '8.3343 Å'},Cubic,2.08 μB/f.u.,,NiFe2O4,,,O4.0Fe2.0Ni1,,Fd3m,
,Spinel,810,810 K,,,10.1016/j.jallcom.2015.04.240,TRUE,{'a': '8.3376 Å'},Cubic,1.53 μB/f.u.,,NiFe1.9Y0.1O4,,,O4.0Fe1.9Ni1Y0.1,,Fd3m,
,Spinel,790,790 K,,,10.1016/j.jallcom.2015.04.240,TRUE,{'a': '8.3408 Å'},Cubic,1.70 μB/f.u.,,NiFe1.9La0.1O4,,,O4.0Fe1.9Ni1La0.1,,Fd3m,
1600 A/m,,823.15,550°C,,,10.1016/j.jmmm.2007.03.111,TRUE,"{'a': '0.3548 nm', 'b': '0.3548 nm', 'c': '0.3548 nm'}",,,,FeNi3,,,Fe1Ni3.0,,,
1800 A/m,,923.15,650°C,,,10.1016/j.jmmm.2007.03.111,TRUE,"{'a': '0.3548 nm', 'b': '0.3548 nm', 'c': '0.3548 nm'}",,,,FeNi3,,,Fe1Ni3.0,,,
,"Hexagonal (Ni2In-type) above 260 K, Orthorhombic (TiNiSi-type) below 210 K",260,260 K,319 K,319,10.1016/j.jmmm.2015.02.076,TRUE,,,"2.8 μB at 1.9 K, 2.4 μB at 220 K",,NiMn0.89Cr0.11Ge,,,Cr0.11Mn0.89Ni1Ge1,,"P63/mmc (Hexagonal), Pnma (Orthorhombic)",
,"Hexagonal (Ni2In-type) above 260 K, Orthorhombic (TiNiSi-type) below 210 K",,,,,10.1016/j.jmmm.2015.02.076,TRUE,,,,,NiMnGe,346,346 K,Mn1Ni1Ge1,,"P63/mmc (Hexagonal), Pnma (Orthorhombic)",
,Tetragonal,366,366 K,,,10.1016/j.jallcom.2011.12.117,TRUE,,Cubic-to-Tetragonal,,,Ni49.7Mn24.3Ga26.0,,,Mn24.3Ni49.7Ga26.0,,,
,Tetragonal,355,355 K,,,10.1016/j.jallcom.2011.12.117,TRUE,,Cubic-to-Tetragonal,,,Ni50.1Fe18.6Co4.1Ga27.2,,,Fe18.6Co4.1Ni50.1Ga27.2,,,
,Orthorhombic,318,318 K,,,10.1016/j.jallcom.2011.12.117,TRUE,,4-layered Orthorhombic,,,Ni50.0Mn35.0Sn15.0,,,Mn35.0Ni50.0Sn15.0,,,
,C1b (half-Heusler),760,760 K,,,10.1016/j.nimb.2004.01.139,TRUE,"{'a': '590.3 pm', 'c': '596.2 pm'}",Tetragonal,,,NiMnSb,,,Mn1Ni1Sb1,,,
,Rock Salt,,,,,10.1016/j.jmmm.2016.06.009,TRUE,,FCC,,,NiO,525,525 K,O1Ni1,,Fm3m,
,Cubic inverse spinel,828,828 K,,,10.1016/j.jmmm.2009.07.011,TRUE,{'a': '8.346 Å'},FCC,,43.2 emu/g,NiO.Fe1.95Gd0.05O3,,,O4.0Fe1.95Ni1Gd0.05,,,
,Cubic inverse spinel,841,841 K,,,10.1016/j.jmmm.2009.07.011,TRUE,{'a': '8.342 Å'},FCC,,42.2 emu/g,NiO.Fe1.95Nd0.05O3,,,O4.0Fe1.95Ni1Nd0.05,,,
,Cubic inverse spinel,853,853 K,,,10.1016/j.jmmm.2009.07.011,TRUE,{'a': '8.335 Å'},FCC,,49.8 emu/g,NiO.Fe2O3,,,O4.0Fe2.0Ni1,,,
1000 Oe,,,,,,10.1016/j.jallcom.2014.05.059,TRUE,,,,,NiO,523,523 K,O1Ni1,0.27 emu/g,,
,FCC,388.15,115°C,,,10.1016/S0304-8853(00)01275-0,TRUE,,Cubic,,,Ni3Pt,,,Ni3.0Pt1,,,
,FCC,115,115 K,,,10.1016/S0304-8853(00)01275-0,TRUE,,Cubic,,,NiPt,,,Ni1Pt1,,,
28.5 Oe,Face-centered cubic (FCC),327.6,327.6 K,,,10.1016/j.jmmm.2006.01.031,TRUE,,,,6.8 emu/g,NiWP,,,P1Ni1W1,0.46 emu/g,,
27.1 Oe,Face-centered cubic (FCC),337,337 K,,,10.1016/j.jmmm.2006.01.031,TRUE,,,,6.0 emu/g,NiWP,,,P1Ni1W1,0.6 emu/g,,
"44 Oe (parallel), 13.1 Oe (vertical)",Face-centered cubic (FCC),296.3,296.3 K,,,10.1016/j.jmmm.2006.01.031,TRUE,,,,"2.3 emu/g (parallel), 11 emu/g (vertical)",NiWP,,,P1Ni1W1,"0.15 emu/g (parallel), 0.02 emu/g (vertical)",,
,fcc NaCl-type,336.15,63 °C,,,10.1016/j.jallcom.2015.06.067,TRUE,,,,9.0 emu/g,Ni67.5Cu32.5,,,Ni67.5Cu32.5,,,
,fcc NaCl-type,327.15,54 °C,,,10.1016/j.jallcom.2015.06.067,TRUE,,,,5.2 emu/g,Ni62.5Cu37.5,,,Ni62.5Cu37.5,,,
,fcc NaCl-type,324.15,51 °C,,,10.1016/j.jallcom.2015.06.067,TRUE,,,,3.6 emu/g,Ni60Cu40,,,Ni60.0Cu40.0,,,
,B2 to 10M–14M transition,375,375 K,,,10.1016/j.scriptamat.2017.03.015,TRUE,,,,,Ni49Fe18Ga27Co6,,,Fe18.0Co6.0Ni49.0Ga27.0,,,
,Face centered cubic,720,720 K,,,10.1016/j.tsf.2013.07.070,TRUE,,,,3.17 x 10^5 A/m at 300 K,Ni81.0Fe16.7Mo2.3,,,Fe16.7Ni81.0Mo2.3,,,
,,495,495 K,,,10.1016/j.tsf.2013.07.070,TRUE,,,,3.71 x 10^5 A/m at 300 K,Ni80.4Fe12.9Mo6.7,,,Fe12.9Ni80.4Mo6.7,,,
,,470,470 K,,,10.1016/j.tsf.2013.07.070,TRUE,,,,4.56 x 10^5 A/m at 300 K,Ni83.4Fe10.7Mo5.9,,,Fe10.7Ni83.4Mo5.9,,,
9-12 mT at 10 K,,182,182 K,,,10.1016/j.tsf.2013.07.070,TRUE,,,,3.79 x 10^5 A/m at 300 K,Ni83.1Fe6.0Mo10.9,,,Fe6.0Ni83.1Mo10.9,,,
5-7 mT at 10 K,,45,45 K,,,10.1016/j.tsf.2013.07.070,TRUE,,,,0.83 x 10^5 A/m at 300 K,Ni83.2Fe3.3Mo13.5,,,Fe3.3Ni83.2Mo13.5,,,
,Martensite,320,320 K,,,10.1016/j.actamat.2010.02.016,TRUE,"{'a': '5.46 Å (NM), 6.24 Å (14M)', 'c': '6.76 Å (NM), 5.61 Å (14M)'}",Non-modulated (NM) and 14-modulated (14M),,"151 mT (at 250 K), 398 mT (at 50 K)",Ni50.3Mn30.7Ga19,,,Mn30.7Ni50.3Ga19.0,,,
,Martensite,317,317 K,,,10.1016/j.actamat.2010.02.016,TRUE,"{'a': '5.46 Å (NM), 6.24 Å (14M)', 'c': '6.76 Å (NM), 5.61 Å (14M)'}",Non-modulated (NM) and 14-modulated (14M),,"151 mT (at 250 K), 398 mT (at 50 K)",Ni50.5Mn30.5Ga19,,,Mn30.5Ni50.5Ga19.0,,,
,10M,352,352 K,,,10.1016/j.scriptamat.2006.12.019,TRUE,,Body-centred tetragonal,,,Ni49.4Mn23.3Ga25.6Cu1.7,,,Mn23.3Ni49.4Cu1.7Ga25.6,,,
,14M,363,363 K,,,10.1016/j.scriptamat.2006.12.019,TRUE,"{'a': '4.24 Å', 'b': '4.15 Å', 'c': '5.48 Å'}",Body-centred tetragonal,,,Ni49.3Mn27.8Ga20.9Cu2.0,,,Mn27.8Ni49.3Cu2.0Ga20.9,,,
,10M,357,357 K,,,10.1016/j.scriptamat.2006.12.019,TRUE,"{'a': '4.13 Å', 'b': '4.06 Å', 'c': '5.50 Å'}",Body-centred tetragonal,,,Ni47.3Mn25.5Ga24.5Cu2.7,,,Mn25.5Ni47.3Cu2.7Ga24.5,,,
,10M,360,360 K,,,10.1016/j.scriptamat.2006.12.019,TRUE,"{'a': '4.08 Å', 'b': '4.22 Å', 'c': '5.59 Å'}",Body-centred tetragonal,,,Ni46.8Mn27.3Ga22.8Cu3.1,,,Mn27.3Ni46.8Cu3.1Ga22.8,,,
,14M,390,390 K,,,10.1016/j.scriptamat.2006.12.019,TRUE,,Body-centred tetragonal,,,Ni49.6Mn27.6Ga18.9Cu3.9,,,Mn27.6Ni49.6Cu3.9Ga18.9,,,
,NM,310,310 K,,,10.1016/j.scriptamat.2006.12.019,TRUE,,Body-centred tetragonal,,,Ni48.4Mn25.6Ga21.5Cu4.5,,,Mn25.6Ni48.4Cu4.5Ga21.5,,,
,Monoclinic,,,22 K,22,10.1016/S0304-8853(00)01072-6,TRUE,,,1.07 μB at 4.2 K,,Np2Mo3Si4,47,47 K,Si4.0Mo3.0Np2.0,,P21/c,302 x 10^-6 emu/Np mol
,Monoclinic,,,-45 K,-45,10.1016/S0304-8853(00)01072-6,TRUE,,,0.54 μB at 4.2 K,,Np2Tc3Si4,19,19 K,Si4.0Tc3.0Np2.0,,P21/c,724 x 10^-6 emu/Np mol
,Orthorhombic,,,-89 K,-89,10.1016/S0304-8853(00)01072-6,TRUE,,,0.21 μB at 4.2 K,,Np2Tc3Ge4,15,15 K,Ge4.0Tc3.0Np2.0,,Pbcn,781 x 10^-6 emu/Np mol
,Cubic,,,-351 K,-351,10.1016/j.physb.2006.01.392,TRUE,{'a': '8.593 Å'},Y4PdGa12-type (Im-3m),3.40 μB,,U4PdGa12,43,43 K,Ga12.0Pd1U4.0,,Im-3m,
,Cubic,,,1 K,1,10.1016/j.physb.2006.01.392,TRUE,{'a': '8.579 Å'},Y4PdGa12-type (Im-3m),1.82 μB,,Np4PdGa12,,,Ga12.0Pd1Np4.0,,Im-3m,
,Cubic,,,-64 K,-64,10.1016/j.physb.2006.01.392,TRUE,{'a': '8.611 Å'},Y4PdGa12-type (Im-3m),0.77 μB,,Pu4PdGa12,,,Ga12.0Pd1Pu4.0,,Im-3m,
,,,,,,10.1016/j.physb.2006.01.392,TRUE,,,,,Tb4PdGa12,16,16 K,Ga12.0Pd1Tb4.0,,,
3000 Oe,Cubic Laves phase,56,56 K,72 K,72,10.1016/j.jmmm.2015.03.089,TRUE,{'a': '0.77909 nm'},Cubic,1.2 μB,,NpAl2,,,Al2.0Np1,,Fd-3m,
,Tetragonal,,,,,10.1016/j.physb.2005.01.298,TRUE,,,,,NpFeGa5,116,116 K,Fe1Ga5.0Np1,,,
,Tetragonal,,,260 K,260,10.1016/j.physb.2005.01.298,TRUE,,,0.74 μB/Np,,NpCoGa5,47,47 K,Co1Ga5.0Np1,,,
,Tetragonal,30,30 K,,,10.1016/j.physb.2005.01.298,TRUE,,,,,NpNiGa5,,,Ni1Ga5.0Np1,,,
,CeCu4Al8-type,135,135 K,,,10.1016/j.jallcom.2005.08.042,TRUE,"{'a': '8.7480 Å', 'c': '5.0372 Å'}",,,,NpFe4Al8,,,Al8.0Fe4.0Np1,,,
,Cubic,50,50 K,,,10.1016/j.jallcom.2010.09.109,TRUE,{'a': '4.255 Å'},AuCu3,1.5 μB,,NpGa3,65,65 K,Ga3.0Np1,,Pm-3m,
,Cubic,,,,,10.1016/j.jallcom.2010.09.109,TRUE,,AuCu3,0.8 μB,,UGa3,67,67 K,Ga3.0U1,,,
,Trigonal/Hexagonal,20,20 K,,,10.1016/j.jallcom.2010.09.109,FALSE,,R-3m/P63/mmc,0.2 μB,,PuGa3,24,24 K,Ga3.0Pu1,,,
,ZrNiAl-type hexagonal,,,-19.6 K,-19.6,10.1016/S0925-8388(01)01846-1,TRUE,"{'a': '735.0 pm', 'c': '397.5 pm'}",Hexagonal,2.48 μB/Np,,NpIrSn,40,40 K,Sn1Ir1Np1,,P-62m (No. 189),
,NaCl-type,87,87 K,,,10.1016/j.physb.2010.04.019,TRUE,{'a': '8.983 a.u.'},Cubic,2.44 μB,,NpN,,,N1Np1,,Fm3m (No. 225),
,Hexagonal,,,,,10.1016/j.jcrysgro.2011.01.080,TRUE,"{'a': '5.76922 Å', 'c': '9.54946 Å'}",Double Hexagonal Close Packed (DHCP),,,NpPd3,20,"10 K, 30 K",Pd3.0Np1,,P63/mmc,
,,,,,,10.1016/j.physb.2006.01.388,TRUE,,,0.84 μB,,NpCoGa5,47,47 K,Co1Ga5.0Np1,,,
,,,,,,10.1016/j.physb.2006.01.388,TRUE,,,0.96 μB,,NpRhGa5,36,36 K,Ga5.0Rh1Np1,,,
,B1,,,,,10.1016/j.apacoust.2011.04.002,TRUE,{'a': '2.780 Å'},Cubic,,,NpS,23,23 K,S1Np1,,,
,B1,,,,,10.1016/j.apacoust.2011.04.002,FALSE,{'a': '2.921 Å'},Cubic,,,NpSe,38,38 K,Se1Np1,,,
,B1,,,,,10.1016/j.apacoust.2011.04.002,FALSE,{'a': '3.125 Å'},Cubic,,,NpTe,30,30 K,Te1Np1,,,
,Orthorhombic,,,,,10.1016/j.jssc.2011.09.029,TRUE,"{'a': '5.7990(1) Å', 'b': '4.04293(7) Å', 'c': '26.9561(5) Å'}",Ammm,,,Pb2.85Ba2.15Fe4SnO13,368,368±15 K,O13.0Fe4.0Sn1Ba2.15Pb2.85,,Ammm,
,Orthorhombic,,,,,10.1016/j.jssc.2011.09.029,FALSE,,,,,Pb2.9Ba2.1Fe4TiO13,407,407 K,O13.0Ti1Fe4.0Ba2.1Pb2.9,,,
,Cubic,33,33 K,,,10.1016/j.ssc.2014.12.001,TRUE,{'a': '3.9472 Å'},Simple cubic,0.095 μB/f.u.,,Pb2CrMoO6,,,O6.0Cr1Mo1Pb2.0,0.006 μB/f.u.,Pm-3m,
,,415,415 K,,,10.1016/j.ssc.2014.12.001,TRUE,,,,,Sr2FeMoO6,,,O6.0Fe1Sr2.0Mo1,,,
500 Oe,Monoclinic,293,293 K,,,10.1016/j.jmmm.2012.11.007,TRUE,"{'a': '13.93', 'b': '5.63', 'c': '7.07'}",C2/m,15.20 emu/mol,,Pb1.85La0.15CrO5,,,O5.0Cr1La0.15Pb1.85,,C2/m,
,I4/m,480,480 K,,,10.1016/j.jmmm.2013.08.042,TRUE,"{'a': '5.5998 Å', 'c': '7.9254 Å'}",Tetragonal,2 μB,,Pb2CrMoO6,,,O6.0Cr1Mo1Pb2.0,,I4/m,
,I4/m,595,595 K,,,10.1016/j.jmmm.2013.08.042,FALSE,"{'a': '5.6088 Å', 'c': '7.9398 Å'}",Tetragonal,2 μB,,Pb2CrWO6,,,O6.0Cr1W1Pb2.0,,I4/m,
,I4/m,720,720 K,,,10.1016/j.jmmm.2013.08.042,FALSE,"{'a': '5.5961 Å', 'c': '7.9054 Å'}",Tetragonal,1 μB,,Pb2CrReO6,,,O6.0Cr1Re1Pb2.0,,I4/m,
,,370,370 K,,,10.1016/j.jmmm.2013.08.042,TRUE,,,,,La0.7Sr0.3MnO3,,,O3.0Mn1Sr0.3La0.7,,,
,,410,410 K,,,10.1016/j.jmmm.2013.08.042,TRUE,,,,,CrO2,,,O2.0Cr1,,,
,,860,860 K,,,10.1016/j.jmmm.2013.08.042,TRUE,,,,,Fe3O4,,,O4.0Fe3.0,,,
,,415,415 K,,,10.1016/j.jmmm.2013.08.042,TRUE,,,,,Sr2FeMoO6,,,O6.0Fe1Sr2.0Mo1,,,
,,401,401 K,,,10.1016/j.jmmm.2013.08.042,TRUE,,,,,Sr2FeReO6,,,O6.0Fe1Sr2.0Re1,,,
,,450,450 K,,,10.1016/j.jmmm.2013.08.042,TRUE,,,,,Sr2CrMoO6,,,O6.0Cr1Sr2.0Mo1,,,
,,458,458 K,,,10.1016/j.jmmm.2013.08.042,TRUE,,,,,Sr2CrWO6,,,O6.0Cr1Sr2.0W1,,,
,,635,635 K,,,10.1016/j.jmmm.2013.08.042,TRUE,,,,,Sr2CrReO6,,,O6.0Cr1Sr2.0Re1,,,
,,725,725 K,,,10.1016/j.jmmm.2013.08.042,TRUE,,,,,Sr2CrOsO6,,,O6.0Cr1Sr2.0Os1,,,
,Body-centered tetragonal (BCT),243,243 K,,,10.1016/j.matchemphys.2015.06.046,TRUE,"{'a': '5.60 Å', 'b': '5.60 Å', 'c': '7.94 Å'}",Tetragonal,3.95 μB/f.u.,,Pb2FeMoO6,,,O6.0Fe1Mo1Pb2.0,,,
,Rock-salt,415,415 K,,,10.1016/j.matchemphys.2015.06.046,TRUE,,,3 μB/f.u.,,Sr2FeMoO6,,,O6.0Fe1Sr2.0Mo1,,,
,Rock-salt,401,401 K,,,10.1016/j.matchemphys.2015.06.046,TRUE,,,2.7 μB/f.u.,,Sr2FeReO6,,,O6.0Fe1Sr2.0Re1,,,
,Body-Centered Tetragonal (BCT),420,420 K,,,10.1016/j.physb.2012.04.007,FALSE,"{'a': '5.59 Å', 'b': '5.59 Å', 'c': '7.93 Å'}",,"Fe: 3.929 μB, Re: -0.831 μB",,Pb2FeReO6,,,O6.0Fe1Re1Pb2.0,,I4/m,
,Cubic,401,401 K,,,10.1016/j.physb.2012.04.007,TRUE,,,,,Sr2FeReO6,,,O6.0Fe1Sr2.0Re1,,Fm3m,
,Monoclinic,,,-15.2 K,-15.2,10.1016/j.jallcom.2011.05.114,TRUE,"{'a': '0.56414 nm', 'b': '0.74970 nm', 'c': '0.7497 nm'}",,5.46 μB,,Pb2FeV3O11,2.5,2.5 K,O11.0V3.0Fe1Pb2.0,,,
,Triclinic,,,-50 K,-50,10.1016/j.jallcom.2011.05.114,TRUE,,,,,Mg2FeV3O11,,,O11.0Mg2.0V3.0Fe1,,,
,Triclinic,,,-58 K,-58,10.1016/j.jallcom.2011.05.114,TRUE,,,,,Zn2FeV3O11,,,O11.0V3.0Fe1Zn2.0,,,
,Orthorhombic,,,5.1 K,5.1,10.1016/S0925-8388(00)00589-2,TRUE,"{'a': '5.40127 Å', 'b': '5.44047 Å', 'c': '15.73139 Å'}",Cmmm,10.7 μB,,Pb2Sr2DyCu3O8,1.3,1.3 K,O8.0Cu3.0Sr2.0Dy1Pb2.0,,Cmmm,0.0057
,,,,,,10.1016/S0925-8388(00)00589-2,FALSE,,,,,Pb2Sr2TbCu3O8,5.3,5.3 K,O8.0Cu3.0Sr2.0Tb1Pb2.0,,,
,,,,,,10.1016/S0925-8388(00)00589-2,TRUE,,,,,DyBa2Cu3O7,0.9,0.9 K,O7.0Cu3.0Ba2.0Dy1,,,
,,,,,,10.1016/S0921-4534(00)00033-2,TRUE,,,,,PrBa2Cu3O7,17,17 K,O7.0Cu3.0Ba2.0Pr1,,,
7.731 kV/cm,Monoclinic,385,385 K,,,10.1016/j.jmmm.2016.01.092,TRUE,,Cm,,,PbFe0.5Nb0.5O3,155,155 K,O3.0Fe0.5Nb0.5Pb1,2.259 μC/cm²,Cm,
,Hexagonal,325,325 K,,,10.1016/j.jmmm.2012.04.031,TRUE,,P 63/mmc,"{'Octahedral 2a': '1.448 μB', 'Five-fold 2b': '3.386 μB', 'Tetrahedral 4fIV': '-4.002 μB', 'Octahedral 4fVI': '-3.621 μB', 'Octahedral 12k': '4.438 μB', 'Total Mz': '6.096 μB/f.u', 'Ms': '6.22 μB/f.u'}",,PbFe6Ga6O19,,,O19.0Fe6.0Ga6.0Pb1,,P 63/mmc,
,Orthorhombic,,,"{'Theta_a': '-256 K', 'Theta_b': '-272 K', 'Theta_c': '-262 K'}",,10.1016/j.jmmm.2013.10.018,TRUE,"{'a': '7.00 Å', 'b': '5.94 Å', 'c': '8.33 Å'}",Pnma,"{'mu_a,eff': '5.47 Bohr magneton', 'mu_b,eff': '5.83 Bohr magneton', 'mu_c,eff': '5.65 Bohr magneton'}",,PbFeBO4,114,114 K,B1O4.0Fe1Pb1,,Pnma,3.35×10^-5 cm^3/g at 2 K
,,,,,,10.1016/j.jmmm.2013.10.018,FALSE,,,,,MnGeO3,36,36 K,O3.0Mn1Ge1,,,
50 Oe at 4.2 K,Orthorhombic,31,31 K,"{'θa': '42 K', 'θb': '45 K', 'θc': '41 K'}",42.66666667,10.1016/j.jmmm.2016.04.042,TRUE,"{'a': '6.70 Å', 'b': '5.94 Å', 'c': '8.64 Å'}",Orthorhombic,"{'μa': '5.3 μB', 'μb': '5.4 μB', 'μc': '5.4 μB'}",3.92 μB at 4.2 K,PbMnBO4,,,B1O4.0Mn1Pb1,,Pnma,
,,941.65,"577 °C, 760 °C",,,10.1016/j.apcata.2005.12.020,TRUE,,,,,Fe2O3,,,O3.0Fe2.0,,,
,Wurtzite,860,860 K,,,10.1016/j.ssc.2011.03.008,FALSE,"{'a': '3.24 Å', 'b': '3.24 Å', 'c': '5.19 Å'}",Hexagonal,2.0 μB,,Zn14Pd2O16,,,O16.0Zn14.0Pd2.0,,,
,,540,540 K,,,10.1016/j.jmmm.2013.07.024,TRUE,,,0.23 ± 0.19 μB/Pd atom,,Pd nanoparticles,,,Pd1,,,
,,450,>450 K,,,10.1016/j.jmmm.2013.07.024,TRUE,,,,,Pd embedded in graphite,,,Pd1,,,
,Delafossite,,,-500 K,-500,10.1016/j.jcrysgro.2010.08.043,TRUE,"{'a': '2.923 Å', 'b': '2.923 Å', 'c': '18.086 Å'}",Triangular-lattice,4.0 ± 0.2 μB,,PdCrO2,37.5,37.5 K,O2.0Cr1Pd1,,R3̄m,
150 A/m,Spinel,473,473 K,,,10.1016/S0304-8853(03)00557-2,TRUE,,Cubic,,3.5 kG,Mn0.262Zn0.206Fe2.532O4,,,O4.0Mn0.262Fe2.532Zn0.206,,,
,Simple cubic,6.5,6.5 K,-24 K,-24,10.1016/S0921-4526(02)01687-3,TRUE,"{'a': '12.3 Å', 'b': '12.3 Å', 'c': '12.3 Å'}",Cubic,1.8 μB per α cage,1.2 G at 1.8 K,K12Al12Si12O48,,,O48.0Al12.0Si12.0K12.0,,,
,Orthorhombic,280,280 K,290 K,290,10.1016/j.jallcom.2016.04.135,TRUE,,Pbnm,5.43 μB,2.94 μB/Mn,Pr0.5Sr0.5MnO3,150,150 K,O3.0Mn1Sr0.5Pr0.5,,Pbnm,
,Orthorhombic,270,270 K,274 K,274,10.1016/j.jallcom.2016.04.135,TRUE,,Pbnm,6.01 μB,3.27 μB/Mn,Pr0.45Gd0.05Sr0.5MnO3,,,O3.0Mn1Sr0.5Pr0.45Gd0.05,,Pbnm,
,Orthorhombic,250,250 K,252 K,252,10.1016/j.jallcom.2016.04.135,TRUE,,Pbnm,6.28 μB,2.19 μB/Mn,Pr0.4Gd0.1Sr0.5MnO3,125,125 K,O3.0Mn1Sr0.5Pr0.4Gd0.1,,Pbnm,
,Cubic,93,93 K,,,10.1016/S0254-0584(02)00385-1,TRUE,{'a': '3.8191 Å'},,,40 emu/g,Pr0.46Ca0.54MnO3,,,O3.0Ca0.54Mn1Pr0.46,,Pm 3̄ m,
,Tetragonal,290,290 K,,,10.1016/S0304-8853(02)00076-8,TRUE,,I4/mcm,,,Pr0.52Sr0.48MnO3,,,O3.0Mn1Sr0.48Pr0.52,,I4/mcm,
,Orthorhombic,265,265 K,,,10.1016/S0304-8853(02)00076-8,TRUE,,I4/mcm to Fmmm,,,Pr0.50Sr0.50MnO3,155,155 K,O3.0Mn1Sr0.5Pr0.5,,I4/mcm to Fmmm,
,Tetragonal,,,,,10.1016/S0304-8853(02)00076-8,TRUE,,I4/mcm,,,Pr0.43Sr0.57MnO3,217,217 K,O3.0Mn1Sr0.57Pr0.43,,I4/mcm,
,Orthorhombic,238,238 K,,,10.1016/j.jallcom.2015.03.220,TRUE,"{'a': '5.443(9) Å', 'b': '7.682(5) Å', 'c': '5.452(3) Å'}",Pnma,,,Pr0.4Eu0.2Sr0.4MnO3,,,O3.0Mn1Sr0.4Pr0.4Eu0.2,,Pnma,
,Tetragonal,320,320 K,,,10.1016/j.jpcs.2005.09.099,TRUE,,,1.6 μB per Mn at 5 K,,PrBaMn2O6,,,O6.0Mn2.0Ba1Pr1,,P 4/mmm,
,Cubic,140,140 K,,,10.1016/j.jpcs.2005.09.099,TRUE,{'a': '3.893 Å'},,3 μB per formula unit at 5 K,,Pr0.50Ba0.50MnO3,,,O3.0Mn1Ba0.5Pr0.5,,Pm-3m,
,,270,270 K,,,10.1016/j.jpcs.2005.09.099,FALSE,,,,,La0.50Ba0.50MnO3,,,O3.0Mn1Ba0.5La0.5,,,
,,80,80 K,,,10.1016/j.jpcs.2005.09.099,FALSE,,,,,Nd0.50Ba0.50MnO3,,,O3.0Mn1Ba0.5Nd0.5,,,
,Cubic,110,110K,,,10.1016/S0304-8853(01)00477-2,TRUE,,Perovskite,3.13 μB,,Pr0.50Ba0.50MnO3,,,O3.0Mn1Ba0.5Pr0.5,,,
,Cubic,340,340K,,,10.1016/S0304-8853(01)00477-2,TRUE,,Perovskite,,,Pr0.50Ba0.50MnO3,,,O3.0Mn1Ba0.5Pr0.5,,,
,,,,,,10.1016/S0304-8853(01)00477-2,TRUE,,,,,PrMnO3,95,95K,O3.0Mn1Pr1,,,
,Orthorhombic,303,303 K,,,10.1016/j.jallcom.2014.05.114,TRUE,"{'a': '5.43884 Å', 'b': '7.6566 Å', 'c': '5.48313 Å'}",Pnma,,,Pr0.55K0.05Sr0.4MnO3,,,O3.0K0.05Mn1Sr0.4Pr0.55,,Pnma,
,,310,310 K,,,10.1016/j.jallcom.2014.05.114,TRUE,,,,,Pr0.6Sr0.4MnO3,,,O3.0Mn1Sr0.4Pr0.6,,,
,,289,289 K,,,10.1016/j.jallcom.2014.05.114,TRUE,,,,,Pr0.55Na0.05Sr0.4MnO3,,,O3.0Na0.05Mn1Sr0.4Pr0.55,,,
,Orthorhombic,,,,,10.1016/j.mseb.2003.08.002,TRUE,,,,,Pr0.5Ca0.5MnO3,180,180 K,O3.0Ca0.5Mn1Pr0.5,,Pbnm,
,,150,150K,,,10.1016/S0038-1098(02)00169-2,TRUE,,,,,Pr0.5Ca0.5Mn0.99Ru0.01O3,,,O3.0Ca0.5Mn0.99Ru0.01Pr0.5,,,
,,215,215K,,,10.1016/S0038-1098(02)00169-2,TRUE,,,,,Pr0.5Ca0.5Mn0.97Ru0.03O3,,,O3.0Ca0.5Mn0.97Ru0.03Pr0.5,,,
,,290,290K,,,10.1016/S0038-1098(02)00169-2,TRUE,,,,,Pr0.5Sr0.5Mn0.97Ru0.03O3,,,O3.0Mn0.97Sr0.5Ru0.03Pr0.5,,,
,,130,130K,,,10.1016/S0038-1098(02)00169-2,TRUE,,,,,Pr0.5Ca0.5Mn0.97Cr0.03O3,,,O3.0Ca0.5Cr0.03Mn0.97Pr0.5,,,
,,275,275K,,,10.1016/S0038-1098(02)00169-2,TRUE,,,,,Pr0.5Sr0.5Mn0.97Cr0.03O3,,,O3.0Cr0.03Mn0.97Sr0.5Pr0.5,,,
,Orthorhombic,270,270 K,255 K,255,10.1016/j.jallcom.2011.06.045,TRUE,"{'a': '5.443 Å', 'b': '5.472 Å', 'c': '7.681 Å'}",Pbnm,5.17 μB,3.47 μB/Mn,Pr0.5Eu0.1Sr0.4MnO3,,,O3.0Mn1Sr0.4Pr0.5Eu0.1,,Pbnm,
,Orthorhombic,258,258 K,239 K,239,10.1016/j.jallcom.2011.06.045,TRUE,"{'a': '5.441 Å', 'b': '5.469 Å', 'c': '7.679 Å'}",Pbnm,5.75 μB,,Pr0.5Gd0.1Sr0.4MnO3,,,O3.0Mn1Sr0.4Pr0.5Gd0.1,,Pbnm,
,Orthorhombic,248,248 K,232 K,232,10.1016/j.jallcom.2011.06.045,TRUE,"{'a': '5.441 Å', 'b': '5.468 Å', 'c': '7.678 Å'}",Pbnm,6.17 μB,,Pr0.5Dy0.1Sr0.4MnO3,,,O3.0Mn1Sr0.4Pr0.5Dy0.1,,Pbnm,
,,256,256 K,,,10.1016/j.jallcom.2011.06.045,TRUE,,,,,La0.7Ca0.3MnO3,,,O3.0Ca0.3Mn1La0.7,,,
,,275,275 K,,,10.1016/j.jallcom.2011.06.045,FALSE,,,,,La0.67Ba0.33MnO2.92,,,O2.92Mn1Ba0.33La0.67,,,
,,253,253 K,,,10.1016/j.jallcom.2011.06.045,TRUE,,,,,Pr0.5Pb0.5MnO3,,,O3.0Mn1Pr0.5Pb0.5,,,
,,248,248 K,,,10.1016/j.jallcom.2011.06.045,TRUE,,,,,La0.62Bi0.05Ca0.33MnO3,,,O3.0Ca0.33Mn1La0.62Bi0.05,,,
,,298.5,298.5 K,,,10.1016/j.jallcom.2011.06.045,FALSE,,,,,La0.47Gd0.2Sr0.33MnO3,,,O3.0Mn1Sr0.33La0.47Gd0.2,,,
,Orthorhombic,,,,,10.1016/S0304-8853(00)00597-7,TRUE,"{'a': '5.739', 'b': '7.672', 'c': '5.532'}",O',,,LaMnO3,140,140,O3.0Mn1La1,,Pnma,
,Orthorhombic,,,,,10.1016/S0304-8853(00)00597-7,TRUE,"{'a': '5.808', 'b': '7.581', 'c': '5.443'}",O',,,PrMnO3,91,91,O3.0Mn1Pr1,,Pnma,
,Orthorhombic,,,,,10.1016/S0304-8853(00)00597-7,TRUE,"{'a': '5.854', 'b': '7.557', 'c': '5.38'}",O',,,NdMnO3,85,85,O3.0Mn1Nd1,,Pnma,
,Orthorhombic,,,,,10.1016/S0304-8853(00)00597-7,TRUE,,Pmmn,,,La0.5Ca0.5MnO3,155,155,O3.0Ca0.5Mn1La0.5,,Pmmn,
,Orthorhombic,,,,,10.1016/S0304-8853(00)00597-7,TRUE,"{'a': '10.889', 'b': '7.515', 'c': '5.513'}",Pmmn,,,Pr0.5Sr0.41Ca0.09MnO3,180,180,O3.0Ca0.09Mn1Sr0.41Pr0.5,,Pmmn,
,Orthorhombic,,,,,10.1016/S0304-8853(00)00597-7,TRUE,,Pmmn,,,Pr0.5Ca0.5MnO3,165,165,O3.0Ca0.5Mn1Pr0.5,,Pmmn,
,Orthorhombic,,,,,10.1016/S0304-8853(00)00597-7,TRUE,,Pmmn,,,Nd0.5Sr0.5MnO3,160,160,O3.0Mn1Sr0.5Nd0.5,,Pmmn,
,Orthorhombic,,,,,10.1016/S0304-8853(00)00597-7,TRUE,,Pmmn,,,Pr0.5Sr0.5MnO3,140,140,O3.0Mn1Sr0.5Pr0.5,,Pmmn,
,,,,,,10.1016/S0304-8853(00)00597-7,TRUE,,,,,CaMnO3,120,110-130,O3.0Ca1Mn1,,,
,,,,,,10.1016/S0304-8853(00)00597-7,TRUE,,,,,HoFeO3,647,647,O3.0Fe1Ho1,,,
,,,,,,10.1016/S0304-8853(00)00597-7,TRUE,,,,,PrFeO3,711,711,O3.0Fe1Pr1,,,
,,,,,,10.1016/S0304-8853(00)00597-7,TRUE,,,,,NdFeO3,675,675,O3.0Fe1Nd1,,,
,,,,,,10.1016/S0304-8853(00)00597-7,TRUE,,,,,SmFeO3,666,666,O3.0Fe1Sm1,,,
,,,,,,10.1016/S0304-8853(00)00597-7,TRUE,,,,,GdFeO3,670,670,O3.0Fe1Gd1,,,
,Rhombohedral,280,280 K,283 K,283,10.1016/S0925-8388(00)01230-5,TRUE,{'a': '5.441 Å'},Perovskite,3.5 μB/mol,,Pr0.5Sr0.5MnO3,,,O3.0Mn1Sr0.5Pr0.5,,R3c,
,Orthorhombic,265,265 K,,,10.1016/S0925-8388(00)01230-5,TRUE,"{'a': '5.3971 Å', 'b': '5.3988 Å', 'c': '7.7748 Å'}",Perovskite,0.9 μB/mol,,Pr0.5Sr0.5MnO3,160,160 K,O3.0Mn1Sr0.5Pr0.5,,Imma,
,Orthorhombic,273,273 K,274 K,274,10.1016/j.jallcom.2014.09.035,TRUE,"{'a': '5.4805 Å', 'b': '5.4401 Å', 'c': '7.6726 Å'}",Pbnm,6.3517 μB,,Pr0.6Sr0.4MnO3,,,O3.0Mn1Sr0.4Pr0.6,,Pbnm,
,Orthorhombic,251,251 K,254 K,254,10.1016/j.jallcom.2014.09.035,TRUE,"{'a': '5.4807 Å', 'b': '5.495 Å', 'c': '7.7006 Å'}",Pbnm,6.07345 μB,,Pr0.6Sr0.3□0.1MnO3,,,O3.0Mn1Sr0.3Pr0.6,,Pbnm,
,Orthorhombic,275,275 K,278 K,278,10.1016/j.jallcom.2014.09.035,TRUE,"{'a': '5.4852 Å', 'b': '5.4412 Å', 'c': '7.6589 Å'}",Pbnm,5.9668 μB,,Pr0.5□0.1Sr0.4MnO3,,,O3.0Mn1Sr0.4Pr0.5,,Pbnm,
,Orthorhombic,265,265K,,,10.1016/j.jallcom.2004.05.077,TRUE,"{'a': '5.46716 Å', 'b': '7.7273 Å', 'c': '5.4889 Å'}",Pnma,,,Pr0.7Sr0.3MnO3,,,O3.0Mn1Sr0.3Pr0.7,,Pnma,
,Orthorhombic,250,250K,,,10.1016/j.jallcom.2004.05.077,TRUE,"{'a': '5.4274 Å', 'b': '7.6654 Å', 'c': '5.4590 Å'}",Pnma,,,Pr0.63Bi0.07Sr0.3MnO3,,,O3.0Mn1Sr0.3Pr0.63Bi0.07,,Pnma,
,Orthorhombic,215,215K,,,10.1016/j.jallcom.2004.05.077,TRUE,"{'a': '5.4420 Å', 'b': '7.6911 Å', 'c': '5.4645 Å'}",Pnma,,,Pr0.63Sm0.07Sr0.3MnO3,,,O3.0Mn1Sr0.3Pr0.63Sm0.07,,Pnma,
,,301,301 K,,,10.1016/S0375-9601(01)00321-8,FALSE,,,,,Pr0.63Sr0.37MnO3,,,O3.0Mn1Sr0.37Pr0.63,,,
,,242,242 K,,,10.1016/S0375-9601(01)00321-8,TRUE,,,,,La0.7Ca0.3MnO3,,,O3.0Ca0.3Mn1La0.7,,,
,,198,198 K,,,10.1016/S0375-9601(01)00321-8,TRUE,,,,,Nd0.7Sr0.3MnO3,,,O3.0Mn1Sr0.3Nd0.7,,,
,Perovskite,260,260K,,,10.1016/S0304-8853(99)00743-X,TRUE,,,,,La0.67Ca0.33MnO3,,,O3.0Ca0.33Mn1La0.67,,,
,Perovskite,120,120K,,,10.1016/S0304-8853(99)00743-X,TRUE,,,,,Pr0.65Ca0.35MnO3,,,O3.0Ca0.35Mn1Pr0.65,,,
,Orthorhombic,208,208 K,,,10.1016/j.jallcom.2012.06.014,TRUE,"{'a': '5.434 Å', 'b': '7.651 Å', 'c': '5.417 Å'}",Perovskite,,,Pr0.67Ca0.33MnO3,,,O3.0Ca0.33Mn1Pr0.67,,Pnma,
,Orthorhombic,176,176 K,,,10.1016/j.jallcom.2012.06.014,TRUE,"{'a': '5.438 Å', 'b': '7.661 Å', 'c': '5.420 Å'}",Perovskite,,,Pr0.67Ca0.33Fe0.1Mn0.9O3,,,O3.0Ca0.33Mn0.9Fe0.1Pr0.67,,Pnma,
,Orthorhombic,135,135 K,,,10.1016/j.jallcom.2012.06.014,TRUE,"{'a': '5.441 Å', 'b': '7.661 Å', 'c': '5.426 Å'}",Perovskite,,,Pr0.67Ca0.33Fe0.2Mn0.8O3,,,O3.0Ca0.33Mn0.8Fe0.2Pr0.67,,Pnma,
,Orthorhombic,105,105 K,,,10.1016/j.jallcom.2012.06.014,TRUE,"{'a': '5.445 Å', 'b': '7.672 Å', 'c': '5.430 Å'}",Perovskite,,,Pr0.67Ca0.33Fe0.3Mn0.7O3,,,O3.0Ca0.33Mn0.7Fe0.3Pr0.67,,Pnma,
,Orthorhombic,310,310 K,,,10.1016/S0925-8388(01)01797-2,TRUE,"{'a': '5.4460(2) Å', 'b': '7.6796(3) Å', 'c': '5.4892(2) Å'}",Orthorhombic,3.58 μB/mol at 10 K,,Pr0.6Sr0.4MnO3,,,O3.0Mn1Sr0.4Pr0.6,,Pnma,0.0216 μB/T at 10 K
,Monoclinic,310,310 K,,,10.1016/S0925-8388(01)01797-2,TRUE,"{'a': '7.7758(4) Å', 'b': '5.3981(5) Å', 'c': '5.3975(6) Å'}",Monoclinic,3.26(4) μB,,Pr0.6Sr0.4MnO3,,,O3.0Mn1Sr0.4Pr0.6,,I2/a,
,Perovskite,234,234 K,,,10.1016/j.jallcom.2013.02.145,TRUE,"{'a': '5.47971 Å', 'b': '7.76092 Å', 'c': '5.49266 Å'}",Orthorhombic,3.17 μB,3.75 μB,Pr0.73Pb0.27MnO3,,,O3.0Mn1Pr0.73Pb0.27,,Pnma,
,,31,31 K,,,10.1016/j.jallcom.2013.02.145,FALSE,,,,,Pr0.68Ca0.32MnO3,,,O3.0Ca0.32Mn1Pr0.68,,,
,,161,161 K,,,10.1016/j.jallcom.2013.02.145,TRUE,,,,,Pr0.50Sr0.50MnO3,,,O3.0Mn1Sr0.5Pr0.5,,,
,,291,291 K,,,10.1016/j.jallcom.2013.02.145,TRUE,,,,,Pr0.55Sr0.45MnO3,,,O3.0Mn1Sr0.45Pr0.55,,,
,,305,305 K,,,10.1016/j.jallcom.2013.02.145,FALSE,,,,,Pr0.63Sr0.37MnO3,,,O3.0Mn1Sr0.37Pr0.63,,,
,,150,150 K,,,10.1016/j.jallcom.2013.02.145,FALSE,,,,,Pr0.90Pb0.10MnO3,,,O3.0Mn1Pr0.9Pb0.1,,,
,,254,254 K,,,10.1016/j.jallcom.2013.02.145,FALSE,,,,,Pr0.60Pb0.40MnO3,,,O3.0Mn1Pr0.6Pb0.4,,,
,,253,253 K,,,10.1016/j.jallcom.2013.02.145,FALSE,,,,,Pr0.50Pb0.50MnO3,,,O3.0Mn1Pr0.5Pb0.5,,,
,Orthorhombic Perovskite,164,164 K,,,10.1016/S0038-1098(02)00482-9,TRUE,"{'a': '5.4900 Å', 'b': '7.7578 Å', 'c': '5.5227 Å'}",Orthorhombic,3.60 μB/f.u.,,Pr0.7Ba0.3MnO3,,,O3.0Mn1Ba0.3Pr0.7,,Pnma,
,Orthorhombic Perovskite,151,151 K,,,10.1016/S0038-1098(02)00482-9,TRUE,"{'a': '5.4915 Å', 'b': '7.7596 Å', 'c': '5.5200 Å'}",Orthorhombic,3.55 μB/f.u.,,Pr0.7Ba0.25MnO3,,,O3.0Mn1Ba0.25Pr0.7,,Pnma,
,Orthorhombic Perovskite,145,145 K,,,10.1016/S0038-1098(02)00482-9,TRUE,"{'a': '5.4983 Å', 'b': '7.7684 Å', 'c': '5.5127 Å'}",Orthorhombic,3.48 μB/f.u.,,Pr0.7Ba0.2MnO3,,,O3.0Mn1Ba0.2Pr0.7,,Pnma,
,Orthorhombic perovskite,164,164 K,,,10.1016/S0304-8853(02)01229-5,TRUE,"{'a': '5.4900 Å', 'b': '7.7578 Å', 'c': '5.5227 Å'}",,3.50 μB/f.u.,,Pr0.7Ba0.3MnO3,,,O3.0Mn1Ba0.3Pr0.7,,Pnma,
,Orthorhombic perovskite,145,145 K,193 K,193,10.1016/S0304-8853(02)01229-5,TRUE,"{'a': '5.4983 Å', 'b': '7.7684 Å', 'c': '5.5127 Å'}",,3.17 μB/f.u.,,Pr0.7Ba0.2□0.1MnO3,,,O3.0Mn1Ba0.2Pr0.7,,Pnma,
,Orthorhombic,117,117 K,,,10.1016/j.ssc.2014.04.009,TRUE,,,,,Pr0.7Ca0.15Ba0.15MnO3,,,O3.0Ca0.15Mn1Ba0.15Pr0.7,,Pnma,
,,114,114 K,,,10.1016/j.ssc.2014.04.009,TRUE,,,,,Pr0.71Ca0.29MnO3,,,O3.0Ca0.29Mn1Pr0.71,,,
,,127,127 K,,,10.1016/j.ssc.2014.04.009,FALSE,,,,,Pr0.73Ca0.27MnO3,,,O3.0Ca0.27Mn1Pr0.73,,,
,Orthorhombic,139.7,139.7 K,142 K,142,10.1016/j.jallcom.2014.09.078,TRUE,"{'a': '5.430 Å', 'b': '7.6679 Å', 'c': '5.4572 Å'}",Pnma,3.04 μB,79.77 emu/g,Pr0.7Ca0.3Mn0.95Cr0.05O3,,,O3.0Ca0.3Cr0.05Mn0.95Pr0.7,,Pnma,
,Orthorhombic,109.97,109.97 K,110 K,110,10.1016/j.jallcom.2014.09.078,TRUE,"{'a': '5.4295 Å', 'b': '7.6708 Å', 'c': '5.4508 Å'}",Pnma,2.83 μB,74.15 emu/g,Pr0.7Ca0.3Mn0.95Ni0.05O3,,,O3.0Ca0.3Mn0.95Ni0.05Pr0.7,,Pnma,
,Orthorhombic,104.97,104.97 K,107 K,107,10.1016/j.jallcom.2014.09.078,TRUE,"{'a': '5.4299 Å', 'b': '7.6696 Å', 'c': '5.4572 Å'}",Pnma,2.90 μB,75.96 emu/g,Pr0.7Ca0.3Mn0.95Co0.05O3,,,O3.0Ca0.3Mn0.95Co0.05Pr0.7,,Pnma,
,Orthorhombic,89.95,89.95 K,90.5 K,90.5,10.1016/j.jallcom.2014.09.078,TRUE,"{'a': '5.4321 Å', 'b': '7.6743 Å', 'c': '5.4648 Å'}",Pnma,2.05 μB,53.72 emu/g,Pr0.7Ca0.3Mn0.95Fe0.05O3,,,O3.0Ca0.3Mn0.95Fe0.05Pr0.7,,Pnma,
,Orthorhombic,150,150 K,,,10.1016/j.jallcom.2015.05.161,TRUE,"{'a': '5.430(0) Å', 'b': '7.667(9) Å', 'c': '5.457(2) Å'}",Perovskite,,,Pr0.7Ca0.3Mn0.95Cr0.05O3,,,O3.0Ca0.3Cr0.05Mn0.95Pr0.7,,Pnma,
,Orthorhombic,160,160 K,,,10.1016/j.jallcom.2015.05.161,TRUE,"{'a': '5.429(3) Å', 'b': '7.669(1) Å', 'c': '5.455(2) Å'}",Perovskite,,,Pr0.7Ca0.3Mn0.9Cr0.1O3,,,O3.0Ca0.3Cr0.1Mn0.9Pr0.7,,Pnma,
,Orthorhombic,173,173 K,,,10.1016/j.jallcom.2013.03.058,TRUE,"{'a': '5.4456 Å', 'b': '7.6837 Å', 'c': '5.4847 Å'}",Pnma,,,Pr0.7Sr0.3Mn0.9Cr0.1O3,,,O3.0Cr0.1Mn0.9Sr0.3Pr0.7,,Pnma,
,Orthorhombic,182,182 K,,,10.1016/j.jallcom.2013.03.058,TRUE,"{'a': '5.4562 Å', 'b': '7.6987 Å', 'c': '5.4912 Å'}",Pnma,,,Pr0.7Sr0.3Mn0.9Cr0.1O3,,,O3.0Cr0.1Mn0.9Sr0.3Pr0.7,,Pnma,
,Orthorhombic,195,195 K,,,10.1016/j.jallcom.2013.03.058,TRUE,"{'a': '5.4703 Å', 'b': '7.7214 Å', 'c': '5.5041 Å'}",Pnma,,,Pr0.7Sr0.3Mn0.9Cr0.1O3,,,O3.0Cr0.1Mn0.9Sr0.3Pr0.7,,Pnma,
,Orthorhombic,,,,,10.1016/S0921-4534(03)00750-0,TRUE,,,,,Pr0.89LaCe0.11CuO4,200,200 ± 5 K,O4.0Cu1La1Ce0.11Pr0.89,,,
,Orthorhombic,130,130K,,,10.1016/j.jmmm.2003.12.653,TRUE,,,4 μB/f.u.,,Pr0.8Ca0.2MnO3,60,60K,O3.0Ca0.2Mn1Pr0.8,,,
,Orthorhombic,115,115 K,,,10.1016/j.jallcom.2016.04.138,TRUE,"{'a': '5.448 Å', 'b': '5.435 Å', 'c': '10.868 Å'}",,,,Pr0.8Na0.2MnO3,175,175 K,O3.0Na0.2Mn1Pr0.8,,Pbnm,
,Orthorhombic,180,180 K,189 K,189,10.1016/j.jallcom.2016.04.138,TRUE,"{'a': '5.447 Å', 'b': '5.441 Å', 'c': '10.900 Å'}",,2.50 μB,,Pr0.8Na0.15K0.05MnO3,,,O3.0Na0.15K0.05Mn1Pr0.8,,Pbnm,
,Orthorhombic,175,175 K,178 K,178,10.1016/j.jallcom.2016.04.138,TRUE,"{'a': '5.457 Å', 'b': '5.455 Å', 'c': '10.900 Å'}",,2.30 μB,,Pr0.8Na0.1K0.1MnO3,,,O3.0Na0.1K0.1Mn1Pr0.8,,Pbnm,
,Orthorhombic,160,160 K,165 K,165,10.1016/j.jallcom.2016.04.138,TRUE,"{'a': '5.475 Å', 'b': '5.455 Å', 'c': '10.900 Å'}",,2.25 μB,,Pr0.8Na0.05K0.15MnO3,,,O3.0Na0.05K0.15Mn1Pr0.8,,Pbnm,
,,134,134 K,,,10.1016/j.jallcom.2016.04.138,TRUE,,,,,Sm0.56Sr0.44MnO3,,,O3.0Mn1Sr0.44Sm0.56,,,
,,325,325 K,,,10.1016/j.jallcom.2016.04.138,TRUE,,,,,La0.8Na0.2MnO3,,,O3.0Na0.2Mn1La0.8,,,
,,269,269 K,,,10.1016/j.jallcom.2016.04.138,FALSE,,,,,Pr0.2Sr0.2K0.2MnO3,,,O3.0K0.2Mn1Sr0.2Pr0.2,,,
,,250,250 K,,,10.1016/j.jallcom.2016.04.138,TRUE,,,,,La0.4Ca0.6MnO3,,,O3.0Ca0.6Mn1La0.4,,,
,,289,289 K,,,10.1016/j.jallcom.2016.04.138,TRUE,,,,,Pr0.55Na0.05Sr0.4MnO3,,,O3.0Na0.05Mn1Sr0.4Pr0.55,,,
,,303,303 K,,,10.1016/j.jallcom.2016.04.138,TRUE,,,,,Pr0.6Sr0.4MnO3,,,O3.0Mn1Sr0.4Pr0.6,,,
,,293,293 K,,,10.1016/j.jallcom.2016.04.138,TRUE,,,,,Gd,,,Gd1,,,
,Orthorhombic,90,90 K,89.38 K,89.38,10.1016/j.jallcom.2015.07.140,TRUE,"{'a': '5.446', 'b': '5.448', 'c': '10.905'}",Pbnm,2.75 μB,,Pr0.8Na0.2MnO3,,,O3.0Na0.2Mn1Pr0.8,,Pbnm,
,Orthorhombic,117,117 K,115.52 K,115.52,10.1016/j.jallcom.2015.07.140,TRUE,"{'a': '5.4507', 'b': '5.4525', 'c': '10.9128'}",Pbnm,2.45 μB,,Pr0.8Na0.15K0.05MnO3,,,O3.0Na0.15K0.05Mn1Pr0.8,,Pbnm,
,Orthorhombic,125,125 K,142.94 K,142.94,10.1016/j.jallcom.2015.07.140,TRUE,"{'a': '5.4578', 'b': '5.4588', 'c': '10.9266'}",Pbnm,2.15 μB,,Pr0.8Na0.1K0.1MnO3,,,O3.0Na0.1K0.1Mn1Pr0.8,,Pbnm,
,Orthorhombic,132,132 K,146.94 K,146.94,10.1016/j.jallcom.2015.07.140,TRUE,"{'a': '5.4641', 'b': '5.4661', 'c': '10.9424'}",Pbnm,2.11 μB,,Pr0.8Na0.05K0.15MnO3,,,O3.0Na0.05K0.15Mn1Pr0.8,,Pbnm,
,,118,118 K,,,10.1016/j.jallcom.2015.07.140,TRUE,,,,,Sm0.6Sr0.4MnO3,,,O3.0Mn1Sr0.4Sm0.6,,,
,,197,197 K,,,10.1016/j.jallcom.2015.07.140,FALSE,,,,,La0.87Sr0.13MnO3,,,O3.0Mn1Sr0.13La0.87,,,
,,292,292 K,,,10.1016/j.jallcom.2015.07.140,TRUE,,,,,La0.67Ba0.33MnO3,,,O3.0Mn1Ba0.33La0.67,,,
,,330,330 K,,,10.1016/j.jallcom.2015.07.140,TRUE,,,,,La0.8Na0.15K0.05MnO3,,,O3.0Na0.15K0.05Mn1La0.8,,,
,,289,289 K,,,10.1016/j.jallcom.2015.07.140,TRUE,,,,,Pr0.55Na0.05Sr0.4MnO3,,,O3.0Na0.05Mn1Sr0.4Pr0.55,,,
,,145,145 K,,,10.1016/j.jallcom.2015.07.140,TRUE,,,,,Nd0.67Ba0.33MnO3,,,O3.0Mn1Ba0.33Nd0.67,,,
,,339,339 K,,,10.1016/j.jallcom.2015.07.140,FALSE,,,,,La0.57Nd0.1Sr0.23MnO3,,,O3.0Mn1Sr0.23La0.57Nd0.1,,,
,Orthorhombic,100,100 K,,,10.1016/j.jmmm.2010.08.007,TRUE,"{'a': '5.43 Å', 'b': '7.69 Å', 'c': '5.44 Å'}",Perovskite,,,Pr0.8Na0.2MnO3,179,179 K,O3.0Na0.2Mn1Pr0.8,,Pnma,
,Orthorhombic,150,150 K,,,10.1016/j.jmmm.2010.08.007,TRUE,,Perovskite,,,Pr0.8Na0.2Mn0.96Ru0.04O3,,,O3.0Na0.2Mn0.96Ru0.04Pr0.8,,Pnma,
,Orthorhombic,110,110 K,,,10.1016/j.jmmm.2010.08.007,TRUE,,Perovskite,,,Pr0.8Na0.2Mn0.8Ru0.2O3,,,O3.0Na0.2Mn0.8Ru0.2Pr0.8,,Pnma,
,Orthorhombic,,,,,10.1016/S0921-4526(99)02392-3,TRUE,,,,,GdBa2Cu3O7,2.2,2.2 K,O7.0Cu3.0Ba2.0Gd1,,,
,Orthorhombic,,,,,10.1016/S0921-4526(99)02392-3,TRUE,,,,,PrBa2Cu3O7,17,17 K,O7.0Cu3.0Ba2.0Pr1,,,
,Hexagonal CaCu5-type,893.15,620°C,,,10.1016/j.jallcom.2006.02.047,TRUE,,,,,Pr17Co83,,,Co83.0Pr17.0,,,
,Tetragonal Nd2Fe14B-type,988.15,715°C,,,10.1016/j.jallcom.2006.02.047,TRUE,,,,,Pr2Co14B,,,B1Co14.0Pr2.0,,,
,Hexagonal CeCo4B-type,463.15,190°C,,,10.1016/j.jallcom.2006.02.047,TRUE,,,,,PrCo4B,,,B1Co4.0Pr1,,,
,Rhombohedral Th2Zn17-type,1173.15,900°C,,,10.1016/j.jallcom.2006.02.047,TRUE,,,,,Pr2Co17,,,Co17.0Pr2.0,,,
,Th2Zn17-type rhombohedral,285,285 K,,,10.1016/j.jallcom.2008.07.210,TRUE,"{'a': '8.583 Å', 'c': '12.465 Å'}",Rhombohedral,,,Pr2Fe17,,,Fe17.0Pr2.0,,R-3m,
363 mT,Amorphous,275,"50 K, 500 K",,,10.1016/j.jmmm.2010.02.026,TRUE,,,,,Nd60Fe30Al10,,,Al10.0Fe30.0Nd60.0,125 mT,,
377 mT,Amorphous,268.5,"50 K, 487 K",,,10.1016/j.jmmm.2010.02.026,TRUE,,,,,Nd60Fe20Co10Al10,,,Al10.0Fe20.0Co10.0Nd60.0,94 mT,,
177 mT,Amorphous,227.5,"40 K, 415 K",,,10.1016/j.jmmm.2010.02.026,TRUE,,,,,Pr58Fe24Al18,,,Al18.0Fe24.0Pr58.0,76 mT,,
0.19 T,hP18-Hf5CuSn3 type,33.5,33.5 K,+32 K,32,10.1016/S0966-9795(01)00139-X,TRUE,"{'a': '951.9 pm', 'c': '671.8 pm'}",Hexagonal,1.84 μB/Pr atom,44 A.m^2/Kg,Pr5AgSn3,,,Ag1Sn3.0Pr5.0,0.17 T,,
,,5,5 K,,,10.1016/S0966-9795(01)00139-X,FALSE,,,,,Ce5AgSn3,,,Ag1Sn3.0Ce5.0,,,
,,,,,,10.1016/S0966-9795(01)00139-X,TRUE,,,,,Ce3Ag4Sn4,9,9 K,Ag4.0Sn4.0Ce3.0,,,
,,,,,,10.1016/S0966-9795(01)00139-X,TRUE,,,,,PrAgSn,3.6,3.6 K,Ag1Sn1Pr1,,,
,Hexagonal,293,293 K,,,10.1016/j.jallcom.2009.08.074,TRUE,,,,1.61 T at 4 K,Pr5Fe17,,,Fe17.0Pr5.0,,P63/mcm,
,,293,293 K,,,10.1016/j.jallcom.2009.08.074,TRUE,,,,,Pr2Fe17,,,Fe17.0Pr2.0,,,
,,860,860 K,,,10.1016/j.jallcom.2009.08.074,TRUE,,,,,PrFe2,,,Fe2.0Pr1,,,
,Tetragonal,38,38 K,,,10.1016/S0304-8853(02)01548-2,TRUE,"{'a': '7.9092 Å', 'b': '7.9092 Å', 'c': '14.9437 Å'}",Zr5Si4-type,1.78 μB per Pr,,Pr5Si4,,,Si4.0Pr5.0,,P41212,
,Tetragonal,47,47 K,,,10.1016/S0304-8853(02)01548-2,TRUE,"{'a': '7.9459 Å', 'b': '7.9459 Å', 'c': '14.9068 Å'}",Zr5Si4-type,,,Pr5Si3Ge,,,Si3.0Ge1Pr5.0,,P41212,
,Monoclinic,38,38 K,,,10.1016/S0304-8853(02)01548-2,TRUE,"{'a': '7.8282 Å', 'b': '15.2072 Å', 'c': '7.9902 Å'}",Gd5Si2Ge2-type,1.61 μB per Pr,,Pr5Si2Ge2,,,Si2.0Ge2.0Pr5.0,,P1121/a,
,Monoclinic,38,38 K,,,10.1016/S0304-8853(02)01548-2,TRUE,"{'a': '7.8353 Å', 'b': '15.2104 Å', 'c': '7.9978 Å'}",Gd5Si2Ge2-type,,,Pr5Si1.5Ge2.5,,,Si1.5Ge2.5Pr5.0,,P1121/a,
