Repository: sanjayganeshprabu/Computational-Modeling-and-Predictive-Analytics-for-Materials-Data

# Computational-Modeling-and-Predictive-Analytics-for-Materials-Data-

File: MODIFIED magnetic_materials.csv (part 48 of 112)
Coercivity,Crystal_Structure,Curie,Curie(Tc),Curie_Weiss,Curie_Weiss(θp),DOI,Experimental,Lattice_Parameters,Lattice_Structure,Magnetic_Moment,Magnetization,Material_Name,Neel,Neel(Tn),New_Column_Concatenated,Remanence,Space_Group,Susceptibility
,Orthorhombic,47,47 K,,,10.1016/S0304-8853(02)01548-2,TRUE,"{'a': '7.8848 Å', 'b': '15.1720 Å', 'c': '7.9966 Å'}",Sm5Ge4-type,,,Pr5SiGe3,,,Si1Ge3.0Pr5.0,,Pnma,
,Orthorhombic,44,44 K,,,10.1016/S0304-8853(02)01548-2,TRUE,"{'a': '7.9022 Å', 'b': '15.1774 Å', 'c': '7.9992 Å'}",Sm5Ge4-type,,,Pr5Si0.5Ge3.5,,,Si0.5Ge3.5Pr5.0,,Pnma,
,Orthorhombic,41,41 K,,,10.1016/S0304-8853(02)01548-2,TRUE,"{'a': '7.9141 Å', 'b': '15.1829 Å', 'c': '8.0060 Å'}",Sm5Ge4-type,1.82 μB per Pr,,Pr5Ge4,,,Ge4.0Pr5.0,,Pnma,
,Hexagonal,,,,,10.1016/S0925-8388(01)00896-9,TRUE,"{'a': '4.7810', 'c': '7.7327'}",LiGaGe-type,,,CeAgSn,8.5,8.5 K,Ag1Sn1Ce1,,P63mc,
,Hexagonal,,,,,10.1016/S0925-8388(01)00896-9,TRUE,"{'a': '4.7706', 'c': '7.6524'}",LiGaGe-type,,,PrAgSn,4.3,4.3 K,Ag1Sn1Pr1,,P63mc,
,Hexagonal,48,48 K,,,10.1016/j.jallcom.2007.12.102,TRUE,"{'a': '12.034 Å', 'c': '4.258 Å'}",,10.7 μB at 5 K,,Pr6Co1.67Si3,,,Si3.0Co1.67Pr6.0,,P 63/m,
,,294,294 K,,,10.1016/j.jallcom.2007.12.102,TRUE,,,,,Gd6Co1.67Si3,,,Si3.0Co1.67Gd6.0,,,
416.6 kA/m,Pr2Fe14B type and α-Fe type,671.15,398.0 °C,,,10.1016/j.jallcom.2005.04.050,TRUE,,,,,Pr6Fe76.5Co8Ti1.5Nb1B7,,,B7.0Ti1.5Fe76.5Co8.0Nb1.0Pr6.0,1.15 T,,
8.6 kOe,Tetragonal,583.15,310°C,,,10.1016/S0304-8853(01)01273-2,TRUE,,,,,Pr7Tb1Fe84.5Nb1.5B6,,,B6.0Fe84.5Nb1.5Pr7.0Tb1.0,,,
,,483.15,210°C,,,10.1016/S0304-8853(01)01273-2,TRUE,,,,,TbCu7,,,Cu7.0Tb1,,,
,Tetragonal,583.15,310°C,,,10.1016/S0304-8853(01)01273-2,TRUE,,,,,Pr2Fe14B,,,B1Fe14.0Pr2.0,,,
,Orthorhombic,3.8,3.8 K,4 K,4,10.1016/j.physb.2017.05.008,TRUE,"{'a': '6.2227 Å', 'b': '10.8383 Å', 'c': '6.1149 Å'}",SrPdGa3-type,2.53 μB,1.26 μB/Ce at 50 kOe,CeAgAl3,,,Al3.0Ag1Ce1,,Cmcm,
,Orthorhombic,5.5,5.5 K,15 K,15,10.1016/j.physb.2017.05.008,TRUE,"{'a': '6.1874 Å', 'b': '10.8400 Å', 'c': '6.0834 Å'}",SrPdGa3-type,3.54 μB,1.67 μB/Pr at 50 kOe,PrAgAl3,,,Al3.0Ag1Pr1,,Cmcm,
,Orthorhombic,,,,,10.1016/j.cplett.2010.09.077,TRUE,"{'a': '3.905 Å', 'b': '3.905 Å', 'c': '11.68 Å'}",Perovskite,"1.92 μB (Pr 4f), 0.74 μB (Cu 3d)",,PrBa2Cu3O7,280,280 K,O7.0Cu3.0Ba2.0Pr1,,Pmmm,
,PuNi3-type,350,350 K,,,10.1016/j.jmmm.2013.02.039,TRUE,"{'a': '5.0690 Å', 'c': '24.7950 Å'}",Rhombohedral,,3.38 μB/u.f.,PrCo3,,,Co3.0Pr1,,R3̄m,
5 kOe,PuNi3-type,430,430 K,,,10.1016/j.jmmm.2013.02.039,TRUE,"{'a': '5.0898 Å', 'c': '24.7947 Å'}",Rhombohedral,,3.58 μB/u.f.,PrCo2.75Fe0.25,,,Fe0.25Co2.75Pr1,,R3̄m,
,PuNi3-type,480,480 K,,,10.1016/j.jmmm.2013.02.039,TRUE,"{'a': '5.1093 Å', 'c': '24.8007 Å'}",Rhombohedral,,4.44 μB/u.f.,PrCo2.5Fe0.5,,,Fe0.5Co2.5Pr1,,R3̄m,
,PuNi3-type,525,525 K,,,10.1016/j.jmmm.2013.02.039,TRUE,"{'a': '5.1212 Å', 'c': '24.8129 Å'}",Rhombohedral,,4.69 μB/u.f.,PrCo2.25Fe0.75,,,Fe0.75Co2.25Pr1,,R3̄m,
,PuNi3-type,560,560 K,,,10.1016/j.jmmm.2013.02.039,TRUE,"{'a': '5.1316 Å', 'c': '24.8491 Å'}",Rhombohedral,,5.09 μB/u.f.,PrCo2Fe,,,Fe1Co2.0Pr1,,R3̄m,
,Rhombohedral,349,349 K,,,10.1016/j.jmmm.2005.10.190,TRUE,,,,,PrCo3,,,Co3.0Pr1,,,
,Rhombohedral,395,395 K,,,10.1016/j.jmmm.2005.10.190,TRUE,,,1.3 μB/Co,,NdCo3,,,Co3.0Nd1,,,
5.5(5) T,Hexagonal CaCu5-type,473,473 K,,,10.1016/S0304-8853(02)00438-9,TRUE,"{'a': '4.998(1) Å', 'c': '4.026(1) Å'}",Hexagonal,1.05 μB (mean Co),4.2(1) μB/f.u.,YCo4Al,,,Al1Co4.0Y1,,P6/mmm,
4.5(2) T,Hexagonal CaCu5-type,458,458 K,,,10.1016/S0304-8853(02)00438-9,TRUE,"{'a': '5.075(1) Å', 'c': '4.043(1) Å'}",Hexagonal,1.1 μB (mean Co),6.2(1) μB/f.u.,PrCo4Al,,,Al1Co4.0Pr1,,P6/mmm,
,ThCr2Si2-type,,,,,10.1016/j.physb.2006.05.031,TRUE,,Tetragonal,2.5 μB,,PrCu2Ge2,14.3,14.3 K,Cu2.0Ge2.0Pr1,,,
,ThMn12-type,547,547 K,,,10.1016/j.jallcom.2004.01.028,TRUE,"{'a': '8.609 Å', 'c': '4.798 Å'}",Tetragonal,,"16.8 μB (5 K), 19.2 μB (300 K)",PrFe11Ti,,,Ti1Fe11.0Pr1,,,
,ThMn12-type,604,604 K,,,10.1016/j.jallcom.2004.01.028,TRUE,"{'a': '8.610 Å', 'c': '4.817 Å'}",Tetragonal,,"19.3 μB (5 K), 20.5 μB (300 K)",PrFe11TiH,,,H1Ti1Fe11.0Pr1,,,
,Cubic,703,703 K,,,10.1016/S0304-8853(03)00623-1,TRUE,,MgCu2-type,,,Tb0.7Pr0.3Fe1.93B0.15,,,B0.15Fe1.93Pr0.3Tb0.7,,,
,ThCr2Si2-type,,,,,10.1016/S0304-8853(00)00505-9,TRUE,"{'a': '387.55(3) pm', 'c': '1010.5(1) pm'}",Tetragonal,3.00(3) μB,,PrFe2P2,14.5,28(1) K,P2.0Fe2.0Pr1,,I4/mmm,
,ThCr2Si2-type,330,330 K,,,10.1016/j.jallcom.2003.09.028,TRUE,"{'a': '4.1232 Å', 'c': '10.9238 Å'}",Body-centred tetragonal,,,PrMn2Ge2,415,415 K,Mn2.0Ge2.0Pr1,,I4/mmm,
,ThCr2Si2-type,334,334 K,,,10.1016/j.jallcom.2003.09.028,TRUE,"{'a': '4.1066 Å', 'c': '10.9101 Å'}",Body-centred tetragonal,,,Pr0.8Gd0.2Mn2Ge2,,,Mn2.0Ge2.0Pr0.8Gd0.2,,I4/mmm,
,ThCr2Si2-type,340,340 K,,,10.1016/j.jallcom.2003.09.028,TRUE,"{'a': '4.0869 Å', 'c': '10.8959 Å'}",Body-centred tetragonal,,,Pr0.6Gd0.4Mn2Ge2,,,Mn2.0Ge2.0Pr0.6Gd0.4,,I4/mmm,
,ThCr2Si2-type,345,345 K,,,10.1016/j.jallcom.2003.09.028,TRUE,"{'a': '4.0678 Å', 'c': '10.8895 Å'}",Body-centred tetragonal,,,Pr0.4Gd0.6Mn2Ge2,,,Mn2.0Ge2.0Pr0.4Gd0.6,,I4/mmm,
,ThCr2Si2-type,347,347 K,,,10.1016/j.jallcom.2003.09.028,TRUE,"{'a': '4.0580 Å', 'c': '10.8845 Å'}",Body-centred tetragonal,,,Pr0.3Gd0.7Mn2Ge2,,,Mn2.0Ge2.0Pr0.3Gd0.7,,I4/mmm,
,ThCr2Si2-type,345,345 K,,,10.1016/j.jallcom.2003.09.028,TRUE,"{'a': '4.0497 Å', 'c': '10.8788 Å'}",Body-centred tetragonal,,,Pr0.2Gd0.8Mn2Ge2,,,Mn2.0Ge2.0Pr0.2Gd0.8,,I4/mmm,
,ThCr2Si2-type,344,344 K,,,10.1016/j.jallcom.2003.09.028,TRUE,"{'a': '4.0423 Å', 'c': '10.8746 Å'}",Body-centred tetragonal,,,Pr0.15Gd0.85Mn2Ge2,,,Mn2.0Ge2.0Pr0.15Gd0.85,,I4/mmm,
,ThCr2Si2-type,,,,,10.1016/j.jallcom.2003.09.028,TRUE,"{'a': '4.0235 Å', 'c': '10.8735 Å'}",Body-centred tetragonal,,,GdMn2Ge2,364,364 K,Mn2.0Ge2.0Gd1,,I4/mmm,
,Orthorhombic,19.5,19.5 K,,,10.1016/j.jmmm.2007.03.016,TRUE,,CrB-type,,,PrNi,,,Ni1Pr1,,,
,Orthorhombic,18.5,18.5 K,,,10.1016/j.jmmm.2007.03.016,TRUE,,CrB-type,,,PrNi0.9Pt0.1,,,Ni0.9Pr1Pt0.1,,,
,Orthorhombic,17.5,17.5 K,,,10.1016/j.jmmm.2007.03.016,TRUE,,CrB-type,,,PrNi0.75Pt0.25,,,Ni0.75Pr1Pt0.25,,,
,Orthorhombic and FeB-type,13,13.0 K,,,10.1016/j.jmmm.2007.03.016,TRUE,,CrB-type,,,PrPt,,,Pr1Pt1,,,
,,3.5,3.5 K,,,10.1016/S0375-9601(03)00901-0,TRUE,,,,,PrNi3.9Cu1.1,,,Ni3.9Cu1.1Pr1,,,
,Cubic,,,-4 K,-4,10.1016/j.jallcom.2016.09.077,TRUE,{'a': '15.6658'},,2.58 μB,,CePt2Cd20,,,Cd20.0Ce1Pt2.0,,Fd-3m (#227),
,Cubic,,,-2 K,-2,10.1016/j.jallcom.2016.09.077,TRUE,{'a': '15.6569'},,3.60 μB,,PrPt2Cd20,,,Cd20.0Pr1Pt2.0,,Fd-3m (#227),
,Cubic,,,-4 K,-4,10.1016/j.jallcom.2016.09.077,TRUE,{'a': '15.6212'},,3.63 μB,,NdPt2Cd20,,,Cd20.0Nd1Pt2.0,,Fd-3m (#227),
,Cubic,,,2 K,2,10.1016/j.jallcom.2016.09.077,TRUE,{'a': '15.6280'},,0.62 μB,,SmPt2Cd20,,,Cd20.0Sm1Pt2.0,,Fd-3m (#227),
,,,,,,10.1016/j.jallcom.2016.09.077,TRUE,,,,,NdNi2Cd20,1.5,1.5 K,Ni2.0Cd20.0Nd1,,,
,,,,,,10.1016/j.jallcom.2016.09.077,FALSE,,,,,SmPd2Cd20,3.4,3.4 K,Pd2.0Cd20.0Sm1,,,
,,7.2,7.2 K,,,10.1016/j.jallcom.2016.09.077,TRUE,,,,,SmNi2Cd20,,,Ni2.0Cd20.0Sm1,,,
,,13.8,13.8 K,,,10.1016/j.jallcom.2016.09.077,TRUE,,,,,GdNi2Cd20,3.4,3.4 K,Ni2.0Cd20.0Gd1,,,
,,7.5,7.5 K,,,10.1016/j.jallcom.2016.09.077,TRUE,,,,,TbNi2Cd20,3.5,3.5 K,Ni2.0Cd20.0Tb1,,,
,ThCr2Si2-type,,,-14 K,-14,10.1016/j.jmmm.2008.08.107,TRUE,"{'a': '4.081 Å', 'c': '10.145 Å'}",Body-centered tetragonal,2.99 μB/Pr3+ ion,,PrRh2Si2,68,68 K,Si2.0Rh2.0Pr1,,I4/mmm,
,ThCr2Si2-type,,,,,10.1016/j.jmmm.2008.08.107,TRUE,,Body-centered tetragonal,,,CeRh2Si2,36,36 K,Si2.0Rh2.0Ce1,,I4/mmm,
,ThCr2Si2-type,,,,,10.1016/j.jmmm.2008.08.107,TRUE,,Body-centered tetragonal,,,GdRh2Si2,106,106 K,Si2.0Rh2.0Gd1,,I4/mmm,
,ThCr2Si2-type,,,,,10.1016/j.jmmm.2008.08.107,TRUE,,Body-centered tetragonal,,,YbRh2Si2,0.07,70 mK,Si2.0Rh2.0Yb1,,I4/mmm,
,,0.8,0.8 K,,,10.1016/j.physb.2007.10.226,TRUE,,,,,NdOs4Sb12,,,Sb12.0Nd1Os4.0,,,
,Cubic,,,,,10.1016/S0921-4526(99)00813-3,TRUE,,,,,PrSn3,8.6,8.6 K,Sn3.0Pr1,,,
,L1_0 (CuAu)-type,750,750 K,,,10.1016/j.jmmm.2003.11.263,TRUE,,Tetragonal,"Fe: 3.01 μB, Pt: 0.38 μB",1130 emu/cm^3,PtFe,,,Fe1Pt1,,,
0.11 T,Tetragonal,658,658 K,,,10.1016/j.jallcom.2016.03.261,TRUE,,,,0.8 Am^2/kg,PtNiRGO,,,O1Ni1Pt1,0.19 Am^2/kg,,
19 kOe,Orthorhombic,58,58 K,53.5 K,53.5,10.1016/j.jallcom.2013.05.168,TRUE,"{'a': '9.9226 Å', 'b': '11.4436 Å', 'c': '6.0148 Å'}",Iabm,0.34 μB/Pu,,Pu2Pt3Si5,,,Si5.0Pt3.0Pu2.0,,72,0.00322 emu/mol/Pu
,,72,72 K,79 K,79,10.1016/j.jallcom.2013.05.168,FALSE,,,0.72 μB/Pu,,PuSi,,,Si1Pu1,0.33 μB/Pu,,357 x 10^-6 emu/mol/Pu
,,126,126 K,130 K,130,10.1016/j.jallcom.2013.05.168,TRUE,,,0.87 μB/Pu,,PuP,,,P1Pu1,>0.42 μB/Pu,,197 x 10^-6 emu/mol/Pu
,,123,123 K,129 K,129,10.1016/j.jallcom.2013.05.168,TRUE,,,0.98 μB/Pu,,PuAs,,,As1Pu1,0.67 μB/Pu,,330 x 10^-6 emu/mol/Pu
,,67,67 K,90 K,90,10.1016/j.jallcom.2013.05.168,TRUE,,,0.86 μB/Pu,,PuSb,85,85 K,Sb1Pu1,0.65 μB/Pu,,200 x 10^-6 emu/mol/Pu
,,19,19 K,24 K,24,10.1016/j.jallcom.2013.05.168,FALSE,,,0.84 μB/Pu,,PuPt,44,44 K,Pt1Pu1,0.22 μB/Pu,,
,,564,564 K,599 K,599,10.1016/j.jallcom.2013.05.168,FALSE,,,3.65 μB/Pu,,PuFe2,,,Fe2.0Pu1,0.45 μB/Pu,,270 x 10^-6 emu/mol/Pu
,,35,35 K,,,10.1016/j.jallcom.2013.05.168,FALSE,,,,,PuGe2,,,Ge2.0Pu1,>0.14 μB/Pu,,
,,6,6 K,6 K,6,10.1016/j.jallcom.2013.05.168,FALSE,,,0.89 μB/Pu,,PuPt2,,,Pt2.0Pu1,0.2 μB/Pu,,240 x 10^-6 emu/mol/Pu
,,20,20 K,15.6 K,15.6,10.1016/j.jallcom.2013.05.168,FALSE,,,0.77 μB/Pu,,PuGa3,,,Ga3.0Pu1,0.21 μB/Pu,,175 x 10^-6 emu/mol/Pu
,,126,126 K,,,10.1016/j.jallcom.2013.05.168,FALSE,,,0.5 μB/Pu,,PuAsSe,,,As1Se1Pu1,>0.1 μB/Pu,,500 x 10^-6 emu/mol/Pu
,,125,125 K,,,10.1016/j.jallcom.2013.05.168,FALSE,,,0.64 μB/Pu,,PuAsTe,,,As1Te1Pu1,>0.1 μB/Pu,,400 x 10^-6 emu/mol/Pu
,,65,65 K,40 K,40,10.1016/j.jallcom.2013.05.168,FALSE,,,0.98 μB/Pu,,Pu2Ni3Si5,35,35 K,Si5.0Ni3.0Pu2.0,0.08 μB/Pu,,
,AlB2 type,,,28 K,28,10.1016/j.jallcom.2004.11.008,TRUE,"{'a': '4.254 Å', 'c': '4.124 Å'}",Hexagonal,0.42 μB,,PuGa2,74,74 K,Ga2.0Pu1,,P6/mmm,
,,125,125 K,,,10.1016/j.jallcom.2004.11.008,TRUE,"{'a': '4.21 Å', 'c': '4.01 Å'}",,2.7 μB,,UGa2,,,Ga2.0U1,,,
,,55,55 K,,,10.1016/j.jallcom.2004.11.008,TRUE,"{'a': '4.259 Å', 'c': '4.077 Å'}",,2.39 μB,,NpGa2,,,Ga2.0Np1,,,
,Hexagonal,,,-14K,-14,10.1016/j.jnucmat.2008.09.049,TRUE,"{'a': '7.5057Å', 'c': '4.0853Å'}",ZrNiAl-type,1.0μB,,PuPdSn,21,21K,Pd1Sn1Pu1,,P6̄2m,2.1×10−4 emu/mol
,Orthorhombic,,,,,10.1016/j.jnucmat.2008.09.049,TRUE,,,2μB,,UPdSn,37,37K,Pd1Sn1U1,,,
,,,,,,10.1016/j.jnucmat.2008.09.049,FALSE,,,,,NpPdSn,19,19K,Pd1Sn1Np1,,,
,Th2Ni17-type,341,341,,,10.1016/S0925-8388(01)01871-0,TRUE,"{'a': '8.485', 'c': '8.300'}",Hexagonal,34.2,,Y2Fe17,,,Fe17.0Y2.0,,,
,Th2Ni17-type,490,490,,,10.1016/S0925-8388(01)01871-0,TRUE,"{'a': '8.561', 'c': '8.320'}",Hexagonal,34.3,,Y2Fe17H3,,,H3.0Fe17.0Y2.0,,,
,Th2Ni17-type,740,740,,,10.1016/S0925-8388(01)01871-0,TRUE,"{'a': '8.646', 'c': '8.484'}",Hexagonal,37.7,,Y2Fe17N2.8,,,N2.8Fe17.0Y2.0,,,
,Th2Ni17-type,506,506,,,10.1016/S0925-8388(01)01871-0,TRUE,"{'a': '8.551', 'c': '8.239'}",Hexagonal,22.9,,Gd2Fe17,,,Fe17.0Gd2.0,,,
,Th2Ni17-type,630,630,,,10.1016/S0925-8388(01)01871-0,TRUE,"{'a': '8.585', 'c': '8.390'}",Hexagonal,22.6,,Gd2Fe17H3,,,H3.0Fe17.0Gd2.0,,,
,Th2Ni17-type,410,410,,,10.1016/S0925-8388(01)01871-0,TRUE,"{'a': '8.509', 'c': '8.311'}",Hexagonal,18.4,,Tb2Fe17,,,Fe17.0Tb2.0,,,
,Th2Ni17-type,559,559,,,10.1016/S0925-8388(01)01871-0,TRUE,"{'a': '8.631', 'c': '8.320'}",Hexagonal,17.5,,Tb2Fe17H2.5,,,H2.5Fe17.0Tb2.0,,,
,Th2Ni17-type,733,733,,,10.1016/S0925-8388(01)01871-0,TRUE,"{'a': '8.728', 'c': '8.507'}",Hexagonal,23.8,,Tb2Fe17N2.8,,,N2.8Fe17.0Tb2.0,,,
,Th2Ni17-type,370,370,,,10.1016/S0925-8388(01)01871-0,TRUE,"{'a': '8.460', 'c': '8.301'}",Hexagonal,16.9,,Dy2Fe17,,,Fe17.0Dy2.0,,,
,Th2Ni17-type,518,518,,,10.1016/S0925-8388(01)01871-0,TRUE,"{'a': '8.530', 'c': '8.380'}",Hexagonal,17.1,,Dy2Fe17H3,,,H3.0Fe17.0Dy2.0,,,
,Th2Ni17-type,725,725,,,10.1016/S0925-8388(01)01871-0,TRUE,"{'a': '8.659', 'c': '8.489'}",Hexagonal,22.9,,Dy2Fe17N2.8,,,N2.8Fe17.0Dy2.0,,,
,Th2Ni17-type,335,335,,,10.1016/S0925-8388(01)01871-0,TRUE,"{'a': '8.442', 'c': '8.311'}",Hexagonal,18.7,,Ho2Fe17,,,Fe17.0Ho2.0,,,
,Th2Ni17-type,492,492,,,10.1016/S0925-8388(01)01871-0,TRUE,"{'a': '8.540', 'c': '8.357'}",Hexagonal,18.2,,Ho2Fe17H3,,,H3.0Fe17.0Ho2.0,,,
,Th2Ni17-type,709,709,,,10.1016/S0925-8388(01)01871-0,TRUE,"{'a': '8.608', 'c': '8.480'}",Hexagonal,24.5,,Ho2Fe17N2.1,,,N2.1Fe17.0Ho2.0,,,
,Th2Ni17-type,310,310,,,10.1016/S0925-8388(01)01871-0,TRUE,"{'a': '8.441', 'c': '8.251'}",Hexagonal,17.9,,Er2Fe17,,,Fe17.0Er2.0,,,
,Th2Ni17-type,476,476,,,10.1016/S0925-8388(01)01871-0,TRUE,"{'a': '8.524', 'c': '8.330'}",Hexagonal,17.9,,Er2Fe17H3,,,H3.0Fe17.0Er2.0,,,
,Th2Ni17-type,697,697,,,10.1016/S0925-8388(01)01871-0,TRUE,"{'a': '8.610', 'c': '8.428'}",Hexagonal,21.3,,Er2Fe17N2.5,,,N2.5Fe17.0Er2.0,,,
,Th2Ni17-type,292,292,,,10.1016/S0925-8388(01)01871-0,TRUE,"{'a': '8.407', 'c': '8.267'}",Hexagonal,36.5,,Lu2Fe17,,,Fe17.0Lu2.0,,,
,Th2Ni17-type,449,449,,,10.1016/S0925-8388(01)01871-0,TRUE,"{'a': '8.473', 'c': '8.287'}",Hexagonal,36.9,,Lu2Fe17H2,,,H2.0Fe17.0Lu2.0,,,
,Fe3C-type,,,,,10.1016/j.physb.2003.11.003,TRUE,"{'a': '0.680 nm', 'b': '0.943 nm', 'c': '0.624 nm'}",Orthorhombic,,,Er3Ni,7,7 K,Ni1Er3.0,,Pnma,
,Fe3C-type,,,,,10.1016/j.physb.2003.11.003,TRUE,"{'a': '0.683 nm', 'b': '0.949 nm', 'c': '0.627 nm'}",Orthorhombic,,,Ho3Ni,15.5,15.5 K,Ni1Ho3.0,,Pnma,
,Fe3C-type,,,,,10.1016/j.physb.2003.11.003,TRUE,"{'a': '0.686 nm', 'b': '0.950 nm', 'c': '0.629 nm'}",Orthorhombic,,,Dy3Ni,38,38 K,Ni1Dy3.0,,Pnma,
,Fe3C-type,,,,,10.1016/j.physb.2003.11.003,TRUE,"{'a': '0.689 nm', 'b': '0.959 nm', 'c': '0.630 nm'}",Orthorhombic,,,Tb3Ni,62,62 K,Ni1Tb3.0,,Pnma,
,Fe3C-type,,,,,10.1016/j.physb.2003.11.003,TRUE,"{'a': '0.695 nm', 'b': '0.969 nm', 'c': '0.635 nm'}",Orthorhombic,,,Gd3Ni,101.5,101.5 K,Ni1Gd3.0,,Pnma,
,Tetragonal,5.5,5.5 K,-14.5 K,-14.5,10.1016/S0925-8388(00)01388-8,TRUE,"{'a': '8.602 Å', 'c': '12.357 Å'}",LaFe9Si4-type,0.84 μB,,CeCu9Sn4,,,Cu9.0Sn4.0Ce1,,,
,Tetragonal,10.5,10.5 K,13.4 K,13.4,10.1016/S0925-8388(00)01388-8,TRUE,"{'a': '8.600 Å', 'c': '12.345 Å'}",LaFe9Si4-type,1.68 μB,,PrCu9Sn4,,,Cu9.0Sn4.0Pr1,,,
,Tetragonal,15,15 K,11.1 K,11.1,10.1016/S0925-8388(00)01388-8,TRUE,"{'a': '8.594 Å', 'c': '12.343 Å'}",LaFe9Si4-type,1.75 μB,,NdCu9Sn4,,,Cu9.0Sn4.0Nd1,,I 4/ mcm (no. 140),
,Cubic,,,-5.1 K,-5.1,10.1016/S0925-8388(00)01388-8,TRUE,{'a': '12.153 Å'},NaZn13-type,,,NdCu9.4Sn3.6,2,2 K,Cu9.4Sn3.6Nd1,,,
,Tetragonal,,,,,10.1016/j.jallcom.2015.01.189,TRUE,"{'a': '7.7578', 'c': '3.8529'}",,,,Nd2Pd2In,8,8 K,Pd2.0In1Nd2.0,,P4/mbm,
,Tetragonal,,,,,10.1016/j.jallcom.2015.01.189,TRUE,"{'a': '7.6728', 'c': '3.7188'}",,,,Tb2Pd2In,33,33 K,Pd2.0In1Tb2.0,,P4/mbm,
,Tetragonal,,,,,10.1016/j.jallcom.2015.01.189,TRUE,"{'a': '7.6592', 'c': '3.6904'}",,,,Dy2Pd2In,12,12 K,Pd2.0In1Dy2.0,,P4/mbm,
,Tetragonal,,,,,10.1016/S0304-8853(02)00999-X,TRUE,,Simple square lattice,,,Rb2MnCl4,57,57 K,Cl4.0Mn1Rb2.0,,C4 symmetry axis,
,Monoclinic,,,,,10.1016/S0022-3697(01)00003-8,TRUE,,Distorted Hexagonal,0.69 μB,,RbCuCl3,19.3,19.3 K,Cl3.0Cu1Rb1,,C2,
,Hexagonal,,,,,10.1016/S0022-3697(01)00003-8,FALSE,,,0.61 μB,,CsCuCl3,10.7,10.7 K,Cl3.0Cu1Cs1,,P63/mmc,
,L21-type,431,431 K,,,10.1016/j.jallcom.2004.04.003,TRUE,{'a': '6.24 Å'},,3.1 μB/formula,57.9 emu/g,Rh2MnSn,,,Mn1Rh2.0Sn1,,,
,L21-type,471,471 K,,,10.1016/j.jallcom.2004.04.003,TRUE,{'a': '6.03 Å'},,4.3 μB/formula,69.9 emu/g,Rh2MnGe,,,Mn1Ge1Rh2.0,,,
,L21,112,112 K,,,10.1016/j.jallcom.2005.09.066,TRUE,{'a': '5.887 Å'},Cubic,0.57 μB/f.u.,,Rh2NiGe,,,Ni1Ge1Rh2.0,,,
,L21 (Heusler-type),,,21.4K,21.4,10.1016/j.jallcom.2005.06.079,TRUE,{'a': '5.8873'},Cubic,2.8μB,,Ru2MnSi,313,313K,Si1Mn1Ru2.0,,,
,L21 (Heusler-type),,,-46.3K,-46.3,10.1016/j.jallcom.2005.06.079,TRUE,{'a': '5.9848'},Cubic,3.2μB,,Ru2MnGe,316,316K,Mn1Ge1Ru2.0,,,
,L21 (Heusler-type),,,-120.1K,-120.1,10.1016/j.jallcom.2005.06.079,TRUE,{'a': '6.2167'},Cubic,2.8μB,,Ru2MnSn,296,296K,Mn1Ru2.0Sn1,,,
,L21 (Heusler-type),,,91.4K,91.4,10.1016/j.jallcom.2005.06.079,TRUE,{'a': '6.2009'},Cubic,3.9μB,,Ru2MnSb,195,195K,Mn1Ru2.0Sb1,,,
,,,,,,10.1016/S0304-8853(02)01015-6,TRUE,,,< 0.1 μB,,RuSr2GdCu2O8,133,133 K,O8.0Cu2.0Sr2.0Ru1Gd1,,,
,,,,,,10.1016/S0921-4534(01)01204-7,TRUE,,,0.05 μB/Ru,,RuSr2EuCu2O8,132,132 K,O8.0Cu2.0Sr2.0Ru1Eu1,,,
,,,,,,10.1016/S0921-4534(01)01204-7,TRUE,,,1 μB/Ru,,RuSr2GdCu2O8,132,132 K,O8.0Cu2.0Sr2.0Ru1Gd1,,,
,Tetragonal,110,110 K,,,10.1016/j.jmmm.2013.08.037,TRUE,"{'a': '3.8350 Å', 'c': '28.5719 Å'}",,,,RuSr2Gd1.4Ce0.6Cu2O10,127,127 K,O10.0Cu2.0Sr2.0Ru1Ce0.6Gd1.4,,I4/mmm,
,Triple Perovskite,,,,,10.1016/j.msea.2008.09.124,TRUE,,Orthorhombic,,,RuSr2GdCu2O8,134,134 K,O8.0Cu2.0Sr2.0Ru1Gd1,,,
,Tetragonal,135,135 K,,,10.1016/S0921-4534(01)00799-7,TRUE,"{'a': '3.918', 'c': '11.68'}",,,,RuSr2GdCu2O8,,,O8.0Cu2.0Sr2.0Ru1Gd1,,,
,Tetragonal,146,146 K,,,10.1016/S0921-4534(01)00456-7,TRUE,"{'a': '3.8402 Å', 'c': '11.5701 Å'}",,,,RuSr2SmCu2O8,,,O8.0Cu2.0Sr2.0Ru1Sm1,,,
,Tetragonal,139,139 K,,,10.1016/S0921-4534(01)00456-7,TRUE,"{'a': '3.8394 Å', 'c': '11.5697 Å'}",,,,RuSr2EuCu2O8,,,O8.0Cu2.0Sr2.0Ru1Eu1,,,
,Tetragonal,136,136 K,138 K,138,10.1016/S0921-4534(01)00456-7,TRUE,"{'a': '3.8376 Å', 'c': '11.5694 Å'}",,,,RuSr2GdCu2O8,,,O8.0Cu2.0Sr2.0Ru1Gd1,,,
,Tetragonal,110,110 K,,,10.1016/j.cryogenics.2012.06.004,TRUE,,,,,RuSr2Y1.5Ce0.5Cu2O10,,,O10.0Cu2.0Sr2.0Y1.5Ru1Ce0.5,,I4/mmm,
,,301,301,,,10.1016/j.jmmm.2008.04.146,TRUE,,,,93,SUS430—Al11.7—Dy0.5,,,Al11.7S431.0Dy0.5U1,,,
,,300,300,,,10.1016/j.jmmm.2008.04.146,TRUE,,,,99,SUS430—Al11.7—Gd0.3,,,Al11.7S431.0Gd0.3U1,,,
,,300,300,,,10.1016/j.jmmm.2008.04.146,TRUE,,,,97,SUS430—Al11.7—Sm0.3,,,Al11.7S431.0Sm0.3U1,,,
,,194,194,,,10.1016/j.jmmm.2008.04.146,TRUE,,,,77,SUS430—Al12.8—Gd0.3,,,Al12.8S431.0Gd0.3U1,,,
,,195,195,,,10.1016/j.jmmm.2008.04.146,TRUE,,,,73,SUS430—Al12.8—Sm0.1,,,Al12.8S431.0Sm0.1U1,,,
,,198,198,,,10.1016/j.jmmm.2008.04.146,TRUE,,,,75,SUS430—Al12.8—Y0.3,,,Al12.8S431.0Y0.3U1,,,
,,106,106,,,10.1016/j.jmmm.2008.04.146,TRUE,,,,54,SUS430—Al13.5—Gd0.3,,,Al13.5S431.0Gd0.3U1,,,
,,116,116,,,10.1016/j.jmmm.2008.04.146,TRUE,,,,55,SUS430—Al13.5—Sm0.1,,,Al13.5S431.0Sm0.1U1,,,
,,109,109,,,10.1016/j.jmmm.2008.04.146,TRUE,,,,53,SUS430—Al13.5—Y0.3,,,Al13.5S431.0Y0.3U1,,,
,Tetradymite,24,24 K,,,10.1016/S0921-4526(01)01263-7,TRUE,,Octahedral,2.6 Bohr magnetons/vanadium ion,,Sb1.97V0.03Te3,,,V0.03Sb1.97Te3.0,,,
,Tetragonal,,,,,10.1016/S0925-8388(02)00992-1,TRUE,,,,,YFe4Al8,180,180 K,Al8.0Fe4.0Y1,,,
,Tetragonal,,,,,10.1016/S0925-8388(02)00992-1,TRUE,,,,,UFe4Al8,157,157 K,Al8.0Fe4.0U1,,,
,Tetragonal,58,58 K,,,10.1016/j.ssc.2012.10.017,TRUE,"{'a': '6.02389 Å', 'c': '9.01212 Å'}",Inverse Spinel,1.73 μB/f.u.,,ScMn2O4,,,O4.0Sc1Mn2.0,,I 41/amd,
,HfFe6Ge6-type,,,,,10.1016/S0925-8388(02)00331-6,TRUE,"{'a': '5.471 Å', 'c': '8.981 Å'}",,,3.9 μB,ScMn6Sn5.88In0.12,381,381 K,Sc1Mn6.0In0.12Sn5.88,,,
,HfFe6Ge6-type,377,377 K,,,10.1016/S0925-8388(02)00331-6,TRUE,"{'a': '5.471 Å', 'c': '8.991 Å'}",,,6.4 μB,ScMn6Sn5.69In0.31,,,Sc1Mn6.0In0.31Sn5.69,,,
,HfFe6Ge6-type,375,375 K,,,10.1016/S0925-8388(02)00331-6,TRUE,"{'a': '5.468 Å', 'c': '9.000 Å'}",,,8.9 μB,ScMn6Sn5.55In0.45,,,Sc1Mn6.0In0.45Sn5.55,,,
,HfFe6Ge6-type,359,359 K,,,10.1016/S0925-8388(02)00331-6,TRUE,"{'a': '5.472 Å', 'c': '9.034 Å'}",,,11.5 μB,ScMn6Sn5.12In0.88,,,Sc1Mn6.0In0.88Sn5.12,,,
,HfFe6Ge6-type,357,357 K,,,10.1016/S0925-8388(02)00331-6,TRUE,"{'a': '5.470 Å', 'c': '9.033 Å'}",,,10.9 μB,ScMn6Sn5.04In0.96,,,Sc1Mn6.0In0.96Sn5.04,,,
,HfFe6Ge6-type,,,,,10.1016/S0925-8388(02)00331-6,TRUE,"{'a': '5.534 Å', 'c': '9.027 Å'}",,,2.3 μB,YMn6Sn5.89In0.11,334,334 K,Mn6.0Y1In0.11Sn5.89,,,
,HfFe6Ge6-type,323,323 K,,,10.1016/S0925-8388(02)00331-6,TRUE,"{'a': '5.541 Å', 'c': '9.041 Å'}",,,6.9 μB,YMn6Sn5.76In0.24,,,Mn6.0Y1In0.24Sn5.76,,,
,HfFe6Ge6-type,324,324 K,,,10.1016/S0925-8388(02)00331-6,TRUE,"{'a': '5.544 Å', 'c': '9.043 Å'}",,,7.6 μB,YMn6Sn5.68In0.32,,,Mn6.0Y1In0.32Sn5.68,,,
,HfFe6Ge6-type,326,326 K,,,10.1016/S0925-8388(02)00331-6,TRUE,"{'a': '5.539 Å', 'c': '9.041 Å'}",,,10.1 μB,YMn6Sn5.52In0.48,,,Mn6.0Y1In0.48Sn5.52,,,
,HfFe6Ge6-type,319,319 K,,,10.1016/S0925-8388(02)00331-6,TRUE,"{'a': '5.537 Å', 'c': '9.049 Å'}",,,11.7 μB,YMn6Sn5.39In0.61,,,Mn6.0Y1In0.61Sn5.39,,,
,HfFe6Ge6-type,307,307 K,,,10.1016/S0925-8388(02)00331-6,TRUE,"{'a': '5.544 Å', 'c': '9.073 Å'}",,,12.5 μB,YMn6Sn5.22In0.78,,,Mn6.0Y1In0.78Sn5.22,,,
,HfFe6Ge6-type,303,303 K,,,10.1016/S0925-8388(02)00331-6,TRUE,"{'a': '5.543 Å', 'c': '9.070 Å'}",,,12.3 μB,YMn6Sn5.08In0.92,,,Mn6.0Y1In0.92Sn5.08,,,
,HfFe6Ge6-type,297,297 K,,,10.1016/S0925-8388(02)00331-6,TRUE,"{'a': '5.542 Å', 'c': '9.083 Å'}",,,12.5 μB,YMn6Sn5.01In0.99,,,Mn6.0Y1In0.99Sn5.01,,,
390 Oe,,323,323 K,,,10.1016/j.jmmm.2004.09.020,TRUE,,,3.84 μB (bulk),,MnAs,,,Mn1As1,,,
,,270,270 K,,,10.1016/j.jmmm.2004.09.020,TRUE,,,,,Co0.12Mn0.03Ge0.85,,,Mn0.03Co0.12Ge0.85,,,
,,296,296 K,,,10.1016/j.jmmm.2004.09.020,TRUE,,,,,Mn5Ge3,,,Mn5.0Ge3.0,,,
,,47,47 K,,,10.1016/j.jmmm.2009.08.011,TRUE,,,0.012 μB/Mn,,Mn4Si7,,,Si7.0Mn4.0,,,
,,306,306 K,,,10.1016/j.jmmm.2009.08.011,TRUE,,,,,MnB,,,B1Mn1,,,
,,143,143 K,,,10.1016/j.jmmm.2009.08.011,FALSE,,,,,MnB2,,,B2.0Mn1,,,
,,310,310 K,,,10.1016/j.cap.2005.11.044,TRUE,,,,,Ge3Mn5,,,Mn5.0Ge3.0,,,
,,40,40 K,,,10.1016/j.cap.2005.11.044,TRUE,,,,,SiMn,,,Si1Mn1,,,
,,40,40 K,,,10.1016/j.cap.2005.11.044,TRUE,,,,,Si7Mn4,,,Si7.0Mn4.0,,,
,,274,274 K,,,10.1016/j.cap.2005.11.044,TRUE,,,,,Ge8Mn11,,,Mn11.0Ge8.0,,,
750 Oe,,,,,,10.1016/j.micromeso.2008.08.023,TRUE,,,,,NiO,525,525 K,O1Ni1,,,
,Trigonal,,,,,10.1016/j.jmmm.2016.09.124,TRUE,,Rhombohedral,,,FeCO3,38,38 K,C1O3.0Fe1,,,
,Spinel,591.15,318 °C,,,10.1016/j.jmmm.2016.09.124,TRUE,{'a': '8.3966'},Cubic,,20 Am^2/kg,MgFe2O4,,,O4.0Mg1Fe2.0,,,
,Orthorhombic,226,226 K,,,10.1016/j.jallcom.2015.07.074,TRUE,,,,,Sm0.25Pr0.3Sr0.45MnO3,,,O3.0Mn1Sr0.45Pr0.3Sm0.25,,Pbnm,
,Orthorhombic,254,254 K,,,10.1016/j.jallcom.2015.07.074,TRUE,,,,,Sm0.15Pr0.4Sr0.45MnO3,,,O3.0Mn1Sr0.45Pr0.4Sm0.15,,Pbnm,
,,320,320 K,,,10.1016/j.jallcom.2015.07.074,TRUE,,,,,Pr0.6Sr0.4MnO3,,,O3.0Mn1Sr0.4Pr0.6,,,
,,127,127 K,,,10.1016/j.jallcom.2015.07.074,FALSE,,,,,Pr0.73Ca0.27MnO3,,,O3.0Ca0.27Mn1Pr0.73,,,
,,114,114 K,,,10.1016/j.jallcom.2015.07.074,TRUE,,,,,Pr0.71Ca0.29MnO3,,,O3.0Ca0.29Mn1Pr0.71,,,
,,110,110 K,,,10.1016/j.jallcom.2015.07.074,FALSE,,,,,Sm0.52Sr0.48MnO3,,,O3.0Mn1Sr0.48Sm0.52,,,
,,290,290 K,,,10.1016/j.jallcom.2015.07.074,TRUE,,,,,Pr0.55Sr0.45MnO3,,,O3.0Mn1Sr0.45Pr0.55,,,
,,301,301 K,,,10.1016/j.jallcom.2015.07.074,TRUE,,,,,Pr0.6Sr0.4MnO3,,,O3.0Mn1Sr0.4Pr0.6,,,
,,273,273 K,,,10.1016/j.jallcom.2015.07.074,TRUE,,,,,Pr0.52Sr0.48MnO3,,,O3.0Mn1Sr0.48Pr0.52,,,
,,238,238 K,,,10.1016/j.jallcom.2015.07.074,TRUE,,,,,Pr0.4Eu0.2Sr0.4MnO3,,,O3.0Mn1Sr0.4Pr0.4Eu0.2,,,
,,270,270 K,,,10.1016/j.jallcom.2015.07.074,TRUE,,,,,Pr0.6Ca0.1Sr0.3MnO3,,,O3.0Ca0.1Mn1Sr0.3Pr0.6,,,
,,354,354 K,,,10.1016/j.jallcom.2015.07.074,TRUE,,,,,La0.7Sr0.3MnO3,,,O3.0Mn1Sr0.3La0.7,,,
,,265,265 K,,,10.1016/j.jallcom.2015.07.074,TRUE,,,,,La0.6Ca0.4MnO3,,,O3.0Ca0.4Mn1La0.6,,,
,,315.74,315.74 K,,,10.1016/j.jallcom.2015.07.074,TRUE,,,,,La0.8Sr0.2MnO3,,,O3.0Mn1Sr0.2La0.8,,,
,,249.32,249.32 K,,,10.1016/j.jallcom.2015.07.074,FALSE,,,,,La0.1Nd0.6Sr0.3MnO3,,,O3.0Mn1Sr0.3La0.1Nd0.6,,,
,,289,289 K,,,10.1016/j.jallcom.2015.07.074,TRUE,,,,,La0.7Ca0.2Sr0.1MnO3,,,O3.0Ca0.2Mn1Sr0.1La0.7,,,
,,181,181 K,,,10.1016/j.jallcom.2015.07.074,TRUE,,,,,La0.8Ca0.2MnO3,,,O3.0Ca0.2Mn1La0.8,,,
,"Monoclinic (P21/m), Orthorhombic (Pnma)",,,-25 K,-25,10.1016/j.jallcom.2014.10.002,TRUE,,"Monoclinic, Orthorhombic","2 μB (C-type), 1 μB (G-type)",0.19 emu/g at 10 K,Sm0.1Ca0.6Sr0.3MnO3,110,"150 K (C-type), 70 K (G-type)",O3.0Ca0.6Mn1Sr0.3Sm0.1,,"P21/m, Pnma",
70 K,Pnma,,,56 K,56,10.1016/j.matchemphys.2016.09.021,TRUE,,Orthorhombic,0.07 μB/f.u.,0.27 emu/g,Sm0.1Ca0.7Sr0.2MnO3,90,"{'C-type': '120 K', 'G-type': '60 K'}",O3.0Ca0.7Mn1Sr0.2Sm0.1,,,
,Pnma,,,,,10.1016/j.matchemphys.2016.09.021,TRUE,,Orthorhombic,,,Sm0.1Ca0.6Sr0.3MnO3,110,"{'C-type': '150 K', 'G-type': '70 K'}",O3.0Ca0.6Mn1Sr0.3Sm0.1,,,
,,,,,,10.1016/j.matchemphys.2016.09.021,FALSE,,,,,CaMn0.93W0.07O3,,"{'C-type': 'NA', 'G-type': 'NA'}",O3.0Ca1Mn0.93W0.07,,,
,Orthorhombic,190,190 K,,,10.1016/j.jallcom.2015.01.118,TRUE,,Pnma,,,Sm0.35Pr0.15Sr0.5MnO3,,,O3.0Mn1Sr0.5Pr0.15Sm0.35,,Pnma,
,Orthorhombic,,,,,10.1016/j.jallcom.2014.03.018,TRUE,,Perovskite,0.9 μB/f.u. (for 15 nm particles at 10 K),,Sm0.43Ca0.57MnO3,135,135 K,O3.0Ca0.57Mn1Sm0.43,,,
,Orthorhombic,,,,,10.1016/j.ssc.2016.02.002,TRUE,,,,,Sm0.4Er0.6FeO3,670,670 K,O3.0Fe1Sm0.4Er0.6,,Pbnm,
,Perovskite,126,126 K,250 K,250,10.1016/S0921-4526(00)00514-7,TRUE,"{'a': '5.424 Å', 'b': '7.678 Å', 'c': '5.434 Å'}",Orthorhombic,3.18 μB/mol,,Sm0.55Sr0.45MnO3,36,36 K,O3.0Mn1Sr0.45Sm0.55,,Pnma,
,,90,90 K,,,10.1016/S0921-4526(00)00514-7,FALSE,,,,,La0.33Nd0.33Ca0.33MnO3,,,O3.0Ca0.33Mn1La0.33Nd0.33,,,
,,300,Room Temperature,,,10.1016/S0921-4526(00)00514-7,TRUE,,,,,La0.77Sr0.23MnO3,,,O3.0Mn1Sr0.23La0.77,,,
,Perovskite,130,130 K,,,10.1016/S0921-4526(00)00483-X,TRUE,,Orthorhombic,,,Sm0.56Sr0.44MnO3,,,O3.0Mn1Sr0.44Sm0.56,,,
118.54 Oe,Orthorhombic,,,-44 K,-44,10.1016/j.materresbull.2016.10.016,TRUE,"{'a': '5.2687 Å', 'b': '5.7781 Å', 'c': '7.779 Å'}",Perovskite,1.7 μB,866.48 × 10^-6 emu/g,Sm0.5Ba0.5TiO3,46.29,46.29 K,O3.0Ti1Ba0.5Sm0.5,,Pbnm,0.38 emu K/g Oe
115.78 Oe,Orthorhombic,,,-32 K,-32,10.1016/j.materresbull.2016.10.016,TRUE,"{'a': '5.3061 Å', 'b': '5.8023 Å', 'c': '7.6596 Å'}",Perovskite,1.2 μB,891.94 × 10^-6 emu/g,Sm0.5Sr0.5TiO3,42.59,42.59 K,O3.0Ti1Sr0.5Sm0.5,,Pbnm,0.19 emu K/g Oe
141.89 Oe,Orthorhombic,,,-29 K,-29,10.1016/j.materresbull.2016.10.016,TRUE,"{'a': '5.3819 Å', 'b': '5.7862 Å', 'c': '7.5497 Å'}",Perovskite,1.0 μB,1682.80 × 10^-6 emu/g,Sm0.5Ba0.25Sr0.25TiO3,48.64,48.64 K,O3.0Ti1Sr0.25Ba0.25Sm0.5,,Pbnm,0.12 emu K/g Oe
,Orthorhombic,120,120 K,,,10.1016/S0921-4526(99)01494-5,TRUE,,Orthorhombic,2.5 μB,,Sm0.6Sr0.4MnO3,,,O3.0Mn1Sr0.4Sm0.6,,Pbnm,
,Orthorhombic,90,90 K,,,10.1016/j.jallcom.2014.04.092,TRUE,"{'a': '5.4249 Å', 'b': '5.4716 Å', 'c': '7.6103 Å'}",Pbnm,,,Sm0.7Sr0.3Mn0.95Fe0.05O3,18,18 K,O3.0Mn0.95Fe0.05Sr0.3Sm0.7,,Pbnm,
,,,,,,10.1016/j.physc.2008.05.272,FALSE,,,,,Sm1.85Ce0.15CuO4,4.9,4.9 K,O4.0Cu1Ce0.15Sm1.85,,,
,Hexagonal,245,245 K,,,10.1016/j.jmmm.2009.12.021,TRUE,"{'a': '0.90388 nm', 'c': '0.81383 nm'}",Hexagonal,25.5 μB/f.u.,,Sm12Fe14Al5,,,Al5.0Fe14.0Sm12.0,22.7 μB/f.u.,P-3m1,
1.57 kOe,Nd2Fe14B-type,584.15,311°C,,,10.1016/S0304-8853(00)01377-9,TRUE,,,,8.37 kGs,Sm19Fe67C14,,,C14.0Fe67.0Sm19.0,5.97 kGs,,
,TbCu7-type,576.15,303°C,,,10.1016/S0304-8853(00)01377-9,TRUE,,,,,SmFe7Cx,,,Fe7.0Sm1,,,
,Th2Zn17-type,670.15,397°C,,,10.1016/S0304-8853(00)01377-9,FALSE,,,,,Sm2Fe17Cx,,,Fe17.0Sm2.0,,,
,Perovskite-type,,,,,10.1016/S0925-8388(00)00865-3,TRUE,"{'a': '0.54463 nm', 'b': '0.57104 nm', 'c': '0.78048 nm'}",Monoclinic,6.46 Bohr magneton,,Sm2MnTiO6,21,21.0 K,O6.0Ti1Mn1Sm2.0,,P21/n,
,Cubic,,,,,10.1016/j.jallcom.2016.01.259,TRUE,{'a': '9.0171'},Cubic,"0.025 μB/f.u.-Sm at 2 K, 7 T",,Sm3Ru4Ge13,5,5 K,Ge13.0Ru4.0Sm3.0,,Pm-3n,
2.64 MAm−1,,550,550 K,,,10.1016/j.mseb.2008.01.004,TRUE,,,,,Sm5Fe17,,,Fe17.0Sm5.0,0.40 T,,
,,650,650 K,,,10.1016/j.mseb.2008.01.004,TRUE,,,,,SmFe3,,,Fe3.0Sm1,,,
"20 Oe at 300 K, 2.5 kOe at 5 K",Cubic Th6Mn23-type,442,442 K,445 K,445,10.1016/S0925-8388(01)01174-4,TRUE,{'a': '1.2187 nm'},Cubic,59 μB at 5 K,"64.4 emu/g at 300 K, 151 emu/g at 5 K",Sm6Fe23,,,Fe23.0Sm6.0,130 emu/g at 5 K,Fm3m,
,Th7Fe3-type hexagonal,,,,,10.1016/j.physb.2013.06.006,TRUE,,Hexagonal,,0.016 μB/Sm at 70 kOe,Sm7Rh3,54,54.0 K,Rh3.0Sm7.0,,P63mc,
,Th7Fe3-type hexagonal,,,,,10.1016/j.physb.2013.06.006,TRUE,,Hexagonal,,,Gd7Rh3,141,141 K,Rh3.0Gd7.0,,P63mc,
,Th7Fe3-type hexagonal,6.8,6.8 K,,,10.1016/j.physb.2013.06.006,TRUE,,Hexagonal,,,Ce7Rh3,,,Rh3.0Ce7.0,,P63mc,
,β-YbAgGa2,,,-32.6 K,-32.6,10.1016/j.jallcom.2008.02.003,TRUE,"{'a': '6.9868-6.9975 Å', 'b': '4.3684-4.3813 Å', 'c': '10.2339-10.2418 Å'}",Orthorhombic,7.93 μB,,GdAg1.3Ga1.7,21,21 K,Ga1.7Ag1.3Gd1,,Pnma,
,β-YbAgGa2,,,-3.44 K,-3.44,10.1016/j.jallcom.2008.02.003,TRUE,"{'a': '6.9617-6.9764 Å', 'b': '4.3419-4.3594 Å', 'c': '10.2050-10.2104 Å'}",Orthorhombic,10.09 μB,,TbAg1.2Ga1.8,21,21 K,Ga1.8Ag1.2Tb1,,Pnma,
,β-YbAgGa2,,,-18.6 K,-18.6,10.1016/j.jallcom.2008.02.003,TRUE,"{'a': '6.9444-6.9606 Å', 'b': '4.3259-4.3407 Å', 'c': '10.1864-10.1947 Å'}",Orthorhombic,11.00 μB,,DyAg1.2Ga1.8,15,15 K,Ga1.8Ag1.2Dy1,,Pnma,
,β-YbAgGa2,,,-10.7 K,-10.7,10.1016/j.jallcom.2008.02.003,TRUE,"{'a': '6.9254-6.9473 Å', 'b': '4.3115-4.3280 Å', 'c': '10.1717-10.1818 Å'}",Orthorhombic,10.81 μB,,HoAg1.2Ga1.8,9.2,9.2 K,Ga1.8Ag1.2Ho1,,Pnma,
,β-YbAgGa2,,,-8.0 K,-8,10.1016/j.jallcom.2008.02.003,TRUE,"{'a': '6.9088-6.9313 Å', 'b': '4.2989-4.3108 Å', 'c': '10.156-10.1642 Å'}",Orthorhombic,9.73 μB,,ErAg1.1Ga1.9,2.2,2.2 K,Ga1.9Ag1.1Er1,,Pnma,
,β-YbAgGa2,,,-4.40 K,-4.4,10.1016/j.jallcom.2008.02.003,TRUE,"{'a': '6.8976-6.9211 Å', 'b': '4.2838-4.2968 Å', 'c': '10.1424-10.1542 Å'}",Orthorhombic,7.62 μB,,TmAg1.3Ga1.7,1.8,<1.8 K,Ga1.7Ag1.3Tm1,,Pnma,
1.1 T,Hexagonal,1073.15,700-900°C,,,10.1016/S0304-8853(01)01264-1,TRUE,,,,,Sm17.5Co82.5,,,Co82.5Sm17.5,,,
1.2 T,Hexagonal,1073.15,700-900°C,,,10.1016/S0304-8853(01)01264-1,TRUE,,,,,Sm18Co82,,,Co82.0Sm18.0,,,
,Tetragonal,3.5,3.5 K,,,10.1016/j.jallcom.2005.04.182,TRUE,"{'a': '3.95983 Å', 'c': '10.0093 Å'}",ThCr2Si2-type,,,SmFe2Si2,,,Si2.0Fe2.0Sm1,,I4/mmm,
,Tetragonal,,,,,10.1016/j.jallcom.2005.04.182,TRUE,"{'a': '3.93241 Å', 'c': '9.9877 Å'}",ThCr2Si2-type,,,SmCo2Si2,17,17 K,Si2.0Co2.0Sm1,,I4/mmm,
,Tetragonal,,,,,10.1016/j.jallcom.2005.04.182,TRUE,"{'a': '4.0523 Å', 'c': '10.3213 Å'}",ThCr2Si2-type,,,SmFe2Ge2,6,6 K,Fe2.0Ge2.0Sm1,,I4/mmm,
,Tetragonal,,,,,10.1016/j.jallcom.2005.04.182,TRUE,"{'a': '4.0123 Å', 'c': '10.1124 Å'}",ThCr2Si2-type,,,SmCo2Ge2,14,14 K,Co2.0Ge2.0Sm1,,I4/mmm,
40.3 kOe,CaCu5-type,1118.15,845 °C,,,10.1016/j.jallcom.2017.03.311,TRUE,,Hexagonal,,,SmCo4.8Cr0.12C0.08,,,C0.08Cr0.12Co4.8Sm1,42.0 emu/g,,
,CaCu5,1020,1020,,,10.1016/j.jmatprotec.2004.07.021,TRUE,"{'a': '4.978', 'c': '3.984'}",,,96.1,SmCo5,,,Co5.0Sm1,,,
,CaCu5,839,839,,,10.1016/j.jmatprotec.2004.07.021,TRUE,"{'a': '5.006', 'c': '3.979'}",,,78.9,SmCo4.5Cu0.5,,,Co4.5Cu0.5Sm1,,,
,CaCu5,778,778,,,10.1016/j.jmatprotec.2004.07.021,TRUE,"{'a': '5.007', 'c': '3.992'}",,,71.8,SmCo4Cu1,,,Co4.0Cu1.0Sm1,,,
,CaCu5,739,739,,,10.1016/j.jmatprotec.2004.07.021,TRUE,"{'a': '5.004', 'c': '4.015'}",,,56.9,SmCo3.5Cu1.5,,,Co3.5Cu1.5Sm1,,,
,CaCu5,925,925,,,10.1016/j.jmatprotec.2004.07.021,TRUE,"{'a': '4.996', 'c': '3.971'}",,,76.7,SmCo4Ag1,,,Co4.0Ag1.0Sm1,,,
770,CaCu5,950,950,,,10.1016/j.jmatprotec.2004.07.021,TRUE,,,,68.6,SmCo4.5Ag0.5,,,Co4.5Ag0.5Sm1,,,
770,CaCu5,945,945,,,10.1016/j.jmatprotec.2004.07.021,TRUE,,,,78,SmCo3.5Ag1.5,,,Co3.5Ag1.5Sm1,,,
0.12T,2:7+1:5+2:17,950.4833333,"415°C, 647°C, 970°C",,,10.1016/j.jmmm.2008.01.042,TRUE,,,,60 J/T kg,SmCo5.6Ti0.4,,,Ti0.4Co5.6Sm1,,,
0.08T,2:7+1:5+2:17,949.15,"419°C, 650°C, 959°C",,,10.1016/j.jmmm.2008.01.042,TRUE,,,,57 J/T kg,SmCo5.6Ti0.4,,,Ti0.4Co5.6Sm1,,,
0.59T,1:5+2:17,1101.15,"694°C, 962°C",,,10.1016/j.jmmm.2008.01.042,TRUE,,,,58 J/T kg,SmCo5.6Ti0.4,,,Ti0.4Co5.6Sm1,,,
0.57T,1:5+2:17,1100.65,"688°C, 967°C",,,10.1016/j.jmmm.2008.01.042,TRUE,,,,60 J/T kg,SmCo5.6Ti0.4,,,Ti0.4Co5.6Sm1,,,
0.48T,1:5+2:17,1104.15,"692°C, 970°C",,,10.1016/j.jmmm.2008.01.042,TRUE,,,,55 J/T kg,SmCo5.6Ti0.4,,,Ti0.4Co5.6Sm1,,,
0.42T,1:5+2:17,1127.65,"740°C, 969°C",,,10.1016/j.jmmm.2008.01.042,TRUE,,,,58 J/T kg,SmCo5.6Ti0.4,,,Ti0.4Co5.6Sm1,,,
9268,TbCu7-type,707,707,,,10.1016/j.jmmm.2007.10.021,TRUE,"{'a': '4.8965', 'c': '4.0753'}",,,58,SmCo6.6Ti0.4,,,Ti0.4Co6.6Sm1,39.97,,
9797,TbCu7-type,711,711,,,10.1016/j.jmmm.2007.10.021,TRUE,"{'a': '4.8865', 'c': '4.0817'}",,,59,SmCo7.1Ti0.4,,,Ti0.4Co7.1Sm1,42.85,,
5540,TbCu7-type,759,759,,,10.1016/j.jmmm.2007.10.021,TRUE,"{'a': '4.8695', 'c': '4.0870'}",,,61,SmCo7.6Ti0.4,,,Ti0.4Co7.6Sm1,36.06,,
3689,TbCu7-type,782,782,,,10.1016/j.jmmm.2007.10.021,TRUE,"{'a': '4.8683', 'c': '4.0872'}",,,64,SmCo8.1Ti0.4,,,Ti0.4Co8.1Sm1,33.03,,
,Tetragonal,360,360 K,,,10.1016/S0925-8388(03)00436-5,TRUE,"{'a': '8.3802 Å', 'c': '4.7047 Å'}",ThMn12,,35.4 emu/g,SmCo9.8V2.2,,,V2.2Co9.8Sm1,,I4/mmm,
,Orthorhombic,,,,,10.1016/j.jmmm.2014.02.057,TRUE,"{'a': '5.4983 Å', 'b': '7.6442 Å', 'c': '5.3668 Å'}",Pnma,,,SmCrO3,197,197 K,O3.0Cr1Sm1,,Pnma,
,Orthorhombic,109,109 K,,,10.1016/S0304-8853(02)00399-2,TRUE,"{'a': '12.83 Å', 'b': '6.16 Å', 'c': '6.03 Å'}",,3.05 μB/f.u.,,SmCrSb3,30,30 K,Cr1Sb3.0Sm1,,Pbcm,
,Orthorhombic,,,,,10.1016/S0304-8853(02)00399-2,TRUE,"{'a': '12.91 Å', 'b': '6.22 Å', 'c': '5.98 Å'}",,,,SmVSb3,4,4 K,V1Sb3.0Sm1,,Pbcm,
,,132,132 K,,,10.1016/S0304-8853(02)00399-2,TRUE,,,,,LaCrSb3,,,Cr1Sb3.0La1,,,
,CeCu2 type,,,,,10.1016/j.physb.2006.01.430,TRUE,,Orthorhombic,40% of gJ value for Sm3+ ion,,SmCu2,22,22 K,Cu2.0Sm1,,,
,Nd6Fe13Si,400,400 K,,,10.1016/S0925-8388(99)00626-X,TRUE,"{'a': '8.055(1) Å', 'c': '23.170(3) Å'}",,,,Sm6Fe13Sn,,,Fe13.0Sn1Sm6.0,,I4/mcm,
,CeNiSi2,,,,,10.1016/S0925-8388(99)00626-X,TRUE,"{'a': '4.461(1) Å', 'b': '16.652(3) Å', 'c': '4.391(1) Å'}",,,,SmFe0.33Sn2,12,12 K,Fe0.33Sn2.0Sm1,,Cmcm,"χo=2.60×10−3, Θp=−15.28, C=0.202"
,YCo6Ge6,680,680 K,,,10.1016/S0925-8388(99)00626-X,TRUE,"{'a': '5.365(3) Å', 'c': '4.465(3) Å'}",Hexagonal,,,SmFe6Sn6,,,Fe6.0Sn6.0Sm1,,P6/mmm,
12 Oe,Orthorhombic Perovskite,,,,,10.1016/j.ssc.2016.09.018,TRUE,"{'a': '5.69083 Å', 'b': '7.61428 Å', 'c': '5.37981 Å'}",Orthorhombic,,,SmFe0.5Mn0.5O3,286,286 K,O3.0Mn0.5Fe0.5Sm1,,Pnma,
,Tetragonal,591,591 K,,,10.1016/j.jallcom.2004.06.073,TRUE,"{'a': '8.558 Å', 'c': '4.789 Å'}",ThMn12,,"17.3 μB at 300 K, 19.3 μB at 5 K",SmFe11Ti,,,Ti1Fe11.0Sm1,,I4/mmm,
,Tetragonal,634,634 K,,,10.1016/j.jallcom.2004.06.073,TRUE,"{'a': '8.573 Å', 'c': '4.808 Å'}",ThMn12,,"18.2 μB at 300 K, 19.3 μB at 5 K",SmFe11TiH,,,H1Ti1Fe11.0Sm1,,I4/mmm,
,Tetragonal,498,498 K,,,10.1016/j.jallcom.2004.06.073,TRUE,"{'a': '8.462 Å', 'c': '4.779 Å'}",ThMn12,,"15.2 μB at 300 K, 16.0 μB at 5 K",LuFe11Ti,,,Ti1Fe11.0Lu1,,I4/mmm,
,Tetragonal,558,558 K,,,10.1016/j.jallcom.2004.06.073,TRUE,"{'a': '8.501 Å', 'c': '4.783 Å'}",ThMn12,,"15.3 μB at 300 K, 17.15 μB at 5 K",LuFe11TiH,,,H1Ti1Fe11.0Lu1,,I4/mmm,
,Hexagonal,480.15,207°C,,,10.1016/S0304-8853(99)00631-9,TRUE,"{'a': '0.4919 nm', 'c': '0.4162 nm'}",P6/mmm,,,SmFe9,,,Fe9.0Sm1,,P6/mmm,
,Hexagonal,444.15,171°C,,,10.1016/S0304-8853(99)00631-9,TRUE,"{'a': '0.4925 nm', 'c': '0.4160 nm'}",P6/mmm,,,SmFe9,,,Fe9.0Sm1,,P6/mmm,
,Rhombohedral,417.15,144°C,,,10.1016/S0304-8853(99)00631-9,TRUE,"{'a': '0.49413 nm', 'c': '1.2441 nm'}",R3̄m,,,Sm2Fe17,,,Fe17.0Sm2.0,,R3̄m,
,Orthorhombic,,,,,10.1016/j.jallcom.2016.03.150,TRUE,"{'a': '5.40', 'b': '5.59', 'c': '7.71'}",P,,0.24 emu/g,SmFeO3,672,672 K,O3.0Fe1Sm1,,Pbnm,
,Tetragonal,330,330 K,,,10.1016/j.jmmm.2012.08.007,TRUE,"{'a': '4.056 Å', 'c': '10.882 Å'}",,,,SmMn1.95Fe0.05Ge2,205,205 K,Mn1.95Fe0.05Ge2.0Sm1,,I 4/mmm,
,Tetragonal,320,320 K,,,10.1016/j.jmmm.2012.08.007,TRUE,"{'a': '4.054 Å', 'c': '10.880 Å'}",,,,SmMn1.90Fe0.10Ge2,257,257 K,Mn1.9Fe0.1Ge2.0Sm1,,I 4/mmm,
,Tetragonal,315,315 K,,,10.1016/j.jmmm.2012.08.007,TRUE,"{'a': '4.059 Å', 'c': '10.869 Å'}",,,,SmMn1.95Co0.05Ge2,175,175 K,Mn1.95Co0.05Ge2.0Sm1,,I 4/mmm,
,Tetragonal,275,275 K,,,10.1016/j.jmmm.2012.08.007,TRUE,"{'a': '4.053 Å', 'c': '10.844 Å'}",,,,SmMn1.85Co0.15Ge2,230,230 K,Mn1.85Co0.15Ge2.0Sm1,,I 4/mmm,
,ThCr2Si2-type,341,341 K,,,10.1016/S0925-8388(03)00486-9,TRUE,,Body-centred-tetragonal,,,SmMn2Ge2,385,385 K,Mn2.0Ge2.0Sm1,,I 4/mmm,
74 kOe at 5K,YNi4B-type,40,40K,44K,44,10.1016/j.jmmm.2016.06.034,TRUE,"{'a': '0.50305 nm', 'c': '0.69565 nm'}",Hexagonal,0.76 μB,0.26 μB at 10K,SmNi4B,,,B1Ni4.0Sm1,0.24 μB at 5K,P6/mmm,5.8·10^−4 emu/Oe mol
90 kOe at 10K,YNi4B-type,210,210K,207K,207,10.1016/j.jmmm.2016.06.034,TRUE,"{'a': '0.51196 nm', 'c': '0.69691 nm'}",Hexagonal,2.56 μB,1.03 μB at 10K,SmNi3MnB,,,B1Mn1Ni3.0Sm1,1.07 μB at 20K,P6/mmm,3.5·10^−3 emu/Oe mol
77 kOe at 60K,YNi4B-type,322,322K,325K,325,10.1016/j.jmmm.2016.06.034,TRUE,"{'a': '0.50611 nm', 'c': '0.69484 nm'}",Hexagonal,4.12 μB,0.57 μB at 60K,SmNi3FeB,,,B1Fe1Ni3.0Sm1,0.34 μB at 60K,P6/mmm,8.0·10^−2 emu/Oe mol
88 kOe at 20K,YNi4B-type,90,90K,94K,94,10.1016/j.jmmm.2016.06.034,TRUE,"{'a': '0.50375 nm', 'c': '0.69355 nm'}",Hexagonal,1.42 μB,0.37 μB at 20K,SmNi3CoB,,,B1Co1Ni3.0Sm1,0.36 μB at 20K,P6/mmm,1.1·10^−3 emu/Oe mol
52 kOe at 10K,YNi4B-type,57,57K,63K,63,10.1016/j.jmmm.2016.06.034,TRUE,"{'a': '0.50652 nm', 'c': '0.69434 nm'}",Hexagonal,0.47 μB,0.21 μB at 10K,SmNi3CuB,,,B1Ni3.0Cu1Sm1,0.19 μB at 10K,P6/mmm,6.5·10^−4 emu/Oe mol
1 T,Hexagonal,14.9,14.9 K,-1.2 K,-1.2,10.1016/j.jallcom.2013.04.129,TRUE,"{'a': '4.971 Å', 'c': '4.053 Å'}",CaCu5-type,1.01 μB/f.u.,0.15 μB/f.u. at 4.2 K,SmNi4Si,,,Si1Ni4.0Sm1,,P6/mmm,
,Hexagonal,29,29 K,30 K,30,10.1016/j.jallcom.2016.02.142,TRUE,"{'a': '4.9203 Å', 'c': '3.9662 Å'}",CaCu5-type,0.4 μB,5.175 emu/g,SmNi5,,,Ni5.0Sm1,,P6/mmm,0.04
,,14,14 K,,,10.1016/j.jallcom.2016.02.142,TRUE,,,,,PrNi5,,,Ni5.0Pr1,,,
,,8,8 K,,,10.1016/j.jallcom.2016.02.142,TRUE,,,,,NdNi5,,,Ni5.0Nd1,,,
,,32,32 K,,,10.1016/j.jallcom.2016.02.142,TRUE,,,,,GdNi5,,,Ni5.0Gd1,,,
,,23,23 K,,,10.1016/j.jallcom.2016.02.142,TRUE,,,,,TbNi5,,,Ni5.0Tb1,,,
,,5,5 K,,,10.1016/j.jallcom.2016.02.142,TRUE,,,,,HoNi5,,,Ni5.0Ho1,,,
,,11.6,11.6 K,,,10.1016/j.jallcom.2016.02.142,TRUE,,,,,DyNi5,,,Ni5.0Dy1,,,
,,9,9 K,,,10.1016/j.jallcom.2016.02.142,TRUE,,,,,ErNi5,,,Ni5.0Er1,,,
42kOe,orthorhombic ε-TiNiSi-type,,,,,10.1016/S0921-4526(02)01754-4,TRUE,,,,0.54 emu/g at 55kOe,SmNiSn,9.4,9.4K,Ni1Sn1Sm1,,,
,orthorhombic ε-TiNiSi-type,,,,,10.1016/S0921-4526(02)01754-4,TRUE,,,,,PrNiSn,0.9,0.9K,Ni1Sn1Pr1,,,
,orthorhombic ε-TiNiSi-type,,,,,10.1016/S0921-4526(02)01754-4,TRUE,,,,,NdNiSn,2.8,2.8K,Ni1Sn1Nd1,,,
18kOe,orthorhombic ε-TiNiSi-type,,,,,10.1016/S0921-4526(02)01754-4,TRUE,,,,,GdNiSn,11,11.0K,Ni1Sn1Gd1,,,
,orthorhombic ε-TiNiSi-type,,,,,10.1016/S0921-4526(02)01754-4,TRUE,,,,,TbNiSn,18.5,18.5K,Ni1Sn1Tb1,,,
,orthorhombic ε-TiNiSi-type,,,,,10.1016/S0921-4526(02)01754-4,TRUE,,,,,DyNiSn,6.5,6.5K,Ni1Sn1Dy1,,,
,orthorhombic ε-TiNiSi-type,,,,,10.1016/S0921-4526(02)01754-4,TRUE,,,,,HoNiSn,3,3.0K,Ni1Sn1Ho1,,,
,orthorhombic ε-TiNiSi-type,,,,,10.1016/S0921-4526(02)01754-4,TRUE,,,,,ErNiSn,4,4.0K,Ni1Sn1Er1,,,
,,3,3 K,,,10.1016/j.jmmm.2006.10.030,TRUE,,,0.02 – 0.03 μB/f.u.,0.4 μB/Sm at 45 T,SmOs4Sb12,,,Sb12.0Sm1Os4.0,,,
1.48 kOe,Hexagonal,14.9,14.9 K,,,10.1016/j.intermet.2011.11.006,TRUE,"{'a': '739.6 pm', 'c': '406.9 pm'}",ZrNiAl-type,0.14 μB/Sm,2.07 Oe cm³/g,SmRhSn,,,Rh1Sn1Sm1,3.1 Oe cm³/g,P6̅2m,
,Rutile,300,300 K,,,10.1016/j.matlet.2014.04.064,TRUE,,Polycrystalline,,,Sn0.94Mn0.025Co0.025Fe0.01O2,,,O2.0Mn0.025Fe0.01Co0.025Sn0.94,,,
,,,,,,10.1016/j.jallcom.2005.03.080,TRUE,,,,,Sn2Fe,377,377 K,Fe1Sn2.0,,,
,Cubic,367,367 K,,,10.1016/j.ssc.2010.11.004,TRUE,{'a': '8.0324 Å'},Fm-3m,,29.13 emu/g,Sr0.4Ba1.6FeMoO6,,,O6.0Fe1Sr0.4Mo1Ba1.6,,Fm-3m,
,Cubic,363,363 K,,,10.1016/j.ssc.2010.11.004,TRUE,{'a': '8.0344 Å'},Fm-3m,,35.56 emu/g,Sr0.4Ba1.6FeMoO6,,,O6.0Fe1Sr0.4Mo1Ba1.6,,Fm-3m,
,Cubic,337,337 K,,,10.1016/j.ssc.2010.11.004,TRUE,{'a': '8.0314 Å'},Fm-3m,,37.21 emu/g,Sr0.4Ba1.6FeMoO6,,,O6.0Fe1Sr0.4Mo1Ba1.6,,Fm-3m,
,Cubic,347,347 K,,,10.1016/j.ssc.2010.11.004,TRUE,{'a': '8.0353 Å'},Fm-3m,,35.17 emu/g,Sr0.4Ba1.6FeMoO6,,,O6.0Fe1Sr0.4Mo1Ba1.6,,Fm-3m,
,Cubic,336,336 K,,,10.1016/j.ssc.2010.11.004,TRUE,{'a': '8.0358 Å'},Fm-3m,,32.84 emu/g,Sr0.4Ba1.6FeMoO6,,,O6.0Fe1Sr0.4Mo1Ba1.6,,Fm-3m,
,Cubic,336,336 K,,,10.1016/j.ssc.2010.11.004,TRUE,{'a': '8.0361 Å'},Fm-3m,,28.28 emu/g,Sr0.4Ba1.6FeMoO6,,,O6.0Fe1Sr0.4Mo1Ba1.6,,Fm-3m,
,Cubic,332,332 K,,,10.1016/j.ssc.2010.11.004,TRUE,{'a': '8.0371 Å'},Fm-3m,,32.84 emu/g,Sr0.4Ba1.6FeMoO6,,,O6.0Fe1Sr0.4Mo1Ba1.6,,Fm-3m,
,Cubic,367,367 K,,,10.1016/j.ssc.2010.11.004,TRUE,{'a': '7.9856 Å'},Fm-3m,3.05 μB/f.u.,,Sr0.4Ba1.6Sr0.6FeMoO6,,,O6.0Fe1Sr1.0Mo1Ba1.6,,Fm-3m,
,Cubic,360,360 K,,,10.1016/j.ssc.2010.11.004,TRUE,{'a': '8.0043 Å'},Fm-3m,3.07 μB/f.u.,,Sr0.4Ba1.6Sr0.4FeMoO6,,,O6.0Fe1Sr0.8Mo1Ba1.6,,Fm-3m,
,Cubic,351,351 K,,,10.1016/j.ssc.2010.11.004,TRUE,{'a': '8.0241 Å'},Fm-3m,3.10 μB/f.u.,,Sr0.4Ba1.6Sr0.2FeMoO6,,,O6.0Fe1Sr0.6000000000000001Mo1Ba1.6,,Fm-3m,
,Cubic,340,340 K,,,10.1016/j.ssc.2010.11.004,TRUE,{'a': '8.0425 Å'},Fm-3m,3.17 μB/f.u.,,Sr0.4Ba1.6Sr0.0FeMoO6,,,O6.0Fe1Sr0.4Mo1Ba1.6,,Fm-3m,
,Cubic,354,354 K,,,10.1016/j.ssc.2010.11.004,TRUE,{'a': '8.0367 Å'},Fm-3m,3.12 μB/f.u.,,Sr0.4Ba1.6La0.1FeMoO6,,,O6.0Fe1Sr0.4Mo1Ba1.6La0.1,,Fm-3m,
,Cubic,367,367 K,,,10.1016/j.ssc.2010.11.004,TRUE,{'a': '8.0245 Å'},Fm-3m,3.06 μB/f.u.,,Sr0.4Ba1.6La0.2FeMoO6,,,O6.0Fe1Sr0.4Mo1Ba1.6La0.2,,Fm-3m,
