Repository: sanjayganeshprabu/Computational-Modeling-and-Predictive-Analytics-for-Materials-Data

# Computational-Modeling-and-Predictive-Analytics-for-Materials-Data-

File: MODIFIED magnetic_materials.csv (part 49 of 112)
Coercivity,Crystal_Structure,Curie,Curie(Tc),Curie_Weiss,Curie_Weiss(θp),DOI,Experimental,Lattice_Parameters,Lattice_Structure,Magnetic_Moment,Magnetization,Material_Name,Neel,Neel(Tn),New_Column_Concatenated,Remanence,Space_Group,Susceptibility
,Cubic,378,378 K,,,10.1016/j.ssc.2010.11.004,TRUE,{'a': '8.015 Å'},Fm-3m,3.05 μB/f.u.,,Sr0.4Ba1.6La0.3FeMoO6,,,O6.0Fe1Sr0.4Mo1Ba1.6La0.3,,Fm-3m,
,Cubic,390,390 K,,,10.1016/j.ssc.2010.11.004,TRUE,{'a': '8.0045 Å'},Fm-3m,2.67 μB/f.u.,,Sr0.4Ba1.6La0.4FeMoO6,,,O6.0Fe1Sr0.4Mo1Ba1.6La0.4,,Fm-3m,
,Pseudo-cubic,200,200 K,250 K,250,10.1016/j.ssc.2005.03.031,TRUE,{'a': '3.8385 Å'},Pseudo-tetragonal,1.2 μB/mol of Co,,Sr0.9Th0.1CoO2.79,,,O2.79Co1Sr0.9Th0.1,,,3.5e-2 emu/g at 150 K
,Brownmillerite,,,,,10.1016/j.ssc.2005.03.031,TRUE,,,,,Sr0.75Y0.25CoO2.55,320,320 K,O2.55Co1Sr0.75Y0.25,,,7e-5 emu/g
,Perovskite,300,300 K,,,10.1016/j.ssc.2005.03.031,TRUE,{'a': '3.835 Å'},,,,SrCoO3,,,O3.0Co1Sr1,,,
,K2NiF4-type,250,250 K,,,10.1016/j.ssc.2005.03.031,TRUE,,,,,Sr2CoO4,,,O4.0Co1Sr2.0,,,
,Tetragonal,,,+11 K,11,10.1016/j.cap.2016.09.003,TRUE,"{'a': '5.3962 Å', 'c': '7.6674 Å'}",,4.76 μB,,Sr0.8Ce0.2Mn0.8Co0.2O2.96,138,138 K,O2.96Mn0.8Co0.2Sr0.8Ce0.2,,I 4/mcm,
,Cubic,,,-125 K,-125,10.1016/j.cap.2016.09.003,TRUE,{'a': '3.8328 Å'},,4.18 μB,,Sr0.9Ce0.1Mn0.6Co0.4O2.85,225,225 K,O2.85Mn0.6Co0.4Sr0.9Ce0.1,,Pm 3 m,
,,225,225 K,,,10.1016/j.cap.2016.09.003,TRUE,,,,,La2MnCoO6,,,O6.0Mn1Co1La2.0,,,
,Hexagonal,,,,,10.1016/j.cap.2016.09.003,TRUE,,,,,SrMnO3,278,278 K,O3.0Mn1Sr1,,,
,C-type,,,,,10.1016/j.cap.2016.09.003,FALSE,,,,,Sr0.9Ce0.1MnO3,290,290 K,O3.0Mn1Sr0.9Ce0.1,,,
,Tetragonal,,,,,10.1016/j.cap.2016.09.003,FALSE,"{'a': '5.4013 Å', 'c': '7.7448 Å'}",,,,Sr0.8Ce0.2MnO3,210,210 K,O3.0Mn1Sr0.8Ce0.2,,I 4/mcm,
,Corundum,,,,,10.1016/j.jmmm.2009.02.006,TRUE,"{'a': '4.95 Å', 'b': '4.95 Å', 'c': '13.58 Å'}",Hexagonal,,,Cr2O3,308,308 K,O3.0Cr2.0,,R-3c,
8.87 kOe,Magnetoplumbite,622,622 K,,,10.1016/j.jallcom.2012.09.021,TRUE,"{'a': '5.83506 Å', 'c': '22.8797 Å'}",Hexagonal,,36.0 emu/g,Sr0.9Y0.1Fe10Al2O19,,,O19.0Al2.0Fe10.0Sr0.9Y0.1,18.2 emu/g,,
8.81 kOe,Magnetoplumbite,617,617 K,,,10.1016/j.jallcom.2012.09.021,TRUE,"{'a': '5.83506 Å', 'c': '22.8448 Å'}",Hexagonal,,33.7 emu/g,Sr0.9La0.1Fe10Al2O19,,,O19.0Al2.0Fe10.0Sr0.9La0.1,17.6 emu/g,,
9.48 kOe,Magnetoplumbite,620,620 K,,,10.1016/j.jallcom.2012.09.021,TRUE,"{'a': '5.83348 Å', 'c': '22.8891 Å'}",Hexagonal,,32.7 emu/g,Sr0.9Ce0.1Fe10Al2O19,,,O19.0Al2.0Fe10.0Sr0.9Ce0.1,17.5 emu/g,,
11.00 kOe,Magnetoplumbite,622,622 K,,,10.1016/j.jallcom.2012.09.021,TRUE,"{'a': '5.83426 Å', 'c': '22.8631 Å'}",Hexagonal,,30.8 emu/g,Sr0.9Pr0.1Fe10Al2O19,,,O19.0Al2.0Fe10.0Sr0.9Pr0.1,15.6 emu/g,,
10.0 kOe,Magnetoplumbite,615,615 K,,,10.1016/j.jallcom.2012.09.021,TRUE,"{'a': '5.83084 Å', 'c': '22.8527 Å'}",Hexagonal,,34.0 emu/g,Sr0.9Nd0.1Fe10Al2O19,,,O19.0Al2.0Fe10.0Sr0.9Nd0.1,18.8 emu/g,,
9.34 kOe,Magnetoplumbite,617,617 K,,,10.1016/j.jallcom.2012.09.021,TRUE,"{'a': '5.83084 Å', 'c': '22.8545 Å'}",Hexagonal,,33.6 emu/g,Sr0.9Sm0.1Fe10Al2O19,,,O19.0Al2.0Fe10.0Sr0.9Sm0.1,17.7 emu/g,,
9.62 kOe,Magnetoplumbite,617,617 K,,,10.1016/j.jallcom.2012.09.021,TRUE,"{'a': '5.83014 Å', 'c': '22.8595 Å'}",Hexagonal,,33.9 emu/g,Sr0.9Gd0.1Fe10Al2O19,,,O19.0Al2.0Fe10.0Sr0.9Gd0.1,17.8 emu/g,,
,Tetragonal,400,400 K,,,10.1016/j.jmmm.2003.12.418,TRUE,"{'a': '5.579 Å', 'c': '7.904 Å'}",I4/mmm,,,Sr2FeMoO6,,,O6.0Fe1Sr2.0Mo1,,I4/mmm,
,Tetragonal,390,390 K,390 K,390,10.1016/j.jmmm.2003.12.418,TRUE,"{'a': '5.585 Å', 'c': '7.788 Å'}",I4/mmm,,,Sr1.7La0.3FeMoO6,,,O6.0Fe1Sr1.7Mo1La0.3,,I4/mmm,4.9×10−4 emu/mol
,I 4/m,640,640 K,,,10.1016/j.jallcom.2016.06.135,TRUE,"{'a': '5.5305 Å', 'b': '5.5305 Å', 'c': '7.8117 Å'}",Tetragonal,,,Sr2CrReO6,,,O6.0Cr1Sr2.0Re1,,I 4/m,
,I 4/m,640,640 K,,,10.1016/j.jallcom.2016.06.135,TRUE,"{'a': '5.5340 Å', 'b': '5.5340 Å', 'c': '7.8169 Å'}",Tetragonal,,10% increase compared to Sr2CrReO6,Sr1.8Y0.2CrReO6,,,O6.0Cr1Sr1.8Y0.2Re1,,I 4/m,
,Double Perovskite,,,,,10.1016/j.jpowsour.2010.10.007,TRUE,,Tetragonal,0.09–0.18 μB/f.u.,,Sr2CoMoO6,37,37 K,O6.0Co1Sr2.0Mo1,,,
2.2 T,K2NiF4-type,250,250 K,,,10.1016/j.tsf.2004.10.055,TRUE,"{'a': '0.3755 nm', 'b': '0.3755 nm', 'c': '1.263 nm'}",Square-lattice,1.8 μB/Co site,,Sr2CoO4,,,O4.0Co1Sr2.0,,,
,Monoclinic,,,-83 K,-83,10.1016/j.jmmm.2013.05.054,TRUE,"{'a': '5.5272 Å', 'b': '5.5323 Å', 'c': '7.8384 Å'}",,4.82 μB,,Sr2CoRuO6,,,O6.0Co1Sr2.0Ru1,,I2/c,
,,305,305 K,,,10.1016/j.jmmm.2013.05.054,TRUE,,,,,SrCoO3,,,O3.0Co1Sr1,,,
,,160,160 K,,,10.1016/j.jmmm.2013.05.054,TRUE,,,,,SrRuO3,,,O3.0Sr1Ru1,,,
,,,,,,10.1016/j.jmmm.2013.05.054,TRUE,,,,,LaSrCoRuO6,25,25 K,O6.0Co1Sr1Ru1La1,,,
,Tetragonal,,,,,10.1016/j.jmmm.2008.02.179,TRUE,"{'a': '5.531 Å', 'c': '7.860 Å'}",,3 μB,,Sr2CoWO6,24,24 K,O6.0Co1Sr2.0W1,,I4/m (#87),
120 Oe,Double-perovskite,481,481 K,,,10.1016/j.jmmm.2009.04.029,TRUE,"{'a': '5.52 Å', 'c': '7.85 Å'}",Pseudocubic,1 μB/f.u.,,Sr2CrReO6,,,O6.0Cr1Sr2.0Re1,,I4/mmm,
,Double-perovskite,473,473 K,,,10.1016/j.jmmm.2009.04.029,TRUE,,,,,Sr2CrWO6,,,O6.0Cr1Sr2.0W1,,,
,Double Perovskite,500,500 K,,,10.1016/j.ssc.2006.01.042,TRUE,"{'a': '7.847 Å', 'b': '7.847 Å', 'c': '7.855 Å'}",Cubic,1.0 μB/F.U,,Sr2CrWO6,,,O6.0Cr1Sr2.0W1,,,
,Double Perovskite,470,470 K,,,10.1016/j.ssc.2006.01.042,TRUE,"{'a': '7.83 Å', 'c': '7.83 Å'}",Cubic,0.8 μB/F.U,,Sr2CrWO6,,,O6.0Cr1Sr2.0W1,,,
,Double Perovskite,400,>400 K,,,10.1016/j.ssc.2006.01.042,TRUE,,Rock-salt like,,,Sr2FeMoO6,,,O6.0Fe1Sr2.0Mo1,,,
,Double Perovskite,400,>400 K,,,10.1016/j.ssc.2006.01.042,TRUE,,Rock-salt like,,,Sr2FeReO6,,,O6.0Fe1Sr2.0Re1,,,
,Double Perovskite,600,>600 K,,,10.1016/j.ssc.2006.01.042,TRUE,,,,,Sr2CrReO6,,,O6.0Cr1Sr2.0Re1,,,
,Double Perovskite,450,>450 K,,,10.1016/j.ssc.2006.01.042,TRUE,,,,,Sr2CrMoO6,,,O6.0Cr1Sr2.0Mo1,,,
,Intergrowth structure,,,,,10.1016/S0022-3697(02)00049-5,TRUE,,,,,Sr2Cu2CoO2S2,200,200 K,O2.0S2.0Co1Cu2.0Sr2.0,,I4/mmm,
,Double Perovskite,420,420 K,,,10.1016/S0304-8853(01)01017-4,TRUE,,,,,Sr2FeMoO6,,,O6.0Fe1Sr2.0Mo1,,,
,Double Perovskite,432,432 K,,,10.1016/S0304-8853(01)01017-4,TRUE,,,,,Sr2FeMo0.8W0.2O6,,,O6.0Fe1Sr2.0Mo0.8W0.2,,,
,Double Perovskite,,,,,10.1016/S0304-8853(01)01017-4,TRUE,,,,,Sr2FeWO6,37,37 K,O6.0Fe1Sr2.0W1,,,
,Tetragonal,300,higher than 300K,,,10.1016/j.jmmm.2013.04.086,TRUE,"{'a': '0.55822 nm', 'c': '0.78762 nm'}",,2.21 μB (near 0 K),,Sr2FeMoO5.5S0.5,,,O5.5S0.5Fe1Sr2.0Mo1,,I4/mmm,
,,415,415 K,,,10.1016/j.jmmm.2013.04.086,TRUE,,,below 3.7–3.8 μB/fu,,Sr2FeMoO6,,,O6.0Fe1Sr2.0Mo1,,,
,Double perovskite,415,415 K,,,10.1016/j.physb.2007.11.001,TRUE,,,,,Sr2FeMoO6,,,O6.0Fe1Sr2.0Mo1,,,
,,410,410 K,,,10.1016/j.jallcom.2012.01.091,TRUE,,,,,Sr2FeMoO6,,,O6.0Fe1Sr2.0Mo1,,,
,,,,,,10.1016/j.jallcom.2012.01.091,TRUE,,,,,Sr2FeWO6,37,37 K,O6.0Fe1Sr2.0W1,,,
,,140,130-150K,,,10.1016/j.physc.2004.10.006,TRUE,{'c': '11.51-11.57 Å'},,,,RuSr2GdCu2O8,,,O8.0Cu2.0Sr2.0Ru1Gd1,,,
,,,,,,10.1016/j.physc.2004.10.006,TRUE,,,,,Sr2GdRuO6,18,18K,O6.0Sr2.0Ru1Gd1,,,
,Tetragonal,,,,,10.1016/j.jssc.2015.09.035,TRUE,"{'a': '5.50001 Å (298 K), 3.95879 Å (1273 K)', 'c': '25.8030 Å (298 K), 12.8462 Å (1273 K)'}",Layered K2NiF4-type,,,Sr2IrO4,240,240 K,O4.0Sr2.0Ir1,,"I41/acd (298 K), I4/mmm (1273 K)",
,Tetragonal,40,40 K,-71.3 K,-71.3,10.1016/S0304-8853(01)00501-7,TRUE,"{'a': '8.0119 Å', 'b': '8.0119 Å', 'c': '8.0141 Å'}",Tetragonal,2.27 μB,,Sr2MnWO6,13,13.0 K,O6.0Mn1Sr2.0W1,,P42/n,
,Tetragonal (I4/m) to Cubic (Fm3̄m),,,,,10.1016/j.materresbull.2005.07.028,TRUE,"{'a': '5.54726 Å', 'b': '5.54726 Å', 'c': '7.89701 Å'}",Tetragonal,1.88 μB,,Sr2NiMoO6,80,80 K,O6.0Ni1Sr2.0Mo1,,I4/m,
,Monoclinic (P21/n),,,,,10.1016/j.materresbull.2005.07.028,TRUE,,Monoclinic,,,Sr2MnMoO6,12,12 K,O6.0Mn1Sr2.0Mo1,,P21/n,
,Tetragonal (I4/m),,,,,10.1016/j.materresbull.2005.07.028,TRUE,,Tetragonal,,,Sr2CoMoO6,32,32 K,O6.0Co1Sr2.0Mo1,,I4/m,
,Tetragonal,,,"-114 K (H ∥ c), -119 K (H ∥ ab)",-116.5,10.1016/j.jcrysgro.2015.04.004,TRUE,"{'a': '5.5590 Å', 'b': '5.5590 Å', 'c': '7.9167 Å'}",,"3.26 μB (H ∥ c axis), 3.31 μB (H ∥ ab plane)",,Sr2NiWO6,54,54 K,O6.0Ni1Sr2.0W1,,I 4 / m (No.87),
,Orthorhombic,,,,,10.1016/j.jmmm.2006.10.896,TRUE,"{'a': '6.12 Å', 'b': '10.28 Å', 'c': '3.59 Å'}",,2.0 μB,,Sr2PrO4,3.4,3.4 K,O4.0Sr2.0Pr1,,Pbam,
,Monoclinic,,,,,10.1016/j.jmmm.2003.12.026,TRUE,,Chain-like,,,Sr2V3O9,5,5 K,O9.0V3.0Sr2.0,,,
0.2 T,Cubic,,,,,10.1016/j.molstruc.2012.10.023,TRUE,{'a': '7.877 Å'},Perovskite,3.3 μB,140 emu/cm^3,Sr2ZrMnO6,53.2,53.2 K,O6.0Mn1Sr2.0Zr1,2.8 × 10^-4 emu/cm^3,Fm-3m,2.2 × 10^-2 emu/cm^3
0.014 T,Hexagonal,710,710 K,,,10.1016/j.materresbull.2011.03.004,TRUE,"{'a': '0.5859 nm', 'c': '5.191 nm'}",P63/mmc,21.5 μB/formula unit,50.5 emu/g,Sr3Co2Fe24O41,,,O41.0Fe24.0Co2.0Sr3.0,,194,
,Perovskite,,,,,10.1016/S0304-8853(02)01576-7,TRUE,,,,,SrFeO3,130,130 K,O3.0Fe1Sr1,,,
,Perovskite,,,,,10.1016/S0304-8853(02)01576-7,TRUE,,,,,CaFeO3,120,120 K,O3.0Ca1Fe1,,,
,K2NiF4-type,,,,,10.1016/S0304-8853(02)01576-7,FALSE,,,,,Sr2FeO4,60,60 K,O4.0Fe1Sr2.0,,,
,Tetragonal,,,,,10.1016/j.materresbull.2006.07.016,TRUE,"{'a': '5.5614 Å', 'c': '7.867 Å'}",I4/m,0.03 μB per iron atom,,Sr3Fe2TeO9,260,260 K,O9.0Fe2.0Sr3.0Te1,,I4/m,
,Tetragonal,373,373 K,,,10.1016/S0025-5408(01)00643-2,TRUE,"{'a': '5.5759 Å', 'c': '7.8442 Å'}",Perovskite,"μFe1 = 4.16 μB, μFe2 = -3.49 μB",,Sr3Fe2WO9,,,O9.0Fe2.0Sr3.0W1,,I4/m,
,Perovskite,70,70 K,,,10.1016/S0921-4534(01)00800-0,TRUE,,Layered,0.15 μB/Ru,,Sr3Ru2O7,,,O7.0Sr3.0Ru2.0,,,
,Perovskite,160,160 K,,,10.1016/S0921-4534(01)00800-0,TRUE,,,,,SrRuO3,,,O3.0Sr1Ru1,,,
,Orthorhombic,,,-511 K,-511,10.1016/j.jmmm.2006.12.014,TRUE,"{'a': '5.4757 Å', 'b': '12.4618 Å', 'c': '12.5284 Å'}",,4.5 μB,,Sr4Mn3O10,192,192 K,O10.0Mn3.0Sr4.0,,Cmca,
,Orthorhombic,,,-390 K,-390,10.1016/j.jmmm.2006.12.014,TRUE,"{'a': '5.4757 Å', 'b': '12.4618 Å', 'c': '12.5284 Å'}",,4.04 μB,,Sr4Mn2.8Cr0.2O10,176,176 K,O10.0Cr0.2Mn2.8Sr4.0,,Cmca,
,Layered,,,-401 K,-401,10.1016/j.jmmm.2012.10.007,TRUE,"{'a': '6.8187 Å', 'b': '9.6218 Å', 'c': '10.3791 Å'}",Orthorhombic,4.40 μB per Mn,,Sr7Mn4O15,70.5,70.5 K,O15.0Mn4.0Sr7.0,,P 21/c,
70 Oe,Cubic Perovskite,266,266K,263.6K,263.6,10.1016/j.jssc.2005.08.019,TRUE,{'a': '3.8246'},Cubic,1.78 μB/Co,,SrCoO3,,,O3.0Co1Sr1,,,
75 Oe,Cubic Perovskite,283,283K,277.5K,277.5,10.1016/j.jssc.2005.08.019,TRUE,{'a': '3.8165'},Cubic,1.97 μB/Co,,Sr0.9Ca0.1CoO3,,,O3.0Ca0.1Co1Sr0.9,,,
100 Oe,Cubic Perovskite,286,286K,276.5K,276.5,10.1016/j.jssc.2005.08.019,TRUE,{'a': '3.8132'},Cubic,1.84 μB/Co,,Sr0.8Ca0.2CoO3,,,O3.0Ca0.2Co1Sr0.8,,,
100 Oe,Cubic Perovskite,270,270K,269.9K,269.9,10.1016/j.jssc.2005.08.019,TRUE,{'a': '3.8074'},Cubic,1.54 μB/Co,,Sr0.7Ca0.3CoO3,,,O3.0Ca0.3Co1Sr0.7,,,
180 Oe,Cubic Perovskite,247,247K,264.3K,264.3,10.1016/j.jssc.2005.08.019,TRUE,{'a': '3.8021'},Cubic,1.48 μB/Co,,Sr0.6Ca0.4CoO3,,,O3.0Ca0.4Co1Sr0.6,,,
880 Oe,Cubic Perovskite,218,218K,239.3K,239.3,10.1016/j.jssc.2005.08.019,TRUE,{'a': '3.7848'},Cubic,1.23 μB/Co,,Sr0.4Ca0.6CoO3,,,O3.0Ca0.6Co1Sr0.4,,,
4800 Oe,Cubic Perovskite,148,148K,196.7K,196.7,10.1016/j.jssc.2005.08.019,TRUE,{'a': '3.7569'},Cubic,1.08 μB/Co,,Sr0.2Ca0.8CoO3,,,O3.0Ca0.8Co1Sr0.2,,,
,Orthorhombic to Tetragonal (under pressure),,,,,10.1016/j.jpcs.2015.02.003,FALSE,,Infinite layered structure,"3.7 μB (Fe2+), 1.6 μB (Ru2+)",,SrFe0.5Ru0.5O2,473,473 K,O2.0Fe0.5Sr1Ru0.5,,P4/mmm,
,Orthorhombic,,,,,10.1016/j.jpcs.2015.02.003,TRUE,,Infinite layered structure,,,SrFeO2,473,473 K,O2.0Fe1Sr1,,P4/mmm,
,Infinite-layer,,,,,10.1016/j.elspec.2011.09.002,TRUE,{'c': '0.3487 nm'},,,,SrFeO2,473,473 K,O2.0Fe1Sr1,,,
,Cubic,,,,,10.1016/j.jssc.2014.07.019,TRUE,{'a': '3.9529 Å'},Pm-3m,"4.35 μB at 4 K, 4.04 μB at 290 K",,SrFeO2F,710,710 K,O2.0F1Fe1Sr1,,Pm-3m,
,"Cubic (at room temperature), Tetragonal (below 475 K)",,,,,10.1016/j.jssc.2014.07.019,FALSE,,Pm-3m,"4.1 μB at 3.4 K, 3.83 μB at 298 K",,PbFeO2F,655,655 K,O2.0F1Fe1Pb1,,Pm-3m,
,Cubic,,,,,10.1016/j.jssc.2014.07.019,TRUE,,Pm-3m,,,BaFeO2F,645,645 K,O2.0F1Fe1Ba1,,Pm-3m,
,Cubic Perovskite,,,,,10.1016/j.jmmm.2004.04.107,TRUE,{'a': '3.852 Å'},Cubic,3.1 μB,,SrFeO2.95,105,105 K,O2.95Fe1Sr1,,,
,Cubic Perovskite,,,,,10.1016/j.jmmm.2004.04.107,TRUE,,Cubic,3.1 μB,,SrFeO3,134,134 K,O3.0Fe1Sr1,,,
,Double perovskite,225,225 K,,,10.1016/j.solidstatesciences.2007.10.011,TRUE,"{'a': '5.5004', 'b': '5.5445', 'c': '7.7713'}",Orthorhombic,2 μB,,SrLaMnRuO6,,,O6.0Mn1Sr1Ru1La1,,Pbnm,
,Tetragonal,,,,,10.1016/j.jmmm.2011.05.056,TRUE,"{'a': '12.4422 Å', 'c': '8.6833 Å'}",,,0.2 μB/fu at 7T,SrMn2V2O8,43,43K,O8.0V2.0Mn2.0Sr1,,I41cd,
,,,,,,10.1016/j.jmmm.2011.05.056,FALSE,{'a': '6.2781 Å'},,,,BaMn2V2O8,37,37K,O8.0V2.0Mn2.0Ba1,,,
,Orthorhombic,,,,,10.1016/S0925-8388(99)00521-6,TRUE,"{'a': '0.55307 nm', 'b': '1.07829 nm', 'c': '0.38145 nm'}",Orthorhombic,3.44 μB/Mn,,SrMnO2.5,375,375 K,O2.5Mn1Sr1,,Pbam,
,Cubic,,,,,10.1016/S0925-8388(99)00521-6,TRUE,,Perovskite,,,SrMnO3,260,260 K,O3.0Mn1Sr1,,,
65 Oe,Tetragonal,150,150 K,,,10.1016/j.jallcom.2015.10.084,TRUE,"{'a': '3.952 Å', 'b': '3.952 Å', 'c': '3.952 Å'}",Pseudocubic,1.6 μB/Ru,,SrRuO3,,,O3.0Sr1Ru1,,,
230 Oe,Tetragonal,125,125 K,,,10.1016/j.jallcom.2015.10.084,TRUE,"{'a': '3.948 Å', 'b': '3.948 Å', 'c': '3.948 Å'}",Pseudocubic,,,SrRu0.95Fe0.05O2.99,,,O2.99Fe0.05Sr1Ru0.95,,,
290 Oe,Tetragonal,100,100 K,,,10.1016/j.jallcom.2015.10.084,TRUE,"{'a': '3.947 Å', 'b': '3.947 Å', 'c': '3.947 Å'}",Pseudocubic,,,SrRu0.90Fe0.10O2.98,,,O2.98Fe0.1Sr1Ru0.9,,,
1.26 T,Orthorhombic,160,160 K,,,10.1016/j.solidstatesciences.2008.09.018,TRUE,"{'a': '5.53 Å', 'b': '5.57 Å', 'c': '7.82 Å'}",Pseudocubic Perovskite,0.7 μB per Ru ion,,SrRuO3,,,O3.0Sr1Ru1,3.8 × 10^-4 emu,,
70 Oe,Rhombohedral,770,"750 K, 790 K",,,10.1016/j.jallcom.2010.12.125,TRUE,{'a': '6.869 Å'},Trigonal,,0.128 emu/g at 17 kOe,Sr6Co5O15,,,O15.0Co5.0Sr6.0,9 × 10^-4 emu/g,R32,
,Orthorhombic,,,,,10.1016/j.jallcom.2010.12.125,TRUE,"{'a': '5.456 Å', 'b': '15.664 Å', 'c': '5.556 Å'}",Brownmillerite,,,SrCoO2.5,570,570 K,O2.5Co1Sr1,,Imma or I2mb,
,Cubic,222,222 K,,,10.1016/j.jallcom.2010.12.125,TRUE,{'a': '3.84 Å'},Perovskite,,34 emu/g at 77 K,SrCoO3,,,O3.0Co1Sr1,,Pm3m,
,,,,,,10.1016/j.ssc.2005.06.004,TRUE,,,,,CoO,290,290 K,O1Co1,,,
,Cubic Laves phase,36,36 K,43.7 K,43.7,10.1016/j.jallcom.2007.06.006,TRUE,{'a': '1.432 nm'},Superstructure of C15,9.2 μB,,TbNi2,,,Ni2.0Tb1,,F4̄3m,
,Cubic Laves phase,32,32 K,37.9 K,37.9,10.1016/j.jallcom.2007.06.006,TRUE,,Superstructure of C15,6.8 μB,,Tb0.8La0.2Ni2,,,Ni2.0La0.2Tb0.8,,F4̄3m,
,Cubic Laves phase,29,29 K,28.2 K,28.2,10.1016/j.jallcom.2007.06.006,TRUE,,Superstructure of C15,5.9 μB,,Tb0.7La0.3Ni2,,,Ni2.0La0.3Tb0.7,,F4̄3m,
,Cubic Laves phase,24,24 K,17.8 K,17.8,10.1016/j.jallcom.2007.06.006,TRUE,,Superstructure of C15,3.7 μB,,Tb0.5La0.5Ni2,,,Ni2.0La0.5Tb0.5,,F4̄3m,
,Cubic Laves phase,18,18 K,13.8 K,13.8,10.1016/j.jallcom.2007.06.006,TRUE,,Superstructure of C15,2.0 μB,,Tb0.4La0.6Ni2,,,Ni2.0La0.6Tb0.4,,F4̄3m,
,Cubic Laves phase,13,13 K,9.8 K,9.8,10.1016/j.jallcom.2007.06.006,TRUE,,Superstructure of C15,1.5 μB,,Tb0.3La0.7Ni2,,,Ni2.0La0.7Tb0.3,,F4̄3m,
,Cubic Laves phase,8,8 K,5.2 K,5.2,10.1016/j.jallcom.2007.06.006,TRUE,,Superstructure of C15,1.2 μB,,Tb0.2La0.8Ni2,,,Ni2.0La0.8Tb0.2,,F4̄3m,
,Cubic Laves phase,661.95,388.8 °C,,,10.1016/j.jallcom.2006.01.120,TRUE,{'a': '0.7334 nm'},,,84.71 emu/g,Tb0.36Dy0.64Fe2,,,Fe2.0Tb0.36Dy0.64,,,
2.5 T at 5 K,Amorphous,363.15,80-100 °C,,,10.1016/j.mee.2013.02.093,TRUE,,,,"40% of bulk Terfenol-D at room temperature, 120% of bulk Terfenol-D at 5 K",Tb0.3Dy0.7Fe2,,,Fe2.0Tb0.3Dy0.7,,,
25 kOe at 5 K,Amorphous,363.15,80-100 °C,,,10.1016/j.mee.2013.02.093,TRUE,,,,"40% of bulk Terfenol-D at room temperature, 120% of bulk Terfenol-D at 5 K",Tb0.3Dy0.7Fe2,,,Fe2.0Tb0.3Dy0.7,,,
,,9,9 K,,,10.1016/j.physc.2004.02.049,TRUE,,,,,TbNi2B2C,15.5,15.5 K,B2.0C1Ni2.0Tb1,,,
,,1.26,1.26 K,,,10.1016/j.physc.2004.02.049,TRUE,,,,,Tb0.3Y0.7Ni2B2C,3.6,3.6 K,B2.0C1Ni2.0Y0.7Tb0.3,,,
,CeNiSi2 type,,,,,10.1016/j.physb.2004.03.080,TRUE,"{'a': '4.1468(9) Å', 'b': '16.6526(34) Å', 'c': '4.1178(8) Å'}",Orthorhombic,"2.35(14) μB (antiferromagnetic), 2.82(27) μB (ferromagnetic)",,Tb0.4Nd0.6NiGe2,11,11K,Ni1Ge2.0Nd0.6Tb0.4,,Cmcm,
,CeNiSi2 type,,,,,10.1016/j.physb.2004.03.080,FALSE,,Orthorhombic,8.8(1) μB,,TbNiGe2,37,37K,Ni1Ge2.0Tb1,,Cmcm,
,,,,6.7 K,6.7,10.1016/S0921-4526(99)02079-7,TRUE,,,9.4 μB,,TbNi2B2C,14.8,14.8 K,B2.0C1Ni2.0Tb1,,,Curie–Weiss behavior
,,,,,,10.1016/S0921-4526(99)02079-7,TRUE,,,9.4 μB,,Tb0.4Y0.6Ni2B2C,5.5,5.5 K,B2.0C1Ni2.0Y0.6Tb0.4,,,Curie–Weiss behavior
,Orthorhombic,284,284 K,,,10.1016/j.jcrysgro.2007.12.036,TRUE,"{'a': '3.9008 Å', 'b': '7.8177 Å', 'c': '7.5039 Å'}",Pmmm,,,Tb0.9Dy0.1BaCo2O5.5,100,100 K,O5.5Co2.0Ba1Tb0.9Dy0.1,,Pmmm,
,Orthorhombic,,,15.5 K,15.5,10.1016/j.jallcom.2003.11.077,TRUE,"{'a': '16.69 Å', 'b': '17.66 Å', 'c': '9.56 Å'}",,9.43 μB,,Tb11B44Si2,16.4,16.4 K,B44.0Si2.0Tb11.0,,Pbam,
,,,,,,10.1016/j.jallcom.2003.11.077,TRUE,,,,,TbB50,17,17 K,B50.0Tb1,,,
0.0195 kOe,Monoclinic,179,179 K,187 K,187,10.1016/j.solidstatesciences.2015.12.012,TRUE,,,,197.2 emu/g,Gd12Co7,,,Co7.0Gd12.0,,P21/≿,
1.149 kOe,Monoclinic,159,159 K,168 K,168,10.1016/j.solidstatesciences.2015.12.012,TRUE,,,,205.7 emu/g,Gd9Tb3Co7,,,Co7.0Gd9.0Tb3.0,,P21/≿,
4.62 kOe,Monoclinic,136,136 K,145 K,145,10.1016/j.solidstatesciences.2015.12.012,TRUE,,,,215.1 emu/g,Gd6Tb6Co7,,,Co7.0Gd6.0Tb6.0,,P21/≿,
9.69 kOe,Monoclinic,118,118 K,127 K,127,10.1016/j.solidstatesciences.2015.12.012,TRUE,,,,223.1 emu/g,Gd3Tb9Co7,,,Co7.0Gd3.0Tb9.0,,P21/≿,
15.77 kOe,Monoclinic,92,92 K,156 K,156,10.1016/j.solidstatesciences.2015.12.012,TRUE,,,,197.0 emu/g,Tb12Co7,,,Co7.0Tb12.0,,P21/≿,
1.56 Oe,Cubic,,,,,10.1016/j.jallcom.2006.11.114,TRUE,{'a': '12.4364 Å'},,,2.53 kG,Tb2.4Y0.6Fe5O12,560,560 ± 5 K,O12.0Fe5.0Y0.6Tb2.4,0.97 kG,,
,,473.15,200 °C,,,10.1016/j.ultramic.2015.05.016,TRUE,,,,,Tb22Fe69Co9,,,Fe69.0Co9.0Tb22.0,,,
,Layered,,,,,10.1016/S0925-8388(01)01096-9,TRUE,"{'a': '7.217(3) Å', 'b': '3.896(1) Å', 'c': '10.424(5) Å'}",,8.0(1) μB,,Tb2C2I2,75,"60 K, 90 K",C2.0I2.0Tb2.0,,C2/m,
,Layered,,,,,10.1016/S0925-8388(01)01096-9,FALSE,,,,,Gd2C2Br2,40,40 K,C2.0Br2.0Gd2.0,,,
,Hexagonal AlB2-type,,,,,10.1016/S0038-1098(02)00485-4,TRUE,"{'a': '4.019 Å', 'c': '4.041 Å'}",Hexagonal,8.7 μB,,Tb2CuGe3,19.5,19.5 K,Cu1Ge3.0Tb2.0,,P6/mmm,
,,,,,,10.1016/S0038-1098(02)00485-4,TRUE,"{'a': '4.070 Å', 'c': '3.906 Å'}",,7.0 μB,,Tb2RhSi3,11,11 K,Si3.0Rh1Tb2.0,,,
,,,,,,10.1016/S0038-1098(02)00485-4,TRUE,"{'a': '4.006 Å', 'c': '4.050 Å'}",,8.3 μB,,Tb2PdSi3,24,24 K,Si3.0Pd1Tb2.0,,,
,,,,,,10.1016/S0038-1098(02)00485-4,TRUE,"{'a': '4.793 Å', 'c': '3.661 Å'}",,5.1 μB,,Tb2AgIn3,42,42 K,Ag1In3.0Tb2.0,,,
,,,,,,10.1016/S0038-1098(02)00485-4,TRUE,"{'a': '4.702 Å', 'c': '3.642 Å'}",,6.8 μB,,Tb2CuIn3,33,33 K,Cu1In3.0Tb2.0,,,
,Sc2Fe3Si5-type,30,30 K,,,10.1016/S0925-8388(00)01451-1,TRUE,"{'a': '1.0640 nm', 'c': '0.5464 nm'}",Layered,,,Tb2Mn3Si5,,,Si5.0Mn3.0Tb2.0,,,
,Sc2Fe3Si5-type,172,172 K,,,10.1016/S0925-8388(00)01451-1,TRUE,"{'a': '1.0640 nm', 'c': '0.5464 nm'}",Layered,,,Tb2Mn3Si5,,,Si5.0Mn3.0Tb2.0,,,
,Mo2FeB2,,,1 K,1,10.1016/j.jallcom.2016.09.294,TRUE,"{'a': '7.6254 Å', 'c': '3.8012 Å'}",Tetragonal,9.78 μB/Tb,16 μB/f.u. at 60 T,Tb2Pd2Mg,60,60 K,Mg1Pd2.0Tb2.0,,P 4/mbm,χ0 = 3.4 x 10^-8 m^3/mol
,New structure type,,,−8 K,8,10.1016/j.jallcom.2016.09.294,TRUE,"{'a': '7.5519 Å', 'b': '10.0653 Å', 'c': '13.2749 Å'}",Orthorhombic,,10-11 μB/f.u. at 2 K,Tb2Pd2MgH8,,,H8.0Mg1Pd2.0Tb2.0,1.5 μB/f.u.,Fmmm,
,Hexagonal,,,"{'c_direction': '-37.1 K', 'a_direction': '25.3 K'}",31.2,10.1016/j.physb.2004.03.050,TRUE,,AlB2-derived,"10.3 μB/Tb3+ (c direction), 10.2 μB/Tb3+ (a direction)",,Tb2PdSi3,23,23 K,Si3.0Pd1Tb2.0,,P6/mmm,Observed in AC susceptibility measurements
,Monoclinic,,,,,10.1016/j.ssc.2005.02.019,TRUE,"{'a': '11.099 Å', 'b': '11.734 Å', 'c': '5.668 Å'}",Lu2Co3Si5-type,9.8 μB,,Tb2Rh3Si5,8.5,8.5 K,Si5.0Rh3.0Tb2.0,,C 2/c (No. 15),
27.6 kOe,Zr3Al2-type tetragonal,190,190 K,,,10.1016/j.jallcom.2014.06.209,TRUE,"{'a': '8.2531 Å', 'c': '7.5587 Å'}",,6.95 μB/Tb,,Tb3Al2,,,Al2.0Tb3.0,5000 Gs,P 42 nm,
,,281,281 K,,,10.1016/j.jallcom.2014.06.209,TRUE,,,,,Gd3Al2,,,Al2.0Gd3.0,,,
159.2 kA/m,Lu3Co7.77Sn4 structure type,91,91 K,52 K,52,10.1016/S0925-8388(00)01387-6,TRUE,,,14.8 μB/f.u.,,Tb3Co8Sn4,,,Co8.0Sn4.0Tb3.0,0.43 T,P63mc,
,Lu3Co7.77Sn4 structure type,61.5,61.5 K,,,10.1016/S0925-8388(00)01387-6,TRUE,,,,,Y3Co8Sn4,,,Co8.0Y3.0Sn4.0,,P63mc,
,Lu3Co7.77Sn4 structure type,102.5,102.5 K,,,10.1016/S0925-8388(00)01387-6,TRUE,,,,,Gd3Co8Sn4,,,Co8.0Sn4.0Gd3.0,,P63mc,
,,72,72 K,,,10.1016/S0925-8388(00)01387-6,FALSE,,,,,Dy3Co8Sn3,,,Co8.0Sn3.0Dy3.0,,,
,Orthorhombic,,,17 K,17,10.1016/S0038-1098(03)00184-4,TRUE,"{'a': '13.68 Å (60 K), 13.741 Å (300 K)', 'b': '6.524 Å (60 K), 6.5513 Å (300 K)', 'c': '4.121 Å (60 K), 4.1462 Å (300 K)'}",Gd3Cu4Ge4-type,"6.7 μB (2d site, 1.5 K), 8.2 μB (4e site, 1.5 K)",,Tb3Cu4Si4,50,50 K,Si4.0Cu4.0Tb3.0,,Immm,
,Hexagonal,47,47 K,,,10.1016/S0038-1098(03)00184-4,TRUE,,Ni2In-type,6.8 μB,,TbCuSi,,,Si1Cu1Tb1,,,
,ThCr2Si2-type,,,,,10.1016/S0038-1098(03)00184-4,TRUE,,,,,TbCu2Si2,12,12 K,Si2.0Cu2.0Tb1,,,
,Orthorhombic,,,86 K,86,10.1016/S0921-4526(00)00536-6,TRUE,,Fe3C-type,"19 μB/f.u. (a-axis), 17 μB/f.u. (c-axis), 13 μB/f.u. (b-axis)",,Tb3Rh,96,96 K,Rh1Tb3.0,,Pnma,
,,,,,,10.1016/S0921-4526(00)00536-6,TRUE,,,,,Tb3Co,82,82 K,Co1Tb3.0,,,
,,,,,,10.1016/S0921-4526(00)00536-6,TRUE,,,,,Tb3Ni,62,62 K,Ni1Tb3.0,,,
,Hexagonal,,,,,10.1016/j.jallcom.2015.02.070,TRUE,"{'a': '8.782 Å', 'c': '9.538 Å'}",Distorted Kagome Lattice,"10.4 μB/Tb (along [100] and [120]), 10.7 μB/Tb (along [001])",,Tb3Ru4Al12,22,22 K,Al12.0Ru4.0Tb3.0,,P63/mmc,
,Hexagonal,,,,,10.1016/j.jallcom.2015.02.070,FALSE,,Distorted Kagome Lattice,2.5 μB/U,,U3Ru4Al12,9.5,9.5 K,Al12.0Ru4.0U3.0,,P63/mmc,
,Hexagonal,,,,,10.1016/j.jallcom.2015.02.070,TRUE,,Distorted Kagome Lattice,,,Dy3Ru4Al12,7,7 K,Al12.0Ru4.0Dy3.0,,P63/mmc,
,Hexagonal,,,,,10.1016/j.jallcom.2015.02.070,FALSE,,Distorted Kagome Lattice,,,Yb3Ru4Al12,1.5,1.5 K,Al12.0Ru4.0Yb3.0,,P63/mmc,
,,,,-14 to -22 K,-18,10.1016/j.jallcom.2015.09.274,TRUE,{'a': '5.309863 to 5.292629 Å'},,5.92 μB,,Tb4O7,,,O7.0Tb4.0,,,158.1 to 165.4 × 10^−6 cm^3/g
,Th3P4-type,50,50K,,,10.1016/j.jallcom.2008.10.168,TRUE,{'a': '0.9186 nm'},cubic,7.3 μB,,Tb4Sb2Bi,120,120K,Sb2.0Tb4.0Bi1,,I4̄3d,
,Th3P4-type,145,145K,,,10.1016/j.jallcom.2008.10.168,TRUE,{'a': '0.91272 nm'},cubic,9.4 μB,,Tb4Sb2.75Ge0.25,155,155K,Ge0.25Sb2.75Tb4.0,,I4̄3d,
,Th3P4-type,180,180K,,,10.1016/j.jallcom.2008.10.168,TRUE,{'a': '0.9043 nm'},cubic,,,Tb4Sb2.3Si0.7,,,Si0.7Sb2.3Tb4.0,,I4̄3d,
,Th3P4-type,260,260K,,,10.1016/j.jallcom.2008.10.168,TRUE,,cubic,,,Gd4Sb3,,,Sb3.0Gd4.0,,I4̄3d,
,Th3P4-type,335,335K,,,10.1016/j.jallcom.2008.10.168,TRUE,,cubic,,,Gd4Bi3,,,Gd4.0Bi3.0,,I4̄3d,
,Th3P4-type,,,192K,192,10.1016/j.jallcom.2008.10.168,FALSE,,cubic,10.06 μB,,Tb4Bi3,,,Tb4.0Bi3.0,,I4̄3d,
,Th3P4-type,,,,,10.1016/j.jallcom.2007.06.035,TRUE,{'a': '0.91518 nm'},cubic,"6.7 μB at 80K, 8.3 μB at 2K",8.72 μB/Tb3+ at 9T,Tb4Sb3,81,"112 K, 50 K",Sb3.0Tb4.0,,I4̄3d (No. 220),
,Th3P4-type,260,260 K,,,10.1016/j.jallcom.2007.06.035,TRUE,,cubic,,,Gd4Sb3,,,Sb3.0Gd4.0,,I4̄3d (No. 220),
,Th3P4-type,335,335 K,,,10.1016/j.jallcom.2007.06.035,TRUE,,cubic,,,Gd4Bi3,,,Gd4.0Bi3.0,,I4̄3d (No. 220),
,Th3P4-type,,,192 K,192,10.1016/j.jallcom.2007.06.035,FALSE,,cubic,10.06 μB,,Tb4Bi3,,,Tb4.0Bi3.0,,I4̄3d (No. 220),
,Hexagonal,,,41.9 K,41.9,10.1016/j.jmmm.2003.12.393,TRUE,,,9.9 μB/Gd,,Gd5Ge3,76,76 K,Ge3.0Gd5.0,,P63/mcm,
,Hexagonal,,,"59.0 K (c-plane), -124.5 K (c-axis)",91.75,10.1016/j.jmmm.2003.12.393,TRUE,,,10.0 μB/Tb,,Tb5Ge3,79,79 K,Ge3.0Tb5.0,,P63/mcm,
,Monoclinic,111,111 K,92 K,92,10.1016/j.jallcom.2008.09.126,TRUE,"{'a': '7.8444 Å', 'b': '14.8526 Å', 'c': '7.6234 Å'}",,9.2 μB,,Tb5Si2Ge2,,,Si2.0Ge2.0Tb5.0,,P1121/a,
,Monoclinic,112,112 K,87 K,87,10.1016/j.jallcom.2008.09.126,TRUE,"{'a': '7.8440 Å', 'b': '14.8520 Å', 'c': '7.6229 Å'}",,,,Tb5Si1.95Ge1.95Fe0.05,,,Si1.95Fe0.05Ge1.95Tb5.0,,P1121/a,
,Monoclinic,111,111 K,92 K,92,10.1016/j.jallcom.2008.09.126,TRUE,"{'a': '7.8312 Å', 'b': '14.8402 Å', 'c': '7.6201 Å'}",,,,Tb5Si1.92Ge1.92Fe0.08,,,Si1.92Fe0.08Ge1.92Tb5.0,,P1121/a,
,Monoclinic,111,111 K,91 K,91,10.1016/j.jallcom.2008.09.126,TRUE,"{'a': '7.8202 Å', 'b': '14.8321 Å', 'c': '7.6104 Å'}",,,,Tb5Si1.90Ge1.90Fe0.10,,,Si1.9Fe0.1Ge1.9Tb5.0,,P1121/a,
,,,,,,10.1016/j.jallcom.2008.09.126,TRUE,,,,,Tb5Si3,50,50 K,Si3.0Tb5.0,,,
,,225,225 K,,,10.1016/j.jallcom.2008.09.126,TRUE,,,,,Tb5Si4,,,Si4.0Tb5.0,,,
,Hexagonal,,,,,10.1016/j.jcrysgro.2011.01.106,TRUE,"{'a': '0.8469 nm', 'c': '0.6354 nm'}",Mn5Si3-type,,,Tb5Si3,69,69 K,Si3.0Tb5.0,,P63/mcm,
"30 kOe (b-axis), 35 kOe (a-axis)",Hexagonal,,,"{'c-axis': '-0.78 K', 'c-plane': '22.2 K'}",11.49,10.1016/j.jallcom.2005.04.064,TRUE,,,"10.3 μB (c-axis), 10.0 μB (c-plane)",,Tb5Sn3,62,62 K,Sn3.0Tb5.0,,P 63/mcm,
,Ho6Ni2Ga-type,,,14 K,14,10.1016/S0925-8388(01)01715-7,TRUE,"{'a': '9.423 Å', 'b': '9.445 Å', 'c': '9.932 Å'}",Orthorhombic,10.8 μB,,Tb6Co2.35Sn0.65,42,42 K,Co2.35Sn0.65Tb6.0,,Immm,
,Hexagonal,250,250K,,,10.1016/j.jallcom.2014.06.183,TRUE,"{'a': '8.2892', 'c': '4.2058'}",Hexagonal,,,Tb6FeBi2,,,Fe1Tb6.0Bi2.0,,P-62m,
,Hexagonal,250,250K,,,10.1016/j.jallcom.2014.06.183,TRUE,"{'a': '8.2991', 'c': '4.1957'}",Hexagonal,,,Tb6Fe0.875Co0.125Bi2,,,Fe0.875Co0.125Tb6.0Bi2.0,,P-62m,
,Hexagonal,250,250K,,,10.1016/j.jallcom.2014.06.183,TRUE,"{'a': '8.2956', 'c': '4.1809'}",Hexagonal,,,Tb6Fe0.75Co0.25Bi2,,,Fe0.75Co0.25Tb6.0Bi2.0,,P-62m,
,Hexagonal,250,250K,,,10.1016/j.jallcom.2014.06.183,TRUE,"{'a': '8.3003', 'c': '4.1726'}",Hexagonal,,,Tb6Fe0.625Co0.375Bi2,,,Fe0.625Co0.375Tb6.0Bi2.0,,P-62m,
,Monoclinic,60,60K,,,10.1016/j.jallcom.2014.06.183,TRUE,"{'a': '8.2316', 'b': '8.2853', 'c': '4.2110'}",Monoclinic,,,Tb6FeBi2,,,Fe1Tb6.0Bi2.0,,P1m1,
,Monoclinic,60,60K,,,10.1016/j.jallcom.2014.06.183,TRUE,"{'a': '8.2829', 'b': '8.2844', 'c': '4.1917'}",Monoclinic,,,Tb6Fe0.875Co0.125Bi2,,,Fe0.875Co0.125Tb6.0Bi2.0,,P1m1,
,Monoclinic,60,60K,,,10.1016/j.jallcom.2014.06.183,TRUE,"{'a': '8.2875', 'b': '8.2857', 'c': '4.1769'}",Monoclinic,,,Tb6Fe0.75Co0.25Bi2,,,Fe0.75Co0.25Tb6.0Bi2.0,,P1m1,
,Monoclinic,60,60K,,,10.1016/j.jallcom.2014.06.183,TRUE,"{'a': '8.2937', 'b': '8.2930', 'c': '4.1681'}",Monoclinic,,,Tb6Fe0.625Co0.375Bi2,,,Fe0.625Co0.375Tb6.0Bi2.0,,P1m1,
,,256,256 K,252 K,252,10.1016/j.jallcom.2006.10.005,TRUE,"{'a': '0.81942 nm', 'c': '0.41758 nm'}",,,,Tb6FeSb2,,,Fe1Sb2.0Tb6.0,,,
,,246,246 K,244 K,244,10.1016/j.jallcom.2006.10.005,TRUE,"{'a': '0.83128 nm', 'c': '0.41957 nm'}",,,,Tb6FeBi2,,,Fe1Tb6.0Bi2.0,,P 6̄ 2m (No. 189),
,Th7Fe3-type hexagonal,73,73 K,,,10.1016/S0921-4526(01)00558-0,TRUE,,Hexagonal,10.6 μB/Tb,,Tb7Rh3,91,91 K,Rh3.0Tb7.0,0.04 μB/Tb,,
,Th7Fe3-type hexagonal,73,73 K,,,10.1016/j.jallcom.2007.02.152,TRUE,"{'a': '9.767', 'b': '6.14'}",hcp,,,Tb7Rh3,,,Rh3.0Tb7.0,,P63mc,
,Th7Fe3-type hexagonal,34,34 K,,,10.1016/j.jallcom.2007.02.152,TRUE,"{'a': '9.749', 'b': '6.107'}",hcp,,,Dy7Rh3,56,56 K,Rh3.0Dy7.0,,P63mc,
,Th7Fe3-type hexagonal,80,80 K,,,10.1016/j.jallcom.2007.02.152,TRUE,"{'a': '10.329', 'b': '6.653'}",hcp,,,Tb7Rh3H27,,,H27.0Rh3.0Tb7.0,,P63mc,
,Tetragonal,,,-30 K,-30,10.1016/S0304-8853(02)01529-9,TRUE,"{'a': '4.1002 Å', 'c': '10.6868 Å'}",ThCr2Si2-type,8.36 μB,,TbAg2Si2,18,18 K,Si2.0Ag2.0Tb1,,I4/mmm,
,,,,,,10.1016/S0304-8853(02)01529-9,TRUE,,,,,GdAg2Si2,8,8 K,Si2.0Ag2.0Gd1,,,
,,,,,,10.1016/S0304-8853(02)01529-9,TRUE,,,,,DyAg2Si2,11,11 K,Si2.0Ag2.0Dy1,,,
,AlB2-type,144,144 K,,,10.1016/j.jallcom.2010.03.154,TRUE,,,8.3 μB/Tb3+,,TbB2,,,B2.0Tb1,,P6/mmm,
,,,,,,10.1016/j.jmmm.2006.10.487,TRUE,,,,,TbBaCo2O5.5,260,260 K,O5.5Co2.0Ba1Tb1,,,
,"Monoclinic (low-temperature), Triclinic (high-temperature)",,,,,10.1016/j.jpcs.2005.10.087,TRUE,"{'a': '5.5361(9) Å (low-temperature), 5.5008(7) Å (high-temperature)', 'b': '5.5350(8) Å (low-temperature), 5.4984(6) Å (high-temperature)', 'c': '7.6212(3) Å (low-temperature), 7.7417(8) Å (high-temperature)'}","Monoclinic P2 (low-temperature), Triclinic P1 (high-temperature)",,,TbBaMn2O6,111,"210 K (Mn ions), 12 K (Tb ions)",O6.0Mn2.0Ba1Tb1,,"P2 (low-temperature), P1 (high-temperature)",
,ThCr2Si2,,,,,10.1016/S0925-8388(00)00587-9,TRUE,,,,,TbNi2Ge2,16.6,16.6 K,Ni2.0Ge2.0Tb1,,,
,ThCr2Si2,,,,,10.1016/S0925-8388(00)00587-9,TRUE,,,,,TbNi2Ge2,9.4,9.4 K,Ni2.0Ge2.0Tb1,,,
,ThCr2Si2,,,,,10.1016/S0925-8388(00)00587-9,TRUE,,,,,TbCo2Ge2,33.5,33.5 K,Co2.0Ge2.0Tb1,,,
,ThCr2Si2,,,,,10.1016/S0925-8388(00)00587-9,TRUE,,,,,TbCo2Ge2,29.1,29.1 K,Co2.0Ge2.0Tb1,,,
,Hexagonal,450,450K,,,10.1016/j.physb.2006.05.040,TRUE,,,"{'Tb1 (1a)': '8.1(1) μB', 'Tb2 (1b)': '7.4(1) μB', 'Co1 (2c)': '1.56(6) μB', 'Co2 (6i)': '0.77(3) μB'}",,TbCo4B,,,B1Co4.0Tb1,,P6/mmm,
,Orthorhombic,,,-23 K,-23,10.1016/j.jallcom.2016.05.224,TRUE,"{'a': '12.2350(10) Å', 'b': '3.7896(2) Å', 'c': '10.7290(7) Å'}",YCo5P3-type,,≈2 μB/f.u. at 300 K,TbCo5As3,57.5,55-60 K,Co5.0As3.0Tb1,,Pnma,
,CeNiSi2-type,,,,,10.1016/S0925-8388(03)00751-5,TRUE,"{'a': '4.029', 'b': '16.286', 'c': '3.967'}",Orthorhombic,9.16 μB,,TbCoSi2,16,16K,Si2.0Co1Tb1,,Cmcm,
,Tetragonal,,,"{'Theta_100': '3.9 K', 'Theta_110': '0.6 K', 'Theta_001': '-27.6 K'}",,10.1016/j.physb.2004.01.031,TRUE,,ThCr2Si2-type,9.2 μB,,TbCu2Ge2,12.3,12.3 K,Cu2.0Ge2.0Tb1,,I4/mmm,
,Cubic L21-type,,,,,10.1016/j.jallcom.2004.07.016,TRUE,{'a': '6.623(1) Å'},Cubic,8.81(19) μB,,TbCu2In,7.5,7.5K,Cu2.0In1Tb1,,Fm3m,
,ThCr2Si2-type,,,,,10.1016/j.jmmm.2006.10.900,TRUE,,Tetragonal,8.5 μB,8.1 μB at 7 T,TbCu2Si2,11.9,11.9 K,Si2.0Cu2.0Tb1,,,
,ThCr2Si2-type,,,,,10.1016/j.jmmm.2006.10.900,TRUE,,Tetragonal,,,TbCu2Ge2,12,12 K,Cu2.0Ge2.0Tb1,,,
17592.7 Oe,Hexagonal ZrNiAl-type,52,52 K,,,10.1016/j.ssc.2010.11.013,TRUE,"{'a': '7.029 Å', 'c': '4.034 Å'}",Hexagonal,,,TbCuAl,,,Al1Cu1Tb1,47.15 emu/g,P63/mmc,
,,,,,,10.1016/j.ssc.2010.11.013,TRUE,,,,,TbNiAl,47,47 K,Al1Ni1Tb1,,,
,Hexagonal,,,-30.6 K,-30.6,10.1016/j.jmmm.2015.04.116,TRUE,"{'a': '4.25 Å', 'c': '7.34 Å'}",,10.1 μ_B,,TbCuGe,11.8,11.8 K,Cu1Ge1Tb1,,P6_3mc (SG#186),
,Hexagonal,,,-14.4 K,-14.4,10.1016/j.jmmm.2015.04.116,TRUE,"{'a': '4.24 Å', 'c': '7.24 Å'}",,10.8 μ_B,,DyCuGe,5.2,5.2 K,Cu1Ge1Dy1,,P6_3mc (SG#186),
,Hexagonal,,,-5.4 K,-5.4,10.1016/j.jmmm.2015.04.116,TRUE,"{'a': '4.23 Å', 'c': '7.19 Å'}",,10.7 μ_B,,HoCuGe,4.7,4.7 K,Cu1Ge1Ho1,,P6_3mc (SG#186),
,Hexagonal,,,-10.1 K,-10.1,10.1016/j.jmmm.2015.04.116,TRUE,"{'a': '4.23 Å', 'c': '7.11 Å'}",,9.8 μ_B,,ErCuGe,4.1,4.1 K,Cu1Ge1Er1,,P6_3mc (SG#186),
,ZrCuSi2-type,,,,,10.1016/S0925-8388(01)01194-X,TRUE,"{'a': '4.2525 Å', 'c': '9.8791 Å'}",Tetragonal,"7.80 μB at 1.4 K, 5.38 μB at 4.7 K (Phase I), 1.99 μB at 4.7 K (Phase II), 3.75 μB at 4.7 K (Phase III), 6.27 μB at 6.4 K",,TbCuSb2,9,9 K,Cu1Sb2.0Tb1,,P4/nmm,
,Orthorhombic,,,-36.7 K,-36.7,10.1016/j.jmmm.2013.05.055,TRUE,"{'a': '4.1219 Å', 'b': '15.8884 Å', 'c': '4.0023 Å'}",CeNiSi2-type,"3.81 μB (collinear), 7.75 μB (modulated)",,TbFe0.25Ge2,19.5,19.5 K,Fe0.25Ge2.0Tb1,,Cmcm,
,,,,,,10.1016/j.jmmm.2013.05.055,TRUE,,,,,HoFe0.33Ge2,8,8 K,Fe0.33Ge2.0Ho1,,,
,,,,,,10.1016/j.jmmm.2013.05.055,FALSE,,,,,ErFe0.3Ge2,2.5,2.5 K,Fe0.3Ge2.0Er1,,,
,,,,,,10.1016/j.jmmm.2013.05.055,FALSE,,,,,TbNi0.4Ge2,16,16 K,Ni0.4Ge2.0Tb1,,,
,,,,,,10.1016/j.jmmm.2013.05.055,FALSE,,,,,TbCu0.4Ge2,39,39 K,Cu0.4Ge2.0Tb1,,,
,Tetragonal,,,,,10.1016/j.jmmm.2007.02.190,TRUE,"{'a': '3.9413 Å', 'c': '9.9696 Å'}",ThCr2Si2-type,"8.2 μB/Tb (AF1), 0.7 μB/Tb (AF2)",,TbFe2Si2,5.4,5.4 K,Si2.0Fe2.0Tb1,,I4/mmm,
,Tetragonal,242,242 K,,,10.1016/j.jmmm.2014.04.039,TRUE,"{'a': '870.3 pm', 'c': '504.4 pm'}",Tetragonal,1.2 μB/f.u. at 2 K,,TbFe5Al7,,,Al7.0Fe5.0Tb1,,,
0.0009 T at 2K,Rhombohedral PuNi3-type,721,721 K,,,10.1016/j.intermet.2013.07.020,TRUE,"{'a': '5.1705 Å', 'b': '5.1705 Å', 'c': '24.7107 Å'}",Hexagonal,1.797 μB/atom Fe,1.61 μB/f.u,Tb0.0Gd1.0Fe3,,,Fe3.0Gd1.0Tb0.0,0.019 μB/f.u at 2K,,
0.0296 T at 2K,Rhombohedral PuNi3-type,731,731 K,,,10.1016/j.intermet.2013.07.020,TRUE,"{'a': '5.1678 Å', 'b': '5.1678 Å', 'c': '24.7122 Å'}",Hexagonal,1.813 μB/atom Fe,1.76 μB/f.u,Tb0.1Gd0.9Fe3,,,Fe3.0Gd0.9Tb0.1,0.666 μB/f.u at 2K,,
0.0755 T at 2K,Rhombohedral PuNi3-type,721,721 K,,,10.1016/j.intermet.2013.07.020,TRUE,"{'a': '5.1568 Å', 'b': '5.1568 Å', 'c': '24.6847 Å'}",Hexagonal,1.770 μB/atom Fe,2.09 μB/f.u,Tb0.2Gd0.8Fe3,,,Fe3.0Gd0.8Tb0.2,1.345 μB/f.u at 2K,,
0.0858 T at 2K,Rhombohedral PuNi3-type,699,699 K,,,10.1016/j.intermet.2013.07.020,TRUE,"{'a': '5.1531 Å', 'b': '5.1531 Å', 'c': '24.6545 Å'}",Hexagonal,1.847 μB/atom Fe,2.26 μB/f.u,Tb0.4Gd0.6Fe3,,,Fe3.0Gd0.6Tb0.4,1.360 μB/f.u at 2K,,
0.0567 T at 2K,Rhombohedral PuNi3-type,695,695 K,,,10.1016/j.intermet.2013.07.020,TRUE,"{'a': '5.1488 Å', 'b': '5.1488 Å', 'c': '24.6378 Å'}",Hexagonal,1.853 μB/atom Fe,2.44 μB/f.u,Tb0.5Gd0.5Fe3,,,Fe3.0Gd0.5Tb0.5,1.266 μB/f.u at 2K,,
0.0578 T at 2K,Rhombohedral PuNi3-type,687,687 K,,,10.1016/j.intermet.2013.07.020,TRUE,"{'a': '5.1487 Å', 'b': '5.1487 Å', 'c': '24.6400 Å'}",Hexagonal,1.897 μB/atom Fe,2.51 μB/f.u,Tb0.6Gd0.4Fe3,,,Fe3.0Gd0.4Tb0.6,1.368 μB/f.u at 2K,,
0.0706 T at 2K,Rhombohedral PuNi3-type,667,667 K,,,10.1016/j.intermet.2013.07.020,TRUE,"{'a': '5.1417 Å', 'b': '5.1417 Å', 'c': '24.5848 Å'}",Hexagonal,1.947 μB/atom Fe,2.76 μB/f.u,Tb0.8Gd0.2Fe3,,,Fe3.0Gd0.2Tb0.8,1.421 μB/f.u at 2K,,
0.0401 T at 2K,Rhombohedral PuNi3-type,655,655 K,,,10.1016/j.intermet.2013.07.020,TRUE,"{'a': '5.1408 Å', 'b': '5.1408 Å', 'c': '24.5926 Å'}",Hexagonal,1.860 μB/atom Fe,3.42 μB/f.u,Tb1.0Gd0.0Fe3,,,Fe3.0Gd0.0Tb1.0,1.65 μB/f.u at 2K,,
,,116,116 K,,,10.1016/j.intermet.2013.07.020,TRUE,,,6.55 μB/f.u,,GdNi3,,,Ni3.0Gd1,,,
,,729,729 K,,,10.1016/j.intermet.2013.07.020,TRUE,,,1.8 μB/atom Fe,,GdFe3,,,Fe3.0Gd1,,,
,,648,648 K,,,10.1016/j.intermet.2013.07.020,TRUE,,,,,TbFe3,,,Fe3.0Tb1,,,
,Orthorhombic,,,,,10.1016/S0921-4526(99)01767-6,TRUE,,TiNiSi-type,8.96 μB,,TbIrSi,32,32K,Si1Tb1Ir1,,Pnma,
,Orthorhombic,,,,,10.1016/S0921-4526(99)01767-6,TRUE,,TiNiSi-type,8.85 μB,,TbIrGe,24,24K,Ge1Tb1Ir1,,Pnma,
,Orthorhombic,,,,,10.1016/S0921-4526(99)01767-6,TRUE,,TiNiSi-type,9.15 μB,,TbPtGe,15,15K,Ge1Tb1Pt1,,Pnma,
,Orthorhombic,,,,,10.1016/S0921-4526(99)01767-6,TRUE,,TiNiSi-type,"2.57 μB (μx), 3.19 μB (μy), 6.92 μB (incommensurate phase)",,TbPtSi,12.5,12.5K,Si1Tb1Pt1,,Pnma,
,Orthorhombic,,,,,10.1016/S0921-4526(99)01767-6,TRUE,,TiNiSi-type,"8.2 μB, 6.38 μB (sine-modulated phase), 4.21 μB (equal-moment structure)",,TbPtGa,18,18K,Ga1Tb1Pt1,,Pnma,
,CeNiSi2-type,,,,,10.1016/S0925-8388(01)00946-X,TRUE,"{'a': '4.1105 Å', 'b': '15.8682 Å', 'c': '3.9886 Å'}",C-centered lattice,"6.95 μB at 1.5 K, 4.5 μB (sine wave modulated)",,TbMn0.33Ge2,28,28 K,Mn0.33Ge2.0Tb1,,Cmcm,
0.08 T,Cubic C15 Laves phase,80,80 K,100 K,100,10.1016/j.jallcom.2012.03.095,TRUE,{'a': '7.620 Å'},,9.48 μB/f.u.,165 emu/g,TbMn1.8Fe0.2,,,Mn1.8Fe0.2Tb1,30 emu/g,Fd-3m,
,,87,87 K,,,10.1016/j.jallcom.2012.03.095,TRUE,,,,,CdCr2S4,,,S4.0Cr2.0Cd1,,,
,,93,93 K,,,10.1016/j.jallcom.2012.03.095,TRUE,,,,,Gd53Al24Co20Zr3,,,Al24.0Co20.0Zr3.0Gd53.0,,,
,,52,52 K,,,10.1016/j.jallcom.2012.03.095,TRUE,,,,,Gd33Er22Al25Co20,,,Al25.0Co20.0Gd33.0Er22.0,,,
,,70,70 K,,,10.1016/j.jallcom.2012.03.095,TRUE,,,,,TbCoAl,,,Al1Co1Tb1,,,
,,85,85 K,,,10.1016/j.jallcom.2012.03.095,TRUE,,,,,Ho2In,,,In1Ho2.0,,,
,,69,69 K,,,10.1016/j.jallcom.2012.03.095,TRUE,,,,,HoGa,,,Ga1Ho1,,,
,,78,78 K,,,10.1016/j.jallcom.2012.03.095,TRUE,,,,,HoCo2,,,Co2.0Ho1,,,
,,82,82 K,,,10.1016/j.jallcom.2012.03.095,TRUE,,,,,Gd5Sn4,,,Sn4.0Gd5.0,,,
,Cubic C15 Laves-phase,,,,,10.1016/j.jallcom.2006.09.169,TRUE,,,,,TbMn2,47,47 K,Mn2.0Tb1,,,
,,,,,,10.1016/j.jallcom.2006.09.169,TRUE,,,,,TbMn2H0.5,248,248 K,H0.5Mn2.0Tb1,,,
,Cubic C15-type Laves phase,,,,,10.1016/j.physb.2004.10.092,TRUE,{'a': '7.6299 Å'},Cubic,,,TbMn2,47,47 K,Mn2.0Tb1,,Fd3m,
,Cubic,,,,,10.1016/j.physb.2004.10.092,TRUE,{'a': '7.9903 Å'},Cubic,,,TbMn2H2,284.5,"281 K, 288 K",H2.0Mn2.0Tb1,,,
,Cubic,,,,,10.1016/j.physb.2004.10.092,TRUE,{'a': '7.9552 Å'},Cubic,,,TbMn2D2,278,"272 K, 284 K",Mn2.0Tb1,,,
,Orthorhombic,,,,,10.1016/j.materresbull.2013.05.060,TRUE,,,,,TbMnO3,41,41 K,O3.0Mn1Tb1,,Pbnm (no. 62),
,NaCl,34.8,34.8 K,,,10.1016/j.jmmm.2013.04.035,TRUE,,Cubic,7.1 μB,,TbN,,,N1Tb1,,,
,,64,64 K,,,10.1016/j.jmmm.2013.04.035,TRUE,,,,,DyAl2,,,Al2.0Dy1,,,
,Orthorhombic,37,37 K,28.6 K,28.6,10.1016/j.jmmm.2014.04.057,TRUE,"{'a': '0.50577 nm', 'b': '0.82131 nm', 'c': '0.39484 nm'}",YNi4Si-type,8.66 μB,5.9 μB/Tb,TbNi4Si,,,Si1Ni4.0Tb1,,Cmmm,
,Hexagonal,26,26 K,,,10.1016/j.jmmm.2014.04.057,TRUE,,CaCu5-type,,,TbNi5,,,Ni5.0Tb1,,,
,Hexagonal,23,23 K,,,10.1016/j.jallcom.2011.01.012,TRUE,"{'a': '4.8928 Å', 'b': '4.8928 Å', 'c': '3.9631 Å'}",MgCu5 type,,,TbNi5,,,Ni5.0Tb1,,P 6/mmm (No. 191),
,Hexagonal,29,29 K,,,10.1016/j.jallcom.2011.01.012,TRUE,"{'a': '4.8949 Å', 'b': '4.8949 Å', 'c': '3.9667 Å'}",MgCu5 type,,,TbNi4.9Co0.1,,,Co0.1Ni4.9Tb1,,P 6/mmm (No. 191),
,Hexagonal,60,60 K,,,10.1016/j.jallcom.2011.01.012,TRUE,"{'a': '4.9026 Å', 'b': '4.9026 Å', 'c': '3.9804 Å'}",MgCu5 type,,,TbNi4Co,,,Co1Ni4.0Tb1,,P 6/mmm (No. 191),
,Hexagonal,49,49 K,,,10.1016/j.jallcom.2011.01.012,TRUE,"{'a': '4.8950 Å', 'b': '4.8950 Å', 'c': '3.9684 Å'}",MgCu5 type,,,TbNi4.9Fe0.1,,,Fe0.1Ni4.9Tb1,,P 6/mmm (No. 191),
,Hexagonal,280,280 K,,,10.1016/j.jallcom.2011.01.012,TRUE,"{'a': '4.9219 Å', 'b': '4.9219 Å', 'c': '4.0006 Å'}",MgCu5 type,,,TbNi4Fe,,,Fe1Ni4.0Tb1,,P 6/mmm (No. 191),
1.2 T,ZrNiAl-type,,,"50.7 K, -13.3 K",32,10.1016/S0921-4526(99)01004-2,TRUE,,Hexagonal,7.2 μB/Tb,,TbPdAl,32.5,"43 K, 22 K",Al1Pd1Tb1,,,
,ZrNiAl-type,,,,,10.1016/S0921-4526(99)01004-2,TRUE,,Hexagonal,8.7 μB/Tb,,TbNiAl,35,"47 K, 23 K",Al1Ni1Tb1,,,
,ZrNiAl-type,,,,,10.1016/S0921-4526(99)01004-2,TRUE,,Hexagonal,,,CePdAl,2.7,2.7 K,Al1Pd1Ce1,,,
"13, 20, 35 kOe",Orthorhombic,,,,,10.1016/j.jmmm.2003.11.289,TRUE,,ε-TiNiSi-type,2.3 μB at 55 kOe,,TbPdSn,23.8,23.8 K,Pd1Sn1Tb1,,Pnma,
,ThCr2Si2 type,,,,,10.1016/j.jmmm.2006.10.590,TRUE,,Tetragonal,9.05 μB/f.u.,"4.49 μB/f.u. (first step), 9.05 μB/f.u. (second step)",TbRh2Si2,94,94 K,Si2.0Rh2.0Tb1,,,
,ThCr2Si2 type,,,,,10.1016/j.jmmm.2006.10.590,TRUE,,Tetragonal,,,TbRh2Ge2,78,78 K,Ge2.0Rh2.0Tb1,,,
,Tetragonal,,,,,10.1016/S0304-8853(03)00378-0,TRUE,,Body-centered,,,TbRu2Ge2,37,37 K,Ge2.0Ru2.0Tb1,,ThCr2Si2 type,
,CeScSi-type,318,318 K,338 K,338,10.1016/S0925-8388(02)00407-3,TRUE,,,7.9 μB,,GdScSi,,,Si1Sc1Gd1,,,
,Ti5Ga4-type,,,80 K,80,10.1016/S0925-8388(02)00407-3,TRUE,,,10.1 μB,,TbScSi,165,165 K,Si1Sc1Tb1,,,
,Ti5Ga4-type,,,34 K,34,10.1016/S0925-8388(02)00407-3,TRUE,,,11.4 μB,,DyScSi,,,Si1Sc1Dy1,,,
,Ti5Ga4-type,,,13 K,13,10.1016/S0925-8388(02)00407-3,TRUE,,,11.4 μB,,HoScSi,,,Si1Sc1Ho1,,,
,Ti5Ga4-type,,,5 K,5,10.1016/S0925-8388(02)00407-3,TRUE,,,10.3 μB,,ErScSi,,,Si1Sc1Er1,,,
,Ti5Ga4-type,,,-11 K,-11,10.1016/S0925-8388(02)00407-3,TRUE,,,8.4 μB,,TmScSi,,,Si1Sc1Tm1,,,
,CeScSi-type,320,320 K,332 K,332,10.1016/S0925-8388(02)00407-3,TRUE,,,7.8 μB,,GdScGe,,,Sc1Ge1Gd1,,,
,CeScSi-type,216,216 K,215 K,215,10.1016/S0925-8388(02)00407-3,TRUE,,,9.9 μB,,TbScGe,,,Sc1Ge1Tb1,,,
,Ti5Ga4-type,,,37 K,37,10.1016/S0925-8388(02)00407-3,TRUE,,,11.3 μB,,DyScGe,,,Sc1Ge1Dy1,,,
,Ti5Ga4-type,,,10 K,10,10.1016/S0925-8388(02)00407-3,TRUE,,,11.2 μB,,HoScGe,,,Sc1Ge1Ho1,,,
,Ti5Ga4-type,,,-5 K,-5,10.1016/S0925-8388(02)00407-3,TRUE,,,10.6 μB,,ErScGe,,,Sc1Ge1Er1,,,
,Ti5Ga4-type,,,10 K,10,10.1016/S0925-8388(02)00407-3,TRUE,,,8.2 μB,,TmScGe,,,Sc1Ge1Tm1,,,
,Orthorhombic,,,,,10.1016/S0304-8853(99)00661-7,TRUE,,,9.31 μB,,TbSr2Cu2.69Mo0.31O6.97,5.4,5.4 K,O6.97Cu2.69Sr2.0Mo0.31Tb1,,Pmmm,
"0.1 T at 120 K, 1 T at 5 K",Tetragonal,90.25,"280(3) K, 75(3) K",295(5) K,150,10.1016/S0925-8388(00)01301-3,TRUE,"{'a': '0.4012(1) nm', 'b': '0.4012(1) nm', 'c': '1.5346(2) nm'}",CeScSi-type,"8.01(9) μB at 120 K, 9.34(13) μB at 1.5 K",2.6 μB at 120 K,TbTi0.85Mo0.15Ge,,,Ti0.85Ge1Mo0.15Tb1,,14/mmm,
,Tetragonal CeFeSi-type,,,,,10.1016/S0304-8853(01)00268-2,TRUE,"{'a': '405.11 pm', 'c': '766.05 pm'}",Tetragonal,"8.81 μB (at 1.7 K), 7.18 μB (at 150 K)",,TbTiGe,286,286 K,Ti1Ge1Tb1,,P4/nmm,
450 Oe,Th4Fe13Sn5 type,,,113.9 K,113.9,10.1016/j.intermet.2009.01.008,TRUE,"{'a': '8.423 Å', 'c': '11.972 Å'}",tetragonal,0.13 μB/Mn,,Th4Mn13Sn5,110,110 K,Mn13.0Sn5.0Th4.0,,P4/mbm,10.1 × 10^-3 emu/mol
,Th4Fe13Sn5 type,375,375 K,,,10.1016/j.intermet.2009.01.008,FALSE,,tetragonal,,,Th4Fe13Sn5,,,Fe13.0Sn5.0Th4.0,,P4/mbm,
,PbFCl-type,102,102,,,10.1016/S0925-8388(00)01356-6,TRUE,"{'a': '4.000', 'c': '8.400'}",Tetragonal,,,UAsSe,,,As1Se1U1,,P4/nmm (no. 129),
,PbFCl-type,110.2,110.2,,,10.1016/S0925-8388(00)01356-6,TRUE,"{'a': '3.995', 'c': '8.396'}",Tetragonal,,,UAsSe,,,As1Se1U1,,P4/nmm (no. 129),
,PbFCl-type,107.7,107.7,,,10.1016/S0925-8388(00)01356-6,TRUE,"{'a': '3.998', 'c': '8.402'}",Tetragonal,,,UAsSe,,,As1Se1U1,,P4/nmm (no. 129),
