Repository: sanjayganeshprabu/Computational-Modeling-and-Predictive-Analytics-for-Materials-Data

# Computational-Modeling-and-Predictive-Analytics-for-Materials-Data-

File: MODIFIED magnetic_materials.csv (part 50 of 112)
Coercivity,Crystal_Structure,Curie,Curie(Tc),Curie_Weiss,Curie_Weiss(θp),DOI,Experimental,Lattice_Parameters,Lattice_Structure,Magnetic_Moment,Magnetization,Material_Name,Neel,Neel(Tn),New_Column_Concatenated,Remanence,Space_Group,Susceptibility
,PbFCl-type,110.5,110.5,,,10.1016/S0925-8388(00)01356-6,TRUE,"{'a': '3.997', 'c': '8.408'}",Tetragonal,,,UAsSe,,,As1Se1U1,,P4/nmm (no. 129),
,PbFCl-type,115.1,115.1,,,10.1016/S0925-8388(00)01356-6,TRUE,"{'a': '3.976', 'c': '8.381'}",Tetragonal,,,UAsSe,,,As1Se1U1,,P4/nmm (no. 129),
,PbFCl-type,116.5,116.5,,,10.1016/S0925-8388(00)01356-6,TRUE,"{'a': '3.977', 'c': '8.367'}",Tetragonal,,,UAsSe,,,As1Se1U1,,P4/nmm (no. 129),
,PbFCl-type,117,117,,,10.1016/S0925-8388(00)01356-6,TRUE,"{'a': '3.860', 'c': '8.128'}",Tetragonal,,,UAsS,,,S1As1U1,,P4/nmm (no. 129),
,Body-centered tetragonal,,,,,10.1016/j.ssc.2012.03.015,TRUE,"{'a': '0.40414 nm', 'c': '1.05879 nm'}",Body-centered tetragonal,1.20 μB,,ThCr2Si2,830,830 K,Si2.0Cr2.0Th1,,I4/mmm,
,,,,,,10.1016/j.ssc.2012.03.015,TRUE,,,1.35 μB,,TbCr2Si2,758,758 K,Si2.0Cr2.0Tb1,,,
,,,,,,10.1016/j.ssc.2012.03.015,FALSE,,,1.62 μB,,HoCr2Si2,718,718 K,Si2.0Cr2.0Ho1,,,
,,,,,,10.1016/j.ssc.2012.03.015,TRUE,,,1.62 μB,,ErCr2Si2,692,692 K,Si2.0Cr2.0Er1,,,
,Cubic Laves phase,,,9.5 K,9.5,10.1016/S0304-8853(00)00042-1,TRUE,{'a': '7.948 Å'},C-15,1.2 μB,200 emu/mol,ThMnAl,,,Al1Mn1Th1,6 emu/mol,,
250 Oe at 5 K,Cubic Laves phase,270,270 K,,,10.1016/S0304-8853(00)00042-1,TRUE,{'a': '8.286 Å'},C-15,0.05 μB/Mn,,ThMnIn,,,Mn1In1Th1,,,
,Hexagonal Laves phase,,,,,10.1016/S0304-8853(00)00042-1,FALSE,,C-14,,,ThMn2,115,115 K,Mn2.0Th1,,,
,Cubic Laves phase,,,,,10.1016/S0304-8853(00)00042-1,TRUE,,C-15,,,YMn2,100,100 K,Mn2.0Y1,,,
2200 Oe,Rutile,,,Negative,,10.1016/j.ssc.2007.03.008,TRUE,,Tetragonal,,0.28 emu/g,Ti0.98Mn0.02O2,,,O2.0Ti0.98Mn0.02,,,
"45.80 Oe at 300 K, 80.36 Oe at 200 K, 80.47 Oe at 150 K, 80.78 Oe at 80 K",Rutile,1150,1150 K,,,10.1016/j.ssc.2004.08.016,TRUE,,Tetragonal,0.68 μB per Fe atom,"2.72 kOe at 300 K, 2.60 kOe at 200 K, 2.52 kOe at 150 K, 2.48 kOe at 80 K",Ti0.9957Fe0.01O2,,,O2.0Ti0.9957Fe0.01,,,
"45.80 Oe at 300 K, 80.36 Oe at 200 K, 80.47 Oe at 150 K, 80.78 Oe at 80 K",Rutile,1150,1150 K,,,10.1016/j.ssc.2004.08.016,TRUE,,Tetragonal,0.62-0.68 μB per Fe atom,"2.72 kOe at 300 K, 2.60 kOe at 200 K, 2.52 kOe at 150 K, 2.48 kOe at 80 K",Ti0.99Fe0.01O2,,,O2.0Ti0.99Fe0.01,,,
,Cubic,1100,1100 K,,,10.1016/j.progsolidstchem.2011.02.001,TRUE,{'a': '5.654 Å'},fcc,5.97 μB,,Co2MnSi,,,Si1Mn1Co2.0,,Fm-3m (No. 225),
,Cubic,1100,1100 K,,,10.1016/j.progsolidstchem.2011.02.001,TRUE,{'a': '5.64 Å'},fcc,5.97 μB,,Co2FeSi,,,Si1Fe1Co2.0,,Fm-3m (No. 225),
,Hg2CuTi,475,475 K,,,10.1016/j.matchemphys.2017.01.084,FALSE,{'a': '6.326 Å'},Face-centered cubic (fcc),"TiA: 1.507 μB, TiB: 0.889 μB, Fe: -0.432 μB, Sn: 0.018 μB",2 μB,Ti2FeSn,,,Ti2.0Fe1Sn1,,,
,,60,60 K,,,10.1016/j.apsusc.2004.03.260,FALSE,,,,,Cr0.25Ti0.75N,,,N1Ti0.75Cr0.25,,,
,,,,,,10.1016/j.ssc.2004.06.004,TRUE,,,,,CoO,270,270 K,O1Co1,,,
,Pyrochlore,120,120 K,154 K,154,10.1016/S0304-8853(01)00985-4,TRUE,{'a': '9.9001 Å'},Cubic,5.37 μB/f.u.,5.1 μB/f.u.,Tl2Mn2O7,,,O7.0Mn2.0Tl2.0,,Fd-3m,
,Pyrochlore,132,132 K,167 K,167,10.1016/S0304-8853(01)00985-4,TRUE,{'a': '9.8908 Å'},Cubic,4.97 μB/f.u.,4.5 μB/f.u.,Tl1.8Pb0.2Mn2O7,,,O7.0Mn2.0Tl1.8Pb0.2,,Fd-3m,
,Cubic,120,120 K,,,10.1016/j.jmmm.2015.04.028,FALSE,{'a': '4.188 Å'},,3.948 μB,,TlFeF3,,,F3.0Fe1Tl1,,Pm-3m (No. 221),
,Cubic,,,,,10.1016/j.jmmm.2015.04.028,FALSE,{'a': '4.138 Å'},,2.782 μB,,TlCoF3,20,20 K,F3.0Co1Tl1,,Pm-3m (No. 221),
,Cubic,127,127 K,,,10.1016/j.jmmm.2015.04.028,FALSE,{'a': '4.10 Å'},,1.894 μB,,TlNiF3,,,F3.0Ni1Tl1,,Pm-3m (No. 221),
,Rhombohedral,90,90 K,,,10.1016/j.jmmm.2017.03.054,FALSE,"{'a': '3.538 Å', 'c': '21.92 Å'}",Hexagonal,3 μB,,TlCrS2,,,S2.0Cr1Tl1,,R3m,
,Rhombohedral,105,105 K,,,10.1016/j.jmmm.2017.03.054,FALSE,"{'a': '3.700 Å', 'c': '22.68 Å'}",Hexagonal,3 μB,,TlCrSe2,,,Cr1Se2.0Tl1,,,
,Hexagonal,,,91 K,91,10.1016/j.jallcom.2005.05.028,TRUE,"{'a': '4.016 Å', 'c': '7.927 Å'}",,3.39 μB,,TlCrTe2,145,145 K,Cr1Te2.0Tl1,,P3̄m1,
,I 4/mmm,,,,,10.1016/j.jallcom.2013.01.085,TRUE,"{'a': '3.9047(3) Å', 'c': '13.8634(6) Å'}",Tetragonal,"2.00(1) μB (majority phase), 1.40(2) μB (minority phase)",,TlFe1.3Se2,165.4,324.5(6.3) K,Fe1.3Se2.0Tl1,,I 4/mmm (No. 139),
,Orthorhombic,6.5,6.5 K,3.5 K,3.5,10.1016/j.jallcom.2013.03.109,TRUE,"{'a': '6.8635 Å', 'b': '9.0895 Å', 'c': '6.1277 Å'}",Fe3C-type,7.71 μB per Tm atom,,Tm3Co,4.5,4.5 K,Co1Tm3.0,,Pnma (62),
,Orthorhombic,,,-47 K,-47,10.1016/j.intermet.2013.07.014,TRUE,"{'a': '17.6545 Å', 'b': '7.8337 Å', 'c': '3.54052 Å'}",Lu5Ni2In4-type,2 μB/Tm atom,,Tm5Ni2In4,4.2,4.2 K,Ni2.0In4.0Tm5.0,,Pbam,
,,,,,,10.1016/j.intermet.2013.07.014,FALSE,,,,,Dy5Ni2In4,103,103 K,Ni2.0In4.0Dy5.0,,,
,,,,,,10.1016/j.intermet.2013.07.014,FALSE,,,,,Ho5Ni2In4,30,30 K,Ni2.0In4.0Ho5.0,,,
,,,,,,10.1016/j.intermet.2013.07.014,FALSE,,,,,Er5Ni2In4,18.5,18.5 K,Ni2.0In4.0Er5.0,,,
,Tetragonal,,,,,10.1016/j.jmmm.2007.05.014,TRUE,,Sc5Co4Si10-type,"6.6 μB (2a), 3.4 μB (4h1), 4.9 μB (4h2)",,Tm5Rh4Ge10,6.9,6.9 K,Ge10.0Rh4.0Tm5.0,,P4/mbm,
,Tetragonal,,,,,10.1016/j.jmmm.2007.05.014,FALSE,,Sc5Co4Si10-type,,,Tb5Rh4Ge10,11.5,11.5 K,Ge10.0Rh4.0Tb5.0,,,
,Tetragonal,,,,,10.1016/j.jmmm.2007.05.014,FALSE,,Sc5Co4Si10-type,,,Dy5Rh4Ge10,6.2,6.2 K,Ge10.0Rh4.0Dy5.0,,,
,Tetragonal,,,,,10.1016/j.jmmm.2007.05.014,FALSE,,Sc5Co4Si10-type,,,Ho5Rh4Ge10,6.3,6.3 K,Ge10.0Rh4.0Ho5.0,,,
,Tetragonal,,,,,10.1016/j.jmmm.2007.05.014,TRUE,,Sc5Co4Si10-type,,,Er5Rh4Ge10,5.6,5.6 K,Ge10.0Rh4.0Er5.0,,,
,Hexagonal ZrNiAl-type,,,-0.8 K,-0.8,10.1016/j.jmmm.2010.09.005,TRUE,"{'a': '6.945 Å', 'c': '4.131 Å'}",Hexagonal,6.31 μB,3.47 μB at 1.71 K in 5 T field,TmAgSi,3.3,3.3 K,Si1Ag1Tm1,,P6̅2m,
,,,,,,10.1016/j.jmmm.2010.09.005,FALSE,,,,,GdAgSi,13.4,13.4 K,Si1Ag1Gd1,,,
,,,,,,10.1016/j.jmmm.2010.09.005,FALSE,,,,,TbAgSi,21.5,21.5 K,Si1Ag1Tb1,,,
,,,,,,10.1016/j.jmmm.2010.09.005,FALSE,,,,,DyAgSi,11,11 K,Si1Ag1Dy1,,,
,,,,,,10.1016/j.jmmm.2010.09.005,FALSE,,,,,HoAgSi,10,10 K,Si1Ag1Ho1,,,
,,,,,,10.1016/j.jmmm.2010.09.005,FALSE,,,,,ErAgSi,2.6,2.6 K,Si1Ag1Er1,,,
,Orthorhombic,,,,,10.1016/j.jallcom.2005.01.078,TRUE,"{'a': '0.5918', 'b': '1.1472', 'c': '0.3477'}",,,,TmAlB4,5.5,5.5K,B4.0Al1Tm1,,Pbam,
,Body-centered tetragonal,17,17 K,+23 K,23,10.1016/j.jallcom.2005.08.103,TRUE,"{'a': '4.3826 Å', 'c': '10.785 Å'}",BaAl4-type,8.1 μB,6.8 μB,EuAl2.96Si1.04,,,Al2.96Si1.04Eu1,,I4/mmm (No. 139),
,C-centered orthorhombic,,,-13.7 K,-13.7,10.1016/j.jallcom.2005.08.103,TRUE,"{'a': '3.9638 Å', 'b': '10.116 Å', 'c': '5.6314 Å'}",YAlGe-type,7.6 μB,,TmAlSi,5.5,5.5 K,Al1Si1Tm1,,Cmcm (No. 63),
,Tetragonal,,,,,10.1016/j.jallcom.2016.01.099,TRUE,,Shastry-Sutherland lattice,,,TmB4,10.5,"9.6 K, 11.4 K",B4.0Tm1,,,
,Rhombohedral,370,370 K,,,10.1016/S0304-8853(02)00148-8,TRUE,"{'a': '4.96 Å', 'c': '24.14 Å'}",PuNi3-type,3.1 μB/f.u.,,TmCo3,,,Co3.0Tm1,,R(-3)m,
2.48 T at 2 K,CaCu5-type,511,511 K,,,10.1016/j.jallcom.2014.11.113,TRUE,"{'a': '4.925 Å', 'c': '4.052 Å'}",Hexagonal,"{'Tm(1a)': '-7.0 μB at 2 K, -4.1 μB at 100 K', 'Co(2c)': '1.2 μB at 2 K, 0.75 μB at 100 K', 'Co(3g)': '1.7 μB at 2 K, 2.0 μB at 100 K'}",1.82 μB/f.u. at 4 K,TmCo4Al,,,Al1Co4.0Tm1,1.06 μB/f.u. at 2 K,P6/mmm,
,CaCu5-type,1020,1020 K,,,10.1016/j.jallcom.2014.11.113,FALSE,"{'a': '4.863 Å', 'c': '4.017 Å'}",Hexagonal,,1.9 μB/f.u.,TmCo5,,,Co5.0Tm1,,,
,Hexagonal MgZn2-type,6,6 K,4 K,4,10.1016/j.intermet.2014.08.006,TRUE,"{'a': '5.2714 Å', 'c': '8.4593 Å'}",Hexagonal,4.0 μB per Tm atom at 2 K and 5 T,,TmCoAl,,,Al1Co1Tm1,,P63/mmc,
,,,,,,10.1016/j.intermet.2014.08.006,TRUE,,,,,ErRu2Si2,5.5,5.5 K,Si2.0Ru2.0Er1,,,
,,,,,,10.1016/j.intermet.2014.08.006,TRUE,,,,,HoNi2B2C,6.5,6.5 K,B2.0C1Ni2.0Ho1,,,
,,,,,,10.1016/j.intermet.2014.08.006,FALSE,,,,,DyCo2B2,10,10 K,B2.0Co2.0Dy1,,,
,,,,,,10.1016/j.intermet.2014.08.006,TRUE,,,,,DyCuSi,10,10 K,Si1Cu1Dy1,,,
,,,,,,10.1016/j.intermet.2014.08.006,TRUE,,,,,Eu8Ga16Ge30,10,10 K,Ga16.0Ge30.0Eu8.0,,,
,,,,,,10.1016/j.intermet.2014.08.006,FALSE,,,,,Dy0.9Tm0.1Ni2B2C,9.2,9.2 K,B2.0C1Ni2.0Dy0.9Tm0.1,,,
,HoCoGa5-type,,,"6.525 K (a-axis), -19.131 K (c-axis)",12.828,10.1016/j.jmmm.2009.02.123,TRUE,"{'a': '4.552 Å', 'c': '7.398 Å'}",Tetragonal,"7.54 μB (a-axis), 6.86 μB (c-axis)",,TmCoIn5,2.6,2.6 K,Co1In5.0Tm1,,,
,ThCr2Si2-type,,,,,10.1016/j.jmmm.2011.09.033,TRUE,"{'a': '3.9914 Å (300 K), 3.9785 Å (4.17 K), 3.9853 Å (0.47 K)', 'c': '10.3277 Å (300 K), 10.3056 Å (4.17 K), 10.3394 Å (0.47 K)'}",Tetragonal,5.0 μB at 0.47 K,,TmCu2Ge2,2.5,2.5 K,Cu2.0Ge2.0Tm1,,I4/mmm (No. 139),
,C15 cubic,558,558 K,,,10.1016/S0304-8853(02)01046-6,TRUE,{'a': '7.24 Å'},Cubic,,,TmFe2,,,Fe2.0Tm1,,,
,C1b cubic,1048,1048 K,,,10.1016/S0304-8853(02)01046-6,TRUE,{'a': '6.72 Å'},Cubic,,,TmFeRh,,,Fe1Rh1Tm1,,,
,CrB-type,15,15 K,"{'theta_a': '16 K', 'theta_b': '16 K', 'theta_c': '-21 K'}",,10.1016/j.ssc.2012.12.028,TRUE,"{'a': '0.4235 nm', 'b': '1.0718 nm', 'c': '0.4042 nm'}",Orthorhombic,"{'effective': '7.54 μB', 'saturation': '6.06 μB'}",,TmGa,,,Ga1Tm1,,Cmcm,
,CrB-type,65,65 K,"{'theta_a': '54 K', 'theta_b': '45 K', 'theta_c': '68 K'}",55.66666667,10.1016/j.ssc.2012.12.028,TRUE,"{'a': '0.4282 nm', 'b': '1.9812 nm', 'c': '0.4054 nm'}",Orthorhombic,"{'effective': '10.39 μB', 'saturation': '9.67 μB'}",,HoGa,,,Ga1Ho1,,Cmcm,
,Hexagonal,,,,,10.1016/j.jallcom.2014.07.162,TRUE,"{'a': '6.1199 Å', 'c': '11.3949 Å'}",,,,ErMnO3,81,81 K,O3.0Mn1Er1,,P63cm,
,Hexagonal,,,,,10.1016/j.jallcom.2014.07.162,TRUE,"{'a': '6.0840 Å', 'c': '11.3632 Å'}",,,,TmMnO3,86,86 K,O3.0Mn1Tm1,,P63cm,
,Hexagonal,,,,,10.1016/j.jallcom.2014.07.162,TRUE,,,,,TmMn0.9Fe0.1O3,91,91 K,O3.0Mn0.9Fe0.1Tm1,,,
,Hexagonal,,,,,10.1016/j.jallcom.2014.07.162,TRUE,,,,,TmMn0.7Fe0.3O3,98,98 K,O3.0Mn0.7Fe0.3Tm1,,,
,Hexagonal,,,,,10.1016/j.jallcom.2014.07.162,TRUE,,,,,TmMn0.5Fe0.5O3,105,105 K,O3.0Mn0.5Fe0.5Tm1,,,
,Hexagonal,,,,,10.1016/j.jallcom.2014.07.162,TRUE,"{'a': '6.0419 Å', 'c': '11.3280 Å'}",,,,YbMnO3,89,89 K,O3.0Mn1Yb1,,P63cm,
,Hexagonal,,,,,10.1016/j.jallcom.2014.07.162,TRUE,,,,,YbMn0.5Fe0.5O3,116,116 K,O3.0Mn0.5Fe0.5Yb1,,,
,Hexagonal,,,,,10.1016/j.jallcom.2014.07.162,TRUE,"{'a': '6.0321 Å', 'c': '11.3577 Å'}",,,,LuMnO3,90,90 K,O3.0Mn1Lu1,,P63cm,
,Hexagonal,,,,,10.1016/j.jallcom.2014.07.162,TRUE,,,,,LuMn0.5Fe0.5O3,119,119 K,O3.0Mn0.5Fe0.5Lu1,,,
,Orthorhombic,,,,,10.1016/j.jmmm.2008.11.051,TRUE,,,,,TmMn2O5,4.8,4.8 K,O5.0Mn2.0Tm1,,,
,,,,,,10.1016/j.jmmm.2008.11.051,TRUE,,,,,YMn2O5,45,45 K,O5.0Mn2.0Y1,,,
,ZrNiAl-type,,,,,10.1016/j.jallcom.2015.11.200,TRUE,"{'a': '7.617 Å', 'c': '3.706 Å'}",Hexagonal,6.15 μB,,TmPdIn,2.7,2.7 K,Pd1In1Tm1,,P 6̄ 2m (No. 189),
,ZrNiAl-type,,,,,10.1016/j.jallcom.2015.11.200,TRUE,"{'a': '7.242 Å', 'c': '4.422 Å'}",Hexagonal,5.41 μB,,TmAgSn,4.2,4.2 K,Ag1Sn1Tm1,,P 6̄ 2m (No. 189),
,,,,,,10.1016/j.jallcom.2015.11.200,TRUE,,,,,TmNiIn,2.5,2.5 K,Ni1In1Tm1,,,
,,,,,,10.1016/j.jallcom.2015.11.200,TRUE,,,,,TmPtIn,3.5,3.5 K,In1Tm1Pt1,,,
,,,,,,10.1016/j.jallcom.2015.11.200,TRUE,,,,,TmAgGe,4.2,4.2 K,Ge1Ag1Tm1,,,
,,,,,,10.1016/j.jallcom.2015.11.200,TRUE,,,,,TmAgSi,3.3,3.3 K,Si1Ag1Tm1,,,
,NaCl,,,,,10.1016/S0921-4526(99)01144-8,TRUE,,Cubic,,,TmTe,0.4,0.4 K,Te1Tm1,,,
,"Cubic (above 8.5 K), Tetragonal (below 8.5 K)",8.1,8.1 K,,,10.1016/j.jmmm.2017.05.078,TRUE,,"CsCl-type (Cubic), AuCu-type (Tetragonal)",,,TmZn,,,Zn1Tm1,,"Pm-3m (Cubic), P4/mmm (Tetragonal)",
,,204,204 K,,,10.1016/j.jmmm.2017.05.078,TRUE,,,,,TbZn,,,Zn1Tb1,,,
,,72,72 K,,,10.1016/j.jmmm.2017.05.078,TRUE,,,,,HoZn,,,Zn1Ho1,,,
,,20,20 K,,,10.1016/j.jmmm.2017.05.078,TRUE,,,,,ErZn,,,Zn1Er1,,,
,,135,135 K,,,10.1016/j.jmmm.2017.05.078,TRUE,,,,,DyZn,,,Zn1Dy1,,,
,Cubic,104,104 K,,,10.1016/S0921-4526(00)00575-5,TRUE,"{'a': '6.155 Å', 'b': '6.155 Å', 'c': '6.155 Å'}",FCC,2.25 μB,,UTe,,,Te1U1,,,
,Hexagonal,12,12 K,,,10.1016/j.jallcom.2006.09.111,TRUE,,ZrNiAl-type,0.3 μB,,U0.94Y0.06CoAl,,,Al1Co1Y0.06U0.94,,,
,Hexagonal,8,8 K,,,10.1016/j.jallcom.2006.09.111,TRUE,,ZrNiAl-type,,,U0.92Lu0.08CoAl,,,Al1Co1Lu0.08U0.92,,,
,Body-centered tetragonal,,,"176 K (c-axis), -57 K (ab-plane)",116.5,10.1016/j.jmmm.2015.02.041,TRUE,"{'a': '3.990 Å', 'b': '24.299 Å'}",Tetragonal,"2.65 μB/U atom (c-axis), 2.83 μB/U atom (ab-plane)",,U2Cu4As5,190,190 K,Cu4.0As5.0U2.0,,I4/mmm,
,,133,133 K,,,10.1016/j.jmmm.2015.02.041,FALSE,,,,,UCuAs2,,,Cu1As2.0U1,,,
,Hexagonal,,,-1.36 K,-1.36,10.1016/j.jallcom.2003.11.106,TRUE,"{'a': '4.348 Å', 'c': '3.605 Å'}",AlB2-type,2.94 μB/atom U,,U2CuGa3,,,Cu1Ga3.0U2.0,0.02 μB/atom U,P6/mmm,
,Orthorhombic,73,73 K,,,10.1016/j.jallcom.2003.11.106,FALSE,,CeCu2-type,,,U2RuGa3,,,Ga3.0Ru1U2.0,,Imma,
,Orthorhombic,60,60 K,,,10.1016/j.jallcom.2003.11.106,FALSE,,CeCu2-type,,,U2RhGa3,,,Ga3.0Rh1U2.0,,Imma,
,Orthorhombic,72,72 K,,,10.1016/j.jallcom.2003.11.106,FALSE,,CeCu2-type,,,U2IrGa3,,,Ga3.0Ir1U2.0,,Imma,
,Orthorhombic,,,,,10.1016/j.jallcom.2003.11.106,FALSE,,CeCu2-type,,,U2PdGa3,33,33 K,Ga3.0Pd1U2.0,,Imma,
,Orthorhombic,80,80 K,,,10.1016/j.jallcom.2003.11.106,FALSE,,CeCu2-type,,,U2PtGa3,30,30 K,Ga3.0Pt1U2.0,,Imma,
,Tetragonal,,,,,10.1016/S0921-4526(00)00661-X,TRUE,,,1.6 μB/U,"0.65 μB/U-atom (free powder at 35T), 0.85 μB/U-atom (fixed powder at 35T)",U2Pd2In,37,37K,Pd2.0In1U2.0,,P4/mbm,
,Tetragonal,,,-9.3 K,-9.3,10.1016/j.jallcom.2005.09.069,TRUE,"{'a': '7.756 Å', 'c': '3.7355 Å'}",Mo2FeB2-type,2.46 μB per U atom,,U2Pd2Pb,65,65 K,Pd2.0Pb1U2.0,,P 4/mbm,
,,21,21 K,,,10.1016/j.jmmm.2009.07.079,TRUE,"{'a': '0.4116 nm', 'c': '2.750 nm'}",,,,U3Co4Ge7,,,Co4.0Ge7.0U3.0,,,
,Cubic,2,2 K,,,10.1016/S0921-4526(01)01257-1,TRUE,,,3.30 μB/U,,U3Pd20Si6,19,19 K,Si6.0Pd20.0U3.0,,Fm-3m,
,Cubic,,,,,10.1016/j.jallcom.2006.06.036,TRUE,{'a': '8.5928'},,3.40 μB,,U4PdGa12,43,43 K,Ga12.0Pd1U4.0,,Im3̄m,
5 T,,,,,,10.1016/j.jallcom.2006.06.036,TRUE,,,,,Tb4PdGa12,16,16 K,Ga12.0Pd1Tb4.0,,,
0.3 T,,,,,,10.1016/j.jallcom.2006.06.036,TRUE,,,,,Tb4PtGa12,12,12 K,Ga12.0Tb4.0Pt1,,,
,Tetragonal,,,-94 K,-94,10.1016/j.intermet.2010.12.004,TRUE,"{'a': '12.3789 Å', 'b': '12.3789 Å', 'c': '18.2881 Å'}",,2.13 μB/U,,U9Fe7Ge24,,,Fe7.0Ge24.0U9.0,,I4/mmm,
,C14 Laves phase,55,55 K,,,10.1016/j.intermet.2010.12.004,FALSE,,,,,U2Fe3Ge,,,Fe3.0Ge1U2.0,,,
,Tetragonal,108,108 K,,,10.1016/j.susc.2005.11.050,TRUE,"{'a': '3.997 Å', 'c': '8.402 Å'}",PbFCl-type,1.5 μB/U,,UAsSe,,,As1Se1U1,,P4/nmm,
,Tetragonal,,,,,10.1016/j.susc.2005.11.050,TRUE,"{'a': '4.270 Å', 'c': '8.784 Å'}",PbFCl-type,1.68 μB/U,,USb2,206,206 K,Sb2.0U1,,P4/nmm,
,,16,16 K,,,10.1016/S0921-4526(02)02163-4,TRUE,,,0.37 μB,,UCo0.98Fe0.02Al,,,Al1Fe0.02Co0.98U1,,,
,,30,30 K,,,10.1016/S0921-4526(02)02163-4,TRUE,,,0.46 μB,,UCo0.95Fe0.05Al,,,Al1Fe0.05Co0.95U1,,,
,,16,16 K,,,10.1016/S0921-4526(02)02163-4,TRUE,,,0.17 μB,,UCo0.90Fe0.05Ni0.05Al,,,Al1Fe0.05Co0.9Ni0.05U1,,,
,Hexagonal,30,30 K,,,10.1016/S0921-4526(02)01121-3,TRUE,"{'a': '670.9 pm', 'c': '397.2 pm'}",ZrNiAl-type,0.17 μB,,UCo0.90Fe0.05Ni0.05Al,,,Al1Fe0.05Co0.9Ni0.05U1,,,
,Hexagonal,52,52 K,,,10.1016/S0921-4526(02)01121-3,TRUE,"{'a': '674.1 pm', 'c': '394.7 pm'}",ZrNiAl-type,0.64 μB,,UFe0.50Ni0.50Al,,,Al1Fe0.5Ni0.5U1,,,
,Hexagonal,30,30 K,,,10.1016/S0921-4526(02)01121-3,TRUE,"{'a': '669.3 pm', 'c': '396.6 pm'}",ZrNiAl-type,0.48 μB,,UCo0.95Fe0.05Al,,,Al1Fe0.05Co0.95U1,,,
,Hexagonal,16,16 K,,,10.1016/S0921-4526(02)01121-3,TRUE,"{'a': '669.0 pm', 'c': '396.7 pm'}",ZrNiAl-type,0.37 μB,,UCo0.98Fe0.02Al,,,Al1Fe0.02Co0.98U1,,,
,TiNiSi-type,3,3 K,,,10.1016/j.physb.2008.01.014,FALSE,,Orthorhombic,"{'U': '0.1 μB', 'Co': '-0.4 μB (APW+lo), -0.2 μB (FPLO)'}",,UCoGe,,,Co1Ge1U1,,,
0.28 T,Hexagonal ZrNiAl-type,83,83 K,230 K,230,10.1016/j.jallcom.2008.03.077,TRUE,,,1.2 μB,,UCoSn,,,Co1Sn1U1,,,
,CeCu6-type,,,-118.8 K,-118.8,10.1016/j.jallcom.2015.10.025,TRUE,,Orthorhombic,2.42 μB,,UCu5.5Ga0.5,,,Cu5.5Ga0.5U1,,Pnma,9.03 × 10^-4 emu/mol
,,,,,,10.1016/j.jallcom.2015.10.025,TRUE,,,,,UCu5Al,18,18 K,Al1Cu5.0U1,,,
,,,,,,10.1016/j.jallcom.2015.10.025,TRUE,,,,,UCu5In,25,25 K,Cu5.0In1U1,,,
,,54,54 K,,,10.1016/j.jallcom.2015.10.025,TRUE,,,,,UCu5Sn,,,Cu5.0Sn1U1,,,
,Orthorhombic,,,"{'theta_a': '-49 K', 'theta_b': '-70 K', 'theta_c': '-116 K'}",,10.1016/S0921-4526(01)01322-9,TRUE,,CeCu5Au-type,"{'mu_a': '1.32 μB', 'mu_c': '0.82 μB'}","{'sigma_a': '0.29 emu/g', 'sigma_b': '0.71 emu/g', 'sigma_c': '0.34 emu/g'}",UCu5In,25,25 K,Cu5.0In1U1,,,
,Orthorhombic,,,44 K,44,10.1016/S0925-8388(00)01425-0,TRUE,"{'a': '0.4052 nm', 'b': '1.697 nm', 'c': '0.4058 nm'}",,3.03 μB per U-atom,,UCuGe1.75,133,133 K,Cu1Ge1.75U1,,Cmcm,
,Tetragonal,110,110 K,,,10.1016/S0925-8388(00)01425-0,FALSE,,,,,UCu2Ge2,,,Cu2.0Ge2.0U1,,,
,,71,71 K,,,10.1016/S0925-8388(00)01425-0,FALSE,,,,,U3Cu4Ge4,,,Cu4.0Ge4.0U3.0,,,
,,,,,,10.1016/S0925-8388(00)01425-0,FALSE,,,,,UCuGe,50,50 K,Cu1Ge1U1,,,
,Cubic Laves phase,160,160 K,,,10.1016/j.intermet.2010.10.006,TRUE,{'a': '705.7 pm'},Cubic,0.60 μB/Fe,,UFe2,,,Fe2.0U1,,,
,Cubic Laves phase,235,230-240 K,,,10.1016/j.intermet.2010.10.006,TRUE,,Cubic,1.9 μB/f.u.,,UFe2.3,,,Fe2.3U1,,,
,Cubic,3.1,3.1 K,,,10.1016/j.mssp.2014.06.054,TRUE,{'a': '7.651 Å'},,,,UFe4P12,,,P12.0Fe4.0U1,,Im3,
,Orthorhombic,23,23 K,20 K,20,10.1016/j.jallcom.2007.06.042,TRUE,"{'a': '9.307 Å', 'b': '7.495 Å', 'c': '9.374 Å'}",,0.55 μB,,UGa1.85Zr0.15,,,Ga1.85Zr0.15U1,,Cmcm (no. 63),
,Hexagonal,126,126 K,,,10.1016/j.jallcom.2007.06.042,TRUE,"{'a': '4.20 Å', 'c': '4.01 Å'}",,2.7 μB,,UGa2,,,Ga2.0U1,,P6/mmm,
,Hexagonal,123,123 K,,,10.1016/S0921-4526(99)01114-X,TRUE,,AlB2,3 μB/U,,UGa2,,,Ga2.0U1,,,
,,52,52 K,,,10.1016/j.jmmm.2003.12.410,TRUE,,,,,UGe2,,,Ge2.0U1,,,
,Monoclinic,46,46 K,−430 K,430,10.1016/j.jmmm.2006.10.841,TRUE,"{'a': '5.62 Å', 'b': '10.59 Å', 'c': '5.60 Å'}",PbBi-type,1 μB/U atom,,UIr,,,Ir1U1,,P 21,3.61 μB/U atom
,Hexagonal,62,62 K,,,10.1016/j.jmmm.2003.11.273,TRUE,"{'a': '695.8 pm', 'c': '401.4 pm'}",ZrNiAl-type,0.96 μB/f.u.,,UIrAl,,,Al1Ir1U1,,,
,TiNiSi type,,,,,10.1016/j.physb.2004.03.086,TRUE,"{'a': '6.851 Å', 'b': '4.301 Å', 'c': '7.571 Å'}",Orthorhombic,0.36 μB at 1.8 K,"0.46 μB (b-axis), 0.40 μB (c-axis) above upper MT",UIrGe,17,16-18 K,Ge1Ir1U1,,Pnma,
,Orthorhombic,,,,,10.1016/j.solidstatesciences.2013.04.006,TRUE,"{'a': '686.12 pm', 'b': '425.49 pm', 'c': '736.5 pm'}",TiNiSi-type,,,UMnGe,240,240 K,Mn1Ge1U1,,Pnma,
,Cubic,,,,,10.1016/j.jallcom.2013.11.143,TRUE,,FCC,"0.75 μB (experimental), 1.52 μB (GGA+U)",,UN,53.1,53.1 K,N1U1,,Fm-3m,
,Hexagonal,,,,,10.1016/S0925-8388(02)01315-4,TRUE,,ZrNiAl-type,1.4 μB,,UNiGa,39,39 K,Ni1Ga1U1,,P6̄2m,
,Hexagonal,39,39 K,,,10.1016/S0925-8388(02)01315-4,TRUE,,ZrNiAl-type,1.24 μB,,UNi0.98Fe0.02Ga,,,Fe0.02Ni0.98Ga1U1,,P6̄2m,
,Hexagonal,39,39 K,,,10.1016/S0925-8388(02)01315-4,TRUE,,ZrNiAl-type,1.24 μB,,UNi0.90Fe0.10Ga,,,Fe0.1Ni0.9Ga1U1,,P6̄2m,
,Hexagonal,39,39 K,,,10.1016/S0925-8388(02)01315-4,TRUE,,ZrNiAl-type,1.28 μB,,UNi0.98Co0.02Ga,,,Co0.02Ni0.98Ga1U1,,P6̄2m,
,Hexagonal,39,39 K,,,10.1016/S0925-8388(02)01315-4,TRUE,,ZrNiAl-type,1.28 μB,,UNi0.90Co0.10Ga,,,Co0.1Ni0.9Ga1U1,,P6̄2m,
1 T,Hexagonal,,,,,10.1016/S0925-8388(02)01315-4,TRUE,,ZrNiAl-type,,,UNi0.90Cu0.10Ga,39,39 K,Ni0.9Cu0.1Ga1U1,0.22 μB,P6̄2m,
,Hexagonal,,,,,10.1016/S0925-8388(02)00671-0,TRUE,,ZrNiAl-type,1.4 μB,,UNiGa,39,39 K,Ni1Ga1U1,,P 6 m2,
2 T,Hexagonal,68,68 K,,,10.1016/S0925-8388(02)00671-0,TRUE,,ZrNiAl-type,1.33 μB,,UPtGa,,,Ga1Pt1U1,,P 6 m2,
,Hexagonal,39,39 K,,,10.1016/S0925-8388(02)00671-0,TRUE,,ZrNiAl-type,,,UNi0.98Pt0.02Ga,,,Ni0.98Ga1Pt0.02U1,,P 6 m2,
,Orthorhombic,,,,,10.1016/j.physb.2007.10.232,TRUE,"{'a': '6.968 Å', 'b': '17.1377 Å', 'c': '14.8882 Å'}",Orthorhombic,,,UNi4B,20,20 K,B1Ni4.0U1,,Cmcm,
,Hexagonal,,,,,10.1016/S0921-4526(99)00816-9,TRUE,,ZrNiAl-type,,,UNiAl,19.3,19.3 K,Al1Ni1U1,,,
,Hexagonal,,,-19 K,-19,10.1016/S0921-4526(00)00652-9,TRUE,,ZrNiAl type,,,UNiAl,19.3,19.3 K,Al1Ni1U1,,,
,,,,-50 K,-50,10.1016/S0921-4526(00)00652-9,TRUE,,,,,UNiAlH2.3,99,99 K,H2.3Al1Ni1U1,,,
,,,,-42 K,-42,10.1016/S0921-4526(00)00652-9,TRUE,,,,,UNiAlD2.1,94,94 K,Al1Ni1U1,,,
,Orthorhombic,,,31 K,31,10.1016/j.jmmm.2011.07.009,TRUE,"{'a': '6.999 Å', 'b': '4.236 Å', 'c': '7.200 Å'}",TiNiSi-type,1.45 μB/U,,UNiGe,50,50 K,Ni1Ge1U1,,,
,Hexagonal,100,100 K,80 K,80,10.1016/j.jmmm.2011.07.009,TRUE,"{'a': '4.096 Å', 'c': '7.891 Å'}",ZrBeSi-type,0.4 μB/U,,UNiGeH1.2,,,H1.2Ni1Ge1U1,,P 63/mmc,
,Hexagonal,,,31 K,31,10.1016/j.jmmm.2011.07.009,TRUE,"{'a': '4.113 Å', 'c': '7.596 Å'}",ZrBeSi-type,,,UNiGeH1.0,38,38 K,H1.0Ni1Ge1U1,,P 63/mmc,
,Hexagonal,,,24 K,24,10.1016/j.jmmm.2011.07.009,TRUE,"{'a': '4.090 Å', 'c': '8.006 Å'}",ZrBeSi-type,,,UNiGeH0.3,35,35 K,H0.3Ni1Ge1U1,,P 63/mmc,
,Cubic fluorite,,,,,10.1016/S0304-8853(00)01284-1,TRUE,{'a': '0.5470-0.5480 nm'},,,,UO2,30.5,30.5 K,O2.0U1,,,
,Brannerite,,,,,10.1016/S0304-8853(00)01284-1,TRUE,,,,,UTi2O6,29.55,29.3-29.8 K,O6.0Ti2.0U1,,,
,,,,,,10.1016/S0921-4526(99)01080-7,TRUE,,,0.85 μB/U,,UPd2Al3,14,14 K,Al3.0Pd2.0U1,,,
,Tetragonal,,,,,10.1016/S0921-4526(99)01080-7,TRUE,,,,,URu2Si2,17.5,17.5 K,Si2.0Ru2.0U1,,,
,Cubic,,,-86 K,-86,10.1016/j.ssc.2005.01.007,TRUE,{'a': '6.766 Å'},MnCu2Al-type,2.7 μB,,UPd2Sb,55,55 K,Pd2.0Sb1U1,,Fm3̄m,3×10^−4 emu/mol
,,,,,,10.1016/j.ssc.2005.01.007,FALSE,,,,,UPd2Pb,35,35 K,Pd2.0Pb1U1,,,
,,,,,,10.1016/j.ssc.2005.01.007,FALSE,,,,,UPd2In,20,20 K,Pd2.0In1U1,,,
,Double-hexagonal,,,,,10.1016/S0921-4526(99)00927-8,TRUE,,Hexagonal,,,UPd3,4.6,4.6 K,Pd3.0U1,,,
,Hexagonal ZrNiAl-type,42.5,42.5 K,,,10.1016/j.jmmm.2004.11.317,TRUE,,,1.4 μB/f.u.,,UPtAl,,,Al1Pt1U1,,,
,EuAuGe type,,,,,10.1016/S1293-2558(01)01174-8,TRUE,"{'a': '432.86 pm', 'b': '718.81 pm', 'c': '751.66 pm'}",Orthorhombic,2.4 μB/U atom,,UPtGe,50,50 K,Ge1Pt1U1,,Imm2,
,Hexagonal,,,,,10.1016/S0921-4526(99)01820-7,TRUE,"{'a': '7.475 Å', 'c': '3.879 Å'}",Fe2P-type,,,URhIn,7,7 K,Rh1In1U1,,P6̄2m,
,Hexagonal,,,,,10.1016/S0921-4526(99)01820-7,TRUE,"{'a': '7.388 Å', 'c': '4.051 Å'}",Fe2P-type,"1.40 μB/at U at 1.5 K, 0.88 μB/at U at 15 K",,UPtIn,22,22 K,In1Pt1U1,,P6̄2m,
,,7,7 K,,,10.1016/S0921-4526(99)01820-7,FALSE,,,,,UPdIn,20,20 K,Pd1In1U1,,,
,Tetragonal,,,,,10.1016/S0921-4526(00)00374-4,TRUE,,,0.5 μB,,URh2Ge2,15,15 K,Ge2.0Rh2.0U1,,,
,Orthorhombic,9.6,9.6 K,"{'a-axis': '-328 K', 'b-axis': '-134 K', 'c-axis': '-125 K'}",,10.1016/S0921-4526(01)01037-7,TRUE,"{'a': '687.52 pm', 'b': '433.10 pm', 'c': '750.76 pm'}",TiNiSi-type,0.35 μB,0.394 μB/U,URhGe,,,Ge1Rh1U1,,Pnma,
,Orthorhombic TiNiSi-type,10.5,10.5 K,,,10.1016/S0304-8853(02)01461-0,TRUE,,Primitive,0.58 μB/U,,URhSi,,,Si1Rh1U1,,Pnma,
,Cubic,101,85-117 K,,,10.1016/j.jallcom.2005.04.125,TRUE,{'a': '5.389-5.484 Å'},FCC,0.1 μB/f.u.,,US,,,S1U1,,Fm-3m,
,Cubic,,,,,10.1016/j.jallcom.2005.04.125,TRUE,,FCC,,,UN,53,53 K,N1U1,,,
,Orthorhombic,,,,,10.1016/j.jallcom.2003.07.011,TRUE,"{'a': '4.416', 'b': '15.462', 'c': '4.461'}",ZrGa2-type,,,USn2,80,80 K,Sn2.0U1,,Cmmm,
,Orthorhombic,,,,,10.1016/j.jallcom.2003.07.011,TRUE,"{'a': '4.328', 'b': '15.342', 'c': '4.424'}",ZrGa2-type,,290 emu/mol,USn1.6Ge0.4,64,64 K,Ge0.4Sn1.6U1,,Cmmm,
,Orthorhombic,,,,,10.1016/j.jallcom.2003.07.011,TRUE,"{'a': '4.228', 'b': '15.280', 'c': '4.351'}",ZrGa2-type,,,USn1.2Ge0.8,36,36 K,Ge0.8Sn1.2U1,60 emu/mol,Cmmm,
,Orthorhombic,40,40 K,,,10.1016/j.jallcom.2003.07.011,TRUE,"{'a': '4.164', 'b': '15.309', 'c': '4.310'}",ZrGa2-type,0.95 μB/U,,USnGe,,,Ge1Sn1U1,,Cmmm,
,Orthorhombic,55,55 K,,,10.1016/j.jallcom.2003.07.011,TRUE,"{'a': '4.036', 'b': '14.928', 'c': '4.116'}",ZrGa2-type,1.4 μB/U,,UGe2,,,Ge2.0U1,,Cmmm,
,,106,106 K,,,10.1016/S0921-4526(99)01714-7,TRUE,,,,,UTe,,,Te1U1,,,
,Wurtzite,350,>350 K,,,10.1016/j.cplett.2012.01.043,FALSE,"{'a': '3.230', 'c': '5.255'}",Hexagonal,2.0 μB per supercell,,Ga0.9375V0.0625N,,,N1V0.0625Ga0.9375,,,
,Wurtzite,350,>350 K,,,10.1016/j.cplett.2012.01.043,FALSE,,Hexagonal,,,Ga0.875V0.125N,,,N1V0.125Ga0.875,,,
,Hexagonal Wurtzite,300,300 K,,,10.1016/j.tsf.2010.04.034,TRUE,,,,24 emu/cm^3,Zn0.95V0.05O,,,O1V0.05Zn0.95,,,
,Hexagonal Wurtzite,300,300 K,,,10.1016/j.tsf.2010.04.034,TRUE,,,,2 emu/cm^3,Zn0.87V0.13O,,,O1V0.13Zn0.87,,,
,P 2/c → I 2/c,,,,,10.1016/S0038-1098(02)00882-7,TRUE,,,"2.26 μB (low temperature), 2.06 μB (high temperature)",,V3O5,75,75 K,O5.0V3.0,,,
494 Oe,Hexagonal,72,72 K,,,10.1016/j.matlet.2014.03.110,TRUE,"{'a': '3.218 Å', 'b': '3.218 Å', 'c': '5.755 Å'}","Layered, graphite-like",,0.075 emu/g,VS2,,,S2.0V1,0.014 emu/g,,
,Hexagonal,10,10 K,,,10.1016/j.matlet.2014.03.110,TRUE,"{'a': '3.218 Å', 'b': '3.218 Å', 'c': '5.755 Å'}","Layered, graphite-like",,,VS2,,,S2.0V1,,,
35 Oe,"Anatase (500°C), Rutile (700°C and above)",,,-152 K,-152,10.1016/j.ssc.2008.01.016,TRUE,{'c': '9.481 - 9.498 Å'},Tetragonal,0.0032 μB/V,0.0087 emu/g,Ti0.96V0.04O2,,,O2.0Ti0.96V0.04,,,
4520 Oe,10H,725.15,452°C,,,10.1016/S0304-8853(02)01572-X,TRUE,{'c': '23.2 Å'},Hexagonal,,52.1 emu/g,BaFe12O19,,,O19.0Fe12.0Ba1,0.61,,
2503 Oe,36R,755.15,482°C,,,10.1016/S0304-8853(02)01572-X,TRUE,{'c': '84 Å'},Hexagonal,,53.6 emu/g,Ba2Ni2Fe28O46,,,O46.0Fe28.0Ni2.0Ba2.0,0.59,,
1799 Oe,14H,817.75,544.6°C,,,10.1016/S0304-8853(02)01572-X,TRUE,{'c': '32.8 Å'},Hexagonal,,58.2 emu/g,BaNi2Fe16O27,,,O27.0Fe16.0Ni2.0Ba1,0.53,,
1826 Oe,48R,699.55,426.4°C,,,10.1016/S0304-8853(02)01572-X,TRUE,{'c': '38.1 Å'},Hexagonal,,48.1 emu/g,Ba4Ni2Fe36O60,,,O60.0Fe36.0Ni2.0Ba4.0,0.57,,
681 Oe,22H,691.05,417.9°C,,,10.1016/S0304-8853(02)01572-X,TRUE,{'c': '52.3 Å'},Hexagonal,,37.4 emu/g,Ba3Ni2Fe24O41,,,O41.0Fe24.0Ni2.0Ba3.0,0.42,,
205 Oe,14R,659.75,386.6°C,,,10.1016/S0304-8853(02)01572-X,TRUE,{'c': '43.5 Å'},Hexagonal,,25.5 emu/g,Ba2Ni2Fe12O22,,,O22.0Fe12.0Ni2.0Ba2.0,0.28,,
,Wurtzite,370,370 K,,,10.1016/j.commatsci.2012.12.010,FALSE,"{'a': '4.53 Å', 'c': '7.38 Å'}",Hexagonal,2 μB,,TiTe,,,Ti1Te1,,,
,Orthorhombic,,,,,10.1016/j.ssc.2011.09.008,TRUE,,,,,YFe0.5Cr0.5O3,274,274 K,O3.0Cr0.5Fe0.5Y1,,Pnma,
,Hexagonal,,,-373 K,-373,10.1016/j.jmmm.2016.07.043,TRUE,"{'a': '6.1402 Å', 'c': '11.3901 Å'}",P63cm,2.9 μB,,Y0.8Yb0.2MnO3,75,75 K,O3.0Mn1Y0.8Yb0.2,,P63cm,
,Hexagonal,,,-84 K,-84,10.1016/j.jmmm.2016.07.043,TRUE,"{'a': '6.1094 Å', 'c': '11.3473 Å'}",P63cm,2.9 μB,,Y0.8Er0.2MnO3,75,75 K,O3.0Mn1Y0.8Er0.2,,P63cm,
,Hexagonal,,,-61 K,-61,10.1016/j.jmmm.2016.07.043,TRUE,"{'a': '6.1356 Å', 'c': '11.3829 Å'}",P63cm,,,Y0.8Ho0.2MnO3,75,75 K,O3.0Mn1Y0.8Ho0.2,,P63cm,
,Hexagonal,,,,,10.1016/j.jmmm.2016.07.043,TRUE,"{'a': '6.1252 Å', 'c': '11.3979 Å'}",P63cm,"2.84 μB (Mn), 1.15 μB (Tb)",,Y0.8Tb0.2MnO3,75,75 K,O3.0Mn1Y0.8Tb0.2,,P63cm,
,Orthorhombic,,,,,10.1016/j.jmmm.2006.01.214,TRUE,"{'a': '7.285 Å', 'b': '8.449 Å', 'c': '5.640 Å'}",,0.028 μBohr per Mn-ion,,YMn2O5,45,45 K,O5.0Mn2.0Y1,,Pbam,
,Orthorhombic,,,,,10.1016/j.jmmm.2006.01.214,TRUE,"{'a': '7.286 Å', 'b': '8.383 Å', 'c': '5.641 Å'}",,0.083 μBohr per Mn-ion,,Y0.95Ca0.05Mn2O5,45,45 K,O5.0Ca0.05Mn2.0Y0.95,,Pbam,
107 Oe (at room temperature),Orthorhombic,,,,,10.1016/j.physc.2013.04.064,TRUE,,,,0.0158 emu/g (at room temperature),Y2BaCuO5,11,11K,O5.0Cu1Y2.0Ba1,,Pbn (62),
,Orthorhombic,,,-43 K,-43,10.1016/j.jmmm.2012.11.019,TRUE,,,,,Nd2BaNiO5,47,47 K,O5.0Ni1Ba1Nd2.0,,,Curie-Weiss like behavior
,Orthorhombic,,,-33 K,-33,10.1016/j.jmmm.2012.11.019,TRUE,,,,,Y1.7Nd0.3BaNiO5,13,13 K,O5.0Ni1Y1.7Ba1Nd0.3,,,Curie-Weiss like behavior
,Rhombohedral,836,836 K,,,10.1016/S0925-8388(01)01732-7,TRUE,,Th2Zn17,"0.29 μB/f.u at 5 K, 0.22 μB/f.u at 300 K",,Y2Co15Si2,,,Si2.0Co15.0Y2.0,,,
,,323,323 K,,,10.1016/S0925-8388(01)01732-7,TRUE,,,0.68 μB/f.u at 300 K,,Ho2Co15Si2,,,Si2.0Co15.0Ho2.0,,,
,Rhombohedral,260,260 K,,,10.1016/S0925-8388(00)00586-7,TRUE,"{'a': '5.02 Å', 'c': '24.38 Å'}",Hexagonal,0.46 μB/Co,,YCo2.88,,,Co2.88Y1,,PuNi3-type,
,Cubic,555,555 K,,,10.1016/j.mee.2005.03.028,TRUE,,,,,Y3Fe5O12,,,O12.0Fe5.0Y3.0,,Ia-3d,
,Cubic,483,483 K,,,10.1016/j.mee.2005.03.028,TRUE,,,,,Y3Al0.5Fe4.5O12,,,O12.0Al0.5Fe4.5Y3.0,,Ia-3d,
,Cubic,413,413 K,,,10.1016/j.mee.2005.03.028,TRUE,,,,,Y3Al1Fe4O12,,,O12.0Al1.0Fe4.0Y3.0,,Ia-3d,
,Cubic,295,295 K,,,10.1016/j.mee.2005.03.028,TRUE,,,,,Y3Al1.7Fe3.3O12,,,O12.0Al1.7Fe3.3Y3.0,,Ia-3d,
,Cubic,280,280 K,,,10.1016/j.mee.2005.03.028,TRUE,,,,,Y3Al1.8Fe3.2O12,,,O12.0Al1.8Fe3.2Y3.0,,Ia-3d,
,Cubic,233,233 K,,,10.1016/j.mee.2005.03.028,TRUE,,,,,Y3Al2Fe3O12,,,O12.0Al2.0Fe3.0Y3.0,,Ia-3d,
,Cubic,110,110 K,,,10.1016/j.mee.2005.03.028,TRUE,,,,,Y3Al2.5Fe2.5O12,,,O12.0Al2.5Fe2.5Y3.0,,Ia-3d,
160 Oe,Garnet,550,550 K,,,10.1016/j.physb.2004.09.028,TRUE,,Cubic,,,Y3Fe5O12,,,O12.0Fe5.0Y3.0,,,
,Hexagonal,5,5.0 K,,,10.1016/j.ssc.2006.02.040,TRUE,"{'a': '11.527 Å', 'c': '4.052 Å'}",,0.012 μB/Co,,Y4Co3,,,Co3.0Y4.0,,P 63/m,2.25×10^−6 emu/g
,,21.3,21.3 K,,,10.1016/j.ssc.2006.02.040,TRUE,,,0.045 μB/Sc,,Sc3In,,,Sc3.0In1,,,0.4×10^−6 emu/g
,,5.5,5.5 K,,,10.1016/j.ssc.2006.02.040,TRUE,,,0.12 μB/Zr,,ZrZn2,,,Zn2.0Zr1,,,2.16×10^−6 emu/g
0.2 Oe,Amorphous,549.15,276°C,,,10.1016/j.jallcom.2008.05.014,TRUE,,,,123 emu/g,Y4Fe72B22Ta2,,,B22.0Fe72.0Y4.0Ta2.0,,,
0.2 Oe,Amorphous,551.15,278°C,,,10.1016/j.jallcom.2008.05.014,TRUE,,,,125 emu/g,Y0.06Fe0.72B0.22,,,B0.22Fe0.72Y0.06,,,
0.2 Oe,Amorphous,514.15,241°C,,,10.1016/j.jallcom.2008.05.014,TRUE,,,,113 emu/g,Y0.06Fe0.72B0.22Ti2,,,B0.22Ti2.0Fe0.72Y0.06,,,
0.2 Oe,Amorphous,511.15,238°C,,,10.1016/j.jallcom.2008.05.014,TRUE,,,,102 emu/g,Y0.06Fe0.72B0.22Ta2,,,B0.22Fe0.72Y0.06Ta2.0,,,
0.3 Oe,Amorphous,500.15,227°C,,,10.1016/j.jallcom.2008.05.014,TRUE,,,,106 emu/g,Y0.06Fe0.72B0.22Nb2,,,B0.22Fe0.72Y0.06Nb2.0,,,
0.2 Oe,Amorphous,542.15,269°C,,,10.1016/j.jallcom.2008.05.014,TRUE,,,,126 emu/g,Y4Fe72B22Ti2,,,B22.0Ti2.0Fe72.0Y4.0,,,
0.3 Oe,Amorphous,519.15,246°C,,,10.1016/j.jallcom.2008.05.014,TRUE,,,,118 emu/g,Y4Fe72B22Nb2,,,B22.0Fe72.0Y4.0Nb2.0,,,
0.5 Oe,Amorphous,533.15,260°C,,,10.1016/j.jallcom.2008.05.014,TRUE,,,,115 emu/g,Y4Fe72B22Hf2,,,B22.0Fe72.0Y4.0Hf2.0,,,
,Cubic,505,505 K,,,10.1016/j.jmmm.2011.06.012,TRUE,{'a': '12.453 Å'},Th6Mn23 type,13.3 μB/f.u.,,Y6Mn23,,,Mn23.0Y6.0,,Fm-3m,
,Cubic,441,441 K,,,10.1016/j.jmmm.2011.06.012,TRUE,{'a': '12.682 Å'},Th6Mn23 type,16.1 μB/f.u.,,Nd6Mn23,,,Mn23.0Nd6.0,1.8 μB/f.u.,Fm-3m,
,Cubic,456,456 K,,,10.1016/j.jmmm.2011.06.012,TRUE,{'a': '12.594 Å'},Th6Mn23 type,11.3 μB/f.u.,,Sm6Mn23,,,Mn23.0Sm6.0,7.0 μB/f.u.,Fm-3m,
,Cubic,489,489 K,,,10.1016/j.jmmm.2011.06.012,TRUE,{'a': '12.533 Å'},Th6Mn23 type,54.7 μB/f.u.,,Gd6Mn23,,,Mn23.0Gd6.0,<1 μB/f.u.,Fm-3m,
,Cubic,457,457 K,,,10.1016/j.jmmm.2011.06.012,TRUE,{'a': '12.448 Å'},Th6Mn23 type,59.6 μB/f.u.,,Tb6Mn23,,,Mn23.0Tb6.0,<1 μB/f.u.,Fm-3m,
,Cubic,447,447 K,,,10.1016/j.jmmm.2011.06.012,TRUE,{'a': '12.399 Å'},Th6Mn23 type,58.1 μB/f.u.,,Dy6Mn23,,,Mn23.0Dy6.0,<1 μB/f.u.,Fm-3m,
,Cubic,445,445 K,,,10.1016/j.jmmm.2011.06.012,TRUE,{'a': '12.359 Å'},Th6Mn23 type,64.4 μB/f.u.,,Ho6Mn23,,,Mn23.0Ho6.0,<1 μB/f.u.,Fm-3m,
,Cubic,430,430 K,,,10.1016/j.jmmm.2011.06.012,TRUE,{'a': '12.314 Å'},Th6Mn23 type,50.7 μB/f.u.,,Er6Mn23,,,Mn23.0Er6.0,<1 μB/f.u.,Fm-3m,
,Cubic,411,411 K,,,10.1016/j.jmmm.2011.06.012,TRUE,{'a': '12.263 Å'},Th6Mn23 type,35.6 μB/f.u.,,Tm6Mn23,,,Mn23.0Tm6.0,,Fm-3m,
,Cubic,398,398 K,,,10.1016/j.jmmm.2011.06.012,TRUE,{'a': '12.194 Å'},Th6Mn23 type,11.2 μB/f.u.,,Lu6Mn23,,,Mn23.0Lu6.0,,Fm-3m,
,Hexagonal,4.25,4.25 K,,,10.1016/j.intermet.2016.01.002,TRUE,"{'a': '11.53 Å', 'c': '12.15 Å'}",,,,Y9Co7,,,Co7.0Y9.0,,P63/m,
,Hexagonal,9.35,9.35 K,,,10.1016/j.intermet.2016.01.002,TRUE,{'a': '11.53 Å'},,,,Y9Co6.95Pd0.05,,,Co6.95Y9.0Pd0.05,,P63/m,
,Hexagonal,10,10 K,,,10.1016/j.intermet.2016.01.002,TRUE,{'a': '11.53 Å'},,,,Y9Co6.9Pd0.1,,,Co6.9Y9.0Pd0.1,,P63/m,
,Hexagonal,10.5,10.5 K,,,10.1016/j.intermet.2016.01.002,TRUE,{'a': '11.53 Å'},,,,Y9Co6.8Pd0.2,,,Co6.8Y9.0Pd0.2,,P63/m,
,,,,,,10.1016/S0921-4534(00)01766-4,FALSE,,,,,YBa2Cu3O6,450,450 K,O6.0Cu3.0Y1Ba2.0,,,
,,,,,,10.1016/S0921-4526(00)00395-1,TRUE,,,0.6 μB,,PrBa2Cu3O7,300.5,266-335 K,O7.0Cu3.0Ba2.0Pr1,,,
,Orthorhombic,290,290 K,,,10.1016/j.jmmm.2008.09.030,TRUE,"{'a': '7.64878 Å', 'b': '7.84873 Å', 'c': '7.51253 Å'}",Orthorhombic,0.03 μB/Co,,YBaCo2O5.5,266,266 K,O5.5Co2.0Y1Ba1,,Pmma,
,Orthorhombic,236,236 K,,,10.1016/j.jmmm.2008.09.030,TRUE,"{'a': '7.72685 Å', 'b': '7.75763 Å', 'c': '15.01789 Å'}",Orthorhombic,,,YBaCo2O5.5,,,O5.5Co2.0Y1Ba1,,Bmmm,
,Hexagonal,,,,,10.1016/S1293-2558(02)01342-0,TRUE,"{'a': '6.2982 Å', 'c': '10.2467 Å'}",,5.8 μB per magnetic atom,,YBaCo4O7,66,66 K,O7.0Co4.0Y1Ba1,,P63mc,
,Rhombohedral,250,250 K,,,10.1016/S0925-8388(03)00260-3,TRUE,"{'a': '5.0170 Å', 'b': '5.0170 Å', 'c': '24.371 Å'}",Hexagonal,0.69 μB/Co,,YCo3,,,Co3.0Y1,,R-3m,
,Rhombohedral,,,,,10.1016/S0925-8388(03)00260-3,TRUE,"{'a': '5.0164 Å', 'b': '5.0164 Å', 'c': '25.919 Å'}",Hexagonal,,,YCo3H1.3,273,273 K,H1.3Co3.0Y1,,R-3m,
,Rhombohedral,237,237 K,,,10.1016/S0925-8388(03)00260-3,TRUE,"{'a': '5.0017 Å', 'b': '5.0017 Å', 'c': '26.980 Å'}",Hexagonal,,,YCo3H1.9,,,H1.9Co3.0Y1,,R-3m,
,Rhombohedral,,,,,10.1016/S0925-8388(03)00260-3,TRUE,"{'a': '5.2730 Å', 'b': '5.2730 Å', 'c': '26.844 Å'}",Hexagonal,,,YCo3H4.6,200,200 K,H4.6Co3.0Y1,,R-3m,
,CaCu5-type,778,778 K,,,10.1016/j.jallcom.2010.06.025,TRUE,"{'a': '4.956(1) Å', 'c': '4.002(1) Å'}",Hexagonal,1.15 μB/Co atom,5.2 μB/f.u.,YCo4.5Ge0.5,,,Co4.5Ge0.5Y1,,P 6/mmm,
,CaCu5-type,945,945 K,,,10.1016/j.jallcom.2010.06.025,TRUE,"{'a': '4.937 Å', 'c': '3.978 Å'}",Hexagonal,1.62 μB/Co atom,8 μB/f.u.,YCo5,,,Co5.0Y1,,P 6/mmm,
,,980,980 K,,,10.1016/S0304-8853(01)01344-0,TRUE,"{'a': '4.937 Å', 'c': '5.026 Å'}",,1.8 μB,8.5 μB/f.u.,YCo5,,,Co5.0Y1,,,
,,380,380 K,,,10.1016/S0304-8853(01)01344-0,TRUE,"{'a': '3.978 Å', 'c': '6.899 Å'}",,1.6 μB,3.0 μB/f.u.,YCo4B,,,B1Co4.0Y1,,,
16.0 kOe,Hexagonal,903.15,630°C,,,10.1016/S0304-8853(00)00425-X,TRUE,"{'a': '0.5012 nm', 'c': '0.3984 nm'}",,,86.5 emu/g,Y19.5Co80.5,,,Co80.5Y19.5,57.6 emu/g,,
,Orthorhombic,,,401 K,401,10.1016/j.matchemphys.2012.02.008,TRUE,"{'a': '5.2437 Å', 'b': '5.5235 Å', 'c': '7.5360 Å'}",Pbnm,4.24 μB,,YCrO3,140,140 K,O3.0Cr1Y1,,Pbnm,
,Orthorhombic,,,410 K,410,10.1016/j.matchemphys.2012.02.008,TRUE,"{'a': '5.2467 Å', 'b': '5.5221 Å', 'c': '7.5366 Å'}",Pbnm,4.30 μB,,Y0.975Ca0.025CrO3,140,140 K,O3.0Ca0.025Cr1Y0.975,,Pbnm,
,Orthorhombic,,,390 K,390,10.1016/j.matchemphys.2012.02.008,TRUE,"{'a': '5.2445 Å', 'b': '5.5196 Å', 'c': '7.5337 Å'}",Pbnm,4.22 μB,,Y0.95Ca0.05CrO3,140,140 K,O3.0Ca0.05Cr1Y0.95,,Pbnm,
,Orthorhombic,,,355 K,355,10.1016/j.matchemphys.2012.02.008,TRUE,"{'a': '5.2465 Å', 'b': '5.5124 Å', 'c': '7.5301 Å'}",Pbnm,4.06 μB,,Y0.925Ca0.075CrO3,140,140 K,O3.0Ca0.075Cr1Y0.925,,Pbnm,
,Orthorhombic,,,,,10.1016/j.matchemphys.2012.02.008,TRUE,"{'a': '5.2477 Å', 'b': '5.5090 Å', 'c': '7.5287 Å'}",Pbnm,,,Y0.9Ca0.1CrO3,140,140 K,O3.0Ca0.1Cr1Y0.9,,Pbnm,
,Orthorhombic,,,,,10.1016/j.matchemphys.2012.02.008,TRUE,"{'a': '5.2499 Å', 'b': '5.5084 Å', 'c': '7.5287 Å'}",Pbnm,,,Y0.85Ca0.15CrO3,140,140 K,O3.0Ca0.15Cr1Y0.85,,Pbnm,
,Tetragonal,9,9 K,,,10.1016/j.jallcom.2016.12.378,TRUE,"{'a': '7.1184 Å', 'b': '7.1184 Å', 'c': '6.2808 Å'}",Zircon-type,1.01 - 1.36 μB,,YCrO4,21,21 K,O4.0Cr1Y1,,I41/amd,
,Orthorhombic,,,,,10.1016/j.jallcom.2016.12.378,TRUE,"{'a': '5.2854 Å', 'b': '5.5495 Å', 'c': '7.5973 Å'}",,3.12 - 3.80 μB,,YCrO3,146,146 K,O3.0Cr1Y1,,Pbnm,
"Varies with temperature, max at 50 K",Perovskite,,,-328 K,-328,10.1016/S0167-577X(01)00580-8,TRUE,"{'a': '5.244 Å', 'b': '5.532 Å', 'c': '7.543 Å'}",Orthorhombic,,"Saturation magnetization varies with temperature, max at 130 K",YFe0.25Cr0.75O3,160,160 K,O3.0Cr0.75Fe0.25Y1,"Varies with temperature, saturation-like below 30 K",Pbnm,
,Perovskite,,,,,10.1016/S0167-577X(01)00580-8,TRUE,,Orthorhombic,,,YFeO3,648,648 K,O3.0Fe1Y1,,Pbnm,
,Perovskite,,,,,10.1016/S0167-577X(01)00580-8,TRUE,,Orthorhombic,,,YCrO3,141,141 K,O3.0Cr1Y1,,Pbnm,
,Orthorhombic,,,,,10.1016/j.jmmm.2016.05.073,TRUE,,Perovskite,,,YFe0.6Mn0.4O3,385,385 K,O3.0Mn0.4Fe0.6Y1,,Pbnm,
,Orthorhombic,,,,,10.1016/j.jmmm.2016.05.073,TRUE,,Perovskite,,,YFeO3,640,640 K,O3.0Fe1Y1,,Pbnm,
,Hexagonal,,,,,10.1016/j.jmmm.2016.05.073,TRUE,,Noncentrosymmetric,,,YMnO3,70,70 K,O3.0Mn1Y1,,P63cm,
,Orthorhombic Perovskite,,,,,10.1016/j.ssc.2016.08.018,TRUE,,Orthorhombic,,,YFe0.8Mn0.2O3,400,>400 K,O3.0Mn0.2Fe0.8Y1,,Pbnm,
,Orthorhombic Perovskite,,,,,10.1016/j.ssc.2016.08.018,TRUE,,Orthorhombic,,,YFeO3,640,640 K,O3.0Fe1Y1,,Pbnm,
,Hexagonal,,,,,10.1016/j.ssc.2016.08.018,TRUE,,Hexagonal,,,YMnO3,70,70 K,O3.0Mn1Y1,,P63cm,
,Rhombohedral,552,552 K,,,10.1016/j.jmmm.2016.10.133,TRUE,"{'a': '5.140 Å', 'c': '24.62 Å'}",PuNi3 type,,"{'EP': '754 G at 0 K', 'HA': '728 G at 0 K'}",YFe3,,,Fe3.0Y1,,R-3m,"{'EP': '1.4 x 10^-6 at 300 K', 'HA': '3.4 x 10^-6 at 300 K'}"
,ThMn12-type,100,100 K,,,10.1016/S0304-8853(03)00221-X,TRUE,"{'a': '8.7303 Å', 'c': '5.0468 Å'}",Tetragonal,,,YFe4.4Al7.6,,,Al7.6Fe4.4Y1,,I4/mmm,
,ThMn12-type,110,110 K,,,10.1016/S0304-8853(03)00221-X,TRUE,"{'a': '8.7145 Å', 'c': '5.0449 Å'}",Tetragonal,,,YFe4.7Al7.3,,,Al7.3Fe4.7Y1,,I4/mmm,
,ThMn12-type,160,160 K,,,10.1016/S0304-8853(03)00221-X,TRUE,"{'a': '8.6964 Å', 'c': '5.0447 Å'}",Tetragonal,,,YFe5Al7,,,Al7.0Fe5.0Y1,,I4/mmm,
,Cubic Laves phase,125,125 K,262.2 K,262.2,10.1016/j.ijhydene.2010.09.010,TRUE,{'a': '7.4646 Å'},Cubic,1.1 μB/mol,30 emu/g,YFeMn,,,Mn1Fe1Y1,,Fd-3m,
,Cubic,293,293 K,293.9 K,293.9,10.1016/j.ijhydene.2010.09.010,TRUE,{'a': '8.1350 Å'},Cubic,0.57 μB/mol,16 emu/g,YFeMnH5,,,H5.0Mn1Fe1Y1,,Fd-3m,
,Orthorhombic or Monoclinic,75,75 K,-68 K,-68,10.1016/j.jallcom.2013.03.166,TRUE,"{'a': '5.2513 Å', 'b': '5.6417 Å', 'c': '7.4699 Å'}",Perovskite,4.5 μB/f.u.,,YMn0.5Cr0.5O3,,,O3.0Cr0.5Mn0.5Y1,,Pbnm or P21/c,
,Hexagonal,,,-421 K,-421,10.1016/j.jmmm.2013.08.021,TRUE,"{'a': '6.1212 Å', 'c': '11.4002 Å'}",P63cm,3.24 μB,,YMnO3,75,75 K,O3.0Mn1Y1,,P63cm,0.001 emu/mol Oe
,Hexagonal,,,-119 K,-119,10.1016/j.jmmm.2013.08.021,TRUE,"{'a': '6.1402 Å', 'c': '11.3901 Å'}",P63cm,2.3 μB,,YMn0.9Ti0.1O3,55,55 K,O3.0Ti0.1Mn0.9Y1,,P63cm,0.001 emu/mol Oe
,Hexagonal,,,-334 K,-334,10.1016/j.jmmm.2013.08.021,TRUE,"{'a': '6.1412 Å', 'c': '11.3695 Å'}",P63cm,2.93 μB,,YMn0.9Fe0.1O3,60,60 K,O3.0Mn0.9Fe0.1Y1,,P63cm,0.001 emu/mol Oe
,Hexagonal,,,-382 K,-382,10.1016/j.jmmm.2013.08.021,TRUE,"{'a': '6.1579 Å', 'c': '11.3605 Å'}",P63cm,2.07 μB,,YMn0.9Ga0.1O3,55,55 K,O3.0Mn0.9Ga0.1Y1,,P63cm,0.0004 emu/mol Oe
,Orthorhombic,,,,,10.1016/j.jmmm.2006.02.067,TRUE,"{'a': '7.294 Å', 'b': '8.492 Å', 'c': '5.681 Å'}",,,,YMn1.8Fe0.2O5,40,40 K,O5.0Mn1.8Fe0.2Y1,,Pbam,
,HfFe6Ge6-type,418,418 K,,,10.1016/S0925-8388(03)00469-9,TRUE,"{'a': '0.553 nm', 'c': '0.902 nm'}",Layered,,18.8 μB/f.u.,TbMn6Sn6,,,Mn6.0Sn6.0Tb1,,P 6/mmm,
,HfFe6Ge6-type,412,412 K,,,10.1016/S0925-8388(03)00469-9,TRUE,"{'a': '0.553 nm', 'c': '0.902 nm'}",Layered,,25.3 μB/f.u.,Tb0.9Y0.1Mn6Sn6,,,Mn6.0Y0.1Sn6.0Tb0.9,,P 6/mmm,
,HfFe6Ge6-type,408,408 K,,,10.1016/S0925-8388(03)00469-9,TRUE,"{'a': '0.553 nm', 'c': '0.902 nm'}",Layered,,27.6 μB/f.u.,Tb0.8Y0.2Mn6Sn6,,,Mn6.0Y0.2Sn6.0Tb0.8,,P 6/mmm,
,HfFe6Ge6-type,397,397 K,,,10.1016/S0925-8388(03)00469-9,TRUE,"{'a': '0.553 nm', 'c': '0.902 nm'}",Layered,,32.2 μB/f.u.,Tb0.6Y0.4Mn6Sn6,,,Mn6.0Y0.4Sn6.0Tb0.6,,P 6/mmm,
,HfFe6Ge6-type,380,380 K,,,10.1016/S0925-8388(03)00469-9,TRUE,"{'a': '0.553 nm', 'c': '0.902 nm'}",Layered,,46.7 μB/f.u.,Tb0.4Y0.6Mn6Sn6,,,Mn6.0Y0.6Sn6.0Tb0.4,,P 6/mmm,
,HfFe6Ge6-type,353,353 K,,,10.1016/S0925-8388(03)00469-9,TRUE,"{'a': '0.553 nm', 'c': '0.902 nm'}",Layered,,35.4 μB/f.u.,Tb0.2Y0.8Mn6Sn6,,,Mn6.0Y0.8Sn6.0Tb0.2,,P 6/mmm,
,HfFe6Ge6-type,,,,,10.1016/S0925-8388(03)00469-9,TRUE,"{'a': '0.553 nm', 'c': '0.902 nm'}",Layered,,34.2 μB/f.u.,Tb0.1Y0.9Mn6Sn6,333,333 K,Mn6.0Y0.9Sn6.0Tb0.1,,P 6/mmm,
,HfFe6Ge6-type,,,,,10.1016/S0925-8388(03)00469-9,TRUE,"{'a': '0.553 nm', 'c': '0.902 nm'}",Layered,,28.0 μB/f.u.,YMn6Sn6,333,333 K,Mn6.0Y1Sn6.0,,P 6/mmm,
,Hexagonal,,,,,10.1016/j.scriptamat.2011.11.014,TRUE,,Hexagonal,,,YMnO3,70,70 K,O3.0Mn1Y1,,P63cm,
,Th2Zn17-type rhombohedral,290,290 K,,,10.1016/j.matchemphys.2011.09.062,TRUE,"{'a': '8.540 Å', 'c': '12.419 Å'}",Rhombohedral,,,YPrFe17,,,Fe17.0Y1Pr1,,R-3m,
,Th2Zn17-type rhombohedral,286,286 K,,,10.1016/j.matchemphys.2011.09.062,TRUE,"{'a': '8.585 Å', 'c': '12.464 Å'}",Rhombohedral,,,Pr2Fe17,,,Fe17.0Pr2.0,,R-3m,
,Th2Zn17-type rhombohedral,303,303 K,,,10.1016/j.matchemphys.2011.09.062,TRUE,"{'a': '8.46 Å', 'c': '12.39 Å'}",Rhombohedral,,,Y2Fe17,,,Fe17.0Y2.0,,R-3m,
,Th2Zn17-type rhombohedral,339,339 K,,,10.1016/j.matchemphys.2011.09.062,TRUE,,Rhombohedral,,,Nd2Fe17,,,Fe17.0Nd2.0,,R-3m,
,Orthorhombic perovskite,30,30 K,,,10.1016/S0921-4526(99)01035-2,TRUE,"{'a': '5.335 Å', 'b': '5.689 Å', 'c': '7.609 Å'}",GdFeO3-type,0.84 μB/Ti,,YTiO3,,,O3.0Ti1Y1,,Pbnm,
,Hexagonal,3.5,3.5 K,-221 K,-221,10.1016/j.matlet.2015.05.160,TRUE,,,6.04 μB,,Yb0.9Mg0.1MnO3,88,88 K,O3.0Mg0.1Mn1Yb0.9,,P63cm,
,Hexagonal,,,,,10.1016/j.intermet.2009.09.002,TRUE,"{'a': '0.7580', 'c': '0.3763'}",hP9-ZrNiAl,4.2 μB/Yb atom,,YbPdSn,0.2,0.2 K,Pd1Sn1Yb1,,,
,Cubic,,,,,10.1016/j.intermet.2009.09.002,TRUE,{'a': '0.6658'},cF16-Cu2MnAl,,,YbPd2Sn,0.22,0.22 K,Pd2.0Sn1Yb1,,Fm 3 m,
