Repository: sanjayganeshprabu/Computational-Modeling-and-Predictive-Analytics-for-Materials-Data

# Computational-Modeling-and-Predictive-Analytics-for-Materials-Data-

File: MODIFIED magnetic_materials.csv (part 51 of 112)
Coercivity,Crystal_Structure,Curie,Curie(Tc),Curie_Weiss,Curie_Weiss(θp),DOI,Experimental,Lattice_Parameters,Lattice_Structure,Magnetic_Moment,Magnetization,Material_Name,Neel,Neel(Tn),New_Column_Concatenated,Remanence,Space_Group,Susceptibility
,Tetragonal,,,34 K,34,10.1016/j.physb.2007.10.160,TRUE,"{'a': '7.7651 Å', 'c': '7.0207 Å'}",,4.19 μB,,Yb2Pt2Pb,2,2 K,Yb2.0Pt2.0Pb1,,P4_2/mnm,
,Orthorhombic,7.8,7.8 K,,,10.1016/j.jmmm.2012.04.044,TRUE,"{'a': '4.133 Å', 'b': '6.609 Å', 'c': '13.722 Å'}",Gd3Cu4Ge4-type,"2.8 μB/Yb (b-axis), 1.5 μB/Yb (a-axis), 0.39 μB/Yb (c-axis)",,Yb3Cu4Ge4,,,Cu4.0Ge4.0Yb3.0,,I mmm,
,,,,,,10.1016/j.jmmm.2012.04.044,TRUE,,,,,Ce3Cu4Ge4,10.3,10.3 K,Cu4.0Ge4.0Ce3.0,,,
,,,,,,10.1016/j.jmmm.2012.04.044,TRUE,,,,,Gd3Cu4Ge4,8.6,8.6 K,Cu4.0Ge4.0Gd3.0,,,
,,,,,,10.1016/j.jmmm.2012.04.044,TRUE,,,,,Tb3Cu4Ge4,23,23 K,Cu4.0Ge4.0Tb3.0,,,
,,,,,,10.1016/j.jmmm.2012.04.044,TRUE,,,,,Dy3Cu4Ge4,16.2,16.2 K,Cu4.0Ge4.0Dy3.0,,,
,,,,,,10.1016/j.jmmm.2012.04.044,TRUE,,,,,Ho3Cu4Ge4,9.5,9.5 K,Cu4.0Ge4.0Ho3.0,,,
,,,,,,10.1016/j.jmmm.2012.04.044,TRUE,,,,,Er3Cu4Ge4,7.6,7.6 K,Cu4.0Ge4.0Er3.0,,,
,Rhombohedral,,,-2.3 K,-2.3,10.1016/j.jmmm.2009.01.029,TRUE,"{'a': '12.8971 Å', 'c': '5.6345 Å'}",hR14,4.24 μB,,Yb3Pt4,2.4,2.4 K,Yb3.0Pt4.0,,No. 148,"6.8 × 10^-6 m^3/mol Yb (perpendicular), 3.2 × 10^-6 m^3/mol Yb (parallel)"
,,91,91 K,,,10.1016/j.jmmm.2009.01.029,TRUE,,,,,Dy,,,Dy1,,,
,,19,19 K,,,10.1016/j.jmmm.2009.01.029,TRUE,,,,,Er,,,Er1,,,
,,1.9,1.9 K,,,10.1016/j.jmmm.2009.01.029,FALSE,,,,,Er0.4Ho0.6Rh4B4,,,B4.0Rh4.0Ho0.6Er0.4,,,
,,,,,,10.1016/j.jmmm.2009.01.029,FALSE,,,,,Sm2IrIn8,14,14 K,In8.0Sm2.0Ir1,,,
,,130,130 K,,,10.1016/j.jmmm.2009.01.029,TRUE,,,,,Sm0.55Sr0.45MnO3,,,O3.0Mn1Sr0.45Sm0.55,,,
,Trigonal,288,288 K,,,10.1016/S0921-4526(99)01046-7,TRUE,,,"{'Yb_I': '0.24 μB/Yb_I-ion', 'Yb_II': '0.006 μB/Yb_II-ion'}",,Yb4As3,,,As3.0Yb4.0,,R3c,
,Hexagonal,,,1.66 K,1.66,10.1016/j.jallcom.2015.06.203,TRUE,"{'a': '5.68153 Å', 'c': '9.31995 Å'}",MgZn2-type,,,YbAg2,,,Ag2.0Yb1,,P63/mmc,5.87×10^-7 cm^3/g
,Hexagonal,,,49 K,49,10.1016/S0925-8388(03)00051-3,TRUE,"{'a': '3.256(1) Å', 'c': '3.735(1) Å'}",AlB2-type,4.3 μB/Yb,,YbB2,5.6,5.6±0.2 K,B2.0Yb1,,P6/mmm,
,Hexagonal,,,49 K,49,10.1016/S0925-8388(03)00051-3,TRUE,"{'a': '3.239(3) Å', 'c': '3.722(4) Å'}",AlB2-type,4.5 μB/Yb,,YbB2,5.4,5.4±0.2 K,B2.0Yb1,,P6/mmm,
3250 Oe at 2 K,Zircon-type,25,25 K,,,10.1016/j.jmmm.2003.11.216,TRUE,,Tetragonal,"0.55 μB for Yb3+, 1 μB for Cr5+",,YbCrO4,,,O4.0Cr1Yb1,0.55 μB at 2 K,D2d,
,Zircon-type,,,,,10.1016/j.jmmm.2003.11.216,FALSE,,Tetragonal,3.1 μB,,YbVO4,0.093,93 mK,O4.0V1Yb1,,,
,TiNiSi-type,,,,,10.1016/S0304-8853(03)00501-8,TRUE,"{'a': '6.785 Å', 'b': '4.247 Å', 'c': '7.515 Å'}",Orthorhombic,,,YbRhGe,7,7 K,Ge1Rh1Yb1,,,
,LiGaGe-type,8,8 K,,,10.1016/S0304-8853(03)00501-8,TRUE,"{'a': '4.219 Å', 'c': '7.049 Å'}",Hexagonal,0.7 μB/Yb,,YbCuGe,,,Cu1Ge1Yb1,,,
,Tetragonal,,,,,10.1016/j.jpcs.2005.11.007,TRUE,"{'a': '8.712 Å', 'b': '8.712 Å', 'c': '5.044 Å'}",ThMn12-type,"4.03 μB (Fe), 4.54 μB (Yb)",,YbFe4Al8,150,150 K,Al8.0Fe4.0Yb1,,,
,,,,,,10.1016/j.jpcs.2005.11.007,TRUE,,,1 μB (Fe),,DyFe4Al8,112.5,"175 K (Fe), 50 K (Dy)",Al8.0Fe4.0Dy1,,,
,,,,,,10.1016/j.jpcs.2005.11.007,TRUE,,,1 μB (Fe),,HoFe4Al8,127.5,"175 K (Fe), 80 K (Ho)",Al8.0Fe4.0Ho1,,,
,Orthorhombic,,,,,10.1016/j.physb.2013.08.010,TRUE,,TiNiSi-type,,,YbIrGe,2.4,2.4 K,Ge1Yb1Ir1,,,
,,,,,,10.1016/j.physb.2013.08.010,FALSE,,,,,YbNiGa,1.9,1.9 K,Ni1Ga1Yb1,,,
,,,,,,10.1016/j.physb.2013.08.010,FALSE,,,,,YbPtAl,5.9,5.9 K,Al1Yb1Pt1,,,
,Tetragonal,,,,,10.1016/S0925-8388(00)01111-7,TRUE,"{'a': '4.0432 Å (526 K), 4.0667 Å (250 K), 4.0420 Å (10 K)', 'c': '10.9408 Å (526 K), 10.8670 Å (250 K), 10.8363 Å (10 K)'}",Body-centered,"3.03 μB (10 K), 2.55 μB (250 K)",,YbMn2Ge2,347.5,"510 K, 185 K",Mn2.0Ge2.0Yb1,,I4/mmm,
,Hexagonal,,,,,10.1016/S0925-8388(00)01111-7,FALSE,,,,,YbMn6Ge6,480,480 K,Mn6.0Ge6.0Yb1,,,
,,304,304 K,,,10.1016/S0925-8388(00)01111-7,TRUE,,,,,Mn5Ge3,,,Mn5.0Ge3.0,,,
7.39 Oe,Orthorhombic,,,,,10.1016/j.jallcom.2015.07.101,TRUE,,,,,YbMn2O5,42,42 K,O5.0Mn2.0Yb1,,,
32.35 Oe,Orthorhombic,,,,,10.1016/j.jallcom.2015.07.101,TRUE,,,,,YbMn2O5,47,47 K,O5.0Mn2.0Yb1,,,
15 Oe,Cubic,10.5,10.5 K,,,10.1016/j.ssc.2012.07.001,TRUE,{'a': '7.0998 Å'},Fd-3m,,,YbNi2,,,Ni2.0Yb1,,Fd-3m,
,,,,,,10.1016/j.ssc.2012.07.001,TRUE,,,,,YbRh2Si2,0.07,70 mK,Si2.0Rh2.0Yb1,,,
,,0.55,0.55 K,,,10.1016/j.ssc.2012.07.001,FALSE,,,,,YbNi5,,,Ni5.0Yb1,,,
,,1.2,1.2 K,,,10.1016/j.ssc.2012.07.001,FALSE,,,,,YbRh,,,Rh1Yb1,,,
,,3,3 K,,,10.1016/j.ssc.2012.07.001,TRUE,,,,,YbInNi4,,,Ni4.0In1Yb1,,,
,Cubic,,,-5.2 K,-5.2,10.1016/S0921-4534(00)00100-3,TRUE,{'a': '6.651 Å'},FCC-type I,1.4 μB,,YbPd2Sn,0.22,0.22 K,Pd2.0Sn1Yb1,,,
,,,,,,10.1016/j.physc.2007.03.406,TRUE,,,,,CeAl2,3.9,3.9 K,Al2.0Ce1,,,
,,,,,,10.1016/j.physc.2007.03.406,TRUE,,,,,YbRh2Si2,0.07,70 mK,Si2.0Rh2.0Yb1,,,
,,833.15,560°C,,,10.1016/j.msea.2007.02.047,TRUE,,,,,FeCrAlY,,,Al1Cr1Fe1Y1,,,
320 Oe,Cubic spinel,567,567 K,,,10.1016/j.jallcom.2014.02.016,TRUE,{'a': '8.403 Å'},Cubic,,3.73 μB,Zn0.33Co0.77Fe1.90O4,,,O4.0Fe1.9Co0.77Zn0.33,0.80 μB,Fd-3m,
,Cubic spinel,526,526 K,,,10.1016/j.jallcom.2014.02.016,TRUE,{'a': '8.405 Å'},Cubic,,2.54 μB,Zn0.32Co0.75Fe1.93O4,,,O4.0Fe1.93Co0.75Zn0.32,,Fd-3m,
,Cubic spinel,510,510 K,,,10.1016/j.jallcom.2014.02.016,TRUE,{'a': '8.385 Å'},Cubic,,2.96 μB,Zn0.35Co0.58Fe2.07O4,,,O4.0Fe2.07Co0.58Zn0.35,,Fd-3m,
510 Oe,Cubic spinel,630,630 K,,,10.1016/j.jallcom.2014.02.016,TRUE,{'a': '8.387 Å'},Cubic,,3.78 μB,Zn0.19Co0.87Fe1.94O4,,,O4.0Fe1.94Co0.87Zn0.19,1.07 μB,Fd-3m,
304 Oe,Cubic spinel,600,600 K,,,10.1016/j.jallcom.2014.02.016,TRUE,{'a': '8.406 Å'},Cubic,,3.01 μB,Zn0.23Co0.81Fe1.96O4,,,O4.0Fe1.96Co0.81Zn0.23,0.21 μB,Fd-3m,
134 Oe,Cubic spinel,510,510 K,,,10.1016/j.jallcom.2014.02.016,TRUE,{'a': '8.389 Å'},Cubic,,0.13 μB,Zn0.23Co0.60Fe2.17O4,,,O4.0Fe2.17Co0.6Zn0.23,0.02 μB,Fd-3m,
,Spinel,377.5,375-380 K,,,10.1016/j.solidstatesciences.2014.11.013,TRUE,,,,,Zn0.5Mn0.5Fe2O4,,,O4.0Mn0.5Fe2.0Zn0.5,,,
,Spinel,353,353K,,,10.1016/j.jpcs.2007.05.025,TRUE,{'a': '8.4528'},Cubic,,,Zn0.60Co0.40Fe2O4,,,O4.0Fe2.0Co0.4Zn0.6,,,
,Spinel,170,170K,,,10.1016/j.jpcs.2007.05.025,TRUE,{'a': '8.4644'},Cubic,,,Zn0.80Co0.20Fe2O4,,,O4.0Fe2.0Co0.2Zn0.8,,,
,Spinel,,,,,10.1016/j.jpcs.2007.05.025,TRUE,{'a': '8.4710'},Cubic,,,ZnFe2O4,20,20K,O4.0Fe2.0Zn1,,,
,Spinel,533,533 K,,,10.1016/j.jmmm.2015.07.044,TRUE,{'a': '8.406 Å'},Cubic,,71 emu/g,Zn0.7Ni0.3Fe2O4,,,O4.0Fe2.0Ni0.3Zn0.7,,,
2100 Oe,Wurtzite,39,39 K,,,10.1016/j.ssc.2003.09.035,TRUE,{'c': '0.5216 nm'},Hexagonal,,,Zn0.8Mn0.2O,,,O1Mn0.2Zn0.8,,,
,Wurtzite,32,32 K,,,10.1016/j.ssc.2003.09.035,TRUE,{'c': '0.5220 nm'},Hexagonal,,,Zn0.7Mn0.3O,,,O1Mn0.3Zn0.7,,,
2500 Oe,,46,46 K,,,10.1016/j.ssc.2003.09.035,TRUE,,,,,Mn3O4,,,O4.0Mn3.0,,,
,Wurtzite,300,Room Temperature,,,10.1016/j.tsf.2005.06.009,TRUE,,Hexagonal,0.5 μB/Co site,,Zn0.95Co0.05O,,,O1Co0.05Zn0.95,,,
,Wurtzite with cubic Co phase,300,Room Temperature,,,10.1016/j.tsf.2005.06.009,TRUE,,Hexagonal,1.6 μB/Co site,42 emu/cm³,Zn0.90Co0.10O,,,O1Co0.1Zn0.9,,,
66 Oe,Hexagonal Wurtzite,,,,,10.1016/j.cap.2015.11.016,TRUE,"{'a': '3.253', 'c': '5.217'}",Hexagonal,,0.188 emu/g,Zn0.92Co0.05La0.03O,61,61 K,O1Co0.05Zn0.92La0.03,0.014 emu/g,P63mc,
115 Oe,Hexagonal Wurtzite,,,,,10.1016/j.cap.2015.11.016,TRUE,"{'a': '3.254', 'c': '5.211'}",Hexagonal,,PM,Zn0.92Co0.05Gd0.03O,42,42 K,O1Co0.05Zn0.92Gd0.03,0.024 emu/g,P63mc,
,,300,>300 K,,,10.1016/j.jallcom.2011.03.084,TRUE,{'c': '5.282'},,,,Zn0.95Eu0.05O,,,O1Zn0.95Eu0.05,,,
,Hexagonal,640,640 K,,,10.1016/j.jmmm.2010.02.035,TRUE,"{'a': '3.247 Å', 'b': '3.247 Å', 'c': '5.2083 Å'}",,,,Zn0.95Mn0.05O,,,O1Mn0.05Zn0.95,,p63mc,
,,,,,,10.1016/j.apsusc.2009.12.154,TRUE,,,,,ZnCr2O4,11,11 K,O4.0Cr2.0Zn1,,,
190 Oe,Wurtzite,400,Above 400 K,19 K,19,10.1016/j.jmmm.2011.12.042,TRUE,,Hexagonal,,0.002 emu/g,Zn0.97Cr0.03O,,,O1Cr0.03Zn0.97,,,
,Wurtzite,340,> 340 K,,,10.1016/j.cap.2009.05.007,TRUE,,c-axis oriented,,Room temperature ferromagnetism,Zn0.93Ni0.07O,,,O1Ni0.07Zn0.93,,,
,Wurtzite,,,,,10.1016/j.physb.2009.11.045,TRUE,"{'a': '3.25 Å', 'c': '5.21 Å'}",Hexagonal,"1.35 μB/Co at 5 K, 1.44 μB/Co at 300 K, 1.86 μB/Co from FC M-T",0.7 emu/g at 1 and 5 K,Zn0.98Co0.02O,,-17.8 K,O1Co0.02Zn0.98,,P63mc,
,Wurtzite,,,,,10.1016/j.physb.2009.11.045,TRUE,"{'a': '3.25 Å', 'c': '5.21 Å'}",Hexagonal,"1.77 μB/Co at 5 K, 1.98 μB/Co at 300 K, 2.52 μB/Co from FC M-T",0.7 emu/g at 1 and 5 K,Zn0.98Co0.02O,,-10.7 K,O1Co0.02Zn0.98,,P63mc,
,Wurtzite,300,300K,,,10.1016/j.apsusc.2013.06.163,TRUE,,Hexagonal,,,Zn0.98Fe0.02O,,,O1Fe0.02Zn0.98,,,
53.80 Oe,Hexagonal wurtzite,,,-62 K,-62,10.1016/j.jmmm.2011.06.069,TRUE,"{'a': '3.2495 Å', 'b': '3.2495 Å', 'c': '5.2030 Å'}",Hexagonal,2.47 μB,14.7×10^−3 emu/g,Zn0.9Co0.1O,,,O1Co0.1Zn0.9,2.87×10^−4 emu/g,P63mc,
59.79 Oe,Hexagonal wurtzite,,,-174 K,-174,10.1016/j.jmmm.2011.06.069,TRUE,"{'a': '3.2493 Å', 'b': '3.2493 Å', 'c': '5.2055 Å'}",Hexagonal,2.39 μB,1.36×10^−3 emu/g,Zn0.84Co0.04Ni0.06O,,,O1Co0.04Ni0.06Zn0.84,3.5×10^−4 emu/g,P63mc,
,Cubic spinel,366,366 K,,,10.1016/j.jmmm.2016.05.016,TRUE,{'a': '8.4411 Å'},Face centered cubic,,12 emu/g,Zn0.9Fe2.1O4,,,O4.0Fe2.1Zn0.9,,,
,Defect Tetragonal Chalcopyrite,,,-18 K,-18,10.1016/j.physb.2009.02.027,TRUE,"{'a': '6.119 Å', 'c': '12.257 Å'}",Body-Centered Tetragonal,,,Zn0.6Mn0.4In2Te4,,,Mn0.4Zn0.6In2.0Te4.0,,I 4̄,
,Defect Tetragonal Stannite,,,-90 K,-90,10.1016/j.physb.2009.02.027,TRUE,"{'a': '6.191 Å', 'c': '12.382 Å'}",Body-Centered Tetragonal,,,MnIn2Te4,3.4,3.4 K,Mn1In2.0Te4.0,,I 4̄ 2m,
,Defect Tetragonal Stannite,,,-45 K,-45,10.1016/j.physb.2009.02.027,TRUE,,Body-Centered Tetragonal,,,Zn0.5Mn0.5In2Te4,,,Mn0.5Zn0.5In2.0Te4.0,,I 4̄ 2m,
,Spinel,,,,,10.1016/S0040-6090(02)00509-6,TRUE,,,,,Zn4Ni3Sb2O12,5,5 K,O12.0Ni3.0Zn4.0Sb2.0,,Fd3m,
,Spinel,,,,,10.1016/S0040-6090(02)00509-6,TRUE,,,,,Zn4Ni3Sb2O12,5,5 K,O12.0Ni3.0Zn4.0Sb2.0,,Fd3m,
,Cubic antiperovskite,358,358 K,,,10.1016/j.jallcom.2016.09.241,TRUE,{'a': '3.812 Å'},Cubic,,,ZnCFe3,,,C1Fe3.0Zn1,,Pm3m,
,Cubic antiperovskite,312,312 K,,,10.1016/j.jallcom.2016.09.241,TRUE,,Cubic,,,ZnCFe2.5Co0.5,,,C1Fe2.5Co0.5Zn1,,Pm3m,
,Cubic antiperovskite,5,5 K,,,10.1016/j.jallcom.2016.09.241,TRUE,{'a': '3.756 Å'},Cubic,,,ZnCFe0.1Co2.9,,,C1Fe0.1Co2.9Zn1,,Pm3m,
,Spinel,,,115 K,115,10.1016/j.jcrysgro.2014.01.046,TRUE,{'a': '10.4891 Å'},Cubic,5.47 μB/f.u.,,ZnCr2Se4,20,20 K,Cr2.0Zn1Se4.0,,,
,Spinel,,,-8.09 K,-8.09,10.1016/S1387-7003(03)00163-1,TRUE,,,,,ZnCrFeO4,14,14 K,O4.0Cr1Fe1Zn1,,,Higher than bulk sample
,Normal spinel,,,,,10.1016/j.mseb.2005.04.006,TRUE,,,,,ZnFe2O4,10,10 K,O4.0Fe2.0Zn1,,,
,Tetragonal,,,,,10.1016/j.jmmm.2016.04.029,TRUE,"{'a': '572.12', 'c': '922.46'}",Spinel,,,ZnMn2O4,60,60,O4.0Mn2.0Zn1,,I41/amd,
5,Tetragonal,9,9,,,10.1016/j.jmmm.2016.04.029,TRUE,"{'a': '572.81', 'c': '929.93'}",Spinel,0.2,,Zn0.75Mn2.25O4,,,O4.0Mn2.25Zn0.75,,I41/amd,
160,Tetragonal,25,25,,,10.1016/j.jmmm.2016.04.029,TRUE,"{'a': '574.15', 'c': '936.44'}",Spinel,0.75,,Zn0.45Mn2.55O4,,,O4.0Mn2.55Zn0.45,,I41/amd,
251,Tetragonal,32,32,,,10.1016/j.jmmm.2016.04.029,TRUE,"{'a': '574.88', 'c': '939.87'}",Spinel,1.09,,Zn0.3Mn2.7O4,,,O4.0Mn2.7Zn0.3,,I41/amd,
2870,Tetragonal,43,43,,,10.1016/j.jmmm.2016.04.029,TRUE,"{'a': '576.31', 'c': '947.12'}",Spinel,1.7,,Mn3O4,,,O4.0Mn3.0,,I41/amd,
,Hexagonal,400.15,127 °C,,,10.1016/j.elecom.2017.06.017,TRUE,,Wurtzite,,,ZnO,,,O1Zn1,,,
35.4 Oe,Hexagonal würztite,738,738 K,,,10.1016/j.jallcom.2012.04.055,TRUE,"{'a': '3.24780 Å', 'c': '5.19847 Å'}",Hexagonal,0.637 μβ,22.43 memu/g,Zn0.9Co0.1O,,,O1Co0.1Zn0.9,0.590 memu/g,P63mc,
40.5 Oe,Hexagonal würztite,154,154 K,,,10.1016/j.jallcom.2012.04.055,TRUE,"{'a': '3.24728 Å', 'c': '5.19948 Å'}",Hexagonal,0.610 μβ,17.36 memu/g,Zn0.9Cr0.1O,,,O1Cr0.1Zn0.9,1.051 memu/g,P63mc,
0.0 Oe,Hexagonal würztite,653,653 K,,,10.1016/j.jallcom.2012.04.055,TRUE,"{'a': '3.24595 Å', 'c': '5.19747 Å'}",Hexagonal,0.096 μβ,8.77 memu/g,Zn0.9Cu0.1O,,,O1Cu0.1Zn0.9,0.823 memu/g,P63mc,
48.23 Oe,Hexagonal würztite,105,105 K,,,10.1016/j.jallcom.2012.04.055,TRUE,"{'a': '3.24930 Å', 'c': '5.19327 Å'}",Hexagonal,-0.037 μβ,24.14 memu/g,Zn0.9In0.1O,,,O1Zn0.9In0.1,1.579 memu/g,P63mc,
8.6 Oe,,232,232 K,,,10.1016/j.jallcom.2012.04.055,TRUE,,,0.949 μβ,15.73 memu/g,Zn0.9Mn0.1O,,,O1Mn0.1Zn0.9,0.317 memu/g,,
72.2 Oe,,485,485 K,,,10.1016/j.jallcom.2012.04.055,TRUE,,,0.845 μβ,32.44 memu/g,Zn0.9Fe0.1O,,,O1Fe0.1Zn0.9,0.980 memu/g,,
42.8 Oe,,211,211 K,,,10.1016/j.jallcom.2012.04.055,TRUE,,,-0.379 μβ,204.00 memu/g,Zn0.9Ni0.1O,,,O1Ni0.1Zn0.9,21.380 memu/g,,
,Orthorhombic,763.15,490°C,,,10.1016/S0304-8853(01)00446-2,TRUE,,,,,Zr2Co11,,,Co11.0Zr2.0,,,
,Face-centered cubic (FCC),453.15,180°C,,,10.1016/S0304-8853(01)00446-2,TRUE,{'a': '1.1516 nm'},,,,Zr6Co23,,,Co23.0Zr6.0,,Fm-3m,
,Superstructure,120,120 K,,,10.1016/j.ssc.2004.01.035,TRUE,,,,,ZrNF,,,N1F1Zr1,,,
,Monoclinic,300,>300 K,,,10.1016/j.jmmm.2016.12.034,TRUE,,,,,ZrO2,,,O2.0Zr1,,,
,Amorphous,285,285 K,,,10.1016/j.jmmm.2006.01.237,TRUE,,,,,Ge0.94Mn0.06,,,Mn0.06Ge0.94,,,
,,233,233 K,,,10.1016/j.jmmm.2006.01.237,TRUE,,,,,Fe0.05Ge0.95,,,Fe0.05Ge0.95,,,
,,270,270 K,,,10.1016/j.jmmm.2006.01.237,TRUE,,,,,Co0.12Mn0.03Ge0.85,,,Mn0.03Co0.12Ge0.85,,,
,,285,285 K,,,10.1016/j.jmmm.2006.01.237,TRUE,,,,,Ge0.94Mn0.06,,,Mn0.06Ge0.94,,,
,Amorphous,120,80-160 K,,,10.1016/j.jmmm.2006.01.237,TRUE,,,,,Ge0.94Mn0.06,,,Mn0.06Ge0.94,,,
323 kA/m,,573.15,300 °C,,,10.1016/j.jallcom.2005.04.159,TRUE,,,,,Nd2Fe14B,,,B1Fe14.0Nd2.0,1.05 T,,
,,1015.15,742 °C,,,10.1016/j.jallcom.2005.04.159,TRUE,,,,,Fe2B,,,B1Fe2.0,,,
,Isotypic with FeOCl,,,0.04 K,0.04,10.1016/j.jpcs.2003.10.034,TRUE,"{'a': '4.1128 Å', 'b': '3.55 Å', 'c': '8.60 Å'}",Orthogonal,0.34 μB,,Li0.56HfNBr,,,Li0.56N1Br1Hf1,,,0.0145 emu K mol−1
,Hexagonal,315,315 K,,,10.1016/j.ssc.2010.10.021,TRUE,"{'a': '6.987', 'b': '6.987', 'c': '10.760'}",NiAs-type,3.24 μB,,MnAs,,,Mn1As1,,P63/mmc,
,Orthorhombic,315,315 K,,,10.1016/j.ssc.2010.10.021,TRUE,"{'a': '7.062', 'b': '12.196', 'c': '10.943'}",MnP-type,3.28 μB,,MnAs,,,Mn1As1,,Pnma,
,Monoclinic,,,,,10.1016/j.matlet.2008.08.054,TRUE,"{'a': '6.70 Å', 'b': '8.72 Å', 'c': '4.96 Å'}",,,,Mn2V2O7,18.2,18.2 K,O7.0V2.0Mn2.0,,C2/m (12),
,Monoclinic,,,,,10.1016/S0022-3697(02)00082-3,TRUE,"{'a': '15.3889(3) Å', 'b': '7.2261(1) Å', 'c': '10.0656(2) Å'}",,,,Na0.33V2O5,24,24 K,O5.0Na0.33V2.0,,P 21/a,
,L12,235,235 K,,,10.1016/j.jallcom.2013.09.035,TRUE,{'a': '0.35175 nm'},fcc,,8 emu/g,Ni3Si,,,Si1Ni3.0,,,
,L12,198,198 K,,,10.1016/j.jallcom.2013.09.035,TRUE,{'a': '0.35175 nm'},fcc,,49 emu/g,Ni3Si,,,Si1Ni3.0,,,
,L12,245,230-260 K,,,10.1016/j.jallcom.2013.09.035,TRUE,{'a': '0.3510 nm'},fcc,,2 emu/g,Ni3Si,,,Si1Ni3.0,,,
,Rhombohedral,338,338 K,,,10.1016/j.jmmm.2009.02.063,TRUE,,Perovskite,,30 Am^2/kg,La0.75Sr0.25MnO3,,,O3.0Mn1Sr0.25La0.75,,R3c,
,Rhombohedral,338,338 K,,,10.1016/j.jmmm.2009.02.063,TRUE,,Perovskite,,25 Am^2/kg,La0.73Sr0.27MnO3,,,O3.0Mn1Sr0.27La0.73,,R3c,
,Rhombohedral,338,338 K,,,10.1016/j.jmmm.2009.02.063,TRUE,,Perovskite,,24 Am^2/kg,La0.7Sr0.3MnO3,,,O3.0Mn1Sr0.3La0.7,,R3c,
,Wurtzite,,,,,10.1016/S0921-4526(03)00399-5,TRUE,,Hexagonal,,,MnS,152,152 K,S1Mn1,,,
,,858,858 K,,,10.1016/j.jmmm.2006.03.056,TRUE,,,,,Fe3O4,,,O4.0Fe3.0,,,
,h.c.p.,,,,,10.1016/S0925-8388(03)00215-9,TRUE,"{'a': '2.797 Å', 'b': '2.797 Å', 'c': '4.536 Å'}",h.c.p.,1.68 μB,,MnN0.388,353.7,353.7 K,N0.388Mn1,,P 63 22,
,h.c.p.,,,,,10.1016/S0925-8388(03)00215-9,TRUE,,h.c.p.,1.7 μB,,MnN0.43,308,308 K,N0.43Mn1,,P 63 22,
3500 Oe,Body-centered tetragonal,46,46 K,,,10.1016/S0022-0248(01)00936-8,TRUE,"{'a': '5.76 Å', 'b': '5.76 Å', 'c': '9.47 Å'}",Tetragonal,1.73 μB/molecule,,Mn3O4,,,O4.0Mn3.0,,,
"0.16 T (parallel), 0.20 T (perpendicular)",τ phase (L10),533,533 K,,,10.1016/j.jmmm.2016.11.045,TRUE,,P4/mmm,,0.80 T,Mn53Al45C2,,,C2.0Al45.0Mn53.0,"0.47 T (parallel), 0.26 T (perpendicular)",P4/mmm,
1640 Oe,Tetragonal,635,635 K,,,10.1016/j.jallcom.2016.11.171,TRUE,"{'a': '3.94 Å', 'c': '3.58 Å'}",tP2,,,Al45Mn55,,,Al45.0Mn55.0,,L10,
,,,,-11,-11,10.1016/j.jcrysgro.2010.10.210,TRUE,{'a': '6.485'},,,,Cd0.5Mn0.5Te,,,Mn0.5Cd0.5Te1,,,
,,,,-13,-13,10.1016/j.jcrysgro.2010.10.210,TRUE,{'a': '6.588'},,,,Cd0.7Mn0.3Te,,,Mn0.3Cd0.7Te1,,,
,Spinel,84.5,84.5 K,152 K,152,10.1016/S0921-4526(01)00281-2,TRUE,,Cubic,,,CdCr2S4,,,S4.0Cr2.0Cd1,,,
,Spinel,84.7,84.7 K,165 K,165,10.1016/S0921-4526(01)00281-2,TRUE,,Cubic,,,CdCr2S3Se,,,S3.0Cr2.0Se1Cd1,,,
,Spinel,93.1,93.1 K,181 K,181,10.1016/S0921-4526(01)00281-2,TRUE,,Cubic,,,CdCr2S2Se2,,,S2.0Cr2.0Se2.0Cd1,,,
,Spinel,110,110 K,191 K,191,10.1016/S0921-4526(01)00281-2,TRUE,,Cubic,,,CdCr2SSe3,,,S1Cr2.0Se3.0Cd1,,,
,Spinel,129.5,129.5 K,204 K,204,10.1016/S0921-4526(01)00281-2,TRUE,,Cubic,,,CdCr2Se4,,,Cr2.0Se4.0Cd1,,,
,ThCr2Si2,,,,,10.1016/S0921-4526(98)00844-8,TRUE,,,1.79 μB,,CePd2Ge2,5.2,5.2 K,Ge2.0Pd2.0Ce1,,,
,Tetragonal,,,53 K,53,10.1016/j.physb.2009.07.015,TRUE,,CaBe2Ge2-type,2.47 μB,,CePt2Si2,,,Si2.0Ce1Pt2.0,,,
,Cubic,,,23.5 K,23.5,10.1016/j.jallcom.2017.05.086,TRUE,{'a': '8.3819 Å'},,2.47 μB,0.42 μB,Ce8Pd24Al,4.2,4.2 K,Al1Pd24.0Ce8.0,,Pm-3m,
,Cubic,,,26.2 K,26.2,10.1016/j.jallcom.2017.05.086,TRUE,{'a': '8.432 Å'},,2.49 μB,0.78 μB,Ce8Pd24Sn,7,7.0 K,Pd24.0Sn1Ce8.0,,Pm-3m,
,,21.2,21.2 K,,,10.1016/S0921-4526(99)01222-3,TRUE,,,,,CeCoGe3,19,19 K,Co1Ge3.0Ce1,,,
,,7.8,7.8 K,,,10.1016/j.physb.2005.01.024,TRUE,,,,,CeRu2Ge2,,,Ge2.0Ru2.0Ce1,,,
,,7.9,7.9 K,,,10.1016/S0921-4526(98)00975-2,TRUE,,,,,CeRu2Ge2,,,Ge2.0Ru2.0Ce1,,,
2 kA/m,Fluorite-like,,,-3 K,-3,10.1016/j.jallcom.2018.04.115,TRUE,{'a': '0.5414 nm'},Face-centered cubic (fcc),,0.0014 A·m²/kg,CeO2,,,O2.0Ce1,,,χD = -6.98 × 10⁻¹⁰ m³/kg
,B2,333,333 K,,,10.1016/j.jallcom.2006.10.104,TRUE,{'a': '5.729 Å'},Cubic,1.70 μB/f.u.,,Co2Cr1.03Al0.97,,,Al0.97Cr1.03Co2.0,,F-43m,
,B2,588,588 K,,,10.1016/j.jallcom.2006.10.104,TRUE,{'a': '5.734 Å'},Cubic,2.52 μB/f.u.,,Co2Cr0.82Fe0.20Al0.96,,,Al0.96Cr0.82Fe0.2Co2.0,,F-43m,
,B2,840,840 K,,,10.1016/j.jallcom.2006.10.104,TRUE,{'a': '5.733 Å'},Cubic,3.24 μB/f.u.,,Co2Cr0.63Fe0.41Al0.96,,,Al0.96Cr0.63Fe0.41Co2.0,,F-43m,
,B2,850,>850 K,,,10.1016/j.jallcom.2006.10.104,TRUE,{'a': '5.732 Å'},Cubic,4.26 μB/f.u.,,Co2Cr0.32Fe0.72Al0.97,,,Al0.97Cr0.32Fe0.72Co2.0,,F-43m,
,B2,850,>850 K,,,10.1016/j.jallcom.2006.10.104,TRUE,{'a': '5.723 Å'},Cubic,5.21 μB/f.u.,,Co2Fe1.03Al0.99,,,Al0.99Fe1.03Co2.0,,F-43m,
,Trigonal,,,,,10.1016/j.ceramint.2018.09.290,TRUE,"{'a': '5.14 Å', 'b': '5.14 Å', 'c': '14.03 Å'}",,5.3 μB,,Co4Nb2O9,27,27 K,O9.0Co4.0Nb2.0,,P3̅c1,
,Trigonal,,,,,10.1016/j.ceramint.2018.09.290,TRUE,"{'a': '5.16 Å', 'b': '5.16 Å', 'c': '14.10 Å'}",,6.2 μB,,Mn4Nb2O9,69,69 K,O9.0Mn4.0Nb2.0,,P3̅c1,
,Trigonal,,,,,10.1016/j.ceramint.2018.09.290,TRUE,"{'a': '5.15 Å', 'b': '5.15 Å', 'c': '14.08 Å'}",,,,Co0.05Mn3.95Nb2O9,69,69 K,O9.0Mn3.95Co0.05Nb2.0,,P3̅c1,
0.5 A/m,Glassy,315,315 K,,,10.1016/j.jallcom.2023.171271,TRUE,,,,0.21 T,Co66Hf6.5B27.5,,,B27.5Co66.0Hf6.5,,,
2.5 A/m,Glassy,530,530 K,,,10.1016/j.jallcom.2023.171271,TRUE,,,,0.67 T,Co46Fe20Hf6.5B27.5,,,B27.5Fe20.0Co46.0Hf6.5,,,
2.4 kOe,"Co5Zr, Co23Zr6, fcc-Co",780,780 K,,,10.1016/j.physb.2011.09.138,TRUE,,,,54.2 emu/g,Co82Zr18,,,Co82.0Zr18.0,3.7 kG,,
2.6 kOe,"Co5Zr, Co23Zr6, fcc-Co",780,780 K,,,10.1016/j.physb.2011.09.138,TRUE,,,,56.9 emu/g,Co82Zr16Ti2,,,Ti2.0Co82.0Zr16.0,3.8 kG,,
2.9 kOe,"Co5Zr, Co23Zr6, fcc-Co",780,780 K,,,10.1016/j.physb.2011.09.138,TRUE,,,,59.0 emu/g,Co82Zr14Ti4,,,Ti4.0Co82.0Zr14.0,4.0 kG,,
2.0 kOe,"Co5Zr, Co23Zr6, fcc-Co",780,780 K,,,10.1016/j.physb.2011.09.138,TRUE,,,,61.3 emu/g,Co82Zr12Ti6,,,Ti6.0Co82.0Zr12.0,3.7 kG,,
0.0494 Oe,Cubic Spinel,388.15,115 °C,,,10.1016/j.ceramint.2023.08.213,TRUE,{'a': '8.404 Å'},,,48.80 emu/g,Co0.4Ag0.1Zn0.5Fe2O4,,,O4.0Fe2.0Co0.4Zn0.5Ag0.1,6.1844 emu/g,,
,Cubic,,,,,10.1016/j.jssc.2012.08.057,TRUE,"{'a': '10.00', 'b': '10.00', 'c': '10.00'}",Cubic spinel,,,Cu2FeSn1.5Ti1.5S8,4.5,2-7 K,S8.0Ti1.5Fe1Cu2.0Sn1.5,,,
,Cubic,,,,,10.1016/j.jssc.2012.08.057,TRUE,"{'a': '10.00', 'b': '10.00', 'c': '10.00'}",Cubic spinel,,,Cu2FeTi3S8,4.5,2-7 K,S8.0Ti3.0Fe1Cu2.0,,,
,Cubic,416,416 K,436 K,436,10.1016/j.physb.2017.05.049,TRUE,,Face-centered cubic,4.650 μB/f.u.,4.760 μB/f.u.,CuCr2Se4,,,Cr2.0Cu1Se4.0,,Fd-3m,
,Spinel,350,350 K,365 K,365,10.1016/S0921-4526(98)00427-X,TRUE,{'a': '1029.9 pm'},Cubic,5.38 μB,,Cu0.87Co0.06Cr2.3Se4,,,Cr2.3Co0.06Cu0.87Se4.0,,Fd3m,
,Spinel,362,362 K,370 K,370,10.1016/S0921-4526(98)00427-X,TRUE,{'a': '1030.7 pm'},Cubic,5.2 μB,,Cu0.78Co0.1Cr2.2Se4,,,Cr2.2Co0.1Cu0.78Se4.0,,Fd3m,
,Spinel,310,310 K,316 K,316,10.1016/S0921-4526(98)00427-X,TRUE,{'a': '1030.9 pm'},Cubic,5.54 μB,,Cu1.1Co0.11Cr2.0Se4,,,Cr2.0Co0.11Cu1.1Se4.0,,Fd3m,
,Spinel,66.7,66.7 K,-143.7 K,-143.7,10.1016/S0921-4526(98)00427-X,TRUE,{'a': '1035.71 pm'},Cubic,,,Cu1.28Co0.23Cr2.09Se4,,,Cr2.09Co0.23Cu1.28Se4.0,,Fd3m,
,Cubic,670,670 K,,,10.1016/j.jallcom.2006.08.366,TRUE,,MgCu2-type (C15),,,DyCo2,,,Co2.0Dy1,,Fd3m,
,Cubic,670,670 K,,,10.1016/j.jallcom.2006.08.366,TRUE,,MgCu2-type (C15),,,DyFe2,,,Fe2.0Dy1,,Fd3m,
,Cubic,142,142 K,141.0 K,141,10.1016/j.jallcom.2012.10.137,TRUE,{'a': '7.185 Å'},C15 MgCu2-type,,,DyCo2,,,Co2.0Dy1,,,
,Hexagonal,,,-6.4 K,-6.4,10.1016/j.jallcom.2015.07.277,TRUE,"{'a': '9.3622 Å', 'c': '9.3963 Å'}",Ordered Co2Al5-type,10.3 μB,,Er10Co1.30Al2.70,12.7,12.7 K,Al2.7Co1.3Er10.0,,"P63/mmc, no. 194",
,,5,5 K,,,10.1016/j.jallcom.2015.07.277,TRUE,,,,,Er2Co3Al9,,,Al9.0Co3.0Er2.0,,,
,Tetragonal,623,623 K,,,10.1016/j.jallcom.2009.01.127,TRUE,,,2.29 μB,"14.6 μB/f.u. (5 K), 21.8 μB/f.u. (300 K)",Er2Fe13CoB,,,B1Fe13.0Co1Er2.0,,P42/mnm,
,Tetragonal,735,735 K,,,10.1016/j.jallcom.2009.01.127,TRUE,,,2.24 μB,"13.8 μB/f.u. (5 K), 22.2 μB/f.u. (300 K)",Er2Fe11Co3B,,,B1Fe11.0Co3.0Er2.0,,P42/mnm,
,Tetragonal,838,838 K,,,10.1016/j.jallcom.2009.01.127,TRUE,,,2.18 μB,"13.0 μB/f.u. (5 K), 21.9 μB/f.u. (300 K)",Er2Fe9Co5B,,,B1Fe9.0Co5.0Er2.0,,P42/mnm,
,CaBe2Ge2-type,,,,,10.1016/j.physb.2007.10.031,TRUE,,Tetragonal,,,EuPt2Si2,15,15 K,Si2.0Eu1Pt2.0,,,
,Orthorhombic,63,63 K,-78.85 K,-78.85,10.1016/j.jallcom.2016.05.098,TRUE,"{'a': '5.3845 Å', 'b': '5.6051 Å', 'c': '7.5637 Å'}",,5.86 μB,,Eu0.8Sr0.2MnO3,,,O3.0Mn1Sr0.2Eu0.8,,Pbnm,
,Orthorhombic,66,66 K,-102.08 K,-102.08,10.1016/j.jallcom.2016.05.098,TRUE,"{'a': '5.4068 Å', 'b': '5.4821 Å', 'c': '7.6397 Å'}",,6.64 μB,,Eu0.7Sr0.3MnO3,,,O3.0Mn1Sr0.3Eu0.7,,Pbnm,
,Orthorhombic,44,44 K,-77.40 K,-77.4,10.1016/j.jallcom.2016.05.098,TRUE,"{'a': '5.4237 Å', 'b': '5.4384 Å', 'c': '7.6446 Å'}",,6.98 μB,,Eu0.6Sr0.4MnO3,,,O3.0Mn1Sr0.4Eu0.6,,Pbnm,
,Orthorhombic,43,43 K,-83.50 K,-83.5,10.1016/j.jallcom.2016.05.098,TRUE,"{'a': '5.4249 Å', 'b': '5.4137 Å', 'c': '7.6566 Å'}",,8.12 μB,,Eu0.5Sr0.5MnO3,,,O3.0Mn1Sr0.5Eu0.5,,Pbnm,
,Cubic Perovskite,3.4,3.4 K,~3.2 K,3.2,10.1016/j.jssc.2019.120985,TRUE,,Simple Cubic,,,EuTi0.8Sc0.2O3,,,O3.0Sc0.2Ti0.8Eu1,,Pm-3m,
,Cubic Perovskite,,,~3 K,3,10.1016/j.jssc.2019.120985,TRUE,,Simple Cubic,,,EuTiO3,5,5 K,O3.0Ti1Eu1,,Pm-3m,
,Orthorhombic,320,320 K,,,10.1016/j.jallcom.2022.164164,TRUE,"{'a': '8.7641', 'b': '9.4220', 'c': '5.0882'}",,2.576 μB,,Fe1.4Ga0.6O3,,,O3.0Fe1.4Ga0.6,,Pc21n,
,Orthorhombic,290,290 K,,,10.1016/j.jallcom.2022.164164,TRUE,"{'a': '8.7447', 'b': '9.3963', 'c': '5.0803'}",,1.726 μB,,Fe1.2Ga0.8O3,,,O3.0Fe1.2Ga0.8,,Pc21n,
,Orthorhombic,225,225 K,,,10.1016/j.jallcom.2022.164164,TRUE,"{'a': '8.7456', 'b': '9.3937', 'c': '5.0827'}",,1.196 μB,,Fe1.0Ga1.0O3,,,O3.0Fe1.0Ga1.0,,Pc21n,
,Orthorhombic,100,100 K,,,10.1016/j.jallcom.2022.164164,TRUE,"{'a': '8.7180', 'b': '9.3654', 'c': '5.0711'}",,0.625 μB,,Fe0.8Ga1.2O3,,,O3.0Fe0.8Ga1.2,,Pc21n,
< 40 A/m,B2,1050,1000-1100 K,,,10.1016/j.jnoncrysol.2008.07.038,TRUE,,bcc,,1.6-2.1 T,Fe44.6Co43.4NbZr7.3B3.7Cu1,,,B3.7Fe44.6Co43.4Cu1.0Zr7.3Nb1,,,
< 40 A/m,B2,1050,1000-1100 K,,,10.1016/j.jnoncrysol.2008.07.038,TRUE,,bcc,,1.6-2.1 T,Fe44.6Co43.4Zr7.3B3.7Cu1,,,B3.7Fe44.6Co43.4Cu1.0Zr7.3,,,
< 40 A/m,B2,1050,1000-1100 K,,,10.1016/j.jnoncrysol.2008.07.038,TRUE,,bcc,,1.6-2.1 T,Fe44.6Co43.4HfZr7.3B3.7Cu1,,,B3.7Fe44.6Co43.4Cu1.0Zr7.3Hf1,,,
< 40 A/m,B2,1050,1000-1100 K,,,10.1016/j.jnoncrysol.2008.07.038,TRUE,,bcc,,1.6-2.1 T,Fe44.6Co43.4Hf7.3B3.7Cu1,,,B3.7Fe44.6Co43.4Cu1.0Hf7.3,,,
1191 Oe,L10*,744.15,471 °C,,,10.1016/j.jallcom.2017.01.160,TRUE,"{'a': '3.856 Å', 'c': '3.674 Å'}",Tetragonal,,,Fe50Pd46Ni4,,,Fe50.0Ni4.0Pd46.0,,C4/mmm,
980 Oe,L10*,755.15,482 °C,,,10.1016/j.jallcom.2017.01.160,TRUE,"{'a': '3.854 Å', 'c': '3.666 Å'}",Tetragonal,,,Fe50Pd42Ni8,,,Fe50.0Ni8.0Pd42.0,,C4/mmm,
0.90 kA/m,Amorphous,631,631 K,,,10.1016/j.jallcom.2009.03.145,TRUE,,,,1.24 T,Fe52Co10Nb8B30,,,B30.0Fe52.0Co10.0Nb8.0,,,7500 (at f=0.2 kHz)
0.90 kA/m,Amorphous,601,601 K,,,10.1016/j.jallcom.2009.03.145,TRUE,,,,1.09 T,Fe40Co22Nb8B30,,,B30.0Fe40.0Co22.0Nb8.0,,,7250 (at f=0.2 kHz)
1.01 kA/m,Amorphous,563,563 K,,,10.1016/j.jallcom.2009.03.145,TRUE,,,,0.86 T,Fe28Co34Nb8B30,,,B30.0Fe28.0Co34.0Nb8.0,,,1700 (at f=0.2 kHz)
1.03 kA/m,Amorphous,512,512 K,,,10.1016/j.jallcom.2009.03.145,TRUE,,,,0.53 T,Fe16Co46Nb8B30,,,B30.0Fe16.0Co46.0Nb8.0,,,1500 (at f=0.2 kHz)
,α-FeCo,647,647 K,,,10.1016/j.jallcom.2006.12.082,TRUE,,Cubic,,,Fe60Co18Nb6B16,,,B16.0Fe60.0Co18.0Nb6.0,,,
,α-FeCo,599,599 K,,,10.1016/j.jallcom.2006.12.082,TRUE,{'a': '2.873 Å'},Cubic,,,Fe58Co18Mn2Nb6B16,,,B16.0Mn2.0Fe58.0Co18.0Nb6.0,,,
,α-FeCo,569,569 K,,,10.1016/j.jallcom.2006.12.082,TRUE,{'a': '2.867 Å'},Cubic,,,Fe56Co18Mn4Nb6B16,,,B16.0Mn4.0Fe56.0Co18.0Nb6.0,,,
58 A/m,Amorphous,328,328K,,,10.1016/j.jallcom.2019.153420,TRUE,,,,0.42 T,Fe65Nb5Y5Hf5B20,,,B20.0Fe65.0Y5.0Nb5.0Hf5.0,,,
45 A/m,Amorphous,340,340K,,,10.1016/j.jallcom.2019.153420,TRUE,,,,0.44 T,Fe65Nb5Y6Hf4B20,,,B20.0Fe65.0Y6.0Nb5.0Hf4.0,,,
20 A/m,Amorphous,350,350K,,,10.1016/j.jallcom.2019.153420,TRUE,,,,0.47 T,Fe65Nb5Y7Hf3B20,,,B20.0Fe65.0Y7.0Nb5.0Hf3.0,,,
13 A/m,Amorphous,375,375K,,,10.1016/j.jallcom.2019.153420,TRUE,,,,0.49 T,Fe65Nb5Y8Hf2B20,,,B20.0Fe65.0Y8.0Nb5.0Hf2.0,,,
35 A/m,Amorphous,360,360K,,,10.1016/j.jallcom.2019.153420,TRUE,,,,0.51 T,Fe65Nb5Y9Hf1B20,,,B20.0Fe65.0Y9.0Nb5.0Hf1.0,,,
1170 A/m,Amorphous,364,364K,,,10.1016/j.jallcom.2019.153420,TRUE,,,,0.60 T,Fe65Nb5Y10B20,,,B20.0Fe65.0Y10.0Nb5.0,,,
3.39 A/m,Amorphous,550,550 K,,,10.1016/j.jnoncrysol.2019.03.005,TRUE,,,,1.09 T,Fe71Nb6B23,,,B23.0Fe71.0Nb6.0,,,
5.34 A/m,Amorphous,458,458 K,,,10.1016/j.jnoncrysol.2019.03.005,TRUE,,,,1.01 T,Fe70Er1Nb6B23,,,B23.0Fe70.0Nb6.0Er1.0,,,
6.12 A/m,Amorphous,440,440 K,,,10.1016/j.jnoncrysol.2019.03.005,TRUE,,,,0.71 T,Fe68Er3Nb6B23,,,B23.0Fe68.0Nb6.0Er3.0,,,
8.78 A/m,Amorphous,370,370 K,,,10.1016/j.jnoncrysol.2019.03.005,TRUE,,,,0.54 T,Fe66Er5Nb6B23,,,B23.0Fe66.0Nb6.0Er5.0,,,
5.81 A/m,Amorphous,340,340 K,,,10.1016/j.jnoncrysol.2019.03.005,TRUE,,,,0.43 T,Fe65Er7Nb6B23,,,B23.0Fe65.0Nb6.0Er7.0,,,
,Amorphous,580.15,307 °C,,,10.1016/j.jnoncrysol.2009.09.015,TRUE,,,,,Fe72.5Mn1Cu1Nb3Si13.5B9,,,B9.0Si13.5Mn1.0Fe72.5Cu1.0Nb3.0,,,
,Amorphous,226,226 K,,,10.1016/j.jnoncrysol.2005.07.012,TRUE,,,,,Fe60Cr14Cu1Nb3Si13B9,,,B9.0Si13.0Cr14.0Fe60.0Cu1.0Nb3.0,,,
,Amorphous,156,156 K,,,10.1016/j.jnoncrysol.2005.07.012,TRUE,,,,,Fe57Cr17Cu1Nb3Si13B9,,,B9.0Si13.0Cr17.0Fe57.0Cu1.0Nb3.0,,,
3.4 A/m,Amorphous,573,573 K,,,10.1016/j.jallcom.2021.162054,TRUE,,,,1.65 T,Fe80P12B4.9Si2.5Cu0.6,,,B4.9Si2.5P12.0Fe80.0Cu0.6,,,
3.1 A/m,Amorphous,620,620 K,,,10.1016/j.jallcom.2021.162054,TRUE,,,,1.62 T,Fe77Ni3P12B4.9Si2.5Cu0.6,,,B4.9Si2.5P12.0Fe77.0Ni3.0Cu0.6,,,
2.5 A/m,Amorphous,623,623 K,,,10.1016/j.jallcom.2021.162054,TRUE,,,,1.57 T,Fe74Ni6P12B4.9Si2.5Cu0.6,,,B4.9Si2.5P12.0Fe74.0Ni6.0Cu0.6,,,
1.8 A/m,Amorphous,636,636 K,,,10.1016/j.jallcom.2021.162054,TRUE,,,,1.51 T,Fe71Ni9P12B4.9Si2.5Cu0.6,,,B4.9Si2.5P12.0Fe71.0Ni9.0Cu0.6,,,
1.9 A/m,Amorphous,642,642 K,,,10.1016/j.jallcom.2021.162054,TRUE,,,,1.42 T,Fe68Ni12P12B4.9Si2.5Cu0.6,,,B4.9Si2.5P12.0Fe68.0Ni12.0Cu0.6,,,
4.0 A/m,Amorphous,579,579 K,,,10.1016/j.jnoncrysol.2017.03.005,TRUE,,,,1.57 T,Fe80P13C7,,,C7.0P13.0Fe80.0,,,"12,000"
3.0 A/m,Amorphous,606,606 K,,,10.1016/j.jnoncrysol.2017.03.005,TRUE,,,,1.47 T,Fe70Ni10P13C7,,,C7.0P13.0Fe70.0Ni10.0,,,"20,000"
2.3 A/m,Amorphous,613,613 K,,,10.1016/j.jnoncrysol.2017.03.005,TRUE,,,,1.28 T,Fe60Ni20P13C7,,,C7.0P13.0Fe60.0Ni20.0,,,"22,000"
1.4 A/m,Amorphous,588,588 K,,,10.1016/j.jnoncrysol.2017.03.005,TRUE,,,,1.25 T,Fe50Ni30P13C7,,,C7.0P13.0Fe50.0Ni30.0,,,"25,000"
,Glassy,619,619 K,,,10.1016/j.jallcom.2014.04.114,TRUE,,,,1.13 T,Fe60Ni20P14B6,,,B6.0P14.0Fe60.0Ni20.0,,,
,Glassy,593,593 K,,,10.1016/j.jallcom.2014.04.114,TRUE,,,,1.02 T,Fe50Ni30P14B6,,,B6.0P14.0Fe50.0Ni30.0,,,
,Glassy,534,534 K,,,10.1016/j.jallcom.2014.04.114,TRUE,,,,0.81 T,Fe40Ni40P14B6,,,B6.0P14.0Fe40.0Ni40.0,,,
,Glassy,434,434 K,,,10.1016/j.jallcom.2014.04.114,TRUE,,,,0.58 T,Fe30Ni50P14B6,,,B6.0P14.0Fe30.0Ni50.0,,,
5.2 A/m,Amorphous,597.15,324 °C,,,10.1016/j.jallcom.2015.11.044,TRUE,,,,1.67 T,Fe83Si2B11P3C1,,,B11.0C1.0Si2.0P3.0Fe83.0,,,10.3 × 10^3
7.2 A/m,Amorphous,662.15,389 °C,,,10.1016/j.jallcom.2015.11.044,TRUE,,,,1.71 T,Fe78Co5Si2B11P3C1,,,B11.0C1.0Si2.0P3.0Fe78.0Co5.0,,,6.6 × 10^3
3.9 A/m,Amorphous,573.15,300 °C,,,10.1016/j.jallcom.2015.11.044,TRUE,,,,1.49 T,Fe80P11C9,,,C9.0P11.0Fe80.0,,,11 × 10^3
2.9 A/m,Amorphous,593.15,320 °C,,,10.1016/j.jallcom.2015.11.044,TRUE,,,,1.40 T,Fe72Si19.2B4.8Nb4,,,B4.8Si19.2Fe72.0Nb4.0,,,17 × 10^3
2.7 A/m,Amorphous,610.15,337 °C,,,10.1016/j.jallcom.2015.11.044,TRUE,,,,1.13 T,Fe62Co10Si19.2B4.8Nb4,,,B4.8Si19.2Fe62.0Co10.0Nb4.0,,,12 × 10^3
2.5 A/m,Amorphous,642.15,369 °C,,,10.1016/j.jallcom.2015.11.044,TRUE,,,,1.05 T,Fe52Co20Si19.2B4.8Nb4,,,B4.8Si19.2Fe52.0Co20.0Nb4.0,,,15 × 10^3
4.3 A/m,Amorphous,583.15,310 °C,,,10.1016/j.jallcom.2018.10.331,TRUE,,,,1.66 T,Fe84Si3B13,,,B13.0Si3.0Fe84.0,,,
2.2 A/m,Amorphous,626.15,353 °C,,,10.1016/j.jallcom.2018.10.331,TRUE,,,,1.68 T,Fe82Si3B13,,,B13.0Si3.0Fe82.0,,,
2.6 A/m,Amorphous,661.15,388 °C,,,10.1016/j.jallcom.2018.10.331,TRUE,,,,1.63 T,Fe80Si3B13,,,B13.0Si3.0Fe80.0,,,
2.3 A/m,Amorphous,703.15,430 °C,,,10.1016/j.jallcom.2018.10.331,TRUE,,,,1.60 T,Fe77Si3B13,,,B13.0Si3.0Fe77.0,,,
2.2 A/m,Amorphous,728.15,455 °C,,,10.1016/j.jallcom.2018.10.331,TRUE,,,,1.55 T,Fe74Si3B13,,,B13.0Si3.0Fe74.0,,,
2.2 A/m,Amorphous,736.15,463 °C,,,10.1016/j.jallcom.2018.10.331,TRUE,,,,1.53 T,Fe71Si3B13,,,B13.0Si3.0Fe71.0,,,
,Zinc Blende,496,496 K,,,10.1016/j.physb.2019.08.001,FALSE,{'a': '6.208 Å'},Cubic,4 μB,,Ga0.75Mn0.25Sb,,,Mn0.25Ga0.75Sb1,,F-43m (No. 216),
,Zinc Blende,866,866 K,,,10.1016/j.physb.2019.08.001,FALSE,{'a': '6.315 Å'},Cubic,4 μB,,Ga0.5Mn0.5Sb,,,Mn0.5Ga0.5Sb1,,F-43m (No. 216),
,Zinc Blende,919,919 K,,,10.1016/j.physb.2019.08.001,FALSE,{'a': '6.179 Å'},Cubic,4 μB,,Ga0.25Mn0.75Sb,,,Mn0.75Ga0.25Sb1,,F-43m (No. 216),
,Zinc Blende,587,587 K,,,10.1016/j.physb.2019.08.001,TRUE,{'a': '6.178 Å'},Cubic,4 μB,,MnSb,,,Mn1Sb1,,F-43m (No. 216),
,Cubic,770,770,,,10.1016/j.jallcom.2006.06.089,TRUE,{'a': '7.3941'},MgCu2-type,,,GdFe2,,,Fe2.0Gd1,,Fd3m,
,Cubic,421,421,,,10.1016/j.jallcom.2006.06.089,TRUE,{'a': '7.2420'},MgCu2-type,,,GdCo2,,,Co2.0Gd1,,Fd3m,
18 Oe,Amorphous,130,130 K,,,10.1016/j.jnoncrysol.2013.08.009,TRUE,,,,181 emu/g,Gd55Co20Fe5Al20,,,Al20.0Fe5.0Co20.0Gd55.0,,,
20 Oe,Amorphous,142,142 K,,,10.1016/j.jnoncrysol.2013.08.009,TRUE,,,,208 emu/g,Gd55Co20Fe5Al15Si5,,,Al15.0Si5.0Fe5.0Co20.0Gd55.0,,,
25 Oe,Amorphous,149,149 K,,,10.1016/j.jnoncrysol.2013.08.009,TRUE,,,,194 emu/g,Gd55Co20Fe5Al10Si10,,,Al10.0Si10.0Fe5.0Co20.0Gd55.0,,,
27 Oe,Amorphous,151,151 K,,,10.1016/j.jnoncrysol.2013.08.009,TRUE,,,,186 emu/g,Gd55Co20Fe5Al5Si15,,,Al5.0Si15.0Fe5.0Co20.0Gd55.0,,,
Negligible,Amorphous,221,221 K,236 K,236,10.1016/j.jallcom.2014.04.014,TRUE,,,6.08 μB/Gd,184 Am^2/kg,Gd65Mn30Si5,,,Si5.0Mn30.0Gd65.0,,,
Negligible,Amorphous,218,218 K,233 K,233,10.1016/j.jallcom.2014.04.014,TRUE,,,6.22 μB/Gd,190 Am^2/kg,Gd65Mn25Si10,,,Si10.0Mn25.0Gd65.0,,,
,Crystalline,288,288 K,,,10.1016/j.jallcom.2014.04.014,TRUE,,Hexagonal,,,Gd65Mn25Si10,,,Si10.0Mn25.0Gd65.0,,,
,Amorphous,212,212 K,,,10.1016/j.jallcom.2014.04.014,FALSE,,,,,Gd65Mn30Ge5,,,Mn30.0Ge5.0Gd65.0,,,
,Amorphous,229,229 K,,,10.1016/j.jallcom.2014.04.014,FALSE,,,,,Gd65Mn25Ge10,,,Mn25.0Ge10.0Gd65.0,,,
,Amorphous,143,143 K,,,10.1016/j.jallcom.2014.04.014,TRUE,,,,,Gd60Co30Al10,,,Al10.0Co30.0Gd60.0,,,
,Amorphous,83,83 K,,,10.1016/j.jallcom.2014.04.014,TRUE,,,,,Gd55Ni30Al15,,,Al15.0Ni30.0Gd55.0,,,
,Crystalline,294,294 K,,,10.1016/j.jallcom.2014.04.014,TRUE,,,,,Gd,,,Gd1,,,
,Crystalline,276,276 K,,,10.1016/j.jallcom.2014.04.014,TRUE,,,,,Gd5Si2Ge2,,,Si2.0Ge2.0Gd5.0,,,
,Crystalline,278,278 K,,,10.1016/j.jallcom.2014.04.014,FALSE,,,,,Gd5Ge2.025Si1.925In0.05,,,Si1.925Ge2.025In0.05Gd5.0,,,
,Amorphous,172,172 K,,,10.1016/j.jnoncrysol.2017.10.010,TRUE,,,1.6 μB,203.8 emu/g,Gd75Co25,,,Co25.0Gd75.0,,,
,Amorphous,244,244 K,,,10.1016/j.jnoncrysol.2017.10.010,TRUE,,,1.1 μB,211.0 emu/g,Gd75Fe25,,,Fe25.0Gd75.0,,,
,Orthorhombic,,,,,10.1016/j.jnoncrysol.2017.10.010,TRUE,,,,,Gd3Co,131,131 K,Co1Gd3.0,,Pnma,
,,395,395 K,,,10.1016/j.jnoncrysol.2017.10.010,TRUE,,,,,Gd70Fe30,,,Fe30.0Gd70.0,,,
,Amorphous,118,118 K,,,10.1016/j.jnoncrysol.2018.06.021,TRUE,,,19.4 μB/FU,,Gd75Ni25,,,Ni25.0Gd75.0,,,
,Amorphous,244,244 K,,,10.1016/j.jnoncrysol.2018.06.021,TRUE,,,19.9 μB/FU,,Gd75Fe25,,,Fe25.0Gd75.0,,,
,Laves phase,100,100 K,,,10.1016/j.jallcom.2005.06.066,TRUE,,,,,GdFe0.3Al1.7,,,Al1.7Fe0.3Gd1,,,
,Orthorhombic,,,,,10.1016/j.physb.2019.06.055,TRUE,"{'a': '5.3228 Å', 'b': '5.7580 Å', 'c': '7.5181 Å'}",O' type orthorhombic,,104 emu/g,GdMn0.7Fe0.3O3,210,210 K,O3.0Mn0.7Fe0.3Gd1,,Pbnm,
,Orthorhombic,,,,,10.1016/j.physb.2019.06.055,TRUE,"{'a': '5.3292 Å', 'b': '5.7009 Å', 'c': '7.5681 Å'}",O type orthorhombic,,109 emu/g,GdMn0.5Fe0.5O3,280,280 K,O3.0Mn0.5Fe0.5Gd1,,Pbnm,
5328 Oe,Monoclinic,83,83 K,,,10.1016/j.jallcom.2022.166090,TRUE,"{'a': '5.228 Å', 'b': '5.581 Å', 'c': '7.469 Å'}",,,11.60 μB/f.u,Ho2CoMnO6,,,O6.0Mn1Co1Ho2.0,2.00 μB/f.u,P21/n,
3477 Oe,Monoclinic,83,"82 K, 84 K",,,10.1016/j.jallcom.2022.166090,TRUE,"{'a': '5.224 Å', 'b': '5.567 Å', 'c': '7.472 Å'}",,,11.26 μB/f.u,Ho2CoMn0.9Ni0.1O6,,,O6.0Mn0.9Co1Ni0.1Ho2.0,1.80 μB/f.u,P21/n,
2910 Oe,Monoclinic,83,"80 K, 86 K",,,10.1016/j.jallcom.2022.166090,TRUE,"{'a': '5.213 Å', 'b': '5.546 Å', 'c': '7.462 Å'}",,,11.08 μB/f.u,Ho2CoMn0.8Ni0.2O6,,,O6.0Mn0.8Co1Ni0.2Ho2.0,1.45 μB/f.u,P21/n,
1737 Oe,Monoclinic,82.5,"78 K, 87 K",,,10.1016/j.jallcom.2022.166090,TRUE,"{'a': '5.207 Å', 'b': '5.531 Å', 'c': '7.454 Å'}",,,10.40 μB/f.u,Ho2CoMn0.7Ni0.3O6,,,O6.0Mn0.7Co1Ni0.3Ho2.0,0.80 μB/f.u,P21/n,
1110 Oe,Monoclinic,82,"76 K, 88 K",,,10.1016/j.jallcom.2022.166090,TRUE,"{'a': '5.193 Å', 'b': '5.507 Å', 'c': '7.438 Å'}",,,10.27 μB/f.u,Ho2CoMn0.6Ni0.4O6,,,O6.0Mn0.6Co1Ni0.4Ho2.0,0.53 μB/f.u,P21/n,
,Hexagonal,,,-26 K,-26,10.1016/j.ceramint.2014.02.045,TRUE,"{'a': '6.143 Å', 'b': '6.143 Å', 'c': '11.409 Å'}",,10.93 μB,,HoMnO3,80,80 K,O3.0Mn1Ho1,,P63cm,
,Hexagonal and Orthorhombic,,,-45 K,-45,10.1016/j.ceramint.2014.02.045,TRUE,"{'a': '5.255 Å', 'b': '5.839 Å', 'c': '7.362 Å'}",,10.89 μB,,HoMn0.975Co0.025O3,86,86 K,O3.0Mn0.975Co0.025Ho1,,Pbnm,
,Orthorhombic,,,-28 K,-28,10.1016/j.ceramint.2014.02.045,TRUE,"{'a': '5.241 Å', 'b': '5.817 Å', 'c': '7.351 Å'}",,11.15 μB,,HoMn0.95Co0.05O3,118,118 K,O3.0Mn0.95Co0.05Ho1,,Pbnm,
0.41 T,Orthorhombic,,,-17 K,-17,10.1016/j.ceramint.2014.02.045,TRUE,"{'a': '5.228 Å', 'b': '5.801 Å', 'c': '7.340 Å'}",,11.47 μB,2.26 emu/g,HoMn0.9Co0.1O3,125,125 K,O3.0Mn0.9Co0.1Ho1,0.272 emu/g,Pbnm,
,HfFe6Ge6-type,376,376 K,,,10.1016/j.jallcom.2006.09.115,TRUE,"{'a': '5.518 Å', 'c': '9.003 Å'}",,,,HoMn6Sn6,,,Mn6.0Sn6.0Ho1,,P 6/mmm,
,HfFe6Ge6-type,346,346 K,,,10.1016/j.jallcom.2006.09.115,TRUE,"{'a': '5.505 Å', 'c': '8.987 Å'}",,,,HoMn5.7Fe0.3Sn6,,,Mn5.7Fe0.3Sn6.0Ho1,,P 6/mmm,
,HfFe6Ge6-type,336,336 K,,,10.1016/j.jallcom.2006.09.115,TRUE,"{'a': '5.497 Å', 'c': '8.978 Å'}",,,,HoMn5.5Fe0.5Sn6,265,265 K,Mn5.5Fe0.5Sn6.0Ho1,,P 6/mmm,
,HfFe6Ge6-type,332,332 K,,,10.1016/j.jallcom.2006.09.115,TRUE,"{'a': '5.494 Å', 'c': '8.969 Å'}",,,,HoMn5.4Fe0.6Sn6,280,280 K,Mn5.4Fe0.6Sn6.0Ho1,,P 6/mmm,
,HfFe6Ge6-type,,,,,10.1016/j.jallcom.2006.09.115,TRUE,"{'a': '5.480 Å', 'c': '8.957 Å'}",,,,HoMn5.1Fe0.9Sn6,435,435 K,Mn5.1Fe0.9Sn6.0Ho1,,P 6/mmm,
,HfFe6Ge6-type,,,,,10.1016/j.jallcom.2006.09.115,TRUE,"{'a': '5.471 Å', 'c': '8.943 Å'}",,,,HoMn4.8Fe1.2Sn6,450,450 K,Mn4.8Fe1.2Sn6.0Ho1,,P 6/mmm,
,TbFe6Sn6-type,,,,,10.1016/j.jallcom.2006.09.115,TRUE,,,,,HoFe6Sn6,559,559 K,Fe6.0Sn6.0Ho1,,Immm,
,Cubic,,,-1 K,-1,10.1016/j.jallcom.2012.08.038,TRUE,{'a': '10.109'},Bixbyite,1.53 μB/Mn2+,,In1.95Mn0.05O3,,,O3.0Mn0.05In1.95,,,
,Cubic,,,-11 K,-11,10.1016/j.jallcom.2012.08.038,TRUE,{'a': '10.091'},Bixbyite,1.62 μB/Mn2+,,In1.90Mn0.10O3,,,O3.0Mn0.1In1.9,,,
,Cubic,,,-20 K,-20,10.1016/j.jallcom.2012.08.038,TRUE,{'a': '10.083'},Bixbyite,1.98 μB/Mn2+,,In1.85Mn0.15O3,,,O3.0Mn0.15In1.85,,,
1187.85 Oe,Monoclinic,783.15,510 °C,,,10.1016/j.jallcom.2022.168432,TRUE,"{'a': '7.8948 Å', 'b': '5.9759 Å', 'c': '5.7256 Å'}",,,0.163 emu/g,KBiFe2O5,553.15,280 °C,O5.0K1Fe2.0Bi1,0.006 emu/g,P2/c,
828 Oe,Monoclinic,,,,,10.1016/j.jallcom.2022.168432,TRUE,"{'a': '7.9064 Å', 'b': '5.9892 Å', 'c': '5.7369 Å'}",,,0.3138 emu/g,KBi0.85Ho0.15Fe1.7Co0.15O5,588.15,315 °C,O5.0K1Fe1.7Co0.15Ho0.15Bi0.85,0.1181 emu/g,P2/c,
4.4 kOe,Rhombohedral,270,270 K,193 K,193,10.1016/j.jallcom.2018.06.051,TRUE,"{'a': '5.433 Å', 'b': '5.433 Å', 'c': '13.133 Å'}",R3̄c,2.30 μB,1050 emu/mol,La0.8Sr0.2CoO3,,,O3.0Co1Sr0.2La0.8,375 emu/mol,R3̄c,
13.2 kOe,Rhombohedral,150,150 K,97 K,97,10.1016/j.jallcom.2018.06.051,TRUE,"{'a': '5.429 Å', 'b': '5.429 Å', 'c': '13.136 Å'}",R3̄c,3.30 μB,3900 emu/mol,La0.8Ca0.2CoO3,,,O3.0Ca0.2Co1La0.8,3100 emu/mol,R3̄c,
2.7 kOe,Rhombohedral,,,61 K,61,10.1016/j.jallcom.2018.06.051,TRUE,"{'a': '5.443 Å', 'b': '5.443 Å', 'c': '13.115 Å'}",R3̄c,3.25 μB,600 emu/mol,La0.9Sr0.1CoO3,,,O3.0Co1Sr0.1La0.9,180 emu/mol,R3̄c,
7.6 kOe,Rhombohedral,,,-15 K,-15,10.1016/j.jallcom.2018.06.051,TRUE,"{'a': '5.438 Å', 'b': '5.438 Å', 'c': '13.106 Å'}",R3̄c,3.34 μB,1900 emu/mol,La0.9Ca0.1CoO3,,,O3.0Ca0.1Co1La0.9,1300 emu/mol,R3̄c,
,Orthorhombic,,,,,10.1016/S0921-4526(99)00201-X,TRUE,"{'a': '0.5479 nm', 'b': '0.7756 nm', 'c': '0.5513 nm'}",GdFeO3-type,3.99 μB,,LaCrO3,320,320 K,O3.0Cr1La1,,Pnma,
,Rhombohedral,317,317 K,342 K,342,10.1016/j.ceramint.2023.11.235,TRUE,"{'a': '5.503830 Å', 'b': '5.503830 Å', 'c': '13.371026 Å'}",,2.98 μB,,La0.65Sr0.30Eu0.05Mn0.95Ni0.05O3,,,O3.0Mn0.95Ni0.05Sr0.3La0.65Eu0.05,,R-3c,
,Rhombohedral,299,299 K,312 K,312,10.1016/j.ceramint.2023.11.235,TRUE,"{'a': '5.504622 Å', 'b': '5.504622 Å', 'c': '13.382816 Å'}",,5.66 μB,,La0.65Sr0.275Eu0.075Mn0.95Ni0.05O3,,,O3.0Mn0.95Ni0.05Sr0.275La0.65Eu0.075,,R-3c,
,Rhombohedral,269,269 K,324 K,324,10.1016/j.ceramint.2023.11.235,TRUE,"{'a': '5.502613 Å', 'b': '5.502613 Å', 'c': '13.414683 Å'}",,3.49 μB,,La0.65Sr0.25Eu0.10Mn0.95Ni0.05O3,,,O3.0Mn0.95Ni0.05Sr0.25La0.65Eu0.1,,R-3c,
,,300.7,300.7 K,,,10.1016/j.ceramint.2023.11.235,FALSE,,,,,Mn30Fe12Cu8Al50,,,Al50.0Mn30.0Fe12.0Cu8.0,,,
,,300,300 K,,,10.1016/j.ceramint.2023.11.235,FALSE,,,,,Mn20Al20Co14Fe22Cr24,,,Al20.0Cr24.0Mn20.0Fe22.0Co14.0,,,
,,310,310 K,,,10.1016/j.ceramint.2023.11.235,FALSE,,,,,Mn20Al20Co14Fe23Cr23,,,Al20.0Cr23.0Mn20.0Fe23.0Co14.0,,,
,I4/mmm,,,,,10.1016/j.ceramint.2023.11.235,TRUE,,,,,GdFe2Si2,8.6,8.6 K,Si2.0Fe2.0Gd1,,,
,,118,118 K,,,10.1016/j.ceramint.2023.11.235,FALSE,,,,,La0.90Sr0.10MnO3,,,O3.0Mn1Sr0.1La0.9,,,
,,287,287 K,,,10.1016/j.ceramint.2023.11.235,TRUE,,,,,La0.80Sr0.20MnO3,,,O3.0Mn1Sr0.2La0.8,,,
,,226,226 K,,,10.1016/j.ceramint.2023.11.235,TRUE,,,,,La0.8Ca0.2MnO3,,,O3.0Ca0.2Mn1La0.8,,,
,,264,264 K,,,10.1016/j.ceramint.2023.11.235,TRUE,,,,,La0.67Dy0.03Sr0.3MnO3,,,O3.0Mn1Sr0.3La0.67Dy0.03,,,
,,271,271 K,,,10.1016/j.ceramint.2023.11.235,FALSE,,,,,La0.725Eu0.075Sr0.2MnO3,,,O3.0Mn1Sr0.2La0.725Eu0.075,,,
,,121,121 K,,,10.1016/j.ceramint.2023.11.235,FALSE,,,,,La0.85Eu0.05Sr0.1MnO3,,,O3.0Mn1Sr0.1La0.85Eu0.05,,,
,,297,297 K,,,10.1016/j.ceramint.2023.11.235,FALSE,,,,,La0.8Sr0.2Mn0.95Ni0.05O3,,,O3.0Mn0.95Ni0.05Sr0.2La0.8,,,
,,244,244 K,,,10.1016/j.ceramint.2023.11.235,TRUE,,,,,La0.67Ca0.33Mn0.98Ni0.02O3,,,O3.0Ca0.33Mn0.98Ni0.02La0.67,,,
,Rhombohedral,345,345 K,349 K,349,10.1016/j.jallcom.2013.08.011,TRUE,"{'a': '5.5322 Å', 'c': '13.5034 Å'}",R-3c,5.374 μB,,La0.67Ba0.33MnO3,,,O3.0Mn1Ba0.33La0.67,,R-3c,
,Rhombohedral,336,336 K,338 K,338,10.1016/j.jallcom.2013.08.011,TRUE,"{'a': '5.5283 Å', 'c': '13.5689 Å'}",R-3c,5.934 μB,,La0.67Ba0.28MnO3,,,O3.0Mn1Ba0.28La0.67,,R-3c,
,Rhombohedral,320,320 K,324 K,324,10.1016/j.jallcom.2013.08.011,TRUE,"{'a': '5.5466 Å', 'c': '13.4923 Å'}",R-3c,5.961 μB,,La0.67Ba0.23MnO3,,,O3.0Mn1Ba0.23La0.67,,R-3c,
,Cubic,267,267 K,,,10.1016/j.jallcom.2014.12.129,TRUE,{'a': '3.873 Å'},,,98.2 emu/g,La0.67Ca0.33MnO3,,,O3.0Ca0.33Mn1La0.67,,,
