Repository: sanjayganeshprabu/Computational-Modeling-and-Predictive-Analytics-for-Materials-Data

# Computational-Modeling-and-Predictive-Analytics-for-Materials-Data-

File: MODIFIED magnetic_materials.csv (part 52 of 112)
Coercivity,Crystal_Structure,Curie,Curie(Tc),Curie_Weiss,Curie_Weiss(θp),DOI,Experimental,Lattice_Parameters,Lattice_Structure,Magnetic_Moment,Magnetization,Material_Name,Neel,Neel(Tn),New_Column_Concatenated,Remanence,Space_Group,Susceptibility
,Orthorhombic,237,237 K,,,10.1016/j.jallcom.2014.12.129,TRUE,"{'a': '5.447 Å', 'b': '5.455 Å', 'c': '7.749 Å'}",,,95.3 emu/g,La0.67Ca0.31Mg0.02MnO3,,,O3.0Mg0.02Ca0.31Mn1La0.67,,,
,Orthorhombic,201,201 K,,,10.1016/j.jallcom.2014.12.129,TRUE,"{'a': '5.460 Å', 'b': '5.470 Å', 'c': '7.701 Å'}",,,90.2 emu/g,La0.67Ca0.28Mg0.05MnO3,,,O3.0Mg0.05Ca0.28Mn1La0.67,,,
,Orthorhombic,109,109 K,,,10.1016/j.jallcom.2014.12.129,TRUE,"{'a': '5.433 Å', 'b': '5.450 Å', 'c': '7.740 Å'}",,,86.1 emu/g,La0.67Ca0.23Mg0.1MnO3,,,O3.0Mg0.1Ca0.23Mn1La0.67,,,
,Orthorhombic,101,101 K,,,10.1016/j.jallcom.2014.12.129,TRUE,"{'a': '5.486 Å', 'b': '5.472 Å', 'c': '7.770 Å'}",,,68.7 emu/g,La0.67Ca0.13Mg0.2MnO3,,,O3.0Mg0.2Ca0.13Mn1La0.67,,,
,Orthorhombic,96,96 K,,,10.1016/j.jallcom.2014.12.129,TRUE,"{'a': '5.530 Å', 'b': '5.507 Å', 'c': '7.802 Å'}",,,53.1 emu/g,La0.67Mg0.33MnO3,,,O3.0Mg0.33Mn1La0.67,,,
,Orthorhombic,270,270 K,,,10.1016/S0022-4596(03)00173-7,TRUE,"{'a': '5.4575 Å', 'b': '7.7057 Å', 'c': '5.4771 Å'}",Pnma,3.50 μB,,La0.7Ca0.3MnO3,,,O3.0Ca0.3Mn1La0.7,,Pnma,
,Trigonal and Orthorhombic,90,90 K,,,10.1016/S0022-4596(03)00173-7,TRUE,"{'a': '5.4832 Å', 'c': '13.3202 Å'}",R3̄c and Pnma,1.59 μB,,La0.7Cd0.3MnO3,,,O3.0Mn1Cd0.3La0.7,,R3̄c and Pnma,
,Orthorhombic perovskite,253,253 K,,,10.1016/j.physb.2010.04.017,TRUE,"{'a': '0.5517 nm', 'b': '0.5541 nm', 'c': '0.7832 nm'}",Orthorhombic,,,La0.7Ba0.3Mn0.92Fe0.08O3,,,O3.0Mn0.92Fe0.08Ba0.3La0.7,,Pbnm,
,Orthorhombic perovskite,230,230 K,,,10.1016/j.physb.2010.04.017,TRUE,"{'a': '0.5517 nm', 'b': '0.5541 nm', 'c': '0.7832 nm'}",Orthorhombic,,,La0.7Ba0.3Mn0.9Fe0.1O3,,,O3.0Mn0.9Fe0.1Ba0.3La0.7,,Pbnm,
,Orthorhombic perovskite,183,183 K,,,10.1016/j.physb.2010.04.017,TRUE,"{'a': '0.5517 nm', 'b': '0.5541 nm', 'c': '0.7832 nm'}",Orthorhombic,,,La0.7Ba0.3Mn0.85Fe0.15O3,,,O3.0Mn0.85Fe0.15Ba0.3La0.7,,Pbnm,
,Orthorhombic perovskite,154,154 K,,,10.1016/j.physb.2010.04.017,TRUE,"{'a': '0.5517 nm', 'b': '0.5541 nm', 'c': '0.7832 nm'}",Orthorhombic,,,La0.7Ba0.3Mn0.8Fe0.2O3,,,O3.0Mn0.8Fe0.2Ba0.3La0.7,,Pbnm,
,Orthorhombic,251.6,251.6 K,,,10.1016/j.jallcom.2019.04.290,TRUE,"{'a': '5.4753 Å', 'b': '7.7281 Å', 'c': '5.4705 Å'}",Pnma,,,La0.7Ca0.3MnO3,,,O3.0Ca0.3Mn1La0.7,,,
,Orthorhombic,158,158.0 K,,,10.1016/j.jallcom.2019.04.290,TRUE,"{'a': '5.4826 Å', 'b': '7.7304 Å', 'c': '5.4782 Å'}",Pnma,,,La0.7Ca0.3Mn0.97Sc0.03O3,,,O3.0Ca0.3Sc0.03Mn0.97La0.7,,,
,Orthorhombic,116.9,116.9 K,,,10.1016/j.jallcom.2019.04.290,TRUE,"{'a': '5.4861 Å', 'b': '7.7323 Å', 'c': '5.4805 Å'}",Pnma,,,La0.7Ca0.3Mn0.95Sc0.05O3,,,O3.0Ca0.3Sc0.05Mn0.95La0.7,,,
,Orthorhombic,250.3,250.30 K,,,10.1016/j.jallcom.2010.04.187,TRUE,"{'a': '5.462 Å', 'b': '5.478 Å', 'c': '7.721 Å'}",Pbnm,3.96 μB,,La0.7Ca0.3Mn1.0O3,,,O3.0Ca0.3Mn1.0La0.7,,Pbnm,
,Orthorhombic,215.3,215.30 K,,,10.1016/j.jallcom.2010.04.187,TRUE,"{'a': '5.463 Å', 'b': '5.478 Å', 'c': '7.721 Å'}",Pbnm,3.97 μB,,La0.7Ca0.3Mn0.98Fe0.02O3,,,O3.0Ca0.3Mn0.98Fe0.02La0.7,,Pbnm,
,Orthorhombic,179.85,179.85 K,,,10.1016/j.jallcom.2010.04.187,TRUE,"{'a': '5.463 Å', 'b': '5.478 Å', 'c': '7.723 Å'}",Pbnm,3.89 μB,,La0.7Ca0.3Mn0.96Fe0.04O3,,,O3.0Ca0.3Mn0.96Fe0.04La0.7,,Pbnm,
,Orthorhombic,139.72,139.72 K,,,10.1016/j.jallcom.2010.04.187,TRUE,"{'a': '5.464 Å', 'b': '5.478 Å', 'c': '7.724 Å'}",Pbnm,3.625 μB,,La0.7Ca0.3Mn0.94Fe0.06O3,,,O3.0Ca0.3Mn0.94Fe0.06La0.7,,Pbnm,
,Orthorhombic,124.49,124.49 K,,,10.1016/j.jallcom.2010.04.187,TRUE,"{'a': '5.464 Å', 'b': '5.478 Å', 'c': '7.723 Å'}",Pbnm,3.072 μB,,La0.7Ca0.3Mn0.92Fe0.08O3,,,O3.0Ca0.3Mn0.92Fe0.08La0.7,,Pbnm,
,Orthorhombic,104.8,104.80 K,,,10.1016/j.jallcom.2010.04.187,TRUE,"{'a': '5.464 Å', 'b': '5.477 Å', 'c': '7.723 Å'}",Pbnm,2.553 μB,,La0.7Ca0.3Mn0.90Fe0.10O3,,,O3.0Ca0.3Mn0.9Fe0.1La0.7,,Pbnm,
,Orthorhombic,60.95,60.95 K,,,10.1016/j.jallcom.2010.04.187,TRUE,"{'a': '5.467 Å', 'b': '5.480 Å', 'c': '7.729 Å'}",Pbnm,1.032 μB,,La0.7Ca0.3Mn0.80Fe0.20O3,,,O3.0Ca0.3Mn0.8Fe0.2La0.7,,Pbnm,
,Orthorhombic,50.74,50.74 K,,,10.1016/j.jallcom.2010.04.187,TRUE,"{'a': '5.470 Å', 'b': '5.481 Å', 'c': '7.734 Å'}",Pbnm,0.513 μB,,La0.7Ca0.3Mn0.70Fe0.30O3,,,O3.0Ca0.3Mn0.7Fe0.3La0.7,,Pbnm,
,Rhombohedral,372,372 K,,,10.1016/j.jallcom.2010.11.009,TRUE,"{'a': '5.492 Å', 'c': '13.346 Å'}",Perovskite,3.47160 μB,,La0.7Sr0.3MnO3,,,O3.0Mn1Sr0.3La0.7,,R-3c,
,Rhombohedral,367,367 K,,,10.1016/j.jallcom.2010.11.009,TRUE,"{'a': '5.499 Å', 'c': '13.347 Å'}",Perovskite,3.48227 μB,,La0.7Sr0.25MnO3,,,O3.0Mn1Sr0.25La0.7,,R-3c,
,Rhombohedral,363,363 K,,,10.1016/j.jallcom.2010.11.009,TRUE,"{'a': '5.5019 Å', 'c': '13.3502 Å'}",Perovskite,3.48476 μB,,La0.7Sr0.225MnO3,,,O3.0Mn1Sr0.225La0.7,,R-3c,
,Rhombohedral,354,354 K,,,10.1016/j.jallcom.2010.11.009,TRUE,"{'a': '5.5065 Å', 'c': '13.3622 Å'}",Perovskite,3.51968 μB,,La0.7Sr0.2MnO3,,,O3.0Mn1Sr0.2La0.7,,R-3c,
,,297,297K,,,10.1016/j.ceramint.2017.03.040,FALSE,,,,,GdMnFeP0.45As0.55,,,P0.45Mn1Fe1As0.55Gd1,,,
,,300,300K,,,10.1016/j.ceramint.2017.03.040,TRUE,,,,,La0.75Sr0.1Ca0.15MnO3,,,O3.0Ca0.15Mn1Sr0.1La0.75,,,
,,305,305K,,,10.1016/j.ceramint.2017.03.040,FALSE,,,,,La0.6Eu0.1Sr0.3MnO3,,,O3.0Mn1Sr0.3La0.6Eu0.1,,,
,,343,343K,,,10.1016/j.ceramint.2017.03.040,TRUE,,,,,Pr0.6Sr0.4MnO3,,,O3.0Mn1Sr0.4Pr0.6,,,
,,306,306K,,,10.1016/j.ceramint.2017.03.040,TRUE,,,,,La0.67Sr0.33MnO3,,,O3.0Mn1Sr0.33La0.67,,,
,,354,354K,,,10.1016/j.ceramint.2017.03.040,TRUE,,,,,La0.6Sr0.4MnO3,,,O3.0Mn1Sr0.4La0.6,,,
,,370,370K,,,10.1016/j.ceramint.2017.03.040,TRUE,,,,,La0.6Pr0.1Sr0.3Mn0.9Fe0.1O3,,,O3.0Mn0.9Fe0.1Sr0.3La0.6Pr0.1,,,
,,205,205K,,,10.1016/j.ceramint.2017.03.040,TRUE,,,,,La0.8Ca0.2MnO3,,,O3.0Ca0.2Mn1La0.8,,,
,,241,241K,,,10.1016/j.ceramint.2017.03.040,TRUE,,,,,La0.8Sr0.2MnO3,,,O3.0Mn1Sr0.2La0.8,,,
,,301,301K,,,10.1016/j.ceramint.2017.03.040,TRUE,,,,,La0.8Ba0.2MnO3,,,O3.0Mn1Ba0.2La0.8,,,
,,242,242K,,,10.1016/j.ceramint.2017.03.040,TRUE,,,,,La0.7Ca0.2Sr0.1MnO3,,,O3.0Ca0.2Mn1Sr0.1La0.7,,,
,,294,294K,,,10.1016/j.ceramint.2017.03.040,TRUE,,,,,La0.67Sr0.22Ba0.11MnO3,,,O3.0Mn1Sr0.22Ba0.11La0.67,,,
,Orthorhombic,216,216 K,,,10.1016/j.physb.2004.11.030,TRUE,"{'a': '0.54849 nm', 'b': '0.77587 nm', 'c': '0.54645 nm'}",Distorted Perovskite,3.65 μB,95.3 emu/g,La0.67Ca0.33MnO3,,,O3.0Ca0.33Mn1La0.67,,Pnma,
,,370,370 K,,,10.1016/j.physb.2009.04.036,TRUE,,,,,La0.7Sr0.3MnO3,,,O3.0Mn1Sr0.3La0.7,,,
,,260,260 K,,,10.1016/j.physb.2009.04.036,TRUE,,,,,La0.7Ca0.3MnO3,,,O3.0Ca0.3Mn1La0.7,,,
,,200,200 K,,,10.1016/j.physb.2009.04.036,TRUE,,,,,Sm0.55Sr0.45MnO3,,,O3.0Mn1Sr0.45Sm0.55,,,
,Rhombohedral,246,246 K,,,10.1016/j.jallcom.2018.08.216,TRUE,"{'a': '5.5283 Å', 'b': '5.5283 Å', 'c': '13.3576 Å'}",,,,La0.9Zr0.1MnO3,,,O3.0Mn1Zr0.1La0.9,,R-3c,
,Rhombohedral,243,243 K,,,10.1016/j.jallcom.2018.08.216,TRUE,"{'a': '5.5287 Å', 'b': '5.5287 Å', 'c': '13.3563 Å'}",,,,La0.8Zr0.2MnO3,,,O3.0Mn1Zr0.2La0.8,,R-3c,
,,213,213 K,,,10.1016/j.jallcom.2022.164196,TRUE,,,,"72 emu/g (below TC), 15 emu/g (above TC)",La0.9MnO3,,,O3.0Mn1La0.9,,,
,,292,292 K,,,10.1016/j.jallcom.2022.164196,TRUE,,,,"77 emu/g (below TC), 10 emu/g (above TC)",La0.8MnO3,,,O3.0Mn1La0.8,,,
,,344,344 K,,,10.1016/j.jallcom.2022.164196,TRUE,,,,,La0.67Ba0.22Sr0.11MnO3,,,O3.0Mn1Sr0.11Ba0.22La0.67,,,
,,306.5,306.5 K,,,10.1016/j.jallcom.2022.164196,TRUE,,,,,La0.75Sr0.1Ca0.15MnO3,,,O3.0Ca0.15Mn1Sr0.1La0.75,,,
,,179,179 K,,,10.1016/j.jallcom.2022.164196,FALSE,,,,,La0.8Ca0.1MnO3,,,O3.0Ca0.1Mn1La0.8,,,
,,320,320 K,,,10.1016/j.jallcom.2022.164196,FALSE,,,,,La0.8Na0.15MnO3,,,O3.0Na0.15Mn1La0.8,,,
,,296,296 K,,,10.1016/j.jallcom.2022.164196,TRUE,,,,,La0.5Pr0.2Ca0.1Sr0.2MnO3,,,O3.0Ca0.1Mn1Sr0.2La0.5Pr0.2,,,
200 Oe,Rhombohedral,175,175 K,,,10.1016/j.physb.2016.01.037,TRUE,"{'a': '5.5178 Å', 'b': '7.8134 Å', 'c': '5.5585 Å'}",Orthorhombic,3.28 μB,,La0.8Sr0.2Mn0.9Sb0.1O3,,,O3.0Mn0.9Sr0.2Sb0.1La0.8,,Pnma,
200 Oe,Rhombohedral,145,145 K,,,10.1016/j.physb.2016.01.037,TRUE,"{'a': '5.5289 Å', 'b': '7.8260 Å', 'c': '5.5662 Å'}",Orthorhombic,2.91 μB,,La0.7Sr0.3Mn0.85Sb0.15O3,,,O3.0Mn0.85Sr0.3Sb0.15La0.7,,Pnma,
,Perovskite,265,265 K,258 K,258,10.1016/j.jssc.2006.06.021,TRUE,,Monoclinic,4.573 μB,,La0.67Sr0.33MnO3.16,,,O3.16Mn1Sr0.33La0.67,,,
,,150,150 K,,,10.1016/j.jallcom.2008.06.132,TRUE,,,,,La0.8Ca0.2CoO3,,,O3.0Ca0.2Co1La0.8,,R-3c,
,Orthorhombic,,,,,10.1016/j.jallcom.2007.03.129,TRUE,"{'a': '5.5193 Å', 'b': '7.8031 Å', 'c': '5.529 Å'}",Pnma,"3.29 μB/atom at 10K, 1.23 μB/atom at 295K",0.5 emu/g at 10K,La0.9Nd0.1Fe0.5Cr0.5O3,450,400-500 K,O3.0Cr0.5Fe0.5La0.9Nd0.1,,Pnma (No. 62),
,Orthorhombic,,,,,10.1016/j.jallcom.2007.03.129,TRUE,"{'a': '5.5208 Å', 'b': '7.800 Å', 'c': '5.5260 Å'}",Pnma,"3.29 μB/atom at 10K, 1.25 μB/atom at 295K",0.5 emu/g at 10K,La0.85Nd0.15Fe0.5Cr0.5O3,450,400-500 K,O3.0Cr0.5Fe0.5La0.85Nd0.15,,Pnma (No. 62),
,Orthorhombic,,,,,10.1016/j.jallcom.2007.03.129,TRUE,"{'a': '5.5205 Å', 'b': '7.795 Å', 'c': '5.5237 Å'}",Pnma,"3.33 μB/atom at 10K, 1.25 μB/atom at 295K",0.5 emu/g at 10K,La0.8Nd0.2Fe0.5Cr0.5O3,450,400-500 K,O3.0Cr0.5Fe0.5La0.8Nd0.2,,Pnma (No. 62),
,Orthorhombic,,,,,10.1016/j.jallcom.2007.03.129,TRUE,,Pnma,,,LaFeO3,760,760 K,O3.0Fe1La1,,Pnma (No. 62),
,Orthorhombic,,,,,10.1016/j.jallcom.2007.03.129,TRUE,,Pnma,,,LaCrO3,760,760 K,O3.0Cr1La1,,Pnma (No. 62),
,Orthorhombic,156,156K,157.5K,157.5,10.1016/j.physb.2007.02.038,TRUE,"{'a': '5.568(2) Å', 'b': '5.516(6) Å', 'c': '5.536(8) Å'}",Ortho,5.475 μB,59.58 emu/g,LaMn0.8Cr0.2O3,,,O3.0Cr0.2Mn0.8La1,,Pbnm,
,Orthorhombic,151,151K,,,10.1016/j.physb.2007.02.038,TRUE,"{'a': '5.560(3) Å', 'b': '5.514(6) Å', 'c': '5.531(1) Å'}",Ortho,,,La0.95Nd0.05Mn0.8Cr0.2O3,,,O3.0Cr0.2Mn0.8La0.95Nd0.05,,Pbnm,
,Orthorhombic,147,147K,,,10.1016/j.physb.2007.02.038,TRUE,"{'a': '5.553(3) Å', 'b': '5.507(2) Å', 'c': '5.522(2) Å'}",Ortho,,,La0.9Nd0.1Mn0.8Cr0.2O3,,,O3.0Cr0.2Mn0.8La0.9Nd0.1,,Pbnm,
,Orthorhombic,145,145K,,,10.1016/j.physb.2007.02.038,TRUE,"{'a': '5.542(9) Å', 'b': '5.499(9) Å', 'c': '5.510(4) Å'}",Ortho,,,La0.8Nd0.2Mn0.8Cr0.2O3,,,O3.0Cr0.2Mn0.8La0.8Nd0.2,,Pbnm,
,Orthorhombic,127,127K,128.4K,128.4,10.1016/j.physb.2007.02.038,TRUE,"{'a': '5.530(7) Å', 'b': '5.494(2) Å', 'c': '5.498(6) Å'}",Ortho,5.735 μB,65.4 emu/g,La0.7Nd0.3Mn0.8Cr0.2O3,,,O3.0Cr0.2Mn0.8La0.7Nd0.3,,Pbnm,
,ThCr2Si2-type,298,298 K,,,10.1016/j.physb.2012.12.046,TRUE,"{'a': '4.064 Å', 'c': '10.567 Å'}",Tetragonal,,,La0.65Nd0.35Mn2Si2,165,165 K,Si2.0Mn2.0La0.65Nd0.35,,I4/mmm,
,ThCr2Si2-type,300,300 K,,,10.1016/j.physb.2012.12.046,TRUE,"{'a': '4.059 Å', 'c': '10.557 Å'}",Tetragonal,,,La0.60Nd0.40Mn2Si2,230,230 K,Si2.0Mn2.0La0.6Nd0.4,,I4/mmm,
,,7.5,7.5 K,,,10.1016/j.physb.2012.12.046,TRUE,,,,,La0.8Sm0.2Mn2Si2,,,Si2.0Mn2.0La0.8Sm0.2,,,
,,26,26 K,,,10.1016/j.physb.2012.12.046,TRUE,,,,,La0.775Gd0.225Mn2Si2,,,Si2.0Mn2.0La0.775Gd0.225,,,
,Rhombohedral to Orthorhombic,260,260 K,,,10.1016/S0921-4526(99)01127-8,TRUE,,Rhombohedral (R3̄c) to Orthorhombic (Pbnm),,,La0.835Sr0.165MnO3,,,O3.0Mn1Sr0.165La0.835,,R3̄c to Pbnm,
,Pseudo-cubic to Orthorhombic,170,170 K,,,10.1016/S0921-4526(99)01127-8,TRUE,,Pseudo-cubic to Orthorhombic,,,La0.88Sr0.12MnO3,,,O3.0Mn1Sr0.12La0.88,,,
,Monoclinic,,,,,10.1016/j.jssc.2010.11.002,TRUE,"{'a': '5.5622', 'b': '5.5572', 'c': '7.8642'}",P21/n,,,La2CoTiO6,15,15 K,O6.0Ti1Co1La2.0,,P21/n,
,Monoclinic,,,,,10.1016/j.jssc.2010.11.002,TRUE,"{'a': '5.5572', 'b': '5.5746', 'c': '7.8581'}",P21/n,,,La2CoMg0.1Ti0.9O6,15,15 K,O6.0Mg0.1Ti0.9Co1La2.0,,P21/n,
,Monoclinic,,,,,10.1016/j.jssc.2010.11.002,TRUE,"{'a': '5.5483', 'b': '5.5536', 'c': '7.8388'}",P21/n,,,La2CoMg0.2Ti0.8O6,8,8 K,O6.0Mg0.2Ti0.8Co1La2.0,,P21/n,
88.47 Oe,Monoclinic,232,232 K,236.92 K,236.92,10.1016/j.jallcom.2018.10.360,TRUE,"{'a': '5.522 Å', 'b': '5.482 Å', 'c': '7.768 Å'}",P21/n,5.14 μB/f.u.,,La2Ni0.2Co0.8MnO6,,,O6.0Mn1Co0.8Ni0.2La2.0,3.5 μB/f.u.,P21/n,
77.99 Oe,Monoclinic,238,238 K,246.56 K,246.56,10.1016/j.jallcom.2018.10.360,TRUE,"{'a': '5.518 Å', 'b': '5.472 Å', 'c': '7.755 Å'}",P21/n,4.50 μB/f.u.,,La2Ni0.25Co0.75MnO6,,,O6.0Mn1Co0.75Ni0.25La2.0,2.0 μB/f.u.,P21/n,
88.73 Oe,Monoclinic,243,243 K,250.24 K,250.24,10.1016/j.jallcom.2018.10.360,TRUE,"{'a': '5.515 Å', 'b': '5.470 Å', 'c': '7.753 Å'}",P21/n,4.90 μB/f.u.,,La2Ni0.5Co0.5MnO6,,,O6.0Mn1Co0.5Ni0.5La2.0,2.0 μB/f.u.,P21/n,
96.58 Oe,Monoclinic,255,255 K,261.58 K,261.58,10.1016/j.jallcom.2018.10.360,TRUE,"{'a': '5.522 Å', 'b': '5.481 Å', 'c': '7.767 Å'}",P21/n,5.09 μB/f.u.,,La2Ni0.75Co0.25MnO6,,,O6.0Mn1Co0.25Ni0.75La2.0,1.0 μB/f.u.,P21/n,
100.00 Oe,Monoclinic,260,260 K,266.20 K,266.2,10.1016/j.jallcom.2018.10.360,TRUE,"{'a': '5.515 Å', 'b': '5.467 Å', 'c': '7.750 Å'}",P21/n,5.41 μB/f.u.,,La2Ni0.8Co0.2MnO6,,,O6.0Mn1Co0.2Ni0.8La2.0,0.8 μB/f.u.,P21/n,
,Tetragonal,,,,,10.1016/j.actamat.2013.11.072,TRUE,"{'a': 4.0744, 'c': 18.5557}",I4/mmm,2.62,,La2O3Fe2Se2,90,90,O3.0Fe2.0Se2.0La2.0,,I4/mmm,
250 Oe at 30 K,Perovskite,250,250 K,,,10.1016/S0921-4526(02)02598-X,TRUE,{'a': '3.86 Å'},a-axis oriented,,,La1.4Sr1.6Mn2O7,,,O7.0Mn2.0Sr1.6La1.4,,,
,Cubic,286,286 K,,,10.1016/j.jallcom.2020.156298,TRUE,,NaZn13-type,,,LaFe10.92Co0.78Al1.3,,,Al1.3Fe10.92Co0.78La1,,,
,Cubic,300,300 K,,,10.1016/j.jallcom.2020.156298,TRUE,,NaZn13-type,,,LaFe10.78Co0.92Al1.3,,,Al1.3Fe10.78Co0.92La1,,,
,Orthorhombic,,,,,10.1016/j.physb.2006.05.235,TRUE,"{'a': '5.540(1) Å', 'b': '5.709(1) Å', 'c': '5.439(1) Å'}",Pnma,3.31(4) μB at 15 K,,LaMn0.95Cr0.05O3.00,140,140 K,O3.0Cr0.05Mn0.95La1,,Pnma,
,Orthorhombic,,,,,10.1016/j.physb.2006.05.235,TRUE,"{'a': '5.538(1) Å', 'b': '5.659(1) Å', 'c': '5.459(1) Å'}",Pnma,2.73(5) μB at 15 K,,LaMn0.85Cr0.15O3.00,120,120 K,O3.0Cr0.15Mn0.85La1,,Pnma,
9.6 Oe,Polycrystalline,350.15,77°C,,,10.1016/j.physb.2023.415007,TRUE,,,,31.9 emu/g,La0.7Sr0.3MnO3,,,O3.0Mn1Sr0.3La0.7,0.76 emu/g,,
8.1 Oe,Polycrystalline,350.15,77°C,,,10.1016/j.physb.2023.415007,TRUE,,,,24.9 emu/g,La0.67Sr0.33MnO3,,,O3.0Mn1Sr0.33La0.67,0.78 emu/g,,
,Hexagonal,110,110 K,,,10.1016/j.ceramint.2020.03.145,TRUE,,Hexagonal,,,Lu0.9Ca0.1MnO3,90,90 K,O3.0Ca0.1Mn1Lu0.9,,P63cm,
,Hexagonal,110,110 K,,,10.1016/j.ceramint.2020.03.145,TRUE,,Hexagonal,,,Lu0.7Ca0.3MnO3,90,90 K,O3.0Ca0.3Mn1Lu0.7,,P63cm,
,Hexagonal,110,110 K,,,10.1016/j.ceramint.2020.03.145,TRUE,,Hexagonal,,,Lu0.5Ca0.5MnO3,90,90 K,O3.0Ca0.5Mn1Lu0.5,,P63cm,
,Hexagonal,326,326.0 K,,,10.1016/j.jallcom.2022.167802,TRUE,"{'a': '6.0277 Å', 'c': '3.4296 Å'}",,,150.0 Jkg−1 K−1,Mn0.6Fe1.27P0.64Si0.36,,,Si0.36P0.64Mn0.6Fe1.27,,,
,Hexagonal,312.1,312.1 K,,,10.1016/j.jallcom.2022.167802,TRUE,"{'a': '6.0251 Å', 'c': '3.4364 Å'}",,,,Mn0.6Fe1.26W0.01P0.64Si0.36,,,Si0.36P0.64Mn0.6Fe1.26W0.01,,,
,Hexagonal,302.6,302.6 K,,,10.1016/j.jallcom.2022.167802,TRUE,"{'a': '6.0216 Å', 'c': '3.4432 Å'}",,,,Mn0.6Fe1.25W0.02P0.64Si0.36,,,Si0.36P0.64Mn0.6Fe1.25W0.02,,,
,Hexagonal,301.8,301.8 K,,,10.1016/j.jallcom.2022.167802,TRUE,"{'a': '6.0234 Å', 'c': '3.4404 Å'}",,,,Mn0.6Fe1.24W0.03P0.64Si0.36,,,Si0.36P0.64Mn0.6Fe1.24W0.03,,,
,Hexagonal,286.2,286.2 K,,,10.1016/j.jallcom.2022.167802,TRUE,"{'a': '6.0187 Å', 'c': '3.4460 Å'}",,,,Mn0.6Fe1.23W0.04P0.64Si0.36,,,Si0.36P0.64Mn0.6Fe1.23W0.04,,,
,Hexagonal,266.7,266.7 K,,,10.1016/j.jallcom.2022.167802,TRUE,"{'a': '6.0237 Å', 'c': '3.4476 Å'}",,,133.2 Jkg−1 K−1,Mn0.6Fe1.22W0.05P0.64Si0.36,,,Si0.36P0.64Mn0.6Fe1.22W0.05,,,
,Orthorhombic,345,345 K,,,10.1016/j.jallcom.2018.09.266,TRUE,"{'a': '5.9523 Å', 'b': '3.8231 Å', 'c': '7.0400 Å'}",TiNiSi-type,,,Mn0.99Ni0.01CoGe,,,Mn0.99Co1Ni0.01Ge1,,,
,Orthorhombic,345,345 K,,,10.1016/j.jallcom.2018.09.266,TRUE,"{'a': '5.9313 Å', 'b': '3.8232 Å', 'c': '7.0565 Å'}",TiNiSi-type,,,Mn0.98Ni0.02CoGe,,,Mn0.98Co1Ni0.02Ge1,,,
,Orthorhombic,345,345 K,,,10.1016/j.jallcom.2018.09.266,TRUE,,TiNiSi-type,,,Mn0.975Ni0.025CoGe,,,Mn0.975Co1Ni0.025Ge1,,,
,Hexagonal,345,345 K,,,10.1016/j.jallcom.2018.09.266,TRUE,"{'a': '4.087 Å', 'b': '4.087 Å', 'c': '5.311 Å'}",Ni2In-type,,,Mn0.965Ni0.035CoGe,,,Mn0.965Co1Ni0.035Ge1,,,
,Hexagonal,345,345 K,,,10.1016/j.jallcom.2018.09.266,TRUE,,Ni2In-type,,,Mn0.945Ni0.055CoGe,,,Mn0.945Co1Ni0.055Ge1,,,
,Hexagonal,345,345 K,,,10.1016/j.jallcom.2018.09.266,TRUE,"{'a': '4.085 Å', 'b': '4.085 Å', 'c': '5.306 Å'}",Ni2In-type,,,Mn0.935Ni0.065CoGe,,,Mn0.935Co1Ni0.065Ge1,,,
,Hexagonal,345,345 K,,,10.1016/j.jallcom.2018.09.266,TRUE,,Ni2In-type,,,Mn0.925Ni0.075CoGe,,,Mn0.925Co1Ni0.075Ge1,,,
,Cubic Austenite,305,305 K,,,10.1016/j.jallcom.2018.02.269,TRUE,,,,72.76 Am^2/kg at 80 K,Mn39.5Fe8.5Ni41Sn11,,,Mn39.5Fe8.5Ni41.0Sn11.0,,,
,Cubic Austenite,318,318 K,,,10.1016/j.jallcom.2018.02.269,TRUE,,,,63.80 Am^2/kg at 80 K,Mn37.5Fe10.5Ni41Sn11,,,Mn37.5Fe10.5Ni41.0Sn11.0,,,
,Nanocrystalline and Amorphous Composite,300,300 K,,,10.1016/j.jallcom.2022.165270,TRUE,,,,,Mn68Si25B7,,,B7.0Si25.0Mn68.0,,,
70 Oe,Cubic,77,77 K,67 K,67,10.1016/j.jallcom.2020.154613,TRUE,{'a': '8.0106 Å'},,3.36 μB/f.u.,2.37 μB/f.u.,NdAl2,,,Al2.0Nd1,,Fd3̄m,
,Tetragonal,138,138 K,132 K,132,10.1016/j.ceramint.2015.08.021,TRUE,"{'a': '3.8342 Å', 'c': '20.0618 Å'}",Sr3Ti2O7-type,6.65 B.M.,,Nd1.0Sr2.0MnCrO7,,,O7.0Cr1Mn1Sr2.0Nd1.0,,I4/mmm,
,Tetragonal,122,122 K,122 K,122,10.1016/j.ceramint.2015.08.021,TRUE,"{'a': '3.8342 Å', 'c': '20.0483 Å'}",Sr3Ti2O7-type,6.80 B.M.,,Nd1.2Sr1.8MnCrO7,,,O7.0Cr1Mn1Sr1.8Nd1.2,,I4/mmm,
,Tetragonal,146,146 K,138 K,138,10.1016/j.ceramint.2015.08.021,TRUE,"{'a': '3.8401 Å', 'c': '20.0689 Å'}",Sr3Ti2O7-type,7.03 B.M.,,Nd1.4Sr1.6MnCrO7,,,O7.0Cr1Mn1Sr1.6Nd1.4,,I4/mmm,
,Orthorhombic,120,120 K,145 < θCW < 153 K,149,10.1016/j.jssc.2020.121847,TRUE,"{'a': '5.46 Å', 'b': '5.459 Å', 'c': '7.722 Å'}",Perovskite,7.73 < μeff exp < 7.82 μB,,Nd0.67Ba0.11Ca0.11Sr0.11MnO3,,,O3.0Ca0.11Mn1Sr0.11Ba0.11Nd0.67,,Pbnm,
,Orthorhombic,145,145 K,141 < θCW < 147 K,144,10.1016/j.jssc.2020.121847,TRUE,"{'a': '5.43 Å', 'b': '5.444 Å', 'c': '7.728 Å'}",Perovskite,7.79 < μeff exp < 7.86 μB,,Nd0.6Ba0.133Ca0.133Sr0.133MnO3,,,O3.0Ca0.133Mn1Sr0.133Ba0.133Nd0.6,,Pbnm,
,,274,274 K,,,10.1016/j.jssc.2020.121847,TRUE,,,,,Nd0.55Sr0.45MnO3,,,O3.0Mn1Sr0.45Nd0.55,,,
,,175,175 K,,,10.1016/j.jssc.2020.121847,TRUE,,,,,Nd0.5Ca0.25Sr0.25MnO3,,,O3.0Ca0.25Mn1Sr0.25Nd0.5,,,
,Orthorhombic,108.5,102-115 K,,,10.1016/j.jallcom.2018.08.108,TRUE,"{'a': '5.556 Å', 'b': '7.135 Å', 'c': '5.485 Å'}",,,,Nd0.7Sr0.3MnO3,,,O3.0Mn1Sr0.3Nd0.7,,Pnma,
,Orthorhombic,108.5,102-115 K,,,10.1016/j.jallcom.2018.08.108,TRUE,"{'a': '5.546 Å', 'b': '7.198 Å', 'c': '5.477 Å'}",,,,Nd0.6Sr0.4MnO3,,,O3.0Mn1Sr0.4Nd0.6,,Pnma,
,Orthorhombic,108.5,102-115 K,,,10.1016/j.jallcom.2018.08.108,TRUE,"{'a': '5.531 Å', 'b': '7.225 Å', 'c': '5.465 Å'}",,,,Nd0.5Sr0.5MnO3,,,O3.0Mn1Sr0.5Nd0.5,,Pnma,
,Orthorhombic,108.5,102-115 K,,,10.1016/j.jallcom.2018.08.108,TRUE,"{'a': '5.541 Å', 'b': '7.227 Å', 'c': '5.468 Å'}",,,,Nd0.4Sr0.6MnO3,,,O3.0Mn1Sr0.6Nd0.4,,Pnma,
,Orthorhombic,108.5,102-115 K,,,10.1016/j.jallcom.2018.08.108,TRUE,"{'a': '5.543 Å', 'b': '7.248 Å', 'c': '5.467 Å'}",,,,Nd0.3Sr0.7MnO3,,,O3.0Mn1Sr0.7Nd0.3,,Pnma,
,Orthorhombic,276,276 K,,,10.1016/j.jallcom.2021.162424,TRUE,"{'a': '5.4657 Å', 'b': '5.4511 Å', 'c': '7.6923 Å'}",Pbnm,3.31 μB,,Nd0.6Sr0.4MnO3,,,O3.0Mn1Sr0.4Nd0.6,,Pbnm,
,Orthorhombic,276,276 K,,,10.1016/j.jallcom.2021.162424,TRUE,"{'a': '5.3990 Å', 'b': '5.4545 Å', 'c': '7.7196 Å'}",Pbnm,2.35 μB,,Nd0.5Sr0.5MnO3,,,O3.0Mn1Sr0.5Nd0.5,,Pbnm,
,,,,,,10.1016/j.jallcom.2021.162424,TRUE,,,,,Pr0.65Ca0.35MnO3,175,175 K,O3.0Ca0.35Mn1Pr0.65,,,
,Monoclinic,421,421 K,,,10.1016/S0925-8388(01)00906-9,TRUE,"{'a': '1.0630 nm', 'b': '0.8579 nm', 'c': '0.9731 nm'}",,,57.7 emu/g,Nd3Fe27.7Ti1.3,,,Ti1.3Fe27.7Nd3.0,,A2/m,
,Monoclinic,419,419 K,,,10.1016/S0925-8388(01)00906-9,TRUE,"{'a': '1.0631 nm', 'b': '0.8579 nm', 'c': '0.9739 nm'}",,,57.0 emu/g,Nd3Fe27.6Ti1.4,,,Ti1.4Fe27.6Nd3.0,,A2/m,
,Monoclinic,419,419 K,,,10.1016/S0925-8388(01)00906-9,TRUE,"{'a': '1.0633 nm', 'b': '0.8580 nm', 'c': '0.9744 nm'}",,,56.0 emu/g,Nd3Fe27.5Ti1.5,,,Ti1.5Fe27.5Nd3.0,,A2/m,
,Monoclinic,417,417 K,,,10.1016/S0925-8388(01)00906-9,TRUE,"{'a': '1.0650 nm', 'b': '0.8574 nm', 'c': '0.9734 nm'}",,,55.2 emu/g,Nd3Fe27.4Ti1.6,,,Ti1.6Fe27.4Nd3.0,,A2/m,
,Monoclinic,418,418 K,,,10.1016/S0925-8388(01)00906-9,TRUE,"{'a': '1.0656 nm', 'b': '0.8596 nm', 'c': '0.9721 nm'}",,,55.3 emu/g,Nd3Fe27.3Ti1.7,,,Ti1.7Fe27.3Nd3.0,,A2/m,
,Monoclinic,416,416 K,,,10.1016/S0925-8388(01)00906-9,TRUE,"{'a': '1.0658 nm', 'b': '0.8599 nm', 'c': '0.9725 nm'}",,,53.9 emu/g,Nd3Fe27.2Ti1.8,,,Ti1.8Fe27.2Nd3.0,,A2/m,
,Monoclinic,417,417 K,,,10.1016/S0925-8388(01)00906-9,TRUE,"{'a': '1.0660 nm', 'b': '0.8600 nm', 'c': '0.9727 nm'}",,,53.3 emu/g,Nd3Fe27.1Ti1.9,,,Ti1.9Fe27.1Nd3.0,,A2/m,
,Monoclinic,418,418 K,,,10.1016/S0925-8388(01)00906-9,TRUE,"{'a': '1.0650 nm', 'b': '0.8594 nm', 'c': '0.9747 nm'}",,,53.0 emu/g,Nd3Fe27.0Ti2.0,,,Ti2.0Fe27.0Nd3.0,,A2/m,
,Monoclinic,404,404 K,,,10.1016/j.physb.2005.06.028,TRUE,,,,126 Am^2/kg,Nd2.4Dy0.6Fe27.5Mo1.5,,,Fe27.5Mo1.5Nd2.4Dy0.6,,A 2/m,
,Monoclinic,403,403 K,,,10.1016/j.physb.2005.06.028,TRUE,,,,117 Am^2/kg,Nd1.8Dy1.2Fe27.5Mo1.5,,,Fe27.5Mo1.5Nd1.8Dy1.2,,A 2/m,
,Monoclinic,408,408 K,,,10.1016/j.physb.2005.06.028,TRUE,,,,113 Am^2/kg,Nd1.2Dy1.8Fe27.5Mo1.5,,,Fe27.5Mo1.5Nd1.2Dy1.8,,A 2/m,
,Monoclinic,393,393 K,,,10.1016/j.jallcom.2006.05.086,TRUE,,,,110 A m^2/kg,Nd2.89Zr0.11Fe27.86Mo1.18,,,Fe27.86Zr0.11Mo1.18Nd2.89,,A 2/m,
,Monoclinic,389,389 K,,,10.1016/j.jallcom.2006.05.086,TRUE,,,,105 A m^2/kg,Nd2.76Zr0.24Fe27.71Mo1.23,,,Fe27.71Zr0.24Mo1.23Nd2.76,,A 2/m,
,Monoclinic,382,382 K,,,10.1016/j.jallcom.2006.05.086,TRUE,,,,102 A m^2/kg,Nd2.49Zr0.51Fe27.83Mo1.15,,,Fe27.83Zr0.51Mo1.15Nd2.49,,A 2/m,
381,Partly crystallized,450,450,,,10.1016/S0921-4526(02)01717-9,TRUE,,,,30.78,Nd55Fe30Al10B5,,,B5.0Al10.0Fe30.0Nd55.0,13.13,,
963.6,Partly crystallized,540,540,,,10.1016/S0921-4526(02)01717-9,TRUE,,,,34.87,Nd50Co5Fe30Al10B5,,,B5.0Al10.0Fe30.0Co5.0Nd50.0,16.12,,
1120.4,Partly crystallized,565,565,,,10.1016/S0921-4526(02)01717-9,TRUE,,,,37.98,Nd45Co10Fe30Al10B5,,,B5.0Al10.0Fe30.0Co10.0Nd45.0,17.45,,
1202.6,Partly crystallized,590,590,,,10.1016/S0921-4526(02)01717-9,TRUE,,,,44.53,Nd40Co15Fe30Al10B5,,,B5.0Al10.0Fe30.0Co15.0Nd40.0,21.13,,
1172.7,Partly crystallized,625,625,,,10.1016/S0921-4526(02)01717-9,TRUE,,,,49.53,Nd35Co20Fe30Al10B5,,,B5.0Al10.0Fe30.0Co20.0Nd35.0,23.71,,
8.8 kOe,ThMn12,738.15,450-480°C,,,10.1016/S0925-8388(97)00250-8,TRUE,"{'a': '0.871 nm', 'c': '0.490 nm'}",Tetragonal,,5.8 MGOe,NdFe10.5V1.5Ny,,,V1.5Fe10.5Nd1,5.6 kGs,,
2.3 kOe,ThMn12,738.15,450-480°C,,,10.1016/S0925-8388(97)00250-8,TRUE,"{'a': '0.871 nm', 'c': '0.490 nm'}",Tetragonal,,,NdFe11TiNy,,,Ti1Fe11.0Nd1,,,
,ThMn12,586.15,313°C,,,10.1016/S0925-8388(97)00250-8,TRUE,,Tetragonal,,,NdFe10.9V0.3Ti0.8,,,Ti0.8V0.3Fe10.9Nd1,,,
,"L21 (Fm-3m) at 303 K, Monoclinic 4O at 88 K",283,283 K,,,10.1016/j.jallcom.2020.156315,TRUE,"{'a': '5.945 Å at 303 K, 4.321 Å at 88 K', 'b': 'NA at 303 K, 8.529 Å at 88 K', 'c': 'NA at 303 K, 5.569 Å at 88 K'}","Cubic at 303 K, Monoclinic at 88 K",,,Ni44.0Mn43.5Sn11.5Al1.0,,,Al1.0Mn43.5Ni44.0Sn11.5,,Fm-3m at 303 K,
,"L21 (Fm-3m) at 303 K, Monoclinic 4O at 88 K",283,283 K,,,10.1016/j.jallcom.2020.156315,TRUE,"{'a': '5.996 Å at 303 K, 4.379 Å at 88 K', 'b': 'NA at 303 K, 8.619 Å at 88 K', 'c': 'NA at 303 K, 5.604 Å at 88 K'}","Cubic at 303 K, Monoclinic at 88 K",,,Ni44.0Mn43.5Sn10.5Al2.0,,,Al2.0Mn43.5Ni44.0Sn10.5,,Fm-3m at 303 K,
,"L21 (Fm-3m) at 303 K, Monoclinic 4O at 123 K",283,283 K,,,10.1016/j.jallcom.2020.156315,TRUE,"{'a': '5.986 Å at 303 K, 4.36 Å at 123 K', 'b': 'NA at 303 K, 8.593 Å at 123 K', 'c': 'NA at 303 K, 5.610 Å at 123 K'}","Cubic at 303 K, Monoclinic at 123 K",,,Ni44.0Mn43.5Sn9.5Al3.0,,,Al3.0Mn43.5Ni44.0Sn9.5,,Fm-3m at 303 K,
,"L21-cubic (austenitic), orthorhombic (martensitic)",265,"225 K (martensitic), 305 K (austenitic)",,,10.1016/j.jallcom.2013.12.128,TRUE,,,,,Ni50Mn37Sn13,,,Mn37.0Ni50.0Sn13.0,,"Fm3m (austenitic), Pmma (martensitic)",
,"L21-cubic (austenitic), orthorhombic (martensitic)",304,304 K (austenitic),,,10.1016/j.jallcom.2013.12.128,TRUE,,,,,Ni49Pr1Mn37Sn13,,,Mn37.0Ni49.0Sn13.0Pr1.0,,"Fm3m (austenitic), Pmma (martensitic)",
,"L21-cubic (austenitic), orthorhombic (martensitic)",299,299 K (austenitic),,,10.1016/j.jallcom.2013.12.128,TRUE,,,,,Ni47Pr3Mn37Sn13,,,Mn37.0Ni47.0Sn13.0Pr3.0,,"Fm3m (austenitic), Pmma (martensitic)",
3 Oe,L21-austenitic,305.5,305.5 K,,,10.1016/j.jallcom.2014.10.126,TRUE,{'a': '6.000'},Cubic,,,Ni49Cu1Mn37Sn13,,,Mn37.0Ni49.0Cu1.0Sn13.0,,Fm-3m,
6.5 Oe,L21-austenitic,314,314 K,,,10.1016/j.jallcom.2014.10.126,TRUE,{'a': '6.015'},Cubic,,,Ni46Cu4Mn37Sn13,,,Mn37.0Ni46.0Cu4.0Sn13.0,,Fm-3m,
,L2_1-type austenite,299,299.0 K,,,10.1016/j.jallcom.2013.12.072,TRUE,,,,,Ni49Gd1Mn37Sn13,,,Mn37.0Ni49.0Sn13.0Gd1.0,,,
,L2_1-type austenite,302.9,302.9 K,,,10.1016/j.jallcom.2013.12.072,TRUE,,,,,Ni47Gd3Mn37Sn13,,,Mn37.0Ni47.0Sn13.0Gd3.0,,,
,"4O orthorhombic martensite, fcc γ phase",266,"223 K (martensite), 309 K (austenite)",,,10.1016/j.jallcom.2020.154606,TRUE,"{'a': '8.554 Å (4O), 3.640 Å (γ)', 'b': '5.488 Å (4O)', 'c': '4.354 Å (4O)'}","Orthorhombic, fcc",,,Ni51.5Mn35Sn8.5Fe5,,,Mn35.0Fe5.0Ni51.5Sn8.5,,,
,"4O orthorhombic martensite, L21 austenite, fcc γ phase",279,"245 K (martensite), 313 K (austenite)",,,10.1016/j.jallcom.2020.154606,TRUE,"{'a': '8.549 Å (4O), 5.937 Å (L21), 3.639 Å (γ)', 'b': '5.488 Å (4O)', 'c': '4.342 Å (4O)'}","Orthorhombic, fcc",,,Ni51.5Mn34Sn8.5Fe6,,,Mn34.0Fe6.0Ni51.5Sn8.5,,,
,"L21 austenite, fcc γ phase",318,318 K (austenite),,,10.1016/j.jallcom.2020.154606,TRUE,"{'a': '5.969 Å (L21), 3.639 Å (γ)'}",fcc,,,Ni51.5Mn33Sn8.5Fe7,,,Mn33.0Fe7.0Ni51.5Sn8.5,,,
,Orthorhombic,189.2,189.2 K,185.4 K,185.4,10.1016/j.jssc.2023.124086,TRUE,"{'a': '5.5314 Å', 'b': '5.5063 Å', 'c': '7.7844 Å'}",,,,PrBaMn2O6,,,O6.0Mn2.0Ba1Pr1,,Pbnm,
,Orthorhombic,155.4,155.4 K,150.9 K,150.9,10.1016/j.jssc.2023.124086,TRUE,"{'a': '5.5110 Å', 'b': '5.4841 Å', 'c': '7.7439 Å'}",,,,PrBa0.8Ca0.2Mn2O6,,,O6.0Ca0.2Mn2.0Ba0.8Pr1,,Pbnm,
,Orthorhombic,105,105.0 K,126.3 K,126.3,10.1016/j.jssc.2023.124086,TRUE,"{'a': '5.4878 Å', 'b': '5.4905 Å', 'c': '7.7408 Å'}",,,,PrBa0.7Ca0.3Mn2O6,,,O6.0Ca0.3Mn2.0Ba0.7Pr1,,Pbnm,
,G-type AFM,,,,,10.1016/j.physb.2017.11.080,TRUE,"{'a': '3.90506', 'b': '3.906785'}",Tetragonal,1.3 μB/atom at 11 K,"0.8 μB/Co at 80 K, 0.4 μB/Co at 2 K",PrBaCo2O5.74,120,120 K,O5.74Co2.0Ba1Pr1,,,
,Orthorhombic,,,-0.3 K,-0.3,10.1016/j.jssc.2012.07.031,TRUE,"{'a': '4.147 Å', 'b': '31.279 Å', 'c': '4.303 Å'}",Cmcm,3.43 μB,,PrBi0.31Ge1.63,10,10 K,Ge1.63Pr1Bi0.31,,Cmcm (no. 63),
,Orthorhombic,,,-2.8 K,-2.8,10.1016/j.jssc.2012.07.031,TRUE,"{'a': '4.120 Å', 'b': '31.070 Å', 'c': '4.259 Å'}",Cmcm,3.78 μB,,NdBi0.28Ge1.62,5,≤ 5 K,Ge1.62Nd1Bi0.28,,Cmcm (no. 63),
,Orthorhombic,,,-21.4 K,-21.4,10.1016/j.jssc.2012.07.031,TRUE,"{'a': '4.073 Å', 'b': '30.715 Å', 'c': '4.205 Å'}",Cmcm,0.76 μB,,SmBi0.26Ge1.64,14,14 K,Ge1.64Sm1Bi0.26,,Cmcm (no. 63),
,Orthorhombic,,,-38.8 K,-38.8,10.1016/j.jssc.2012.07.031,TRUE,"{'a': '4.040 Å', 'b': '30.444 Å', 'c': '4.163 Å'}",Cmcm,7.88 μB,,GdBi0.21Ge1.69,23,23 K,Ge1.69Gd1Bi0.21,,Cmcm (no. 63),
,Orthorhombic,,,-24.9 K,-24.9,10.1016/j.jssc.2012.07.031,TRUE,"{'a': '4.005 Å', 'b': '30.213 Å', 'c': '4.121 Å'}",Cmcm,9.79 μB,,TbBi0.14Ge1.74,13,13 K,Ge1.74Tb1Bi0.14,,Cmcm (no. 63),
,Orthorhombic,,,-43.6 K,-43.6,10.1016/j.jssc.2012.07.031,TRUE,"{'a': '4.112 Å', 'b': '29.917 Å', 'c': '3.923 Å'}",Cmcm,10.86 μB,,DyBi0.09Ge1.76,16,16 K,Ge1.76Dy1Bi0.09,,Cmcm (no. 63),
,Orthorhombic,,,-24.7 K,-24.7,10.1016/j.jssc.2012.07.031,TRUE,"{'a': '4.095 Å', 'b': '29.799 Å', 'c': '3.916 Å'}",Cmcm,10.34 μB,,HoBi0.08Ge1.77,13,13 K,Ge1.77Ho1Bi0.08,,Cmcm (no. 63),
,Orthorhombic,,,7.08 K,7.08,10.1016/j.jssc.2012.07.031,TRUE,"{'a': '4.048 Å', 'b': '15.969 Å', 'c': '3.898 Å'}",Cmcm,9.34 μB,,ErBi0.16Ge1.84,6,6 K,Ge1.84Er1Bi0.16,,Cmcm (no. 63),
,Orthorhombic,,,-2.1 K,-2.1,10.1016/j.jssc.2012.07.031,TRUE,"{'a': '4.023 Å', 'b': '15.814 Å', 'c': '3.879 Å'}",Cmcm,7.23 μB,,TmBi0.11Ge1.89,5,≤ 5 K,Ge1.89Tm1Bi0.11,,Cmcm (no. 63),
,MgCu2 type,80,80,,,10.1016/j.jallcom.2015.11.136,TRUE,,Cubic,,,Gd0.23Zr0.77Ni2,,,Ni2.0Zr0.77Gd0.23,,Fd3̄m,
,MgCu2 type,35,35,,,10.1016/j.jallcom.2015.11.136,TRUE,,Cubic,,,Tb0.23Zr0.77Ni2,,,Ni2.0Zr0.77Tb0.23,,Fd3̄m,
,ThMn12,584,584 K,,,10.1016/j.jallcom.2020.158477,TRUE,,Tetragonal,,1.14 T,SmFe11Ti,,,Ti1Fe11.0Sm1,,,
,"Nd3(Fe,Ti)29-type",285,285 K,,,10.1016/S0925-8388(03)00065-3,TRUE,"{'a': '10.442', 'b': '8.403', 'c': '9.530'}",Monoclinic,8.7 μB/f.u. (5 K),,Sm3Co21.5Cr7.5,,,Cr7.5Co21.5Sm3.0,,A2/m,
0.045 T,ThMn12-type,634.15,361 °C,,,10.1016/j.jallcom.2019.01.332,TRUE,"{'a': '8.5205 Å', 'c': '4.7686 Å'}",Tetragonal,1.4 μB/Fe,115 Am2/kg (1.12 T),SmFe11V,,,V1Fe11.0Sm1,,I4/mmm,
0.045 T,ThMn12-type,594.15,321 °C,,,10.1016/j.jallcom.2019.01.332,TRUE,"{'a': '8.5302 Å', 'c': '4.7693 Å'}",Tetragonal,1.1 μB/Fe,83 Am2/kg (0.81 T),SmFe10V2,,,V2.0Fe10.0Sm1,,I4/mmm,
,Orthorhombic,,,,,10.1016/j.physb.2023.415552,TRUE,"{'a': '5.404 Å', 'b': '5.595 Å', 'c': '7.714 Å'}",Pbnm,,,SmFeO3,671,671 K,O3.0Fe1Sm1,,Pbnm,
8972 Oe,Hexagonal,720,720 K,,,10.1016/j.jssc.2022.123465,TRUE,"{'a': '5.8849 Å', 'c': '23.0562 Å'}",,12.59 μB,66.25 emu/g,SrFe12O19,,,O19.0Fe12.0Sr1,40.91 emu/g,P63/mmc,
8146 Oe,Hexagonal,720,720 K,,,10.1016/j.jssc.2022.123465,TRUE,"{'a': '5.8781 Å', 'c': '23.0476 Å'}",,10.26 μB,53.95 emu/g,Sr0.09Gd0.01Fe12O19,,,O19.0Fe12.0Sr0.09Gd0.01,33.56 emu/g,P63/mmc,
9419 Oe,Hexagonal,720,720 K,,,10.1016/j.jssc.2022.123465,TRUE,"{'a': '5.8810 Å', 'c': '23.0423 Å'}",,9.49 μB,49.93 emu/g,Sr0.07Gd0.03Fe12O19,,,O19.0Fe12.0Sr0.07Gd0.03,29.98 emu/g,P63/mmc,
9513 Oe,Hexagonal,720,720 K,,,10.1016/j.jssc.2022.123465,TRUE,"{'a': '5.8837 Å', 'c': '23.0501 Å'}",,8.63 μB,45.42 emu/g,Sr0.05Gd0.05Fe12O19,,,O19.0Fe12.0Sr0.05Gd0.05,28.03 emu/g,P63/mmc,
9587 Oe,Hexagonal,720,720 K,,,10.1016/j.jssc.2022.123465,TRUE,"{'a': '5.8839 Å', 'c': '23.0524 Å'}",,7.92 μB,41.65 emu/g,Sr0.03Gd0.07Fe12O19,,,O19.0Fe12.0Sr0.03Gd0.07,25.37 emu/g,P63/mmc,
9064 Oe,Hexagonal,720,720 K,,,10.1016/j.jssc.2022.123465,TRUE,"{'a': '5.8828 Å', 'c': '23.0513 Å'}",,7.44 μB,39.16 emu/g,Sr0.01Gd0.09Fe12O19,,,O19.0Fe12.0Sr0.01Gd0.09,24.25 emu/g,P63/mmc,
0.6 T,M-type hexaferrite,725,725 K,,,10.1016/j.physb.2017.09.025,TRUE,"{'a': '5.875 Å', 'c': '23.015 Å'}",Hexagonal,,57.1 A.m^2/kg,Sr0.9Sm0.1Fe11.9Co0.1O19,,,O19.0Fe11.9Co0.1Sr0.9Sm0.1,29.7 A.m^2/kg,P63/mmc,
,Monoclinic,,,,,10.1016/j.jallcom.2010.04.122,TRUE,,,,,Sr2MnMoO6,10,10 K,O6.0Mn1Sr2.0Mo1,,,
3.143 kOe,Hexagonal,908,908 K,,,10.1016/j.jallcom.2019.152830,TRUE,"{'a': '5.88 Å', 'c': '43.32 Å'}",Hexagonal,4.19 μB,17.87 emu/g,Sr2NiMnFe12O22,,,O22.0Mn1Fe12.0Ni1Sr2.0,9.78 emu/g,R-3m (No. 166),
,Orthorhombic,,,97 K,97,10.1016/j.jssc.2007.01.019,TRUE,"{'a': '5.49844', 'b': '7.77894', 'c': '5.52670'}",Imma,,,Sr2Ru0.5Co1.5O6,,,O6.0Co1.5Sr2.0Ru0.5,,Imma,
,Orthorhombic,,,92 K,92,10.1016/j.jssc.2007.01.019,TRUE,"{'a': '5.50981', 'b': '7.79237', 'c': '5.51974'}",Imma,,,Sr2Ru0.67Co1.33O6,,,O6.0Co1.33Sr2.0Ru0.67,,Imma,
,Monoclinic,,,90 K,90,10.1016/j.jssc.2007.01.019,TRUE,"{'a': '5.52699', 'b': '5.52319', 'c': '7.84166'}",I2/c,,,Sr2RuCoO6,,,O6.0Co1Sr2.0Ru1,,I2/c,
,Orthorhombic,,,78 K,78,10.1016/j.jssc.2007.01.019,TRUE,"{'a': '5.53745', 'b': '5.57190', 'c': '7.84260'}",Pnma,,,Sr2Ru1.5Co0.5O6,,,O6.0Co0.5Sr2.0Ru1.5,,Pnma,
,Tetragonal,,,89.3 K,89.3,10.1016/j.ceramint.2016.04.111,TRUE,"{'a': '5.5489 Å', 'b': '5.5489 Å', 'c': '7.8233 Å'}",I4/mcm,7.3 μB,,SrBiMn1.5Ti0.5O6,32,32 K,O6.0Ti0.5Mn1.5Sr1Bi1,,I4/mcm,
,Tetragonal,,,82.8 K,82.8,10.1016/j.ceramint.2016.04.111,TRUE,"{'a': '5.5408 Å', 'b': '5.5408 Å', 'c': '7.8295 Å'}",I4/mcm,6.1 μB,,SrBiMn1.25Ti0.75O6,21,21 K,O6.0Ti0.75Mn1.25Sr1Bi1,,I4/mcm,
6105 Gauss,Hexagonal,745.15,472 °C,,,10.1016/j.physb.2020.412592,TRUE,"{'a': '5.8821 Å', 'c': '23.22 Å'}",Hexagonal,,71.74 emu/g,SrFe12O19,,,O19.0Fe12.0Sr1,37.5 emu/g,P63/mmc,
316 Gauss,Hexagonal,723.15,450 °C,,,10.1016/j.physb.2020.412592,TRUE,"{'a': '5.8547 Å', 'c': '22.93 Å'}",Hexagonal,,26.91 emu/g,SrFe12O19,,,O19.0Fe12.0Sr1,15.46 emu/g,P63/mmc,
,Garnet,,,-4 K,-4,10.1016/j.jallcom.2015.07.168,TRUE,,Cubic,,,Tb2.775Nd0.225Ga5O12,,,O12.0Ga5.0Nd0.225Tb2.775,,,
2 kOe,Tetragonal,405,405 K,440 K,440,10.1016/j.jallcom.2021.159325,TRUE,"{'a': '3.9946 Å', 'c': '10.7610 Å'}",ThCr2Si2 type,1.948 μB/f.u.,4.65 μB/f.u.,UMn2Ge2,,,Mn2.0Ge2.0U1,,I4/mmm,
,Tetragonal,,,,,10.1016/j.jallcom.2021.159325,FALSE,,ThCr2Si2 type,,,UNi2Ge2,77,77 K,Ni2.0Ge2.0U1,,I4/mmm,
,Tetragonal,105,105 K,,,10.1016/j.jallcom.2021.159325,FALSE,,ThCr2Si2 type,,,UCu2Ge2,,,Cu2.0Ge2.0U1,,I4/mmm,
,CeCu5Au-type,,,,,10.1016/S0921-4526(99)01188-6,TRUE,,Orthorhombic,,,UCu5In,25,25 K,Cu5.0In1U1,,Pnma,
,α-ThSi2,,,-148 K,-148,10.1016/S0925-8388(98)00817-2,TRUE,"{'a': '0.3971 nm', 'c': '1.3887 nm'}",Tetragonal,,,UCu0.28Si1.72,,,Si1.72Cu0.28U1,,I41/amd,
,AlB2,37,37 K,,,10.1016/S0925-8388(98)00817-2,TRUE,"{'a': '0.4017 nm', 'c': '0.3942 nm'}",Hexagonal,2.91 μB/U,,UCu0.49Si1.51,,,Si1.51Cu0.49U1,0.78 μB/U,P6/mmm,
,AlB2,71,71 K,,,10.1016/S0925-8388(98)00817-2,TRUE,"{'a': '0.4010 nm', 'c': '0.3966 nm'}",Hexagonal,3.05 μB/U,,UCu0.59Si1.41,,,Si1.41Cu0.59U1,1.73 μB/U,P6/mmm,
,AlB2,91,91 K,,,10.1016/S0925-8388(98)00817-2,TRUE,"{'a': '0.4010 nm', 'c': '0.3972 nm'}",Hexagonal,3.31 μB/U,,UCu0.70Si1.30,,,Si1.3Cu0.7U1,1.71 μB/U,P6/mmm,
,AlB2,65,65 K,,,10.1016/S0925-8388(98)00817-2,TRUE,"{'a': '0.4018 nm', 'c': '0.3960 nm'}",Hexagonal,3.67 μB/U,,UCu0.80Si1.20,,,Si1.2Cu0.8U1,1.19 μB/U,P6/mmm,
,Ni2In,,,,,10.1016/S0925-8388(98)00817-2,TRUE,"{'a': '0.4072 nm', 'c': '0.7725 nm'}",Hexagonal,2.90 μB/U,,UCu0.92Si1.08,43,43 K,Si1.08Cu0.92U1,0.0047 μB/U,P63/mmc,
,Ni2In,,,,,10.1016/S0925-8388(98)00817-2,TRUE,"{'a': '0.4064 nm', 'c': '0.7742 nm'}",Hexagonal,3.42 μB/U,,UCu0.96Si1.04,40,40 K,Si1.04Cu0.96U1,0.0058 μB/U,P63/mmc,
,PrNi2Al3-type,,,,,10.1016/S0921-4526(98)00725-X,TRUE,,,,,UPd2Al3,14.3,14.3 K,Al3.0Pd2.0U1,,P6/mmm,
,Tetragonal,,,1000 K,1000,10.1016/j.physb.2005.01.364,TRUE,,Pyrochlore,,,ZnV2O4,23,23 K,O4.0V2.0Zn1,,,
,Tetragonal,,,1000 K,1000,10.1016/j.physb.2005.01.364,FALSE,,Pyrochlore,,,MgV2O4,23,23 K,O4.0Mg1V2.0,,,
,Tetragonal,,,1000 K,1000,10.1016/j.physb.2005.01.364,FALSE,,Pyrochlore,,,CdV2O4,23,23 K,O4.0V2.0Cd1,,,
,Orthorhombic,,,35 K,35,10.1016/j.jallcom.2013.08.033,TRUE,"{'a': '10.8068 Å', 'b': '3.4984 Å', 'c': '12.4607 Å'}",,2.06 μB,,Y2Cu2O5,12,12 K,O5.0Cu2.0Y2.0,,Pna21,
,Orthorhombic,,,,,10.1016/j.jssc.2012.09.005,TRUE,"{'a': '5.6780 Å', 'b': '7.5302 Å', 'c': '5.2777 Å'}",Perovskite,3.43 μB at 2 K,,YFe0.6Mn0.4O3,367,367 K,O3.0Mn0.4Fe0.6Y1,,Pnma,
,Orthorhombic,,,,,10.1016/j.jssc.2012.09.005,TRUE,,Perovskite,,,YFe0.55Mn0.45O3,330,330 K,O3.0Mn0.45Fe0.55Y1,,Pnma,
,,,,,,10.1016/j.physb.2009.07.041,TRUE,,,,,YbRh2Si2,0.07,0.07 K,Si2.0Rh2.0Yb1,,,
,Orthorhombic,,,,,10.1016/j.ceramint.2018.12.090,TRUE,"{'a': '5.19405 Å', 'b': '5.50131 Å', 'c': '7.48664 Å'}",,303.7 emu/mol,,YbCrO3,118,118 K,O3.0Cr1Yb1,,Pbnm,
,Orthorhombic,,,,,10.1016/j.ceramint.2018.12.090,TRUE,"{'a': '5.19735 Å', 'b': '5.50065 Å', 'c': '7.49177 Å'}",,198.0 emu/mol,,YbCr0.95Fe0.05O3,125,125 K,O3.0Cr0.95Fe0.05Yb1,,Pbnm,
,Orthorhombic,,,,,10.1016/j.ceramint.2018.12.090,TRUE,"{'a': '5.19833 Å', 'b': '5.50373 Å', 'c': '7.49441 Å'}",,135.4 emu/mol,,YbCr0.90Fe0.10O3,130,130 K,O3.0Cr0.9Fe0.1Yb1,,Pbnm,
,Orthorhombic,,,,,10.1016/j.ceramint.2018.12.090,TRUE,"{'a': '5.20003 Å', 'b': '5.50710 Å', 'c': '7.49786 Å'}",,81.5 emu/mol,,YbCr0.85Fe0.15O3,135,135 K,O3.0Cr0.85Fe0.15Yb1,,Pbnm,
,Orthorhombic,,,-92.2 K,-92.2,10.1016/j.jssc.2008.08.029,TRUE,"{'a': '14.458 Å', 'b': '12.455 Å', 'c': '3.9818 Å'}",CaCo2Al8 structure type,2.19 μB,"0.16 μB at 55,000 G",YbNi1.09Fe0.91Al8,,,Al8.0Fe0.91Ni1.09Yb1,,Pbam,
9000 G,,,,,,10.1016/j.jssc.2008.08.029,TRUE,,,,,PrCo2Al8,5,5 K,Al8.0Co2.0Pr1,,,
,,,,-1.5 K,-1.5,10.1016/j.physb.2004.12.042,TRUE,,,,,YbRh2Si2,,,Si2.0Rh2.0Yb1,,,
,ClCs-type,,,-30 K,-30,10.1016/j.jnoncrysol.2013.04.071,TRUE,{'a': '3.497'},,2.6-1.8 μB/Ce atom,,Y40Ce10Cu42Al8,,,Al8.0Cu42.0Y40.0Ce10.0,,Pm-3m,
,Hexagonal,680,680 K,,,10.1016/S0925-8388(03)00428-6,TRUE,,,,,Ba3Co2Fe24O41,,,O41.0Fe24.0Co2.0Ba3.0,,,
156 Oe,Cubic,,,179.86 K,179.86,10.1016/j.jallcom.2019.06.357,TRUE,{'a': '5.35 Å'},FCC,1.138 μB,,Zn0.94Fe0.06S,,,S1Fe0.06Zn0.94,0.045 emu/g,F-43m (216),
,Cubic,,,108(1) K,54.5,10.1016/j.jssc.2008.04.022,TRUE,{'a': '10.498(1) Å'},Fd-3m,3.81(2) μB/Cr atom,2.41(2) μB/Cr atom,Zn0.89Sb0.11Cr1.97Se4,13,22.0(4) K,Cr1.97Zn0.89Se4.0Sb0.11,,Fd-3m,
,Cubic,,,106(1) K,53.5,10.1016/j.jssc.2008.04.022,TRUE,{'a': '10.511(1) Å'},Fd-3m,3.81(3) μB/Cr atom,2.06(3) μB/Cr atom,Zn0.84Sb0.16Cr1.95Se4,11.85,21.7(2) K,Cr1.95Zn0.84Se4.0Sb0.16,,Fd-3m,
,Cubic,,,103(1) K,52,10.1016/j.jssc.2008.04.022,TRUE,{'a': '10.526(1) Å'},Fd-3m,3.84(2) μB/Cr atom,2.26(2) μB/Cr atom,Zn0.80Sb0.20Cr1.92Se4,12.4,21.8(3) K,Cr1.92Zn0.8Se4.0Sb0.2,,Fd-3m,
,Cubic,,,115 K,115,10.1016/j.jssc.2008.04.022,TRUE,,Fd-3m,3.87 μB/Cr atom,2.4 μB/Cr atom,ZnCr2Se4,20,20 K,Cr2.0Zn1Se4.0,,Fd-3m,
6.2 mT,Wurtzite,,,-253 K,-253,10.1016/j.tsf.2006.03.032,TRUE,,Hexagonal,0.42 μB/Mn ion,,Zn0.82Mn0.18O,,,O1Mn0.18Zn0.82,0.05 μB/Mn ion,,
,Amorphous,75,75 K,,,10.1016/j.jallcom.2012.01.101,TRUE,,,,,Fe0.5Cu0.5Zr0.40,,,Fe0.5Cu0.5Zr0.4,,,
,BCC,1043,1043 K,,,10.1016/j.jallcom.2012.01.101,TRUE,,,2.2 μB,,Fe,,,Fe1,,,
,Hexagonal,280,280 K,,,10.1016/S0304-8853(01)00489-9,TRUE,"{'a': '5.871 Å', 'c': '3.459 Å'}",,,,Fe1.97Co0.03P2,,,P2.0Fe1.97Co0.03,,,
,Hexagonal,415,415 K,,,10.1016/S0304-8853(01)00489-9,TRUE,"{'a': '5.871 Å', 'c': '3.459 Å'}",,,,Fe1.90Co0.10P2,,,P2.0Fe1.9Co0.1,,,
,Orthorhombic,480,480 K,,,10.1016/S0304-8853(01)00489-9,TRUE,"{'a': '5.775 Å', 'b': '3.542 Å', 'c': '6.621 Å'}",,,,Fe1.70Co0.30P2,,,P2.0Fe1.7Co0.3,,,
,Orthorhombic,450,450 K,,,10.1016/S0304-8853(01)00489-9,TRUE,,,,,Fe1.50Co0.50P2,,,P2.0Fe1.5Co0.5,,,
,Orthorhombic,230,230 K,,,10.1016/S0304-8853(01)00489-9,TRUE,,,,,Fe1.30Co0.70P2,,,P2.0Fe1.3Co0.7,,,
,Hexagonal,,,,,10.1016/j.intermet.2007.11.004,TRUE,"{'a': '4.830 Å', 'c': '7.882 Å'}",C14 Laves phase,,,Fe2Nb,10,10 K,Fe2.0Nb1,,P6/mmc,
,Tetragonal,,,,,10.1016/S0304-8853(02)00414-6,TRUE,"{'a': '9.1826 Å', 'c': '4.5685 Å'}",,1.68 μB/Mn atom,,Mn3P,115,115 K,P1Mn3.0,,,
,Tetragonal,692,692 K,,,10.1016/S0304-8853(02)00414-6,TRUE,,,1.89 μB/metal atom,,Fe3P,,,P1Fe3.0,,,
,Hexagonal,217,217K,,,10.1016/j.jmmm.2007.03.018,TRUE,,,,,Fe2P,,,P1Fe2.0,,P 6̄ 2 m,
,Hexagonal,313,313K,,,10.1016/j.jmmm.2007.03.018,TRUE,,,,,Fe0.975Ni0.025P,,,P1Fe0.975Ni0.025,,P 6̄ 2 m,
,D03,800,800 K,,,10.1016/S0038-1098(01)00433-1,TRUE,,,2.2 μB,,Fe3Al,,,Al1Fe3.0,,,
,D03,400,400 K,,,10.1016/S0038-1098(01)00433-1,TRUE,,,,,Fe2.82V0.18Al,,,Al1V0.18Fe2.82,,,
,D03,0,0 K,,,10.1016/S0038-1098(01)00433-1,TRUE,,,,,Fe2.67V0.33Al,,,Al1V0.33Fe2.67,,,
4.289 Oe,Amorphous with nanocrystalline Fe3B and α-Fe,480.46,480.46 K,,,10.1016/j.jallcom.2010.06.061,TRUE,,,,78.231 emu/g,Fe72Mo4B24Tb4,,,B24.0Fe72.0Mo4.0Tb4.0,,,
19.131 Oe,Amorphous,459.33,459.33 K,,,10.1016/j.jallcom.2010.06.061,TRUE,,,,69.205 emu/g,Fe72Mo4B24Tb5,,,B24.0Fe72.0Mo4.0Tb5.0,,,
26.077 Oe,Amorphous,455.61,455.61 K,,,10.1016/j.jallcom.2010.06.061,TRUE,,,,56.327 emu/g,Fe72Mo4B24Tb6,,,B24.0Fe72.0Mo4.0Tb6.0,,,
4.639 Oe,Amorphous,439.18,439.18 K,,,10.1016/j.jallcom.2010.06.061,TRUE,,,,52.211 emu/g,Fe72Mo4B24Tb7,,,B24.0Fe72.0Mo4.0Tb7.0,,,
2.3 T,Orthorhombic,750,750 K,,,10.1016/j.jallcom.2016.11.226,TRUE,"{'a': '5.228 Å', 'b': '6.633 Å', 'c': '4.410 Å'}",Fe3C-type,,0.96 T,Co3B,,,B1Co3.0,,Pnma (#62),
1.7 T,Orthorhombic,825,825 K,,,10.1016/j.jallcom.2016.11.226,TRUE,"{'a': '5.252 Å', 'b': '6.633 Å', 'c': '4.413 Å'}",Fe3C-type,,,Fe0.1Co2.9B,,,B1Fe0.1Co2.9,,Pnma (#62),
1.6 T,Orthorhombic,883,883 K,,,10.1016/j.jallcom.2016.11.226,TRUE,"{'a': '5.269 Å', 'b': '6.627 Å', 'c': '4.413 Å'}",Fe3C-type,,,Fe0.2Co2.8B,,,B1Fe0.2Co2.8,,Pnma (#62),
1.5 T,Orthorhombic,923,923 K,,,10.1016/j.jallcom.2016.11.226,TRUE,"{'a': '5.299 Å', 'b': '6.633 Å', 'c': '4.420 Å'}",Fe3C-type,,1.29 T,Fe0.3Co2.7B,,,B1Fe0.3Co2.7,,Pnma (#62),
,Zincblende,71,71,,,10.1016/j.cocom.2016.10.001,FALSE,{'a': '5.653'},Face-centered cubic,0.088 μB/cell,,Ga0.90Ti0.10As,,,Ti0.1Ga0.9As1,,,
,Zincblende,240,240,,,10.1016/j.cocom.2016.10.001,FALSE,{'a': '5.653'},Face-centered cubic,0.198 μB/cell,,Ga0.90V0.10As,,,V0.1Ga0.9As1,,,
,Zincblende,621,621,,,10.1016/j.cocom.2016.10.001,FALSE,{'a': '5.653'},Face-centered cubic,0.302 μB/cell,,Ga0.90Cr0.10As,,,Cr0.1Ga0.9As1,,,
,Zincblende,392,392,,,10.1016/j.cocom.2016.10.001,FALSE,{'a': '5.653'},Face-centered cubic,0.403 μB/cell,,Ga0.90Mn0.10As,,,Mn0.1Ga0.9As1,,,
,Zr3Al2-type,284,284 K,,,10.1016/j.jallcom.2010.05.157,TRUE,"{'a': '8.341 Å', 'c': '7.649 Å'}",,,,Gd3Al2,,,Al2.0Gd3.0,,P42nm,
