Repository: sanjayganeshprabu/Computational-Modeling-and-Predictive-Analytics-for-Materials-Data

# Computational-Modeling-and-Predictive-Analytics-for-Materials-Data-

File: MODIFIED magnetic_materials.csv (part 53 of 112)
Coercivity,Crystal_Structure,Curie,Curie(Tc),Curie_Weiss,Curie_Weiss(θp),DOI,Experimental,Lattice_Parameters,Lattice_Structure,Magnetic_Moment,Magnetization,Material_Name,Neel,Neel(Tn),New_Column_Concatenated,Remanence,Space_Group,Susceptibility
,Zr3Al2-type,241,241 K,,,10.1016/j.jallcom.2010.05.157,TRUE,"{'a': '8.305 Å', 'c': '7.630 Å'}",,,,Gd2.7Dy0.3Al2,,,Al2.0Gd2.7Dy0.3,,P42nm,
,Zr3Al2-type,225,225 K,,,10.1016/j.jallcom.2010.05.157,TRUE,"{'a': '8.293 Å', 'c': '7.625 Å'}",,,,Gd2.6Dy0.4Al2,,,Al2.0Gd2.6Dy0.4,,P42nm,
,Zr3Al2-type,215,215 K,,,10.1016/j.jallcom.2010.05.157,TRUE,"{'a': '8.274 Å', 'c': '7.612 Å'}",,,,Gd2.5Dy0.5Al2,,,Al2.0Gd2.5Dy0.5,,P42nm,
,,335,335 K,,,10.1016/j.jallcom.2003.10.016,TRUE,,,,,Gd5Si4,,,Si4.0Gd5.0,,,
,Sm5Ge4-type,318,318 K,,,10.1016/j.jallcom.2003.10.016,TRUE,,,,,Gd0.9Dy0.1Si4,,,Si4.0Gd0.9Dy0.1,,,
,Sm5Ge4-type,280,280 K,,,10.1016/j.jallcom.2003.10.016,TRUE,,,,,Gd0.7Dy0.3Si4,,,Si4.0Gd0.7Dy0.3,,,
,Sm5Ge4-type,242,242 K,,,10.1016/j.jallcom.2003.10.016,TRUE,,,,,Gd0.5Dy0.5Si4,,,Si4.0Gd0.5Dy0.5,,,
,Sm5Ge4-type,198,198 K,,,10.1016/j.jallcom.2003.10.016,TRUE,,,,,Gd0.3Dy0.7Si4,,,Si4.0Gd0.3Dy0.7,,,
,Sm5Ge4-type,160,160 K,,,10.1016/j.jallcom.2003.10.016,TRUE,,,,,Gd0.1Dy0.9Si4,,,Si4.0Gd0.1Dy0.9,,,
,Sm5Ge4-type,140,140 K,,,10.1016/j.jallcom.2003.10.016,TRUE,,,,,Dy5Si4,,,Si4.0Dy5.0,,,
,Cubic,405,405 K,,,10.1016/j.ssc.2005.11.023,TRUE,{'a': '7.2777 Å'},MgCu2,,,GdCo2,,,Co2.0Gd1,,,
,Cubic,370,370 K,,,10.1016/j.ssc.2005.11.023,TRUE,{'a': '7.2565 Å'},MgCu2,,,Gd0.8Tb0.2Co2,,,Co2.0Gd0.8Tb0.2,,,
,Cubic,347,347 K,,,10.1016/j.ssc.2005.11.023,TRUE,{'a': '7.2356 Å'},MgCu2,,,Gd0.6Tb0.4Co2,,,Co2.0Gd0.6Tb0.4,,,
,Cubic,335,335 K,,,10.1016/j.ssc.2005.11.023,TRUE,{'a': '7.2314 Å'},MgCu2,,,Gd0.5Tb0.5Co2,,,Co2.0Gd0.5Tb0.5,,,
,Cubic,302,302 K,,,10.1016/j.ssc.2005.11.023,TRUE,{'a': '7.2285 Å'},MgCu2,,,Gd0.4Tb0.6Co2,,,Co2.0Gd0.4Tb0.6,,,
,Cubic,275,275 K,,,10.1016/j.ssc.2005.11.023,TRUE,{'a': '7.2268 Å'},MgCu2,,,Gd0.3Tb0.7Co2,,,Co2.0Gd0.3Tb0.7,,,
,Cubic,232,232 K,,,10.1016/j.ssc.2005.11.023,TRUE,{'a': '7.2160 Å'},MgCu2,,,Gd0.2Tb0.8Co2,,,Co2.0Gd0.2Tb0.8,,,
,Cubic,227,227 K,,,10.1016/j.ssc.2005.11.023,TRUE,{'a': '7.2106 Å'},MgCu2,,,TbCo2,,,Co2.0Tb1,,,
,AlB2-type hexagonal,,,25 K,25,10.1016/S0038-1098(02)00818-9,TRUE,,,,,Gd2PdSi3,21,21 K,Si3.0Pd1Gd2.0,,,
,AlB2-type hexagonal,,,17 K,17,10.1016/S0038-1098(02)00818-9,TRUE,,,,,Gd1.8Y0.2PdSi3,15,15 K,Si3.0Y0.2Pd1Gd1.8,,,
,AlB2-type hexagonal,,,6 K,6,10.1016/S0038-1098(02)00818-9,TRUE,,,,,Gd1.5Y0.5PdSi3,8,8 K,Si3.0Y0.5Pd1Gd1.5,,,
Negligible,,215,215 K,,,10.1016/j.jallcom.2012.11.086,TRUE,,,3.89 μB/magnetic atom,189 A m^2/kg,Gd4Co3,,,Co3.0Gd4.0,,,
Negligible,Hexagonal Ho4Co3-type,220,220 K,,,10.1016/j.jallcom.2012.11.086,TRUE,,,3.85 μB/magnetic atom,,Gd4Co3,,,Co3.0Gd4.0,,P63/m,
,,293,293 K,,,10.1016/j.jallcom.2012.11.086,TRUE,,,,,Gd,,,Gd1,,,
,,160.8,160.8 K,,,10.1016/j.jallcom.2012.11.086,TRUE,,,,,Gd12Co7,,,Co7.0Gd12.0,,,
,,275,275 K,,,10.1016/j.jallcom.2012.11.086,TRUE,,,,,Gd5Si2Ge2,,,Si2.0Ge2.0Gd5.0,,,
,Crystalline,220,220 K,,,10.1016/j.jmmm.2013.04.087,TRUE,,,,,Gd4Co3,,,Co3.0Gd4.0,,,
,Crystalline,220,220 K,,,10.1016/j.jmmm.2013.04.087,TRUE,,,,,Gd4Co3,,,Co3.0Gd4.0,,,
,Crystalline,219,219 K,,,10.1016/j.jmmm.2013.04.087,TRUE,,,,,Gd6Co4.85,,,Co4.85Gd6.0,,,
,Crystalline,160,160 K,,,10.1016/j.jmmm.2013.04.087,TRUE,,,,,Gd12Co7,,,Co7.0Gd12.0,,,
81 Oe,Amorphous,208,208 K,202 K,202,10.1016/j.jmmm.2013.04.087,TRUE,,,26.5 μB,,Gd4Co3,,,Co3.0Gd4.0,,,
22 Oe,Amorphous,198,198 K,204 K,204,10.1016/j.jmmm.2013.04.087,TRUE,,,24.2 μB,,Gd4Co3Si0.05,,,Si0.05Co3.0Gd4.0,,,
,Amorphous,213,213 K,208 K,208,10.1016/j.jmmm.2013.04.087,TRUE,,,22.4 μB,,Gd4Co3Si0.10,,,Si0.1Co3.0Gd4.0,,,
,Hexagonal,,,,,10.1016/j.jmmm.2008.02.149,TRUE,,Laves phase,,,Hf0.4Ti0.6Fe2,200,200 K,Ti0.6Fe2.0Hf0.4,,C14 (MgZn2-type),
,Hexagonal,600,600 K,,,10.1016/j.jmmm.2008.02.149,TRUE,,Laves phase,,,HfFe2,,,Fe2.0Hf1,,C14 (MgZn2-type),
,Hexagonal,,,,,10.1016/j.jmmm.2008.02.149,TRUE,,Laves phase,,,TiFe2,280,280 K,Ti1Fe2.0,,C14 (MgZn2-type),
,Zincblende,20,20 K,,,10.1016/j.jcrysgro.2005.12.085,TRUE,,Tetragonal,,,In0.52Al0.48Mn0.08As,,,Al0.48Mn0.08As1In0.52,,,
,Zincblende,25,25 K,,,10.1016/j.jcrysgro.2005.12.085,TRUE,,Tetragonal,,,In0.52Al0.48Mn0.11As,,,Al0.48Mn0.11As1In0.52,,,
,Zincblende,30,30 K,,,10.1016/j.jcrysgro.2005.12.085,TRUE,,Tetragonal,,,In0.61Al0.39Mn0.15As,,,Al0.39Mn0.15As1In0.61,,,
,Zincblende,40,40 K,,,10.1016/j.jcrysgro.2005.12.085,TRUE,,Tetragonal,,,In0.63Al0.37Mn0.18As,,,Al0.37Mn0.18As1In0.63,,,
,Rhombohedral,358.4,358.4 K,,,10.1016/j.jmmm.2009.03.046,TRUE,,Perovskite,,,La0.57Gd0.10Sr0.33MnO3,,,O3.0Mn1Sr0.33La0.57Gd0.1,,,
,Rhombohedral,343.2,343.2 K,,,10.1016/j.jmmm.2009.03.046,TRUE,,Perovskite,,,La0.52Gd0.15Sr0.33MnO3,,,O3.0Mn1Sr0.33La0.52Gd0.15,,,
,Rhombohedral,285.9,285.9 K,,,10.1016/j.jmmm.2009.03.046,TRUE,,Perovskite,,,La0.47Gd0.20Sr0.33MnO3,,,O3.0Mn1Sr0.33La0.47Gd0.2,,,
,,278,278 K,,,10.1016/j.jmmm.2009.03.046,TRUE,,,,,La0.67Ca0.33MnO3,,,O3.0Ca0.33Mn1La0.67,,,
,,287.4,287.4 K,,,10.1016/j.jmmm.2009.03.046,FALSE,,,,,La0.9K0.10MnO3,,,O3.0K0.1Mn1La0.9,,,
,,270.4,270.4 K,,,10.1016/j.jmmm.2009.03.046,TRUE,,,,,La0.5Gd0.2Sr0.3MnO3,,,O3.0Mn1Sr0.3La0.5Gd0.2,,,
,,288,288 K,,,10.1016/j.jmmm.2009.03.046,TRUE,,,,,La0.67Ba0.33Mn0.85Sn0.15O3,,,O3.0Mn0.85Sn0.15Ba0.33La0.67,,,
,Orthorhombic,130,130 K,,,10.1016/j.jmmm.2006.10.168,TRUE,,,3.2 μB,,La0.4Eu0.15Ca0.3Sr0.15MnO3,,,O3.0Ca0.3Mn1Sr0.15La0.4Eu0.15,,Pnma,
,Orthorhombic,75,75 K,,,10.1016/j.jmmm.2006.10.168,TRUE,,,3.2 μB,,La0.3Eu0.2Ca0.3Sr0.2MnO3,,,O3.0Ca0.3Mn1Sr0.2La0.3Eu0.2,,Pnma,
,Distorted Orthorhombic,200,200 K,,,10.1016/j.jmmm.2003.09.041,TRUE,"{'a': '5.463', 'b': '7.718', 'c': '5.471'}",Orthorhombic,3.40 μB,,La0.625Tb0.025Ca0.3Sr0.05MnO3,,,O3.0Ca0.3Mn1Sr0.05La0.625Tb0.025,,Pnma,
,Distorted Orthorhombic,205,205 K,,,10.1016/j.jmmm.2003.09.041,TRUE,"{'a': '5.453', 'b': '7.698', 'c': '5.469'}",Orthorhombic,3.54 μB,,La0.55Tb0.05Ca0.3Sr0.1MnO3,,,O3.0Ca0.3Mn1Sr0.1La0.55Tb0.05,,Pnma,
,Distorted Orthorhombic,182,182 K,,,10.1016/j.jmmm.2003.09.041,TRUE,"{'a': '5.445', 'b': '7.684', 'c': '5.457'}",Orthorhombic,3.61 μB,,La0.475Tb0.075Ca0.3Sr0.15MnO3,,,O3.0Ca0.3Mn1Sr0.15La0.475Tb0.075,,Pnma,
,Distorted Orthorhombic,125,125 K,,,10.1016/j.jmmm.2003.09.041,TRUE,"{'a': '5.438', 'b': '7.669', 'c': '5.443'}",Orthorhombic,3.65 μB,,La0.4Tb0.1Ca0.3Sr0.2MnO3,,,O3.0Ca0.3Mn1Sr0.2La0.4Tb0.1,,Pnma,
,Tetragonal,259,259K,,,10.1016/j.physb.2013.02.021,TRUE,,Perovskite,,,La1.4Ca1.6Mn2O7,,,O7.0Ca1.6Mn2.0La1.4,,I4/mmm,
,Tetragonal,252,252K,,,10.1016/j.physb.2013.02.021,TRUE,,Perovskite,,,La1.38Gd0.02Ca1.6Mn2O7,,,O7.0Ca1.6Mn2.0La1.38Gd0.02,,I4/mmm,
,Tetragonal,228,228K,,,10.1016/j.physb.2013.02.021,TRUE,,Perovskite,,,La1.36Gd0.04Ca1.6Mn2O7,,,O7.0Ca1.6Mn2.0La1.36Gd0.04,,I4/mmm,
,Tetragonal,222,222K,,,10.1016/j.physb.2013.02.021,TRUE,,Perovskite,,,La1.34Gd0.06Ca1.6Mn2O7,,,O7.0Ca1.6Mn2.0La1.34Gd0.06,,I4/mmm,
,Tetragonal,210,210K,,,10.1016/j.physb.2013.02.021,TRUE,,Perovskite,,,La1.32Gd0.08Ca1.6Mn2O7,,,O7.0Ca1.6Mn2.0La1.32Gd0.08,,I4/mmm,
,Tetragonal,192,192K,,,10.1016/j.physb.2013.02.021,TRUE,,Perovskite,,,La1.3Gd0.1Ca1.6Mn2O7,,,O7.0Ca1.6Mn2.0La1.3Gd0.1,,I4/mmm,
,,294,294K,,,10.1016/j.physb.2013.02.021,TRUE,,,,,Gd,,,Gd1,,,
,,325,200-450K,,,10.1016/j.physb.2013.02.021,FALSE,,,,,FeCoCrZrB,,,B1Cr1Fe1Co1Zr1,,,
,,249.5,215-284K,,,10.1016/j.physb.2013.02.021,TRUE,,,,,Gd3Al2,,,Al2.0Gd3.0,,,
,,166,166K,,,10.1016/j.physb.2013.02.021,FALSE,,,,,La1.6Ca1.4Mn2O7,,,O7.0Ca1.4Mn2.0La1.6,,,
,,270,270K,,,10.1016/j.physb.2013.02.021,TRUE,,,,,La1.4Ca1.6Mn2O7,,,O7.0Ca1.6Mn2.0La1.4,,,
,,247,247K,,,10.1016/j.physb.2013.02.021,FALSE,,,,,La2.15K0.85Mn2O7,,,O7.0K0.85Mn2.0La2.15,,,
,Rhombohedral,238,238K,238K,238,10.1016/j.ceramint.2016.09.070,TRUE,"{'a': '5.5285', 'b': '5.5285', 'c': '13.3568'}",Hexagonal,2.91 μB,,La0.85K0.15MnO3,,,O3.0K0.15Mn1La0.85,,R3̄c,
,Rhombohedral,225,225K,224K,224,10.1016/j.ceramint.2016.09.070,TRUE,"{'a': '5.5183', 'b': '5.5183', 'c': '13.3261'}",Hexagonal,3.10 μB,,La0.765Pr0.085K0.15MnO3,,,O3.0K0.15Mn1La0.765Pr0.085,,R3̄c,
,Orthorhombic,183,183K,184K,184,10.1016/j.ceramint.2016.09.070,TRUE,"{'a': '5.4799', 'b': '5.5226', 'c': '7.7542'}",,3.21 μB,,La0.595Pr0.255K0.15MnO3,,,O3.0K0.15Mn1La0.595Pr0.255,,Pbnm,
,Orthorhombic,158,158K,162K,162,10.1016/j.ceramint.2016.09.070,TRUE,"{'a': '5.5019', 'b': '5.4765', 'c': '7.7388'}",,3.18 μB,,La0.425Pr0.425K0.15MnO3,,,O3.0K0.15Mn1La0.425Pr0.425,,Pbnm,
,,180,180 K,,,10.1016/S0921-4526(99)01248-X,TRUE,,,,,La0.6Tb0.1Ca0.3MnO3,,,O3.0Ca0.3Mn1La0.6Tb0.1,,,
10.2 kOe,,695,695 K,,,10.1016/j.jallcom.2016.01.194,TRUE,,,,,Nd0.8Ce0.2Fe12Co2B,,,B1Fe12.0Co2.0Ce0.2Nd0.8,,,
,Orthorhombic,276,276 K,,,10.1016/j.jmmm.2016.10.129,TRUE,"{'a': '5.4418 Å', 'b': '7.6385 Å', 'c': '5.4534 Å'}",Pnma,,,Nd0.55Sr0.45MnO3,,,O3.0Mn1Sr0.45Nd0.55,,Pnma,
,Orthorhombic,160,160 K,,,10.1016/j.jallcom.2012.07.090,TRUE,,Pnma,,,Pr0.55Ca0.45Mn0.97Cr0.03O3,,,O3.0Ca0.45Cr0.03Mn0.97Pr0.55,,Pnma,
,Orthorhombic,160,160 K,,,10.1016/j.jallcom.2012.07.090,TRUE,,Pnma,,,Pr0.55Ca0.45Mn0.94Cr0.06O3,,,O3.0Ca0.45Cr0.06Mn0.94Pr0.55,,Pnma,
,Orthorhombic,,,,,10.1016/j.jallcom.2012.07.090,TRUE,,Pnma,,,Pr0.55Ca0.45MnO3,170,170 K,O3.0Ca0.45Mn1Pr0.55,,Pnma,
,Filled skutterudite-type,2,2 K,,,10.1016/S0921-4526(99)00826-1,TRUE,,Cubic,,,NdRu4P12,,,P12.0Ru4.0Nd1,,Im3,
,I4/m,421,421 K,,,10.1016/j.physb.2009.12.013,TRUE,"{'a': '5.5711 Å', 'c': '7.8993 Å'}",,,3.12 μB/f.u.,Sr2FeMoO6,,,O6.0Fe1Sr2.0Mo1,,I4/m,
,I4/m,415,415 K,,,10.1016/j.physb.2009.12.013,TRUE,"{'a': '5.5694 Å', 'c': '7.9010 Å'}",,,2.96 μB/f.u.,Sr1.95Sm0.05FeMoO6,,,O6.0Fe1Sr1.95Mo1Sm0.05,,I4/m,
,I4/m,413,413 K,,,10.1016/j.physb.2009.12.013,TRUE,"{'a': '5.5688 Å', 'c': '7.9007 Å'}",,,2.93 μB/f.u.,Sr1.92Sm0.08FeMoO6,,,O6.0Fe1Sr1.92Mo1Sm0.08,,I4/m,
,I4/m,405,405 K,,,10.1016/j.physb.2009.12.013,TRUE,"{'a': '5.5679 Å', 'c': '7.8988 Å'}",,,2.90 μB/f.u.,Sr1.9Sm0.1FeMoO6,,,O6.0Fe1Sr1.9Mo1Sm0.1,,I4/m,
,I4/m,392,392 K,,,10.1016/j.physb.2009.12.013,TRUE,"{'a': '5.5677 Å', 'c': '7.8940 Å'}",,,2.47 μB/f.u.,Sr1.85Sm0.15FeMoO6,,,O6.0Fe1Sr1.85Mo1Sm0.15,,I4/m,
,I4/m,422,422 K,,,10.1016/j.physb.2009.12.013,TRUE,"{'a': '5.5671 Å', 'c': '7.8957 Å'}",,,2.33 μB/f.u.,Sr1.8Sm0.2FeMoO6,,,O6.0Fe1Sr1.8Mo1Sm0.2,,I4/m,
,I4/m,424,424 K,,,10.1016/j.physb.2009.12.013,TRUE,"{'a': '5.5679 Å', 'c': '7.8960 Å'}",,,2.09 μB/f.u.,Sr1.75Sm0.25FeMoO6,,,O6.0Fe1Sr1.75Mo1Sm0.25,,I4/m,
1.5 kOe,Cubic Laves (C15),723.15,450 °C,,,10.1016/j.mee.2011.06.004,TRUE,,,,,Tb0.3Dy0.7Fe0.9Co0.1,,,Fe0.9Co0.1Tb0.3Dy0.7,,,
1.5 kOe,Cubic Laves (C15),723.15,450 °C,,,10.1016/j.mee.2011.06.004,TRUE,,,,,Tb0.3Dy0.7Fe0.6Co0.4,,,Fe0.6Co0.4Tb0.3Dy0.7,,,
1.5 kOe,Cubic Laves (C15),723.15,450 °C,,,10.1016/j.mee.2011.06.004,TRUE,,,,,Tb0.3Dy0.7Fe0.45Co0.55,,,Fe0.45Co0.55Tb0.3Dy0.7,,,
1.5 kOe,Cubic Laves (C15),723.15,450 °C,,,10.1016/j.mee.2011.06.004,TRUE,,,,,Tb0.3Dy0.7Fe0.4Co0.6,,,Fe0.4Co0.6Tb0.3Dy0.7,,,
,Cubic,167.5,165-170 K,,,10.1016/j.jallcom.2014.12.258,TRUE,,,0.9 μB/U,,UH3,,,H3.0U1,,,
,,167.5,165-170 K,,,10.1016/j.jallcom.2014.12.258,FALSE,,,,,U6FeH17,,,H17.0Fe1U6.0,,,
,,167.5,165-170 K,,,10.1016/j.jallcom.2014.12.258,TRUE,,,,,U6CoH18,,,H18.0Co1U6.0,,,
,,294,294 K,,,10.1016/j.ijrefrig.2008.01.004,TRUE,,,,,Gd,,,Gd1,,,
,P 1121/a Gd5Si2Ge2,264,264,,,10.1016/j.jallcom.2005.11.077,TRUE,"{'a': '7.607', 'b': '14.866', 'c': '7.782'}",Monoclinic,,,Gd5Si1.7Ge1.8Sn0.5,,,Si1.7Ge1.8Sn0.5Gd5.0,,P 1121/a,
,Th6Mn23-type,489,489 K,,,10.1016/j.jallcom.2016.04.198,TRUE,{'a': '12.524 Å'},,54.7 μB/f.u.,,Gd6Mn23,,,Mn23.0Gd6.0,,Fm-3m,
,ZrNiAl-type hexagonal,20,20 K,,,10.1016/j.jmmm.2013.10.036,TRUE,"{'a': '7.4156 Å', 'c': '3.7504 Å'}",Hexagonal,,,HoNiIn,,,Ni1In1Ho1,,P -62m,
,ZrNiAl-type hexagonal,19,19 K,,,10.1016/j.jmmm.2013.10.036,TRUE,"{'a': '7.4312 Å', 'c': '3.7507 Å'}",Hexagonal,,,HoNi0.9Cu0.1In,,,Ni0.9Cu0.1In1Ho1,,P -62m,
0.15 T,ZrNiAl-type hexagonal,,,,,10.1016/j.jmmm.2013.10.036,TRUE,"{'a': '7.4450 Å', 'c': '3.7526 Å'}",Hexagonal,8.99 μB per Ho atom,,HoNi0.7Cu0.3In,9,9 K,Ni0.7Cu0.3In1Ho1,,P -62m,
,ZrNiAl-type hexagonal,14,14 K,,,10.1016/j.jmmm.2013.10.036,TRUE,"{'a': '7.4637 Å', 'c': '3.7579 Å'}",Hexagonal,7.01 μB per Ho atom,,HoNi0.6Cu0.4In,9,9 K,Ni0.6Cu0.4In1Ho1,,P -62m,
,Hexagonal,16,16 K,,,10.1016/S0921-4526(02)01720-9,TRUE,,AlB2-type,,,Nd2PdSi3,,,Si3.0Pd1Nd2.0,,,
,Hexagonal,,,,,10.1016/S0921-4526(02)01720-9,TRUE,,AlB2-type,,,Tb2PdSi3,23,23 K,Si3.0Pd1Tb2.0,,,
,Orthorhombic,16,16 K,,,10.1016/S0921-4526(02)01720-9,TRUE,,TiNiSi-type,,,HoAgGa,,,Ga1Ag1Ho1,,,
,Orthorhombic,13,13 K,,,10.1016/S0921-4526(02)01720-9,TRUE,,TiNiSi-type,,,HoCoSi,,,Si1Co1Ho1,,,
,Orthorhombic,,,,,10.1016/S0921-4526(02)01720-9,TRUE,,TiNiSi-type,,,HoNiSi,4.1,4.1 K,Si1Ni1Ho1,,,
,Orthorhombic,,,,,10.1016/S0921-4526(02)01720-9,TRUE,,TiNiSi-type,,,HoCoSn,7.6,7.6 K,Co1Sn1Ho1,,,
,Orthorhombic,,,,,10.1016/S0921-4526(02)01720-9,TRUE,,TiNiSi-type,,,HoPdSn,3.5,3.5 K,Pd1Sn1Ho1,,,
,Orthorhombic,,,,,10.1016/S0921-4526(02)01720-9,TRUE,,TiNiSi-type,,,HoRhSi,8,8 K,Si1Rh1Ho1,,,
,Orthorhombic,,,,,10.1016/S0921-4526(02)01720-9,TRUE,,TiNiSi-type,,,HoRhGe,4.6,4.6 K,Ge1Rh1Ho1,,,
,Rhombohedral,338,338 K,335 K,335,10.1016/j.jmmm.2014.09.053,TRUE,"{'a': '5.5144 Å', 'c': '13.3779 Å'}",,5.60 μB,,La0.65Eu0.05Sr0.3Mn0.95Cr0.05O3,,,O3.0Cr0.05Mn0.95Sr0.3La0.65Eu0.05,,R-3C,
,Rhombohedral,310,310 K,312 K,312,10.1016/j.jmmm.2014.09.053,TRUE,"{'a': '5.5123 Å', 'c': '13.3770 Å'}",,4.94 μB,,La0.65Eu0.05Sr0.3Mn0.9Cr0.1O3,,,O3.0Cr0.1Mn0.9Sr0.3La0.65Eu0.05,,R-3C,
,Rhombohedral,278,278 K,284 K,284,10.1016/j.jmmm.2014.09.053,TRUE,"{'a': '5.5108 Å', 'c': '13.3704 Å'}",,4.91 μB,,La0.65Eu0.05Sr0.3Mn0.85Cr0.15O3,,,O3.0Cr0.15Mn0.85Sr0.3La0.65Eu0.05,,R-3C,
,,324,324 K,,,10.1016/j.jmmm.2014.09.053,TRUE,,,,,La0.67Ba0.33Mn0.9Cr0.1O3,,,O3.0Cr0.1Mn0.9Ba0.33La0.67,,,
,Rhombohedral,326,326 K,,,10.1016/j.ssc.2016.02.005,TRUE,"{'a': '5.5332 Å', 'c': '13.5105 Å'}",Rhombohedric,,39.9 emu/g,La0.67Ba0.33Mn0.99Sb0.01O3,,,O3.0Mn0.99Sb0.01Ba0.33La0.67,,R-3c,
,Rhombohedral,316,316 K,,,10.1016/j.ssc.2016.02.005,TRUE,"{'a': '5.5345 Å', 'c': '13.5290 Å'}",Rhombohedric,,35.99 emu/g,La0.67Ba0.33Mn0.97Sb0.03O3,,,O3.0Mn0.97Sb0.03Ba0.33La0.67,,R-3c,
,Rhombohedral,296,296 K,,,10.1016/j.ssc.2016.02.005,TRUE,,Rhombohedric,,32.65 emu/g,La0.67Ba0.33Mn0.93Sb0.07O3,,,O3.0Mn0.93Sb0.07Ba0.33La0.67,,R-3c,
,,350,350 K,,,10.1016/j.ssc.2016.02.005,TRUE,,,,,La0.67Ba0.33MnO3,,,O3.0Mn1Ba0.33La0.67,,,
,,296,296 K,,,10.1016/j.ssc.2016.02.005,TRUE,,,,,La0.7Sr0.3Mn0.93Fe0.07O3,,,O3.0Mn0.93Fe0.07Sr0.3La0.7,,,
,,193,193 K,,,10.1016/j.ssc.2016.02.005,TRUE,,,,,La0.8Ba0.2Mn0.9Fe0.1O3,,,O3.0Mn0.9Fe0.1Ba0.2La0.8,,,
,Rhombohedral,316.53,316.53 K,,,10.1016/j.jmmm.2013.06.034,TRUE,,,,,La0.67Pb0.23Ag0.1MnO3,,,O3.0Mn1Ag0.1La0.67Pb0.23,,R-3c,
,Rhombohedral,288.25,288.25 K,,,10.1016/j.jmmm.2013.06.034,TRUE,,,,,La0.67Pb0.18Ag0.15MnO3,,,O3.0Mn1Ag0.15La0.67Pb0.18,,R-3c,
,,346,346 K,,,10.1016/j.jmmm.2013.06.034,TRUE,,,,,La0.7Pb0.3MnO3,,,O3.0Mn1La0.7Pb0.3,,,
,,316.65,316.65 K,,,10.1016/j.jmmm.2013.06.034,FALSE,,,,,La0.67Pb0.33Mn0.92Co0.08O3,,,O3.0Mn0.92Co0.08La0.67Pb0.33,,,
,,306.1,306.1 K,,,10.1016/j.jmmm.2013.06.034,TRUE,,,,,La0.67Ba0.33MnO3,,,O3.0Mn1Ba0.33La0.67,,,
,,360,360 K,,,10.1016/j.jmmm.2013.06.034,TRUE,,,,,La0.67Pb0.33MnO3,,,O3.0Mn1La0.67Pb0.33,,,
,,627.4,627.4 K,,,10.1016/j.jmmm.2013.06.034,TRUE,,,,,Ni,,,Ni1,,,
,,141,141 K,,,10.1016/j.jmmm.2013.06.034,FALSE,,,,,LaMnO3.14,,,O3.14Mn1La1,,,
,,167,167 K,,,10.1016/j.jmmm.2013.06.034,FALSE,,,,,Pr0.77Pb0.33MnO3,,,O3.0Mn1Pr0.77Pb0.33,,,
,,334.54,334.54 K,,,10.1016/j.jmmm.2013.06.034,FALSE,,,,,La0.7Pb0.05Na0.25MnO3,,,O3.0Na0.25Mn1La0.7Pb0.05,,,
,Rhombohedral,345,345 K,,,10.1016/j.ceramint.2016.11.210,TRUE,"{'a': '5.4993 Å', 'b': '5.4993 Å', 'c': '13.3515 Å'}",Perovskite,,27.50 emu/g,La0.67Sr0.33MnO3,,,O3.0Mn1Sr0.33La0.67,,R-3c (167),
,Rhombohedral,295,295 K,,,10.1016/j.ceramint.2016.11.210,TRUE,"{'a': '5.5004 Å', 'b': '5.5004 Å', 'c': '13.3625 Å'}",Perovskite,,15.70 emu/g,La0.67Sr0.33Mn0.95Fe0.05O3,,,O3.0Mn0.95Fe0.05Sr0.33La0.67,,R-3c (167),
,Rhombohedral,235,235 K,,,10.1016/j.ceramint.2016.11.210,TRUE,"{'a': '5.5012 Å', 'b': '5.5012 Å', 'c': '13.3626 Å'}",Perovskite,,4.33 emu/g,La0.67Sr0.33Mn0.90Fe0.10O3,,,O3.0Mn0.9Fe0.1Sr0.33La0.67,,R-3c (167),
,Rhombohedral,109,109 K,,,10.1016/j.ceramint.2016.11.210,TRUE,"{'a': '5.4807 Å', 'b': '5.4807 Å', 'c': '13.3496 Å'}",Perovskite,,1.79 emu/g,La0.67Sr0.33Mn0.85Fe0.15O3,,,O3.0Mn0.85Fe0.15Sr0.33La0.67,,R-3c (167),
,Rhombohedral,375,375 K,,,10.1016/j.jmmm.2015.12.084,TRUE,"{'a': '5.491(3) Å', 'b': '5.491(3) Å', 'c': '13.327(2) Å'}",,,,La0.67Sr0.33MnO3,,,O3.0Mn1Sr0.33La0.67,,R 3̅ c,
,Rhombohedral,,,,,10.1016/j.jmmm.2015.12.084,TRUE,"{'a': '5.507(1) Å', 'b': '5.507(1) Å', 'c': '13.423(6) Å'}",,,,La0.37Bi0.3Sr0.33MnO3,269,269 K,O3.0Mn1Sr0.33La0.37Bi0.3,,R 3̅ c,
,Orthorhombic,,,,,10.1016/j.jmmm.2015.12.084,TRUE,"{'a': '5.769(1) Å', 'b': '5.482(9) Å', 'c': '14.023(8) Å'}",,,,La0.27Bi0.4Sr0.33MnO3,185,185 K,O3.0Mn1Sr0.33La0.27Bi0.4,,Pbnm,
,Orthorhombic,,,,,10.1016/j.jmmm.2015.12.084,TRUE,"{'a': '5.768(6) Å', 'b': '5.491(1) Å', 'c': '14.027(2) Å'}",,,,La0.17Bi0.5Sr0.33MnO3,170,170 K,O3.0Mn1Sr0.33La0.17Bi0.5,,Pbnm,
,Orthorhombic,327,327 K,,,10.1016/j.physb.2014.11.022,TRUE,,,,,La0.6Nd0.1Sr0.15Ca0.15MnO3,,,O3.0Ca0.15Mn1Sr0.15La0.6Nd0.1,,Pnma,
,Orthorhombic,304.48,304.48 K,,,10.1016/j.physb.2014.11.022,TRUE,,,,,La0.6Nd0.1Sr0.15Ca0.15Mn0.95Fe0.05O3,,,O3.0Ca0.15Mn0.95Fe0.05Sr0.15La0.6Nd0.1,,Pnma,
,Orthorhombic,296.57,296.57 K,,,10.1016/j.physb.2014.11.022,TRUE,,,,,La0.6Nd0.1Sr0.15Ca0.15Mn0.9Fe0.1O3,,,O3.0Ca0.15Mn0.9Fe0.1Sr0.15La0.6Nd0.1,,Pnma,
,,145.3,145.3 K,,,10.1016/j.physb.2014.11.022,FALSE,,,,,LaMn0.9Ti0.1O3,,,O3.0Ti0.1Mn0.9La1,,,
,,206.75,206.75 K,,,10.1016/j.physb.2014.11.022,TRUE,,,,,La0.7Ca0.3Mn0.9Zn0.1O3,,,O3.0Ca0.3Mn0.9Zn0.1La0.7,,,
,,363,363 K,,,10.1016/j.physb.2014.11.022,TRUE,,,,,La0.7Sr0.3MnO3,,,O3.0Mn1Sr0.3La0.7,,,
,,232.5,232.5 K,,,10.1016/j.physb.2014.11.022,TRUE,,,,,La0.67Ca0.33Mn0.9Cr0.1O3,,,O3.0Ca0.33Cr0.1Mn0.9La0.67,,,
,,320,320 K,,,10.1016/j.physb.2014.11.022,TRUE,,,,,Pr0.6Sr0.4MnO3,,,O3.0Mn1Sr0.4Pr0.6,,,
,,162,162 K,,,10.1016/j.physb.2014.11.022,TRUE,,,,,La0.9Pb0.1MnO3,,,O3.0Mn1La0.9Pb0.1,,,
,,349,349 K,,,10.1016/j.physb.2014.11.022,TRUE,,,,,La0.57Nd0.1Sr0.28MnO3,,,O3.0Mn1Sr0.28La0.57Nd0.1,,,
,Orthorhombic,326,326 K,,,10.1016/j.jmmm.2014.10.163,TRUE,"{'a': '5.483 Å', 'b': '7.702 Å', 'c': '5.452 Å'}",,,,La0.6Nd0.1Sr0.15Ca0.15MnO3,,,O3.0Ca0.15Mn1Sr0.15La0.6Nd0.1,,Pnma,
,Orthorhombic,306,306 K,,,10.1016/j.jmmm.2014.10.163,TRUE,"{'a': '5.491 Å', 'b': '7.715 Å', 'c': '5.461 Å'}",,,,La0.6Nd0.1Sr0.15Ca0.15Mn0.95Fe0.05O3,,,O3.0Ca0.15Mn0.95Fe0.05Sr0.15La0.6Nd0.1,,Pnma,
,Orthorhombic,296,296 K,,,10.1016/j.jmmm.2014.10.163,TRUE,"{'a': '5.492 Å', 'b': '7.723 Å', 'c': '5.464 Å'}",,,,La0.6Nd0.1Sr0.15Ca0.15Mn0.9Fe0.1O3,,,O3.0Ca0.15Mn0.9Fe0.1Sr0.15La0.6Nd0.1,,Pnma,
,,293,293 K,,,10.1016/j.jmmm.2014.10.163,TRUE,,,,,Gd,,,Gd1,,,
,,296,296 K,,,10.1016/j.jmmm.2014.10.163,TRUE,,,,,La0.7Sr0.3Mn0.93Fe0.07O3,,,O3.0Mn0.93Fe0.07Sr0.3La0.7,,,
,,310,310 K,,,10.1016/j.jmmm.2014.10.163,FALSE,,,,,La0.7Sr0.3Mn0.9Al0.1O3,,,O3.0Al0.1Mn0.9Sr0.3La0.7,,,
,,287.5,287.5 K,,,10.1016/j.jmmm.2014.10.163,TRUE,,,,,La0.67Ca0.33Mn0.85V0.15O3,,,O3.0Ca0.33V0.15Mn0.85La0.67,,,
,,339,339 K,,,10.1016/j.jmmm.2014.10.163,FALSE,,,,,La0.57Nd0.1Sr0.23MnO3,,,O3.0Mn1Sr0.23La0.57Nd0.1,,,
,,370,370 K,,,10.1016/j.jmmm.2015.09.073,TRUE,,,,,La0.67Sr0.33MnO3,,,O3.0Mn1Sr0.33La0.67,,,
,,260,260 K,,,10.1016/j.jmmm.2015.09.073,TRUE,,,,,La0.7Ca0.3MnO3,,,O3.0Ca0.3Mn1La0.7,,,
,,228,228 K,,,10.1016/j.jmmm.2015.09.073,FALSE,,,,,La0.7Sr0.3Mn0.9Sn0.1O3,,,O3.0Mn0.9Sr0.3Sn0.1La0.7,,,
,,210,210 K,,,10.1016/j.jmmm.2015.09.073,TRUE,,,,,La0.7Sr0.3Mn0.9Ti0.1O3,,,O3.0Ti0.1Mn0.9Sr0.3La0.7,,,
,,278,278 K,,,10.1016/j.jmmm.2015.09.073,TRUE,,,,,La0.65Eu0.05Sr0.3Mn0.85Cr0.15O3,,,O3.0Cr0.15Mn0.85Sr0.3La0.65Eu0.05,,,
,,43,43 K,,,10.1016/j.jmmm.2015.09.073,FALSE,,,,,Ce0.67Sr0.33MnO3,,,O3.0Mn1Sr0.33Ce0.67,,,
,,314,314 K,,,10.1016/j.jmmm.2015.09.073,TRUE,,,,,La0.67Ba0.33Mn0.98Ti0.02O3,,,O3.0Ti0.02Mn0.98Ba0.33La0.67,,,
,,299,299 K,,,10.1016/j.jmmm.2015.09.073,TRUE,,,,,Gd,,,Gd1,,,
,,230,230K,,,10.1016/j.physb.2009.05.026,TRUE,,,,,La0.8Ca0.2MnO3,,,O3.0Ca0.2Mn1La0.8,,,
,,267,267K,,,10.1016/j.physb.2009.05.026,FALSE,,,,,La1.5Ca0.5MnO3,,,O3.0Ca0.5Mn1La1.5,,,
,Orthorhombic,334.22,334.22 K,,,10.1016/j.jmmm.2012.05.013,TRUE,,,,,La0.75Ca0.08Sr0.17MnO3,,,O3.0Ca0.08Mn1Sr0.17La0.75,,Pnma,
,Orthorhombic,280.59,280.59 K,,,10.1016/j.jmmm.2012.05.013,TRUE,,,,,La0.75Ca0.08Sr0.17Mn0.95Ga0.05O3,,,O3.0Ca0.08Mn0.95Ga0.05Sr0.17La0.75,,Pnma,
,Orthorhombic,232.4,232.40 K,,,10.1016/j.jmmm.2012.05.013,TRUE,,,,,La0.75Ca0.08Sr0.17Mn0.9Ga0.1O3,,,O3.0Ca0.08Mn0.9Ga0.1Sr0.17La0.75,,Pnma,
,,326,326 K,,,10.1016/j.jmmm.2012.05.013,FALSE,,,,,La0.7Ca0.1Sr0.2MnO3,,,O3.0Ca0.1Mn1Sr0.2La0.7,,,
,,116,116 K,,,10.1016/j.jmmm.2012.05.013,FALSE,,,,,La0.67Ca0.33Mn0.9Ga0.1O3,,,O3.0Ca0.33Mn0.9Ga0.1La0.67,,,
,,360,360 K,,,10.1016/j.jmmm.2012.05.013,TRUE,,,,,La0.7Sr0.3MnO3,,,O3.0Mn1Sr0.3La0.7,,,
,,334.54,334.54 K,,,10.1016/j.jmmm.2012.05.013,FALSE,,,,,La0.7Pb0.05Na0.25MnO3,,,O3.0Na0.25Mn1La0.7Pb0.05,,,
,,265.5,265.5 K,,,10.1016/j.jmmm.2012.05.013,TRUE,,,,,La0.6Ca0.4MnO3,,,O3.0Ca0.4Mn1La0.6,,,
,,316.65,316.65 K,,,10.1016/j.jmmm.2012.05.013,FALSE,,,,,La0.67Pb0.33Mn0.92Co0.08O3,,,O3.0Mn0.92Co0.08La0.67Pb0.33,,,
,,145.3,145.3 K,,,10.1016/j.jmmm.2012.05.013,FALSE,,,,,LaMn0.9Ti0.1O3,,,O3.0Ti0.1Mn0.9La1,,,
,Perovskite,270,270 K,,,10.1016/j.jallcom.2008.02.009,TRUE,,,,,La0.7Ca0.3MnO3,,,O3.0Ca0.3Mn1La0.7,,,
,Rhombohedral,363,363 K,368 K,368,10.1016/j.jmmm.2015.07.050,TRUE,"{'a': '5.506 Å', 'c': '13.360 Å'}",Rhombohedrally distorted,6.32 μB,,La0.7Sr0.25Na0.05MnO3,,,O3.0Na0.05Mn1Sr0.25La0.7,,R3̅c,
,Rhombohedral,155,155 K,174 K,174,10.1016/j.jmmm.2015.07.050,TRUE,"{'a': '5.527 Å', 'c': '13.402 Å'}",Rhombohedrally distorted,5.84 μB,,La0.7Sr0.25Na0.05Mn0.9Ti0.1O3,,,O3.0Na0.05Ti0.1Mn0.9Sr0.25La0.7,,R3̅c,
,Rhombohedral,125,125 K,132 K,132,10.1016/j.jmmm.2015.07.050,TRUE,"{'a': '5.531 Å', 'c': '13.416 Å'}",Rhombohedrally distorted,5.61 μB,,La0.7Sr0.25Na0.05Mn0.8Ti0.2O3,,,O3.0Na0.05Ti0.2Mn0.8Sr0.25La0.7,,R3̅c,
,,325,325 K,,,10.1016/j.jmmm.2015.07.050,TRUE,,,,,La0.7Sr0.2Ag0.1MnO3,,,O3.0Mn1Sr0.2Ag0.1La0.7,,,
,,339,339 K,,,10.1016/j.jmmm.2015.07.050,FALSE,,,,,La0.57Nd0.1Sr0.23MnO3,,,O3.0Mn1Sr0.23La0.57Nd0.1,,,
,,296,296 K,,,10.1016/j.jmmm.2015.07.050,TRUE,,,,,La0.7Sr0.3Mn0.93Fe0.07O3,,,O3.0Mn0.93Fe0.07Sr0.3La0.7,,,
,,310,310 K,,,10.1016/j.jmmm.2015.07.050,FALSE,,,,,La0.7Sr0.3Mn0.9Al0.1O3,,,O3.0Al0.1Mn0.9Sr0.3La0.7,,,
,,210,210 K,,,10.1016/j.jmmm.2015.07.050,TRUE,,,,,La0.7Sr0.3Mn0.9Ti0.1O3,,,O3.0Ti0.1Mn0.9Sr0.3La0.7,,,
,,170,170 K,,,10.1016/j.jmmm.2015.07.050,FALSE,,,,,La0.67Ca0.33Mn0.9Co0.1O3,,,O3.0Ca0.33Mn0.9Co0.1La0.67,,,
,,328,328 K,,,10.1016/j.jmmm.2015.07.050,TRUE,,,,,La0.67Sr0.33Mn0.9Cr0.1O3,,,O3.0Cr0.1Mn0.9Sr0.33La0.67,,,
,,369,369 K,,,10.1016/j.jmmm.2015.07.050,TRUE,,,,,La0.7Sr0.3MnO3,,,O3.0Mn1Sr0.3La0.7,,,
0.031 T,Rhombohedral,330,330 K,334 K,334,10.1016/j.jallcom.2017.05.269,TRUE,"{'a': '5.4905 Å', 'b': '5.4905 Å', 'c': '13.3263 Å'}",R-3C,5.14 μB,,La0.8Na0.2MnO3,,,O3.0Na0.2Mn1La0.8,26.21 emu/g,R-3C,
0.026 T,Rhombohedral,320,320 K,324 K,324,10.1016/j.jallcom.2017.05.269,TRUE,"{'a': '5.4924 Å', 'b': '5.4924 Å', 'c': '13.3278 Å'}",R-3C,5.34 μB,,La0.8Na0.2Mn0.97Bi0.03O3,,,O3.0Na0.2Mn0.97La0.8Bi0.03,27.43 emu/g,R-3C,
0.032 T,Rhombohedral,310,310 K,317 K,317,10.1016/j.jallcom.2017.05.269,TRUE,"{'a': '5.5014 Å', 'b': '5.5014 Å', 'c': '13.3384 Å'}",R-3C,5.39 μB,,La0.8Na0.2Mn0.94Bi0.06O3,,,O3.0Na0.2Mn0.94La0.8Bi0.06,30.41 emu/g,R-3C,
,,293,293 K,,,10.1016/j.jallcom.2017.05.269,TRUE,,,,,Gd,,,Gd1,,,
,,363,363 K,,,10.1016/j.jallcom.2017.05.269,TRUE,,,,,La0.7Sr0.25Na0.05MnO3,,,O3.0Na0.05Mn1Sr0.25La0.7,,,
,,125,125 K,,,10.1016/j.jallcom.2017.05.269,TRUE,,,,,La0.7Sr0.25Na0.05Mn0.8Ti0.2O3,,,O3.0Na0.05Ti0.2Mn0.8Sr0.25La0.7,,,
,,230,230 K,,,10.1016/j.jallcom.2017.05.269,TRUE,,,,,Nd0.6Sr0.3Ca0.1Mn0.975Fe0.025O3,,,O3.0Ca0.1Mn0.975Fe0.025Sr0.3Nd0.6,,,
,,128,128 K,,,10.1016/j.jallcom.2017.05.269,TRUE,,,,,Pr0.67Ba0.33Mn0.95Fe0.05O3,,,O3.0Mn0.95Fe0.05Ba0.33Pr0.67,,,
,,271,271 K,,,10.1016/j.jallcom.2017.05.269,FALSE,,,,,La0.67Ba0.33Mn0.95Fe0.05O3,,,O3.0Mn0.95Fe0.05Ba0.33La0.67,,,
,,312,312 K,,,10.1016/j.jallcom.2017.05.269,FALSE,,,,,La0.6Sr0.3Ca0.1Mn0.975Fe0.025O3,,,O3.0Ca0.1Mn0.975Fe0.025Sr0.3La0.6,,,
,Perovskite,195,195 K,,,10.1016/j.jmmm.2007.08.002,TRUE,,,,,La0.8Sr0.2Co0.85Fe0.15O3,,,O3.0Fe0.15Co0.85Sr0.2La0.8,,,
,Perovskite,195,195 K,,,10.1016/j.jmmm.2007.08.002,TRUE,,,,,La0.8Sr0.2Co0.8Fe0.2O3,,,O3.0Fe0.2Co0.8Sr0.2La0.8,,,
,Perovskite,195,195 K,,,10.1016/j.jmmm.2007.08.002,TRUE,,,,,La0.8Sr0.2Co0.7Fe0.3O3,,,O3.0Fe0.3Co0.7Sr0.2La0.8,,,
,Tetragonal,135,135K,,,10.1016/S0304-8853(99)00660-5,TRUE,"{'a': '3.87 Å', 'b': '3.87 Å'}",,,,La1.2Sr1.8Mn2O7,,,O7.0Mn2.0Sr1.8La1.2,,I4/mmm,
,Tetragonal,242,242K,,,10.1016/S0304-8853(99)00660-5,TRUE,,,,,La1.2Ca1.8Mn2O7,,,O7.0Ca1.8Mn2.0La1.2,,I4/mmm,
,Tetragonal,241,241 K,,,10.1016/j.jallcom.2008.02.021,TRUE,"{'a': '3.8762 Å', 'c': '20.2075 Å'}",Perovskite,,,La1.4Sr1.6Mn2O7,,,O7.0Mn2.0Sr1.6La1.4,,I4/mmm,
,Orthorhombic,320,320 K,,,10.1016/j.jallcom.2008.02.021,TRUE,,Perovskite,,,La1.4Sr0.6Ca1.0Mn2O7,,,O7.0Ca1.0Mn2.0Sr0.6La1.4,,Pbnm,
,Orthorhombic,268,268 K,,,10.1016/j.jallcom.2008.02.021,TRUE,,Perovskite,,,La1.4Sr0.2Ca1.4Mn2O7,,,O7.0Ca1.4Mn2.0Sr0.2La1.4,,Pbnm,
,Orthorhombic,215,215 K,,,10.1016/j.jallcom.2008.02.021,TRUE,,Perovskite,,,La1.4Ca1.6Mn2O7,,,O7.0Ca1.6Mn2.0La1.4,,Pbnm,
,,227,227 K,,,10.1016/j.jallcom.2008.02.021,TRUE,,,,,La0.70Ca0.30MnO3,,,O3.0Ca0.3Mn1La0.7,,,
,,273,273 K,,,10.1016/j.jallcom.2008.02.021,TRUE,,,,,La0.5Ca0.35Sr0.15MnO3,,,O3.0Ca0.35Mn1Sr0.15La0.5,,,
,NaZn13-type,186,186 K,,,10.1016/j.jallcom.2004.09.021,TRUE,,Cubic,,,LaFe11.5Si1.5,,,Si1.5Fe11.5La1,,,
,NaZn13-type,192,192 K,,,10.1016/j.jallcom.2004.09.021,TRUE,,Cubic,,,La0.7Nd0.3Fe11.5Si1.5,,,Si1.5Fe11.5La0.7Nd0.3,,,
,NaZn13-type,196,196 K,,,10.1016/j.jallcom.2004.09.021,TRUE,,Cubic,,,La0.5Nd0.5Fe11.5Si1.5,,,Si1.5Fe11.5La0.5Nd0.5,,,
,,230,230 K,,,10.1016/S0304-8853(02)01080-6,TRUE,,,,,La0.75Sr0.25CoO3,,,O3.0Co1Sr0.25La0.75,,,
,,230,230 K,,,10.1016/S0304-8853(02)01080-6,TRUE,,,,,La0.65Sr0.35CoO3,,,O3.0Co1Sr0.35La0.65,,,
,Rhombohedral,215,200-230 K,,,10.1016/S0925-8388(01)01236-1,TRUE,,Perovskite,,,La0.8Sr0.2CoO3,,,O3.0Co1Sr0.2La0.8,,,
0.5 kOe,Rhombohedral,215,200-230 K,,,10.1016/S0925-8388(01)01236-1,TRUE,,Perovskite,,,La0.7Sr0.3CoO3,,,O3.0Co1Sr0.3La0.7,,,
,Rhombohedral,215,200-230 K,,,10.1016/S0925-8388(01)01236-1,TRUE,,Perovskite,,,La0.6Sr0.4CoO3,,,O3.0Co1Sr0.4La0.6,,,
,Orthorhombic,340,340 K,,,10.1016/j.jmmm.2015.04.070,TRUE,,,,,La0.75Sr0.25MnO3,,,O3.0Mn1Sr0.25La0.75,,Pnma,
,Orthorhombic,290,290 K,,,10.1016/j.jmmm.2015.04.070,TRUE,,,,,La0.8Sr0.2MnO3,,,O3.0Mn1Sr0.2La0.8,,Pnma,
,Orthorhombic,310,310 K,,,10.1016/j.jmmm.2015.04.070,TRUE,,,,,La0.5Sr0.5MnO3,,,O3.0Mn1Sr0.5La0.5,,Pnma,
,Cubic,,,,,10.1016/j.jmmm.2015.04.070,TRUE,,,,,LaMnO3,150,150 K,O3.0Mn1La1,,Pm-3m,
,Orthorhombic,365,365 K,363.3 K,363.3,10.1016/j.jmmm.2014.02.066,TRUE,,Pnma,2.78 μB,,LaSrMn2O5,,,O5.0Mn2.0Sr1La1,,Pnma,
,Orthorhombic,355,355 K,363 K,363,10.1016/j.jmmm.2014.02.066,TRUE,,Pnma,2.61 μB,,LaSrMn1.9Fe0.1O5,,,O5.0Mn1.9Fe0.1Sr1La1,,Pnma,
,Orthorhombic,345,345 K,362 K,362,10.1016/j.jmmm.2014.02.066,TRUE,,Pnma,2.52 μB,,LaSrMn1.8Fe0.2O5,,,O5.0Mn1.8Fe0.2Sr1La1,,Pnma,
,Orthorhombic,335,335 K,348 K,348,10.1016/j.jmmm.2014.02.066,TRUE,,Pnma,3.05 μB,,LaSrMn1.7Fe0.3O5,,,O5.0Mn1.7Fe0.3Sr1La1,,Pnma,
,Orthorhombic,332,332 K,341 K,341,10.1016/j.jmmm.2014.02.066,TRUE,,Pnma,2.9 μB,,LaSrMn1.6Fe0.4O5,,,O5.0Mn1.6Fe0.4Sr1La1,,Pnma,
,Orthorhombic,330,330 K,336 K,336,10.1016/j.jmmm.2014.02.066,TRUE,,Pnma,2.81 μB,,LaSrMn1.5Fe0.5O5,,,O5.0Mn1.5Fe0.5Sr1La1,,Pnma,
,Spinel,21,21 K,,,10.1016/j.jmmm.2009.12.033,TRUE,,Cubic,4.48 μB,,LiMn1.5Zn0.5O4,,,Li1O4.0Mn1.5Zn0.5,,P213,
,Spinel,146,146 K,,,10.1016/j.jmmm.2009.12.033,TRUE,,Cubic,3.40 μB,,LiMn1.5Ni0.5O4,,,Li1O4.0Mn1.5Ni0.5,,,
,Spinel,23,23 K,,,10.1016/j.jmmm.2009.12.033,TRUE,,Cubic,4.68 μB,,LiMn1.5Mg0.5O4,,,Li1O4.0Mg0.5Mn1.5,,P4332,
,Orthorhombic,280,280 K,,,10.1016/j.jmmm.2017.04.030,TRUE,"{'a': '5.7062 Å', 'b': '3.6499 Å', 'c': '6.3487 Å'}",,,,Mn0.98Cr0.018Fe0.002As,,,Cr0.018Mn0.98Fe0.002As1,,,
,Orthorhombic,268,268 K,,,10.1016/j.jmmm.2017.04.030,TRUE,"{'a': '5.7026 Å', 'b': '3.6478 Å', 'c': '6.3467 Å'}",,,,Mn0.98Cr0.015Fe0.005As,,,Cr0.015Mn0.98Fe0.005As1,,,
,Orthorhombic,265,265 K,,,10.1016/j.jmmm.2017.04.030,TRUE,"{'a': '5.7015 Å', 'b': '3.6467 Å', 'c': '6.3455 Å'}",,,,Mn0.98Cr0.01Fe0.01As,,,Cr0.01Mn0.98Fe0.01As1,,,
,,25.5,25.5 K,,,10.1016/j.jmmm.2017.04.030,TRUE,,,,,PrMn1.4Fe0.6Ge2,,,Mn1.4Fe0.6Ge2.0Pr1,,,
,,276,276 K,,,10.1016/j.jmmm.2017.04.030,TRUE,,,,,Gd5Si2Ge2,,,Si2.0Ge2.0Gd5.0,,,
,,126,126 K,,,10.1016/j.jmmm.2017.04.030,TRUE,,,,,Sm0.6Sr0.4MnO3,,,O3.0Mn1Sr0.4Sm0.6,,,
,,288,288 K,,,10.1016/j.jmmm.2017.04.030,FALSE,,,,,Ni46Mn43Sn11,,,Mn43.0Ni46.0Sn11.0,,,
,,300,300 K,,,10.1016/j.jmmm.2017.04.030,FALSE,,,,,MnFeP0.63Ge0.12Si0.25,,,Si0.25P0.63Mn1Fe1Ge0.12,,,
,,295,295 K,,,10.1016/j.jmmm.2017.04.030,TRUE,,,,,Fe88Zr7B4Cu1,,,B4.0Fe88.0Cu1.0Zr7.0,,,
,Orthorhombic,345,345 K,,,10.1016/j.matchar.2014.03.011,TRUE,"{'a': '5.955 Å', 'b': '3.830 Å', 'c': '7.065 Å'}",Orthorhombic,,,Mn0.85Cr0.15CoGe,,,Cr0.15Mn0.85Co1Ge1,,Pnma,
,Hexagonal,285,285 K,,,10.1016/j.jmmm.2012.10.040,TRUE,"{'a': '4.097 Å', 'c': '5.292 Å'}",Ni2In-type,,,Mn0.88Fe0.12CoGe,,,Mn0.88Fe0.12Co1Ge1,,,
,Hexagonal,285,285 K,,,10.1016/j.jmmm.2012.10.040,TRUE,"{'a': '4.092 Å', 'c': '5.284 Å'}",Ni2In-type,,,Mn0.87Fe0.13CoGe,,,Mn0.87Fe0.13Co1Ge1,,,
,Orthorhombic,345,345 K,,,10.1016/j.jmmm.2012.10.040,TRUE,,TiNiSi-type,,,MnCoGe,,,Mn1Co1Ge1,,,
,β-Mn-type cubic A13 and Mn3Sn-type hexagonal DO19,300,300 K,,,10.1016/j.jmmm.2016.04.022,TRUE,,,,,Mn50Fe35Sn15,,,Mn50.0Fe35.0Sn15.0,,,
,β-Mn-type cubic A13 and Mn3Sn-type hexagonal DO19,300,300 K,,,10.1016/j.jmmm.2016.04.022,TRUE,,,,,Mn50Fe30Sn20,,,Mn50.0Fe30.0Sn20.0,,,
,Hexagonal,,,,,10.1016/j.jmmm.2016.04.022,FALSE,,,,,Mn3Sn,420,420 K,Mn3.0Sn1,,,
,Hexagonal,725,725 K,,,10.1016/j.jmmm.2016.04.022,TRUE,,,,,Fe3Sn,,,Fe3.0Sn1,,,
"0.82 kOe (4K), 0.69 kOe (300K)",P4/mmm,668,668 K,,,10.1016/j.intermet.2016.11.012,TRUE,"{'a': '3.94 Å', 'c': '3.56 Å'}",Tetragonal,,"116 Am^2/Kg (4K), 87.60 Am^2/Kg (300K)",Mn52Al46Ti2,,,Al46.0Ti2.0Mn52.0,"19.51 Am^2/Kg (4K), 14.60 Am^2/Kg (300K)",123,
"0.76 kOe (4K), 0.34 kOe (300K)",P4/mmm,668,668 K,,,10.1016/j.intermet.2016.11.012,TRUE,"{'a': '3.99 Å', 'c': '3.45 Å'}",Tetragonal,,"90.70 Am^2/Kg (4K), 83.10 Am^2/Kg (300K)",Mn50Al46Ti4,,,Al46.0Ti4.0Mn50.0,"16.16 Am^2/Kg (4K), 8.52 Am^2/Kg (300K)",123,
,P4/mmm,645,645 K,,,10.1016/j.intermet.2016.11.012,TRUE,"{'a': '3.93 Å', 'c': '3.57 Å'}",Tetragonal,,"112 Am^2/Kg (4K), 109 Am^2/Kg (300K)",Mn54Al46,,,Al46.0Mn54.0,21 Am^2/Kg (300K),123,
,Mn5Si3-type,182,182K,,,10.1016/j.jmmm.2016.09.007,TRUE,"{'a': '0.70104 nm', 'b': '0.48733 nm', 'c': '0.20741 nm'}",Hexagonal,,,Mn4.4Fe0.6GeSi2,,,Si2.0Mn4.4Fe0.6Ge1,,P63/mcm,
,Mn5Si3-type,200,200K,,,10.1016/j.jmmm.2016.09.007,TRUE,"{'a': '0.70104 nm', 'b': '0.48711 nm', 'c': '0.20732 nm'}",Hexagonal,,,Mn4.3Fe0.7GeSi2,,,Si2.0Mn4.3Fe0.7Ge1,,P63/mcm,
,Mn5Si3-type,196,196K,,,10.1016/j.jmmm.2016.09.007,TRUE,"{'a': '0.70088 nm', 'b': '0.48688 nm', 'c': '0.20712 nm'}",Hexagonal,,,Mn4.2Fe0.8GeSi2,,,Si2.0Mn4.2Fe0.8Ge1,,P63/mcm,
,Mn5Si3-type,211,211K,,,10.1016/j.jmmm.2016.09.007,TRUE,"{'a': '0.70089 nm', 'b': '0.48657 nm', 'c': '0.20700 nm'}",Hexagonal,,,Mn4.1Fe0.9GeSi2,,,Si2.0Mn4.1Fe0.9Ge1,,P63/mcm,
,Mn5Si3-type,218,218K,,,10.1016/j.jmmm.2016.09.007,TRUE,"{'a': '0.69840 nm', 'b': '0.48407 nm', 'c': '0.20448 nm'}",Hexagonal,,,Mn3.5Fe1.5GeSi2,,,Si2.0Mn3.5Fe1.5Ge1,,P63/mcm,
,Mn5Si3-type,224,224K,,,10.1016/j.jmmm.2016.09.007,TRUE,"{'a': '0.69783 nm', 'b': '0.48265 nm', 'c': '0.20355 nm'}",Hexagonal,,,Mn3Fe2GeSi2,,,Si2.0Mn3.0Fe2.0Ge1,,P63/mcm,
,Mn5Si3-type,298,298K,,,10.1016/j.jmmm.2016.09.007,TRUE,,Hexagonal,,,Mn5Ge3,,,Mn5.0Ge3.0,,P63/mcm,
,,159,159K,,,10.1016/j.jmmm.2016.09.007,TRUE,,,,,MnFeGe,,,Mn1Fe1Ge1,,,
,,249,249K,,,10.1016/j.jmmm.2016.09.007,TRUE,,,,,MnFe0.3Co0.7Ge,,,Mn1Fe0.3Co0.7Ge1,,,
,,213,213K,,,10.1016/j.jmmm.2016.09.007,FALSE,,,,,MnNiGe0.915Al0.085,,,Al0.085Mn1Ni1Ge0.915,,,
,,318,318K,,,10.1016/j.jmmm.2016.09.007,FALSE,,,,,Mn4FeGe2Si,,,Si1Mn4.0Fe1Ge2.0,,,
,Orthorhombic,,,-20.36 K,-20.36,10.1016/j.inoche.2005.05.007,TRUE,"{'a': '9.747 Å', 'b': '6.594 Å', 'c': '10.482 Å'}",Pcca,5.77 μB,,MnC2O4·3H2O,2.82,2.82 K,H2.0C2.0O5.0Mn1,,Pcca,0.1062 cm³/mol at 12 K
,Tetragonal,190,190 K,,,10.1016/S0925-8388(00)01347-5,TRUE,"{'a': '3.7429 Å', 'c': '5.9947 Å'}",Fe2As-type,"3.36 μB (Mn), 0.03 μB (Fe)",,MnFeAs,470,470 K,Mn1Fe1As1,,P4/nmm,
,Hexagonal,190,190 K,,,10.1016/S0925-8388(00)01347-5,TRUE,"{'a': '6.263 Å', 'c': '3.5440 Å'}",Fe2P-type,"3.14 μB (Mn), 1.54 μB (Fe)",4.5 μB/f.u.,MnFeAs,,,Mn1Fe1As1,,P-62m,
,Rhombohedral,,,-18 K,-18,10.1016/j.jallcom.2016.06.006,TRUE,"{'a': '4.143 Å', 'c': '28.70 Å'}",Hexagonal,,,Bi2Se3,,,Se3.0Bi2.0,,R-3m,
,Orthorhombic,145,145K,,,10.1016/j.ceramint.2014.09.135,TRUE,,,,,Nd0.67Ba0.33MnO3,,,O3.0Mn1Ba0.33Nd0.67,,Imma,
,Orthorhombic,134,134K,,,10.1016/j.ceramint.2014.09.135,TRUE,,,,,Nd0.67Ba0.33Mn0.98Fe0.02O3,,,O3.0Mn0.98Fe0.02Ba0.33Nd0.67,,Imma,
,Orthorhombic,239,239K,,,10.1016/j.ceramint.2014.09.135,TRUE,,,,,Nd0.5Sr0.5MnO3,,,O3.0Mn1Sr0.5Nd0.5,,,
,Tetragonal,109,109K,,,10.1016/j.ceramint.2014.09.135,TRUE,,,,,Nd0.85Pb0.15MnO3,,,O3.0Mn1Nd0.85Pb0.15,,,
,Tetragonal,148,148K,,,10.1016/j.ceramint.2014.09.135,TRUE,,,,,Nd0.7Pb0.3MnO3,,,O3.0Mn1Nd0.7Pb0.3,,,
,Tetragonal,156,156K,,,10.1016/j.ceramint.2014.09.135,TRUE,,,,,Nd0.6Pb0.4MnO3,,,O3.0Mn1Nd0.6Pb0.4,,,
,Rhombohedral,360,360K,,,10.1016/j.ceramint.2014.09.135,TRUE,,,,,La0.7Sr0.3MnO3,,,O3.0Mn1Sr0.3La0.7,,,
,Rhombohedral,310,310K,,,10.1016/j.ceramint.2014.09.135,FALSE,,,,,La0.7Sr0.3Mn0.94Co0.06O3,,,O3.0Mn0.94Co0.06Sr0.3La0.7,,,
,Rhombohedral,297,297K,,,10.1016/j.ceramint.2014.09.135,FALSE,,,,,La0.7Sr0.3Mn0.92Co0.08O3,,,O3.0Mn0.92Co0.08Sr0.3La0.7,,,
,Rhombohedral,281,281K,,,10.1016/j.ceramint.2014.09.135,FALSE,,,,,La0.7Sr0.3Mn0.1Co0.1O3,,,O3.0Mn0.1Co0.1Sr0.3La0.7,,,
,Orthorhombic,162,162K,,,10.1016/j.ceramint.2014.09.135,FALSE,,,,,La0.67Ca0.33Mn0.95Fe0.05O3,,,O3.0Ca0.33Mn0.95Fe0.05La0.67,,,
,Orthorhombic,92,92K,,,10.1016/j.ceramint.2014.09.135,FALSE,,,,,La0.67Ca0.33Mn0.8Fe0.2O3,,,O3.0Ca0.33Mn0.8Fe0.2La0.67,,,
,Orthorhombic,215,215K,,,10.1016/j.ceramint.2014.09.135,TRUE,,,,,La0.67Ca0.33Mn0.9Cr0.1O3,,,O3.0Ca0.33Cr0.1Mn0.9La0.67,,,
,Orthorhombic,189,189K,,,10.1016/j.ceramint.2014.09.135,TRUE,,,,,La0.67Ca0.33Mn0.75Cr0.25O3,,,O3.0Ca0.33Cr0.25Mn0.75La0.67,,,
,Rhombohedral,357.3,357.3K,,,10.1016/j.ceramint.2014.09.135,TRUE,,,,,La0.7Sr0.3Mn0.99Ni0.01O3,,,O3.0Mn0.99Ni0.01Sr0.3La0.7,,,
,Rhombohedral,352.6,352.6K,,,10.1016/j.ceramint.2014.09.135,TRUE,,,,,La0.7Sr0.3Mn0.98Ni0.02O3,,,O3.0Mn0.98Ni0.02Sr0.3La0.7,,,
,Rhombohedral,342.7,342.7K,,,10.1016/j.ceramint.2014.09.135,TRUE,,,,,La0.7Sr0.3Mn0.97Ni0.03O3,,,O3.0Mn0.97Ni0.03Sr0.3La0.7,,,
,Orthorhombic,,,302 K,302,10.1016/j.jmmm.2014.02.018,TRUE,"{'a': '5.4254 Å', 'b': '5.4687 Å', 'c': '7.6889 Å'}",Perovskite,"3.19 μB (Cr), 3.0 μB (Nd)",,Nd0.95Sr0.05CrO3,220,220 K,O3.0Cr1Sr0.05Nd0.95,,Pbnm (no. 62),
,Orthorhombic,,,340 K,340,10.1016/j.jmmm.2014.02.018,TRUE,"{'a': '5.4248 Å', 'b': '5.4664 Å', 'c': '7.6852 Å'}",Perovskite,"2.77 μB (Cr), 2.39 μB (Nd)",,Nd0.9Sr0.1CrO3,220,220 K,O3.0Cr1Sr0.1Nd0.9,,Pbnm (no. 62),
,Orthorhombic,,,,,10.1016/j.jmmm.2014.02.018,TRUE,"{'a': '5.4196 Å', 'b': '5.4666 Å', 'c': '7.6841 Å'}",Perovskite,"2.57 μB (Cr), 2.2 μB (Nd)",,Nd0.85Sr0.15CrO3,220,220 K,O3.0Cr1Sr0.15Nd0.85,,Pbnm (no. 62),
,Orthorhombic,250,250K,,,10.1016/S0304-8853(01)00571-6,TRUE,,Pbnm,,,Nd0.67Sr0.33Mn0.94Cr0.06O3,,,O3.0Cr0.06Mn0.94Sr0.33Nd0.67,,Pbnm,
,Orthorhombic,250,250K,,,10.1016/S0304-8853(01)00571-6,TRUE,,Pbnm,,,Nd0.5Sr0.5Mn0.95Cr0.05O3,,,O3.0Cr0.05Mn0.95Sr0.5Nd0.5,,Pbnm,
,Orthorhombic,240,240K,,,10.1016/S0304-8853(01)00571-6,TRUE,,Pbnm,,,Nd0.5Sr0.5Mn0.9Cr0.1O3,,,O3.0Cr0.1Mn0.9Sr0.5Nd0.5,,Pbnm,
4266.5 Oe,,586.15,313°C,,,10.1016/j.jmmm.2003.11.379,TRUE,,,,133.5 emu/g,Nd9Fe85B6,,,B6.0Fe85.0Nd9.0,0.7,,
3977 Oe,,564.15,291°C,,,10.1016/j.jmmm.2003.11.379,TRUE,,,,121.4 emu/g,Nd9Fe83Mn2B6,,,B6.0Mn2.0Fe83.0Nd9.0,0.68,,
,ThCr2Si2-type,313,313 K,,,10.1016/S0304-8853(01)00927-1,TRUE,,Tetragonal,,,NdMn1.9Fe0.1Ge2,410,410 K,Mn1.9Fe0.1Ge2.0Nd1,,I4/mmm,
,ThCr2Si2-type,300,300 K,,,10.1016/S0304-8853(01)00927-1,TRUE,,Tetragonal,,,NdMn1.8Fe0.2Ge2,,,Mn1.8Fe0.2Ge2.0Nd1,,I4/mmm,
,ThCr2Si2-type,269,269 K,,,10.1016/S0304-8853(01)00927-1,TRUE,,Tetragonal,,,NdMn1.7Fe0.3Ge2,,,Mn1.7Fe0.3Ge2.0Nd1,,I4/mmm,
,ThCr2Si2-type,240,240 K,,,10.1016/S0304-8853(01)00927-1,TRUE,,Tetragonal,,,NdMn1.6Fe0.4Ge2,,,Mn1.6Fe0.4Ge2.0Nd1,,I4/mmm,
,ThCr2Si2-type,,,,,10.1016/S0304-8853(01)00927-1,TRUE,,Tetragonal,,,NdMn1.5Fe0.5Ge2,228,228 K,Mn1.5Fe0.5Ge2.0Nd1,,I4/mmm,
,ThCr2Si2-type,,,,,10.1016/S0304-8853(01)00927-1,TRUE,,Tetragonal,,,NdMn1.4Fe0.6Ge2,230,230 K,Mn1.4Fe0.6Ge2.0Nd1,,I4/mmm,
,ThCr2Si2-type,,,,,10.1016/S0304-8853(01)00927-1,TRUE,,Tetragonal,,,NdMn1.3Fe0.7Ge2,229,229 K,Mn1.3Fe0.7Ge2.0Nd1,,I4/mmm,
,ThCr2Si2-type,,,,,10.1016/S0304-8853(01)00927-1,TRUE,,Tetragonal,,,NdMn1.2Fe0.8Ge2,220,220 K,Mn1.2Fe0.8Ge2.0Nd1,,I4/mmm,
,ThCr2Si2-type,,,,,10.1016/S0304-8853(01)00927-1,TRUE,,Tetragonal,,,NdMn1.1Fe0.9Ge2,218,218 K,Mn1.1Fe0.9Ge2.0Nd1,,I4/mmm,
,ThCr2Si2-type,95,95 K,,,10.1016/S0304-8853(01)00927-1,TRUE,,Tetragonal,,,NdMnFeGe2,219,219 K,Mn1Fe1Ge2.0Nd1,,I4/mmm,
,Cubic Spinel,750,750 K,,,10.1016/j.jmmm.2004.11.250,TRUE,{'a': '8.37-8.4e-10 m'},Cubic,,45-55 J T^-1 kg^-1,Ni0.8Zn0.2Fe2O4,,,O4.0Fe2.0Ni0.8Zn0.2,,,
,Cubic Spinel,750,750 K,,,10.1016/j.jmmm.2004.11.250,TRUE,{'a': '8.37-8.4e-10 m'},Cubic,,45-55 J T^-1 kg^-1,Ni0.75Zn0.2Cu0.05Fe2O4,,,O4.0Fe2.0Ni0.75Cu0.05Zn0.2,,,
,Cubic Spinel,750,750 K,,,10.1016/j.jmmm.2004.11.250,TRUE,{'a': '8.37-8.4e-10 m'},Cubic,,45-55 J T^-1 kg^-1,Ni0.65Zn0.2Cu0.15Fe2O4,,,O4.0Fe2.0Ni0.65Cu0.15Zn0.2,,,
,Cubic Spinel,750,750 K,,,10.1016/j.jmmm.2004.11.250,TRUE,{'a': '8.37-8.4e-10 m'},Cubic,,45-55 J T^-1 kg^-1,Ni0.55Zn0.2Cu0.25Fe2O4,,,O4.0Fe2.0Ni0.55Cu0.25Zn0.2,,,
,Cubic Spinel,750,750 K,,,10.1016/j.jmmm.2004.11.250,TRUE,{'a': '8.37-8.4e-10 m'},Cubic,,45-55 J T^-1 kg^-1,Ni0.38Zn0.2Cu0.42Fe2O4,,,O4.0Fe2.0Ni0.38Cu0.42Zn0.2,,,
,Cubic Spinel,750,750 K,,,10.1016/j.jmmm.2004.11.250,TRUE,{'a': '8.37-8.4e-10 m'},Cubic,,45-55 J T^-1 kg^-1,Ni0.35Zn0.2Cu0.45Fe2O4,,,O4.0Fe2.0Ni0.35Cu0.45Zn0.2,,,
,Cubic Spinel,750,750 K,,,10.1016/j.jmmm.2004.11.250,TRUE,{'a': '8.37-8.4e-10 m'},Cubic,,45-55 J T^-1 kg^-1,Ni0.3Zn0.2Cu0.5Fe2O4,,,O4.0Fe2.0Ni0.3Cu0.5Zn0.2,,,
,Cubic Spinel,750,750 K,,,10.1016/j.jmmm.2004.11.250,TRUE,{'a': '8.37-8.4e-10 m'},Cubic,,45-55 J T^-1 kg^-1,Ni0.25Zn0.2Cu0.55Fe2O4,,,O4.0Fe2.0Ni0.25Cu0.55Zn0.2,,,
,Cubic Spinel,750,750 K,,,10.1016/j.jmmm.2004.11.250,TRUE,{'a': '8.37-8.4e-10 m'},Cubic,,45-55 J T^-1 kg^-1,Ni0.2Zn0.2Cu0.6Fe2O4,,,O4.0Fe2.0Ni0.2Cu0.6Zn0.2,,,
,Tetragonal,75,75 K,,,10.1016/j.jmmm.2016.11.076,TRUE,"{'a': '5.828 Å', 'b': '5.828 Å', 'c': '8.415 Å'}",,0.3 μB/f.u.,,NiCr2O4,29,29 K,O4.0Cr2.0Ni1,,I41/amd,
,Cubic (austenitic) and Tetragonal (martensitic),321.5,310-333K,,,10.1016/j.jallcom.2008.05.021,TRUE,,Mixed,,,Ni2Mn0.75Cu0.25Ga,,,Mn0.75Ni2.0Cu0.25Ga1,,,
,Cubic (austenitic) and Tetragonal (martensitic),321.5,310-333K,,,10.1016/j.jallcom.2008.05.021,TRUE,,Mixed,,,Ni2Mn0.7425Cu0.25Ga,,,Mn0.7425Ni2.0Cu0.25Ga1,,,
,Cubic (austenitic) and Tetragonal (martensitic),321.5,310-333K,,,10.1016/j.jallcom.2008.05.021,TRUE,,Mixed,,,Ni2Mn0.705Cu0.25Ga,,,Mn0.705Ni2.0Cu0.25Ga1,,,
,Cubic (austenitic) and Tetragonal (martensitic),321.5,310-333K,,,10.1016/j.jallcom.2008.05.021,TRUE,,Mixed,,,Ni2Mn0.675Cu0.25Ga,,,Mn0.675Ni2.0Cu0.25Ga1,,,
,Cubic (austenitic) and Tetragonal (martensitic),321.5,310-333K,,,10.1016/j.jallcom.2008.05.021,TRUE,,Mixed,,,Ni2Mn0.705Cu0.25Ga,,,Mn0.705Ni2.0Cu0.25Ga1,,,
,L21,322,322 K,,,10.1016/j.ssc.2015.05.012,TRUE,{'a': '5.931'},Cubic,,,Ni49Fe1Mn36Sn14,,,Mn36.0Fe1.0Ni49.0Sn14.0,,,
,L21,322,322 K,,,10.1016/j.ssc.2015.05.012,TRUE,{'a': '5.940'},Cubic,,,Ni48Fe2Mn36Sn14,,,Mn36.0Fe2.0Ni48.0Sn14.0,,,
,L21,322,322 K,,,10.1016/j.ssc.2015.05.012,TRUE,{'a': '6.016'},Cubic,,,Ni47Fe3Mn36Sn14,,,Mn36.0Fe3.0Ni47.0Sn14.0,,,
,L21,322,322 K,,,10.1016/j.ssc.2015.05.012,TRUE,{'a': '6.026'},Cubic,,,Ni46Fe4Mn36Sn14,,,Mn36.0Fe4.0Ni46.0Sn14.0,,,
,Cubic (NaCl-type),,,24 K,24,10.1016/j.jallcom.2015.06.027,TRUE,{'a': '4.1766 Å'},Cubic,2.87 μB per NiO unit,,NiO,56,56 K,O1Ni1,,Fm-3m,
,,,,,,10.1016/j.jallcom.2015.06.027,FALSE,,,,,Amorphous NiO,3.5,3.5 K,O1Ni1,,,
