Repository: sanjayganeshprabu/Computational-Modeling-and-Predictive-Analytics-for-Materials-Data

# Computational-Modeling-and-Predictive-Analytics-for-Materials-Data-

File: MODIFIED magnetic_materials.csv (part 54 of 112)
Coercivity,Crystal_Structure,Curie,Curie(Tc),Curie_Weiss,Curie_Weiss(θp),DOI,Experimental,Lattice_Parameters,Lattice_Structure,Magnetic_Moment,Magnetization,Material_Name,Neel,Neel(Tn),New_Column_Concatenated,Remanence,Space_Group,Susceptibility
193.6 Oe,,,,,,10.1016/S0025-5408(03)00139-9,TRUE,,,1.8×10^4 μB,2.5 emu/g,NiO,573,573 K,O1Ni1,,,
124.5 Oe,,,,,,10.1016/S0025-5408(03)00139-9,TRUE,,,,0.2923 emu/g,NiO,573,573 K,O1Ni1,,,21.8×10^−6 emu/g
131.4 Oe,,,,,,10.1016/S0025-5408(03)00139-9,TRUE,,,,0.3316 emu/g,NiO,573,573 K,O1Ni1,,,22.4×10^−6 emu/g
,,158,158 K,,,10.1016/j.jallcom.2007.11.046,TRUE,,,,,Pr0.8Sr0.2MnO3,,,O3.0Mn1Sr0.2Pr0.8,,,
,,204,204 K,,,10.1016/j.jallcom.2007.11.046,TRUE,,,,,Pr0.74Sr0.26MnO3,,,O3.0Mn1Sr0.26Pr0.74,,,
,,250,250 K,,,10.1016/j.jallcom.2007.11.046,TRUE,,,,,Pr0.7Sr0.3MnO3,,,O3.0Mn1Sr0.3Pr0.7,,,
,Orthorhombic,264,264 K,,,10.1016/j.physb.2017.03.033,TRUE,"{'a': '5.497 Å', 'b': '7.652 Å', 'c': '5.451 Å'}",,,,Pr0.4Bi0.2Sr0.4MnO3,174,174 K,O3.0Mn1Sr0.4Pr0.4Bi0.2,,Pnma,
,Orthorhombic,241,241 K,,,10.1016/j.physb.2017.03.033,TRUE,"{'a': '5.436 Å', 'b': '7.628 Å', 'c': '5.477 Å'}",,,,Pr0.35Bi0.25Sr0.4MnO3,209,209 K,O3.0Mn1Sr0.4Pr0.35Bi0.25,,Pnma,
,Orthorhombic,201,201 K,,,10.1016/j.jmmm.2015.10.061,TRUE,,,,,Pr0.67Ba0.33MnO3,,,O3.0Mn1Ba0.33Pr0.67,,Imma,
,Orthorhombic,128,128 K,,,10.1016/j.jmmm.2015.10.061,TRUE,,,,,Pr0.67Ba0.33Mn0.95Fe0.05O3,,,O3.0Mn0.95Fe0.05Ba0.33Pr0.67,,Imma,
,,315,315 K,,,10.1016/j.jmmm.2015.10.061,TRUE,,,,,La0.8Sr0.2MnO3,,,O3.0Mn1Sr0.2La0.8,,,
,,306,306 K,,,10.1016/j.jmmm.2015.10.061,TRUE,,,,,La0.67Ba0.33MnO3,,,O3.0Mn1Ba0.33La0.67,,,
,,310,310 K,,,10.1016/j.jmmm.2015.10.061,TRUE,,,,,La0.67Ba0.33Mn0.98Ti0.02O3,,,O3.0Ti0.02Mn0.98Ba0.33La0.67,,,
,,324,324 K,,,10.1016/j.jmmm.2015.10.061,TRUE,,,,,La0.67Ba0.33Mn0.9Cr0.1O3,,,O3.0Cr0.1Mn0.9Ba0.33La0.67,,,
,,136,136 K,,,10.1016/j.jmmm.2015.10.061,FALSE,,,,,La0.7Ca0.3Mn0.95Ti0.05O3,,,O3.0Ca0.3Ti0.05Mn0.95La0.7,,,
,,90,90 K,,,10.1016/j.jmmm.2015.10.061,FALSE,,,,,La0.7Ca0.3Mn0.9Ti0.1O3,,,O3.0Ca0.3Ti0.1Mn0.9La0.7,,,
,,344,344 K,,,10.1016/j.jmmm.2015.10.061,FALSE,,,,,La0.7Ca0.05Sr0.25MnO3,,,O3.0Ca0.05Mn1Sr0.25La0.7,,,
,,326,326 K,,,10.1016/j.jmmm.2015.10.061,FALSE,,,,,La0.7Ca0.1Sr0.2MnO3,,,O3.0Ca0.1Mn1Sr0.2La0.7,,,
,,289,289 K,,,10.1016/j.jmmm.2015.10.061,TRUE,,,,,La0.7Ca0.2Sr0.1MnO3,,,O3.0Ca0.2Mn1Sr0.1La0.7,,,
,,239,239 K,,,10.1016/j.jmmm.2015.10.061,TRUE,,,,,La0.9Te0.1MnO3,,,O3.0Mn1Te0.1La0.9,,,
,,141,141 K,,,10.1016/j.jmmm.2015.10.061,FALSE,,,,,LaMnO3.14,,,O3.14Mn1La1,,,
,,239,239 K,,,10.1016/j.jmmm.2015.10.061,TRUE,,,,,Nd0.5Sr0.5MnO3,,,O3.0Mn1Sr0.5Nd0.5,,,
,,109,109 K,,,10.1016/j.jmmm.2015.10.061,TRUE,,,,,Nd0.85Pb0.15MnO3,,,O3.0Mn1Nd0.85Pb0.15,,,
,,148,148 K,,,10.1016/j.jmmm.2015.10.061,TRUE,,,,,Nd0.7Pb0.3MnO3,,,O3.0Mn1Nd0.7Pb0.3,,,
,,,,,,10.1016/j.physc.2005.02.046,TRUE,,,,,Pr0.86LaCe0.14Cu0.99Zn0.01O4,5,5 K,O4.0Cu0.99Zn0.01La1Ce0.14Pr0.86,,,
,,,,,,10.1016/j.physc.2005.02.046,TRUE,,,,,Pr0.86LaCe0.14Cu0.98Zn0.02O4,5,5 K,O4.0Cu0.98Zn0.02La1Ce0.14Pr0.86,,,
,,,,,,10.1016/j.physc.2005.02.046,TRUE,,,,,Pr0.86LaCe0.14Cu0.95Zn0.05O4,5,5 K,O4.0Cu0.95Zn0.05La1Ce0.14Pr0.86,,,
,,,,,,10.1016/j.physc.2005.02.046,TRUE,,,,,Pr0.86LaCe0.14Cu0.99Ni0.01O4,5,5 K,O4.0Ni0.01Cu0.99La1Ce0.14Pr0.86,,,
,,,,,,10.1016/j.physc.2005.02.046,TRUE,,,,,Pr0.86LaCe0.14Cu0.98Ni0.02O4,5,5 K,O4.0Ni0.02Cu0.98La1Ce0.14Pr0.86,,,
,,,,,,10.1016/j.physc.2005.02.046,TRUE,,,,,Pr0.86LaCe0.14Cu0.95Ni0.05O4,5,5 K,O4.0Ni0.05Cu0.95La1Ce0.14Pr0.86,,,
,Orthorhombic,125,125 K,,,10.1016/j.jallcom.2007.07.048,TRUE,"{'a': '5.4645 Å', 'b': '5.5002 Å', 'c': '7.7231 Å'}",Perovskite,,,Pr0.9K0.1MnO3,,,O3.0K0.1Mn1Pr0.9,,Pbnm,
,Orthorhombic,68,68 K,74 K,74,10.1016/S0925-8388(01)01704-2,TRUE,"{'a': '5.4441 Å', 'b': '5.6692 Å', 'c': '7.6272 Å'}",Pbnm,1.6 μB/Mn,3.9 μB/Mn at 5 K under 8 T,Pr0.94K0.06MnO3,,,O3.0K0.06Mn1Pr0.94,,Pbnm,
,Orthorhombic,150,150 K,160 K,160,10.1016/S0925-8388(01)01704-2,TRUE,"{'a': '5.4441 Å', 'b': '5.6492 Å', 'c': '7.6362 Å'}",Pbnm,3.85 μB/Mn at 20 K under 8 T,,Pr0.87K0.13MnO3,,,O3.0K0.13Mn1Pr0.87,,Pbnm,
,Orthorhombic,100,100 K,,,10.1016/S0925-8388(01)01704-2,TRUE,"{'a': '5.4287 Å', 'b': '5.6343 Å', 'c': '7.6024 Å'}",Pbnm,,,Pr0.92Na0.08MnO3,,,O3.0Na0.08Mn1Pr0.92,,Pbnm,
,Orthorhombic,136,136 K,137 K,137,10.1016/S0925-8388(01)01704-2,TRUE,"{'a': '5.4433 Å', 'b': '5.4655 Å', 'c': '7.7124 Å'}",Pbnm,3.80 μB/Mn at 20 K under 8 T,,Pr0.85Na0.15MnO3,,,O3.0Na0.15Mn1Pr0.85,,Pbnm,
,Orthorhombic,127,127 K,128 K,128,10.1016/S0925-8388(01)01704-2,TRUE,"{'a': '5.4391 Å', 'b': '5.4412 Å', 'c': '7.6901 Å'}",Pbnm,,,Pr0.81Na0.19MnO3,,,O3.0Na0.19Mn1Pr0.81,,Pbnm,
,,286,286 K,,,10.1016/S0925-8388(01)01704-2,TRUE,,,,,La0.95K0.05MnO3,,,O3.0K0.05Mn1La0.95,,,
,,294,294 K,,,10.1016/S0925-8388(01)01704-2,TRUE,,,,,La0.9K0.1MnO3,,,O3.0K0.1Mn1La0.9,,,
,,303,303 K,,,10.1016/S0925-8388(01)01704-2,TRUE,,,,,La0.85K0.15MnO3,,,O3.0K0.15Mn1La0.85,,,
,,308,308 K,,,10.1016/S0925-8388(01)01704-2,TRUE,,,,,La0.8K0.2MnO3,,,O3.0K0.2Mn1La0.8,,,
,,333,333 K,,,10.1016/S0925-8388(01)01704-2,TRUE,,,,,La0.85Na0.15MnO3,,,O3.0Na0.15Mn1La0.85,,,
,,,,,,10.1016/j.radphyschem.2009.05.004,TRUE,,,,,Pr0.7Ca0.3MnO3,140,140 K,O3.0Ca0.3Mn1Pr0.7,,,
,,,,,,10.1016/j.radphyschem.2009.05.004,TRUE,,,,,Pr0.5Ca0.5MnO3,170,170 K,O3.0Ca0.5Mn1Pr0.5,,,
,pyrite,10.5,10.5 K,,,10.1016/j.jallcom.2005.03.047,TRUE,{'a': '0.644 nm'},cubic,0.008 μB per formula unit,,Pt0.9Gd0.1Sb2,,,Sb2.0Gd0.1Pt0.9,,,
,pyrite,19,19 K,,,10.1016/j.jallcom.2005.03.047,TRUE,{'a': '0.644 nm'},cubic,,,Pt0.9Ce0.1Sb2,,,Sb2.0Ce0.1Pt0.9,,,
,Tetragonal,135,120-150 K,,,10.1016/j.physc.2005.04.026,TRUE,"{'a': '3.81 Å', 'c': '11.43 Å'}",,,,RuSr2GdCu2O8,,,O8.0Cu2.0Sr2.0Ru1Gd1,,P4/mmm,
,L21 full Heusler,,,,,10.1016/j.jallcom.2016.09.017,TRUE,,fcc,3 μB/Mn,,Ru2MnGe,316,316 K,Mn1Ge1Ru2.0,,,
,B2,,,-32.8K,-32.8,10.1016/j.jmmm.2013.07.058,TRUE,{'a': '5.88'},Cubic,5.2 μB,0.65 emu/g,Ru2FeSi,270,270K,Si1Fe1Ru2.0,,,
69.5 Oe,B2,460,460K,493.5K,493.5,10.1016/j.jmmm.2013.07.058,TRUE,{'a': '5.97'},Cubic,4.6 μB,45.43 emu/g,Ru2FeGe,,,Fe1Ge1Ru2.0,1.43 emu/g,,
,ThMn12,555,555 K,,,10.1016/j.scriptamat.2017.05.029,TRUE,,,,1.64 T,SmFe12,,,Fe12.0Sm1,,,
,TbCu7-type,737.65,445-484°C,,,10.1016/j.mseb.2010.01.053,TRUE,,,,,Sm12Co60Fe19Cu6Zr3B0,,,B0.0Fe19.0Co60.0Cu6.0Zr3.0Sm12.0,,,
3.6 kOe,TbCu7-type,,"445-484°C, 684-714°C, 840-854°C",,,10.1016/j.mseb.2010.01.053,TRUE,,,,,Sm12Co59Fe19Cu6Zr3B1,,,B1.0Fe19.0Co59.0Cu6.0Zr3.0Sm12.0,35 emu/g,,
3.7 kOe,TbCu7-type,,"445-484°C, 684-714°C, 840-854°C",,,10.1016/j.mseb.2010.01.053,TRUE,,,,,Sm12Co58Fe19Cu6Zr3B2,,,B2.0Fe19.0Co58.0Cu6.0Zr3.0Sm12.0,34.8 emu/g,,
2.3 kOe,TbCu7-type,,"445-484°C, 684-714°C, 840-854°C",,,10.1016/j.mseb.2010.01.053,TRUE,,,,,Sm12Co57Fe19Cu6Zr3B3,,,B3.0Fe19.0Co57.0Cu6.0Zr3.0Sm12.0,73.7 emu/g,,
,Tetragonal,135,135 K,,,10.1016/j.matchemphys.2007.04.042,TRUE,"{'a': '3.8433 Å', 'c': '19.9946 Å'}",,,,Sm1.6Sr1.4Mn2O7,55,55 K,O7.0Mn2.0Sr1.4Sm1.6,,I4/mmm,
,Tetragonal,75,75 K,,,10.1016/j.matchemphys.2007.04.042,TRUE,"{'a': '3.8335 Å', 'c': '19.9871 Å'}",,,,Sm1.2Sr1.8Mn2O7,,,O7.0Mn2.0Sr1.8Sm1.2,,I4/mmm,
,Hexagonal,416,416 K,,,10.1016/j.jallcom.2008.06.041,TRUE,"{'a': '20.52 Å', 'c': '12.29 Å'}",,1.39 μB,25.0 μB/f.u.,Sm5Fe17,,,Fe17.0Sm5.0,,P63/mcm,
,Hexagonal,503,503 K,,,10.1016/j.jallcom.2008.06.041,TRUE,,,2.1 μB,,Nd5Fe17,,,Fe17.0Nd5.0,,P63/mcm,
,Orthorhombic,,,,,10.1016/j.mseb.2010.05.024,TRUE,"{'a': '5.3970 Å', 'b': '5.5918 Å', 'c': '7.7043 Å'}",Pbnm,"0.14 μB/f.u at 1 kOe, 0.206 μB/f.u at 10 kOe","0.21 μB/f.u at 300 K, 0.288 μB/f.u at 10 K",SmFeO3,230,230 K,O3.0Fe1Sm1,,Pbnm,
,Orthorhombic,,,,,10.1016/j.mseb.2010.05.024,TRUE,"{'a': '5.3960 Å', 'b': '5.5904 Å', 'c': '7.6998 Å'}",Pbnm,0.018 μB/f.u at 10 Oe,,SmFe0.9Ni0.1O3,134,134 K,O3.0Fe0.9Ni0.1Sm1,,Pbnm,
,Orthorhombic,,,,,10.1016/j.mseb.2010.05.024,TRUE,"{'a': '5.3928 Å', 'b': '5.5916 Å', 'c': '7.6893 Å'}",Pbnm,0.0101 μB/f.u at 10 Oe,,SmFe0.8Ni0.2O3,130,130 K,O3.0Fe0.8Ni0.2Sm1,,Pbnm,
,Orthorhombic,,,,,10.1016/j.mseb.2010.05.024,TRUE,"{'a': '5.3820 Å', 'b': '5.5809 Å', 'c': '7.6521 Å'}",Pbnm,0.0051 μB/f.u at 10 Oe,0.056 μB/f.u at 300 K,SmFe0.5Ni0.5O3,112,112 K,O3.0Fe0.5Ni0.5Sm1,,Pbnm,
,TbCu7-type,477.68,477.68 K,,,10.1016/j.jmmm.2015.12.080,TRUE,"{'a': '4.8818', 'b': '4.8818', 'c': '4.219'}",Hexagonal,,,SmFe10.3Si0.2B0.1,,,B0.1Si0.2Fe10.3Sm1,,P6/mmm,
5.52 kOe,Magnetoplumbite,731,731 K,,,10.1016/j.jallcom.2013.06.099,TRUE,"{'a': '5.8903 Å', 'c': '23.0765 Å'}",Hexagonal,,75.00 emu/g,Sr0.82La0.18Fe12O19,,,O19.0Fe12.0Sr0.82La0.18,44.12 emu/g,,
5.97 kOe,Magnetoplumbite,732,732 K,,,10.1016/j.jallcom.2013.06.099,TRUE,"{'a': '5.8897 Å', 'c': '23.0781 Å'}",Hexagonal,,58.81 emu/g,Sr0.82Pr0.18Fe12O19,,,O19.0Fe12.0Sr0.82Pr0.18,34.83 emu/g,,
0.52 T,Orthorhombic,162,162 K,161 K,161,10.1016/j.solidstatesciences.2010.04.011,TRUE,,Pbnm,0.922 μB,,SrRuO3,,,O3.0Sr1Ru1,0.64 μB,Pbnm,9.0 x 10^-4 emu mol^-1 Oe^-1
0.28 T,Orthorhombic,138,138 K,146 K,146,10.1016/j.solidstatesciences.2010.04.011,TRUE,,Pbnm,0.914 μB,,Sr0.91Na0.09RuO3,,,O3.0Na0.09Sr0.91Ru1,0.67 μB,Pbnm,5.7 x 10^-4 emu mol^-1 Oe^-1
0.24 T,Orthorhombic,123,123 K,136 K,136,10.1016/j.solidstatesciences.2010.04.011,TRUE,,Pbnm,0.798 μB,,Sr0.84Na0.16RuO3,,,O3.0Na0.16Sr0.84Ru1,0.62 μB,Pbnm,6.6 x 10^-4 emu mol^-1 Oe^-1
0.27 T,Orthorhombic,111,111 K,129 K,129,10.1016/j.solidstatesciences.2010.04.011,TRUE,,Pbnm,0.754 μB,,Sr0.81Na0.19RuO3,,,O3.0Na0.19Sr0.81Ru1,0.60 μB,Pbnm,6.6 x 10^-4 emu mol^-1 Oe^-1
154.8 Oe,Hexagonal,467,467 K,,,10.1016/j.ceramint.2015.12.130,TRUE,"{'a': '5.8814 Å', 'b': '5.8814 Å', 'c': '23.0324 Å'}",,,68.8 emu/g,SrFe12O19,,,O19.0Fe12.0Sr1,,P63/mmc,
,Hexagonal,467,467 K,,,10.1016/j.ceramint.2015.12.130,TRUE,"{'a': '5.8820 Å', 'b': '5.8820 Å', 'c': '23.0180 Å'}",,,,Sr0.95Sm0.05Fe12O19,,,O19.0Fe12.0Sr0.95Sm0.05,,P63/mmc,
,Double Perovskite,408,408K,,,10.1016/j.jallcom.2007.06.024,TRUE,,,20.04 e.m.u./g,,Sr2FeMoO6,,,O6.0Fe1Sr2.0Mo1,,,
,Tetragonal,,,180K,180,10.1016/j.jmmm.2006.10.411,TRUE,,,,,SrRu0.4Mn0.6O3,250,250K,O3.0Mn0.6Sr1Ru0.4,,I4/mcm,
,Tetragonal,,,,,10.1016/j.jmmm.2006.10.411,TRUE,,,,,SrRu0.5Mn0.5O3,215,215K,O3.0Mn0.5Sr1Ru0.5,,I4/mcm,
,,160,160K,,,10.1016/j.jmmm.2006.10.411,TRUE,,,1.1 μB,,SrRuO3,,,O3.0Sr1Ru1,,,
,,,,,,10.1016/j.jmmm.2006.10.411,TRUE,,,,,SrMnO3,260,260K,O3.0Mn1Sr1,,,
452.8 kA/m,Hexagonal,743.15,470 °C,,,10.1016/j.jmmm.2005.06.001,TRUE,,,,63.3 emu/g,SrFe12O19,,,O19.0Fe12.0Sr1,,,
428.1 kA/m,Hexagonal,723.15,450 °C,,,10.1016/j.jmmm.2005.06.001,TRUE,,,,63.8 emu/g,BaFe12O19,,,O19.0Fe12.0Ba1,,,
,,42,42 K,,,10.1016/j.jallcom.2011.04.072,TRUE,,,,,Mn3O4,,,O4.0Mn3.0,,,
,AlB2 type,125,125 K,125.4 K,125.4,10.1016/S0304-8853(00)01386-X,TRUE,"{'a': '4.210 Å', 'c': '4.019 Å'}",Hexagonal,2.73 μB,,UGa2,,,Ga2.0U1,,,
,Body centered tetragonal,,,,,10.1016/S0921-4526(00)00393-8,TRUE,,Tetragonal,,,UPd2Ge2,140,140 K,Ge2.0Pd2.0U1,,I4/mmm,
,Cubic Laves phase,74,74 K,,,10.1016/j.jallcom.2017.01.181,TRUE,{'a': '7.215 Å'},MgCu2-type,,0.25 emu/g at 150 K,Y0.8Gd0.2Co2,,,Co2.0Y0.8Gd0.2,,Fd-3m,
,Cubic Laves phase,204,204 K,197 K,197,10.1016/j.jallcom.2017.01.181,TRUE,,MgCu2-type,,,Y0.6Gd0.4Co2,,,Co2.0Y0.6Gd0.4,,Fd-3m,
,Cubic Laves phase,282,282 K,278 K,278,10.1016/j.jallcom.2017.01.181,TRUE,,MgCu2-type,,,Y0.4Gd0.6Co2,,,Co2.0Y0.4Gd0.6,,Fd-3m,
,Cubic Laves phase,350,350 K,345 K,345,10.1016/j.jallcom.2017.01.181,TRUE,,MgCu2-type,,,Y0.2Gd0.8Co2,,,Co2.0Y0.2Gd0.8,,Fd-3m,
,Cubic Laves phase,407,407 K,,,10.1016/j.jallcom.2017.01.181,TRUE,{'a': '7.250 Å'},MgCu2-type,"7.30 μB (Gd), -0.67 μB (Co)",,GdCo2,,,Co2.0Gd1,,Fd-3m,
,Ca14AlSb11,56,56 K,54.1 K,54.1,10.1016/j.jssc.2013.12.023,TRUE,"{'a': '16.586 Å', 'c': '21.911 Å'}",,3.81 μB,,Yb13.86Tm0.08Mn1.01Sb11.03,,,Mn1.01Sb11.03Tm0.08Yb13.86,,,0.0048 emu/mol
,Ca14AlSb11,39,39 K,34.8 K,34.8,10.1016/j.jssc.2013.12.023,TRUE,"{'a': '16.588 Å', 'c': '21.945 Å'}",,7.08 μB,,Yb13.43Tm0.45Mn1.00Sb11.11,,,Mn1.0Sb11.11Tm0.45Yb13.43,,,0.0036 emu/mol
,Ca14AlSb11,56,56 K,54.1 K,54.1,10.1016/j.jssc.2013.12.023,TRUE,"{'a': '16.586 Å', 'c': '21.911 Å'}",,3.81 μB,,Yb14MnSb11,,,Mn1Sb11.0Yb14.0,,,0.0048 emu/mol
93.404 Oe,Wurtzite,300,above 300 K,,,10.1016/j.jcrysgro.2013.02.021,TRUE,"{'a': '3.820 Å', 'c': '6.257 Å'}",Hexagonal,,8.6492 (10^-3 emu/g),Zn0.9066Cr0.0934S,,,S1Cr0.0934Zn0.9066,,,
51.533 Oe,Wurtzite,300,above 300 K,,,10.1016/j.jcrysgro.2013.02.021,TRUE,"{'a': '3.820 Å', 'c': '6.257 Å'}",Hexagonal,,5.6750 (10^-3 emu/g),Zn0.8830Cr0.1170S,,,S1Cr0.117Zn0.883,,,
110.201 Oe,Wurtzite,300,above 300 K,,,10.1016/j.jcrysgro.2013.02.021,TRUE,"{'a': '3.820 Å', 'c': '6.257 Å'}",Hexagonal,,1.7659 (10^-3 emu/g),Zn0.9759Cr0.0241S,,,S1Cr0.0241Zn0.9759,,,
58.633 Oe,Wurtzite,300,above 300 K,,,10.1016/j.jcrysgro.2013.02.021,TRUE,"{'a': '3.820 Å', 'c': '6.257 Å'}",Hexagonal,,4.6829 (10^-3 emu/g),Zn0.9377Cr0.0623S,,,S1Cr0.0623Zn0.9377,,,
,Cubic,300,>300K,,,10.1016/j.matlet.2012.07.042,TRUE,,,,,Zn0.95Cr0.05Te,,,Cr0.05Zn0.95Te1,,,
,Wurtzite,340,340 K,,,10.1016/j.matchemphys.2008.07.004,TRUE,,Hexagonal,0.065 μB per Fe atom,,Zn0.92Fe0.08O,,,O1Fe0.08Zn0.92,,,
,Cubic C15 Laves phase,630,630 K,,,10.1016/j.jallcom.2011.02.013,TRUE,{'a': '7.064'},Cubic,,,ZrFe2,,,Fe2.0Zr1,,,
,,676,676 K,,,10.1016/j.jallcom.2017.02.098,TRUE,,,,,Fe0.6Co0.4)0.75Si0.05B0.20)96Nb4,,,B0.2Si0.05Fe0.6Co0.4Nb4.0,,,
,,658,658 K,,,10.1016/j.jallcom.2017.02.098,TRUE,,,,,Fe0.6Co0.4)0.75Si0.05B0.20)95Nb4Zr1,,,B0.2Si0.05Fe0.6Co0.4Zr1.0Nb4.0,,,
,,660,660 K,,,10.1016/j.jallcom.2017.02.098,TRUE,,,,,Fe0.6Co0.4)0.75Si0.05B0.20)95Nb4Mo1,,,B0.2Si0.05Fe0.6Co0.4Nb4.0Mo1.0,,,
,,622,622 K,,,10.1016/j.jallcom.2017.02.098,TRUE,,,,,Fe0.6Co0.4)0.75Si0.05B0.20)95Nb4Y1,,,B0.2Si0.05Fe0.6Co0.4Y1.0Nb4.0,,,
,,625,625 K,,,10.1016/j.jallcom.2017.02.098,TRUE,,,,,Fe0.6Co0.4)0.75Si0.05B0.20)94Nb4Y2,,,B0.2Si0.05Fe0.6Co0.4Y2.0Nb4.0,,,
,,666,666 K,,,10.1016/j.jallcom.2017.02.098,TRUE,,,,,Fe0.6Co0.4)0.75Si0.05B0.20)95Nb4Gd1,,,B0.2Si0.05Fe0.6Co0.4Nb4.0Gd1.0,,,
,,624,624 K,,,10.1016/j.jallcom.2017.02.098,TRUE,,,,,Fe0.6Co0.4)0.75Si0.05B0.20)94Nb4Gd2,,,B0.2Si0.05Fe0.6Co0.4Nb4.0Gd2.0,,,
79 Oe,Tetragonal,404,404 K,,,10.1016/j.jssc.2023.124436,TRUE,"{'a': '3.99907 Å', 'b': '3.99907 Å', 'c': '4.02751 Å'}",Perovskite,77.1 × 10^-4 emu/g,,BaTi0.98Cr0.02O3,,,O3.0Ti0.98Cr0.02Ba1,,P4mm,
90.6 Oe,Tetragonal,405,405 K,,,10.1016/j.jssc.2023.124436,TRUE,"{'a': '3.99812 Å', 'b': '3.99812 Å', 'c': '4.02883 Å'}",Perovskite,90.6 × 10^-4 emu/g,,BaTi0.96Cr0.04O3,,,O3.0Ti0.96Cr0.04Ba1,,P4mm,
110.87 Oe,Tetragonal,413,413 K,,,10.1016/j.jssc.2023.124436,TRUE,"{'a': '3.99406 Å', 'b': '3.99406 Å', 'c': '4.03512 Å'}",Perovskite,79.2 × 10^-4 emu/g,,BaTi0.94Cr0.06O3,,,O3.0Ti0.94Cr0.06Ba1,,P4mm,
,Tetragonal and Hexagonal,462,462K,,,10.1016/j.physb.2014.03.069,TRUE,"{'a': '3.9901 Å', 'b': '3.9901 Å', 'c': '3.9957 Å'}",,0.03 μB/Fe ion,,BaTi0.7Fe0.3O3,,,O3.0Ti0.7Fe0.3Ba1,,P4mm and P63/mmc,
,Hexagonal,350,350 K,364 K,364,10.1016/j.jallcom.2023.171911,TRUE,"{'a': '4.2882', 'c': '6.9822'}",C14,1.27 μB,,Be2Fe0.43Os0.57,,,Be2.0Fe0.43Os0.57,,P 63/mmc,
,Cubic,340,340 K,353.5 K,353.5,10.1016/j.jallcom.2023.171911,TRUE,{'a': '6.0612'},C15,2.25 μB,,Be2Fe0.48Ru0.52,,,Be2.0Fe0.48Ru0.52,,Fd-3m,
,Orthorhombic,,,,,10.1016/j.physb.2023.415410,TRUE,"{'a': '5.42990 Å', 'b': '7.52120 Å', 'c': '5.39050 Å'}",Pnma,,,Bi0.3Ca0.7MnO3,31,31 K,O3.0Ca0.7Mn1Bi0.3,,Pnma,
,Orthorhombic,220,220 K,,,10.1016/j.physb.2023.415410,TRUE,"{'a': '5.39960 Å', 'b': '7.55090 Å', 'c': '5.36230 Å'}",Pnma,,,La0.1Bi0.2Ca0.7MnO3,17,17 K,O3.0Ca0.7Mn1La0.1Bi0.2,,Pnma,
,Orthorhombic,,,95 K,95,10.1016/j.jallcom.2009.04.015,TRUE,"{'a': '5.3816 Å', 'b': '7.5334 Å', 'c': '5.3452 Å'}",Pnma,,,Bi0.3Ca0.7MnO3,133,133 K,O3.0Ca0.7Mn1Bi0.3,,Pnma,
,Orthorhombic,,,148 K,148,10.1016/j.jallcom.2009.04.015,TRUE,"{'a': '5.3924 Å', 'b': '7.5224 Å', 'c': '5.3547 Å'}",Pnma,,,Bi0.3Ca0.7Mn0.98V0.02O3,,,O3.0Ca0.7V0.02Mn0.98Bi0.3,,Pnma,
,Orthorhombic,,,128 K,128,10.1016/j.jallcom.2009.04.015,TRUE,"{'a': '5.4102 Å', 'b': '7.4990 Å', 'c': '5.3754 Å'}",Pnma,,,Bi0.3Ca0.7Mn0.95V0.05O3,,,O3.0Ca0.7V0.05Mn0.95Bi0.3,,Pnma,
,Orthorhombic,,,143 K,143,10.1016/j.jallcom.2009.04.015,TRUE,"{'a': '5.4231 Å', 'b': '7.5110 Å', 'c': '5.3856 Å'}",Pnma,,,Bi0.3Ca0.7Mn0.9V0.1O3,,,O3.0Ca0.7V0.1Mn0.9Bi0.3,,Pnma,
,Triclinic,72.6,72.6 K,,,10.1016/j.physb.2009.06.063,TRUE,,,1.36 μB at 4.5 kOe,,Bi0.5Ca0.5Mn0.88Cr0.12O3,,,O3.0Ca0.5Cr0.12Mn0.88Bi0.5,,,
,Triclinic,,,,,10.1016/j.physb.2009.06.063,TRUE,,,,,Bi0.5Ca0.5MnO3,130,130 K,O3.0Ca0.5Mn1Bi0.5,,,
,Orthorhombic,,,,,10.1016/j.ceramint.2014.12.026,TRUE,,Pnma,,,Bi0.5Ca0.5MnO3,150,150 K,O3.0Ca0.5Mn1Bi0.5,,Pnma,
,Monoclinic,100,100 K,,,10.1016/j.ceramint.2020.08.216,TRUE,,,,,Bi0.7Sr0.3MnO3,,,O3.0Mn1Sr0.3Bi0.7,,,
,Orthorhombic,370,370 K,,,10.1016/j.ceramint.2020.08.216,TRUE,,,,,La0.7Sr0.3MnO3,,,O3.0Mn1Sr0.3La0.7,,,
,Orthorhombic,,,,,10.1016/j.ceramint.2020.08.216,TRUE,"{'a': '5.50397', 'b': '7.75262', 'c': '5.53432'}",,,,Bi0.6La0.1Sr0.3MnO3,120,120 K,O3.0Mn1Sr0.3La0.1Bi0.6,,Pnma,
,Orthorhombic,,,,,10.1016/j.ceramint.2020.08.216,TRUE,"{'a': '5.50229', 'b': '7.74890', 'c': '5.53214'}",,,,Bi0.5La0.2Sr0.3MnO3,150,150 K,O3.0Mn1Sr0.3La0.2Bi0.5,,Pnma,
,Rhombohedral,295,295 K,,,10.1016/j.ceramint.2020.08.216,TRUE,,,,,La0.6Bi0.1Sr0.3MnO3,,,O3.0Mn1Sr0.3La0.6Bi0.1,,,
,Rhombohedral,370,370 K,,,10.1016/j.ceramint.2020.08.216,TRUE,,,,,La0.5Bi0.2Sr0.3MnO3,,,O3.0Mn1Sr0.3La0.5Bi0.2,,,
200.81 Oe,Rhombohedral,,,,,10.1016/j.jallcom.2018.04.042,TRUE,"{'a': '5.5716 Å', 'c': '13.8123 Å'}",R 3 c,,,Bi0.90Nd0.10FeO3,640,640 K,O3.0Fe1Nd0.1Bi0.9,2.05 memu/g,R 3 c,
,Rhombohedral,,,,,10.1016/j.jallcom.2012.11.189,TRUE,"{'a': '5.5740 Å', 'c': '13.8691 Å'}",Perovskite,,,Bi0.92La0.05Lu0.03FeO3,662.15,389°C,O3.0Fe1La0.05Lu0.03Bi0.92,,R3c,
,Rhombohedral,,,,,10.1016/j.jallcom.2012.11.189,TRUE,"{'a': '5.5735 Å', 'c': '13.8516 Å'}",Perovskite,,,Bi0.90La0.05Lu0.05FeO3,656.15,383°C,O3.0Fe1La0.05Lu0.05Bi0.9,,R3c,
,Rhombohedral,,,,,10.1016/j.jallcom.2012.11.189,TRUE,"{'a': '5.5730 Å', 'c': '13.8506 Å'}",Perovskite,,,Bi0.88La0.05Lu0.07FeO3,653.15,380°C,O3.0Fe1La0.05Lu0.07Bi0.88,,R3c,
,,,,,,10.1016/j.jssc.2006.05.045,TRUE,,,,,Bi0.7Sr0.3Mn0.95Cr0.05O3,152.5,145-160 K,O3.0Cr0.05Mn0.95Sr0.3Bi0.7,,,
,Orthorhombic,,,,,10.1016/j.jssc.2006.08.021,TRUE,,,,,Bi0.5Sr0.5MnO3,150,150 K,O3.0Mn1Sr0.5Bi0.5,,Imma,
,Ibmm,,,,,10.1016/j.jssc.2006.08.021,TRUE,,,,,Bi0.25Sr0.75MnO3,120,120 K,O3.0Mn1Sr0.75Bi0.25,,,
,Pyrochlore,,,-16.5 K,-16.5,10.1016/j.jallcom.2009.12.059,TRUE,,Cubic,5.19 μB,,Bi1.56Sb1.48Co0.96O7,,,O7.0Co0.96Sb1.48Bi1.56,,Fd-3m,
,Pyrochlore,,,-16.5 K,-16.5,10.1016/j.jallcom.2009.12.059,TRUE,,Cubic,5.16 μB,,Bi1.56Nb1.48Co0.96O7,,,O7.0Co0.96Nb1.48Bi1.56,,Fd-3m,
,Triclinic,,,102 K,102,10.1016/j.physb.2014.03.060,TRUE,,Monoclinic,5.65 μB,,Bi0.7Ca0.3MnO3,,,O3.0Ca0.3Mn1Bi0.7,,,
,Orthorhombic,,,140 K,140,10.1016/j.physb.2014.03.060,TRUE,,,5.92 μB,,Bi0.6Ca0.4MnO3,,,O3.0Ca0.4Mn1Bi0.6,,Pnma,
,Orthorhombic,,,134 K,134,10.1016/j.physb.2014.03.060,TRUE,,,5.59 μB,,Bi0.5Ca0.5MnO3,150,150 K,O3.0Ca0.5Mn1Bi0.5,,Pnma,
,Orthorhombic,,,141 K,141,10.1016/j.physb.2014.03.060,TRUE,,,5.10 μB,,Bi0.4Ca0.6MnO3,,,O3.0Ca0.6Mn1Bi0.4,,Pnma,
,Orthorhombic,,,109 K,109,10.1016/j.physb.2014.03.060,TRUE,,,5.06 μB,,Bi0.35Ca0.65MnO3,,,O3.0Ca0.65Mn1Bi0.35,,Pnma,
,Orthorhombic,,,75 K,75,10.1016/j.physb.2014.03.060,TRUE,,,5.17 μB,,Bi0.3Ca0.7MnO3,,,O3.0Ca0.7Mn1Bi0.3,,Pnma,
,Orthorhombic,,,61 K,61,10.1016/j.physb.2014.03.060,TRUE,,,4.92 μB,,Bi0.25Ca0.75MnO3,,,O3.0Ca0.75Mn1Bi0.25,,Pnma,
,Orthorhombic,,,57 K,57,10.1016/j.physb.2014.03.060,TRUE,,,4.90 μB,,Bi0.2Ca0.8MnO3,,,O3.0Ca0.8Mn1Bi0.2,,Pnma,
,Orthorhombic,,,-14 K,-14,10.1016/j.physb.2014.03.060,TRUE,,,4.76 μB,,Bi0.15Ca0.85MnO3,,,O3.0Ca0.85Mn1Bi0.15,,Pnma,
,Orthorhombic,,,-156 K,-156,10.1016/j.physb.2014.03.060,TRUE,,,5.41 μB,,Bi0.1Ca0.9MnO3,,,O3.0Ca0.9Mn1Bi0.1,,Pnma,
,Triclinic,,,,,10.1016/j.jallcom.2011.12.025,TRUE,,,,,Bi0.95Nd0.05FeO3,653.15,380 °C,O3.0Fe1Nd0.05Bi0.95,,P1,
,Triclinic,,,,,10.1016/j.jallcom.2011.12.025,TRUE,,,,,Bi0.90Nd0.10FeO3,653.15,380 °C,O3.0Fe1Nd0.1Bi0.9,,P1,
,Triclinic,,,,,10.1016/j.jallcom.2011.12.025,TRUE,,,,,Bi0.85Nd0.15FeO3,653.15,380 °C,O3.0Fe1Nd0.15Bi0.85,,P1,
,R3c,,,,,10.1016/j.jssc.2011.04.028,TRUE,"{'a': '5.57263', 'c': '13.8409'}",Hexagonal,3.75 μB,,Bi0.95Tb0.05FeO3,648.15,375°C,O3.0Fe1Tb0.05Bi0.95,,R3c,
,R3c,,,,,10.1016/j.jssc.2011.04.028,TRUE,"{'a': '5.56616', 'c': '13.8170'}",Hexagonal,3.98 μB,,Bi0.90Tb0.10FeO3,648.15,375°C,O3.0Fe1Tb0.1Bi0.9,,R3c,
,R3c,,,,,10.1016/j.jssc.2011.04.028,TRUE,"{'a': '5.56034', 'c': '13.7937'}",Hexagonal,4.0 μB,,Bi0.85Tb0.15FeO3,648.15,375°C,O3.0Fe1Tb0.15Bi0.85,,R3c,
,Pnma,,,,,10.1016/j.jssc.2011.04.028,TRUE,"{'a': '5.62644', 'b': '7.80144', 'c': '5.43049'}",Orthorhombic,3.79 μB,,Bi0.80Tb0.20FeO3,638.15,365°C,O3.0Fe1Tb0.2Bi0.8,,Pnma,
0.7219 kOe,Rhombohedral,,,,,10.1016/j.ceramint.2016.12.028,TRUE,"{'a': '5.5669 Å', 'c': '13.8328 Å'}",Distorted Perovskite,,1.919 emu/g,Bi0.9Y0.1FeO3,681.15,408 °C,O3.0Fe1Y0.1Bi0.9,1.1359 emu/g,R3c,
17 kOe,GdFeO3-type perovskite,,,+22.3 K,22.3,10.1016/j.jssc.2016.10.025,TRUE,"{'a': '5.9065 Å', 'b': '7.5529 Å', 'c': '5.3987 Å'}",Orthorhombic,5.015 μB/f.u.,,Bi0.9Y0.1MnO3,68,68 K,O3.0Mn1Y0.1Bi0.9,,Pnma,
18 kOe,GdFeO3-type perovskite,,,+12.3 K,12.3,10.1016/j.jssc.2016.10.025,TRUE,"{'a': '5.9037 Å', 'b': '7.5282 Å', 'c': '5.3798 Å'}",Orthorhombic,5.058 μB/f.u.,,Bi0.8Y0.2MnO3,58,58 K,O3.0Mn1Y0.2Bi0.8,,Pnma,
12 kOe,GdFeO3-type perovskite,,,+6.6 K,6.6,10.1016/j.jssc.2016.10.025,TRUE,"{'a': '5.8950 Å', 'b': '7.5049 Å', 'c': '5.3628 Å'}",Orthorhombic,4.986 μB/f.u.,,Bi0.7Y0.3MnO3,46,46 K,O3.0Mn1Y0.3Bi0.7,,Pnma,
,GdFeO3-type perovskite,,,-9.3 K,-9.3,10.1016/j.jssc.2016.10.025,TRUE,"{'a': '5.8787 Å', 'b': '7.4578 Å', 'c': '5.3278 Å'}",Orthorhombic,4.924 μB/f.u.,,Bi0.5Y0.5MnO3,44,44 K,O3.0Mn1Y0.5Bi0.5,,Pnma,
,GdFeO3-type perovskite,,,-9.0 K,-9,10.1016/j.jssc.2016.10.025,TRUE,"{'a': '5.8672 Å', 'b': '7.4349 Å', 'c': '5.3113 Å'}",Orthorhombic,4.906 μB/f.u.,,Bi0.4Y0.6MnO3,44,44 K,O3.0Mn1Y0.6Bi0.4,,Pnma,
,GdFeO3-type perovskite,,,-17.7 K,-17.7,10.1016/j.jssc.2016.10.025,TRUE,"{'a': '5.8550 Å', 'b': '7.4132 Å', 'c': '5.2958 Å'}",Orthorhombic,4.817 μB/f.u.,,Bi0.3Y0.7MnO3,44,44 K,O3.0Mn1Y0.7Bi0.3,,Pnma,
,GdFeO3-type perovskite,,,-31.3 K,-31.3,10.1016/j.jssc.2016.10.025,TRUE,"{'a': '5.8429 Å', 'b': '7.3922 Å', 'c': '5.2815 Å'}",Orthorhombic,4.929 μB/f.u.,,Bi0.2Y0.8MnO3,44,44 K,O3.0Mn1Y0.8Bi0.2,,Pnma,
,GdFeO3-type perovskite,,,-37.7 K,-37.7,10.1016/j.jssc.2016.10.025,TRUE,"{'a': '5.8351 Å', 'b': '7.3728 Å', 'c': '5.2696 Å'}",Orthorhombic,4.928 μB/f.u.,,Bi0.1Y0.9MnO3,44,44 K,O3.0Mn1Y0.9Bi0.1,,Pnma,
,Orthorhombic,,,+30 K,30,10.1016/j.jssc.2005.01.025,TRUE,"{'a': '5.3338 Å', 'b': '7.5343 Å', 'c': '5.3249 Å'}",Pnma,3.74-3.96 μB/f.u.,,Ca0.7Sr0.3Mn0.96Mo0.04O3,100,100 K,O3.0Ca0.7Mn0.96Sr0.3Mo0.04,,Pnma,
,Tetragonal,,,-130 K,-130,10.1016/j.jssc.2005.01.025,TRUE,"{'a': '5.3417 Å', 'c': '7.6355 Å'}",I4/mcm,3.74-3.96 μB/f.u.,,Ca0.4Sr0.6Mn0.96Mo0.04O3,,,O3.0Ca0.4Mn0.96Sr0.6Mo0.04,,I4/mcm,
,Orthorhombic,,,,,10.1016/S0921-4526(02)00624-5,TRUE,,Pnma,1 μB,,Ca0.97Y0.03MnO3,123,123 K,O3.0Ca0.97Mn1Y0.03,,,
,Orthorhombic,,,,,10.1016/S0921-4526(02)00624-5,TRUE,,Pnma,,,Ca0.95Y0.05MnO3,123,123 K,O3.0Ca0.95Mn1Y0.05,,,
,Orthorhombic,,,,,10.1016/S0921-4526(02)00624-5,TRUE,,Pnma,7 μB,,Ca0.90Y0.10MnO3,123,123 K,O3.0Ca0.9Mn1Y0.1,,,
,Pnma,,,,,10.1016/j.jssc.2018.05.032,TRUE,"{'a': '5.3986', 'b': '14.7040', 'c': '5.6041'}",Orthorhombic,,,Ca2FeGaO5,400,400 K,O5.0Ca2.0Fe1Ga1,,Pnma,
,Pnma,,,,,10.1016/j.jssc.2018.05.032,TRUE,"{'a': '5.429', 'b': '14.771', 'c': '5.559'}",Orthorhombic,,,Ca2Fe2O5,725,725 K,O5.0Ca2.0Fe2.0,,Pnma,
,Orthorhombic,110,110 K,,,10.1016/j.ceramint.2022.01.187,TRUE,,,,,Ca2PrCr2NbO9,,,O9.0Ca2.0Cr2.0Nb1Pr1,,Pbnm,
,Rhombohedral,,,0 K,0,10.1016/j.jallcom.2011.09.010,TRUE,,,,,Ca3Co1.3Fe0.7O6,,,O6.0Ca3.0Fe0.7Co1.3,,R-3c,
,Triclinic,,,,,10.1016/j.jallcom.2011.09.010,TRUE,"{'a': '8.0038', 'b': '5.7029', 'c': '12.5536'}",,,,Ca3Co0.9Fe1.1O6,7,7 K,O6.0Ca3.0Fe1.1Co0.9,,P-1,
,Rhombohedral,,,-50.3 K,-50.3,10.1016/j.jssc.2023.124021,TRUE,"{'a': '9.1320 Å', 'c': '10.5801 Å'}",K4CdCl6,6.25 μB,,Ca3CoMnO6,12,12 K,O6.0Ca3.0Mn1Co1,,,
,Rhombohedral,,,-42.7 K,-42.7,10.1016/j.jssc.2023.124021,TRUE,"{'a': '9.1306 Å', 'c': '10.5757 Å'}",K4CdCl6,6.15 μB,,Ca3CoMn0.95Cr0.05O6,,,O6.0Ca3.0Cr0.05Mn0.95Co1,,,
,Rhombohedral,,,-42.1 K,-42.1,10.1016/j.jssc.2023.124021,TRUE,"{'a': '9.1239 Å', 'c': '10.5710 Å'}",K4CdCl6,6.09 μB,,Ca3CoMn0.9Cr0.1O6,,,O6.0Ca3.0Cr0.1Mn0.9Co1,,,
,Rhombohedral,,,-38.8 K,-38.8,10.1016/j.jssc.2023.124021,TRUE,"{'a': '9.1248 Å', 'c': '10.5636 Å'}",K4CdCl6,5.90 μB,,Ca3CoMn0.85Cr0.15O6,,,O6.0Ca3.0Cr0.15Mn0.85Co1,,,
,Tetragonal,,,-14 K,-14,10.1016/j.jssc.2010.03.019,TRUE,,I4/mmm,5.96 μB,,Ca4Fe2.08Mn0.92O8Cl2,,,O8.0Cl2.0Ca4.0Mn0.92Fe2.08,,I4/mmm,
,Tetragonal,,,-39 K,-39,10.1016/j.jssc.2010.03.019,TRUE,,I4/mmm,6.31 μB,,Ca4Fe1.81Mn1.19O8Cl2,,,O8.0Cl2.0Ca4.0Mn1.19Fe1.81,,I4/mmm,
,Tetragonal,,,-55 K,-55,10.1016/j.jssc.2010.03.019,TRUE,,I4/mmm,6.73 μB,,Ca4Fe1.72Mn1.28O8Cl2,,,O8.0Cl2.0Ca4.0Mn1.28Fe1.72,,I4/mmm,
,Tetragonal,,,-80 K,-80,10.1016/j.jssc.2010.03.019,TRUE,,I4/mmm,6.25 μB,,Ca4Fe1.64Mn1.36O8Cl2,,,O8.0Cl2.0Ca4.0Mn1.36Fe1.64,,I4/mmm,
,Tetragonal,,,-134 K,-134,10.1016/j.jssc.2010.03.019,TRUE,,I4/mmm,7.14 μB,,Ca4Fe1.47Mn1.53O8Cl2,,,O8.0Cl2.0Ca4.0Mn1.53Fe1.47,,I4/mmm,
,Tetragonal,,,-138 K,-138,10.1016/j.jssc.2010.03.019,TRUE,,I4/mmm,6.56 μB,,Ca4Fe1.21Mn1.79O8Cl2,,,O8.0Cl2.0Ca4.0Mn1.79Fe1.21,,I4/mmm,
,P63/mmc,130,130K,,,10.1016/j.jssc.2020.121650,TRUE,"{'a': '5.6732', 'c': '22.2957'}",Hexagonal,,,CaAl7.922Fe4.078O19,,,O19.0Al7.922Ca1Fe4.078,,P63/mmc,
,P63/mmc,310,310K,,,10.1016/j.jssc.2020.121650,TRUE,"{'a': '5.6967', 'c': '22.3732'}",Hexagonal,,,CaAl7.013Fe4.987O19,,,O19.0Al7.013Ca1Fe4.987,,P63/mmc,
10.41 kOe,Hexagonal,702,702 K,,,10.1016/j.jssc.2018.11.036,TRUE,"{'a': '5.889 Å', 'c': '22.925 Å'}",,,,Ca0.58La0.51Fe11.91Co0.42O19,,,O19.0Ca0.58Fe11.91Co0.42La0.51,,P 63/mmc,
15.26 kOe,Hexagonal,703,703 K,,,10.1016/j.jssc.2018.11.036,TRUE,"{'a': '5.891 Å', 'c': '22.929 Å'}",,,,Ca0.58La0.52Fe11.83Co0.35O19,,,O19.0Ca0.58Fe11.83Co0.35La0.52,,P 63/mmc,
17.35 kOe,Hexagonal,699,699 K,,,10.1016/j.jssc.2018.11.036,TRUE,"{'a': '5.889 Å', 'c': '22.923 Å'}",,,,Ca0.55La0.52Fe11.83Co0.35O19,,,O19.0Ca0.55Fe11.83Co0.35La0.52,,P 63/mmc,
23.15 kOe,Hexagonal,700,700 K,,,10.1016/j.jssc.2018.11.036,TRUE,"{'a': '5.889 Å', 'c': '22.919 Å'}",,,,Ca0.53La0.56Fe11.74Co0.30O19,,,O19.0Ca0.53Fe11.74Co0.3La0.56,,P 63/mmc,
25.65 kOe,Hexagonal,697,697 K,,,10.1016/j.jssc.2018.11.036,TRUE,"{'a': '5.889 Å', 'c': '22.917 Å'}",,,,Ca0.62La0.48Fe11.74Co0.22O19,,,O19.0Ca0.62Fe11.74Co0.22La0.48,,P 63/mmc,
28.31 kOe,Hexagonal,690,690 K,,,10.1016/j.jssc.2018.11.036,TRUE,"{'a': '5.890 Å', 'c': '22.920 Å'}",,,,Ca0.51La0.59Fe11.64Co0.25O19,,,O19.0Ca0.51Fe11.64Co0.25La0.59,,P 63/mmc,
26.89 kOe,Hexagonal,691,691 K,,,10.1016/j.jssc.2018.11.036,TRUE,"{'a': '5.890 Å', 'c': '22.926 Å'}",,,,Ca0.77La0.37Fe11.70Co0.09O19,,,O19.0Ca0.77Fe11.7Co0.09La0.37,,P 63/mmc,
31.54 kOe,Hexagonal,691,691 K,,,10.1016/j.jssc.2018.11.036,TRUE,"{'a': '5.890 Å', 'c': '22.923 Å'}",,,,Ca0.52La0.56Fe11.56Co0.36O19,,,O19.0Ca0.52Fe11.56Co0.36La0.56,,P 63/mmc,
,Magnetoplumbite-type,703,703 K,,,10.1016/j.jssc.2016.09.028,TRUE,"{'a': '5.890 Å', 'c': '22.931 Å'}",Hexagonal,,19.82 μB/f.u. at 5 K,Ca0.66La0.43Fe11.91O19,,,O19.0Ca0.66Fe11.91La0.43,,P63/mmc,
,Magnetoplumbite-type,703,703 K,,,10.1016/j.jssc.2016.09.028,TRUE,"{'a': '5.889 Å', 'c': '22.925 Å'}",Hexagonal,,19.74 μB/f.u. at 5 K,Ca0.58La0.51Fe11.91O19,,,O19.0Ca0.58Fe11.91La0.51,,P63/mmc,
,Magnetoplumbite-type,701,701 K,,,10.1016/j.jssc.2016.09.028,TRUE,"{'a': '5.890 Å', 'c': '22.922 Å'}",Hexagonal,,19.87 μB/f.u. at 5 K,Ca0.41La0.67Fe11.92O19,,,O19.0Ca0.41Fe11.92La0.67,,P63/mmc,
"80 mT at 5 K, 17.9 mT at 300 K",Cubic,560,560 K,,,10.1016/j.jallcom.2017.07.255,TRUE,{'a': '0.46956 nm'},NaCl type,"2.5 μB/Fe at 5 K, 0.09 μB/Fe at 300 K","476 x 10^-3 A m^2/kg at 5 K, 17.9 x 10^-3 A m^2/kg at 300 K",Cd0.99Fe0.01O,,,O1Fe0.01Cd0.99,,Fm3m,
"58 mT at 5 K, 139 mT at 300 K",Cubic,560,560 K,,,10.1016/j.jallcom.2017.07.255,TRUE,{'a': '0.46946 nm'},NaCl type,"1.68 μB/Fe at 5 K, 0.29 μB/Fe at 300 K","810 x 10^-3 A m^2/kg at 5 K, 139 x 10^-3 A m^2/kg at 300 K",Cd0.975Fe0.025O,,,O1Fe0.025Cd0.975,,Fm3m,
"46 mT at 5 K, 1.2 mT at 300 K",Cubic,560,560 K,,,10.1016/j.jallcom.2017.07.255,TRUE,{'a': '0.46941 nm'},NaCl type,"1.54 μB/Fe at 5 K, 0.51 μB/Fe at 300 K","1520 x 10^-3 A m^2/kg at 5 K, 502 x 10^-3 A m^2/kg at 300 K",Cd0.95Fe0.05O,,,O1Fe0.05Cd0.95,,Fm3m,
"45 mT at 5 K, 2.2 mT at 300 K",Cubic,560,560 K,,,10.1016/j.jallcom.2017.07.255,TRUE,{'a': '0.46934 nm'},NaCl type,"1.74 μB/Fe at 5 K, 0.64 μB/Fe at 300 K","2446 x 10^-3 A m^2/kg at 5 K, 905 x 10^-3 A m^2/kg at 300 K",Cd0.93Fe0.07O,,,O1Fe0.07Cd0.93,,Fm3m,
,Cubic Spinel,773,773 K,,,10.1016/j.ceramint.2020.05.079,TRUE,{'a': '8.726 Å'},FCC,,,CdFe2O4,,,O4.0Fe2.0Cd1,,,
,Cubic Spinel,773,773 K,,,10.1016/j.ceramint.2020.05.079,TRUE,{'a': '8.725 Å'},FCC,,,Cd0.875Y0.125Fe2O4,,,O4.0Fe2.0Y0.125Cd0.875,,,
,Cubic Spinel,823,823 K,,,10.1016/j.ceramint.2020.05.079,TRUE,{'a': '8.715 Å'},FCC,,,Cd0.75Y0.25Fe2O4,,,O4.0Fe2.0Y0.25Cd0.75,,,
,Cubic Spinel,823,823 K,,,10.1016/j.ceramint.2020.05.079,TRUE,{'a': '8.705 Å'},FCC,,,Cd0.625Y0.375Fe2O4,,,O4.0Fe2.0Y0.375Cd0.625,,,
,Cubic Spinel,823,823 K,,,10.1016/j.ceramint.2020.05.079,TRUE,{'a': '8.701 Å'},FCC,,,Cd0.5Y0.5Fe2O4,,,O4.0Fe2.0Y0.5Cd0.5,,,
,,3,3 K,,,10.1016/S0022-0248(02)02365-5,TRUE,,,,,Cd0.96Mn0.04Te,,,Mn0.04Cd0.96Te1,,,
,,2.5,2.5 K,,,10.1016/S0022-0248(02)02365-5,TRUE,,,,,Cd0.65Zn0.08Mg0.27Te,,,Mg0.27Zn0.08Cd0.65Te1,,,
,Hexagonal,,,,,10.1016/j.physb.2006.01.293,TRUE,,ZrNiAl type,2.54 μB,,CePdAl,2.7,2.7 K,Al1Pd1Ce1,,,
,ThCr2Si2-type,60,60 K,,,10.1016/j.jallcom.2004.05.013,TRUE,,Tetragonal,,,Ce0.2Gd0.8Mn2Si2,465,465 K,Si2.0Mn2.0Ce0.2Gd0.8,,I4/mmm,
,ThCr2Si2-type,52,52 K,,,10.1016/j.jallcom.2004.05.013,TRUE,,Tetragonal,,,Pr0.2Gd0.8Mn2Si2,365,365 K,Si2.0Mn2.0Pr0.2Gd0.8,,I4/mmm,
,ThCr2Si2-type,65,65 K,,,10.1016/j.jallcom.2004.05.013,TRUE,,Tetragonal,,,GdMn2Si2,465,465 K,Si2.0Mn2.0Gd1,,I4/mmm,
,ThCr2Si2-type,,,,,10.1016/j.jallcom.2004.05.013,TRUE,,Tetragonal,,,PrMn2Si2,365,365 K,Si2.0Mn2.0Pr1,,I4/mmm,
,ThCr2Si2-type,,,,,10.1016/j.jallcom.2004.05.013,TRUE,,Tetragonal,,,CeMn2Si2,465,465 K,Si2.0Mn2.0Ce1,,I4/mmm,
425 kA/m,ThMn12,531.15,258 °C,,,10.1016/j.actamat.2019.04.006,TRUE,"{'a': '8.541 Å', 'c': '4.784 Å'}",Tetragonal,,,Ce0.5Sm0.5Fe10Ti1V1,,,Ti1.0V1.0Fe10.0Ce0.5Sm0.5,,,
2.0 kA/m,ThMn12,457.15,184 °C,,,10.1016/j.actamat.2019.04.006,TRUE,"{'a': '8.529 Å', 'c': '4.776 Å'}",Tetragonal,,,Ce1Fe10Ti1V1,,,Ti1.0V1.0Fe10.0Ce1.0,,,
,ThMn12,583.15,310 °C,,,10.1016/j.actamat.2019.04.006,FALSE,,Tetragonal,,,Sm1Fe11Ti1,,,Ti1.0Fe11.0Sm1.0,,,
6.0 kA/m,ThMn12,542.15,269 °C,,,10.1016/j.actamat.2019.04.006,TRUE,"{'a': '8.544 Å', 'c': '4.788 Å'}",Tetragonal,,,Ce0.5Sm0.5Fe11Ti1,,,Ti1.0Fe11.0Ce0.5Sm0.5,,,
6.3 kOe,Tetragonal,425,425 K,,,10.1016/j.jallcom.2013.05.101,TRUE,"{'a': '8.767 Å', 'c': '12.126 Å'}",,,,Ce2Fe14B,,,B1Fe14.0Ce2.0,4.6 kG,,
5.4 kOe,Tetragonal,474,474 K,,,10.1016/j.jallcom.2013.05.101,TRUE,"{'a': '8.754 Å', 'c': '12.101 Å'}",,,,Ce2Fe13CoB,,,B1Fe13.0Co1Ce2.0,5.1 kG,,
4.9 kOe,Tetragonal,516,516 K,,,10.1016/j.jallcom.2013.05.101,TRUE,"{'a': '8.747 Å', 'c': '12.082 Å'}",,,,Ce2Fe12Co2B,,,B1Fe12.0Co2.0Ce2.0,5.2 kG,,
4.2 kOe,Tetragonal,560,560 K,,,10.1016/j.jallcom.2013.05.101,TRUE,"{'a': '8.739 Å', 'c': '12.069 Å'}",,,,Ce2Fe11Co3B,,,B1Fe11.0Co3.0Ce2.0,5.0 kG,,
3.3 kOe,Tetragonal,607,607 K,,,10.1016/j.jallcom.2013.05.101,TRUE,"{'a': '8.736 Å', 'c': '12.053 Å'}",,,,Ce2Fe10Co4B,,,B1Fe10.0Co4.0Ce2.0,4.7 kG,,
1.7 kOe,Tetragonal,658,658 K,,,10.1016/j.jallcom.2013.05.101,TRUE,"{'a': '8.730 Å', 'c': '12.039 Å'}",,,,Ce2Fe9Co5B,,,B1Fe9.0Co5.0Ce2.0,3.6 kG,,
,Th2Zn17,,,Negative,,10.1016/S0921-4526(99)02542-9,TRUE,,Rhombohedral,,,Ce2Fe5Al12,,,Al12.0Fe5.0Ce2.0,,,
,Th2Zn17,,,Negative,,10.1016/S0921-4526(99)02542-9,TRUE,,Rhombohedral,,,Ce2Fe4Al13,,,Al13.0Fe4.0Ce2.0,,,
,Rhombohedral,261.9,261.9 K,,,10.1016/j.jallcom.2022.168060,TRUE,"{'a': '8.4466 Å', 'c': '12.5404 Å'}",Th2Zn17-type,28.15 μB/f.u.,127.52 Am^2/kg,Ce2Fe16.67Co0.33,,,Fe16.67Co0.33Ce2.0,,R-3m,
,Rhombohedral,301.1,301.1 K,,,10.1016/j.jallcom.2022.168060,TRUE,"{'a': '8.4419 Å', 'c': '12.5472 Å'}",Th2Zn17-type,27.97 μB/f.u.,126.42 Am^2/kg,Ce2Fe16.33Co0.67,,,Fe16.33Co0.67Ce2.0,,R-3m,
,Rhombohedral,335.6,335.6 K,,,10.1016/j.jallcom.2022.168060,TRUE,"{'a': '8.4399 Å', 'c': '12.5529 Å'}",Th2Zn17-type,27.76 μB/f.u.,125.15 Am^2/kg,Ce2Fe16Co1,,,Fe16.0Co1.0Ce2.0,,R-3m,
,Rhombohedral,94.4,94.4 K,,,10.1016/j.jallcom.2011.04.043,TRUE,,Th2Zn17 type,30.8 μB at 4 K,,Ce2Fe17,204,204 K,Fe17.0Ce2.0,,,
,Rhombohedral,22,22 K,,,10.1016/j.jallcom.2011.04.043,TRUE,,Th2Zn17 type,29.1 μB at 4 K,,Ce2Fe16.65Mn0.35,209,209 K,Mn0.35Fe16.65Ce2.0,,,
,Rhombohedral,,,,,10.1016/j.jallcom.2011.04.043,TRUE,,Th2Zn17 type,28.2 μB at 4 K,,Ce2Fe16.5Mn0.5,208,208 K,Mn0.5Fe16.5Ce2.0,,,
,Rhombohedral,,,,,10.1016/j.jallcom.2011.04.043,TRUE,,Th2Zn17 type,27.3 μB at 4 K,,Ce2Fe16.25Mn0.75,206,206 K,Mn0.75Fe16.25Ce2.0,,,
,Rhombohedral,,,,,10.1016/j.jallcom.2011.04.043,TRUE,,Th2Zn17 type,25.9 μB at 4 K,,Ce2Fe16Mn,198,198 K,Mn1Fe16.0Ce2.0,,,
,Rhombohedral,9,9 K,,,10.1016/j.jallcom.2011.04.043,TRUE,,Th2Zn17 type,23.7 μB at 4 K,,Ce2Fe15.7Mn1.3,188,188 K,Mn1.3Fe15.7Ce2.0,,,
,Rhombohedral,54.6,54.6 K,,,10.1016/j.jallcom.2011.04.043,TRUE,,Th2Zn17 type,23.0 μB at 4 K,,Ce2Fe15.3Mn1.7,180.6,180.6 K,Mn1.7Fe15.3Ce2.0,,,
,Rhombohedral,80,80 K,,,10.1016/j.jallcom.2011.04.043,TRUE,,Th2Zn17 type,21.0 μB at 4 K,,Ce2Fe15Mn2,168,168 K,Mn2.0Fe15.0Ce2.0,,,
,Cubic,,,,,10.1016/j.physb.2006.01.313,TRUE,,BCC,,,Ce8Pd24Al0.96,4.5,4.5 K,Al0.96Pd24.0Ce8.0,,,
,Cubic,,,,,10.1016/j.physb.2006.01.313,TRUE,,BCC,,,Ce8Pd24Al1,4.7,4.7 K,Al1.0Pd24.0Ce8.0,,,
,Cubic,,,,,10.1016/j.physb.2006.01.313,TRUE,,BCC,,,Ce8Pd24Al2,2.2,2.2 K,Al2.0Pd24.0Ce8.0,,,
,Orthorhombic,,,,,10.1016/j.jssc.2021.122537,TRUE,"{'a': '5.4743', 'b': '7.7340', 'c': '5.4802'}",Distorted Perovskite,,,CeCrO3,260,260 K,O3.0Cr1Ce1,,Pnma,
,Orthorhombic,,,,,10.1016/j.jssc.2021.122537,TRUE,"{'a': '5.4797', 'b': '7.7382', 'c': '5.4828'}",Distorted Perovskite,,,CeCr0.94Fe0.06O3,253,253 K,O3.0Cr0.94Fe0.06Ce1,,Pnma,
,Orthorhombic,,,,,10.1016/j.jssc.2021.122537,TRUE,"{'a': '5.4817', 'b': '7.7384', 'c': '5.4835'}",Distorted Perovskite,,,CeCr0.93Fe0.07O3,251,251 K,O3.0Cr0.93Fe0.07Ce1,,Pnma,
,Orthorhombic,,,,,10.1016/j.jssc.2021.122537,TRUE,"{'a': '5.4820', 'b': '7.7395', 'c': '5.4844'}",Distorted Perovskite,,,CeCr0.92Fe0.08O3,250,250 K,O3.0Cr0.92Fe0.08Ce1,,Pnma,
,Orthorhombic,,,,,10.1016/j.jssc.2021.122537,TRUE,"{'a': '5.4837', 'b': '7.7411', 'c': '5.4852'}",Distorted Perovskite,,,CeCr0.91Fe0.09O3,245,245 K,O3.0Cr0.91Fe0.09Ce1,,Pnma,
,Orthorhombic,,,,,10.1016/j.jssc.2021.122537,TRUE,"{'a': '5.4837', 'b': '7.7417', 'c': '5.4857'}",Distorted Perovskite,,,CeCr0.90Fe0.10O3,244,244 K,O3.0Cr0.9Fe0.1Ce1,,Pnma,
,ThMn12-type,,,,,10.1016/S0921-4526(99)02535-1,TRUE,,Tetragonal,,,CeCu4Al8,6,6 K,Al8.0Cu4.0Ce1,,,
,ThMn12-type,,,,,10.1016/S0921-4526(99)02535-1,TRUE,,Tetragonal,,,CeCu4.5Al7.5,4,4 K,Al7.5Cu4.5Ce1,,,
,ThMn12-type,,,,,10.1016/S0921-4526(99)02535-1,TRUE,,Tetragonal,,,CeCu4.55Al7.45,2.7,2.7 K,Al7.45Cu4.55Ce1,,,
,,,,,,10.1016/S0921-4526(02)00838-4,TRUE,,,,,CeCu5.8Ag0.2,1,1 K,Cu5.8Ag0.2Ce1,,,
,BaNiSn3-type,,,-6.8 K,-6.8,10.1016/j.jallcom.2014.09.188,TRUE,,Tetragonal,2.56 μB,,CeCuAl2.5Ga0.5,2.2,2.2 K,Al2.5Cu1Ga0.5Ce1,,I4mm,
,BaNiSn3-type,,,-5.6 K,-5.6,10.1016/j.jallcom.2014.09.188,TRUE,,Tetragonal,2.56 μB,,CeCuAl2Ga,1.9,1.9 K,Al2.0Cu1Ga1Ce1,,I4mm,
,BaNiSn3-type,,,-5.7 K,-5.7,10.1016/j.jallcom.2014.09.188,TRUE,,Tetragonal,2.56 μB,,CeCuAlGa2,1.9,1.9 K,Al1Cu1Ga2.0Ce1,,I4mm,
,BaNiSn3-type,,,-6.8 K,-6.8,10.1016/j.jallcom.2014.09.188,TRUE,,Tetragonal,2.56 μB,,CeCuGa3,2,2.0 K,Cu1Ga3.0Ce1,,I4mm,
,BaAl4-type,,,,,10.1016/S0921-4526(98)00777-7,TRUE,"{'a': '4.26 Å', 'c': '10.66 Å'}",,,,CeCuAl3,2.8,2.8 K,Al3.0Cu1Ce1,,,
,BaAl4-type,,,,,10.1016/S0921-4526(98)00777-7,TRUE,,,,,CeCu0.9Ag0.1Al3,4,4 K,Al3.0Cu0.9Ag0.1Ce1,,,
,Orthorhombic,,,,,10.1016/j.physb.2006.01.302,TRUE,,,,,CeNiGe2,3.5,"3 K, 4 K",Ni1Ge2.0Ce1,,,
,Orthorhombic,,,,,10.1016/j.physb.2006.01.302,TRUE,,,,,CeNi0.7Co0.3Ge2,,Close to 0 K,Co0.3Ni0.7Ge2.0Ce1,,,
,,1,1 K,,,10.1016/S0921-4526(98)00950-8,TRUE,,,,,CeNi0.8Cu0.2,,,Ni0.8Cu0.2Ce1,,,
,,1,1 K,,,10.1016/S0921-4526(98)00950-8,TRUE,,,,,CeNi0.4Cu0.6,,,Ni0.4Cu0.6Ce1,,,
,,,,,,10.1016/S0921-4526(99)02282-6,TRUE,,,,,CeNi0.922Cu0.078Sn,0.39,0.39 K,Ni0.922Cu0.078Sn1Ce1,,,
,,,,,,10.1016/S0921-4526(99)02282-6,FALSE,,,,,CeNi0.9Cu0.1Sn,0.86,0.86 K,Ni0.9Cu0.1Sn1Ce1,,,
,,,,,,10.1016/S0921-4526(99)02282-6,FALSE,,,,,CeNi0.8Cu0.2Sn,3.53,3.53 K,Ni0.8Cu0.2Sn1Ce1,,,
,,,,,,10.1016/S0921-4526(99)02282-6,FALSE,,,,,CeNi0.87Cu0.13Sn,1.4,1.4 K,Ni0.87Cu0.13Sn1Ce1,,,
,,,,,,10.1016/S0921-4526(99)02282-6,FALSE,,,,,CeNi0.92Cu0.08Sn,0.5,0.5 K,Ni0.92Cu0.08Sn1Ce1,,,
,,,,,,10.1016/S0921-4526(99)02282-6,FALSE,,,,,CeNi0.94Cu0.06Sn,1.3,1.3 K,Ni0.94Cu0.06Sn1Ce1,,,
,Tetragonal,13.2,13.2 K,+1.5 K,1.5,10.1016/j.jssc.2009.03.014,TRUE,"{'a': '3.951 Å', 'c': '9.466 Å'}",Body-centered,3.65 μB,,PrNi1.97P2,,,P2.0Ni1.97Pr1,,I4/mmm (No. 139),
,Tetragonal,13.5,13.5 K,+3 K,3,10.1016/j.jssc.2009.03.014,TRUE,"{'a': '3.953 Å', 'c': '9.462 Å'}",Body-centered,3.59 μB,,PrNi1.89P2,,,P2.0Ni1.89Pr1,,I4/mmm (No. 139),
,Tetragonal,18,18 K,-36 K,-36,10.1016/j.jssc.2009.03.014,TRUE,"{'a': '3.960 Å', 'c': '9.246 Å'}",Body-centered,3.50 μB,,PrNi1.47P2,,,P2.0Ni1.47Pr1,,I4/mmm (No. 139),
,orthorhombic,,,,,10.1016/S0921-4526(02)02211-1,TRUE,,,,,CeNiGe2,3.9,3.9 K,Ni1Ge2.0Ce1,,Cmcm,
,orthorhombic,,,,,10.1016/S0921-4526(02)02211-1,TRUE,,,,,CeNiGe1.8Si0.2,3.3,3.3 K,Si0.2Ni1Ge1.8Ce1,,Cmcm,
,Tetragonal,3.7,3.7 K,,,10.1016/j.jallcom.2015.07.007,TRUE,,BaAl4-type,,,CePd0.2Ga3.8,,,Ga3.8Pd0.2Ce1,,I4/mmm,
,Tetragonal,2.3,2.3 K,,,10.1016/j.jallcom.2015.07.007,TRUE,,BaAl4-type,,,CePd0.6Ga3.4,,,Ga3.4Pd0.6Ce1,,I4/mmm,
,Tetragonal,,,,,10.1016/j.jallcom.2015.07.007,TRUE,,BaAl4-type,,,CePd0.8Ga3.2,1.3,1.3 K,Ga3.2Pd0.8Ce1,,I4/mmm,
,Orthorhombic,6,6 K,,,10.1016/j.physb.2007.10.128,TRUE,,CrB-type,2.5 ± 0.1 μB,,CePt,,,Ce1Pt1,,Cmcm,
,Orthorhombic,,,-180 K,-180,10.1016/j.physb.2007.10.128,TRUE,,CrB-type,2.5 ± 0.1 μB,,CePt0.2Rh0.8,,,Rh0.8Ce1Pt0.2,,Cmcm,T^-1 + λ with λ ∼ 0.4
,,,,,,10.1016/j.physb.2006.01.053,TRUE,,,,,CeRhIn5,3.8,3.8 K,Rh1In5.0Ce1,,,
,,,,,,10.1016/j.physb.2006.01.053,TRUE,,,,,CeRhIn4.65Sn0.35,0.35,Suppressed at critical concentration xc ∼ 0.35,Rh1In4.65Sn0.35Ce1,,,χ(T) ∼ T - 0.1 for x = 0.4
,Cubic CsCl-type,,,,,10.1016/S0921-4526(01)01108-5,TRUE,,,,,CeZn0.8Cu0.2,26,26 K,Cu0.2Zn0.8Ce1,,,
,Cubic CsCl-type,8,8 K,,,10.1016/S0921-4526(01)01108-5,TRUE,,,,,CeZn0.6Cu0.4,22,22 K,Cu0.4Zn0.6Ce1,,,
,Cubic CsCl-type,,,,,10.1016/S0921-4526(01)01108-5,TRUE,,,,,CeZn,30,30 K,Zn1Ce1,,,
,Cubic,,,,,10.1016/S0921-4526(99)01118-7,TRUE,,CsCl-type,1.91 μB,,CeZn,30,30 K,Zn1Ce1,,,
,Cubic,,,,,10.1016/S0921-4526(99)01118-7,TRUE,,CsCl-type,,,CeZn0.92Ga0.10,26.3,26.3 K,Zn0.92Ga0.1Ce1,,,
,Cubic,,,,,10.1016/S0921-4526(99)01118-7,TRUE,,CsCl-type,,,CeZn0.80Ga0.20,21.5,21.5 K,Zn0.8Ga0.2Ce1,,,
,Cubic,,,,,10.1016/S0921-4526(99)01118-7,TRUE,,CsCl-type,,,CeZn0.76Ga0.22,20.8,20.8 K,Zn0.76Ga0.22Ce1,,,
,Cubic,14,14 K,,,10.1016/S0921-4526(99)01118-7,TRUE,,CsCl-type,,,CeZn0.70Ga0.30,,,Zn0.7Ga0.3Ce1,,,
,Cubic,14,14 K,,,10.1016/S0921-4526(99)01118-7,TRUE,,CsCl-type,,,CeZn0.62Ga0.41,,,Zn0.62Ga0.41Ce1,,,
,Cubic spinel,607.15,334 °C,,,10.1016/j.ceramint.2018.11.141,TRUE,{'a': '8.4304'},Cubic,,,Co0.5Zn0.5Fe2O4,,,O4.0Fe2.0Co0.5Zn0.5,,,
,Cubic spinel,517.15,244 °C,,,10.1016/j.ceramint.2018.11.141,TRUE,{'a': '8.4121'},Cubic,,,Co0.25Ni0.25Zn0.5Fe2O4,,,O4.0Fe2.0Co0.25Ni0.25Zn0.5,,,
315 Oe,Cubic,858,858 K,,,10.1016/j.jallcom.2024.173708,TRUE,{'a': '8.3467 Å'},Spinel,,64.92 emu/g,Co0.50Ni0.50Fe2O4,,,O4.0Fe2.0Co0.5Ni0.5,18.62 emu/g,Fd-3m,
325 Oe,Cubic,843,843 K,,,10.1016/j.jallcom.2024.173708,TRUE,{'a': '8.3489 Å'},Spinel,,60.05 emu/g,Co0.50Ni0.50La0.05Fe1.95O4,,,O4.0Fe1.95Co0.5Ni0.5La0.05,18.13 emu/g,Fd-3m,
342 Oe,Cubic,816,816 K,,,10.1016/j.jallcom.2024.173708,TRUE,{'a': '8.3498 Å'},Spinel,,56.49 emu/g,Co0.50Ni0.50La0.10Fe1.90O4,,,O4.0Fe1.9Co0.5Ni0.5La0.1,14.55 emu/g,Fd-3m,
356 Oe,Cubic,795,795 K,,,10.1016/j.jallcom.2024.173708,TRUE,{'a': '8.3536 Å'},Spinel,,52.36 emu/g,Co0.50Ni0.50La0.15Fe1.85O4,,,O4.0Fe1.85Co0.5Ni0.5La0.15,14.48 emu/g,Fd-3m,
420 Oe,Cubic,762,762 K,,,10.1016/j.jallcom.2024.173708,TRUE,{'a': '8.3537 Å'},Spinel,,48.21 emu/g,Co0.50Ni0.50La0.20Fe1.80O4,,,O4.0Fe1.8Co0.5Ni0.5La0.2,14.35 emu/g,Fd-3m,
985.21 Oe,Cubic,773,773 K,,,10.1016/j.ceramint.2021.09.136,TRUE,{'a': '0.8410 nm'},Spinel,0.35 nB,59.20 emu/g,Co0.6Mn0.4Fe2O4,,,O4.0Mn0.4Fe2.0Co0.6,18.31 emu/g,,
