Repository: sanjayganeshprabu/Computational-Modeling-and-Predictive-Analytics-for-Materials-Data

# Computational-Modeling-and-Predictive-Analytics-for-Materials-Data-

File: MODIFIED magnetic_materials.csv (part 55 of 112)
Coercivity,Crystal_Structure,Curie,Curie(Tc),Curie_Weiss,Curie_Weiss(θp),DOI,Experimental,Lattice_Parameters,Lattice_Structure,Magnetic_Moment,Magnetization,Material_Name,Neel,Neel(Tn),New_Column_Concatenated,Remanence,Space_Group,Susceptibility
344.37 Oe,Cubic,770,770 K,,,10.1016/j.ceramint.2021.09.136,TRUE,{'a': '0.8397 nm'},Spinel,0.39 nB,56.11 emu/g,Co0.6Mn0.4Gd0.033Fe1.967O4,,,O4.0Mn0.4Fe1.967Co0.6Gd0.033,14.09 emu/g,,
288.51 Oe,Cubic,779,779 K,,,10.1016/j.ceramint.2021.09.136,TRUE,{'a': '0.8417 nm'},Spinel,0.44 nB,52.30 emu/g,Co0.6Mn0.4Gd0.066Fe1.934O4,,,O4.0Mn0.4Fe1.934Co0.6Gd0.066,13.34 emu/g,,
254.11 Oe,Cubic,778,778 K,,,10.1016/j.ceramint.2021.09.136,TRUE,{'a': '0.8414 nm'},Spinel,0.51 nB,49.71 emu/g,Co0.6Mn0.4Gd0.10Fe1.90O4,,,O4.0Mn0.4Fe1.9Co0.6Gd0.1,12.77 emu/g,,
40.8 Oe,bcc,1261.15,988 °C,,,10.1016/j.jallcom.2020.153817,TRUE,{'a': '2.8501'},,,223.7 emu/g,Co60Fe40,,,Fe40.0Co60.0,,Im-3m,
40.8 Oe,bcc,1261.15,988 °C,,,10.1016/j.jallcom.2020.153817,TRUE,{'a': '2.8501'},,,223.7 emu/g,Co40Fe60,,,Fe60.0Co40.0,,Im-3m,
6.2 Oe,fcc,831.15,558 °C,,,10.1016/j.jallcom.2020.153817,TRUE,{'a': '3.5543'},,,165.6 emu/g,Ni60Fe40,,,Fe40.0Ni60.0,,,
6.2 Oe,fcc,831.15,558 °C,,,10.1016/j.jallcom.2020.153817,TRUE,{'a': '3.5543'},,,165.6 emu/g,Ni40Fe60,,,Fe60.0Ni40.0,,,
,,1251,"1251 K (liquid), higher in solid",,,10.1016/S0921-4526(00)00375-6,TRUE,,,,,Co0.8Pd0.2,,,Co0.8Pd0.2,,,
,Hexagonal,,,"-680 K (α phase), -430 K (β phase)",-555,10.1016/j.physb.2015.11.016,TRUE,,Hexagonal,"0.06 - 0.08 μB/Co (α phase), 0.29 - 0.43 μB/Co (β phase)",,Co2As,,,Co2.0As1,,P6_3/mmc,
,Hexagonal,70,70 K,,,10.1016/j.physb.2015.11.016,TRUE,,Hexagonal,0.33 μB/Co,,Co2As0.94P0.06,,,P0.06Co2.0As0.94,,P6_3/mmc,
,Hexagonal,120,120 K,,,10.1016/j.physb.2015.11.016,TRUE,,Hexagonal,0.43 μB/Co,,Co2As0.6P0.4,,,P0.4Co2.0As0.6,,P6_3/mmc,
,Hexagonal,70,70 K,,,10.1016/j.physb.2015.11.016,TRUE,,Hexagonal,0.29 μB/Co,,Co2As0.15P0.85,,,P0.85Co2.0As0.15,,P6_3/mmc,
20 Oe,Rock Salt,192,192 K,203.2 K,203.2,10.1016/j.jallcom.2021.161118,TRUE,,Cubic,2.37 μB/f.u.,0.57 μB/f.u. at 2 K,Co1.59ZrSn,,,Co1.59Zr1Sn1,,Fm-3m (No. 225),
,Shandite,174,174 K,,,10.1016/j.jcrysgro.2015.06.017,TRUE,"{'a': '5.37066 Å', 'c': '13.18435 Å'}",Hexagonal,0.26 μB/Co,,Co3Sn2S2,,,S2.0Co3.0Sn2.0,,R3̄m,
,Amorphous,640,640 K,,,10.1016/j.physb.2007.11.018,TRUE,,,,,Co71.4Er8.6B20,,,B20.0Co71.4Er8.6,,,
2183 Oe,Cubic Spinel,802,802 K,,,10.1016/j.jallcom.2016.07.030,TRUE,{'a': '8.382 Å'},Cubic,3.63 Bohr Magneton/f.u,86.5 emu/g,CoFe2O4,,,O4.0Fe2.0Co1,53.4 emu/g,Fd3m,1.32 x10^-2 emu/g.Oe
2179 Oe,Cubic Spinel,754,754 K,,,10.1016/j.jallcom.2016.07.030,TRUE,{'a': '8.370 Å'},Cubic,3.22 Bohr Magneton/f.u,77.8 emu/g,CoFe1.9Al0.1O4,,,O4.0Al0.1Fe1.9Co1,46.5 emu/g,Fd3m,1.17 x10^-2 emu/g.Oe
1775 Oe,Cubic Spinel,701,701 K,,,10.1016/j.jallcom.2016.07.030,TRUE,{'a': '8.356 Å'},Cubic,3.13 Bohr Magneton/f.u,76.6 emu/g,CoFe1.8Al0.2O4,,,O4.0Al0.2Fe1.8Co1,44.5 emu/g,Fd3m,1.14 x10^-2 emu/g.Oe
1496 Oe,Cubic Spinel,672,672 K,,,10.1016/j.jallcom.2016.07.030,TRUE,{'a': '8.343 Å'},Cubic,2.84 Bohr Magneton/f.u,70.4 emu/g,CoFe1.7Al0.3O4,,,O4.0Al0.3Fe1.7Co1,41.6 emu/g,Fd3m,1.17 x10^-2 emu/g.Oe
1468 Oe,Cubic Spinel,630,630 K,,,10.1016/j.jallcom.2016.07.030,TRUE,{'a': '8.332 Å'},Cubic,2.52 Bohr Magneton/f.u,63.3 emu/g,CoFe1.6Al0.4O4,,,O4.0Al0.4Fe1.6Co1,32.3 emu/g,Fd3m,1.45 x10^-2 emu/g.Oe
1300 Oe,Cubic Spinel,582,582 K,,,10.1016/j.jallcom.2016.07.030,TRUE,{'a': '8.321 Å'},Cubic,2.38 Bohr Magneton/f.u,60.4 emu/g,CoFe1.5Al0.5O4,,,O4.0Al0.5Fe1.5Co1,33.0 emu/g,Fd3m,1.37 x10^-2 emu/g.Oe
931 Oe,Cubic Spinel,554,554 K,,,10.1016/j.jallcom.2016.07.030,TRUE,{'a': '8.305 Å'},Cubic,1.89 Bohr Magneton/f.u,48.8 emu/g,CoFe1.4Al0.6O4,,,O4.0Al0.6Fe1.4Co1,26.1 emu/g,Fd3m,1.49 x10^-2 emu/g.Oe
972 Oe,Cubic Spinel,518,518 K,,,10.1016/j.jallcom.2016.07.030,TRUE,{'a': '8.291 Å'},Cubic,1.76 Bohr Magneton/f.u,46.0 emu/g,CoFe1.3Al0.7O4,,,O4.0Al0.7Fe1.3Co1,23.3 emu/g,Fd3m,1.40 x10^-2 emu/g.Oe
672 Oe,Cubic Spinel,476,476 K,,,10.1016/j.jallcom.2016.07.030,TRUE,{'a': '8.282 Å'},Cubic,1.59 Bohr Magneton/f.u,42.0 emu/g,CoFe1.2Al0.8O4,,,O4.0Al0.8Fe1.2Co1,17.6 emu/g,Fd3m,1.60 x10^-2 emu/g.Oe
617 Oe,Cubic Spinel,442,442 K,,,10.1016/j.jallcom.2016.07.030,TRUE,{'a': '8.267 Å'},Cubic,1.18 Bohr Magneton/f.u,31.7 emu/g,CoFe1.1Al0.9O4,,,O4.0Al0.9Fe1.1Co1,12.3 emu/g,Fd3m,1.19 x10^-2 emu/g.Oe
1200 G,Spinel,792,792 K,,,10.1016/j.jssc.2010.09.004,TRUE,{'a': '0.8390 nm'},FCC,3.52 μB/f.u.,84 emu/g,CoFe2O4,,,O4.0Fe2.0Co1,,Fd-3m,
6500 G,Spinel,748,748 K,,,10.1016/j.jssc.2010.09.004,TRUE,{'a': '0.8404 nm'},FCC,2.73 μB/f.u.,,CoFe1.9Sc0.1O4,,,O4.0Sc0.1Fe1.9Co1,,Fd-3m,
4922 G,Spinel,695,695 K,,,10.1016/j.jssc.2010.09.004,TRUE,{'a': '0.8424 nm'},FCC,2.17 μB/f.u.,49 emu/g,CoFe1.8Sc0.2O4,,,O4.0Sc0.2Fe1.8Co1,,Fd-3m,
3305 G,Spinel,660,660 K,,,10.1016/j.jssc.2010.09.004,TRUE,{'a': '0.8434 nm'},FCC,,,CoFe1.75Sc0.25O4,,,O4.0Sc0.25Fe1.75Co1,,Fd-3m,
4278 G,Spinel,643,643 K,,,10.1016/j.jssc.2010.09.004,TRUE,{'a': '0.8432 nm'},FCC,,,CoFe1.66Sc0.34O4,,,O4.0Sc0.34Fe1.66Co1,,Fd-3m,
4870 G,Spinel,612,612 K,,,10.1016/j.jssc.2010.09.004,TRUE,{'a': '0.8440 nm'},FCC,,,CoFe1.59Sc0.41O4,,,O4.0Sc0.41Fe1.59Co1,,Fd-3m,
3984 G,Spinel,569,569 K,,,10.1016/j.jssc.2010.09.004,TRUE,{'a': '0.8451 nm'},FCC,,,CoFe1.52Sc0.48O4,,,O4.0Sc0.48Fe1.52Co1,,Fd-3m,
6418 G,Spinel,496,496 K,,,10.1016/j.jssc.2010.09.004,TRUE,{'a': '0.8463 nm'},FCC,,,CoFe1.42Sc0.58O4,,,O4.0Sc0.58Fe1.42Co1,,Fd-3m,
7194 G,Spinel,462,462 K,,,10.1016/j.jssc.2010.09.004,TRUE,{'a': '0.8436 nm'},FCC,,,CoFe1.44Sc0.56O4,,,O4.0Sc0.56Fe1.44Co1,,Fd-3m,
,Hexagonal,145.5,145.5 K,146.5 K,146.5,10.1016/j.jallcom.2018.11.017,TRUE,"{'a': '4.2584 Å', 'c': '5.3624 Å'}",Ni2In-type,,,CoMnSn0.98Cu0.02,,,Mn1Co1Cu0.02Sn0.98,,P63/mmc,
,Hexagonal,149,149.0 K,149.9 K,149.9,10.1016/j.jallcom.2018.11.017,TRUE,"{'a': '4.2599 Å', 'c': '5.3507 Å'}",Ni2In-type,,,CoMnSn0.96Cu0.04,,,Mn1Co1Cu0.04Sn0.96,,P63/mmc,
,Hexagonal,150.3,150.3 K,151.5 K,151.5,10.1016/j.jallcom.2018.11.017,TRUE,"{'a': '4.2607 Å', 'c': '5.3436 Å'}",Ni2In-type,,,CoMnSn0.94Cu0.06,,,Mn1Co1Cu0.06Sn0.94,,P63/mmc,
,Hexagonal,155.1,155.1 K,155.4 K,155.4,10.1016/j.jallcom.2018.11.017,TRUE,"{'a': '4.2620 Å', 'c': '5.3351 Å'}",Ni2In-type,,,CoMnSn0.92Cu0.08,,,Mn1Co1Cu0.08Sn0.92,,P63/mmc,
,Hexagonal,158.5,158.5 K,159.8 K,159.8,10.1016/j.jallcom.2018.11.017,TRUE,"{'a': '4.2634 Å', 'c': '5.3210 Å'}",Ni2In-type,,,CoMnSn0.90Cu0.10,,,Mn1Co1Cu0.1Sn0.9,,P63/mmc,
,,292,292 K,,,10.1016/j.jallcom.2018.11.017,TRUE,,,,,Gd,,,Gd1,,,
,,276,276 K,,,10.1016/j.jallcom.2018.11.017,TRUE,,,,,Gd5Si2Ge2,,,Si2.0Ge2.0Gd5.0,,,
,,365,365 K,,,10.1016/j.jallcom.2018.11.017,TRUE,,,,,MnCoGe0.7Si0.3,,,Si0.3Mn1Co1Ge0.7,,,
,,269,269 K,,,10.1016/j.jallcom.2018.11.017,FALSE,,,,,MnCoGe0.97Al0.03,,,Al0.03Mn1Co1Ge0.97,,,
,,295,295 K,,,10.1016/j.jallcom.2018.11.017,FALSE,,,,,Mn0.98Fe0.02CoGe,,,Mn0.98Fe0.02Co1Ge1,,,
,,274,274 K,,,10.1016/j.jallcom.2018.11.017,TRUE,,,,,Mn0.89Cr0.11NiGe,,,Cr0.11Mn0.89Ni1Ge1,,,
,,236,236 K,,,10.1016/j.jallcom.2018.11.017,FALSE,,,,,Mn0.9Co0.1NiGe,,,Mn0.9Co0.1Ni1Ge1,,,
,,291,291 K,,,10.1016/j.jallcom.2018.11.017,FALSE,,,,,MnNi0.8Fe0.2Ge,,,Mn1Fe0.2Ni0.8Ge1,,,
,,320,320 K,,,10.1016/j.jallcom.2018.11.017,FALSE,,,,,MnCoGe0.995In0.005,,,Mn1Co1Ge0.995In0.005,,,
,,252,252 K,,,10.1016/j.jallcom.2018.11.017,TRUE,,,,,La0.67Ca0.33MnO3,,,O3.0Ca0.33Mn1La0.67,,,
,,307,307 K,,,10.1016/j.jallcom.2018.11.017,TRUE,,,,,Ni50Mn37Sn13,,,Mn37.0Ni50.0Sn13.0,,,
,,276,276 K,,,10.1016/j.jallcom.2018.11.017,FALSE,,,,,Ni40Co10Mn40Sn10,,,Mn40.0Co10.0Ni40.0Sn10.0,,,
,,308,308 K,,,10.1016/j.jallcom.2018.11.017,TRUE,,,,,Ni2Mn0.75Cu0.25Ga,,,Mn0.75Ni2.0Cu0.25Ga1,,,
1165 Oe,Mixed Spinel,717.15,444 °C,,,10.1016/j.jallcom.2016.08.223,TRUE,{'a': '8.37176 Å'},Cubic,3.8 μB,84 emu/g,CoFe2O4,,,O4.0Fe2.0Co1,46 emu/g,Fd-3m,
1060 Oe,Mixed Spinel,647.15,374 °C,,,10.1016/j.jallcom.2016.08.223,TRUE,{'a': '8.35022 Å'},Cubic,2.3 μB,51 emu/g,CoFe1.69Y0.27O4,,,O4.0Fe1.69Co1Y0.27,18 emu/g,Fd-3m,
4.3 kOe,Cubic,793.15,520 °C,,,10.1016/j.ceramint.2023.12.318,TRUE,{'a': '8.391'},Inverse Spinel,,80 emu/g,CoFe2O4,,,O4.0Fe2.0Co1,,Fd-3m,
,,,,,,10.1016/j.physb.2006.01.049,TRUE,,,,,Cr,312.9,312.9 K,Cr1,,,
,,,,,,10.1016/j.physb.2006.01.049,TRUE,,,,,Cr0.985V0.015,180.5,180.5 K,V0.015Cr0.985,,,
,,,,,,10.1016/j.physb.2006.01.049,TRUE,,,,,Cr0.965V0.035,38.5,38.5 K,V0.035Cr0.965,,,
,A15-type,320,320,,,10.1016/j.jallcom.2006.09.156,TRUE,{'a': '4.56'},,,,Cr2.9Co0.1Si,,,Si1Cr2.9Co0.1,,,
,A15-type,320,320,,,10.1016/j.jallcom.2006.09.156,TRUE,{'a': '4.56'},,,,Cr2.8Co0.2Si,,,Si1Cr2.8Co0.2,,,
,NiAs,340.3,340.3 K,335 K,335,10.1016/j.physb.2023.415072,TRUE,,Hexagonal,3.65 μB,,CrTe,,,Cr1Te1,,P63/mmc (194),
,NiAs,329,329 K,,,10.1016/j.physb.2023.415072,TRUE,,Hexagonal,,,CrTe0.98Se0.02,,,Cr1Se0.02Te0.98,,P63/mmc (194),
,NiAs,329.1,329.1 K,,,10.1016/j.physb.2023.415072,TRUE,,Hexagonal,,,CrTe0.96Se0.04,,,Cr1Se0.04Te0.96,,P63/mmc (194),
,NiAs,317.1,317.1 K,,,10.1016/j.physb.2023.415072,TRUE,,Hexagonal,,,CrTe0.94Se0.06,,,Cr1Se0.06Te0.94,,P63/mmc (194),
,NiAs,310,310 K,,,10.1016/j.physb.2023.415072,TRUE,,Hexagonal,,,CrTe0.92Se0.08,,,Cr1Se0.08Te0.92,,P63/mmc (194),
,NiAs,298.2,298.2 K,,,10.1016/j.physb.2023.415072,TRUE,,Hexagonal,,,CrTe0.90Se0.10,,,Cr1Se0.1Te0.9,,P63/mmc (194),
,Hexagonal NiAs-type,343,343 K,,,10.1016/S0925-8388(99)00244-3,TRUE,"{'a': '3.999 Å', 'c': '6.240 Å'}",Hexagonal,2.5 μB,,CrTe,,,Cr1Te1,,,
,Hexagonal NiAs-type,,,,,10.1016/S0925-8388(99)00244-3,TRUE,"{'a': '4.129 Å', 'c': '5.470 Å'}",Hexagonal,2.7 μB,,CrSb,700,700 K,Cr1Sb1,,,
,Hexagonal NiAs-type,250,250 K,,,10.1016/S0925-8388(99)00244-3,TRUE,,Hexagonal,,,CrTe0.6Sb0.4,,,Cr1Sb0.4Te0.6,,,
,,,,,,10.1016/S0921-4526(99)02808-2,TRUE,,,,,CsNi0.967Mg0.033Cl3,3,3 K,Mg0.033Cl3.0Ni0.967Cs1,,,2.5 χ_pure
,,,,,,10.1016/S0921-4526(99)02808-2,TRUE,,,,,CsNi0.93Mg0.07Cl3,3,3 K,Mg0.07Cl3.0Ni0.93Cs1,,,4 χ_pure
,Cubic Spinel,680.15,407 °C,,,10.1016/j.jallcom.2013.03.029,TRUE,,Cubic,,,Cu0.4Cd0.2Ni0.4Fe2O4,,,O4.0Fe2.0Ni0.4Cu0.4Cd0.2,,Fd3m,
,Cubic Spinel,751.15,478 °C,,,10.1016/j.jallcom.2013.03.029,TRUE,,Cubic,,,Cu0.35Cd0.2Ni0.45Fe1.75O4,,,O4.0Fe1.75Ni0.45Cu0.35Cd0.2,,Fd3m,
,Cubic Spinel,782.15,509 °C,,,10.1016/j.jallcom.2013.03.029,TRUE,,Cubic,,,Cu0.3Cd0.2Ni0.5Fe1.5O4,,,O4.0Fe1.5Ni0.5Cu0.3Cd0.2,,Fd3m,
,Cubic,448,448 K,,,10.1016/j.jallcom.2008.01.070,TRUE,,Spinel,,,Cu0.8Zn0.2Fe2O4,,,O4.0Fe2.0Cu0.8Zn0.2,,,
,Cubic,466,466 K,,,10.1016/j.jallcom.2008.01.070,TRUE,,Spinel,,,Cu0.6Zn0.2Ni0.2Fe2O4,,,O4.0Fe2.0Ni0.2Cu0.6Zn0.2,,,
,Cubic,483,483 K,,,10.1016/j.jallcom.2008.01.070,TRUE,,Spinel,,,Cu0.4Zn0.2Ni0.4Fe2O4,,,O4.0Fe2.0Ni0.4Cu0.4Zn0.2,,,
,Cubic,497,497 K,,,10.1016/j.jallcom.2008.01.070,TRUE,,Spinel,,,Cu0.2Zn0.2Ni0.6Fe2O4,,,O4.0Fe2.0Ni0.6Cu0.2Zn0.2,,,
,Cubic,559,559 K,,,10.1016/j.jallcom.2008.01.070,TRUE,,Spinel,,,Zn0.2Ni0.8Fe2O4,,,O4.0Fe2.0Ni0.8Zn0.2,,,
,Spinel,,,"68K, 45K",56.5,10.1016/j.jallcom.2006.05.135,TRUE,{'a': '10.505'},Cubic,2.35 μB/ion,,Cu1.01Cr1.53Sb0.48Se3.99,,,Cr1.53Cu1.01Se3.99Sb0.48,,,
,Spinel,,,"68K, 45K",56.5,10.1016/j.jallcom.2006.05.135,TRUE,{'a': '10.488'},Cubic,2.35 μB/ion,,Cu0.99Cr1.70Sb0.42Se4.04,,,Cr1.7Cu0.99Se4.04Sb0.42,,,
,Spinel,,,"68K, 45K",56.5,10.1016/j.jallcom.2006.05.135,TRUE,{'a': '10.484'},Cubic,2.35 μB/ion,,Cu0.98Cr1.66Sb0.38Se4.08,,,Cr1.66Cu0.98Se4.08Sb0.38,,,
,Spinel,,,"68K, 45K",56.5,10.1016/j.jallcom.2006.05.135,TRUE,{'a': '10.474'},Cubic,2.35 μB/ion,,Cu0.99Cr1.73Sb0.36Se4.05,,,Cr1.73Cu0.99Se4.05Sb0.36,,,
,Spinel,,,"68K, 45K",56.5,10.1016/j.jallcom.2006.05.135,TRUE,{'a': '10.463'},Cubic,2.35 μB/ion,,Cu0.99Cr1.85Sb0.30Se4.03,,,Cr1.85Cu0.99Se4.03Sb0.3,,,
,Spinel,,,"68K, 45K",56.5,10.1016/j.jallcom.2006.05.135,TRUE,{'a': '10.471'},Cubic,2.35 μB/ion,,Cu1.00Cr1.64Sb0.33Se3.99,,,Cr1.64Cu1.0Se3.99Sb0.33,,,
,,375,375 K,,,10.1016/j.physb.2006.01.539,TRUE,,,5 μB per formula unit,,CuCr2S4,,,S4.0Cr2.0Cu1,,,
,Delafossite,,,-394.13 K,-394.13,10.1016/j.ceramint.2023.02.006,TRUE,,Layered,,,Cu0.97Ho0.03FeO2,6,"{'TN1': '11.5 K', 'TN2': '9.5 K'}",O2.0Fe1Cu0.97Ho0.03,,R-3m,
,Delafossite,,,-318.95 K,-318.95,10.1016/j.ceramint.2023.02.006,TRUE,,Layered,,,Cu0.95Ho0.05FeO2,6.5,"{'TN1': '12.5 K', 'TN2': '10.5 K'}",O2.0Fe1Cu0.95Ho0.05,,R-3m,
,Delafossite,,,-135.75 K,-135.75,10.1016/j.ceramint.2023.02.006,TRUE,,Layered,,,Cu0.92Ho0.08FeO2,7,"{'TN1': '13.5 K', 'TN2': '11.5 K'}",O2.0Fe1Cu0.92Ho0.08,,R-3m,
,Delafossite,,,-394.13 K,-394.13,10.1016/j.ceramint.2023.02.006,TRUE,,Layered,,,CuFeO2,5.75,"{'TN1': '11 K', 'TN2': '9 K'}",O2.0Fe1Cu1,,R-3m,
,Spinel,450,450 K,,,10.1016/S0921-4526(02)02018-5,TRUE,,,,,CuCr2Se4,,,Cr2.0Cu1Se4.0,,,
,Spinel,,,,,10.1016/S0921-4526(02)02018-5,TRUE,,,,,ZnCr2Se4,20,20 K,Cr2.0Zn1Se4.0,,,
,Tetragonal,650,650 K,,,10.1016/j.physb.2009.04.044,TRUE,"{'a': '5.9694 Å', 'c': '8.2245 Å'}",,,,CuFe2O4,,,O4.0Fe2.0Cu1,,,
,,433,433 K,,,10.1016/j.physb.2009.04.044,TRUE,{'a': '8.3685 Å'},,,,Cu0.9Zn0.1Ga0.3Fe1.7O4,,,O4.0Fe1.7Cu0.9Zn0.1Ga0.3,,,
,,402,402 K,,,10.1016/j.physb.2009.04.044,TRUE,{'a': '8.3838 Å'},,,,Cu0.8Zn0.2Ga0.3Fe1.7O4,,,O4.0Fe1.7Cu0.8Zn0.2Ga0.3,,,
,,373,373 K,,,10.1016/j.physb.2009.04.044,TRUE,{'a': '8.3850 Å'},,,,Cu0.7Zn0.3Ga0.3Fe1.7O4,,,O4.0Fe1.7Cu0.7Zn0.3Ga0.3,,,
,,333,333 K,,,10.1016/j.physb.2009.04.044,TRUE,{'a': '8.3998 Å'},,,,Cu0.6Zn0.4Ga0.3Fe1.7O4,,,O4.0Fe1.7Cu0.6Zn0.4Ga0.3,,,
,,309,309 K,,,10.1016/j.physb.2009.04.044,TRUE,{'a': '8.4074 Å'},,,,Cu0.5Zn0.5Ga0.3Fe1.7O4,,,O4.0Fe1.7Cu0.5Zn0.5Ga0.3,,,
,Rhombohedral,,,,,10.1016/j.jssc.2009.11.023,TRUE,{'c': '17.1688 Å'},Hexagonal,,,CuFeO2,11.5,11.5 K,O2.0Fe1Cu1,,R-3m,
,Rhombohedral,,,,,10.1016/j.jssc.2009.11.023,TRUE,{'c': '17.1868 Å'},Hexagonal,,,CuFe0.92Rh0.08O2,8.1,8.1 K,O2.0Fe0.92Cu1Rh0.08,,R-3m,
,Rhombohedral,,,,,10.1016/j.jssc.2009.11.023,TRUE,{'c': '17.1868 Å'},Hexagonal,,,CuFe0.85Rh0.15O2,5.9,5.9 K,O2.0Fe0.85Cu1Rh0.15,,R-3m,
,Cubic,,,,,10.1016/j.jallcom.2004.06.063,TRUE,{'a': '0.608 nm'},FCC,,,CuMnSb,55,55 K,Mn1Cu1Sb1,,,
,Orthorhombic,,,,,10.1016/j.jallcom.2019.04.018,TRUE,"{'a': '5.534 Å', 'b': '7.626 Å', 'c': '5.322 Å'}",,,,Dy0.55Sr0.45Mn0.4Fe0.6O3,100,100 K,O3.0Mn0.4Fe0.6Sr0.45Dy0.55,,Pnma,
,Orthorhombic,,,,,10.1016/j.jallcom.2019.04.018,TRUE,"{'a': '5.539 Å', 'b': '7.641 Å', 'c': '5.304 Å'}",,,,Dy0.55Sr0.45Mn0.2Fe0.8O3,75,75 K,O3.0Mn0.2Fe0.8Sr0.45Dy0.55,,Pnma,
,Orthorhombic,,,,,10.1016/j.jallcom.2019.04.018,TRUE,"{'a': '5.589 Å', 'b': '7.633 Å', 'c': '5.311 Å'}",,,,Dy0.55Sr0.45MnFeO3,55,55 K,O3.0Mn1Fe1Sr0.45Dy0.55,,Pnma,
364 Oe,Cubic Laves,636.15,363 °C,,,10.1016/j.jallcom.2010.07.117,TRUE,{'a': '0.7324 nm'},MgCu2-type,,86 emu/g,DyFe1.9,,,Fe1.9Dy1,,,
456 Oe,Cubic Laves,606.15,333 °C,,,10.1016/j.jallcom.2010.07.117,TRUE,{'a': '0.7343 nm'},MgCu2-type,,44 emu/g,Dy0.8Pr0.2Fe1.9,,,Fe1.9Pr0.2Dy0.8,,,
913 Oe,Cubic Laves,585.15,312 °C,,,10.1016/j.jallcom.2010.07.117,TRUE,{'a': '0.7381 nm'},MgCu2-type,,23 emu/g,Dy0.6Pr0.4Fe1.9,,,Fe1.9Pr0.4Dy0.6,,,
600 Oe,Cubic Laves,556.15,283 °C,,,10.1016/j.jallcom.2010.07.117,TRUE,{'a': '0.7419 nm'},MgCu2-type,,26 emu/g,Dy0.4Pr0.6Fe1.9,,,Fe1.9Pr0.6Dy0.4,,,
110 Oe,Cubic Laves,540.15,267 °C,,,10.1016/j.jallcom.2010.07.117,TRUE,{'a': '0.7443 nm'},MgCu2-type,,56 emu/g,Dy0.2Pr0.8Fe1.9,,,Fe1.9Pr0.8Dy0.2,,,
50 Oe,Cubic Laves,521.15,248 °C,,,10.1016/j.jallcom.2010.07.117,TRUE,{'a': '0.7478 nm'},MgCu2-type,,88 emu/g,PrFe1.9,,,Fe1.9Pr1,,,
,Th2Ni17,1183,1183 K,,,10.1016/S0925-8388(97)00230-2,TRUE,"{'a': '8.351 Å', 'c': '8.124 Å'}",Hexagonal,10.9 μB,6.98 μB f.u.−1,Dy2Co17,,,Co17.0Dy2.0,,,
,Th2Ni17,1058,1058 K,,,10.1016/S0925-8388(97)00230-2,TRUE,"{'a': '8.378 Å', 'c': '8.146 Å'}",Hexagonal,10.0 μB,4.31 μB f.u.−1,Dy2Co16Ga1,,,Co16.0Ga1.0Dy2.0,,,
,Th2Ni17,923,923 K,,,10.1016/S0925-8388(97)00230-2,TRUE,"{'a': '8.410 Å', 'c': '8.175 Å'}",Hexagonal,10.0 μB,1.23 μB f.u.−1,Dy2Co15Ga2,,,Co15.0Ga2.0Dy2.0,,,
,Th2Ni17,763,763 K,,,10.1016/S0925-8388(97)00230-2,TRUE,"{'a': '8.441 Å', 'c': '8.213 Å'}",Hexagonal,9.9 μB,-1.24 μB f.u.−1,Dy2Co14Ga3,,,Co14.0Ga3.0Dy2.0,,,
,Th2Zn17,618,618 K,,,10.1016/S0925-8388(97)00230-2,TRUE,"{'a': '8.476 Å', 'c': '12.365 Å'}",Rhombohedral,9.1 μB,-3.92 μB f.u.−1,Dy2Co13Ga4,,,Co13.0Ga4.0Dy2.0,,,
,Th2Zn17,423,423 K,,,10.1016/S0925-8388(97)00230-2,TRUE,"{'a': '8.507 Å', 'c': '12.394 Å'}",Rhombohedral,8.6 μB,-6.30 μB f.u.−1,Dy2Co12Ga5,,,Co12.0Ga5.0Dy2.0,,,
,Th2Zn17,313,313 K,,,10.1016/S0925-8388(97)00230-2,TRUE,"{'a': '8.534 Å', 'c': '12.382 Å'}",Rhombohedral,8.1 μB,-7.90 μB f.u.−1,Dy2Co11Ga6,,,Co11.0Ga6.0Dy2.0,,,
,Hexagonal,973,973 K,,,10.1016/j.physb.2006.01.434,TRUE,"{'a': '4.929 Å', 'b': '4.929 Å', 'c': '3.986 Å'}",CaCu5 type,,"30.6 emu/g (5K), 40.1 emu/g (RT)",DyCo5,,,Co5.0Dy1,,P6/mmm,
,Hexagonal,800,800 K,,,10.1016/j.physb.2006.01.434,TRUE,"{'a': '4.951 Å', 'b': '4.951 Å', 'c': '4.002 Å'}",CaCu5 type,,"50.9 emu/g (5K), 21.0 emu/g (RT)",DyCo4Cu,,,Co4.0Cu1Dy1,,P6/mmm,
,Hexagonal,650,650 K,,,10.1016/j.physb.2006.01.434,TRUE,"{'a': '4.962 Å', 'b': '4.962 Å', 'c': '4.019 Å'}",CaCu5 type,,"53.0 emu/g (5K), 8.6 emu/g (RT)",DyCo3Cu2,,,Co3.0Cu2.0Dy1,,P6/mmm,
,CaCu5-type,595,595 K,,,10.1016/j.jallcom.2009.10.225,TRUE,"{'a': '0.49499 nm', 'c': '0.40432 nm'}",Hexagonal,,,DyCo4.15Ga0.85,,,Co4.15Ga0.85Dy1,,P6/mmm,
,CaCu5-type,367,367 K,,,10.1016/j.jallcom.2009.10.225,TRUE,"{'a': '0.49860 nm', 'c': '0.40638 nm'}",Hexagonal,,,DyCo3.55Ga1.45,,,Co3.55Ga1.45Dy1,,P6/mmm,
,Tetragonal,564,564 K,,,10.1016/j.jallcom.2005.03.067,TRUE,"{'a': '8.398 Å', 'b': '8.398 Å', 'c': '4.748 Å'}",ThMn12-type,,,DyFe10Si2,,,Si2.0Fe10.0Dy1,,I4/mmm,
,Tetragonal,584,584 K,,,10.1016/j.jallcom.2005.03.067,TRUE,"{'a': '8.388 Å', 'b': '8.388 Å', 'c': '4.735 Å'}",ThMn12-type,,,DyFe9Ni1Si2,,,Si2.0Fe9.0Ni1.0Dy1,,I4/mmm,
,Tetragonal,590,590 K,,,10.1016/j.jallcom.2005.03.067,TRUE,"{'a': '8.372 Å', 'b': '8.372 Å', 'c': '4.729 Å'}",ThMn12-type,,,DyFe8Ni2Si2,,,Si2.0Fe8.0Ni2.0Dy1,,I4/mmm,
,Tetragonal,578,578 K,,,10.1016/j.jallcom.2005.03.067,TRUE,"{'a': '8.368 Å', 'b': '8.368 Å', 'c': '4.719 Å'}",ThMn12-type,,,DyFe7Ni3Si2,,,Si2.0Fe7.0Ni3.0Dy1,,I4/mmm,
,Tetragonal,541,541 K,,,10.1016/j.jallcom.2005.03.067,TRUE,"{'a': '8.353 Å', 'b': '8.353 Å', 'c': '4.710 Å'}",ThMn12-type,,,DyFe6Ni4Si2,,,Si2.0Fe6.0Ni4.0Dy1,,I4/mmm,
,Tetragonal,218,218 K,,,10.1016/j.jallcom.2005.03.067,TRUE,"{'a': '8.320 Å', 'b': '8.320 Å', 'c': '4.696 Å'}",ThMn12-type,,,DyFe4Ni6Si2,,,Si2.0Fe4.0Ni6.0Dy1,,I4/mmm,
,Tetragonal,30,30 K,,,10.1016/j.jallcom.2005.03.067,TRUE,"{'a': '8.250 Å', 'b': '8.250 Å', 'c': '4.661 Å'}",ThMn12-type,,,DyFe1Ni9Si2,,,Si2.0Fe1.0Ni9.0Dy1,,I4/mmm,
,ThMn12-type,490,490 K,,,10.1016/S0925-8388(99)00220-0,TRUE,,Tetragonal,,,DyFe11Mo1,,,Fe11.0Mo1.0Dy1,,,
,ThMn12-type,474,474 K,,,10.1016/S0925-8388(99)00220-0,TRUE,,Tetragonal,,,DyFe10.75Mo1.25,,,Fe10.75Mo1.25Dy1,,,
,ThMn12-type,449,449 K,,,10.1016/S0925-8388(99)00220-0,TRUE,,Tetragonal,,,DyFe10.5Mo1.5,,,Fe10.5Mo1.5Dy1,,,
,ThMn12-type,423,423 K,,,10.1016/S0925-8388(99)00220-0,TRUE,,Tetragonal,,,DyFe10.25Mo1.75,,,Fe10.25Mo1.75Dy1,,,
,ThMn12-type,373,373 K,,,10.1016/S0925-8388(99)00220-0,TRUE,,Tetragonal,,,DyFe10Mo2,,,Fe10.0Mo2.0Dy1,,,
,ThMn12-type,350,350 K,,,10.1016/S0925-8388(99)00220-0,TRUE,,Tetragonal,,,DyFe9.75Mo2.25,,,Fe9.75Mo2.25Dy1,,,
,ThMn12-type,311,311 K,,,10.1016/S0925-8388(99)00220-0,TRUE,,Tetragonal,,,DyFe9.5Mo2.5,,,Fe9.5Mo2.5Dy1,,,
,ThMn12-type,236,236 K,,,10.1016/S0925-8388(99)00220-0,TRUE,,Tetragonal,,,DyFe9.25Mo2.75,,,Fe9.25Mo2.75Dy1,,,
,ThMn12-type,156,156 K,,,10.1016/S0925-8388(99)00220-0,TRUE,,Tetragonal,,,DyFe9Mo3,,,Fe9.0Mo3.0Dy1,,,
0.06 T,Orthorhombic,,,-75.8 K,-75.8,10.1016/j.physb.2017.10.037,TRUE,,Pnma,11.7 μB,,DyMnO3,41,41 K,O3.0Mn1Dy1,,Pnma,
0.04 T,Orthorhombic,,,-75.7 K,-75.7,10.1016/j.physb.2017.10.037,TRUE,,Pnma,11.7 μB,,DyMn0.99Fe0.01O3,37.7,37.7 K,O3.0Mn0.99Fe0.01Dy1,,Pnma,
0.015 T,Orthorhombic,,,-77.4 K,-77.4,10.1016/j.physb.2017.10.037,TRUE,,Pnma,12.3 μB,,DyMn0.98Fe0.02O3,35.9,35.9 K,O3.0Mn0.98Fe0.02Dy1,,Pnma,
,Orthorhombic,,,,,10.1016/j.physb.2017.10.037,TRUE,,Pnma,,,DyMn0.95Fe0.05O3,34.7,34.7 K,O3.0Mn0.95Fe0.05Dy1,,Pnma,
,Orthorhombic,,,,,10.1016/j.physb.2017.10.037,TRUE,,Pnma,,,DyMn0.9Fe0.1O3,33,33 K,O3.0Mn0.9Fe0.1Dy1,,Pnma,
,Hexagonal,,,-6.08 K,-6.08,10.1016/j.jssc.2022.123782,TRUE,"{'a': '3.5396', 'b': '3.5396', 'c': '6.0031'}",Trigonal,2.76 μB,,Dy0.06TiSe2,4.5,4.5 K,Ti1Se2.0Dy0.06,,P-3m1 (164),
,Hexagonal,,,-5.96 K,-5.96,10.1016/j.jssc.2022.123782,TRUE,"{'a': '3.5396', 'b': '3.5396', 'c': '6.0031'}",Trigonal,2.98 μB,,Dy0.08TiSe2,4.5,4.5 K,Ti1Se2.0Dy0.08,,P-3m1 (164),
,,,,,,10.1016/S0921-4526(99)01733-0,TRUE,,,,,ErNi2B2C,6.5,6.5 K,B2.0C1Ni2.0Er1,,,
,,,,,,10.1016/S0921-4526(99)01733-0,TRUE,,,,,TbNi2B2C,15,15 K,B2.0C1Ni2.0Tb1,,,
,,,,,,10.1016/S0921-4526(99)01733-0,TRUE,,,,,Er0.7Tb0.3Ni2B2C,6.5,6.5 K,B2.0C1Ni2.0Tb0.3Er0.7,,,
,Disordered Th2Ni17-type,316,316 K,,,10.1016/j.jallcom.2005.01.017,TRUE,"{'a': '8.425 Å', 'c': '8.317 Å'}",Hexagonal,1.99 μB,80.9 A m^2/kg,Er3Fe29,,,Fe29.0Er3.0,,P63/mmc,
,Disordered Th2Ni17-type,393,393 K,,,10.1016/j.jallcom.2005.01.017,TRUE,"{'a': '8.423 Å', 'c': '8.321 Å'}",Hexagonal,1.88 μB,67.3 A m^2/kg,Er3Fe28Cr,,,Cr1Fe28.0Er3.0,,P63/mmc,
,Disordered Th2Ni17-type,401,401 K,,,10.1016/j.jallcom.2005.01.017,TRUE,"{'a': '8.416 Å', 'c': '8.325 Å'}",Hexagonal,1.78 μB,55.8 A m^2/kg,Er3Fe27Cr2,,,Cr2.0Fe27.0Er3.0,,P63/mmc,
,Disordered Th2Ni17-type,390,390 K,,,10.1016/j.jallcom.2005.01.017,TRUE,"{'a': '8.414 Å', 'c': '8.329 Å'}",Hexagonal,1.64 μB,41.1 A m^2/kg,Er3Fe26Cr3,,,Cr3.0Fe26.0Er3.0,,P63/mmc,
,Disordered Th2Ni17-type,356,356 K,,,10.1016/j.jallcom.2005.01.017,TRUE,"{'a': '8.392 Å', 'c': '8.345 Å'}",Hexagonal,1.57 μB,33.9 A m^2/kg,Er3Fe25Cr4,,,Cr4.0Fe25.0Er3.0,,P63/mmc,
,Cubic C15,210,210.0 K,,,10.1016/j.jssc.2010.12.017,TRUE,{'a': '7.630 Å'},Cubic,,0.007 μB/f.u.,YMn1.8Fe0.2,,,Mn1.8Fe0.2Y1,,Fd-3m,
,Cubic,,,-29.0 K,-29,10.1016/j.jssc.2010.12.017,TRUE,{'a': '6.697 Å'},Cubic,,0.074 μB/f.u.,YMn1.8Fe0.2D6,,,Mn1.8Fe0.2Y1,,Fm3m,
,Hexagonal C14,34.4,34.4 K,22.6 K,22.6,10.1016/j.jssc.2010.12.017,TRUE,"{'a': '5.2783 Å', 'c': '8.6233 Å'}",Hexagonal,,8.2 μB/f.u.,ErMn1.8Fe0.2,,,Mn1.8Fe0.2Er1,,P63/mmc,
,Cubic,,,-23.3 K,-23.3,10.1016/j.jssc.2010.12.017,TRUE,{'a': '6.6514 Å'},Cubic,,4.1 μB/f.u.,ErMn1.8Fe0.2D6,,,Mn1.8Fe0.2Er1,,Fm3m,
,Hexagonal,528,528 K,,,10.1016/S0925-8388(02)01365-8,TRUE,,Th2Ni17,,99 emu/g,ErPrFe15Ga3.5,,,Fe15.0Ga3.5Pr1Er1,,,
,Hexagonal,537,537 K,,,10.1016/S0925-8388(02)01365-8,TRUE,,Th2Ni17,,92 emu/g,ErPrFe15Si3.5,,,Si3.5Fe15.0Pr1Er1,,,
,Body Centered Tetragonal,,,,,10.1016/j.physb.2019.07.052,TRUE,,ThCr2Si2 type,,,ErRu2Si2,6,6 K,Si2.0Ru2.0Er1,,I 4/mmm,
,,,,,,10.1016/j.physb.2019.07.052,TRUE,,,,,CeMn2Ge2,318,318 K,Mn2.0Ge2.0Ce1,,,
,,,,,,10.1016/j.physb.2019.07.052,TRUE,,,,,ErCr2Si2,4.5,4.5 K,Si2.0Cr2.0Er1,,,
,,,,,,10.1016/j.physb.2019.07.052,TRUE,,,,,TbMn2Si2,64,64 K,Si2.0Mn2.0Tb1,,,
,,,,,,10.1016/j.physb.2019.07.052,TRUE,,,,,TbMn2Ge2,97.5,97.5 K,Mn2.0Ge2.0Tb1,,,
,,,,,,10.1016/j.physb.2019.07.052,FALSE,,,,,HoMn2Si2,9,9 K,Si2.0Mn2.0Ho1,,,
,,,,,,10.1016/j.physb.2019.07.052,TRUE,,,,,PrFe2Si2,8.5,8.5 K,Si2.0Fe2.0Pr1,,,
,,,,,,10.1016/j.physb.2019.07.052,TRUE,,,,,NdFe2Si2,15.5,15.5 K,Si2.0Fe2.0Nd1,,,
,,,,,,10.1016/j.physb.2019.07.052,TRUE,,,,,DyMn2Si2,38,38 K,Si2.0Mn2.0Dy1,,,
,Orthorhombic,,,,,10.1016/j.jallcom.2017.07.018,TRUE,"{'a': '0.5529 nm', 'b': '0.7643 nm', 'c': '0.5348 nm'}",Perovskite,,,EuCrO3,180,180.0 K,O3.0Cr1Eu1,,Pnma,
2.20 kOe,Orthorhombic,,,,,10.1016/j.jallcom.2017.07.018,TRUE,"{'a': '0.5511 nm', 'b': '0.7627 nm', 'c': '0.5335 nm'}",Perovskite,,,Eu0.90Fe0.10CrO3,175.7,175.7 K,O3.0Cr1Fe0.1Eu0.9,0.22 emu/g,Pnma,
,BaAl4-type,,,13 K,13,10.1016/j.jssc.2013.06.023,TRUE,"{'a': '4.409', 'c': '11.200'}",Tetragonal,,,EuAl4,6,6 K,Al4.0Eu1,,I4/mmm,
,BaAl4-type,,,16 K,16,10.1016/j.jssc.2013.06.023,TRUE,"{'a': '4.397', 'c': '10.990'}",Tetragonal,7 μB,,EuAl3.68Ge0.32,11,"15 K, 7 K",Al3.68Ge0.32Eu1,,I4/mmm,
,Orthorhombic,,,,,10.1016/j.jallcom.2019.02.138,TRUE,"{'a': '5.342626 Å', 'b': '5.508873 Å', 'c': '7.626153 Å'}",Perovskite,,,EuCrO3,181,181 K,O3.0Cr1Eu1,,Pbnm,
,Orthorhombic,,,-216 K,-216,10.1016/j.jallcom.2019.02.138,TRUE,"{'a': '5.361218 Å', 'b': '5.562022 Å', 'c': '7.661083 Å'}",Perovskite,,,EuCr0.45Fe0.55O3,,,O3.0Cr0.45Fe0.55Eu1,,Pbnm,
,Cubic Perovskite,,,,,10.1016/j.ceramint.2024.03.098,TRUE,,Cubic,,,EuTi0.9375Ta0.0625O3,5.5,5.5 K,O3.0Ti0.9375Eu1Ta0.0625,,Pm3m,
,Cubic Perovskite,,,,,10.1016/j.ceramint.2024.03.098,TRUE,,Cubic,,,EuTi0.875Ta0.125O3,7.5,7.5 K,O3.0Ti0.875Eu1Ta0.125,,Pm3m,
,Cubic Perovskite,,,,,10.1016/j.ceramint.2024.03.098,TRUE,,Cubic,,,EuTi0.8125Ta0.1875O3,8.5,8.5 K,O3.0Ti0.8125Eu1Ta0.1875,,Pm3m,
,Cubic Perovskite,,,,,10.1016/j.ceramint.2024.03.098,TRUE,,Cubic,,,EuTi0.75Ta0.25O3,8.5,8.5 K,O3.0Ti0.75Eu1Ta0.25,,Pm3m,
,Cubic Perovskite,,,,,10.1016/j.ceramint.2024.03.098,TRUE,,Cubic,5.65 μB/f.u.,,EuTiO3,5.5,5.5 K,O3.0Ti1Eu1,,Pm3m,
,,205,205 K,112.8 K,112.8,10.1016/j.ceramint.2019.01.167,TRUE,{'a': '4.3607 Å'},,2.05 μB,,Si0.99Mn0.01C,,,C1Si0.99Mn0.01,,,
,,220,220 K,153.5 K,153.5,10.1016/j.ceramint.2019.01.167,TRUE,{'a': '4.3612 Å'},,1.19 μB,,Si0.97Mn0.03C,,,C1Si0.97Mn0.03,,,
,,252,252 K,260.3 K,260.3,10.1016/j.ceramint.2019.01.167,TRUE,{'a': '4.3619 Å'},,0.90 μB,,Si0.95Mn0.05C,,,C1Si0.95Mn0.05,,,
,,250,250 K,238.9 K,238.9,10.1016/j.ceramint.2019.01.167,TRUE,{'a': '4.3628 Å'},,0.89 μB,,Si0.9Mn0.1C,,,C1Si0.9Mn0.1,,,
,,270,270 K,,,10.1016/j.ceramint.2019.01.167,TRUE,,,,,Si0.95Fe0.05C,,,C1Si0.95Fe0.05,,,
,,250,250 K,,,10.1016/j.ceramint.2019.01.167,TRUE,,,,,Si0.95Mn0.05C,,,C1Si0.95Mn0.05,,,
,,50,50 K,,,10.1016/j.ceramint.2019.01.167,TRUE,,,,,Si0.95Ni0.05C,,,C1Si0.95Ni0.05,,,
,,859,859 K,,,10.1016/j.ceramint.2019.01.167,TRUE,,,,,Si0.95Cr0.05C,,,C1Si0.95Cr0.05,,,
,Cu2Sb,,,,,10.1016/j.jssc.2010.01.024,TRUE,"{'a': '3.826', 'c': '6.273'}",Tetragonal,,,Fe1.087Te,67,67,Fe1.087Te1,,P 4/nmm,
,Cu2Sb,,,,,10.1016/j.jssc.2010.01.024,TRUE,"{'a': '3.807', 'c': '6.153'}",Tetragonal,,,Fe1.053Te0.73Se0.27,5,5,Fe1.053Se0.27Te0.73,,P 4/nmm,
,Cu2Sb,,,,,10.1016/j.jssc.2010.01.024,TRUE,"{'a': '3.815', 'c': '6.187'}",Tetragonal,,,Fe1.049Te0.79Se0.21,14,14,Fe1.049Se0.21Te0.79,,P 4/nmm,
2.1 Oe,A2,1012.15,739 °C,,,10.1016/j.jallcom.2020.156086,TRUE,,Body-centered cubic,,1244 emu/cm³,Fe86Al14,,,Al14.0Fe86.0,,,
3.5 Oe,A2,903.15,630 °C,,,10.1016/j.jallcom.2020.156086,TRUE,,Body-centered cubic,,1100 emu/cm³,Fe81Al19,,,Al19.0Fe81.0,,,
7.5 Oe,A2 + D03,743.15,470 °C,,,10.1016/j.jallcom.2020.156086,TRUE,,Body-centered cubic + D03,,955 emu/cm³,Fe77Al23,,,Al23.0Fe77.0,,,
16.1,bcc,662,662,,,10.1016/j.jallcom.2005.08.046,TRUE,{'a': '2.8747'},,,,Fe76.6Cr23.4,,,Cr23.4Fe76.6,0.91,Im3m,
18.2,bcc,570,570,,,10.1016/j.jallcom.2005.08.046,TRUE,{'a': '2.8736'},,,,Fe66.3Cr33.7,,,Cr33.7Fe66.3,0.94,Im3m,
13.2,bcc,388,388,,,10.1016/j.jallcom.2005.08.046,TRUE,{'a': '2.8744'},,,,Fe52.3Cr47.7,,,Cr47.7Fe52.3,0.36,Im3m,
,bcc,1115,1115 K,,,10.1016/j.jallcom.2004.04.051,TRUE,,,,,Fe86V14,,,V14.0Fe86.0,,,
,Spinel,340,340 K,,,10.1016/j.physb.2004.12.033,TRUE,,,,,Fe0.5Cu0.5Cr2S4,,,S4.0Cr2.0Fe0.5Cu0.5,,,
,,840,840,,,10.1016/j.tsf.2017.09.025,TRUE,{'a': '0.564'},,,,Fe3Si,,,Si1Fe3.0,,,
,Amorphous,1066.15,793°C,,,10.1016/S0022-3093(97)00462-6,TRUE,,,,,Fe0.9B0.1,,,B0.1Fe0.9,,,
,Amorphous,1063.15,790°C,,,10.1016/S0022-3093(97)00462-6,TRUE,,,,,Fe0.8B0.2,,,B0.2Fe0.8,,,
,Amorphous + Fe2B,1065.15,792°C,,,10.1016/S0022-3093(97)00462-6,TRUE,,,,,Fe0.7B0.3,,,B0.3Fe0.7,,,
,Amorphous + FeB + traces of Fe2B,1058.15,785°C,,,10.1016/S0022-3093(97)00462-6,TRUE,,,,,Fe0.6B0.4,,,B0.4Fe0.6,,,
,Fe2B,1020.15,747°C,,,10.1016/S0022-3093(97)00462-6,TRUE,,,,,Fe0.5B0.5,,,B0.5Fe0.5,,,
,L21,129,129 K,,,10.1016/j.jallcom.2007.03.017,TRUE,{'a': '5.846 Å'},fct,,0.103 T,Fe2.5V1.0Al0.5,,,Al0.5V1.0Fe2.5,,Fm3m,
,L21,118,118 K,,,10.1016/j.jallcom.2007.03.017,TRUE,{'a': '5.778 Å'},fct,,0.072 T,Fe2.4V1.1Al0.5,,,Al0.5V1.1Fe2.4,,Fm3m,
,DO3,830,830 K,,,10.1016/S0921-4526(98)00443-8,TRUE,,Cubic,5 μB,,Fe3Si,,,Si1Fe3.0,,,
,DO3,188,188 K,,,10.1016/S0921-4526(98)00443-8,TRUE,,Cubic,1.82 μB,,Fe1.8Mn1.2Si,,,Si1Mn1.2Fe1.8,,,
,DO3,157,157 K,,,10.1016/S0921-4526(98)00443-8,TRUE,,Cubic,1.33 μB,,Fe1.5Mn1.5Si,,,Si1Mn1.5Fe1.5,,,
,L21,248.7,248.7 K,250.2 K,250.2,10.1016/j.jallcom.2020.156756,TRUE,"{'a': '5.827 Å', 'c': '4.925 Å'}",FCT,50.86 μeff/f.u. at 10 K,74.85 emu/g at 40 K,Fe50Mn25Al25,,,Al25.0Mn25.0Fe50.0,,Fm-3m,
,L21,194.1,194.1 K,195.5 K,195.5,10.1016/j.jallcom.2020.156756,TRUE,{'a': '5.840 Å'},,58.65 μeff/f.u. at 10 K,56.85 emu/g at 40 K,Fe50Mn25Al20Ga5,,,Al20.0Mn25.0Fe50.0Ga5.0,,Fm-3m,
,L21,176.2,176.2 K,180.7 K,180.7,10.1016/j.jallcom.2020.156756,TRUE,"{'a': '5.846 Å', 'c': '4.927 Å'}",FCT,,42.35 emu/g at 40 K,Fe50Mn25Al15Ga10,,,Al15.0Mn25.0Fe50.0Ga10.0,,Fm-3m,
Near zero,Mo5SiB2-type,790,790 K,,,10.1016/j.jssc.2022.123576,TRUE,"{'a': '5.5518 Å', 'c': '10.3388 Å'}",Tetragonal,,"146 Am^2/kg (10 K), 134 Am^2/kg (RT)",Fe5Si0.95Ge0.05B2,,,B2.0Si0.95Fe5.0Ge0.05,Near zero,I4/mcm,
Near zero,Mo5SiB2-type,790,790 K,,,10.1016/j.jssc.2022.123576,TRUE,"{'a': '5.5552 Å', 'c': '10.3491 Å'}",Tetragonal,,"152 Am^2/kg (10 K), 128 Am^2/kg (RT)",Fe5Si0.90Ge0.10B2,,,B2.0Si0.9Fe5.0Ge0.1,Near zero,I4/mcm,
Near zero,Mo5SiB2-type,790,790 K,,,10.1016/j.jssc.2022.123576,TRUE,"{'a': '5.5581 Å', 'c': '10.3546 Å'}",Tetragonal,,"157 Am^2/kg (10 K), 131 Am^2/kg (RT)",Fe5Si0.85Ge0.15B2,,,B2.0Si0.85Fe5.0Ge0.15,Near zero,I4/mcm,
Near zero,Mo5SiB2-type,790,790 K,,,10.1016/j.jssc.2022.123576,TRUE,"{'a': '5.5588 Å', 'c': '10.3547 Å'}",Tetragonal,,"148 Am^2/kg (10 K), 129 Am^2/kg (RT)",Fe5Si0.80Ge0.20B2,,,B2.0Si0.8Fe5.0Ge0.2,Near zero,I4/mcm,
< 40 Oe,Amorphous,360,360 K,,,10.1016/j.jnoncrysol.2020.120437,TRUE,,,0.99 μB,99.74 emu/g,Fe68Cr12Si8B12,,,B12.0Si8.0Cr12.0Fe68.0,,,
,bcc α-Fe solid solution,1040,1040 K,,,10.1016/S1359-6454(02)00118-0,TRUE,{'a': '0.2026-0.2033 nm'},,,M's decreases steadily with increasing annealing temperature,Fe56Ni14Zr10B20,,,B20.0Fe56.0Ni14.0Zr10.0,,,
,DO3,615,615 K,,,10.1016/j.jcrysgro.2019.125256,TRUE,{'a': '0.284 nm'},Cubic,,,Fe72.5Cu1Nb2Mo1.5Si14B9,,,B9.0Si14.0Fe72.5Cu1.0Nb2.0Mo1.5,,,
,DO3,580,580 K,,,10.1016/j.jcrysgro.2019.125256,TRUE,{'a': '0.284 nm'},Cubic,,,Fe68.5Ni4Cu1Nb2Mo1.5Si14B9,,,B9.0Si14.0Fe68.5Ni4.0Cu1.0Nb2.0Mo1.5,,,
,DO3,565,565 K,,,10.1016/j.jcrysgro.2019.125256,TRUE,{'a': '0.284 nm'},Cubic,,,Fe64Ni8.5Cu1Nb2Mo1.5Si14B9,,,B9.0Si14.0Fe64.0Ni8.5Cu1.0Nb2.0Mo1.5,,,
,DO3,560,560 K,,,10.1016/j.jcrysgro.2019.125256,TRUE,{'a': '0.283 nm'},Cubic,,,Fe60Ni12.5Cu1Nb2Mo1.5Si14B9,,,B9.0Si14.0Fe60.0Ni12.5Cu1.0Nb2.0Mo1.5,,,
,Amorphous,617,617 K,,,10.1016/j.jnoncrysol.2007.01.030,TRUE,,,,145 emu/g,Fe73.5Cu1Mo3Si13.5B9,,,B9.0Si13.5Fe73.5Cu1.0Mo3.0,,,
"0.12 Oe (as-cast), 0.02 Oe (annealed)",Amorphous,300,300±10°C,,,10.1016/S0921-4526(02)01741-6,TRUE,,,,"6800 G (as-cast), 10,100 G (annealed)",Fe73.5Si15.5Nb3Cu1B7P0,,,B7.0Si15.5P0.0Fe73.5Cu1.0Nb3.0,,,"μi: 1000 (as-cast), 56,000 (annealed); μm: 16,000 (as-cast), 70,000 (annealed)"
"0.15 Oe (as-cast), 0.04 Oe (annealed)",Amorphous,300,300±10°C,,,10.1016/S0921-4526(02)01741-6,TRUE,,,,"6100 G (as-cast), 9300 G (annealed)",Fe73.5Si15.5Nb3Cu1B6P1,,,B6.0Si15.5P1.0Fe73.5Cu1.0Nb3.0,,,"μi: 9700 (as-cast), 41,000 (annealed); μm: 13,000 (as-cast), 53,000 (annealed)"
"0.196 Oe (as-cast), 0.038 Oe (annealed)",Amorphous,300,300±10°C,,,10.1016/S0921-4526(02)01741-6,TRUE,,,,"4800 G (as-cast), 7800 G (annealed)",Fe73.5Si15.5Nb3Cu1B5P2,,,B5.0Si15.5P2.0Fe73.5Cu1.0Nb3.0,,,"μi: 2500 (as-cast), 39,000 (annealed); μm: 15,000 (as-cast), 42,000 (annealed)"
"0.32 Oe (as-cast), 0.035 Oe (annealed)",Amorphous,300,300±10°C,,,10.1016/S0921-4526(02)01741-6,TRUE,,,,"7100 G (as-cast), 6700 G (annealed)",Fe73.5Si15.5Nb3Cu1B4P3,,,B4.0Si15.5P3.0Fe73.5Cu1.0Nb3.0,,,"μi: 6400 (as-cast), 33,000 (annealed); μm: 10,000 (as-cast), 37,000 (annealed)"
"0.235 Oe (as-cast), 0.08 Oe (annealed)",Amorphous,300,300±10°C,,,10.1016/S0921-4526(02)01741-6,TRUE,,,,"3300 G (as-cast), 6900 G (annealed)",Fe73.5Si15.5Nb3Cu1B3P4,,,B3.0Si15.5P4.0Fe73.5Cu1.0Nb3.0,,,"μi: 1700 (as-cast), 40,000 (annealed); μm: 12,000 (as-cast), 43,000 (annealed)"
,Amorphous,374,374 K,,,10.1016/j.jnoncrysol.2006.12.052,TRUE,,,,,Fe65Nb10B25,,,B25.0Fe65.0Nb10.0,,,
,Amorphous,366,366 K,,,10.1016/j.jnoncrysol.2006.12.052,TRUE,,,,,Fe70Nb10B20,,,B20.0Fe70.0Nb10.0,,,
,Amorphous,325,325 K,,,10.1016/j.jnoncrysol.2006.12.052,TRUE,,,,,Fe75Nb10B15,,,B15.0Fe75.0Nb10.0,,,
0.9 A/m,Glassy,665,665 K,,,10.1016/j.jnoncrysol.2024.122868,TRUE,,,,1.50 T,Fe76B7C7P7Si3Mo0,,,B7.0C7.0Si3.0P7.0Fe76.0Mo0.0,,,
1.5 A/m,Glassy,632,632 K,,,10.1016/j.jnoncrysol.2024.122868,TRUE,,,,1.41 T,Fe75B7C7P7Si3Mo1,,,B7.0C7.0Si3.0P7.0Fe75.0Mo1.0,,,
2.1 A/m,Glassy,591,591 K,,,10.1016/j.jnoncrysol.2024.122868,TRUE,,,,1.33 T,Fe74B7C7P7Si3Mo2,,,B7.0C7.0Si3.0P7.0Fe74.0Mo2.0,,,
1.9 A/m,Glassy,583,583 K,,,10.1016/j.jnoncrysol.2024.122868,TRUE,,,,1.26 T,Fe73B7C7P7Si3Mo3,,,B7.0C7.0Si3.0P7.0Fe73.0Mo3.0,,,
1.7 A/m,Glassy,573,573 K,,,10.1016/j.jnoncrysol.2024.122868,TRUE,,,,1.16 T,Fe72B7C7P7Si3Mo4,,,B7.0C7.0Si3.0P7.0Fe72.0Mo4.0,,,
3.5 A/m,Glassy,553,553 K,,,10.1016/j.jnoncrysol.2024.122868,TRUE,,,,1.04 T,Fe71B7C7P7Si3Mo5,,,B7.0C7.0Si3.0P7.0Fe71.0Mo5.0,,,
,Amorphous,427,427K,,,10.1016/j.jallcom.2013.12.150,TRUE,,,,,Fe84Zr6B10,,,B10.0Fe84.0Zr6.0,,,
,Amorphous,465,465K,,,10.1016/j.jallcom.2013.12.150,TRUE,,,,,Fe82Ni2Zr6B10,,,B10.0Fe82.0Ni2.0Zr6.0,,,
,Amorphous,473,473K,,,10.1016/j.jallcom.2013.12.150,TRUE,,,,,Fe80Ni4Zr6B10,,,B10.0Fe80.0Ni4.0Zr6.0,,,
,Amorphous,482,482K,,,10.1016/j.jallcom.2013.12.150,TRUE,,,,,Fe78Ni6Zr6B10,,,B10.0Fe78.0Ni6.0Zr6.0,,,
2.48 A/m,Amorphous,624.65,347-356 °C,,,10.1016/j.jallcom.2023.172116,TRUE,,,,1.58 T,Fe79Ni1Si7B8P4Cu1,,,B8.0Si7.0P4.0Fe79.0Ni1.0Cu1.0,,,16400
,Amorphous,624.65,347-356 °C,,,10.1016/j.jallcom.2023.172116,TRUE,,,,1.56 T,Fe78Ni2Si7B8P4Cu1,,,B8.0Si7.0P4.0Fe78.0Ni2.0Cu1.0,,,12900
,Amorphous,624.65,347-356 °C,,,10.1016/j.jallcom.2023.172116,TRUE,,,,1.55 T,Fe77Ni3Si7B8P4Cu1,,,B8.0Si7.0P4.0Fe77.0Ni3.0Cu1.0,,,13500
,Amorphous,624.65,347-356 °C,,,10.1016/j.jallcom.2023.172116,TRUE,,,,1.54 T,Fe76Ni4Si7B8P4Cu1,,,B8.0Si7.0P4.0Fe76.0Ni4.0Cu1.0,,,12100
,Amorphous,624.65,347-356 °C,,,10.1016/j.jallcom.2023.172116,TRUE,,,,1.60 T,Fe80Si7B8P4Cu1,,,B8.0Si7.0P4.0Fe80.0Cu1.0,,,13100
,Amorphous,271,271 K,,,10.1016/j.jallcom.2016.09.105,TRUE,,,,,Fe80Co2Mn4Zr8Nb2B4,,,B4.0Mn4.0Fe80.0Co2.0Zr8.0Nb2.0,,,
,Amorphous,306,306 K,,,10.1016/j.jallcom.2016.09.105,TRUE,,,,,Fe78Co4Mn4Zr8Nb2B4,,,B4.0Mn4.0Fe78.0Co4.0Zr8.0Nb2.0,,,
,Amorphous,332,332 K,,,10.1016/j.jallcom.2016.09.105,TRUE,,,,,Fe76Co6Mn4Zr8Nb2B4,,,B4.0Mn4.0Fe76.0Co6.0Zr8.0Nb2.0,,,
,Amorphous,363,363 K,,,10.1016/j.jallcom.2016.09.105,TRUE,,,,,Fe74Co8Mn4Zr8Nb2B4,,,B4.0Mn4.0Fe74.0Co8.0Zr8.0Nb2.0,,,
12.90 A/m,Amorphous,600.15,327 °C,,,10.1016/j.jallcom.2020.157071,TRUE,,,1.785 μB,1.61 T,Fe83.2B10C6Cu0.8,,,B10.0C6.0Fe83.2Cu0.8,,,
13.82 A/m,Amorphous,648.15,375 °C,,,10.1016/j.jallcom.2020.157071,TRUE,,,1.840 μB,1.69 T,Fe79.2Co4B10C6Cu0.8,,,B10.0C6.0Fe79.2Co4.0Cu0.8,,,
13.55 A/m,Amorphous,726.15,453 °C,,,10.1016/j.jallcom.2020.157071,TRUE,,,1.955 μB,1.77 T,Fe77.2Co6B10C6Cu0.8,,,B10.0C6.0Fe77.2Co6.0Cu0.8,,,
17.02 A/m,Amorphous,742.15,469 °C,,,10.1016/j.jallcom.2020.157071,TRUE,,,1.860 μB,1.73 T,Fe75.2Co8B10C6Cu0.8,,,B10.0C6.0Fe75.2Co8.0Cu0.8,,,
19.13 A/m,Amorphous,749.15,476 °C,,,10.1016/j.jallcom.2020.157071,TRUE,,,1.755 μB,1.62 T,Fe73.2Co10B10C6Cu0.8,,,B10.0C6.0Fe73.2Co10.0Cu0.8,,,
,,625.15,352 °C,,,10.1016/j.jallcom.2020.157071,FALSE,,,,1.55 T,Fe80Co5P13C7,,,C7.0P13.0Fe80.0Co5.0,,,
,,729.15,456 °C,,,10.1016/j.jallcom.2020.157071,FALSE,,,,1.53 T,Fe60Co20P14B6,,,B6.0P14.0Fe60.0Co20.0,,,
,bcc,593.15,320 °C,,,10.1016/j.physb.2010.03.071,TRUE,{'a': '0.2873 nm'},,,,Fe67Co17Nb7B9,,,B9.0Fe67.0Co17.0Nb7.0,,,
,bcc,624.15,351 °C,,,10.1016/j.physb.2010.03.071,TRUE,{'a': '0.2868 nm'},,,,Fe59Co25Nb7B9,,,B9.0Fe59.0Co25.0Nb7.0,,,
0.18 Oe,Amorphous,576.15,301-305 °C,,,10.1016/j.jallcom.2013.08.047,TRUE,{'a': '2.827 Å'},,,,Fe76Si11B9Nb3Cu1,,,B9.0Si11.0Fe76.0Cu1.0Nb3.0,,,
,Amorphous,576.15,301-305 °C,,,10.1016/j.jallcom.2013.08.047,TRUE,{'a': '2.824 Å'},,,,Fe74Si13B9Nb3Cu1,,,B9.0Si13.0Fe74.0Cu1.0Nb3.0,,,
0.03 Oe,Amorphous,576.15,301-305 °C,,,10.1016/j.jallcom.2013.08.047,TRUE,{'a': '2.8295 Å'},,,,Fe69Si18B9Nb3Cu1,,,B9.0Si18.0Fe69.0Cu1.0Nb3.0,,,
,Amorphous,576.15,301-305 °C,,,10.1016/j.jallcom.2013.08.047,TRUE,{'a': '2.822 Å'},,,,Fe67Si20B9Nb3Cu1,,,B9.0Si20.0Fe67.0Cu1.0Nb3.0,,,
,Amorphous,539.15,266 °C,,,10.1016/j.jallcom.2013.08.047,TRUE,{'a': '2.815 Å'},,,,Fe62Si25B9Nb3Cu1,,,B9.0Si25.0Fe62.0Cu1.0Nb3.0,,,
2.656 T,Amorphous,224,224 K,,,10.1016/j.jnoncrysol.2021.120876,TRUE,,,,142.823 Am2/kg,Fe88.4Zr11.6H0,,,H0.0Fe88.4Zr11.6,,,
1.058 T,Amorphous,302,302 K,,,10.1016/j.jnoncrysol.2021.120876,TRUE,,,,163.527 Am2/kg,Fe88.4Zr11.6H16,,,H16.0Fe88.4Zr11.6,,,
,Triclinic,,,,,10.1016/j.jallcom.2018.12.249,TRUE,,,2.8 μB,,FeAl2,32,32 K,Al2.0Fe1,,,
,Triclinic,,,,,10.1016/j.jallcom.2018.12.249,TRUE,,,,,FeAl1.9Ga0.1,34,34 K,Al1.9Fe1Ga0.1,,,
,Triclinic,,,,,10.1016/j.jallcom.2018.12.249,TRUE,,,,,FeAl1.8Ga0.2,36,36 K,Al1.8Fe1Ga0.2,,,
,Triclinic,,,,,10.1016/j.jallcom.2018.12.249,TRUE,,,,,FeAl1.7Ga0.3,38,38 K,Al1.7Fe1Ga0.3,,,
,Triclinic,,,,,10.1016/j.jallcom.2018.12.249,TRUE,,,,,FeAl1.6Ga0.4,40,40 K,Al1.6Fe1Ga0.4,,,
,Triclinic,,,,,10.1016/j.jallcom.2018.12.249,TRUE,,,,,FeAl1.5Ga0.5,41,41 K,Al1.5Fe1Ga0.5,,,
,Spinel,156,156 K,-32 K,-32,10.1016/S0921-4526(99)01230-2,TRUE,{'a': '10.612 Å'},Cubic,4.27 μB,,FeCr0.2In1.8S4,,,S4.0Cr0.2Fe1In1.8,,,
,Spinel,156,156 K,-32 K,-32,10.1016/S0921-4526(99)01230-2,TRUE,{'a': '10.603 Å'},Cubic,4.27 μB,,FeCr0.6In1.4S4,,,S4.0Cr0.6Fe1In1.4,,,
,,26,26K,,,10.1016/j.jcrysgro.2008.11.014,TRUE,,,,,Fe0.04Si0.96,,,Si0.96Fe0.04,,,
,,26,26K,,,10.1016/j.jcrysgro.2008.11.014,TRUE,,,,,Fe0.07Si0.93,,,Si0.93Fe0.07,,,
,,25,25K,,,10.1016/j.jcrysgro.2008.11.014,FALSE,,,,,Mn0.006Ge0.994,,,Mn0.006Ge0.994,,,
,,116,116K,,,10.1016/j.jcrysgro.2008.11.014,TRUE,,,,,Mn0.035Ge0.965,,,Mn0.035Ge0.965,,,
,,233,233K,,,10.1016/j.jcrysgro.2008.11.014,TRUE,,,,,Fe0.05Ge0.95,,,Fe0.05Ge0.95,,,
,,300,Room Temperature,,,10.1016/j.jcrysgro.2008.11.014,FALSE,,,,,Fe0.4Ge0.6,,,Fe0.4Ge0.6,,,
,,70,70K,,,10.1016/j.jcrysgro.2008.11.014,FALSE,,,,,Mn0.1Si0.9,,,Si0.9Mn0.1,,,
,Hexagonal,300,>300 K,,,10.1016/j.jssc.2021.122606,FALSE,"{'a': '3.13', 'c': '5.12'}",Wurtzite,2.00 μB,,Ga0.875V0.125N,,,N1V0.125Ga0.875,,,
,Zinc-blend,,,13.0 K,13,10.1016/S0022-0248(01)02169-8,TRUE,,,4.7 μB,,Ga0.95Cr0.05As,,,Cr0.05Ga0.95As1,,,
,Orthorhombic,170,170 K,,,10.1016/j.jssc.2011.07.006,TRUE,"{'a': '5.0762 Å', 'b': '8.7307 Å', 'c': '9.3765 Å'}",Pna2_1,,13.5 emu/g,GaFe0.9Cr0.1O3,,,O3.0Cr0.1Fe0.9Ga1,6.5 emu/g,Pna2_1,
,Orthorhombic,162,162 K,,,10.1016/j.jssc.2011.07.006,TRUE,"{'a': '5.0832 Å', 'b': '8.7379 Å', 'c': '9.3848 Å'}",Pna2_1,,,GaFe0.9Mn0.1O3,,,O3.0Mn0.1Fe0.9Ga1,,Pna2_1,
,Orthorhombic,201,201 K,,,10.1016/j.jssc.2011.07.006,TRUE,"{'a': '5.0833 Å', 'b': '8.7412 Å', 'c': '9.3892 Å'}",Pna2_1,,,Ga0.9Mn0.1FeO3,,,O3.0Mn0.1Fe1Ga0.9,,Pna2_1,
,Single crystalline,80,80K,,,10.1016/j.physb.2003.09.113,TRUE,,,,,Ga0.96Mn0.04As,,,Mn0.04Ga0.96As1,,,
,Single crystalline,23,23K,,,10.1016/j.physb.2003.09.113,TRUE,,,,,Ga0.96Mn0.04P,,,P1Mn0.04Ga0.96,,,
,Single crystalline,64,64K,,,10.1016/j.physb.2003.09.113,TRUE,,,2.3 μB,,Ga0.93Mn0.07As,,,Mn0.07Ga0.93As1,,,
"40 Oe at 5 K, 20 Oe at 300 K",Single phase,300,>300 K,,,10.1016/j.jcrysgro.2007.04.029,TRUE,,,1.6 μB,6.5 emu/cm^3,Ga0.99Mn0.01N,,,N1Mn0.01Ga0.99,,,
,Single phase,300,>300 K,,,10.1016/j.jcrysgro.2007.04.029,TRUE,,,0.2 μB,2.1 emu/cm^3,Ga0.97Mn0.03N,,,N1Mn0.03Ga0.97,,,
0.045 T,Orthorhombic,,,,,10.1016/j.jallcom.2013.12.159,TRUE,"{'a': '8.7215', 'b': '9.4671', 'c': '5.0534'}",,,0.16 μB/Fe,Ga1.2Fe0.8O3,160,160 K,O3.0Fe0.8Ga1.2,,Pc21n,
0.043 T,Orthorhombic,,,,,10.1016/j.jallcom.2013.12.159,TRUE,"{'a': '8.7367', 'b': '9.4805', 'c': '5.0628'}",,,0.46 μB/Fe,GaFeO3,220,220 K,O3.0Fe1Ga1,,Pc21n,
0.037 T,Orthorhombic,,,,,10.1016/j.jallcom.2013.12.159,TRUE,"{'a': '8.7482', 'b': '9.4914', 'c': '5.0789'}",,,1.40 μB/Fe,Ga0.8Fe1.2O3,275,275 K,O3.0Fe1.2Ga0.8,,Pc21n,
,Cubic,510,510 K,,,10.1016/j.jallcom.2015.12.156,TRUE,,Antiperovskite,,,GaCFe3,,,C1Fe3.0Ga1,,Pm3m,
,Cubic,635,635 K,,,10.1016/j.jallcom.2015.12.156,TRUE,,Antiperovskite,,,GaCFe2.7Co0.3,,,C1Fe2.7Co0.3Ga1,,Pm3m,
,Cubic,635,635 K,,,10.1016/j.jallcom.2015.12.156,TRUE,,Antiperovskite,,,GaCFe2.5Co0.5,,,C1Fe2.5Co0.5Ga1,,Pm3m,
,Orthorhombic,,,-25 K,-25,10.1016/j.ceramint.2020.12.208,TRUE,"{'a': '5.31431 Å', 'b': '5.52109 Å', 'c': '7.60452 Å'}",Pbnm,110 emu/mol,,GdCrO3,171,171 K,O3.0Cr1Gd1,,Pbnm,
,Orthorhombic,,,-23 K,-23,10.1016/j.ceramint.2020.12.208,TRUE,"{'a': '5.31211 Å', 'b': '5.50334 Å', 'c': '7.59019 Å'}",Pbnm,250 emu/mol,,Gd0.9Ca0.1CrO3,,,O3.0Ca0.1Cr1Gd0.9,,Pbnm,
