Repository: sanjayganeshprabu/Computational-Modeling-and-Predictive-Analytics-for-Materials-Data

# Computational-Modeling-and-Predictive-Analytics-for-Materials-Data-

File: MODIFIED magnetic_materials.csv (part 56 of 112)
Coercivity,Crystal_Structure,Curie,Curie(Tc),Curie_Weiss,Curie_Weiss(θp),DOI,Experimental,Lattice_Parameters,Lattice_Structure,Magnetic_Moment,Magnetization,Material_Name,Neel,Neel(Tn),New_Column_Concatenated,Remanence,Space_Group,Susceptibility
,Orthorhombic,,,-42 K,-42,10.1016/j.ceramint.2020.12.208,TRUE,"{'a': '5.31233 Å', 'b': '5.48292 Å', 'c': '7.57761 Å'}",Pbnm,300 emu/mol,,Gd0.8Ca0.2CrO3,136,136 K,O3.0Ca0.2Cr1Gd0.8,,Pbnm,
,Orthorhombic,,,-28 K,-28,10.1016/j.ceramint.2020.12.208,TRUE,"{'a': '5.31449 Å', 'b': '5.47374 Å', 'c': '7.57273 Å'}",Pbnm,80 emu/mol,,Gd0.7Ca0.3CrO3,168,168 K,O3.0Ca0.3Cr1Gd0.7,,Pbnm,
,hcp-Gd,291,291 K,,,10.1016/j.jallcom.2010.11.185,TRUE,,,,,Gd96.2Fe3.8,,,Fe3.8Gd96.2,,,
,hcp-Gd,291,291 K,,,10.1016/j.jallcom.2010.11.185,TRUE,,,,,Gd96Fe4,,,Fe4.0Gd96.0,,,
,hcp-Gd,291,291 K,,,10.1016/j.jallcom.2010.11.185,TRUE,,,,,Gd87.3Fe12.7,,,Fe12.7Gd87.3,,,
,hcp-Gd,291,291 K,,,10.1016/j.jallcom.2010.11.185,TRUE,,,,,Gd70Fe30,,,Fe30.0Gd70.0,,,
,Amorphous,289,289 K,,,10.1016/j.jallcom.2010.11.185,TRUE,,,,,Gd60Fe40,,,Fe40.0Gd60.0,,,
710 Oe,Orthorhombic,,,-52 K,-52,10.1016/j.jallcom.2023.170155,TRUE,"{'a': '5.3381 Å', 'b': '5.7913 Å', 'c': '7.4673 Å'}",Pbnm (O'-type),9.99 μB,3.68 emu/g,GdMnO3,42,42 K,O3.0Mn1Gd1,,Pbnm,
1800 Oe,Orthorhombic,,,35 K,35,10.1016/j.jallcom.2023.170155,TRUE,"{'a': '5.3596 Å', 'b': '5.7269 Å', 'c': '7.5312 Å'}",Pbnm (O'-type),8.33 μB,8.32 emu/g,Gd0.85Ba0.15MnO3,42,42 K,O3.0Mn1Ba0.15Gd0.85,,Pbnm,
610 Oe,Orthorhombic,,,66.5 K,66.5,10.1016/j.jallcom.2023.170155,TRUE,"{'a': '5.4712 Å', 'b': '5.4936 Å', 'c': '7.7364 Å'}",Pbnm (O-type),9.46 μB,8.12 emu/g,Gd0.82Ba0.18MnO3,42,42 K,O3.0Mn1Ba0.18Gd0.82,,Pbnm,
1000 Oe,Orthorhombic,,,71 K,71,10.1016/j.jallcom.2023.170155,TRUE,"{'a': '5.4669 Å', 'b': '5.4725 Å', 'c': '7.7381 Å'}",Pbnm (O-type),8.14 μB,5.43 emu/g,Gd0.75Ba0.25MnO3,42,42 K,O3.0Mn1Ba0.25Gd0.75,,Pbnm,
,Cubic Laves phase,384,384 K,,,10.1016/S0921-4526(03)00033-4,TRUE,,,,,GdCo2,,,Co2.0Gd1,,,45.2×10^-9 m^3/mol
,Cubic Laves phase,370,370 K,,,10.1016/S0921-4526(03)00033-4,TRUE,,,,,Gd0.9Dy0.1Co2,,,Co2.0Gd0.9Dy0.1,,,45.5×10^-9 m^3/mol
,Cubic Laves phase,342,342 K,,,10.1016/S0921-4526(03)00033-4,TRUE,,,,,Gd0.8Dy0.2Co2,,,Co2.0Gd0.8Dy0.2,,,45.8×10^-9 m^3/mol
,Cubic Laves phase,327,327 K,,,10.1016/S0921-4526(03)00033-4,TRUE,,,,,Gd0.7Dy0.3Co2,,,Co2.0Gd0.7Dy0.3,,,46.2×10^-9 m^3/mol
,Cubic Laves phase,302,302 K,,,10.1016/S0921-4526(03)00033-4,TRUE,,,,,Gd0.6Dy0.4Co2,,,Co2.0Gd0.6Dy0.4,,,46.6×10^-9 m^3/mol
,Cubic Laves phase,282,282 K,,,10.1016/S0921-4526(03)00033-4,TRUE,,,,,Gd0.5Dy0.5Co2,,,Co2.0Gd0.5Dy0.5,,,45.9×10^-9 m^3/mol
,Cubic Laves phase,259,259 K,,,10.1016/S0921-4526(03)00033-4,TRUE,,,,,Gd0.4Dy0.6Co2,,,Co2.0Gd0.4Dy0.6,,,45.1×10^-9 m^3/mol
,Cubic Laves phase,231,231 K,,,10.1016/S0921-4526(03)00033-4,TRUE,,,,,Gd0.3Dy0.7Co2,,,Co2.0Gd0.3Dy0.7,,,44.0×10^-9 m^3/mol
,Cubic Laves phase,205,205 K,,,10.1016/S0921-4526(03)00033-4,TRUE,,,,,Gd0.2Dy0.8Co2,,,Co2.0Gd0.2Dy0.8,,,42.9×10^-9 m^3/mol
,Cubic Laves phase,174,174 K,,,10.1016/S0921-4526(03)00033-4,TRUE,,,,,Gd0.1Dy0.9Co2,,,Co2.0Gd0.1Dy0.9,,,41.4×10^-9 m^3/mol
,Cubic Laves phase,145,145 K,,,10.1016/S0921-4526(03)00033-4,TRUE,,,,,DyCo2,,,Co2.0Dy1,,,39.6×10^-9 m^3/mol
,Hexagonal,285,285 K,,,10.1016/j.jallcom.2004.12.004,TRUE,,,,,Gd0.99In0.01,,,In0.01Gd0.99,,,
,Hexagonal,274,274 K,,,10.1016/j.jallcom.2004.12.004,TRUE,,,,,Gd0.98In0.02,,,In0.02Gd0.98,,,
,Hexagonal,268,268 K,,,10.1016/j.jallcom.2004.12.004,TRUE,,,,,Gd0.97In0.03,,,In0.03Gd0.97,,,
,ThCr2Si2-type,63,63 K,,,10.1016/j.jallcom.2003.09.149,TRUE,"{'a': '3.9469 Å', 'c': '10.4696 Å'}",Body-centered tetragonal,,,GdMn2Si2,477,477 K,Si2.0Mn2.0Gd1,,I4/mmm,
,ThCr2Si2-type,54,54 K,,,10.1016/j.jallcom.2003.09.149,TRUE,"{'a': '3.9618 Å', 'c': '10.4869 Å'}",Body-centered tetragonal,,,Gd0.8Pr0.2Mn2Si2,453,453 K,Si2.0Mn2.0Pr0.2Gd0.8,,I4/mmm,
,ThCr2Si2-type,42,42 K,,,10.1016/j.jallcom.2003.09.149,TRUE,"{'a': '3.9768 Å', 'c': '10.5024 Å'}",Body-centered tetragonal,,,Gd0.6Pr0.4Mn2Si2,432,432 K,Si2.0Mn2.0Pr0.4Gd0.6,,I4/mmm,
,ThCr2Si2-type,29,29 K,,,10.1016/j.jallcom.2003.09.149,TRUE,"{'a': '3.9938 Å', 'c': '10.5151 Å'}",Body-centered tetragonal,,,Gd0.4Pr0.6Mn2Si2,409,409 K,Si2.0Mn2.0Pr0.6Gd0.4,,I4/mmm,
,ThCr2Si2-type,,,,,10.1016/j.jallcom.2003.09.149,TRUE,"{'a': '4.0097 Å', 'c': '10.5389 Å'}",Body-centered tetragonal,,,Gd0.2Pr0.8Mn2Si2,384,384 K,Si2.0Mn2.0Pr0.8Gd0.2,,I4/mmm,
,ThCr2Si2-type,,,,,10.1016/j.jallcom.2003.09.149,TRUE,"{'a': '4.0259 Å', 'c': '10.5513 Å'}",Body-centered tetragonal,,,PrMn2Si2,354,354 K,Si2.0Mn2.0Pr1,,I4/mmm,
,Th2Zn17-type,1001,1001 K,,,10.1016/j.jallcom.2006.05.089,TRUE,"{'a': '0.8361 nm', 'c': '1.2171 nm'}",Rhombohedral,9.00 μB/f.u.,9.51 μB/f.u.,Gd2Co15.83Cr1.17,,,Cr1.17Co15.83Gd2.0,,,
,Th2Zn17-type,905,905 K,,,10.1016/j.jallcom.2006.05.089,TRUE,"{'a': '0.8358 nm', 'c': '1.2188 nm'}",Rhombohedral,6.40 μB/f.u.,6.80 μB/f.u.,Gd2Co15.24Cr1.76,,,Cr1.76Co15.24Gd2.0,,,
,Th2Zn17-type,757,757 K,,,10.1016/j.jallcom.2006.05.089,TRUE,"{'a': '0.8364 nm', 'c': '1.2192 nm'}",Rhombohedral,4.13 μB/f.u.,4.85 μB/f.u.,Gd2Co14.66Cr2.34,,,Cr2.34Co14.66Gd2.0,,,
,Th2Zn17-type,581,581 K,,,10.1016/j.jallcom.2006.05.089,TRUE,"{'a': '0.8379 nm', 'c': '1.2182 nm'}",Rhombohedral,1.18 μB/f.u.,1.96 μB/f.u.,Gd2Co14Cr3,,,Cr3.0Co14.0Gd2.0,,,
,Rhombohedral,1202,1202 K,,,10.1016/S0925-8388(01)01260-9,TRUE,"{'a': '8.379 Å', 'c': '12.19 Å'}",Th2Zn17-type,13.7 μB,,Gd2Co17,,,Co17.0Gd2.0,,,
23 kOe,Rhombohedral,1123,1123 K,,,10.1016/S0925-8388(01)01260-9,TRUE,"{'a': '8.394 Å', 'c': '12.22 Å'}",Th2Zn17-type,15.67 μB,,Gd2Co16Mn1,,,Mn1.0Co16.0Gd2.0,,,
,Rhombohedral,1102,1102 K,,,10.1016/S0925-8388(01)01260-9,TRUE,"{'a': '8.405 Å', 'c': '12.24 Å'}",Th2Zn17-type,15.66 μB,,Gd2Co15Mn2,,,Mn2.0Co15.0Gd2.0,,,
40 kOe,Rhombohedral,1031,1031 K,,,10.1016/S0925-8388(01)01260-9,TRUE,"{'a': '8.416 Å', 'c': '12.26 Å'}",Th2Zn17-type,15.38 μB,,Gd2Co14Mn3,,,Mn3.0Co14.0Gd2.0,,,
44 kOe,Rhombohedral,837,837 K,,,10.1016/S0925-8388(01)01260-9,TRUE,"{'a': '8.435 Å', 'c': '12.29 Å'}",Th2Zn17-type,13.14 μB,,Gd2Co13Mn4,,,Mn4.0Co13.0Gd2.0,,,
,Monoclinic,128,128 K,128.5 K,128.5,10.1016/j.ceramint.2022.10.091,TRUE,"{'a': '5.30182 Å', 'b': '5.52634 Å', 'c': '9.24152 Å'}",Double Perovskite,"7.54 μB (Ni2+/Mn4+), 11.21 μB (Gd3+)",15.5 μB/f.u at 5 K,Gd2NiMnO6,,,O6.0Mn1Ni1Gd2.0,,P121/c1,
,Monoclinic,111,111 K,115.2 K,115.2,10.1016/j.ceramint.2022.10.091,TRUE,"{'a': '5.30549 Å', 'b': '5.53814 Å', 'c': '9.24748 Å'}",Double Perovskite,"7.05 μB (Ni2+/Mn4+), 11.49 μB (Gd3+)",,Gd2NiMn0.8Ti0.2O6,,,O6.0Ti0.2Mn0.8Ni1Gd2.0,,P121/c1,
,Monoclinic,84,84 K,108.5 K,108.5,10.1016/j.ceramint.2022.10.091,TRUE,"{'a': '5.31611 Å', 'b': '5.55635 Å', 'c': '9.26493 Å'}",Double Perovskite,"4.92 μB (Ni2+/Mn4+), 11.10 μB (Gd3+)",,Gd2NiMn0.6Ti0.4O6,,,O6.0Ti0.4Mn0.6Ni1Gd2.0,,P121/c1,
,Monoclinic,52,52 K,93.5 K,93.5,10.1016/j.ceramint.2022.10.091,TRUE,"{'a': '5.32271 Å', 'b': '5.56998 Å', 'c': '9.27914 Å'}",Double Perovskite,"4.10 μB (Ni2+/Mn4+), 11.17 μB (Gd3+)",,Gd2NiMn0.4Ti0.6O6,,,O6.0Ti0.6Mn0.4Ni1Gd2.0,,P121/c1,
,Monoclinic,,,70.9 K,70.9,10.1016/j.ceramint.2022.10.091,TRUE,"{'a': '5.33458 Å', 'b': '5.58059 Å', 'c': '9.30398 Å'}",Double Perovskite,"3.46 μB (Ni2+/Mn4+), 11.49 μB (Gd3+)",,Gd2NiMn0.2Ti0.8O6,,,O6.0Ti0.8Mn0.2Ni1Gd2.0,,P121/c1,
,Monoclinic,,,3.5 K,3.5,10.1016/j.ceramint.2022.10.091,TRUE,"{'a': '5.33727 Å', 'b': '5.61033 Å', 'c': '9.31515 Å'}",Double Perovskite,"2.97 μB (Ni2+/Mn4+), 11.73 μB (Gd3+)",,Gd2NiTiO6,,,O6.0Ti1Ni1Gd2.0,,P121/c1,
,Monoclinic,242.8,242.8 K,,,10.1016/j.actamat.2017.12.024,TRUE,"{'a': '7.5842 Å', 'b': '14.8054 Å', 'c': '7.7841 Å'}",M,,,Gd5Si1.8Ge2.2,,,Si1.8Ge2.2Gd5.0,,P 1121/a,
,Monoclinic,248.4,248.4 K,,,10.1016/j.actamat.2017.12.024,TRUE,"{'a': '7.5668 Å', 'b': '14.7854 Å', 'c': '7.7762 Å'}",M,,,Gd4.9Sc0.1Si1.8Ge2.2,,,Si1.8Sc0.1Ge2.2Gd4.9,,P 1121/a,
,Monoclinic,266.3,266.3 K,,,10.1016/j.actamat.2017.12.024,TRUE,"{'a': '7.5474 Å', 'b': '14.7631 Å', 'c': '7.7697 Å'}",M,,,Gd4.8Sc0.2Si1.8Ge2.2,,,Si1.8Sc0.2Ge2.2Gd4.8,,P 1121/a,
,Orthorhombic,260.3,260.3 K,,,10.1016/j.actamat.2017.12.024,TRUE,"{'a': '7.4676 Å', 'b': '14.7337 Å', 'c': '7.7885 Å'}",O-I,,,Gd4.7Sc0.3Si1.8Ge2.2,,,Si1.8Sc0.3Ge2.2Gd4.7,,Pnma,
,Orthorhombic,239.4,239.4 K,,,10.1016/j.actamat.2017.12.024,TRUE,"{'a': '7.4384 Å', 'b': '14.6929 Å', 'c': '7.773 Å'}",O-I,,,Gd4.5Sc0.5Si1.8Ge2.2,,,Si1.8Sc0.5Ge2.2Gd4.5,,Pnma,
,Amorphous,193,193 K,,,10.1016/j.jallcom.2018.07.332,TRUE,,,,,Gd60Co40,,,Co40.0Gd60.0,,,
,Amorphous,222,222 K,,,10.1016/j.jallcom.2018.07.332,TRUE,,,,,Gd60Co35Fe5,,,Fe5.0Co35.0Gd60.0,,,
,Amorphous,239,239 K,,,10.1016/j.jallcom.2018.07.332,TRUE,,,,,Gd60Co30Fe10,,,Fe10.0Co30.0Gd60.0,,,
,Amorphous,217,217 K,,,10.1016/j.jallcom.2018.07.332,TRUE,,,,,Gd60Co25Fe15,,,Fe15.0Co25.0Gd60.0,,,
,Amorphous,210,210 K,,,10.1016/j.jallcom.2018.07.332,TRUE,,,,,Gd60Co20Fe20,,,Fe20.0Co20.0Gd60.0,,,
,Amorphous,289.5,289.5 K,,,10.1016/j.jallcom.2018.07.332,TRUE,,,,,Gd50Co45Fe5,,,Fe5.0Co45.0Gd50.0,,,
,Amorphous,230,230 K,,,10.1016/j.jallcom.2018.07.332,FALSE,,,,,Gd55Fe25Al20,,,Al20.0Fe25.0Gd55.0,,,
,Amorphous,230,230 K,,,10.1016/j.jallcom.2018.07.332,TRUE,,,,,Fe91Zr7B2,,,B2.0Fe91.0Zr7.0,,,
,Crystalline,294,294 K,,,10.1016/j.jallcom.2018.07.332,TRUE,,,,,Gd,,,Gd1,,,
,Crystalline,242,242 K,,,10.1016/j.jallcom.2018.07.332,FALSE,,,,,Gd5Si1.72Ge2.28,,,Si1.72Ge2.28Gd5.0,,,
,Ni3Sn,,,-96 K,-96,10.1016/S0925-8388(00)01411-0,TRUE,"{'a': '6.3115 Å', 'c': '4.6052 Å'}",Hexagonal,7.90 BM,,GdAl2.9Ge0.1,24,24.0 K,Al2.9Ge0.1Gd1,,P63/mmc (#194),
,BaPb3,,,-43 K,-43,10.1016/S0925-8388(00)01411-0,TRUE,"{'a': '6.1956 Å', 'c': '21.025 Å'}",Trigonal,9.72 BM,,TbAl2.7Ge0.3,18.8,18.8 K,Al2.7Ge0.3Tb1,,R-3m (#166),
,BaPb3,,,-20 K,-20,10.1016/S0925-8388(00)01411-0,TRUE,"{'a': '6.1579 Å', 'c': '21.062 Å'}",Trigonal,10.6 BM,,HoAl2.8Ge0.2,5.93,5.93 K,Al2.8Ge0.2Ho1,,R-3m (#166),
3.3 T,ThMn12-type,580,580 K,,,10.1016/j.jssc.2021.122019,TRUE,"{'a': '8.480 Å', 'c': '4.755 Å'}",Tetragonal,2.28 μB,97.4 Am2/kg,GdFe10Cr2,,,Cr2.0Fe10.0Gd1,,I4/mmm,
3.1 T,ThMn12-type,565,565 K,,,10.1016/j.jssc.2021.122019,TRUE,"{'a': '8.485 Å', 'c': '4.756 Å'}",Tetragonal,2.11 μB,85.0 Am2/kg,GdFe9.5Cr2.5,,,Cr2.5Fe9.5Gd1,,I4/mmm,
2.9 T,ThMn12-type,549,549 K,,,10.1016/j.jssc.2021.122019,TRUE,"{'a': '8.487 Å', 'c': '4.757 Å'}",Tetragonal,1.94 μB,78.2 Am2/kg,GdFe9Cr3,,,Cr3.0Fe9.0Gd1,,I4/mmm,
,Cubic Cu2Mg type,800,800K,,,10.1016/j.jallcom.2003.11.029,TRUE,{'a': '7.392 Å'},Cubic Laves phase,3.71 μB/f.u.,77 emu/g,GdFe2,,,Fe2.0Gd1,,,
,Cubic Cu2Mg type,590,590K,,,10.1016/j.jallcom.2003.11.029,TRUE,,Cubic Laves phase,6.11 μB/f.u.,111.5 emu/g,GdFe1.7Hf0.3,,,Fe1.7Gd1Hf0.3,,,
,,293,293 K,,,10.1016/j.jallcom.2004.01.045,TRUE,,,,,Gd,,,Gd1,,,
,,294,294 K,,,10.1016/j.jallcom.2004.01.045,TRUE,,,,,600Gd,,,Gd1,,,
,,312,312 K,,,10.1016/j.jallcom.2004.01.045,TRUE,,,,,600GdHx,,,Gd1,,,
,Hexagonal MoS2-type,141,280(2) K,450(6) K,228,10.1016/j.jssc.2005.05.026,TRUE,"{'a': '4.0750(8) Å', 'c': '15.049(3) Å'}",Hexagonal,7.30 μB,,GdI2,,,I2.0Gd1,,,
,Hexagonal MoS2-type,110,210(10) K,>250 K,250,10.1016/j.jssc.2005.05.026,TRUE,"{'a': '4.0705(5) Å', 'c': '15.100(3) Å'}",Hexagonal,6.76 μB,,GdI2H0.19,,,H0.19I2.0Gd1,,,
,Hexagonal MoS2-type,90,170(10) K,380(5) K,192.5,10.1016/j.jssc.2005.05.026,TRUE,"{'a': '4.0700(5) Å', 'c': '15.105(3) Å'}",Hexagonal,6.44 μB,,GdI2H0.24,,,H0.24I2.0Gd1,,,
,Hexagonal MoS2-type,42.5,75(10) K,>260 K,260,10.1016/j.jssc.2005.05.026,TRUE,"{'a': '4.0643(5) Å', 'c': '15.162(3) Å'}",Hexagonal,5.42 μB,,GdI2H0.34,,,H0.34I2.0Gd1,,,
,Hexagonal MoS2-type,,,>180 K,180,10.1016/j.jssc.2005.05.026,TRUE,"{'a': '4.0596(8) Å', 'c': '15.204(4) Å'}",Hexagonal,5.40 μB,,GdI2H0.42,,,H0.42I2.0Gd1,,,
,Hexagonal MoS2-type,,,>170 K,170,10.1016/j.jssc.2005.05.026,TRUE,"{'a': '4.0510(8) Å', 'c': '15.254(5) Å'}",Hexagonal,5.37 μB,,GdI2H0.56,,,H0.56I2.0Gd1,,,
,Hexagonal MoS2-type,,,>60 K,60,10.1016/j.jssc.2005.05.026,TRUE,"{'a': '4.0367(5) Å', 'c': '15.326(3) Å'}",Hexagonal,5.53 μB,,GdI2H0.69,,,H0.69I2.0Gd1,,,
,Hexagonal MoS2-type,,,27(1) K,14,10.1016/j.jssc.2005.05.026,TRUE,"{'a': '4.0232(8) Å', 'c': '15.394(5) Å'}",Hexagonal,5.43 μB,,GdI2H0.97,,,H0.97I2.0Gd1,,,
,Orthorhombic,,,,,10.1016/j.ceramint.2021.02.072,TRUE,,Perovskite,,,GdMnO3,40,40 K,O3.0Mn1Gd1,9.1 emu/g,Pbnm,
,Tetragonal,310,310 K,,,10.1016/S0925-8388(97)00309-5,TRUE,"{'a': '4.017 Å', 'c': '7.157 Å'}",PbFCl-type,6.9 μB/f.u.,160 A m²/kg,GdMnSi,,,Si1Mn1Gd1,,,
,Tetragonal,270,270 K,,,10.1016/S0925-8388(97)00309-5,TRUE,"{'a': '4.009 Å', 'c': '7.080 Å'}",PbFCl-type,,,GdMn0.8Co0.2Si,,,Si1Mn0.8Co0.2Gd1,,,
,Tetragonal,230,230 K,,,10.1016/S0925-8388(97)00309-5,TRUE,"{'a': '3.983 Å', 'c': '7.010 Å'}",PbFCl-type,,,GdMn0.6Co0.4Si,,,Si1Mn0.6Co0.4Gd1,,,
,Tetragonal,191,191 K,,,10.1016/S0925-8388(97)00309-5,TRUE,"{'a': '3.981 Å', 'c': '6.919 Å'}",PbFCl-type,,,GdMn0.4Co0.6Si,,,Si1Mn0.4Co0.6Gd1,,,
,Tetragonal,170,170 K,,,10.1016/S0925-8388(97)00309-5,TRUE,"{'a': '3.986 Å', 'c': '6.709 Å'}",PbFCl-type,,,GdCoSi,,,Si1Co1Gd1,,,
,,468,468 K,,,10.1016/S0925-8388(97)00309-5,TRUE,,,,,Gd6Mn23,,,Mn23.0Gd6.0,,,
468 Oe,NaCl,130,130 K,,,10.1016/j.tsf.2005.10.023,TRUE,,Cubic,,18 emu/cm^3,Ge0.02Mn0.98Te,,,Mn0.98Ge0.02Te1,,,
,,4,4 K,,,10.1016/j.tsf.2005.10.023,FALSE,,,,,Pb0.9Sn0.1Mn0.1Te,,,Mn0.1Sn0.1Te1Pb0.9,,,
,,6,6 K,,,10.1016/j.tsf.2005.10.023,FALSE,,,,,Sn0.9Mn0.1Te,,,Mn0.1Sn0.9Te1,,,
,,25,25 K,,,10.1016/j.tsf.2005.10.023,FALSE,,,,,Ge0.9Cr0.1Te,,,Cr0.1Ge0.9Te1,,,
1277 Oe,NaCl type with rhombohedral distortion,66.4,66.4 K,,,10.1016/j.jallcom.2016.05.334,TRUE,{'a': '5.8775 Å'},Rhombohedral,,,Ge0.757Pb0.220Cr0.043Te,,,Cr0.043Ge0.757Te1Pb0.22,0.8 emu/g,,
,NaCl type with rhombohedral distortion,56,56.0 K,,,10.1016/j.jallcom.2016.05.334,TRUE,{'a': '5.8852 Å'},Rhombohedral,,,Ge0.755Pb0.207Cr0.038Te,,,Cr0.038Ge0.755Te1Pb0.207,,,
,Rock-salt,,,137 K,137,10.1016/j.jallcom.2015.06.208,TRUE,{'a': '5.98 Å'},Distorted rhombohedral,,,Ge0.232Pb0.019Mn0.019Te,,,Mn0.019Ge0.232Te1Pb0.019,,,
,Rock-salt,,,80 K,80,10.1016/j.jallcom.2015.06.208,TRUE,{'a': '5.98 Å'},Distorted rhombohedral,,,Ge0.196Pb0.055Mn0.055Te,,,Mn0.055Ge0.196Te1Pb0.055,,,
,Rock-salt,,,82 K,82,10.1016/j.jallcom.2015.06.208,TRUE,{'a': '5.98 Å'},Distorted rhombohedral,,,Ge0.196Pb0.061Mn0.061Te,,,Mn0.061Ge0.196Te1Pb0.061,,,
,Rock-salt,,,68 K,68,10.1016/j.jallcom.2015.06.208,TRUE,{'a': '5.98 Å'},Distorted rhombohedral,,,Ge0.254Pb0.074Mn0.074Te,,,Mn0.074Ge0.254Te1Pb0.074,,,
,Rock-salt,,,95 K,95,10.1016/j.jallcom.2015.06.208,TRUE,{'a': '5.98 Å'},Distorted rhombohedral,,,Ge0.183Pb0.074Mn0.074Te,,,Mn0.074Ge0.183Te1Pb0.074,,,
,Rock-salt,,,49 K,49,10.1016/j.jallcom.2015.06.208,TRUE,{'a': '5.98 Å'},Distorted rhombohedral,,,Ge0.180Pb0.074Mn0.074Te,,,Mn0.074Ge0.18Te1Pb0.074,,,
,Rock-salt,,,72 K,72,10.1016/j.jallcom.2015.06.208,TRUE,{'a': '5.98 Å'},Distorted rhombohedral,,,Ge0.311Pb0.081Mn0.081Te,,,Mn0.081Ge0.311Te1Pb0.081,,,
,Rock-salt,,,45 K,45,10.1016/j.jallcom.2015.06.208,TRUE,{'a': '5.98 Å'},Distorted rhombohedral,,,Ge0.294Pb0.136Mn0.136Te,,,Mn0.136Ge0.294Te1Pb0.136,,,
,,,,5 K,5,10.1016/j.jallcom.2011.12.085,TRUE,,,3 μB per Fe atom,,Hf75Fe25,,,Fe25.0Hf75.0,,,
,Spinel,106,106 K,,,10.1016/j.jcrysgro.2003.10.057,TRUE,,,,,Hg0.92Cr0.02Mn0.06Se,,,Cr0.02Mn0.06Se1Hg0.92,,,
,Spinel,106,106 K,,,10.1016/j.jcrysgro.2003.10.057,TRUE,,,,,Hg0.90Cr0.02Mn0.08Se,,,Cr0.02Mn0.08Se1Hg0.9,,,
,Orthorhombic,,,,,10.1016/j.ceramint.2019.06.293,TRUE,"{'a': '5.5182 Å', 'b': '7.5347 Å', 'c': '5.2465 Å'}",Distorted,,,HoCrO3,142,142 K,O3.0Cr1Ho1,,Pnma,
,Orthorhombic,,,,,10.1016/j.ceramint.2019.06.293,TRUE,"{'a': '5.5223 Å', 'b': '7.5469 Å', 'c': '5.2569 Å'}",Distorted,,,Ho0.8Ba0.2CrO3,142,142 K,O3.0Cr1Ba0.2Ho0.8,,Pnma,
,Orthorhombic,,,,,10.1016/j.ceramint.2019.06.293,TRUE,"{'a': '5.5251 Å', 'b': '7.5563 Å', 'c': '5.2658 Å'}",Distorted,,,Ho0.7Ba0.3CrO3,143,143 K,O3.0Cr1Ba0.3Ho0.7,,Pnma,
,,,,,,10.1016/j.ceramint.2019.06.293,TRUE,,,,,HoMnO3,12,12 K,O3.0Mn1Ho1,,,
,,,,,,10.1016/j.ceramint.2019.06.293,TRUE,,,,,SmMnO3,57,57 K,O3.0Mn1Sm1,,,
,,,,,,10.1016/j.ceramint.2019.06.293,TRUE,,,,,YCr0.85Mn0.15O3,39,39 K,O3.0Cr0.85Mn0.15Y1,,,
,AlB2-type,16,16 K,,,10.1016/j.jallcom.2021.158757,TRUE,"{'a': '3.2742 Å', 'c': '3.8174 Å'}",Hexagonal,10.6 μB,227 emu/g at 5 K,HoB2,,,B2.0Ho1,,P6/mmm,
,AlB2-type,28,28 K,,,10.1016/j.jallcom.2021.158757,TRUE,"{'a': '3.2771 Å', 'c': '3.8305 Å'}",Hexagonal,,240 emu/g at 5 K,Ho0.6Dy0.4B2,,,B2.0Dy0.4Ho0.6,,P6/mmm,
,AlB2-type,43,43 K,,,10.1016/j.jallcom.2021.158757,TRUE,"{'a': '3.2843 Å', 'c': '3.8467 Å'}",Hexagonal,10.5 μB,223 emu/g at 4 K,Ho0.2Dy0.8B2,,,B2.0Dy0.8Ho0.2,,P6/mmm,
,AlB2-type,19,19 K,,,10.1016/j.jallcom.2021.158881,TRUE,,Hexagonal,,,Ho0.9Gd0.1B2,,,B2.0Gd0.1Ho0.9,,P6/mmm,
,AlB2-type,22,22 K,,,10.1016/j.jallcom.2021.158881,TRUE,,Hexagonal,,,Ho0.8Gd0.2B2,,,B2.0Gd0.2Ho0.8,,P6/mmm,
,AlB2-type,27,27 K,,,10.1016/j.jallcom.2021.158881,TRUE,,Hexagonal,,,Ho0.7Gd0.3B2,,,B2.0Gd0.3Ho0.7,,P6/mmm,
,AlB2-type,30,30 K,,,10.1016/j.jallcom.2021.158881,TRUE,,Hexagonal,,,Ho0.6Gd0.4B2,,,B2.0Gd0.4Ho0.6,,P6/mmm,
,,,,,,10.1016/j.jallcom.2021.158881,FALSE,,,,,ErMn2Si2,4.5,4.5 K,Si2.0Mn2.0Er1,,,
,,,,,,10.1016/j.jallcom.2021.158881,TRUE,,,,,Gd2ZnMnO6,6.4,6.4 K,O6.0Mn1Zn1Gd2.0,,,
,,,,,,10.1016/j.jallcom.2021.158881,TRUE,,,,,TmZn,8,8 K,Zn1Tm1,,,
,,17.2,17.2 K,,,10.1016/j.jallcom.2021.158881,TRUE,,,,,GdCo2B2C,,,B2.0C1Co2.0Gd1,,,
,,21,21 K,,,10.1016/j.jallcom.2021.158881,TRUE,,,,,DyNi2,,,Ni2.0Dy1,,,
,,30,30 K,,,10.1016/j.jallcom.2021.158881,TRUE,,,,,HoAl2,,,Al2.0Ho1,,,
,Hexagonal,1070,1070 K,,,10.1016/S0925-8388(97)00567-7,TRUE,"{'a': '8.350', 'c': '8.143'}",,5.0 µB at 5 K,,Ho2Co16Ga1,,,Co16.0Ga1.0Ho2.0,,,
,Hexagonal,750,750 K,,,10.1016/S0925-8388(97)00567-7,TRUE,"{'a': '8.397', 'c': '8.182'}",,1.9 µB at 5 K,,Ho2Co14Ga3,,,Co14.0Ga3.0Ho2.0,,,
,Rhombohedral,390,390 K,,,10.1016/S0925-8388(97)00567-7,TRUE,"{'a': '8.483', 'c': '12.351'}",,6.5 µB at 5 K,,Ho2Co12Ga5,,,Co12.0Ga5.0Ho2.0,,,
,Rhombohedral,70,70 K,,,10.1016/S0925-8388(97)00567-7,TRUE,"{'a': '8.595', 'c': '12.301'}",,9.9 µB at 5 K,,Ho2Co10Ga7,,,Co10.0Ga7.0Ho2.0,,,
,Hexagonal,1195,1195 K,,,10.1016/S0925-8388(98)00950-5,TRUE,"{'a': '0.8340 nm', 'c': '0.8133 nm'}",,,8.91 μB/f.u.,Ho2Co17,,,Co17.0Ho2.0,,,
,Rhombohedral,1106,1106 K,,,10.1016/S0925-8388(98)00950-5,TRUE,"{'a': '0.8339 nm', 'c': '1.2176 nm'}",,,5.17 μB/f.u.,Ho2Co16.5Si0.5,,,Si0.5Co16.5Ho2.0,,,
,Rhombohedral,1027,1027 K,,,10.1016/S0925-8388(98)00950-5,TRUE,"{'a': '0.8330 nm', 'c': '1.2176 nm'}",,,3.88 μB/f.u.,Ho2Co16Si1,,,Si1.0Co16.0Ho2.0,,,
,Rhombohedral,938,938 K,,,10.1016/S0925-8388(98)00950-5,TRUE,"{'a': '0.8322 nm', 'c': '1.2176 nm'}",,,1.43 μB/f.u.,Ho2Co15.5Si1.5,,,Si1.5Co15.5Ho2.0,,,
,Rhombohedral,829,829 K,,,10.1016/S0925-8388(98)00950-5,TRUE,"{'a': '0.8318 nm', 'c': '1.2169 nm'}",,,0.79 μB/f.u.,Ho2Co15Si2,,,Si2.0Co15.0Ho2.0,,,
,Rhombohedral,585,585 K,,,10.1016/S0925-8388(98)00950-5,TRUE,"{'a': '0.8326 nm', 'c': '1.2114 nm'}",,,4.53 μB/f.u.,Ho2Co14Si3,,,Si3.0Co14.0Ho2.0,,,
,Rhombohedral,147,147 K,,,10.1016/j.jallcom.2019.07.030,TRUE,"{'a': '9.451 Å', 'c': '7.454 Å'}",SrNi12B6-type,0.53 μB/TM,3.69 μB/f.u. @4 K,HoCo12B6,,,B6.0Co12.0Ho1,,R-3m,
,Rhombohedral,138,138 K,,,10.1016/j.jallcom.2019.07.030,TRUE,"{'a': '9.458 Å', 'c': '7.457 Å'}",SrNi12B6-type,"0.57 μB/TM, 1.43 μB/Fe",3.19 μB/f.u. @4 K,HoCo11.5Fe0.5B6,,,B6.0Fe0.5Co11.5Ho1,,R-3m,
,Rhombohedral,126,126 K,,,10.1016/j.jallcom.2019.07.030,TRUE,"{'a': '9.462 Å', 'c': '7.458 Å'}",SrNi12B6-type,"0.60 μB/TM, 1.33 μB/Fe",2.84 μB/f.u. @4 K,HoCo11Fe1B6,,,B6.0Fe1.0Co11.0Ho1,,R-3m,
,Rhombohedral,105,105 K,,,10.1016/j.jallcom.2019.07.030,TRUE,"{'a': '9.469 Å', 'c': '7.461 Å'}",SrNi12B6-type,"0.62 μB/TM, 1.04 μB/Fe",2.62 μB/f.u. @4 K,HoCo10Fe2B6,,,B6.0Fe2.0Co10.0Ho1,,R-3m,
,Orthorhombic,,,,,10.1016/j.jallcom.2021.160863,TRUE,"{'a': '5.25103 Å', 'b': '5.52444 Å', 'c': '7.54702 Å'}",Perovskite,,,HoCrO3,142,142.0 K,O3.0Cr1Ho1,,Pbnm,
,Orthorhombic,,,,,10.1016/j.jallcom.2021.160863,TRUE,"{'a': '5.25027 Å', 'b': '5.52372 Å', 'c': '7.54389 Å'}",Perovskite,,,HoCr0.9Ga0.1O3,141.1,141.1 K,O3.0Cr0.9Ga0.1Ho1,,Pbnm,
,Orthorhombic,,,,,10.1016/j.jallcom.2021.160863,TRUE,"{'a': '5.24921 Å', 'b': '5.52188 Å', 'c': '7.54034 Å'}",Perovskite,,,HoCr0.8Ga0.2O3,140.4,140.4 K,O3.0Cr0.8Ga0.2Ho1,,Pbnm,
,Orthorhombic,,,,,10.1016/j.jallcom.2021.160863,TRUE,"{'a': '5.25171 Å', 'b': '5.52338 Å', 'c': '7.54124 Å'}",Perovskite,,,HoCr0.7Ga0.3O3,138.1,138.1 K,O3.0Cr0.7Ga0.3Ho1,,Pbnm,
,Orthorhombic,,,,,10.1016/j.jallcom.2021.160863,TRUE,"{'a': '5.25377 Å', 'b': '5.52490 Å', 'c': '7.54212 Å'}",Perovskite,,,HoCr0.6Ga0.4O3,136.1,136.1 K,O3.0Cr0.6Ga0.4Ho1,,Pbnm,
,Orthorhombic,,,,,10.1016/j.jallcom.2021.160863,TRUE,"{'a': '5.25384 Å', 'b': '5.52505 Å', 'c': '7.54099 Å'}",Perovskite,,,HoCr0.5Ga0.5O3,132.1,132.1 K,O3.0Cr0.5Ga0.5Ho1,,Pbnm,
,Layered,,,-123.72 K,-123.72,10.1016/j.jssc.2022.123700,TRUE,{'c': '25.868 Å'},Trigonal,5.02 μB,,InGaCoO4,,,O4.0Co1Ga1In1,,R3̄m,
,LnFe2O4-type,,,-68.7 K,-68.7,10.1016/j.jssc.2019.03.049,TRUE,,Trigonal,1.99 μB,,InGaCuO4,,,O4.0Cu1Ga1In1,,R-3m,
,Orthorhombic,103.2,103.20 K,116.4 K,116.4,10.1016/j.jallcom.2016.04.168,TRUE,"{'a': '5.53814 Å', 'b': '7.83025 Å', 'c': '5.71031 Å'}",Pnma,4.21 μB,,La0.4Bi0.6Mn0.99Al0.01O3,,,O3.0Al0.01Mn0.99La0.4Bi0.6,,Pnma,
,Orthorhombic,97.45,97.45 K,114.1 K,114.1,10.1016/j.jallcom.2016.04.168,TRUE,"{'a': '5.52801 Å', 'b': '7.80101 Å', 'c': '5.59254 Å'}",Pnma,4.01 μB,,La0.4Bi0.6Mn0.95Al0.05O3,,,O3.0Al0.05Mn0.95La0.4Bi0.6,,Pnma,
,Orthorhombic,89.22,89.22 K,108.8 K,108.8,10.1016/j.jallcom.2016.04.168,TRUE,"{'a': '5.51848 Å', 'b': '7.79031 Å', 'c': '5.57849 Å'}",Pnma,3.91 μB,,La0.4Bi0.6Mn0.9Al0.1O3,,,O3.0Al0.1Mn0.9La0.4Bi0.6,,Pnma,
,Orthorhombic,225,225 K,,,10.1016/j.ceramint.2020.01.063,TRUE,"{'a': '5.41918 Å', 'b': '7.6429 Å', 'c': '5.43974 Å'}",,,,La0.5Ca0.5MnO3,155,155 K,O3.0Ca0.5Mn1La0.5,,Pnma,
,Orthorhombic,250,250 K,218 K,218,10.1016/j.ceramint.2024.01.053,TRUE,"{'a': '5.3954 Å', 'b': '7.6593 Å', 'c': '5.3983 Å'}",Pnma,5.816 μB,,La0.5Ca0.5MnO3,,,O3.0Ca0.5Mn1La0.5,,Pnma,
,Orthorhombic,90,90 K,179 K,179,10.1016/j.ceramint.2024.01.053,TRUE,"{'a': '5.4008 Å', 'b': '7.6664 Å', 'c': '5.4010 Å'}",Pnma,6.178 μB,,La0.45Eu0.05Ca0.483Ba0.017MnO3,,,O3.0Ca0.483Mn1Ba0.017La0.45Eu0.05,,Pnma,
,Orthorhombic,85,85 K,210 K,210,10.1016/j.ceramint.2024.01.053,TRUE,"{'a': '5.4218 Å', 'b': '7.6254 Å', 'c': '5.4088 Å'}",Pnma,7.405 μB,,La0.4Eu0.1Ca0.466Ba0.034MnO3,,,O3.0Ca0.466Mn1Ba0.034La0.4Eu0.1,,Pnma,
,Orthorhombic,220,220 K,,,10.1016/j.jssc.2023.123967,TRUE,"{'a': '5.4173 Å', 'b': '7.6632 Å', 'c': '5.4560 Å'}",,,,La0.5Ca0.5MnO3,150,150 K,O3.0Ca0.5Mn1La0.5,,Pnma,
,Orthorhombic,210,210 K,,,10.1016/j.jssc.2023.123967,TRUE,"{'a': '5.4094 Å', 'b': '7.6501 Å', 'c': '5.4400 Å'}",,,,La0.45Ho0.05Ca0.5MnO3,,,O3.0Ca0.5Mn1La0.45Ho0.05,,Pnma,
,Orthorhombic,173,173 K,,,10.1016/j.jssc.2023.123967,TRUE,"{'a': '5.3859 Å', 'b': '7.6594 Å', 'c': '5.3930 Å'}",,,,La0.4Ho0.1Ca0.5MnO3,,,O3.0Ca0.5Mn1La0.4Ho0.1,,Pnma,
,Orthorhombic,130,130 K,,,10.1016/j.jssc.2023.123967,TRUE,"{'a': '5.3774 Å', 'b': '7.6334 Å', 'c': '5.3954 Å'}",,,,La0.35Ho0.15Ca0.5MnO3,,,O3.0Ca0.5Mn1La0.35Ho0.15,,Pnma,
,Orthorhombic,255,255 K,,,10.1016/j.jallcom.2023.170076,TRUE,,,,100.4 emu/g,La0.55Ca0.45MnO3,,,O3.0Ca0.45Mn1La0.55,,Pnma,
,Rhombohedral,310,310 K,313 K,313,10.1016/j.jssc.2021.122046,TRUE,"{'a': '5.4605 Å', 'b': '5.4605 Å', 'c': '13.3650 Å'}",R3̄c,,,La0.55Pr0.1Sr0.35MnO3,,,O3.0Mn1Sr0.35La0.55Pr0.1,,R3̄c,
,Rhombohedral,288,288 K,293 K,293,10.1016/j.jssc.2021.122046,TRUE,"{'a': '5.4605 Å', 'b': '5.4605 Å', 'c': '13.4445 Å'}",R3̄c,,,La0.55Pr0.1Sr0.35Mn0.95Ti0.05O3,,,O3.0Ti0.05Mn0.95Sr0.35La0.55Pr0.1,,R3̄c,
,,309,309 K,,,10.1016/j.jssc.2021.122046,FALSE,,,,,La0.6Sr0.2Na0.2MnO3,,,O3.0Na0.2Mn1Sr0.2La0.6,,,
,,305,305 K,,,10.1016/j.jssc.2021.122046,TRUE,,,,,La0.75Eu0.05Sr0.2MnO3,,,O3.0Mn1Sr0.2La0.75Eu0.05,,,
,,98,98 K,,,10.1016/j.jssc.2021.122046,FALSE,,,,,Pr0.75Bi0.05Sr0.1Ba0.1Mn0.96Ti0.04O3,,,O3.0Ti0.04Mn0.96Sr0.1Ba0.1Pr0.75Bi0.05,,,
,,155,155 K,,,10.1016/j.jssc.2021.122046,TRUE,,,,,La0.7Sr0.25Na0.05Mn0.9Ti0.1O3,,,O3.0Na0.05Ti0.1Mn0.9Sr0.25La0.7,,,
,,339,339 K,,,10.1016/j.jssc.2021.122046,FALSE,,,,,La0.57Nd0.1Sr0.23MnO3,,,O3.0Mn1Sr0.23La0.57Nd0.1,,,
,,338,338 K,,,10.1016/j.jssc.2021.122046,TRUE,,,,,La0.65Eu0.05Sr0.3Mn0.95Cr0.05O3,,,O3.0Cr0.05Mn0.95Sr0.3La0.65Eu0.05,,,
197 Oe,Orthorhombic,95.8,95.8 K,,,10.1016/j.ceramint.2016.04.133,TRUE,"{'a': '5.46 Å', 'b': '5.42 Å', 'c': '7.68 Å'}",Perovskite,,0.75 emu/g,La0.5Ca0.5MnO3,,,O3.0Ca0.5Mn1La0.5,,Pnma,
852 Oe,Orthorhombic,118,118.0 K,,,10.1016/j.ceramint.2016.04.133,TRUE,"{'a': '5.46 Å', 'b': '5.44 Å', 'c': '7.71 Å'}",Perovskite,,0.22 emu/g,La0.5Ca0.5Mn0.7Fe0.3O3,,,O3.0Ca0.5Mn0.7Fe0.3La0.5,,Pnma,
251 Oe,Orthorhombic,300,>300 K,,,10.1016/j.ceramint.2016.04.133,TRUE,"{'a': '5.46 Å', 'b': '5.47 Å', 'c': '7.70 Å'}",Perovskite,,0.16 emu/g,La0.5Ca0.5Mn0.5Fe0.5O3,,,O3.0Ca0.5Mn0.5Fe0.5La0.5,,Pnma,
,Rhombohedral,310,310 K,317 K,317,10.1016/j.jallcom.2016.08.268,TRUE,"{'a': '5.477 Å', 'c': '13.374 Å'}",R3̄c,4.92 μB,,La0.5Sm0.1Sr0.4MnO3,,,O3.0Mn1Sr0.4La0.5Sm0.1,,R3̄c,
,Rhombohedral,294,294 K,295 K,295,10.1016/j.jallcom.2016.08.268,TRUE,"{'a': '5.492 Å', 'c': '13.357 Å'}",R3̄c,4.77 μB,,La0.5Sm0.1Sr0.4Mn0.95In0.05O3,,,O3.0Mn0.95Sr0.4In0.05La0.5Sm0.1,,R3̄c,
,Rhombohedral,251,251 K,252 K,252,10.1016/j.jallcom.2016.08.268,TRUE,"{'a': '5.518 Å', 'c': '13.358 Å'}",R3̄c,4.64 μB,,La0.5Sm0.1Sr0.4Mn0.9In0.1O3,,,O3.0Mn0.9Sr0.4In0.1La0.5Sm0.1,,R3̄c,
,,293,293 K,,,10.1016/j.jallcom.2016.08.268,TRUE,,,,,Gd,,,Gd1,,,
,,308,308 K,,,10.1016/j.jallcom.2016.08.268,TRUE,,,,,La0.7Sr0.3Mn0.95Ti0.05O3,,,O3.0Ti0.05Mn0.95Sr0.3La0.7,,,
,,260,260 K,,,10.1016/j.jallcom.2016.08.268,TRUE,,,,,La0.7Sr0.3Mn0.9Fe0.1O3,,,O3.0Mn0.9Fe0.1Sr0.3La0.7,,,
,,328,328 K,,,10.1016/j.jallcom.2016.08.268,TRUE,,,,,La0.67Sr0.33Mn0.9Cr0.1O3,,,O3.0Cr0.1Mn0.9Sr0.33La0.67,,,
650 Oe,Rhombohedral,243,243 K,249 K,249,10.1016/j.ceramint.2020.01.217,TRUE,"{'a': '5.425 Å', 'b': '5.425 Å', 'c': '13.2364 Å'}",R 3̅ c,4.29 μB,5378 emu/mol,La0.5Sr0.5CoO3,,,O3.0Co1Sr0.5La0.5,4180 emu/mol,R 3̅ c,
400 Oe,Rhombohedral,241,241 K,246 K,246,10.1016/j.ceramint.2020.01.217,TRUE,"{'a': '5.426 Å', 'b': '5.426 Å', 'c': '13.233 Å'}",R 3̅ c,4.49 μB,6193 emu/mol,La0.5Sr0.5Co0.95Mn0.05O3,,,O3.0Mn0.05Co0.95Sr0.5La0.5,4350 emu/mol,R 3̅ c,
460 Oe,Rhombohedral,235,235 K,237 K,237,10.1016/j.ceramint.2020.01.217,TRUE,"{'a': '5.427 Å', 'b': '5.427 Å', 'c': '13.24 Å'}",R 3̅ c,4.57 μB,6588 emu/mol,La0.5Sr0.5Co0.9Mn0.1O3,,,O3.0Mn0.1Co0.9Sr0.5La0.5,5750 emu/mol,R 3̅ c,
,,294,294 K,,,10.1016/j.ceramint.2020.01.217,TRUE,,,,,Gd,,,Gd1,,,
,,227,227 K,,,10.1016/j.ceramint.2020.01.217,TRUE,,,,,La0.7Ca0.3MnO3,,,O3.0Ca0.3Mn1La0.7,,,
,,365,365 K,,,10.1016/j.ceramint.2020.01.217,TRUE,,,,,La0.7Sr0.3MnO3,,,O3.0Mn1Sr0.3La0.7,,,
,,295,295 K,,,10.1016/j.ceramint.2020.01.217,TRUE,,,,,La0.8Ba0.2MnO3,,,O3.0Mn1Ba0.2La0.8,,,
,,230,230 K,,,10.1016/j.ceramint.2020.01.217,TRUE,,,,,La0.6Sr0.4CoO3,,,O3.0Co1Sr0.4La0.6,,,
,,190,190 K,,,10.1016/j.ceramint.2020.01.217,FALSE,,,,,La0.45Bi0.15Sr0.4CoO3,,,O3.0Co1Sr0.4La0.45Bi0.15,,,
,,204,204 K,,,10.1016/j.ceramint.2020.01.217,TRUE,,,,,Pr0.6Sr0.4CoO3,,,O3.0Co1Sr0.4Pr0.6,,,
,,218,218 K,,,10.1016/j.ceramint.2020.01.217,TRUE,,,,,Pr0.5Sr0.5CoO3,,,O3.0Co1Sr0.5Pr0.5,,,
,,154,154 K,,,10.1016/j.ceramint.2020.01.217,TRUE,,,,,Eu0.5Sr0.5CoO3,,,O3.0Co1Sr0.5Eu0.5,,,
,Rhombohedral,234,234 K,244 K,244,10.1016/j.physb.2005.07.004,TRUE,,Rhombohedral,3.795 μB,,La0.5Sr0.5Co0.975Ru0.025O3,,,O3.0Co0.975Sr0.5Ru0.025La0.5,,R-3c,
,Rhombohedral,200,200 K,226 K,226,10.1016/j.physb.2005.07.004,TRUE,,Rhombohedral,3.55 μB,,La0.5Sr0.5Co0.95Ru0.05O3,,,O3.0Co0.95Sr0.5Ru0.05La0.5,,R-3c,
,Rhombohedral,174,174 K,193 K,193,10.1016/j.physb.2005.07.004,TRUE,,Rhombohedral,3.32 μB,,La0.5Sr0.5Co0.9Ru0.1O3,,,O3.0Co0.9Sr0.5Ru0.1La0.5,,R-3c,
,Tetragonal,352,352 K,367 K,367,10.1016/j.physb.2016.02.007,TRUE,"{'a': '5.4512 Å', 'c': '7.6748 Å'}",Distorted Perovskite,2.84 μB/f.u.,,La0.5Sr0.5MnO3,,,O3.0Mn1Sr0.5La0.5,,I4/mcm,
,Rhombohedral,348,348 K,345 K,345,10.1016/j.physb.2016.02.007,TRUE,"{'a': '5.4660 Å', 'c': '13.3151 Å'}",Distorted Perovskite,2.77 μB/f.u.,,La0.5Sr0.5Mn0.9Ti0.1O3,,,O3.0Ti0.1Mn0.9Sr0.5La0.5,,R3̄c,
,Rhombohedral,265,265 K,296 K,296,10.1016/j.physb.2016.02.007,TRUE,"{'a': '5.4998 Å', 'c': '13.3787 Å'}",Distorted Perovskite,2.16 μB/f.u.,,La0.5Sr0.5Mn0.7Ti0.3O3,,,O3.0Ti0.3Mn0.7Sr0.5La0.5,,R3̄c,
,Rhombohedral,80,80 K,170 K,170,10.1016/j.physb.2016.02.007,TRUE,"{'a': '5.5400 Å', 'c': '13.5048 Å'}",Distorted Perovskite,1.63 μB/f.u.,,La0.5Sr0.5Mn0.5Ti0.5O3,,,O3.0Ti0.5Mn0.5Sr0.5La0.5,,R3̄c,
,Orthorhombic,248,248K,,,10.1016/j.physb.2008.01.011,TRUE,"{'a': '5.469(8) Å', 'b': '5.432(5) Å', 'c': '7.740(6) Å'}",Pbnm,,,La0.65Ca0.35MnO3,,,O3.0Ca0.35Mn1La0.65,,Pbnm,
,Rhombohedral,315,315K,,,10.1016/j.physb.2008.01.011,TRUE,"{'a': '5.472(3) Å', 'b': '5.472(3) Å', 'c': '13.300(6) Å'}",R3̄c,,,La0.65Ca0.15Na0.20MnO3,,,O3.0Na0.2Ca0.15Mn1La0.65,,R3̄c,
,Hexagonal Perovskite,352,352K,,,10.1016/j.ceramint.2007.11.004,TRUE,"{'a': '5.501 Å', 'c': '13.342 Å'}",,,,La0.60Eu0.05Sr0.35MnO3,,,O3.0Mn1Sr0.35La0.6Eu0.05,,R-3c,
,Hexagonal Perovskite,343,343K,,,10.1016/j.ceramint.2007.11.004,TRUE,"{'a': '5.489 Å', 'c': '13.341 Å'}",,,,La0.55Eu0.10Sr0.35MnO3,,,O3.0Mn1Sr0.35La0.55Eu0.1,,R-3c,
,Hexagonal Perovskite,324,324K,,,10.1016/j.ceramint.2007.11.004,TRUE,"{'a': '5.486 Å', 'c': '13.334 Å'}",,,,La0.50Eu0.15Sr0.35MnO3,,,O3.0Mn1Sr0.35La0.5Eu0.15,,R-3c,
,Hexagonal Perovskite,305,305K,,,10.1016/j.ceramint.2007.11.004,TRUE,"{'a': '5.468 Å', 'c': '13.350 Å'}",,,,La0.45Eu0.20Sr0.35MnO3,,,O3.0Mn1Sr0.35La0.45Eu0.2,,R-3c,
,Hexagonal Perovskite,242,242K,,,10.1016/j.ceramint.2007.11.004,TRUE,"{'a': '5.459 Å', 'c': '13.358 Å'}",,,,La0.35Eu0.30Sr0.35MnO3,,,O3.0Mn1Sr0.35La0.35Eu0.3,,R-3c,
,Orthorhombic,258,258 K,263.46 K,263.46,10.1016/j.ceramint.2023.04.058,TRUE,"{'a': '5.50211 Å', 'b': '5.46278 Å', 'c': '7.72612 Å'}",Pbnm,5.17 μB,12.65 emu/g (2 K),La0.66Ca0.33MnO3,,,O3.0Ca0.33Mn1La0.66,,Pbnm,
,Orthorhombic,272,272 K,274.25 K,274.25,10.1016/j.ceramint.2023.04.058,TRUE,"{'a': '5.48586 Å', 'b': '5.4699 Å', 'c': '7.73412 Å'}",Pbnm,4.82 μB,12.22 emu/g (2 K),La0.61Ca0.33Mn1.05O3,,,O3.0Ca0.33Mn1.05La0.61,,Pbnm,
,Orthorhombic,262,262 K,267.74 K,267.74,10.1016/j.ceramint.2023.04.058,TRUE,"{'a': '5.47592 Å', 'b': '5.46047 Å', 'c': '7.73954 Å'}",Pbnm,4.29 μB,10.57 emu/g (2 K),La0.56Ca0.33Mn1.1O3,,,O3.0Ca0.33Mn1.1La0.56,,Pbnm,
,Orthorhombic,266,266 K,261.41 K,261.41,10.1016/j.ceramint.2023.04.058,TRUE,"{'a': '5.50095 Å', 'b': '5.46097 Å', 'c': '7.72652 Å'}",Pbnm,6.26 μB,12.26 emu/g (2 K),La0.66Ca0.28Mn1.05O3,,,O3.0Ca0.28Mn1.05La0.66,,Pbnm,
,Orthorhombic,278,278 K,277.64 K,277.64,10.1016/j.ceramint.2023.04.058,TRUE,"{'a': '5.50774 Å', 'b': '5.46081 Å', 'c': '7.73579 Å'}",Pbnm,4.50 μB,11.52 emu/g (2 K),La0.66Ca0.23Mn1.1O3,,,O3.0Ca0.23Mn1.1La0.66,,Pbnm,
,Rhombohedral,308,308 K,316 K,316,10.1016/j.physb.2019.04.008,TRUE,"{'a': '5.5176 Å', 'b': '5.5176 Å', 'c': '13.4224 Å'}",,,,La0.65Nd0.02Ca0.13Ba0.2MnO3,,,O3.0Ca0.13Mn1Ba0.2La0.65Nd0.02,,R3̄c,
,Orthorhombic,296,296 K,306 K,306,10.1016/j.physb.2019.04.008,TRUE,"{'a': '5.4945 Å', 'b': '5.5283 Å', 'c': '7.7609 Å'}",,,,La0.61Nd0.06Ca0.13Ba0.2MnO3,,,O3.0Ca0.13Mn1Ba0.2La0.61Nd0.06,,Ibmm,
,Orthorhombic,280,280 K,295 K,295,10.1016/j.physb.2019.04.008,TRUE,"{'a': '5.4931 Å', 'b': '5.5270 Å', 'c': '7.7590 Å'}",,,,La0.57Nd0.1Ca0.13Ba0.2MnO3,,,O3.0Ca0.13Mn1Ba0.2La0.57Nd0.1,,Ibmm,
,,260,260 K,,,10.1016/j.physb.2019.04.008,TRUE,,,,,La0.67Ca0.33MnO3,,,O3.0Ca0.33Mn1La0.67,,,
,,337,337 K,,,10.1016/j.physb.2019.04.008,TRUE,,,,,La0.67Ba0.33MnO3,,,O3.0Mn1Ba0.33La0.67,,,
,,370,370 K,,,10.1016/j.physb.2019.04.008,TRUE,,,,,La0.7Sr0.3MnO3,,,O3.0Mn1Sr0.3La0.7,,,
,,298,298 K,,,10.1016/j.physb.2019.04.008,FALSE,,,,,La0.7Ca0.18Ba0.12MnO3,,,O3.0Ca0.18Mn1Ba0.12La0.7,,,
,Orthorhombic,344,344 K,353 K,353,10.1016/j.ceramint.2015.03.039,TRUE,"{'a': '5.49299 Å', 'b': '7.79671 Å', 'c': '5.52697 Å'}",Pnma,5.42 μB,90 emu/g,La0.67Ba0.22Sr0.11MnO3,,,O3.0Mn1Sr0.11Ba0.22La0.67,,Pnma,
,Orthorhombic,267,267 K,294 K,294,10.1016/j.ceramint.2015.03.039,TRUE,"{'a': '5.54314 Å', 'b': '7.82714 Å', 'c': '5.50221 Å'}",Pnma,3.92 μB,60 emu/g,La0.67Ba0.22Sr0.11Mn0.9Ti0.1O3,,,O3.0Ti0.1Mn0.9Sr0.11Ba0.22La0.67,,Pnma,
,Orthorhombic,,,289 K,289,10.1016/j.ceramint.2015.03.039,TRUE,"{'a': '5.52553 Å', 'b': '7.82296 Å', 'c': '5.55885 Å'}",Pnma,3.76 μB,58 emu/g,La0.67Ba0.22Sr0.11Mn0.8Ti0.2O3,,,O3.0Ti0.2Mn0.8Sr0.11Ba0.22La0.67,,Pnma,
,Orthorhombic,,,299 K,299,10.1016/j.ceramint.2015.03.039,TRUE,"{'a': '5.53496 Å', 'b': '7.83161 Å', 'c': '5.56791 Å'}",Pnma,3.02 μB,50 emu/g,La0.67Ba0.22Sr0.11Mn0.7Ti0.3O3,,,O3.0Ti0.3Mn0.7Sr0.11Ba0.22La0.67,,Pnma,
,Rhombohedral,335,335 K,340.25 K,340.25,10.1016/j.jallcom.2017.09.148,TRUE,"{'a': '5.5382 Å', 'b': '5.5382 Å', 'c': '13.555 Å'}",R3̄c,5.663 μB,,La0.67Ba0.33Mn1.00O3,,,O3.0Mn1.0Ba0.33La0.67,,R3̄c,
,Rhombohedral,330,330 K,336.16 K,336.16,10.1016/j.jallcom.2017.09.148,TRUE,"{'a': '5.5364 Å', 'b': '5.5364 Å', 'c': '13.554 Å'}",R3̄c,5.443 μB,,La0.67Ba0.33Mn0.96O3,,,O3.0Mn0.96Ba0.33La0.67,,R3̄c,
,Rhombohedral,216,216 K,227.14 K,227.14,10.1016/j.jallcom.2017.09.148,TRUE,"{'a': '5.5369 Å', 'b': '5.5369 Å', 'c': '13.551 Å'}",R3̄c,6.726 μB,,La0.67Ba0.33Mn0.92O3,,,O3.0Mn0.92Ba0.33La0.67,,R3̄c,
,Rhombohedral,363,363 K,374 K,374,10.1016/j.jallcom.2015.07.023,TRUE,"{'a': '5.5303 Å', 'c': '13.4650 Å'}",R-3c,5.25 μB,,La0.67Pb0.33MnO3,,,O3.0Mn1La0.67Pb0.33,,R-3c,
,Rhombohedral,328,328 K,344 K,344,10.1016/j.jallcom.2015.07.023,TRUE,"{'a': '5.5086 Å', 'c': '13.4638 Å'}",R-3c,4.97 μB,,La0.67Pb0.28Na0.05MnO3,,,O3.0Na0.05Mn1La0.67Pb0.28,,R-3c,
,Rhombohedral,305,305 K,323 K,323,10.1016/j.jallcom.2015.07.023,TRUE,"{'a': '5.5001 Å', 'c': '13.4630 Å'}",R-3c,4.87 μB,,La0.67Pb0.23Na0.10MnO3,,,O3.0Na0.1Mn1La0.67Pb0.23,,R-3c,
,Rhombohedral,285,285 K,280 K,280,10.1016/j.jallcom.2015.07.023,TRUE,"{'a': '5.4966 Å', 'c': '13.4622 Å'}",R-3c,4.84 μB,,La0.67Pb0.18Na0.15MnO3,,,O3.0Na0.15Mn1La0.67Pb0.18,,R-3c,
,Rhombohedral,379,379 K,327 K,327,10.1016/j.ceramint.2022.01.148,TRUE,"{'a': '5.489 Å', 'b': '5.489 Å', 'c': '13.344 Å'}",R 3 - c,1.45 μB,36.94 emu/g,La0.67Sr0.33Mn0.90O3,,,O3.0Mn0.9Sr0.33La0.67,,R 3 - c,
,Rhombohedral,381,381 K,351 K,351,10.1016/j.ceramint.2022.01.148,TRUE,"{'a': '5.479 Å', 'b': '5.479 Å', 'c': '13.355 Å'}",R 3 - c,1.97 μB,49.66 emu/g,La0.67Sr0.33Mn0.95O3,,,O3.0Mn0.95Sr0.33La0.67,,R 3 - c,
,Rhombohedral,383,383 K,365 K,365,10.1016/j.ceramint.2022.01.148,TRUE,"{'a': '5.485 Å', 'b': '5.485 Å', 'c': '13.354 Å'}",R 3 - c,1.71 μB,42.44 emu/g,La0.67Sr0.33Mn1.00O3,,,O3.0Mn1.0Sr0.33La0.67,,R 3 - c,
,Rhombohedral,381,381 K,410 K,410,10.1016/j.ceramint.2022.01.148,TRUE,"{'a': '5.487 Å', 'b': '5.487 Å', 'c': '13.357 Å'}",R 3 - c,1.94 μB,47.45 emu/g,La0.67Sr0.33Mn1.05O3,,,O3.0Mn1.05Sr0.33La0.67,,R 3 - c,
,Rhombohedral,386,386 K,337 K,337,10.1016/j.ceramint.2022.01.148,TRUE,"{'a': '5.504 Å', 'b': '5.504 Å', 'c': '13.340 Å'}",R 3 - c,1.13 μB,27.33 emu/g,La0.67Sr0.33Mn1.10O3,,,O3.0Mn1.1Sr0.33La0.67,,R 3 - c,
,Rhombohedral,355,355K,,,10.1016/j.ceramint.2016.08.138,TRUE,"{'a': '5.465 Å', 'c': '13.449 Å'}",,,,La0.67Sr0.33MnO3,,,O3.0Mn1Sr0.33La0.67,,R-3c,
,Rhombohedral,280,280K,,,10.1016/j.ceramint.2016.08.138,TRUE,"{'a': '5.469 Å', 'c': '13.449 Å'}",,,,La0.67Sr0.33Mn0.95Fe0.05O3,,,O3.0Mn0.95Fe0.05Sr0.33La0.67,,R-3c,
,Rhombohedral,210,210K,,,10.1016/j.ceramint.2016.08.138,TRUE,"{'a': '5.468 Å', 'c': '13.450 Å'}",,,,La0.67Sr0.33Mn0.9Fe0.1O3,,,O3.0Mn0.9Fe0.1Sr0.33La0.67,,R-3c,
,Rhombohedral,100,100K,,,10.1016/j.ceramint.2016.08.138,TRUE,"{'a': '5.483 Å', 'c': '13.493 Å'}",,,,La0.67Sr0.33Mn0.8Fe0.2O3,,,O3.0Mn0.8Fe0.2Sr0.33La0.67,,R-3c,
,Rhombohedral,349.5,349.5 K,,,10.1016/j.jssc.2014.03.045,TRUE,,,,,La0.67Sr0.33MnO3,,,O3.0Mn1Sr0.33La0.67,,R-3c,
,Rhombohedral,326,326 K,,,10.1016/j.jssc.2014.03.045,TRUE,,,,,La0.67Sr0.33Mn0.95V0.05O3,,,O3.0V0.05Mn0.95Sr0.33La0.67,,R-3c,
,Rhombohedral,301,301 K,,,10.1016/j.jssc.2014.03.045,TRUE,,,,,La0.67Sr0.33Mn0.90V0.10O3,,,O3.0V0.1Mn0.9Sr0.33La0.67,,R-3c,
,Rhombohedral,289.5,289.5 K,,,10.1016/j.jssc.2014.03.045,TRUE,,,,,La0.67Sr0.33Mn0.85V0.15O3,,,O3.0V0.15Mn0.85Sr0.33La0.67,,R-3c,
,,148,148 K,,,10.1016/j.jssc.2014.03.045,TRUE,,,,,Nd0.7Pb0.3MnO3,,,O3.0Mn1Nd0.7Pb0.3,,,
,,354,354 K,,,10.1016/j.jssc.2014.03.045,TRUE,,,,,La0.7Sr0.3MnO3,,,O3.0Mn1Sr0.3La0.7,,,
,,261.4,261.4 K,,,10.1016/j.jssc.2014.03.045,FALSE,,,,,Pr0.5Sr0.50MnO3,,,O3.0Mn1Sr0.5Pr0.5,,,
,,265.5,265.5 K,,,10.1016/j.jssc.2014.03.045,TRUE,,,,,La0.6Ca0.4MnO3,,,O3.0Ca0.4Mn1La0.6,,,
,,125,125 K,,,10.1016/j.jssc.2014.03.045,TRUE,,,,,La0.8Ba0.2Mn0.8Fe0.2O3,,,O3.0Mn0.8Fe0.2Ba0.2La0.8,,,
,Perovskite,267,267 K,,,10.1016/j.jallcom.2004.04.076,TRUE,,Orthorhombic,,,La0.67Ca0.33MnO3,,,O3.0Ca0.33Mn1La0.67,,,
,Perovskite,277,277 K,,,10.1016/j.jallcom.2004.04.076,TRUE,,Orthorhombic,,,La0.65Ca0.33MnO3,,,O3.0Ca0.33Mn1La0.65,,,
,Perovskite,281,281 K,,,10.1016/j.jallcom.2004.04.076,TRUE,,Orthorhombic,,,La0.61Ca0.33MnO3,,,O3.0Ca0.33Mn1La0.61,,,
,Perovskite,283.4,283.4 K,,,10.1016/j.jallcom.2004.04.076,TRUE,,Orthorhombic,,,La0.57Ca0.33MnO3,,,O3.0Ca0.33Mn1La0.57,,,
,Rhombohedric,335,335 K,333 K,333,10.1016/j.ceramint.2016.03.215,TRUE,"{'a': '54.982 Å', 'b': '54.982 Å', 'c': '13.3654 Å'}",Rhombohedral,3.98 μB,105.5 emu/g,La0.6Gd0.1Sr0.3MnO3,,,O3.0Mn1Sr0.3La0.6Gd0.1,,R3̅c,
,Rhombohedric,309,309 K,307 K,307,10.1016/j.ceramint.2016.03.215,TRUE,"{'a': '54.932 Å', 'b': '54.932 Å', 'c': '13.3376 Å'}",Rhombohedral,3.72 μB,98.79 emu/g,La0.6Gd0.1Sr0.3Mn0.95In0.05O3,,,O3.0Mn0.95Sr0.3In0.05La0.6Gd0.1,,R3̅c,
,Rhombohedric,280,280 K,278 K,278,10.1016/j.ceramint.2016.03.215,TRUE,"{'a': '54.900 Å', 'b': '54.900 Å', 'c': '13.3056 Å'}",Rhombohedral,3.54 μB,84.02 emu/g,La0.6Gd0.1Sr0.3Mn0.9In0.1O3,,,O3.0Mn0.9Sr0.3In0.1La0.6Gd0.1,,R3̅c,
,Rhombohedral,350,350 K,,,10.1016/j.jallcom.2016.12.277,TRUE,"{'a': '5.4947 Å', 'c': '13.3423 Å'}",Hexagonal,3.52 μB,,La0.6Gd0.1Sr0.3MnO3,,,O3.0Mn1Sr0.3La0.6Gd0.1,,R-3c,
,Rhombohedral,330,330 K,,,10.1016/j.jallcom.2016.12.277,TRUE,"{'a': '5.4882 Å', 'c': '13.2832 Å'}",Hexagonal,3.35 μB,,La0.6Gd0.1Sr0.3Mn0.95Si0.05O3,,,O3.0Si0.05Mn0.95Sr0.3La0.6Gd0.1,,R-3c,
,Rhombohedral,294,294 K,,,10.1016/j.jallcom.2016.12.277,TRUE,"{'a': '5.4788 Å', 'c': '13.2215 Å'}",Hexagonal,3.28 μB,,La0.6Gd0.1Sr0.3Mn0.9Si0.1O3,,,O3.0Si0.1Mn0.9Sr0.3La0.6Gd0.1,,R-3c,
,Rhombohedral,278,278 K,,,10.1016/j.jallcom.2016.12.277,TRUE,"{'a': '5.4725 Å', 'c': '13.2052 Å'}",Hexagonal,3.1 μB,,La0.6Gd0.1Sr0.3Mn0.85Si0.15O3,,,O3.0Si0.15Mn0.85Sr0.3La0.6Gd0.1,,R-3c,
,,245,245 K,,,10.1016/j.jallcom.2016.12.277,TRUE,,,,,La0.7Sr0.1Ag0.2MnO3,,,O3.0Mn1Sr0.1Ag0.2La0.7,,,
,,250,250 K,,,10.1016/j.jallcom.2016.12.277,TRUE,,,,,La0.8Ca0.2MnO3,,,O3.0Ca0.2Mn1La0.8,,,
,,225,225 K,,,10.1016/j.jallcom.2016.12.277,FALSE,,,,,La0.7Sr0.3Mn0.9Sn0.1O3,,,O3.0Mn0.9Sr0.3Sn0.1La0.7,,,
,,340,340 K,,,10.1016/j.jallcom.2016.12.277,TRUE,,,,,La0.67Sr0.33Mn0.9Cr0.1O3,,,O3.0Cr0.1Mn0.9Sr0.33La0.67,,,
,,211,211 K,,,10.1016/j.jallcom.2016.12.277,FALSE,,,,,Pr0.5Sr0.4MnO3,,,O3.0Mn1Sr0.4Pr0.5,,,
1558,Cubic,181,181,197,197,10.1016/j.jssc.2014.04.007,TRUE,,Pm-3m,1.37,,La0.57Ca0.03Ba0.4CoO3,120,120,O3.0Ca0.03Co1Ba0.4La0.57,,Pm-3m,
2555,Cubic,194,194,199,199,10.1016/j.jssc.2014.04.007,TRUE,,Pm-3m,1.55,,La0.56Ca0.04Ba0.4CoO3,167,167,O3.0Ca0.04Co1Ba0.4La0.56,,Pm-3m,
1404,Cubic,189,189,184,184,10.1016/j.jssc.2014.04.007,TRUE,,Pm-3m,1.73,,La0.55Ca0.05Ba0.4CoO3,158,158,O3.0Ca0.05Co1Ba0.4La0.55,,Pm-3m,
4241,Cubic,170,170,198,198,10.1016/j.jssc.2014.04.007,TRUE,,Pm-3m,0.82,,La0.525Ca0.075Ba0.4CoO3,112,112,O3.0Ca0.075Co1Ba0.4La0.525,,Pm-3m,
3855,Cubic,176,176,167,167,10.1016/j.jssc.2014.04.007,TRUE,,Pm-3m,0.4,,La0.5Ca0.1Ba0.4CoO3,110,110,O3.0Ca0.1Co1Ba0.4La0.5,,Pm-3m,
737,Cubic,188,188,121,121,10.1016/j.jssc.2014.04.007,TRUE,,Pm-3m,0.09,,La0.45Ca0.15Ba0.4CoO3,163,163,O3.0Ca0.15Co1Ba0.4La0.45,,Pm-3m,
,Rhombohedral,374,374 K,,,10.1016/j.jssc.2004.03.017,TRUE,"{'a': '5.4843', 'c': '13.3594'}",R3̄c,,,La0.6Sr0.4MnO3,,,O3.0Mn1Sr0.4La0.6,,R3̄c,
,Rhombohedral,368,368 K,,,10.1016/j.jssc.2004.03.017,TRUE,"{'a': '5.4832', 'c': '13.3438'}",R3̄c,,,La0.57Pr0.03Sr0.4MnO3,,,O3.0Mn1Sr0.4La0.57Pr0.03,,R3̄c,
,Orthorhombic,,,,,10.1016/j.jssc.2004.03.017,TRUE,"{'a': '5.4483', 'b': '7.6681', 'c': '5.4786'}",Pnma,,,La0.0Pr0.6Sr0.4MnO3,150,150 K,O3.0Mn1Sr0.4La0.0Pr0.6,,Pnma,
,,363,363 K,,,10.1016/j.jssc.2004.03.017,FALSE,,,,,La0.6Sr0.36Ca0.04MnO3,,,O3.0Ca0.04Mn1Sr0.36La0.6,,,
,,270,270 K,,,10.1016/j.jssc.2004.03.017,FALSE,,,,,La0.2Nd0.4Pb0.4MnO3,,,O3.0Mn1La0.2Nd0.4Pb0.4,,,
,Rhombohedral,271,271 K,276 K,276,10.1016/j.ceramint.2023.07.235,TRUE,"{'a': '5.509532 Å', 'b': '5.509532 Å', 'c': '13.362875 Å'}",R-3c,6.61 μB,,La0.7Nd0.1Sr0.2Mn0.95Ni0.05O3,,,O3.0Mn0.95Ni0.05Sr0.2La0.7Nd0.1,,167,
