Repository: sanjayganeshprabu/Computational-Modeling-and-Predictive-Analytics-for-Materials-Data

# Computational-Modeling-and-Predictive-Analytics-for-Materials-Data-

File: MODIFIED magnetic_materials.csv (part 57 of 112)
Coercivity,Crystal_Structure,Curie,Curie(Tc),Curie_Weiss,Curie_Weiss(θp),DOI,Experimental,Lattice_Parameters,Lattice_Structure,Magnetic_Moment,Magnetization,Material_Name,Neel,Neel(Tn),New_Column_Concatenated,Remanence,Space_Group,Susceptibility
,Rhombohedral,297,297 K,307 K,307,10.1016/j.ceramint.2023.07.235,TRUE,"{'a': '5.517572 Å', 'b': '5.517572 Å', 'c': '13.360183 Å'}",R-3c,6.02 μB,,La0.65Nd0.1Sr0.2K0.05Mn0.95Ni0.05O3,,,O3.0K0.05Mn0.95Ni0.05Sr0.2La0.65Nd0.1,,167,
,Rhombohedral,303,303 K,313 K,313,10.1016/j.ceramint.2023.07.235,TRUE,"{'a': '5.517677 Å', 'b': '5.517677 Å', 'c': '13.379497 Å'}",R-3c,5.77 μB,,La0.6Nd0.1Sr0.2K0.1Mn0.95Ni0.05O3,,,O3.0K0.1Mn0.95Ni0.05Sr0.2La0.6Nd0.1,,167,
,,300,300 K,,,10.1016/j.ceramint.2023.07.235,FALSE,,,,,La0.62Nd0.18Sr0.2MnO3,,,O3.0Mn1Sr0.2La0.62Nd0.18,,,
,,303,303 K,,,10.1016/j.ceramint.2023.07.235,TRUE,,,,,La0.7Sr0.2Sm0.1MnO3,,,O3.0Mn1Sr0.2La0.7Sm0.1,,,
,,305,305 K,,,10.1016/j.ceramint.2023.07.235,FALSE,,,,,La0.75K0.05Sr0.2Mn0.95Ni0.05O3,,,O3.0K0.05Mn0.95Ni0.05Sr0.2La0.75,,,
,,268,268 K,,,10.1016/j.ceramint.2023.07.235,TRUE,,,,,Pr0.5Sr0.5MnO3,,,O3.0Mn1Sr0.5Pr0.5,,,
,,305,305 K,,,10.1016/j.ceramint.2023.07.235,TRUE,,,,,Pr0.5Sr0.3Ag0.2MnO3,,,O3.0Mn1Sr0.3Ag0.2Pr0.5,,,
,,244,244 K,,,10.1016/j.ceramint.2023.07.235,TRUE,,,,,La0.6Pr0.2Sr0.2MnO3,,,O3.0Mn1Sr0.2La0.6Pr0.2,,,
,,315,315 K,,,10.1016/j.ceramint.2023.07.235,TRUE,,,,,La0.69Dy0.01Sr0.3MnO3,,,O3.0Mn1Sr0.3La0.69Dy0.01,,,
,,275,275 K,,,10.1016/j.ceramint.2023.07.235,FALSE,,,,,La0.6Bi0.1Sr0.2Ca0.1Mn0.9Cu0.1O3,,,O3.0Ca0.1Mn0.9Cu0.1Sr0.2La0.6Bi0.1,,,
,,235,235 K,,,10.1016/j.ceramint.2023.07.235,FALSE,,,,,La0.6Bi0.1Sr0.15Ca0.15Mn0.9Cu0.1O3,,,O3.0Ca0.15Mn0.9Cu0.1Sr0.15La0.6Bi0.1,,,
,,275,275 K,,,10.1016/j.ceramint.2023.07.235,FALSE,,,,,Pr0.75Bi0.05Sr0.1Ba0.1Mn0.96Ti0.04O3,,,O3.0Ti0.04Mn0.96Sr0.1Ba0.1Pr0.75Bi0.05,,,
,,294,294 K,,,10.1016/j.ceramint.2023.07.235,TRUE,,,,,Gd,,,Gd1,,,
,Orthorhombic,,,,,10.1016/j.jssc.2017.06.031,TRUE,"{'a': '5.5489 Å', 'b': '7.8335 Å', 'c': '5.5399 Å'}",Pnma,,,La0.75Bi0.25Fe0.9Cr0.1O3,700,700 K,O3.0Cr0.1Fe0.9La0.75Bi0.25,,Pnma,
,Orthorhombic,,,,,10.1016/j.jssc.2017.06.031,TRUE,"{'a': '5.5380 Å', 'b': '7.8144 Å', 'c': '5.5332 Å'}",Pnma,,,La0.75Bi0.25Fe0.75Cr0.25O3,500,500 K,O3.0Cr0.25Fe0.75La0.75Bi0.25,,Pnma,
,Orthorhombic,,,,,10.1016/j.jssc.2017.06.031,TRUE,"{'a': '5.5164 Å', 'b': '7.7907 Å', 'c': '5.5209 Å'}",Pnma,,,La0.75Bi0.25Fe0.5Cr0.5O3,350,350 K,O3.0Cr0.5Fe0.5La0.75Bi0.25,,Pnma,
,Orthorhombic,,,,,10.1016/j.jssc.2017.06.031,TRUE,"{'a': '5.5258 Å', 'b': '7.7985 Å', 'c': '5.5266 Å'}",Pnma,,,La0.75Bi0.25Fe0.25Cr0.75O3,300,300 K,O3.0Cr0.75Fe0.25La0.75Bi0.25,,Pnma,
,Orthorhombic,,,,,10.1016/j.jssc.2017.06.031,TRUE,,Pnma,,,LaFeO3,760,760 K,O3.0Fe1La1,~0.02 μB/f.u. (10 K),Pnma,
,Orthorhombic,,,,,10.1016/j.jssc.2017.06.031,TRUE,,Pnma,,,LaCrO3,285,285 K,O3.0Cr1La1,0 μB/f.u. (10 K),Pnma,
,Orthorhombic,,,,,10.1016/j.jssc.2017.06.031,TRUE,,Pnma,,,LaFe0.5Cr0.5O3,265,265 K,O3.0Cr0.5Fe0.5La1,0.04 μB/f.u. (10 K),Pnma,
,Orthorhombic,,,,,10.1016/j.jssc.2017.06.031,FALSE,,Pnma,,,La0.7Bi0.3CrO3,230,230 K,O3.0Cr1La0.7Bi0.3,0.02 μB/f.u. (10 K),Pnma,
,Perovskite,93,93 K,,,10.1016/j.jallcom.2006.07.086,TRUE,,Orthorhombic,"0.52 μB (below 240 K), 0.39 μB (above 240 K)",,La0.75Ca0.25MnO3,,,O3.0Ca0.25Mn1La0.75,,,
,Perovskite,,,,,10.1016/j.jallcom.2006.07.086,TRUE,,Orthorhombic,,,Gd0.75Ca0.25MnO3,56,56 K,O3.0Ca0.25Mn1Gd0.75,,,High between 30 and 100 K
,Orthorhombic,140.82,140.82 K,148.3 K,148.3,10.1016/j.jallcom.2017.12.189,TRUE,"{'a': '5.52292 Å', 'b': '7.79533 Å', 'c': '5.52892 Å'}",Pnma,,,La0.77Mg0.23MnO3,,,O3.0Mg0.23Mn1La0.77,,Pnma,
,Orthorhombic,138,138.0 K,143.7 K,143.7,10.1016/j.jallcom.2017.12.189,TRUE,"{'a': '5.52488 Å', 'b': '7.80264 Å', 'c': '5.52925 Å'}",Pnma,,,La0.77Mg0.18□0.05MnO3,,,O3.0Mg0.18Mn1La0.77,,Pnma,
,Orthorhombic,134.8,134.8 K,140.2 K,140.2,10.1016/j.jallcom.2017.12.189,TRUE,"{'a': '5.52625 Å', 'b': '7.81322 Å', 'c': '5.52941 Å'}",Pnma,,,La0.77Mg0.13□0.1MnO3,,,O3.0Mg0.13Mn1La0.77,,Pnma,
,Orthorhombic,130.6,130.6 K,162.5 K,162.5,10.1016/j.jallcom.2017.12.189,TRUE,"{'a': '5.53494 Å', 'b': '7.81352 Å', 'c': '5.53222 Å'}",Pnma,,,La0.77Mg0.08□0.15MnO3,,,O3.0Mg0.08Mn1La0.77,,Pnma,
,Orthorhombic,128.2,128.2 K,128.5 K,128.5,10.1016/j.jallcom.2017.12.189,TRUE,"{'a': '5.54698 Å', 'b': '7.81522 Å', 'c': '5.54175 Å'}",Pnma,,,La0.77Mg0.03□0.2MnO3,,,O3.0Mg0.03Mn1La0.77,,Pnma,
,Rhombohedral,360,360 K,361 K,361,10.1016/j.jallcom.2008.01.048,TRUE,"{'a': '5.508 Å', 'b': '5.508 Å', 'c': '13.370 Å'}",R-3c,5.95 μB/fu,80 emu/g,La0.77Sr0.23MnO3,,,O3.0Mn1Sr0.23La0.77,,R-3c,
,Rhombohedral,320,320 K,337 K,337,10.1016/j.jallcom.2008.01.048,TRUE,"{'a': '5.509 Å', 'b': '5.509 Å', 'c': '13.367 Å'}",R-3c,4.50 μB/fu,52 emu/g,La0.77Sr0.23Mn0.9Cu0.1O3,,,O3.0Mn0.9Cu0.1Sr0.23La0.77,,R-3c,
,Rhombohedral,290,290 K,325 K,325,10.1016/j.jallcom.2008.01.048,TRUE,"{'a': '5.511 Å', 'b': '5.511 Å', 'c': '13.355 Å'}",R-3c,3.23 μB/fu,31 emu/g,La0.77Sr0.23Mn0.8Cu0.2O3,,,O3.0Mn0.8Cu0.2Sr0.23La0.77,,R-3c,
,Orthorhombic,238,238 K,260 K,260,10.1016/j.jallcom.2008.01.048,TRUE,"{'a': '13.309 Å', 'b': '9.510 Å', 'c': '5.490 Å'}",Pmna,1.81 μB/fu,2.28 emu/g,La0.77Sr0.23Mn0.7Cu0.3O3,,,O3.0Mn0.7Cu0.3Sr0.23La0.77,,Pmna,
,Orthorhombic,,,300 K,300,10.1016/j.jallcom.2008.01.048,TRUE,"{'a': '13.312 Å', 'b': '9.507 Å', 'c': '5.492 Å'}",Pmna,2.14 μB/fu,2.5 emu/g,La0.77Sr0.23Mn0.6Cu0.4O3,,,O3.0Mn0.6Cu0.4Sr0.23La0.77,,Pmna,
,Orthorhombic,,,106 K,106,10.1016/j.jallcom.2008.01.048,TRUE,"{'a': '13.314 Å', 'b': '9.506 Å', 'c': '5.496 Å'}",Pmna,3.10 μB/fu,1.5 emu/g,La0.77Sr0.23Mn0.5Cu0.5O3,,,O3.0Mn0.5Cu0.5Sr0.23La0.77,,Pmna,
,,310,310 K,,,10.1016/j.physb.2018.02.006,TRUE,,,,,La0.7Ba0.2Ca0.1MnO3,,,O3.0Ca0.1Mn1Ba0.2La0.7,,,
,,290,290 K,,,10.1016/j.physb.2018.02.006,TRUE,,,,,La0.7Ba0.2Ca0.1Mn0.9Sn0.1O3,,,O3.0Ca0.1Mn0.9Sn0.1Ba0.2La0.7,,,
,,298,298 K,,,10.1016/j.physb.2018.02.006,FALSE,,,,,La0.6Nd0.1Ca0.15Sr0.15Mn0.9Fe0.1O3,,,O3.0Ca0.15Mn0.9Fe0.1Sr0.15La0.6Nd0.1,,,
,,348,348 K,,,10.1016/j.physb.2018.02.006,TRUE,,,,,La0.67Sr0.33MnO3,,,O3.0Mn1Sr0.33La0.67,,,
,,339,339 K,,,10.1016/j.physb.2018.02.006,FALSE,,,,,La0.57Nd0.1Sr0.23MnO3,,,O3.0Mn1Sr0.23La0.57Nd0.1,,,
,,324,324 K,,,10.1016/j.physb.2018.02.006,TRUE,,,,,La0.67Ba0.33Mn0.9Cr0.1O3,,,O3.0Cr0.1Mn0.9Ba0.33La0.67,,,
,,215,215 K,,,10.1016/j.physb.2018.02.006,TRUE,,,,,La0.6Pr0.1Ba0.3MnO3,,,O3.0Mn1Ba0.3La0.6Pr0.1,,,
,,293,293 K,,,10.1016/j.physb.2018.02.006,TRUE,,,,,Gd,,,Gd1,,,
,Orthorhombic,352,352 K,360.62 K,360.62,10.1016/j.jallcom.2020.157831,TRUE,,Pnma,3.67 μB/f.u,,La0.7Ba0.3MnO3,,,O3.0Mn1Ba0.3La0.7,,Pnma,
,Orthorhombic,301.11,301.11 K,310.09 K,310.09,10.1016/j.jallcom.2020.157831,TRUE,,Pnma,3.56 μB/f.u,,La0.7Ba0.3Mn0.98Ti0.02O3,,,O3.0Ti0.02Mn0.98Ba0.3La0.7,,Pnma,
,Orthorhombic,246.94,246.94 K,256.29 K,256.29,10.1016/j.jallcom.2020.157831,TRUE,,Pnma,3.45 μB/f.u,,La0.7Ba0.3Mn0.95Ti0.05O3,,,O3.0Ti0.05Mn0.95Ba0.3La0.7,,Pnma,
,Orthorhombic,170.01,170.01 K,194.19 K,194.19,10.1016/j.jallcom.2020.157831,TRUE,,Pnma,2.83 μB/f.u,,La0.7Ba0.3Mn0.9Ti0.1O3,,,O3.0Ti0.1Mn0.9Ba0.3La0.7,,Pnma,
,Rhombohedral,96.03,96.03 K,129.86 K,129.86,10.1016/j.jallcom.2020.157831,TRUE,,R3c,2.40 μB/f.u,,La0.7Ba0.3Mn0.8Ti0.2O3,,,O3.0Ti0.2Mn0.8Ba0.3La0.7,,R3c,
,Rhombohedral,34.64,34.64 K,75.17 K,75.17,10.1016/j.jallcom.2020.157831,TRUE,,R3c,1.73 μB/f.u,,La0.7Ba0.3Mn0.7Ti0.3O3,,,O3.0Ti0.3Mn0.7Ba0.3La0.7,,R3c,
,Rhombohedral,294,294 K,301 K,301,10.1016/j.jallcom.2014.08.117,TRUE,"{'a': '5.4836 Å', 'c': '13.3929 Å'}",R3̄c,3.52 μB,,La0.7Ca0.2Sr0.1MnO3,,,O3.0Ca0.2Mn1Sr0.1La0.7,,R3̄c,
,Rhombohedral,280,280 K,287 K,287,10.1016/j.jallcom.2014.08.117,TRUE,"{'a': '5.4807 Å', 'c': '13.3812 Å'}",R3̄c,3.29 μB,,La0.7Ca0.2Sr0.1Mn0.95Cr0.05O3,,,O3.0Ca0.2Cr0.05Mn0.95Sr0.1La0.7,,R3̄c,
,Rhombohedral,255,255 K,267 K,267,10.1016/j.jallcom.2014.08.117,TRUE,"{'a': '5.4802 Å', 'c': '13.3759 Å'}",R3̄c,2.9 μB,,La0.7Ca0.2Sr0.1Mn0.9Cr0.1O3,,,O3.0Ca0.2Cr0.1Mn0.9Sr0.1La0.7,,R3̄c,
,,252,252 K,,,10.1016/j.jallcom.2014.08.117,TRUE,,,,,La0.67Ca0.33MnO3,,,O3.0Ca0.33Mn1La0.67,,,
,,287.5,287.5 K,,,10.1016/j.jallcom.2014.08.117,TRUE,,,,,La0.67Ca0.33Mn0.85V0.15O3,,,O3.0Ca0.33V0.15Mn0.85La0.67,,,
,,339,339 K,,,10.1016/j.jallcom.2014.08.117,FALSE,,,,,La0.57Nd0.1Sr0.23MnO3,,,O3.0Mn1Sr0.23La0.57Nd0.1,,,
,,348,348 K,,,10.1016/j.jallcom.2014.08.117,TRUE,,,,,La0.67Sr0.33MnO3,,,O3.0Mn1Sr0.33La0.67,,,
,,296,296 K,,,10.1016/j.jallcom.2014.08.117,TRUE,,,,,La0.7Sr0.3Mn0.93Fe0.07O3,,,O3.0Mn0.93Fe0.07Sr0.3La0.7,,,
,,310,310 K,,,10.1016/j.jallcom.2014.08.117,FALSE,,,,,La0.7Sr0.3Mn0.9Al0.1O3,,,O3.0Al0.1Mn0.9Sr0.3La0.7,,,
,,295,295 K,,,10.1016/j.jallcom.2014.08.117,TRUE,,,,,La0.8Ba0.2MnO3,,,O3.0Mn1Ba0.2La0.8,,,
,,227,227 K,,,10.1016/j.jallcom.2014.08.117,TRUE,,,,,La0.7Ca0.3MnO3,,,O3.0Ca0.3Mn1La0.7,,,
,,292,292 K,,,10.1016/j.jallcom.2014.08.117,TRUE,,,,,La0.67Ba0.33MnO3,,,O3.0Mn1Ba0.33La0.67,,,
,,275,275 K,,,10.1016/j.jallcom.2014.08.117,TRUE,,,,,La0.7Ca0.25Sr0.05MnO3,,,O3.0Ca0.25Mn1Sr0.05La0.7,,,
,,160,160 K,,,10.1016/j.jallcom.2014.08.117,TRUE,,,,,Pr0.5Sr0.5MnO3,,,O3.0Mn1Sr0.5Pr0.5,,,
,Orthorhombic,266,266 K,,,10.1016/j.physb.2017.02.007,TRUE,"{'a': '5.47352 Å', 'b': '5.45979 Å', 'c': '7.71999 Å'}",Polycrystalline,,,La0.7Ca0.3MnO3,,,O3.0Ca0.3Mn1La0.7,,,
,Orthorhombic,274,274 K,,,10.1016/j.physb.2017.02.007,TRUE,"{'a': '5.46905 Å', 'b': '5.46220 Å', 'c': '7.73326 Å'}",Polycrystalline,,,La0.7Ca0.3Mn0.998Nb0.002O3,,,O3.0Ca0.3Mn0.998Nb0.002La0.7,,,
,Orthorhombic,245,245 K,,,10.1016/j.physb.2017.02.007,TRUE,"{'a': '5.48703 Å', 'b': '5.47639 Å', 'c': '7.72885 Å'}",Polycrystalline,,,La0.7Ca0.3Mn0.99Nb0.01O3,,,O3.0Ca0.3Mn0.99Nb0.01La0.7,,,
,Orthorhombic,258,258 K,,,10.1016/j.jallcom.2006.09.059,TRUE,"{'a': '5.4734 Å', 'b': '5.4807 Å', 'c': '7.7615 Å'}",Pnma,3.66 μB/Mn,96.70 emu/g,La0.7Ca0.3MnO3,,,O3.0Ca0.3Mn1La0.7,,Pnma,
,Orthorhombic,270,270 K,,,10.1016/j.jallcom.2006.09.059,TRUE,"{'a': '5.4648 Å', 'b': '5.4829 Å', 'c': '7.7301 Å'}",Pnma,3.61 μB/Mn,94.56 emu/g,La0.7Ca0.25K0.05MnO3,,,O3.0K0.05Ca0.25Mn1La0.7,,Pnma,
,Orthorhombic,280,280 K,,,10.1016/j.jallcom.2006.09.059,TRUE,"{'a': '5.4617 Å', 'b': '5.4620 Å', 'c': '7.7333 Å'}",Pnma,3.53 μB/Mn,93.56 emu/g,La0.7Ca0.225K0.075MnO3,,,O3.0K0.075Ca0.225Mn1La0.7,,Pnma,
,Rhombohedral,273,273 K,,,10.1016/j.jallcom.2006.09.059,TRUE,{'a': '5.4662 Å'},R-3c,3.46 μB/Mn,91.74 emu/g,La0.7Ca0.2K0.1MnO3,,,O3.0K0.1Ca0.2Mn1La0.7,,R-3c,
,Orthorhombic,250,250 K,,,10.1016/j.physb.2015.03.022,TRUE,"{'a': '5.4550 Å', 'b': '5.4775 Å', 'c': '7.7229 Å'}",Pnma,,,La0.7Ca0.3MnO3,,,O3.0Ca0.3Mn1La0.7,,Pnma,
,Orthorhombic,263,263 K,,,10.1016/j.physb.2015.03.022,TRUE,"{'a': '5.4650 Å', 'b': '5.4758 Å', 'c': '7.7260 Å'}",Pnma,,,La0.7Ca0.275Pb0.025MnO3,,,O3.0Ca0.275Mn1La0.7Pb0.025,,Pnma,
,Orthorhombic,273,273 K,,,10.1016/j.physb.2015.03.022,TRUE,"{'a': '5.4781 Å', 'b': '5.4721 Å', 'c': '7.7350 Å'}",Pnma,,,La0.7Ca0.25Pb0.05MnO3,,,O3.0Ca0.25Mn1La0.7Pb0.05,,Pnma,
,Orthorhombic,285,285 K,,,10.1016/j.physb.2015.03.022,TRUE,"{'a': '5.4826 Å', 'b': '5.4814 Å', 'c': '7.7384 Å'}",Pnma,,,La0.7Ca0.225Pb0.075MnO3,,,O3.0Ca0.225Mn1La0.7Pb0.075,,Pnma,
,Orthorhombic,296,296 K,,,10.1016/j.physb.2015.03.022,TRUE,"{'a': '5.5069 Å', 'b': '5.4803 Å', 'c': '7.7379 Å'}",Pnma,,,La0.7Ca0.2Pb0.1MnO3,,,O3.0Ca0.2Mn1La0.7Pb0.1,,Pnma,
,Monoclinic,321,321 K,,,10.1016/j.physb.2015.03.022,TRUE,"{'a': '5.4679 Å', 'b': '5.5078 Å', 'c': '7.7549 Å'}",Pc/2,,,La0.7Ca0.15Pb0.15MnO3,,,O3.0Ca0.15Mn1La0.7Pb0.15,,Pc/2,
,Monoclinic,330,330 K,,,10.1016/j.physb.2015.03.022,TRUE,"{'a': '5.4728 Å', 'b': '5.5087 Å', 'c': '7.7665 Å'}",Pc/2,,,La0.7Ca0.1Pb0.2MnO3,,,O3.0Ca0.1Mn1La0.7Pb0.2,,Pc/2,
,Monoclinic,342,342 K,,,10.1016/j.physb.2015.03.022,TRUE,"{'a': '5.4814 Å', 'b': '5.5133 Å', 'c': '7.7784 Å'}",Pc/2,,,La0.7Ca0.05Pb0.25MnO3,,,O3.0Ca0.05Mn1La0.7Pb0.25,,Pc/2,
,Monoclinic,350,350 K,,,10.1016/j.physb.2015.03.022,TRUE,"{'a': '5.4845 Å', 'b': '5.5276 Å', 'c': '7.7821 Å'}",Pc/2,,,La0.7Pb0.3MnO3,,,O3.0Mn1La0.7Pb0.3,,Pc/2,
,Cubic NaZn13-type,181,181 K,,,10.1016/j.jssc.2012.01.030,TRUE,{'a': '11.45 Å'},Cubic,2.05 μB/Fe atom,26.3 μB/f.u. at 5 K,La0.7Nd0.3Fe11.8Si1.2,,,Si1.2Fe11.8La0.7Nd0.3,,,
,Cubic NaZn13-type,188,188 K,,,10.1016/j.jssc.2012.01.030,TRUE,{'a': '11.46 Å'},Cubic,2.05 μB/Fe atom,,La0.7Nd0.3Fe11.6Si1.4,,,Si1.4Fe11.6La0.7Nd0.3,,,
,Cubic NaZn13-type,197,197 K,,,10.1016/j.jssc.2012.01.030,TRUE,{'a': '11.45 Å'},Cubic,2.05 μB/Fe atom,,La0.7Nd0.3Fe11.4Si1.6,,,Si1.6Fe11.4La0.7Nd0.3,,,
,Cubic NaZn13-type,213,213 K,,,10.1016/j.jssc.2012.01.030,TRUE,{'a': '11.45 Å'},Cubic,2.05 μB/Fe atom,23.7 μB/f.u. at 5 K,La0.7Nd0.3Fe11.2Si1.8,,,Si1.8Fe11.2La0.7Nd0.3,,,
,,350,350 K,,,10.1016/j.physb.2005.11.016,TRUE,,,3.6 μB,,La0.7Pb0.3MnO3,,,O3.0Mn1La0.7Pb0.3,,,
0.0021 T,Rhombohedral,298.8,298.8 K,,,10.1016/j.jallcom.2023.173225,TRUE,"{'a': '5.5389 Å', 'b': '5.5389 Å', 'c': '13.407 Å'}",,,37.27 emu/g,La0.7Pb0.3MnO3,,,O3.0Mn1La0.7Pb0.3,1.17 emu/g,R-3c,
0.0021 T,Rhombohedral,293.8,293.8 K,,,10.1016/j.jallcom.2023.173225,TRUE,"{'a': '5.5334 Å', 'b': '5.5334 Å', 'c': '13.417 Å'}",,,60.64 emu/g,La0.7Pb0.3Mn0.98V0.02O3,,,O3.0V0.02Mn0.98La0.7Pb0.3,3.58 emu/g,R-3c,
0.0021 T,Rhombohedral,284.7,284.7 K,,,10.1016/j.jallcom.2023.173225,TRUE,"{'a': '5.5289 Å', 'b': '5.5289 Å', 'c': '13.404 Å'}",,,61.52 emu/g,La0.7Pb0.3Mn0.96V0.04O3,,,O3.0V0.04Mn0.96La0.7Pb0.3,3.75 emu/g,R-3c,
0.0021 T,Rhombohedral,280.4,280.4 K,,,10.1016/j.jallcom.2023.173225,TRUE,"{'a': '5.5268 Å', 'b': '5.5268 Å', 'c': '13.423 Å'}",,,62.97 emu/g,La0.7Pb0.3Mn0.94V0.06O3,,,O3.0V0.06Mn0.94La0.7Pb0.3,3.84 emu/g,R-3c,
0.0021 T,Rhombohedral,277.1,277.1 K,,,10.1016/j.jallcom.2023.173225,TRUE,"{'a': '5.5182 Å', 'b': '5.5182 Å', 'c': '13.402 Å'}",,,63.45 emu/g,La0.7Pb0.3Mn0.92V0.08O3,,,O3.0V0.08Mn0.92La0.7Pb0.3,4.55 emu/g,R-3c,
0.0021 T,Rhombohedral,274.8,274.8 K,,,10.1016/j.jallcom.2023.173225,TRUE,"{'a': '5.5186 Å', 'b': '5.5186 Å', 'c': '13.403 Å'}",,,78.64 emu/g,La0.7Pb0.3Mn0.9V0.1O3,,,O3.0V0.1Mn0.9La0.7Pb0.3,4.99 emu/g,R-3c,
,Cubic,189,189 K,,,10.1016/j.jallcom.2012.01.042,TRUE,,NaZn13-type,,,La0.7Pr0.3Fe11.5Si1.5C0.2H0,,,H0.0C0.2Si1.5Fe11.5La0.7Pr0.3,,,
,Cubic,321,321 K,,,10.1016/j.jallcom.2012.01.042,TRUE,,NaZn13-type,,,La0.7Pr0.3Fe11.5Si1.5C0.2H1.2,,,H1.2C0.2Si1.5Fe11.5La0.7Pr0.3,,,
,Rhombohedral,362,362 K,365 K,365,10.1016/j.ceramint.2017.11.021,TRUE,"{'a': '5.5048 Å', 'c': '13.3603 Å'}",Perovskite,6.05 μB,,La0.7Sr0.25Na0.05MnO3,,,O3.0Na0.05Mn1Sr0.25La0.7,,R-3c,
,Rhombohedral,350,350 K,352 K,352,10.1016/j.ceramint.2017.11.021,TRUE,"{'a': '5.5059 Å', 'c': '13.3551 Å'}",Perovskite,5.57 μB,,La0.7Sr0.25Na0.05Mn0.95Cu0.05O3,,,O3.0Na0.05Mn0.95Cu0.05Sr0.25La0.7,,R-3c,
,Rhombohedral,320,320 K,325 K,325,10.1016/j.ceramint.2017.11.021,TRUE,"{'a': '5.5084 Å', 'c': '13.3535 Å'}",Perovskite,5.03 μB,,La0.7Sr0.25Na0.05Mn0.9Cu0.1O3,,,O3.0Na0.05Mn0.9Cu0.1Sr0.25La0.7,,R-3c,
,Rhombohedral,274,274 K,287 K,287,10.1016/j.ceramint.2017.11.021,TRUE,"{'a': '5.5078 Å', 'c': '13.3456 Å'}",Perovskite,5.45 μB,,La0.7Sr0.25Na0.05Mn0.85Cu0.15O3,,,O3.0Na0.05Mn0.85Cu0.15Sr0.25La0.7,,R-3c,
,Rhombohedral,167,167 K,240 K,240,10.1016/j.ceramint.2017.11.021,TRUE,"{'a': '5.5047 Å', 'c': '13.3356 Å'}",Perovskite,5.13 μB,,La0.7Sr0.25Na0.05Mn0.8Cu0.2O3,,,O3.0Na0.05Mn0.8Cu0.2Sr0.25La0.7,,R-3c,
,,369,369 K,,,10.1016/j.ceramint.2017.11.021,TRUE,,,,,La0.7Sr0.3MnO3,,,O3.0Mn1Sr0.3La0.7,,,
,,370,370 K,,,10.1016/j.ceramint.2017.11.021,TRUE,,,,,La0.67Sr0.33MnO3,,,O3.0Mn1Sr0.33La0.67,,,
,,155,155 K,,,10.1016/j.ceramint.2017.11.021,TRUE,,,,,La0.7Sr0.25Na0.05Mn0.9Ti0.1O3,,,O3.0Na0.05Ti0.1Mn0.9Sr0.25La0.7,,,
,,350,350 K,,,10.1016/j.ceramint.2017.11.021,TRUE,,,,,La0.7Sr0.3Mn0.95Cu0.05O3,,,O3.0Mn0.95Cu0.05Sr0.3La0.7,,,
,,350,350 K,,,10.1016/j.ceramint.2017.11.021,TRUE,,,,,La0.7Sr0.3Mn0.9Cu0.1O3,,,O3.0Mn0.9Cu0.1Sr0.3La0.7,,,
,,325,325 K,,,10.1016/j.ceramint.2017.11.021,TRUE,,,,,La0.77Sr0.23Mn0.9Cu0.1O3,,,O3.0Mn0.9Cu0.1Sr0.23La0.77,,,
,,293,293 K,,,10.1016/j.ceramint.2017.11.021,TRUE,,,,,La0.77Sr0.23Mn0.8Cu0.2O3,,,O3.0Mn0.8Cu0.2Sr0.23La0.77,,,
,,260,260 K,,,10.1016/j.ceramint.2017.11.021,TRUE,,,,,Nd0.5Sr0.5Mn0.9Cu0.1O3,,,O3.0Mn0.9Cu0.1Sr0.5Nd0.5,,,
,Rhombohedral,280,280 K,286 K,286,10.1016/j.physb.2022.413985,TRUE,"{'a': '5.51257 Å', 'b': '5.51257 Å', 'c': '13.33762 Å'}",R-3c,5.75 μB,,La0.7Sr0.2Nd0.1Mn0.95Ni0.05O3,,,O3.0Mn0.95Ni0.05Sr0.2La0.7Nd0.1,,R-3c,
,Rhombohedral,238,238 K,250 K,250,10.1016/j.physb.2022.413985,TRUE,"{'a': '5.51003 Å', 'b': '5.51003 Å', 'c': '13.32925 Å'}",R-3c,7.67 μB,,La0.7Sr0.2Nd0.1Mn0.90Ni0.10O3,,,O3.0Mn0.9Ni0.1Sr0.2La0.7Nd0.1,,R-3c,
,Rhombohedral,220,220 K,225 K,225,10.1016/j.physb.2022.413985,TRUE,"{'a': '5.50077 Å', 'b': '5.50077 Å', 'c': '13.32512 Å'}",R-3c,13.93 μB,,La0.7Sr0.2Nd0.1Mn0.85Ni0.15O3,,,O3.0Mn0.85Ni0.15Sr0.2La0.7Nd0.1,,R-3c,
,,260,260 K,,,10.1016/j.physb.2022.413985,TRUE,,,,,La0.7Sr0.3Mn0.9Fe0.1O3,,,O3.0Mn0.9Fe0.1Sr0.3La0.7,,,
,,242,242 K,,,10.1016/j.physb.2022.413985,TRUE,,,,,La0.7Sr0.3Mn0.6Cr0.4O3,,,O3.0Cr0.4Mn0.6Sr0.3La0.7,,,
,,286,286 K,,,10.1016/j.physb.2022.413985,TRUE,,,,,La0.7Sr0.3Mn0.8Cr0.2O3,,,O3.0Cr0.2Mn0.8Sr0.3La0.7,,,
,,290,290 K,,,10.1016/j.physb.2022.413985,FALSE,,,,,La0.67Sr0.33Mn0.9Ni0.1O3,,,O3.0Mn0.9Ni0.1Sr0.33La0.67,,,
,,256,256 K,,,10.1016/j.physb.2022.413985,FALSE,,,,,La0.7Sr0.3Mn0.925Ni0.075O3,,,O3.0Mn0.925Ni0.075Sr0.3La0.7,,,
,,180,180 K,,,10.1016/j.physb.2022.413985,FALSE,,,,,La0.7Sr0.3Mn0.875Ni0.125O3,,,O3.0Mn0.875Ni0.125Sr0.3La0.7,,,
,,288,288 K,,,10.1016/j.physb.2022.413985,TRUE,,,,,La0.55Pr0.1Sr0.35Mn0.95Ti0.05O3,,,O3.0Ti0.05Mn0.95Sr0.35La0.55Pr0.1,,,
,,268,268 K,,,10.1016/j.physb.2022.413985,TRUE,,,,,Pr0.5Sr0.5MnO3,,,O3.0Mn1Sr0.5Pr0.5,,,
,,275,275 K,,,10.1016/j.physb.2022.413985,FALSE,,,,,Pr0.75Bi0.05Sr0.1Ba0.1Mn0.96Ti0.04O3,,,O3.0Ti0.04Mn0.96Sr0.1Ba0.1Pr0.75Bi0.05,,,
,,235,235 K,,,10.1016/j.physb.2022.413985,FALSE,,,,,La0.6Bi0.1Sr0.15Ca0.15Mn0.9Cu0.1O3,,,O3.0Ca0.15Mn0.9Cu0.1Sr0.15La0.6Bi0.1,,,
,,294,294 K,,,10.1016/j.physb.2022.413985,TRUE,,,,,Gd,,,Gd1,,,
,Rhombohedral,260,260 K,265 K,265,10.1016/j.jallcom.2009.09.063,TRUE,"{'a': '5.541 Å', 'c': '13.5302 Å'}",Hexagonal,3.9 μB,,La0.8Cd0.15K0.05MnO3,,,O3.0K0.05Mn1Cd0.15La0.8,,R-3c,
,Rhombohedral,273,273 K,279 K,279,10.1016/j.jallcom.2009.09.063,TRUE,"{'a': '5.545 Å', 'c': '13.5355 Å'}",Hexagonal,3.73 μB,,La0.8Cd0.125K0.075MnO3,,,O3.0K0.075Mn1Cd0.125La0.8,,R-3c,
,Rhombohedral,282,282 K,285 K,285,10.1016/j.jallcom.2009.09.063,TRUE,"{'a': '5.547 Å', 'c': '13.5401 Å'}",Hexagonal,4.05 μB,,La0.8Cd0.1K0.1MnO3,,,O3.0K0.1Mn1Cd0.1La0.8,,R-3c,
,Cubic,177,177K,,,10.1016/j.jallcom.2009.09.028,TRUE,{'a': '11.4565'},NaZn13-type,,,La0.8Ce0.2Fe11.4Si1.6,,,Si1.6Fe11.4La0.8Ce0.2,,,
,Cubic,121,121K,,,10.1016/j.jallcom.2009.09.028,TRUE,{'a': '11.4600'},NaZn13-type,,,La0.8Ce0.2Fe11.1Mn0.3Si1.6,,,Si1.6Mn0.3Fe11.1La0.8Ce0.2,,,
0.0127 T,Rhombohedral,318,318 K,312 K,312,10.1016/j.ceramint.2022.02.239,TRUE,"{'a': '5.513 Å', 'c': '13.383 Å'}",,,86.4 emu/g,La0.8K0.15Pb0.05MnO3,,,O3.0K0.15Mn1La0.8Pb0.05,8.81 emu/g,R3̅c,
0.0097 T,Rhombohedral,307,307 K,295 K,295,10.1016/j.ceramint.2022.02.239,TRUE,"{'a': '5.516 Å', 'c': '13.380 Å'}",,,,La0.8K0.1Pb0.1MnO3,,,O3.0K0.1Mn1La0.8Pb0.1,4.99 emu/g,R3̅c,
0.0061 T,Rhombohedral,279,279 K,280 K,280,10.1016/j.ceramint.2022.02.239,TRUE,"{'a': '5.521 Å', 'c': '13.376 Å'}",,,,La0.8K0.05Pb0.15MnO3,,,O3.0K0.05Mn1La0.8Pb0.15,2.59 emu/g,R3̅c,
0.0055 T,Rhombohedral,220,220 K,237 K,237,10.1016/j.ceramint.2022.02.239,TRUE,"{'a': '5.525 Å', 'c': '13.372 Å'}",,,75.3 emu/g,La0.8Pb0.2MnO3,,,O3.0Mn1La0.8Pb0.2,1.88 emu/g,R3̅c,
,,172,172 K,,,10.1016/j.ceramint.2022.02.239,FALSE,,,,,La0.81Dy0.09Pb0.1MnO3,,,O3.0Mn1La0.81Dy0.09Pb0.1,,,
,,249,249 K,,,10.1016/j.ceramint.2022.02.239,FALSE,,,,,La0.72Dy0.08Pb0.2MnO3,,,O3.0Mn1La0.72Dy0.08Pb0.2,,,
,,322,322 K,,,10.1016/j.ceramint.2022.02.239,FALSE,,,,,La0.63Dy0.07Pb0.3MnO3,,,O3.0Mn1La0.63Dy0.07Pb0.3,,,
,,330,330 K,,,10.1016/j.ceramint.2022.02.239,TRUE,,,,,La0.8K0.1Na0.1MnO3,,,O3.0Na0.1K0.1Mn1La0.8,,,
,,310,310 K,,,10.1016/j.ceramint.2022.02.239,TRUE,,,,,La0.8K0.1Ag0.1MnO3,,,O3.0K0.1Mn1Ag0.1La0.8,,,
,,355.6,355.6 K,,,10.1016/j.ceramint.2022.02.239,TRUE,,,,,La0.67Sr0.33MnO3,,,O3.0Mn1Sr0.33La0.67,,,
,,365.3,365.3 K,,,10.1016/j.ceramint.2022.02.239,FALSE,,,,,La0.67Sr0.23K0.10MnO3,,,O3.0K0.1Mn1Sr0.23La0.67,,,
,,361.9,361.9 K,,,10.1016/j.ceramint.2022.02.239,FALSE,,,,,La0.67Sr0.23Pb0.10MnO3,,,O3.0Mn1Sr0.23La0.67Pb0.1,,,
,,336,336 K,,,10.1016/j.ceramint.2022.02.239,TRUE,,,,,La0.7Pb0.3MnO3,,,O3.0Mn1La0.7Pb0.3,,,
,,313,313 K,,,10.1016/j.ceramint.2022.02.239,FALSE,,,,,La0.7Pb0.3Mn0.9Ru0.1O3,,,O3.0Mn0.9Ru0.1La0.7Pb0.3,,,
,,335,335 K,,,10.1016/j.ceramint.2022.02.239,FALSE,,,,,La0.7Pb0.3Mn0.8Ru0.2O3,,,O3.0Mn0.8Ru0.2La0.7Pb0.3,,,
,Rhombohedral,325,325 K,,,10.1016/j.jssc.2004.09.004,TRUE,,R 3̄c,,,La0.8Na0.2MnO3,,,O3.0Na0.2Mn1La0.8,,R 3̄c,
,Rhombohedral,298,298 K,,,10.1016/j.jssc.2004.09.004,TRUE,,R 3̄c,,,La0.8Na0.2Mn0.96Co0.04O3,,,O3.0Na0.2Mn0.96Co0.04La0.8,,R 3̄c,
,Rhombohedral,246,246 K,,,10.1016/j.jssc.2004.09.004,TRUE,,R 3̄c,,,La0.8Na0.2Mn0.9Co0.1O3,,,O3.0Na0.2Mn0.9Co0.1La0.8,,R 3̄c,
,Rhombohedral,198,198 K,,,10.1016/j.jssc.2004.09.004,TRUE,,R 3̄c,,,La0.8Na0.2Mn0.8Co0.2O3,,,O3.0Na0.2Mn0.8Co0.2La0.8,,R 3̄c,
,Rhombohedral,370,370 K,,,10.1016/j.jssc.2004.09.004,TRUE,,R 3̄c,,,La0.6Sr0.4MnO3,,,O3.0Mn1Sr0.4La0.6,,R 3̄c,
,Rhombohedral,330,330K,328.4K,328.4,10.1016/j.jallcom.2010.04.167,TRUE,"{'a': '5.483', 'b': '5.483', 'c': '13.314'}",Distorted Rhombohedral,3.66 μB,3.37 μB/Mn,La0.8Na0.2MnO3,,,O3.0Na0.2Mn1La0.8,,R3̄c,
,Rhombohedral,330,330K,330.1K,330.1,10.1016/j.jallcom.2010.04.167,TRUE,"{'a': '5.485', 'b': '5.485', 'c': '13.326'}",Distorted Rhombohedral,3.46 μB,3.32 μB/Mn,La0.8Na0.15K0.05MnO3,,,O3.0Na0.15K0.05Mn1La0.8,,R3̄c,
,Rhombohedral,330,330K,329.1K,329.1,10.1016/j.jallcom.2010.04.167,TRUE,"{'a': '5.493', 'b': '5.493', 'c': '13.342'}",Distorted Rhombohedral,3.87 μB,3.37 μB/Mn,La0.8Na0.1K0.1MnO3,,,O3.0Na0.1K0.1Mn1La0.8,,R3̄c,
,Rhombohedral,330,330K,329.6K,329.6,10.1016/j.jallcom.2010.04.167,TRUE,"{'a': '5.497', 'b': '5.497', 'c': '13.357'}",Distorted Rhombohedral,3.94 μB,3.41 μB/Mn,La0.8Na0.05K0.15MnO3,,,O3.0Na0.05K0.15Mn1La0.8,,R3̄c,
,Rhombohedral,330,330K,330.5K,330.5,10.1016/j.jallcom.2010.04.167,TRUE,"{'a': '5.505', 'b': '5.505', 'c': '13.378'}",Distorted Rhombohedral,3.28 μB,2.73 μB/Mn,La0.8K0.2MnO3,,,O3.0K0.2Mn1La0.8,,R3̄c,
,Orthorhombic,261,261K,,,10.1016/j.physb.2006.01.219,TRUE,,,,,La0.76Eu0.04Sr0.2MnO3,,,O3.0Mn1Sr0.2La0.76Eu0.04,,Pnma,
,Orthorhombic,226,226K,,,10.1016/j.physb.2006.01.219,TRUE,,,,,La0.72Eu0.08Sr0.2MnO3,,,O3.0Mn1Sr0.2La0.72Eu0.08,,Pnma,
,Orthorhombic,187,187K,,,10.1016/j.physb.2006.01.219,TRUE,,,,,La0.64Eu0.16Sr0.2MnO3,,,O3.0Mn1Sr0.2La0.64Eu0.16,,Pnma,
,Orthorhombic,224,224K,,,10.1016/j.physb.2006.01.219,TRUE,,,,,La0.48Eu0.32Sr0.2MnO3,,,O3.0Mn1Sr0.2La0.48Eu0.32,,Pnma,
,,309,309K,,,10.1016/j.physb.2006.01.219,TRUE,,,,,La0.8Sr0.2MnO3,,,O3.0Mn1Sr0.2La0.8,,,
Low,ThCr2Si2-type,300,300 K,,,10.1016/j.jallcom.2018.08.068,TRUE,,Tetragonal,2.9 μB,,LaMn2Si2,,,Si2.0Mn2.0La1,,I4/mmm,
Low,ThCr2Si2-type,300,300 K,,,10.1016/j.jallcom.2018.08.068,TRUE,,Tetragonal,,,La0.8Gd0.2Mn2Si2,,,Si2.0Mn2.0La0.8Gd0.2,,I4/mmm,
,Rhombohedral,,,,,10.1016/j.ceramint.2020.08.145,TRUE,"{'a': '5.5324', 'b': '5.5324', 'c': '13.3598'}",,,,LaMnO3,140,140 K,O3.0Mn1La1,,R-3c,
,Rhombohedral,237,237 K,,,10.1016/j.ceramint.2020.08.145,TRUE,"{'a': '5.5324', 'b': '5.5324', 'c': '13.3598'}",,3.96 μB/f.u.,,La0.99Na0.01MnO3,,,O3.0Na0.01Mn1La0.99,,R-3c,
,Rhombohedral,254,254 K,,,10.1016/j.ceramint.2020.08.145,TRUE,"{'a': '5.5269', 'b': '5.5269', 'c': '13.3539'}",,3.72 μB/f.u.,,La0.95Na0.05MnO3,,,O3.0Na0.05Mn1La0.95,,R-3c,
,Trigonal,275,275 K,,,10.1016/j.ceramint.2017.05.099,TRUE,"{'a': '5.5153 Å', 'b': '5.5153 Å', 'c': '13.3617 Å'}",R-3C,,"6.14 emu/g at 300 K, 43.37 emu/g at 80 K",La0.9Pb0.1MnO3,,,O3.0Mn1La0.9Pb0.1,,R-3C,
,Trigonal,314,314 K,,,10.1016/j.ceramint.2017.05.099,TRUE,"{'a': '5.5150 Å', 'b': '5.5150 Å', 'c': '13.3778 Å'}",R-3C,,"37.06 emu/g at 300 K, 54.4 emu/g at 80 K",La0.8Pb0.2MnO3,,,O3.0Mn1La0.8Pb0.2,,R-3C,
,Trigonal,358.81,358.81 K,,,10.1016/j.ceramint.2017.05.099,TRUE,"{'a': '5.5119 Å', 'b': '5.5119 Å', 'c': '13.3870 Å'}",R-3C,,"44.5 emu/g at 300 K, 59.87 emu/g at 80 K",La0.7Pb0.3MnO3,,,O3.0Mn1La0.7Pb0.3,,R-3C,
,Trigonal,343.64,343.64 K,,,10.1016/j.ceramint.2017.05.099,TRUE,"{'a': '5.5047 Å', 'b': '5.5047 Å', 'c': '13.3933 Å'}",R-3C,,"30.7 emu/g at 300 K, 58.12 emu/g at 80 K",La0.6Pb0.4MnO3,,,O3.0Mn1La0.6Pb0.4,,R-3C,
,Orthorhombic,320.03,320.03 K,,,10.1016/j.ceramint.2017.05.099,TRUE,"{'a': '5.4720 Å', 'b': '5.5169 Å', 'c': '7.7434 Å'}",Pbnm,,"18.2 emu/g at 300 K, 44.98 emu/g at 80 K",La0.5Pb0.5MnO3,,,O3.0Mn1La0.5Pb0.5,,Pbnm,
,Rhombohedral,182,182 K,,,10.1016/j.ceramint.2018.05.216,TRUE,,,,,La0.8Sr0.2CoO3,,,O3.0Co1Sr0.2La0.8,,R-3c,
,Rhombohedral,229,229 K,,,10.1016/j.ceramint.2018.05.216,TRUE,,,,,La0.7Sr0.3CoO3,,,O3.0Co1Sr0.3La0.7,,R-3c,
,Rhombohedral,237,237 K,,,10.1016/j.ceramint.2018.05.216,TRUE,,,,,La0.6Sr0.4CoO3,,,O3.0Co1Sr0.4La0.6,,R-3c,
,Rhombohedral,253,253 K,,,10.1016/j.ceramint.2018.05.216,TRUE,,,,,La0.5Sr0.5CoO3,,,O3.0Co1Sr0.5La0.5,,R-3c,
,,204,204 K,,,10.1016/j.ceramint.2018.05.216,TRUE,,,,,Pr0.6Sr0.4CoO3,,,O3.0Co1Sr0.4Pr0.6,,,
,,218,218 K,,,10.1016/j.ceramint.2018.05.216,TRUE,,,,,Pr0.5Sr0.5CoO3,,,O3.0Co1Sr0.5Pr0.5,,,
,,158,158 K,,,10.1016/j.ceramint.2018.05.216,TRUE,,,,,Pr0.7Sr0.3CoO3,,,O3.0Co1Sr0.3Pr0.7,,,
,,212,212 K,,,10.1016/j.ceramint.2018.05.216,TRUE,,,,,Pr0.4Sr0.6CoO3,,,O3.0Co1Sr0.6Pr0.4,,,
,Orthorhombic,,,,,10.1016/j.ceramint.2017.09.150,TRUE,"{'a': '5.55926 Å', 'b': '5.5783 Å', 'c': '7.89057 Å'}",Pnma,,,LaFeO3,740,740 K,O3.0Fe1La1,,Pnma,
,Tetragonal,265,265 K,265.33 K,265.33,10.1016/j.jallcom.2020.156218,TRUE,"{'a': '3.85628 Å', 'b': '3.85628 Å', 'c': '19.2454 Å'}",Bilayer,,,La1.4Ca1.6Mn2O7,,,O7.0Ca1.6Mn2.0La1.4,,I4/mmm,
,Tetragonal,254,254 K,245.8 K,245.8,10.1016/j.jallcom.2020.156218,TRUE,"{'a': '3.85539 Å', 'b': '3.85539 Å', 'c': '19.2312 Å'}",Bilayer,,,La1.3Pr0.1Ca1.6Mn2O7,,,O7.0Ca1.6Mn2.0La1.3Pr0.1,,I4/mmm,
,Tetragonal,247,247 K,236.61 K,236.61,10.1016/j.jallcom.2020.156218,TRUE,"{'a': '3.85487 Å', 'b': '3.85487 Å', 'c': '19.2271 Å'}",Bilayer,,,La1.2Pr0.2Ca1.6Mn2O7,,,O7.0Ca1.6Mn2.0La1.2Pr0.2,,I4/mmm,
,Tetragonal,232,232 K,221.34 K,221.34,10.1016/j.jallcom.2020.156218,TRUE,"{'a': '3.85400 Å', 'b': '3.85400 Å', 'c': '19.2290 Å'}",Bilayer,,,La1.1Pr0.3Ca1.6Mn2O7,,,O7.0Ca1.6Mn2.0La1.1Pr0.3,,I4/mmm,
,Tetragonal,221,221 K,210.25 K,210.25,10.1016/j.jallcom.2020.156218,TRUE,"{'a': '3.85182 Å', 'b': '3.85182 Å', 'c': '19.2252 Å'}",Bilayer,,,La1.0Pr0.4Ca1.6Mn2O7,,,O7.0Ca1.6Mn2.0La1.0Pr0.4,,I4/mmm,
63.75 Oe,Rhombohedral/Hexagonal,269,269 K,,,10.1016/j.jallcom.2020.158570,TRUE,"{'a': '5.5092 Å', 'b': '5.5092 Å', 'c': '13.3249 Å'}",Hexagonal,4.9 μB,75.38 emu/g,LaMnO3,,,O3.0Mn1La1,6.54 emu/g,R3̅c,
63.69 Oe,Rhombohedral/Hexagonal,272,272 K,,,10.1016/j.jallcom.2020.158570,TRUE,"{'a': '5.5193 Å', 'b': '5.5193 Å', 'c': '13.3472 Å'}",Hexagonal,4.84 μB,79.36 emu/g,La0.97Ag0.03MnO3,,,O3.0Mn1Ag0.03La0.97,5.07 emu/g,R3̅c,
64.04 Oe,Rhombohedral/Hexagonal,278,278 K,,,10.1016/j.jallcom.2020.158570,TRUE,"{'a': '5.5260 Å', 'b': '5.5260 Å', 'c': '13.3556 Å'}",Hexagonal,4.78 μB,79.20 emu/g,La0.94Ag0.06MnO3,,,O3.0Mn1Ag0.06La0.94,6.50 emu/g,R3̅c,
63.86 Oe,Rhombohedral/Hexagonal,287,287 K,,,10.1016/j.jallcom.2020.158570,TRUE,"{'a': '5.5243 Å', 'b': '5.5243 Å', 'c': '13.1197 Å'}",Hexagonal,4.73 μB,60.60 emu/g,La0.91Ag0.09MnO3,,,O3.0Mn1Ag0.09La0.91,7.74 emu/g,R3̅c,
,Orthorhombic,,,,,10.1016/j.physb.2022.414190,TRUE,"{'a': '5.493 Å', 'b': '5.542 Å', 'c': '7.840 Å'}",Pnma,,0.194 Am^2/kg,LaFeO3,750,750 K,O3.0Fe1La1,,Pbnm,9.641 × 10^-8 m^3/kg
3.434 × 10^-3 A/m,Orthorhombic,,,,,10.1016/j.physb.2022.414190,TRUE,"{'a': '5.538 Å', 'b': '7.811 Å', 'c': '5.561 Å'}",Pnma,,0.130 Am^2/kg,La0.8Bi0.2FeO3,810,810 K,O3.0Fe1La0.8Bi0.2,,Pnma,9.118 × 10^-8 m^3/kg
,Orthorhombic,190,190 K,155-162 K,158.5,10.1016/S0925-8388(01)01365-2,TRUE,,,,,La0.9Ca0.1Mn0.9Li0.1O3,,,Li0.1O3.0Ca0.1Mn0.9La0.9,,,
,Orthorhombic,270,270 K,140 K,140,10.1016/S0925-8388(01)01365-2,TRUE,,,,,La0.8Ca0.2Mn0.9Li0.1O3,,,Li0.1O3.0Ca0.2Mn0.9La0.8,,,
,Orthorhombic,270,270 K,70 K,70,10.1016/S0925-8388(01)01365-2,TRUE,,,,,La0.7Ca0.3Mn0.9Li0.1O3,,,Li0.1O3.0Ca0.3Mn0.9La0.7,,,
,Orthorhombic,180,180 K,,,10.1016/S0925-8388(01)01365-2,TRUE,,,,,La0.5Ca0.5Mn0.9Li0.1O3,,,Li0.1O3.0Ca0.5Mn0.9La0.5,,,
,Orthorhombic,123,123 K,,,10.1016/j.physb.2014.08.033,TRUE,,,,,CaMnO3,,,O3.0Ca1Mn1,,,
,Rhombohedral,219,219 K,,,10.1016/j.jallcom.2006.10.112,TRUE,"{'a': '5.529 Å', 'c': '13.554 Å'}",R3̄c,,,La0.9Cd0.1MnO3,,,O3.0Mn1Cd0.1La0.9,,R3̄c,
,Rhombohedral,230,230 K,,,10.1016/j.jallcom.2006.10.112,TRUE,"{'a': '5.524 Å', 'c': '13.522 Å'}",R3̄c,,,La0.8Cd0.2MnO3,,,O3.0Mn1Cd0.2La0.8,,R3̄c,
,Rhombohedral,245,245 K,,,10.1016/j.jallcom.2006.10.112,TRUE,"{'a': '5.519 Å', 'c': '13.446 Å'}",R3̄c,,,La0.7Cd0.3MnO3,,,O3.0Mn1Cd0.3La0.7,,R3̄c,
,Rhombohedral,260,260 K,,,10.1016/j.jallcom.2006.10.112,TRUE,"{'a': '5.508 Å', 'c': '13.345 Å'}",R3̄c,,,La0.6Cd0.4MnO3,,,O3.0Mn1Cd0.4La0.6,,R3̄c,
,Rhombohedral,270,270 K,,,10.1016/j.jallcom.2006.10.112,TRUE,"{'a': '5.501 Å', 'c': '13.290 Å'}",R3̄c,,,La0.5Cd0.5MnO3,,,O3.0Mn1Cd0.5La0.5,,R3̄c,
,,260.45,260.45 K,,,10.1016/j.physb.2006.01.499,TRUE,"{'a': '5.510 AU', 'b': '5.510 AU', 'c': '13.376 AU'}",,,,La0.95K0.05MnO3,,,O3.0K0.05Mn1La0.95,,,
,,287.43,287.43 K,,,10.1016/j.physb.2006.01.499,TRUE,"{'a': '5.520 AU', 'b': '5.520 AU', 'c': '13.372 AU'}",,,,La0.90K0.10MnO3,,,O3.0K0.1Mn1La0.9,,,
,,309.76,309.76 K,,,10.1016/j.physb.2006.01.499,TRUE,"{'a': '5.524 AU', 'b': '5.524 AU', 'c': '13.375 AU'}",,,,La0.85K0.15MnO3,,,O3.0K0.15Mn1La0.85,,,
,Pseudocubic,293,293 K,,,10.1016/j.jcrysgro.2005.12.092,TRUE,,,,,La0.9Na0.1MnO3,,,O3.0Na0.1Mn1La0.9,,,
,Pseudocubic,303,303 K,,,10.1016/j.jcrysgro.2005.12.092,TRUE,,,,,La0.85Na0.15MnO3,,,O3.0Na0.15Mn1La0.85,,,
,Pseudocubic,307,307 K,,,10.1016/j.jcrysgro.2005.12.092,TRUE,,,,,La0.7Na0.3MnO3,,,O3.0Na0.3Mn1La0.7,,,
,Orthorhombic,108,108 K,120 K,120,10.1016/j.jallcom.2015.04.180,TRUE,"{'a': '5.5230 Å', 'b': '5.4869 Å', 'c': '7.7709 Å'}",Pbnm,4.428 B.M.,,LaMn0.5Cr0.5O3,,,O3.0Cr0.5Mn0.5La1,,Pbnm,
,Orthorhombic,99,99 K,104 K,104,10.1016/j.jallcom.2015.04.180,TRUE,"{'a': '5.4892 Å', 'b': '5.4846 Å', 'c': '7.7610 Å'}",Pbnm,4.836 B.M.,,La0.7Nd0.3Mn0.5Cr0.5O3,,,O3.0Cr0.5Mn0.5La0.7Nd0.3,,Pbnm,
,Orthorhombic,95,95 K,78 K,78,10.1016/j.jallcom.2015.04.180,TRUE,"{'a': '5.4625 Å', 'b': '5.4960 Å', 'c': '7.7336 Å'}",Pbnm,5.212 B.M.,,La0.4Nd0.6Mn0.5Cr0.5O3,,,O3.0Cr0.5Mn0.5La0.4Nd0.6,,Pbnm,
,Orthorhombic,89,89 K,66 K,66,10.1016/j.jallcom.2015.04.180,TRUE,"{'a': '5.4308 Å', 'b': '5.5231 Å', 'c': '7.6969 Å'}",Pbnm,5.573 B.M.,,La0.1Nd0.9Mn0.5Cr0.5O3,,,O3.0Cr0.5Mn0.5La0.1Nd0.9,,Pbnm,
,Pseudo-cubic perovskite,285,324 K to 246 K,,,10.1016/S0040-6090(00)01168-8,TRUE,,,,,La0.75Pb0.25MnO3,,,O3.0Mn1La0.75Pb0.25,,,
,Orthorhombic,,,,,10.1016/S0921-4526(98)01079-5,TRUE,,Perovskite,,,LaTiO3,140,140 K,O3.0Ti1La1,,GdFeO3 type,
,Orthorhombic,,,,,10.1016/S0921-4526(98)01079-5,TRUE,,Perovskite,,,NdTiO3,90,90 K,O3.0Ti1Nd1,,GdFeO3 type,
,Orthorhombic,,,,,10.1016/S0921-4526(98)01079-5,TRUE,,Perovskite,,,La0.75Sm0.25TiO3,100,90-110 K,O3.0Ti1La0.75Sm0.25,,GdFeO3 type,60-90 K
,,,,,,10.1016/S0022-0248(02)02104-8,TRUE,,,,,La0.875Sr1.125MnO4,70,70 K,O4.0Mn1Sr1.125La0.875,,,
,,,,,,10.1016/S0022-0248(02)02104-8,TRUE,,,,,La1Sr1MnO4,130,130 K,O4.0Mn1Sr1.0La1.0,,,
,,,,,,10.1016/S0022-0248(02)02104-8,TRUE,,,,,La0.5Sr1.5MnO4,110,110 K,O4.0Mn1Sr1.5La0.5,,,
,,,,,,10.1016/S0921-4526(00)00351-3,TRUE,,,,,LaCuO2.5,117.5,110-125 K,O2.5Cu1La1,,,
,,,,,,10.1016/S0921-4526(00)00351-3,TRUE,,,,,La0.975Sr0.025CuO2.5,125,125 K,O2.5Cu1Sr0.025La0.975,,,
,,,,,,10.1016/S0921-4526(00)00351-3,TRUE,,,,,La0.95Sr0.05CuO2.5,125,125 K,O2.5Cu1Sr0.05La0.95,,,
,,,,,,10.1016/S0921-4526(00)00351-3,TRUE,,,,,La0.9Sr0.1CuO2.5,125,125 K,O2.5Cu1Sr0.1La0.9,,,
,,,,,,10.1016/S0921-4526(00)00351-3,TRUE,,,,,La0.85Sr0.15CuO2.5,125,125 K,O2.5Cu1Sr0.15La0.85,,,
,,,,,,10.1016/S0921-4526(00)00351-3,TRUE,,,,,La0.82Sr0.18CuO2.5,12.5,10-15 K,O2.5Cu1Sr0.18La0.82,,,
,,,,,,10.1016/S0921-4526(00)00351-3,TRUE,,,,,La0.8Sr0.2CuO2.5,12.5,10-15 K,O2.5Cu1Sr0.2La0.8,,,
,Orthorhombic,215,215K,,,10.1016/j.ceramint.2017.09.239,TRUE,,Pnma,,,LaMn0.5Co0.5O3,,,O3.0Mn0.5Co0.5La1,,Pnma,
,Rhombohedral,147,147K,,,10.1016/j.ceramint.2017.09.239,TRUE,,R3̄c,,,La0.95Sr0.05Mn0.5Co0.5O3,,,O3.0Mn0.5Co0.5Sr0.05La0.95,,R3̄c,
,Rhombohedral,250,250K,,,10.1016/j.ceramint.2017.09.239,TRUE,"{'a': '5.441', 'b': '5.441', 'c': '13.238'}",R3̄c,,,La0.5Sr0.5Mn0.5Co0.5O3,,,O3.0Mn0.5Co0.5Sr0.5La0.5,,R3̄c,
,Cubic,260,260K,,,10.1016/j.ceramint.2017.09.239,TRUE,"{'a': '3.834', 'b': '3.834', 'c': '3.834'}",Pm3̄m,0.5 μB,,La0.25Sr0.75Mn0.5Co0.5O3,,,O3.0Mn0.5Co0.5Sr0.75La0.25,,Pm3̄m,
,,300,300 K,,,10.1016/S0921-4526(02)00619-1,TRUE,,,,,La0.65Ca0.35MnO3,,,O3.0Ca0.35Mn1La0.65,,,
,,225,225 K,,,10.1016/S0921-4526(02)00619-1,TRUE,,,,,La0.5Ca0.5MnO3,,,O3.0Ca0.5Mn1La0.5,,,
,Layered double perovskite,174,174 K,,,10.1016/j.jallcom.2023.172493,TRUE,"{'a': '8.4995 Å', 'b': '7.8146 Å', 'c': '7.8175 Å'}",Monoclinic,,,La1.95Ba0.05CuSnO6,,,O6.0Cu1Sn1Ba0.05La1.95,,P21/m,
,Layered double perovskite,154,154 K,,,10.1016/j.jallcom.2023.172493,TRUE,"{'a': '8.4926 Å', 'b': '7.8232 Å', 'c': '7.8254 Å'}",Monoclinic,,,La1.90Ba0.10CuSnO6,,,O6.0Cu1Sn1Ba0.1La1.9,,P21/m,
,Layered double perovskite,142,142 K,,,10.1016/j.jallcom.2023.172493,TRUE,"{'a': '8.4894 Å', 'b': '7.8304 Å', 'c': '7.8308 Å'}",Monoclinic,,,La1.85Ba0.15CuSnO6,,,O6.0Cu1Sn1Ba0.15La1.85,,P21/m,
,Layered double perovskite,136,136 K,,,10.1016/j.jallcom.2023.172493,TRUE,"{'a': '8.4891 Å', 'b': '7.8369 Å', 'c': '7.8354 Å'}",Monoclinic,,,La1.80Ba0.20CuSnO6,,,O6.0Cu1Sn1Ba0.2La1.8,,P21/m,
332 Oe,Monoclinic,268.8,268.8 K,267.0 K,267,10.1016/j.jallcom.2021.162713,TRUE,"{'a': '5.5128 Å', 'b': '5.4557 Å', 'c': '7.7399 Å'}",P 21/n,,3.4 μB/f.u.,La2NiMnO6,,,O6.0Mn1Ni1La2.0,0.26 μB/f.u.,P 21/n,
223 Oe,Monoclinic,277,277.0 K,272.4 K,272.4,10.1016/j.jallcom.2021.162713,TRUE,"{'a': '5.5099 Å', 'b': '5.4588 Å', 'c': '7.7379 Å'}",P 21/n,,3.9 μB/f.u.,La1.94Bi0.06NiMnO6,,,O6.0Mn1Ni1La1.94Bi0.06,0.78 μB/f.u.,P 21/n,
,,224,224.00 K,,,10.1016/j.jallcom.2021.162713,TRUE,,,,,La2CoMnO6,,,O6.0Mn1Co1La2.0,,,
,,192.91,192.91 K,,,10.1016/j.jallcom.2021.162713,TRUE,,,,,Nd2NiMnO6,,,O6.0Mn1Ni1Nd2.0,,,
,,75.85,75.85 K,,,10.1016/j.jallcom.2021.162713,TRUE,,,,,Y2CoMnO6,,,O6.0Mn1Co1Y2.0,,,
,Orthorhombic,,,115 K,115,10.1016/j.jssc.2022.123050,TRUE,,Pnma,0.48 μB/formula,,La2CuTiO6,,,O6.0Ti1Cu1La2.0,,Pnma,
,Monoclinic,23,23 K,,,10.1016/j.jssc.2022.123050,TRUE,,P21/n,2.30 μB/formula,,La2CuMnO6,,,O6.0Mn1Cu1La2.0,,P21/n,
,,635,635 K,,,10.1016/j.physb.2018.04.018,TRUE,,,,,Sr2CrReO6,,,O6.0Cr1Sr2.0Re1,,,
,,725,725 K,,,10.1016/j.physb.2018.04.018,TRUE,,,,,Sr2CrOsO6,,,O6.0Cr1Sr2.0Os1,,,
,Pbnm,242,242 K,,,10.1016/j.ceramint.2020.02.185,TRUE,"{'a': '5.52361 Å', 'b': '5.47412 Å', 'c': '7.76675 Å'}",Orthorhombic,2.97 μB/f.u.,,La2NiMn0.9Ru0.1O6,23,23 K,O6.0Mn0.9Ni1Ru0.1La2.0,,Pbnm,
,Pbnm,,,,,10.1016/j.ceramint.2020.02.185,TRUE,"{'a': '5.53897 Å', 'b': '5.48907 Å', 'c': '7.80013 Å'}",Orthorhombic,,,La2NiMn0.7Ru0.3O6,35,35 K,O6.0Mn0.7Ni1Ru0.3La2.0,,Pbnm,
,P21/n,,,,,10.1016/j.ceramint.2020.02.185,TRUE,"{'a': '5.55872 Å', 'b': '5.50829 Å', 'c': '7.82134 Å'}",Monoclinic,2.4 μB/f.u.,,La2NiMn0.5Ru0.5O6,35,35 K,O6.0Mn0.5Ni1Ru0.5La2.0,,P21/n,
,P21/n,,,,,10.1016/j.ceramint.2020.02.185,TRUE,"{'a': '5.57592 Å', 'b': '5.52502 Å', 'c': '7.84523 Å'}",Monoclinic,,,La2NiMn0.3Ru0.7O6,38,38 K,O6.0Mn0.3Ni1Ru0.7La2.0,,P21/n,
,P21/n,38,38 K,,,10.1016/j.ceramint.2020.02.185,TRUE,"{'a': '5.58476 Å', 'b': '5.53362 Å', 'c': '7.85239 Å'}",Monoclinic,,,La2NiMn0.2Ru0.8O6,28,28 K,O6.0Mn0.2Ni1Ru0.8La2.0,,P21/n,
,P21/n,,,,,10.1016/j.ceramint.2020.02.185,TRUE,"{'a': '5.59358 Å', 'b': '5.54220 Å', 'c': '7.86557 Å'}",Monoclinic,,,La2NiMn0.1Ru0.9O6,24,24 K,O6.0Mn0.1Ni1Ru0.9La2.0,,P21/n,
,P21/n,,,,,10.1016/j.ceramint.2020.02.185,TRUE,"{'a': '5.60556 Å', 'b': '5.55385 Å', 'c': '7.86918 Å'}",Monoclinic,,,La2NiRuO6,23,23 K,O6.0Ni1Ru1La2.0,,P21/n,
,"R-3c, Pbnm",280,280 K,,,10.1016/j.ceramint.2020.02.185,TRUE,,Orthorhombic,,,La2NiMnO6,,,O6.0Mn1Ni1La2.0,,"R-3c, Pbnm",
,K2NiF4-type,,,-277 K,-277,10.1016/j.physb.2017.10.081,TRUE,,,4.26 μB,,La1.67Sr0.33CoO4,,,O4.0Co1Sr0.33La1.67,,I4/mmm,
,K2NiF4-type,,,-96 K,-96,10.1016/j.physb.2017.10.081,TRUE,,,3.67 μB,,La1.4Sr0.6CoO4,,,O4.0Co1Sr0.6La1.4,,I4/mmm,
,K2NiF4-type,,,-38 K,-38,10.1016/j.physb.2017.10.081,TRUE,,,2.95 μB,,La1.25Sr0.75CoO4,,,O4.0Co1Sr0.75La1.25,,I4/mmm,
,Tetragonal,,,,,10.1016/j.physb.2006.01.423,TRUE,,,4.0 μB,,La1.5Ca0.5CoO4,67,67 K,O4.0Ca0.5Co1La1.5,,I4/mmm,
,,,,,,10.1016/S0921-4526(00)00408-7,TRUE,,,,,La1.875Sr0.125Cu0.99Zn0.01O4,7,7 K,O4.0Cu0.99Zn0.01Sr0.125La1.875,,,
,,,,,,10.1016/j.physb.2005.11.054,TRUE,,,,,La2CuO4,325,325 K,O4.0Cu1La2.0,,,
,,,,,,10.1016/j.physb.2005.11.054,FALSE,,,,,La1.875Ba0.125CuO4,34,34 K,O4.0Cu1Ba0.125La1.875,,,
,,,,,,10.1016/j.physb.2005.11.054,FALSE,,,,,La1.875Sr0.125CuO4,34,34 K,O4.0Cu1Sr0.125La1.875,,,
0.2 kOe,Perovskite-like,130,130 K,+169 K,169,10.1016/j.jssc.2019.05.006,TRUE,"{'a': '5.5890 Å', 'b': '5.6516 Å', 'c': '7.9194 Å'}",Monoclinic,1.22 μB,,La3Ni1.75Cu0.25SbO9,,,O9.0Ni1.75Cu0.25Sb1La3.0,0.38 μB,P21/n,
0.32 kOe,Perovskite-like,110,110 K,+161 K,161,10.1016/j.jssc.2019.05.006,TRUE,"{'a': '5.5890 Å', 'b': '5.6516 Å', 'c': '7.9194 Å'}",Monoclinic,1.15 μB,,La3Ni1.75Cu0.25TaO9,,,O9.0Ni1.75Cu0.25La3.0Ta1,0.18 μB,P21/n,
0.35 kOe,Perovskite-like,90,90 K,+156 K,156,10.1016/j.jssc.2019.05.006,TRUE,"{'a': '5.5890 Å', 'b': '5.6516 Å', 'c': '7.9194 Å'}",Monoclinic,0.94 μB,,La3Ni1.75Cu0.25NbO9,,,O9.0Ni1.75Cu0.25Nb1La3.0,0.42 μB,P21/n,
0.2 kOe,Perovskite-like,110,110 K,+165 K,165,10.1016/j.jssc.2019.05.006,TRUE,"{'a': '5.5915 Å', 'b': '5.6617 Å', 'c': '7.9203 Å'}",Monoclinic,0.83 μB,,La3Ni1.5Cu0.5NbO9,,,O9.0Ni1.5Cu0.5Nb1La3.0,0.3 μB,P21/n,
,Orthorhombic,,,1240 K,1240,10.1016/j.ceramint.2019.07.311,TRUE,"{'a': '5.477 Å', 'b': '7.757 Å', 'c': '5.514 Å'}",GdFeO3-type perovskite,4.85 μB,,LaCrO3,288,288 K,O3.0Cr1La1,,Pnma,
2940 Oe,Orthorhombic,,,622 K,622,10.1016/j.ceramint.2019.07.311,TRUE,"{'a': '5.479 Å', 'b': '7.760 Å', 'c': '5.515 Å'}",GdFeO3-type perovskite,4.39 μB,,LaCr0.95Mn0.05O3,260,260 K,O3.0Cr0.95Mn0.05La1,150 emu/mol,Pnma,
1300 Oe,Orthorhombic,,,123 K,123,10.1016/j.ceramint.2019.07.311,TRUE,"{'a': '5.481 Å', 'b': '7.763 Å', 'c': '5.516 Å'}",GdFeO3-type perovskite,3.63 μB,,LaCr0.9Mn0.1O3,226,226 K,O3.0Cr0.9Mn0.1La1,650 emu/mol,Pnma,
,,,,,,10.1016/j.ceramint.2019.07.311,FALSE,,,,,La0.67Ba0.33Mn0.95Fe0.05O3,271,271 K,O3.0Mn0.95Fe0.05Ba0.33La0.67,,,
,,,,,,10.1016/j.ceramint.2019.07.311,TRUE,,,,,La0.7Sr0.3Mn0.8Cr0.2O3,286,286 K,O3.0Cr0.2Mn0.8Sr0.3La0.7,,,
,,,,,,10.1016/j.ceramint.2019.07.311,TRUE,,,,,La0.7Sr0.3Mn0.6Cr0.4O3,242,242 K,O3.0Cr0.4Mn0.6Sr0.3La0.7,,,
,,,,,,10.1016/j.ceramint.2019.07.311,TRUE,,,,,SmCrO3,190,190 K,O3.0Cr1Sm1,,,
,,,,,,10.1016/j.ceramint.2019.07.311,TRUE,,,,,LaCr0.8Mn0.2O3,226,226 K,O3.0Cr0.8Mn0.2La1,,,
,NaZn13-type,305,305 K,,,10.1016/j.actamat.2023.119312,TRUE,{'a': '1.1528 nm'},Cubic,2.16 μB,168.7 emu/g,LaFe10.6Co1.0Si1.4,,,Si1.4Fe10.6Co1.0La1,,Fm-3c,
,NaZn13-type,198,198 K,,,10.1016/j.actamat.2023.119312,TRUE,{'a': '1.1528 nm'},Cubic,2.18 μB,176.8 emu/g,LaFe11.6Si1.4,,,Si1.4Fe11.6La1,,Fm-3c,
,Cubic NaZn13-type,190.6,190.6 K,,,10.1016/j.jallcom.2010.11.144,TRUE,{'a': '11.465 Å'},Cubic,,,LaFe11.6Si1.4B0.1,,,B0.1Si1.4Fe11.6La1,,,
,Cubic NaZn13-type,193.3,193.3 K,,,10.1016/j.jallcom.2010.11.144,TRUE,{'a': '11.466 Å'},Cubic,,,LaFe11.6Si1.4B0.3,,,B0.3Si1.4Fe11.6La1,,,
,Cubic NaZn13-type,198.3,198.3 K,,,10.1016/j.jallcom.2010.11.144,TRUE,{'a': '11.468 Å'},Cubic,,,LaFe11.6Si1.4B0.5,,,B0.5Si1.4Fe11.6La1,,,
,Cubic,154,154 K,,,10.1016/j.actamat.2021.117083,TRUE,{'a': '11.484 Å'},Face-centered cubic,2.1 μB/atom,,LaFe2Si,,,Si1Fe2.0La1,,Fm-3c,
,Cubic,192,192 K,,,10.1016/j.actamat.2021.117083,TRUE,{'a': '11.484 Å'},Face-centered cubic,2.1 μB/atom,,LaFe11.8Si1.2,,,Si1.2Fe11.8La1,,Fm-3c,
,NaZn13,329.8,329.8 K,,,10.1016/j.jssc.2015.10.016,TRUE,{'a': '11.5951 Å'},,,,LaFe11.5Si1.5H1.19,,,H1.19Si1.5Fe11.5La1,,,
,NaZn13,264.3,264.3 K,,,10.1016/j.jssc.2015.10.016,TRUE,{'a': '11.5077 Å'},,,160.9 emu/g,LaFe11.5Si1.5D0.7,,,Si1.5Fe11.5La1,,,
,NaZn13,321,321.0 K,,,10.1016/j.jssc.2015.10.016,TRUE,{'a': '11.5560 Å'},,,,LaFe11.5Si1.5D1.49,,,Si1.5Fe11.5La1,,,
,,234.5,234.5 K,225.4 K,225.4,10.1016/j.jssc.2015.10.016,TRUE,,,1.17 μB/Fe atom,164.2 emu/g,LaFe11.4Si1.6H0.21,,,H0.21Si1.6Fe11.4La1,,,
,,266.6,266.6 K,260.7 K,260.7,10.1016/j.jssc.2015.10.016,TRUE,,,1.17 μB/Fe atom,,LaFe11.4Si1.6H0.41,,,H0.41Si1.6Fe11.4La1,,,
