Repository: sanjayganeshprabu/Computational-Modeling-and-Predictive-Analytics-for-Materials-Data

# Computational-Modeling-and-Predictive-Analytics-for-Materials-Data-

File: MODIFIED magnetic_materials.csv (part 58 of 112)
Coercivity,Crystal_Structure,Curie,Curie(Tc),Curie_Weiss,Curie_Weiss(θp),DOI,Experimental,Lattice_Parameters,Lattice_Structure,Magnetic_Moment,Magnetization,Material_Name,Neel,Neel(Tn),New_Column_Concatenated,Remanence,Space_Group,Susceptibility
,,281.7,281.7 K,279.8 K,279.8,10.1016/j.jssc.2015.10.016,TRUE,,,1.12 μB/Fe atom,,LaFe11.4Si1.6H0.86,,,H0.86Si1.6Fe11.4La1,,,
,NaZn13,321.3,321.3 K,,,10.1016/j.jssc.2015.10.016,TRUE,{'a': '11.6452 Å'},,"2.52 μB (Fe96i), 1.91 μB (Fe8b)",,LaFe11.5Si1.5C0.7,,,C0.7Si1.5Fe11.5La1,,,
,NaZn13,321.3,321.3 K,,,10.1016/j.jssc.2015.10.016,TRUE,,,,138.0 emu/g,LaFe10.8Si2.2C0.5,,,C0.5Si2.2Fe10.8La1,,,
,Rhombohedral,175,175 K,,,10.1016/j.physb.2014.09.018,TRUE,"{'a': '5.5281 Å', 'b': '5.5281 Å', 'c': '13.3716 Å'}",,,,LaMn0.95Ti0.05O3,,,O3.0Ti0.05Mn0.95La1,,R-3c,
,Rhombohedral,146,146 K,,,10.1016/j.physb.2014.09.018,TRUE,"{'a': '5.5325 Å', 'b': '5.5325 Å', 'c': '13.4323 Å'}",,,,LaMn0.90Ti0.10O3,,,O3.0Ti0.1Mn0.9La1,,R-3c,
,Rhombohedral,113,113 K,,,10.1016/j.physb.2014.09.018,TRUE,"{'a': '5.5472 Å', 'b': '5.5472 Å', 'c': '13.4187 Å'}",,,,LaMn0.85Ti0.15O3,,,O3.0Ti0.15Mn0.85La1,,R-3c,
,Rhombohedral,94,94 K,,,10.1016/j.physb.2014.09.018,TRUE,"{'a': '5.5503 Å', 'b': '5.5503 Å', 'c': '13.4289 Å'}",,,,LaMn0.80Ti0.20O3,,,O3.0Ti0.2Mn0.8La1,,R-3c,
,Hexagonal,14.6,14.6 K,,,10.1016/j.jallcom.2008.10.008,TRUE,,CaCu5 type,1 μB,,LaNi4.5Fe0.5,,,Fe0.5Ni4.5La1,,,
,Orthorhombic,115,115 K,,,10.1016/j.ceramint.2024.01.214,TRUE,,Perovskite,,,LaMnO3,140,140 K,O3.0Mn1La1,,,
,Monoclinic,114,114 K,,,10.1016/j.ceramint.2024.01.214,TRUE,,Perovskite,,,La0.94MnO3,,,O3.0Mn1La0.94,,,
18 Oe,Cubic Fd-3m,574.15,301 °C,,,10.1016/j.jallcom.2019.07.173,TRUE,{'a': '8.3929 Å'},Spinel,,66.8 emu/g,Li0.25Zn0.5Fe2.25O4,,,Li0.25O4.0Fe2.25Zn0.5,3.9 emu/g,Fd-3m,
27 Oe,Cubic Fd-3m,489.15,216 °C,,,10.1016/j.jallcom.2019.07.173,TRUE,{'a': '8.3875 Å'},Spinel,,60.6 emu/g,Li0.3167Zn0.5Fe2.15Ti0.1333O4,,,Li0.3167O4.0Ti0.1333Fe2.15Zn0.5,3.5 emu/g,Fd-3m,
28 Oe,Cubic Fd-3m,406.15,133 °C,,,10.1016/j.jallcom.2019.07.173,TRUE,{'a': '8.3842 Å'},Spinel,,38.6 emu/g,Li0.3833Zn0.5Fe2.05Ti0.2667O4,,,Li0.3833O4.0Ti0.2667Fe2.05Zn0.5,4.5 emu/g,Fd-3m,
29 Oe,Cubic Fd-3m,329.15,56 °C,,,10.1016/j.jallcom.2019.07.173,TRUE,{'a': '8.3824 Å'},Spinel,,20.5 emu/g,Li0.45Zn0.5Fe1.95Ti0.4O4,,,Li0.45O4.0Ti0.4Fe1.95Zn0.5,4.8 emu/g,Fd-3m,
30.87 G,Cubic Spinel,782,782 K,,,10.1016/j.ceramint.2022.01.309,TRUE,{'a': '8.355 Å'},Cubic,3.01 μB,78.60 emu/g,Li0.4Zn0.2Cr0.0Fe2.4O4,,,Li0.4O4.0Cr0.0Fe2.4Zn0.2,1.96 emu/g,,
34.63 G,Cubic Spinel,753,753 K,,,10.1016/j.ceramint.2022.01.309,TRUE,{'a': '8.350 Å'},Cubic,2.76 μB,72.17 emu/g,Li0.4Zn0.2Cr0.1Fe2.3O4,,,Li0.4O4.0Cr0.1Fe2.3Zn0.2,3.19 emu/g,,
37.11 G,Cubic Spinel,733,733 K,,,10.1016/j.ceramint.2022.01.309,TRUE,{'a': '8.346 Å'},Cubic,2.48 μB,64.80 emu/g,Li0.4Zn0.2Cr0.2Fe2.2O4,,,Li0.4O4.0Cr0.2Fe2.2Zn0.2,3.33 emu/g,,
39.45 G,Cubic Spinel,703,703 K,,,10.1016/j.ceramint.2022.01.309,TRUE,{'a': '8.342 Å'},Cubic,2.17 μB,56.98 emu/g,Li0.4Zn0.2Cr0.3Fe2.1O4,,,Li0.4O4.0Cr0.3Fe2.1Zn0.2,3.41 emu/g,,
42.29 G,Cubic Spinel,683,683 K,,,10.1016/j.ceramint.2022.01.309,TRUE,{'a': '8.337 Å'},Cubic,1.96 μB,51.65 emu/g,Li0.4Zn0.2Cr0.4Fe2.0O4,,,Li0.4O4.0Cr0.4Fe2.0Zn0.2,4.27 emu/g,,
44.65 G,Cubic Spinel,653,653 K,,,10.1016/j.ceramint.2022.01.309,TRUE,{'a': '8.333 Å'},Cubic,1.67 μB,44.05 emu/g,Li0.4Zn0.2Cr0.5Fe1.9O4,,,Li0.4O4.0Cr0.5Fe1.9Zn0.2,3.77 emu/g,,
,Spinel,873.15,>600 °C,,,10.1016/j.ceramint.2023.07.056,TRUE,{'a': '8.3331 Å'},Cubic,,,Li0.5Fe2.5O4,,,Li0.5O4.0Fe2.5,,Fd3m,
,Spinel,857.15,584 °C,,,10.1016/j.ceramint.2023.07.056,TRUE,{'a': '8.374 Å'},Cubic,,,Li0.4Mg0.2Fe2.4O4,,,Li0.4O4.0Mg0.2Fe2.4,,Fd3m,
,Spinel,838.15,565 °C,,,10.1016/j.ceramint.2023.07.056,TRUE,{'a': '8.4705 Å'},Cubic,,,Li0.3Mg0.4Fe2.3O4,,,Li0.3O4.0Mg0.4Fe2.3,,Fd3m,
,Spinel,829.15,556 °C,,,10.1016/j.ceramint.2023.07.056,TRUE,{'a': '8.4773 Å'},Cubic,,,Li0.2Mg0.6Fe2.2O4,,,Li0.2O4.0Mg0.6Fe2.2,,Fd3m,
,Spinel,809.15,536 °C,,,10.1016/j.ceramint.2023.07.056,TRUE,{'a': '8.484 Å'},Cubic,,,Li0.1Mg0.8Fe2.1O4,,,Li0.1O4.0Mg0.8Fe2.1,,Fd3m,
,Spinel,765.15,492 °C,,,10.1016/j.ceramint.2023.07.056,TRUE,{'a': '8.4916 Å'},Cubic,,,MgFe2O4,,,O4.0Mg1Fe2.0,,Fd3m,
118 G,Cubic Spinel,916,916 K,,,10.1016/j.jallcom.2020.155227,TRUE,{'a': '0.834 nm'},Cubic,2.21 μB,57.23 emu/g,Li0.5Zn0.0Fe2.5O4,,,Li0.5O4.0Fe2.5Zn0.0,13.32 emu/g,,
,Cubic,483.15,210 °C,,,10.1016/j.tsf.2005.10.032,TRUE,,Spinel,,10.45 to 35.23 emu/g,Li0.275Cd0.45Fe2.275O4,,,Li0.275O4.0Fe2.275Cd0.45,,,
,Cubic,648.15,375 °C,,,10.1016/j.tsf.2005.10.032,TRUE,,Spinel,,10.45 to 35.23 emu/g,Li0.225Cd0.55Fe2.225O4,,,Li0.225O4.0Fe2.225Cd0.55,,,
,Cubic,498.15,225 °C,,,10.1016/j.tsf.2005.10.032,TRUE,,Spinel,,10.45 to 35.23 emu/g,Li0.15Cd0.7Fe2.15O4,,,Li0.15O4.0Fe2.15Cd0.7,,,
,spinel,460,460,,,10.1016/j.physb.2010.01.062,TRUE,{'a': '8.377'},,,,Li0.2Zn0.6Fe1.9O4,,,Li0.2O4.0Fe1.9Zn0.6,,,
,spinel,88,88,,,10.1016/j.physb.2010.01.062,TRUE,{'a': '8.409'},,,,Li0.1Zn0.8Fe1.7O4,,,Li0.1O4.0Fe1.7Zn0.8,,,
,R-3m,,,,,10.1016/j.jssc.2018.12.064,TRUE,"{'a': '5.7843 Å', 'c': '31.053 Å'}",Hexagonal,,,Li0.95Zn1.92Mo3O8,160,160 K,Li0.95O8.0Zn1.92Mo3.0,,166,
2491 Oe,,848,848 K,,,10.1016/j.ceramint.2022.07.168,TRUE,,,,47.54 emu/g,Li1.2Zn0.4Ho0.00Fe2.00O4,,,Li1.2O4.0Fe2.0Zn0.4Ho0.0,,,
2466 Oe,,835,835 K,,,10.1016/j.ceramint.2022.07.168,TRUE,,,,33.53 emu/g,Li1.2Zn0.4Ho0.03Fe1.97O4,,,Li1.2O4.0Fe1.97Zn0.4Ho0.03,,,
2436 Oe,,824,824 K,,,10.1016/j.ceramint.2022.07.168,TRUE,,,,28.54 emu/g,Li1.2Zn0.4Ho0.06Fe1.94O4,,,Li1.2O4.0Fe1.94Zn0.4Ho0.06,,,
2383 Oe,,814,814 K,,,10.1016/j.ceramint.2022.07.168,TRUE,,,,23.57 emu/g,Li1.2Zn0.4Ho0.09Fe1.91O4,,,Li1.2O4.0Fe1.91Zn0.4Ho0.09,,,
2165 Oe,,810,810 K,,,10.1016/j.ceramint.2022.07.168,TRUE,,,,20.21 emu/g,Li1.2Zn0.4Ho0.12Fe1.88O4,,,Li1.2O4.0Fe1.88Zn0.4Ho0.12,,,
2000 Oe,,806,806 K,,,10.1016/j.ceramint.2022.07.168,TRUE,,,,16.85 emu/g,Li1.2Zn0.4Ho0.15Fe1.85O4,,,Li1.2O4.0Fe1.85Zn0.4Ho0.15,,,
,Monoclinic,,,50 K,50,10.1016/j.jssc.2019.121061,TRUE,"{'a': '5.1155', 'b': '8.8375', 'c': '5.0976'}",Layered,2.2 μB,,Li2RhO3,,,Li2.0O3.0Rh1,,C2/m,
37 Oe,Cubic,,,-309.87 K,-309.87,10.1016/j.jallcom.2021.162098,TRUE,{'a': '8.4057 Å'},F-43m,7.84 μB/f.u.,,LiInCr4O8,15.9,15.9 K,Li1O8.0Cr4.0In1,,F-43m,
540 Oe,Cubic,,,-251.40 K,-251.4,10.1016/j.jallcom.2021.162098,TRUE,{'a': '8.4120 Å'},F-43m,7.45 μB/f.u.,,LiInCr3.8Mn0.2O8,4.9,4.9 K,Li1O8.0Cr3.8Mn0.2In1,,F-43m,
1654 Oe,Cubic,,,-279.08 K,-279.08,10.1016/j.jallcom.2021.162098,TRUE,{'a': '8.4141 Å'},F-43m,8.29 μB/f.u.,,LiInCr3.6Mn0.4O8,7.8,7.8 K,Li1O8.0Cr3.6Mn0.4In1,,F-43m,
2599 Oe,Cubic,,,-318.19 K,-318.19,10.1016/j.jallcom.2021.162098,TRUE,{'a': '8.4116 Å'},F-43m,8.65 μB/f.u.,,LiInCr3.5Mn0.5O8,9.4,9.4 K,Li1O8.0Cr3.5Mn0.5In1,,F-43m,
,Cubic,,,,,10.1016/j.jallcom.2021.162098,FALSE,,,,,LiGaCr4O8,11,11 K,Li1O8.0Cr4.0Ga1,,,
,Cubic,,,,,10.1016/j.jallcom.2021.162098,TRUE,,,,,LiInCr4O8,15.9,15.9 K,Li1O8.0Cr4.0In1,,,
,Poly-layered intercalated sheets,225,225 K,"175 K (parallel to c-axis), 187 K (parallel to ab-plane)",181,10.1016/j.jssc.2008.07.024,TRUE,{'c': '803 pm'},,7.94 μB,,Li3EuC4,44,44 K,Li3.0C4.0Eu1,,,
,,,,,,10.1016/j.jssc.2008.07.024,TRUE,,,,,EuC6,40,40 K,C6.0Eu1,,,
,Th2Ni17,278,278 K,,,10.1016/j.jallcom.2004.04.004,TRUE,"{'a': '839.5 pm', 'c': '829.3 pm'}",Hexagonal,2.00 μB per Fe atom,,Lu2Fe17,,,Fe17.0Lu2.0,,P63/mmc,
,Th2Ni17,355,355 K,,,10.1016/j.jallcom.2004.04.004,TRUE,"{'a': '838.7 pm', 'c': '828.3 pm'}",Hexagonal,1.98 μB per Fe atom,,Lu2Fe16Si,,,Si1Fe16.0Lu2.0,,P63/mmc,
,Th2Ni17,415,415 K,,,10.1016/j.jallcom.2004.04.004,TRUE,"{'a': '837.1 pm', 'c': '827.6 pm'}",Hexagonal,1.92 μB per Fe atom,,Lu2Fe15Si2,,,Si2.0Fe15.0Lu2.0,,P63/mmc,
,Th2Ni17,460,460 K,,,10.1016/j.jallcom.2004.04.004,TRUE,"{'a': '836.1 pm', 'c': '826.1 pm'}",Hexagonal,1.78 μB per Fe atom,,Lu2Fe14Si3,,,Si3.0Fe14.0Lu2.0,,P63/mmc,
,Th2Ni17,470,470 K,,,10.1016/j.jallcom.2004.04.004,TRUE,"{'a': '836.7 pm', 'c': '823.9 pm'}",Hexagonal,1.68 μB per Fe atom,,Lu2Fe13.6Si3.4,,,Si3.4Fe13.6Lu2.0,,P63/mmc,
,HfFe6Ge6-type,,,,,10.1016/S0925-8388(02)00783-1,TRUE,"{'a': '5.508', 'c': '9.002'}",,1 μB,,LuMn6Sn5.92In0.08,391,391 K,Mn6.0In0.08Sn5.92Lu1,,,
,HfFe6Ge6-type,,,,,10.1016/S0925-8388(02)00783-1,TRUE,"{'a': '5.507', 'c': '9.004'}",,,,LuMn6Sn5.83In0.17,370,370 K,Mn6.0In0.17Sn5.83Lu1,,,
,HfFe6Ge6-type,,,,,10.1016/S0925-8388(02)00783-1,TRUE,"{'a': '5.504', 'c': '9.016'}",,1.5 μB,,LuMn6Sn5.66In0.34,334,334 K,Mn6.0In0.34Sn5.66Lu1,,,
,HfFe6Ge6-type,,,,,10.1016/S0925-8388(02)00783-1,TRUE,"{'a': '5.505', 'c': '9.023'}",,,,LuMn6Sn5.52In0.48,313,313 K,Mn6.0In0.48Sn5.52Lu1,,,
,Hexagonal,,,-38 K,-38,10.1016/j.jallcom.2006.10.111,TRUE,"{'a': '0.3195 nm', 'c': '0.5188 nm'}",Wurtzite,4.25 μB,,Ga0.95Mn0.05N0.82O0.18,,,N0.82O0.18Mn0.05Ga0.95,,,
,,940,940 K,,,10.1016/j.jallcom.2006.10.111,FALSE,,,,,Ga0.91Mn0.09N,,,N1Mn0.09Ga0.91,,,
12.2 Oe,Cubic Spinel,725,725 K,,,10.1016/j.physb.2012.07.030,TRUE,{'a': '8.412 Å'},Cubic,,23.26 emu/g,Mg0.5Zn0.5Cr0.0Fe2.0O4,,,O4.0Mg0.5Cr0.0Fe2.0Zn0.5,,,25.82 emu/g
16.5 Oe,Cubic Spinel,691,691 K,,,10.1016/j.physb.2012.07.030,TRUE,{'a': '8.405 Å'},Cubic,,21.80 emu/g,Mg0.5Zn0.5Cr0.2Fe1.8O4,,,O4.0Mg0.5Cr0.2Fe1.8Zn0.5,,,
31.9 Oe,Cubic Spinel,658,658 K,,,10.1016/j.physb.2012.07.030,TRUE,{'a': '8.401 Å'},Cubic,,18.87 emu/g,Mg0.5Zn0.5Cr0.4Fe1.6O4,,,O4.0Mg0.5Cr0.4Fe1.6Zn0.5,,,20.32 emu/g
49.1 Oe,Cubic Spinel,618,618 K,,,10.1016/j.physb.2012.07.030,TRUE,{'a': '8.396 Å'},Cubic,,13.96 emu/g,Mg0.5Zn0.5Cr0.6Fe1.4O4,,,O4.0Mg0.5Cr0.6Fe1.4Zn0.5,,,
85.9 Oe,Cubic Spinel,598,598 K,,,10.1016/j.physb.2012.07.030,TRUE,{'a': '8.389 Å'},Cubic,,8.58 emu/g,Mg0.5Zn0.5Cr0.8Fe1.2O4,,,O4.0Mg0.5Cr0.8Fe1.2Zn0.5,,,
125.0 Oe,Cubic Spinel,582,582 K,,,10.1016/j.physb.2012.07.030,TRUE,{'a': '8.381 Å'},Cubic,,6.31 emu/g,Mg0.5Zn0.5Cr1.0Fe1.0O4,,,O4.0Mg0.5Cr1.0Fe1.0Zn0.5,,,8.65 emu/g
,Triclinic,,,-22.98 K,-22.98,10.1016/j.jssc.2005.04.033,TRUE,,,4.938 μB,,Zn2CrV3O11,11,11 K,O11.0V3.0Cr1Zn2.0,,,
,Triclinic,,,-4.08 K,-4.08,10.1016/j.jssc.2005.04.033,TRUE,,,4.979 μB,,Mg2CrV3O11,10,10 K,O11.0Mg2.0V3.0Cr1,,,
,Triclinic,,,-50 K,-50,10.1016/j.jnoncrysol.2006.07.009,TRUE,"{'a': '0.64437 nm', 'b': '0.68146 nm', 'c': '1.0109 nm'}",,5.40 μB,,Mg2FeV3O11,,,O11.0Mg2.0V3.0Fe1,,,
,,,,-58 K,-58,10.1016/j.jnoncrysol.2006.07.009,TRUE,,,,,Zn2FeV3O11,,,O11.0V3.0Fe1Zn2.0,,,
,Cubic Spinel,699,699 K,,,10.1016/j.physb.2013.12.005,TRUE,{'a': '8.382 Å'},Cubic,0.0307 μB,,MgFe2O4,,,O4.0Mg1Fe2.0,,,
,Cubic Spinel,683,683 K,,,10.1016/j.physb.2013.12.005,TRUE,{'a': '8.344 Å'},Cubic,0.0280 μB,,MgAl0.2Fe1.8O4,,,O4.0Mg1Al0.2Fe1.8,,,
,Cubic Spinel,607,607 K,,,10.1016/j.physb.2013.12.005,TRUE,{'a': '8.335 Å'},Cubic,0.0311 μB,,MgAl0.4Fe1.6O4,,,O4.0Mg1Al0.4Fe1.6,,,
,Cubic Spinel,571,571 K,,,10.1016/j.physb.2013.12.005,TRUE,{'a': '8.296 Å'},Cubic,0.0142 μB,,MgAl0.6Fe1.4O4,,,O4.0Mg1Al0.6Fe1.4,,,
,Cubic Spinel,528,528 K,,,10.1016/j.physb.2013.12.005,TRUE,{'a': '8.294 Å'},Cubic,0.0090 μB,,MgAl0.8Fe1.2O4,,,O4.0Mg1Al0.8Fe1.2,,,
,Cubic Spinel,508,508 K,,,10.1016/j.physb.2013.12.005,TRUE,{'a': '8.279 Å'},Cubic,0.0053 μB,,MgAlFeO4,,,O4.0Mg1Al1Fe1,,,
Close to zero,Cubic Spinel,309.85,36.7 °C,,,10.1016/j.jallcom.2020.156907,TRUE,{'a': '8.411 Å'},Face-centered cubic,,35.5 emu·g−1,Mg0.1Zn0.7Co0.2Fe2O4,,,O4.0Mg0.1Fe2.0Co0.2Zn0.7,Close to zero,,
Close to zero,Cubic Spinel,330.55,57.4 °C,,,10.1016/j.jallcom.2020.156907,TRUE,{'a': '8.400 Å'},Face-centered cubic,,41.4 emu·g−1,Mg0.15Zn0.65Co0.2Fe2O4,,,O4.0Mg0.15Fe2.0Co0.2Zn0.65,Close to zero,,
Close to zero,Cubic Spinel,363.85,90.7 °C,,,10.1016/j.jallcom.2020.156907,TRUE,{'a': '8.423 Å'},Face-centered cubic,,53.3 emu·g−1,Mg0.2Zn0.6Co0.2Fe2O4,,,O4.0Mg0.2Fe2.0Co0.2Zn0.6,Close to zero,,
Close to zero,Cubic Spinel,373.35,100.2 °C,,,10.1016/j.jallcom.2020.156907,TRUE,{'a': '8.419 Å'},Face-centered cubic,,53.6 emu·g−1,Mg0.3Zn0.5Co0.2Fe2O4,,,O4.0Mg0.3Fe2.0Co0.2Zn0.5,Close to zero,,
Close to zero,Cubic Spinel,441.35,168.2 °C,,,10.1016/j.jallcom.2020.156907,TRUE,{'a': '8.399 Å'},Face-centered cubic,,51.4 emu·g−1,Mg0.4Zn0.4Co0.2Fe2O4,,,O4.0Mg0.4Fe2.0Co0.2Zn0.4,Close to zero,,
Close to zero,Cubic Spinel,516.05,242.9 °C,,,10.1016/j.jallcom.2020.156907,TRUE,{'a': '8.423 Å'},Face-centered cubic,,54.9 emu·g−1,Mg0.5Zn0.3Co0.2Fe2O4,,,O4.0Mg0.5Fe2.0Co0.2Zn0.3,Close to zero,,
,Spinel,,,,,10.1016/j.physb.2011.12.042,TRUE,,,,,Mg0.75Zn0.25AlFeO4,45,45 K,O4.0Mg0.75Al1Fe1Zn0.25,,,4.85×10^−5 emu/g Oe
,Spinel,,,,,10.1016/j.physb.2011.12.042,TRUE,,,,,Mg0.5Zn0.5AlFeO4,20,20 K,O4.0Mg0.5Al1Fe1Zn0.5,,,2.91×10^−5 emu/g Oe
,Spinel,,,,,10.1016/j.physb.2011.12.042,TRUE,,,,,Mg0.25Zn0.75AlFeO4,13,13 K,O4.0Mg0.25Al1Fe1Zn0.75,,,1.61×10^−5 emu/g Oe
,Orthorhombic,475,475 K,,,10.1016/j.actamat.2019.09.023,TRUE,,TiNiSi-type,0.76 μB/atom,,Mn0.5Fe0.5NiSi0.955Al0.045,,,Al0.045Si0.955Mn0.5Fe0.5Ni1,,,
,Orthorhombic,622,622 K,,,10.1016/j.actamat.2019.09.023,TRUE,,TiNiSi-type,9.974 μB/cell,,MnNiSi,,,Si1Mn1Ni1,,,
13.504 Gauss,Cubic Spinel,466.15,193 °C,,,10.1016/j.ceramint.2019.07.341,TRUE,{'a': '8.4540 Å'},Cubic,1.4601 μB,34.57 emu/gm,Mn0.5Zn0.5Fe2O4,,,O4.0Mn0.5Fe2.0Zn0.5,0.350 emu/gm,,
5.222 Gauss,Cubic Spinel,441.15,168 °C,,,10.1016/j.ceramint.2019.07.341,TRUE,{'a': '8.4435 Å'},Cubic,0.9812 μB,22.83 emu/gm,Mn0.5Zn0.5La0.05Fe1.95O4,,,O4.0Mn0.5Fe1.95Zn0.5La0.05,0.087 emu/gm,,
2.647 Gauss,Cubic Spinel,420.15,147 °C,,,10.1016/j.ceramint.2019.07.341,TRUE,{'a': '8.4430 Å'},Cubic,0.6704 μB,15.34 emu/gm,Mn0.5Zn0.5La0.1Fe1.9O4,,,O4.0Mn0.5Fe1.9Zn0.5La0.1,0.034 emu/gm,,
24.2 Oe,fcc,,,,,10.1016/j.physb.2020.412302,TRUE,{'a': '8.465'},,2.60 μB,62.1 emu/gm,Mn0.7Zn0.3Fe2O4,465,465 K,O4.0Mn0.7Fe2.0Zn0.3,0.28 emu/gm,Fd3m,
15.9 Oe,fcc,,,,,10.1016/j.physb.2020.412302,TRUE,{'a': '8.488'},,2.76 μB,66.7 emu/gm,Mn0.8Zn0.3Si0.1Fe1.8O4,410,410 K,O4.0Si0.1Mn0.8Fe1.8Zn0.3,0.62 emu/gm,Fd3m,
15.9 Oe,fcc,,,,,10.1016/j.physb.2020.412302,TRUE,{'a': '8.497'},,2.14 μB,52.5 emu/gm,Mn0.9Zn0.3Si0.2Fe1.6O4,385,385 K,O4.0Si0.2Mn0.9Fe1.6Zn0.3,1.13 emu/gm,Fd3m,
19.1 Oe,fcc,,,,,10.1016/j.physb.2020.412302,TRUE,{'a': '8.505'},,2.02 μB,50.2 emu/gm,Mn1.0Zn0.3Si0.3Fe1.4O4,370,370 K,O4.0Si0.3Mn1.0Fe1.4Zn0.3,2.38 emu/gm,Fd3m,
,Orthorhombic,542,542 K,,,10.1016/j.jallcom.2017.10.295,TRUE,,,,,Mn0.85Co0.3Ni0.85Si0.9Ga0.1,,,Si0.9Mn0.85Co0.3Ni0.85Ga0.1,,Pnma,
,Orthorhombic,520,520 K,,,10.1016/j.jallcom.2017.10.295,TRUE,,,,,Mn0.85Co0.3Ni0.85Si0.88Ga0.12,,,Si0.88Mn0.85Co0.3Ni0.85Ga0.12,,Pnma,
,Orthorhombic,239,239 K,,,10.1016/j.jallcom.2017.10.295,TRUE,,,,,Mn0.85Co0.3Ni0.85Si0.82Ga0.18,,,Si0.82Mn0.85Co0.3Ni0.85Ga0.18,,Pnma,
64 Oe,Spinel,608,608 K,,,10.1016/j.physb.2018.09.004,TRUE,{'a': '8.517 Å'},Cubic,,66.73 emu/g,MnFe2O4,,,O4.0Mn1Fe2.0,5.8 emu/g,,
59 Oe,Spinel,560,560 K,,,10.1016/j.physb.2018.09.004,TRUE,{'a': '8.477 Å'},Cubic,,61.36 emu/g,Mn0.9Zn0.1Fe2O4,,,O4.0Mn0.9Fe2.0Zn0.1,4.3 emu/g,,
56 Oe,Spinel,490,490 K,,,10.1016/j.physb.2018.09.004,TRUE,{'a': '8.473 Å'},Cubic,,49.07 emu/g,Mn0.7Zn0.3Fe2O4,,,O4.0Mn0.7Fe2.0Zn0.3,2.1 emu/g,,
25 Oe,Spinel,370,370 K,,,10.1016/j.physb.2018.09.004,TRUE,{'a': '8.437 Å'},Cubic,,45.34 emu/g,Mn0.5Zn0.5Fe2O4,,,O4.0Mn0.5Fe2.0Zn0.5,0.2 emu/g,,
12 Oe,Spinel,306,306 K,,,10.1016/j.physb.2018.09.004,TRUE,{'a': '8.432 Å'},Cubic,,29.87 emu/g,Mn0.3Zn0.7Fe2O4,,,O4.0Mn0.3Fe2.0Zn0.7,0.1 emu/g,,
,Hexagonal,,,,,10.1016/j.jallcom.2018.11.066,TRUE,,,,,Mn1.06Te,400,400 K,Mn1.06Te1,,,
,Hexagonal,,,,,10.1016/j.jallcom.2018.11.066,TRUE,,,,,Mn1.03Sn0.03Te,400,400 K,Mn1.03Sn0.03Te1,,,
,Hexagonal,,,,,10.1016/j.jallcom.2018.11.066,TRUE,,,,,Mn1.025Sn0.035Te,400,400 K,Mn1.025Sn0.035Te1,,,
,Hexagonal,,,,,10.1016/j.jallcom.2018.11.066,TRUE,,,,,Mn1.02Sn0.04Te,400,400 K,Mn1.02Sn0.04Te1,,,
,Hexagonal,,,,,10.1016/j.jallcom.2018.11.066,TRUE,,,,,Mn1.015Sn0.045Te,400,400 K,Mn1.015Sn0.045Te1,,,
,Fe2P-type,277.4,277.4 K,,,10.1016/j.jallcom.2015.01.141,TRUE,"{'a': '6.10993 Å', 'c': '3.45147 Å'}",Hexagonal,,,Mn1.2Fe0.8P0.74Ge0.26,,,P0.74Mn1.2Fe0.8Ge0.26,,P6̄2m,
,Fe2P-type,287.2,287.2 K,,,10.1016/j.jallcom.2015.01.141,TRUE,"{'a': '6.11874 Å', 'c': '3.44714 Å'}",Hexagonal,,,Mn1.2Fe0.8P0.74Ge0.26Al0.004,,,Al0.004P0.74Mn1.2Fe0.8Ge0.26,,P6̄2m,
,Fe2P-type,288.6,288.6 K,,,10.1016/j.jallcom.2015.01.141,TRUE,"{'a': '6.11887 Å', 'c': '3.44663 Å'}",Hexagonal,,,Mn1.2Fe0.8P0.74Ge0.26Al0.008,,,Al0.008P0.74Mn1.2Fe0.8Ge0.26,,P6̄2m,
,Fe2P-type,292.2,292.2 K,,,10.1016/j.jallcom.2015.01.141,TRUE,"{'a': '6.12230 Å', 'c': '3.44472 Å'}",Hexagonal,,,Mn1.2Fe0.8P0.74Ge0.26Al0.010,,,Al0.01P0.74Mn1.2Fe0.8Ge0.26,,P6̄2m,
,Fe2P-type,294.4,294.4 K,,,10.1016/j.jallcom.2015.01.141,TRUE,"{'a': '6.12983 Å', 'c': '3.44235 Å'}",Hexagonal,,,Mn1.2Fe0.8P0.74Ge0.26Al0.012,,,Al0.012P0.74Mn1.2Fe0.8Ge0.26,,P6̄2m,
,Fe2P-type,276.5,276.5 K,,,10.1016/j.jallcom.2015.01.141,TRUE,"{'a': '6.10508 Å', 'c': '3.45281 Å'}",Hexagonal,,,Mn1.2Fe0.8P0.75Ge0.25,,,P0.75Mn1.2Fe0.8Ge0.25,,P6̄2m,
,Fe2P-type,282.4,282.4 K,,,10.1016/j.jallcom.2015.01.141,TRUE,"{'a': '6.10896 Å', 'c': '3.45134 Å'}",Hexagonal,,,Mn1.2Fe0.8P0.75Ge0.25Al0.010,,,Al0.01P0.75Mn1.2Fe0.8Ge0.25,,P6̄2m,
,Fe2P-type,260.8,260.8 K,,,10.1016/j.jallcom.2015.01.141,TRUE,"{'a': '6.09130 Å', 'c': '3.45730 Å'}",Hexagonal,,,Mn1.2Fe0.8P0.76Ge0.24,,,P0.76Mn1.2Fe0.8Ge0.24,,P6̄2m,
,Fe2P-type,271.1,271.1 K,,,10.1016/j.jallcom.2015.01.141,TRUE,"{'a': '6.09798 Å', 'c': '3.45460 Å'}",Hexagonal,,,Mn1.2Fe0.8P0.76Ge0.24Al0.010,,,Al0.01P0.76Mn1.2Fe0.8Ge0.24,,P6̄2m,
,Cubic,,,,,10.1016/S1359-6454(01)00049-0,TRUE,{'a': '8.91 Å'},Body-centered cubic,"{'Site I': '1.9 μB', 'Site II': '1.7 μB', 'Site III': '0.6 μB', 'Site IV': '0.2 μB'}",,Mn99.99Ni0.01,90,90±1 K,Mn99.99Ni0.01,,,
,Cubic,,,,,10.1016/S1359-6454(01)00049-0,TRUE,{'a': '8.91 Å'},Body-centered cubic,"{'Site I': '1.9 μB', 'Site II': '1.7 μB', 'Site III': '0.6 μB', 'Site IV': '0.2 μB'}",,Mn99.98Ni0.02,95,95±1 K,Mn99.98Ni0.02,,,
,Cubic,,,,,10.1016/S1359-6454(01)00049-0,TRUE,{'a': '8.91 Å'},Body-centered cubic,"{'Site I': '1.9 μB', 'Site II': '1.7 μB', 'Site III': '0.6 μB', 'Site IV': '0.2 μB'}",,Mn99.95Ni0.05,100,100±1 K,Mn99.95Ni0.05,,,
,Monoclinic,,,,,10.1016/j.jssc.2014.07.039,TRUE,"{'a': '4.8178', 'b': '5.7442', 'c': '4.9853'}",,,,MnWO4,13.5,13.5 K,O4.0Mn1W1,,P2/c,
,"Hexagonal (ferromagnetic phase), Orthorhombic (paramagnetic phase)",313,313 K,,,10.1016/j.jallcom.2015.01.151,TRUE,,,,,MnAs,,,Mn1As1,,,
,,267,267 K,,,10.1016/j.jallcom.2015.01.151,FALSE,,,,,Mn0.999Cr0.001As,,,Cr0.001Mn0.999As1,,,
,Tetragonal,550,550 K,,,10.1016/j.jallcom.2021.158963,TRUE,"{'a': '3.94 Å', 'c': '6.44 Å'}",Cu2Sb-type,"2.3 μB (Mn-I), -3.4 μB (Mn-II)",,Mn2Sb0.96Bi0.04,,,Mn2.0Sb0.96Bi0.04,,P 4/nmm,
0.09 T,Tetragonal Cu2Sb-type,502,502 K,,,10.1016/j.jallcom.2018.08.004,TRUE,,Tetragonal,,35 emu/g,Mn2Sb0.9Sn0.1,,,Mn2.0Sn0.1Sb0.9,,,
0.14 T,Tetragonal Cu2Sb-type,483,483 K,,,10.1016/j.jallcom.2018.08.004,TRUE,,Tetragonal,,30 emu/g,Mn2Sb0.8Sn0.2,,,Mn2.0Sn0.2Sb0.8,,,
,Tetragonal Cu2Sb-type,464,464 K,,,10.1016/j.jallcom.2018.08.004,TRUE,,Tetragonal,,21 emu/g,Mn2Sb0.7Sn0.3,,,Mn2.0Sn0.3Sb0.7,,,
,Tetragonal Cu2Sb,550,550 K,,,10.1016/S0921-4526(01)01471-5,TRUE,,,"2.1 μB (Mn1), 3.9 μB (Mn2)",,Mn2Sb,,,Mn2.0Sb1,,,
,Cubic,143,143 K,,,10.1016/j.jallcom.2018.03.311,TRUE,,Primitive,,30 Am^2/kg,Mn3CuN0.95C0.05,,,C0.05N0.95Mn3.0Cu1,,Pm-3m,
,Cubic,149,149 K,,,10.1016/j.jallcom.2018.03.311,TRUE,,Primitive,,30 Am^2/kg,Mn3CuN0.9C0.1,,,C0.1N0.9Mn3.0Cu1,,Pm-3m,
,Cubic,153,153 K,,,10.1016/j.jallcom.2018.03.311,TRUE,,Primitive,,36 Am^2/kg,Mn3CuN0.8C0.2,,,C0.2N0.8Mn3.0Cu1,,Pm-3m,
,Cubic,160,160 K,,,10.1016/j.jallcom.2018.03.311,TRUE,,Primitive,,35 Am^2/kg,Mn3CuN0.75C0.25,,,C0.25N0.75Mn3.0Cu1,,Pm-3m,
,Cubic,163,163 K,,,10.1016/j.jallcom.2018.03.311,TRUE,,Primitive,,32 Am^2/kg,Mn3CuN0.7C0.3,,,C0.3N0.7Mn3.0Cu1,,Pm-3m,
,Cubic,165,165 K,,,10.1016/j.jallcom.2018.03.311,TRUE,,Primitive,,34 Am^2/kg,Mn3CuN0.55C0.45,,,C0.45N0.55Mn3.0Cu1,,Pm-3m,
,Cubic,,,,,10.1016/j.physb.2016.02.010,TRUE,,Antiperovskite,,,Mn3ZnN,181,"185 K (ZFC), 177 K (FC)",N1Mn3.0Zn1,,Pm-3m (No. 221),
,Cubic,,,-101 K,-101,10.1016/j.physb.2016.02.010,TRUE,,Antiperovskite,,,Mn2.9Cr0.1ZnN,172,"174 K (ZFC), 170 K (FC)",N1Cr0.1Mn2.9Zn1,,Pm-3m (No. 221),
,Cubic,,,-92 K,-92,10.1016/j.physb.2016.02.010,TRUE,,Antiperovskite,,,Mn2.8Cr0.2ZnN,146,"150 K (ZFC), 142 K (FC)",N1Cr0.2Mn2.8Zn1,,Pm-3m (No. 221),
,Cubic,,,-56 K,-56,10.1016/j.physb.2016.02.010,TRUE,,Antiperovskite,,,Mn2.7Cr0.3ZnN,127,"132 K (ZFC), 122 K (FC)",N1Cr0.3Mn2.7Zn1,,Pm-3m (No. 221),
,Cubic,,,-25 K,-25,10.1016/j.physb.2016.02.010,TRUE,,Antiperovskite,,,Mn2.6Cr0.4ZnN,147,147 K,N1Cr0.4Mn2.6Zn1,,Pm-3m (No. 221),
,Cubic,,,32 K,32,10.1016/j.physb.2016.02.010,TRUE,,Antiperovskite,,,Mn2.5Cr0.5ZnN,234,234 K,N1Cr0.5Mn2.5Zn1,,Pm-3m (No. 221),
1.43 T,NiAs-type (LTP),633,633 K,,,10.1016/j.jallcom.2018.07.311,TRUE,,Hexagonal,,60.7 Am2/kg,Mn55Bi45,,,Mn55.0Bi45.0,,,
,NiAs-type (LTP),635,635 K,,,10.1016/j.jallcom.2018.07.311,TRUE,,Hexagonal,,,Mn55Bi44Ga1,,,Mn55.0Ga1.0Bi44.0,,,
1.66 T,NiAs-type (LTP),658,658 K,,,10.1016/j.jallcom.2018.07.311,TRUE,,Hexagonal,,45.1 Am2/kg,Mn55Bi40Ga5,,,Mn55.0Ga5.0Bi40.0,,,
0,Hexagonal,300.5,300.5 K,355–400 K,377.5,10.1016/j.jallcom.2020.158322,TRUE,,,3.21 μB,,MnAs0.95Sb0.05,,,Mn1As0.95Sb0.05,,P 63/mmc,
0,Hexagonal,288,288.0 K,335–400 K,367.5,10.1016/j.jallcom.2020.158322,TRUE,,,3.18 μB,,MnAs0.9Sb0.1,,,Mn1As0.9Sb0.1,,P 63/mmc,
0,Hexagonal,282.5,282.5 K,330–400 K,365,10.1016/j.jallcom.2020.158322,TRUE,,,3.22 μB,,MnAs0.85Sb0.15,,,Mn1As0.85Sb0.15,,P 63/mmc,
0,Hexagonal,275.9,275.9 K,320–400 K,360,10.1016/j.jallcom.2020.158322,TRUE,,,3.16 μB,,MnAs0.8Sb0.2,,,Mn1As0.8Sb0.2,,P 63/mmc,
0,Hexagonal,262.7,262.7 K,315–400 K,357.5,10.1016/j.jallcom.2020.158322,TRUE,,,3.18 μB,,MnAs0.75Sb0.25,,,Mn1As0.75Sb0.25,,P 63/mmc,
0,Hexagonal,242.1,242.1 K,310–400 K,355,10.1016/j.jallcom.2020.158322,TRUE,,,3.22 μB,,MnAs0.7Sb0.3,,,Mn1As0.7Sb0.3,,P 63/mmc,
,Austenitic hexagonal,273,273 K,,,10.1016/j.jallcom.2024.173787,TRUE,,Hexagonal,,,MnCo0.8Fe0.2Ge0.8Si0.2,,,Si0.2Mn1Fe0.2Co0.8Ge0.8,,P63/mmc,
,Austenitic hexagonal,278,278 K,,,10.1016/j.jallcom.2024.173787,TRUE,,Hexagonal,,,MnCo0.8Fe0.2Ge0.7Si0.3,,,Si0.3Mn1Fe0.2Co0.8Ge0.7,,P63/mmc,
,Austenitic hexagonal,278,278 K,,,10.1016/j.jallcom.2024.173787,TRUE,,Hexagonal,,,MnCo0.8Fe0.2Ge0.6Si0.4,,,Si0.4Mn1Fe0.2Co0.8Ge0.6,,P63/mmc,
,"Austenitic hexagonal, Martensitic orthorhombic",305,"275 K (Austenitic), 335 K (Martensitic)",,,10.1016/j.jallcom.2024.173787,TRUE,"{'a': '5.700 Å', 'b': '3.786 Å', 'c': '7.091 Å'}","Hexagonal, Orthorhombic",,,MnCo0.8Fe0.2Ge0.4Si0.6,,,Si0.6Mn1Fe0.2Co0.8Ge0.4,,"P63/mmc, Pnma",
,Austenitic hexagonal,272,272 K,,,10.1016/j.jallcom.2024.173787,TRUE,,Hexagonal,,,MnCo0.8Fe0.2Ge,,,Mn1Fe0.2Co0.8Ge1,,P63/mmc,
,Austenitic hexagonal,279,279 K,,,10.1016/j.jallcom.2024.173787,TRUE,,Hexagonal,,,MnCo0.94Fe0.06Ge,,,Mn1Fe0.06Co0.94Ge1,,P63/mmc,
,Austenitic hexagonal,275,275 K,,,10.1016/j.jallcom.2024.173787,TRUE,,Hexagonal,,,MnCo0.97Fe0.03Ge,,,Mn1Fe0.03Co0.97Ge1,,P63/mmc,
,,373,373 K,,,10.1016/j.jallcom.2024.173787,TRUE,,,,,MnCoGe0.5Si0.5,,,Si0.5Mn1Co1Ge0.5,,,
,,296,296 K,,,10.1016/j.jallcom.2024.173787,FALSE,,,,,Mn0.97Y0.03CoGe,,,Mn0.97Co1Ge1Y0.03,,,
,,270.5,270.5 K,,,10.1016/j.jallcom.2024.173787,TRUE,,,,,Mn0.98Al0.02CoGe,,,Al0.02Mn0.98Co1Ge1,,,
,,270,270 K,,,10.1016/j.jallcom.2024.173787,TRUE,,,,,Mn0.975Ni0.025CoGe,,,Mn0.975Co1Ni0.025Ge1,,,
,,330,330 K,,,10.1016/j.jallcom.2024.173787,FALSE,,,,,MnCo0.96Cd0.04Ge,,,Mn1Co0.96Ge1Cd0.04,,,
,,271,271 K,,,10.1016/j.jallcom.2024.173787,FALSE,,,,,MnCo0.98Cu0.02Ge,,,Mn1Co0.98Cu0.02Ge1,,,
,,322,322 K,,,10.1016/j.jallcom.2024.173787,TRUE,,,,,Mn0.96Cr0.04CoGe,,,Cr0.04Mn0.96Co1Ge1,,,
,,300.5,"283 K (Austenitic), 318 K (Martensitic)",,,10.1016/j.jallcom.2024.173787,FALSE,,,,,MnCo0.96Gd0.04Ge,,,Mn1Co0.96Ge1Gd0.04,,,
,Orthorhombic,553,553 K,,,10.1016/j.jallcom.2015.08.194,TRUE,"{'a': '5.9370 Å', 'b': '3.5190 Å', 'c': '6.7215 Å'}",Co2P-type,,80 emu/g,MnFe0.35Co0.65P,,,P1Mn1Fe0.35Co0.65,,Pnma,
,Orthorhombic,453,453 K,,,10.1016/j.jallcom.2015.08.194,TRUE,"{'a': '5.9405 Å', 'b': '3.5125 Å', 'c': '6.7350 Å'}",Co2P-type,,110 emu/g,MnFe0.20Co0.65Ni0.15P,,,P1Mn1Fe0.2Co0.65Ni0.15,,Pnma,
,Orthorhombic,400,400 K,,,10.1016/j.jallcom.2015.08.194,TRUE,"{'a': '5.9557 Å', 'b': '3.5350 Å', 'c': '6.7659 Å'}",Co2P-type,,,MnFe0.35Co0.50Ni0.15P,,,P1Mn1Fe0.35Co0.5Ni0.15,,Pnma,
,Hexagonal,304,304 K,,,10.1016/j.jallcom.2022.167008,TRUE,,Fe2P-type,,,MnFe0.91Ni0.04P0.45Si0.55,,,Si0.55P0.45Mn1Fe0.91Ni0.04,,P6̅2m,
,Hexagonal,318,318 K,,,10.1016/j.jallcom.2022.167008,TRUE,,Fe2P-type,,,MnFe0.93Ni0.02P0.55Si0.45,,,Si0.45P0.55Mn1Fe0.93Ni0.02,,P6̅2m,
,Hexagonal,307.8,307.8 K,,,10.1016/j.jallcom.2022.167008,TRUE,,Fe2P-type,,,MnFe0.95Ni0.01P0.50Si0.50,,,Si0.5P0.5Mn1Fe0.95Ni0.01,,P6̅2m,
,Hexagonal,276.7,276.7 K,,,10.1016/j.jallcom.2022.167008,TRUE,,Fe2P-type,,,MnFe0.89Ni0.06P0.50Si0.50,,,Si0.5P0.5Mn1Fe0.89Ni0.06,,P6̅2m,
,Hexagonal,220,220 K,,,10.1016/j.jallcom.2022.167008,TRUE,,Fe2P-type,,,MnFe0.79Ni0.16P0.50Si0.50,,,Si0.5P0.5Mn1Fe0.79Ni0.16,,P6̅2m,
,Fe2P-type,548,548 K,,,10.1016/j.jallcom.2008.06.098,TRUE,"{'a': '6.298 Å', 'c': '3.279 Å'}",Hexagonal,4.4 μB/f.u,,MnFeP0.5Ge0.4Si0.1,,,Si0.1P0.5Mn1Fe1Ge0.4,,,
,Fe2P-type,523,523 K,,,10.1016/j.jallcom.2008.06.098,TRUE,"{'a': '6.276 Å', 'c': '3.280 Å'}",Hexagonal,4.4 μB/f.u,,MnFeP0.5Ge0.3Si0.2,,,Si0.2P0.5Mn1Fe1Ge0.3,,,
,Fe2P-type,478,478 K,,,10.1016/j.jallcom.2008.06.098,TRUE,"{'a': '6.246 Å', 'c': '3.302 Å'}",Hexagonal,4.4 μB/f.u,,MnFeP0.5Ge0.2Si0.3,,,Si0.3P0.5Mn1Fe1Ge0.2,,,
,Fe2P-type,343,343 K,,,10.1016/j.jallcom.2008.06.098,TRUE,"{'a': '6.081 Å', 'c': '3.456 Å'}",Hexagonal,3.9 μB/f.u,,MnFeP0.5Ge0.1Si0.4,,,Si0.4P0.5Mn1Fe1Ge0.1,,,
,Fe2P-type,300,300 K,,,10.1016/j.jallcom.2008.06.098,TRUE,"{'a': '6.066 Å', 'c': '3.459 Å'}",Hexagonal,3.9 μB/f.u,,MnFeP0.5Ge0.05Si0.45,,,Si0.45P0.5Mn1Fe1Ge0.05,,,
,Hexagonal Fe2P-type,225,225 K,,,10.1016/j.jallcom.2012.11.127,TRUE,,,,,MnFeP0.33Si0.67,,,Si0.67P0.33Mn1Fe1,,,
,Hexagonal Fe2P-type,240,240 K,,,10.1016/j.jallcom.2012.11.127,TRUE,,,,,MnFeP0.36Si0.64,,,Si0.64P0.36Mn1Fe1,,,
,Hexagonal Fe2P-type,260,260 K,,,10.1016/j.jallcom.2012.11.127,TRUE,,,,,MnFeP0.40Si0.60,,,Si0.6P0.4Mn1Fe1,,,
,Hexagonal Fe2P-type,280,280 K,,,10.1016/j.jallcom.2012.11.127,TRUE,,,,,MnFeP0.45Si0.55,,,Si0.55P0.45Mn1Fe1,,,
,Hexagonal Fe2P-type,300,300 K,,,10.1016/j.jallcom.2012.11.127,TRUE,,,,,MnFeP0.50Si0.50,,,Si0.5P0.5Mn1Fe1,,,
,Hexagonal Fe2P-type,320,320 K,,,10.1016/j.jallcom.2012.11.127,TRUE,,,,,MnFeP0.55Si0.45,,,Si0.45P0.55Mn1Fe1,,,
,Hexagonal Fe2P-type,340,340 K,,,10.1016/j.jallcom.2012.11.127,TRUE,,,,,MnFeP0.58Si0.42,,,Si0.42P0.58Mn1Fe1,,,
,γ phase,22,22 K,-140 K,-140,10.1016/j.physb.2008.10.005,TRUE,"{'a': '2.837 Å', 'c': '10.878 Å'}",,1.19 μB/f.u.,,Na0.75CoO2,,,O2.0Na0.75Co1,,,
,Orthorhombic,,,-616 K,-616,10.1016/j.jallcom.2018.04.308,TRUE,,C-centered,,,Na0.3Ca0.7IrO3,,,O3.0Na0.3Ca0.7Ir1,,Cmcm,
,Orthorhombic,,,-3900 K,-3900,10.1016/j.jallcom.2018.04.308,TRUE,"{'a': '3.1524', 'b': '9.8683', 'c': '7.2942'}",C-centered,,0.04 μB/Ir at 40 kOe,CaIrO3,115,115 K,O3.0Ca1Ir1,,Cmcm,
22 mT,Tetragonal,663.15,390 °C,,,10.1016/j.jallcom.2019.01.044,TRUE,"{'a': '0.8410 nm', 'b': '0.4745 nm'}",ThMn12-type,,115 Am^2/kg,Nd0.6Zr0.4Fe10Si2,,,Si2.0Fe10.0Zr0.4Nd0.6,,,
29 mT,Tetragonal,668.15,395 °C,,,10.1016/j.jallcom.2019.01.044,TRUE,"{'a': '0.8370 nm', 'b': '0.4737 nm'}",ThMn12-type,,105 Am^2/kg,Nd0.4Zr0.6Fe10Si2,,,Si2.0Fe10.0Zr0.6Nd0.4,,,
,Orthorhombic,,,,,10.1016/j.ceramint.2012.10.059,TRUE,,,,,Nd0.5Ca0.5MnO3,230,230 K,O3.0Ca0.5Mn1Nd0.5,,Pnma,
,Orthorhombic,150,150 K,,,10.1016/j.ceramint.2012.10.059,TRUE,,,,,Nd0.5Ca0.5Mn0.98Cr0.02O3,,,O3.0Ca0.5Cr0.02Mn0.98Nd0.5,,Pnma,
,Orthorhombic,153,153 K,,,10.1016/j.ceramint.2012.10.059,TRUE,,,,,Nd0.5Ca0.5Mn0.95Cr0.05O3,,,O3.0Ca0.5Cr0.05Mn0.95Nd0.5,,Pnma,
,Orthorhombic,150,150 K,166 K,166,10.1016/j.ceramint.2014.07.140,TRUE,"{'a': '0.54915 nm', 'b': '0.77591 nm', 'c': '0.55193 nm'}",Imma,3.94 μB/f.u.,,Nd0.67Ba0.33MnO3,,,O3.0Mn1Ba0.33Nd0.67,,Imma,
,Orthorhombic,131,131 K,147 K,147,10.1016/j.ceramint.2014.07.140,TRUE,"{'a': '0.54917 nm', 'b': '0.77602 nm', 'c': '0.55196 nm'}",Imma,3.81 μB/f.u.,,Nd0.67Ba0.33Mn0.98Fe0.02O3,,,O3.0Mn0.98Fe0.02Ba0.33Nd0.67,,Imma,
,Orthorhombic,61,61 K,126 K,126,10.1016/j.ceramint.2014.07.140,TRUE,"{'a': '0.54923 nm', 'b': '0.77609 nm', 'c': '0.55201 nm'}",Imma,3.50 μB/f.u.,,Nd0.67Ba0.33Mn0.95Fe0.05O3,,,O3.0Mn0.95Fe0.05Ba0.33Nd0.67,,Imma,
,Orthorhombic,50,50 K,115 K,115,10.1016/j.ceramint.2014.07.140,TRUE,"{'a': '0.54927 nm', 'b': '0.77613 nm', 'c': '0.55203 nm'}",Imma,3.17 μB/f.u.,,Nd0.67Ba0.33Mn0.93Fe0.07O3,,,O3.0Mn0.93Fe0.07Ba0.33Nd0.67,,Imma,
,Orthorhombic,40,40 K,103 K,103,10.1016/j.ceramint.2014.07.140,TRUE,"{'a': '0.54929 nm', 'b': '0.77624 nm', 'c': '0.55207 nm'}",Imma,2.72 μB/f.u.,,Nd0.67Ba0.33Mn0.9Fe0.1O3,,,O3.0Mn0.9Fe0.1Ba0.33Nd0.67,,Imma,
2.325 Oe,Orthorhombic,60,60 K,,,10.1016/j.ceramint.2022.08.254,TRUE,,,0.105 μB,0.968 emu/g,Nd0.7Ca0.3Mn0.99Ni0.01O3,,,O3.0Ca0.3Mn0.99Ni0.01Nd0.7,233 μemu/g,Pnma,
796.9 Oe,Orthorhombic,86,86 K,,,10.1016/j.ceramint.2022.08.254,TRUE,,,0.105 μB,1.028 emu/g,Nd0.7Ca0.3Mn0.97Ni0.03O3,,,O3.0Ca0.3Mn0.97Ni0.03Nd0.7,91 μemu/g,Pnma,
394 Oe,Orthorhombic,175,175 K,,,10.1016/j.jssc.2005.11.017,TRUE,"{'a': '5.4584 Å', 'b': '5.4577 Å', 'c': '5.4837 Å'}",Pnma,2.89 μB,3.31 M/Nβ,Nd0.7Pb0.3MnO3,,,O3.0Mn1Nd0.7Pb0.3,2727 emu/mol,Pnma,
246 Oe,Orthorhombic,144,144 K,,,10.1016/j.jssc.2005.11.017,TRUE,"{'a': '5.465 Å', 'b': '5.458 Å', 'c': '5.475 Å'}",Pnma,,3.29 M/Nβ,Nd0.7Pb0.3Mn0.975Fe0.025O3,,,O3.0Mn0.975Fe0.025Nd0.7Pb0.3,2261 emu/mol,Pnma,
211 Oe,Orthorhombic,130,130 K,,,10.1016/j.jssc.2005.11.017,TRUE,"{'a': '5.466 Å', 'b': '5.461 Å', 'c': '5.478 Å'}",Pnma,,3.02 M/Nβ,Nd0.7Pb0.3Mn0.95Fe0.05O3,,,O3.0Mn0.95Fe0.05Nd0.7Pb0.3,1658 emu/mol,Pnma,
316 Oe,Orthorhombic,107,107 K,,,10.1016/j.jssc.2005.11.017,TRUE,"{'a': '5.469 Å', 'b': '5.463 Å', 'c': '5.479 Å'}",Pnma,,2.89 M/Nβ,Nd0.7Pb0.3Mn0.925Fe0.075O3,,,O3.0Mn0.925Fe0.075Nd0.7Pb0.3,1957 emu/mol,Pnma,
527 Oe,Orthorhombic,75,75 K,,,10.1016/j.jssc.2005.11.017,TRUE,"{'a': '5.459 Å', 'b': '5.459 Å', 'c': '5.479 Å'}",Pnma,1.50 μB,2.22 M/Nβ,Nd0.7Pb0.3Mn0.9Fe0.1O3,,,O3.0Mn0.9Fe0.1Nd0.7Pb0.3,1989 emu/mol,Pnma,
,Pseudocubic,215,215 K,,,10.1016/j.physb.2012.03.038,TRUE,{'c': '3.831 Å'},Tetragonal,,,Nd0.7Sr0.3MnO2.99,,,O2.99Mn1Sr0.3Nd0.7,,,
,Pseudocubic,203,203 K,,,10.1016/j.physb.2012.03.038,TRUE,{'c': '3.832 Å'},Tetragonal,,,Nd0.7Sr0.3MnO2.98,,,O2.98Mn1Sr0.3Nd0.7,,,
,Pseudocubic,171,171 K,,,10.1016/j.physb.2012.03.038,TRUE,{'c': '3.837 Å'},Tetragonal,,,Nd0.7Sr0.3MnO2.96,,,O2.96Mn1Sr0.3Nd0.7,,,
,Orthorhombic,,,,,10.1016/j.jallcom.2023.172389,TRUE,"{'a': '5.4821 Å', 'b': '7.6896 Å', 'c': '5.4184 Å'}",Pnma,,,NdCrO3,225,225 K,O3.0Cr1Nd1,,Pnma,
6186 Oe,Orthorhombic,,,,,10.1016/j.jallcom.2023.172389,TRUE,"{'a': '5.4786 Å', 'b': '7.6971 Å', 'c': '5.4279 Å'}",Pnma,,,Nd0.70Pr0.30CrO3,227.5,227.5 K,O3.0Cr1Pr0.3Nd0.7,,Pnma,
,Orthorhombic,,,,,10.1016/j.jallcom.2023.172389,TRUE,,Pnma,,,PrCrO3,237,237 K,O3.0Cr1Pr1,,Pnma,
,Orthorhombic,81.5,81.5 K,,,10.1016/j.jallcom.2020.157566,TRUE,"{'a': '5.4420 Å', 'b': '7.6760 Å', 'c': '5.5360 Å'}",,,,NdMnO3,22,22.0 K,O3.0Mn1Nd1,,Pnma,
,Orthorhombic,127,127 K,,,10.1016/j.jallcom.2020.157566,TRUE,"{'a': '5.4484 Å', 'b': '7.6762 Å', 'c': '5.4685 Å'}",,,,Nd0.8Sr0.2MnO3,27,27.0 K,O3.0Mn1Sr0.2Nd0.8,,Pnma,
,Orthorhombic,256,256 K,,,10.1016/j.jallcom.2020.157566,TRUE,"{'a': '5.4209 Å', 'b': '7.6600 Å', 'c': '5.4493 Å'}",,,,Nd0.6Sr0.4MnO3,,,O3.0Mn1Sr0.4Nd0.6,,Pnma,
,Orthorhombic,220.5,220.5 K,,,10.1016/j.jallcom.2020.157566,TRUE,"{'a': '5.4320 Å', 'b': '7.6347 Å', 'c': '5.4417 Å'}",,,,Nd0.4Sr0.6MnO3,26,26.0 K,O3.0Mn1Sr0.6Nd0.4,,Pnma,
,Orthorhombic,180,180 K,,,10.1016/j.jallcom.2020.157566,TRUE,"{'a': '5.4615 Å', 'b': '7.6699 Å', 'c': '5.4555 Å'}",,,,Nd0.2Sr0.8MnO3,25,25.0 K,O3.0Mn1Sr0.8Nd0.2,,Pnma,
2.5 T,2:14:1 phase,518,518 K,,,10.1016/S0925-8388(02)00508-X,TRUE,,,,,Nd13Dy2Fe77C6B2,,,B2.0C6.0Fe77.0Nd13.0Dy2.0,0.66 T,,
2.70 T,2:14:1 phase,628,628 K,,,10.1016/S0925-8388(02)00508-X,TRUE,,,,,Nd13Dy2Fe67Co10C6B2,,,B2.0C6.0Fe67.0Co10.0Nd13.0Dy2.0,0.73 T,,
,2:14:1 phase,737,737 K,,,10.1016/S0925-8388(02)00508-X,TRUE,,,,,Nd13Dy2Fe57Co20C6B2,,,B2.0C6.0Fe57.0Co20.0Nd13.0Dy2.0,,,
920.0 kA/m,Tetragonal,585.15,312 °C,,,10.1016/j.actamat.2005.02.042,TRUE,"{'a': '8.800 Å', 'c': '12.190 Å'}",,,1.34 T,Nd16Fe76B8,,,B8.0Fe76.0Nd16.0,1.25 T,P42/mmm,
107.7 kA/m,Tetragonal,547.15,274 °C,,,10.1016/j.actamat.2005.02.042,TRUE,"{'a': '8.808 Å', 'c': '12.155 Å'}",,,1.00 T,Nd16Fe70Ru6B8,,,B8.0Fe70.0Ru6.0Nd16.0,0.43 T,P42/mmm,
232.2 kA/m,Tetragonal,545.15,272 °C,,,10.1016/j.actamat.2005.02.042,TRUE,"{'a': '8.812 Å', 'c': '12.134 Å'}",,,0.66 T,Nd16Fe65Ru11B8,,,B8.0Fe65.0Ru11.0Nd16.0,0.35 T,P42/mmm,
,Perovskite,93,93 K,,,10.1016/j.physb.2007.11.020,TRUE,,Orthorhombic,,,Nd0.9Ag0.1MnO3,,,O3.0Mn1Ag0.1Nd0.9,,,
,Perovskite,95,95 K,,,10.1016/j.physb.2007.11.020,TRUE,,Mixed-phase,,,Nd0.833Ag0.167MnO3,,,O3.0Mn1Ag0.167Nd0.833,,,
,Perovskite,95,95 K,,,10.1016/j.physb.2007.11.020,TRUE,,Mixed-phase,,,Nd0.75Ag0.25MnO3,,,O3.0Mn1Ag0.25Nd0.75,,,
,Perovskite,97,97 K,,,10.1016/j.physb.2007.11.020,TRUE,,Mixed-phase,,,Nd0.6Ag0.4MnO3,,,O3.0Mn1Ag0.4Nd0.6,,,
,Perovskite,96,96 K,,,10.1016/j.physb.2007.11.020,TRUE,,Mixed-phase,,,Nd0.5Ag0.5MnO3,,,O3.0Mn1Ag0.5Nd0.5,,,
,Perovskite,290,290 K,,,10.1016/j.physb.2007.11.020,TRUE,,,,,La0.7Ca0.3MnO3,,,O3.0Ca0.3Mn1La0.7,,,
2.2 T,Tetragonal,540,540,,,10.1016/S0925-8388(99)00534-4,TRUE,,,,c-Axis,NdFe10.5Si0.5Ti,,,Si0.5Ti1Fe10.5Nd1,,,
2.1 T,Tetragonal,539,539,,,10.1016/S0925-8388(99)00534-4,TRUE,,,,c-Axis,Nd0.8Pr0.2Fe10.5Si0.5Ti,,,Si0.5Ti1Fe10.5Pr0.2Nd0.8,,,
2.4 T,Tetragonal,537,537,,,10.1016/S0925-8388(99)00534-4,TRUE,,,,ab-Plane,Nd0.6Pr0.4Fe10.5Si0.5Ti,,,Si0.5Ti1Fe10.5Pr0.4Nd0.6,,,
3.0 T,Tetragonal,527,527,,,10.1016/S0925-8388(99)00534-4,TRUE,,,,ab-Plane,Nd0.4Pr0.6Fe10.5Si0.5Ti,,,Si0.5Ti1Fe10.5Pr0.6Nd0.4,,,
3.9 T,Tetragonal,525,525,,,10.1016/S0925-8388(99)00534-4,TRUE,,,,ab-Plane,Nd0.2Pr0.8Fe10.5Si0.5Ti,,,Si0.5Ti1Fe10.5Pr0.8Nd0.2,,,
,Tetragonal,524,524,,,10.1016/S0925-8388(99)00534-4,TRUE,,,,ab-Plane,PrFe10.5Si0.5Ti,,,Si0.5Ti1Fe10.5Pr1,,,
1.5 T,Tetragonal,535,535,,,10.1016/S0925-8388(99)00534-4,TRUE,,,,c-Axis,NdFe10SiTi,,,Si1Ti1Fe10.0Nd1,,,
1.0 T,Tetragonal,533,533,,,10.1016/S0925-8388(99)00534-4,TRUE,,,,c-Axis,Nd0.8Pr0.2Fe10SiTi,,,Si1Ti1Fe10.0Pr0.2Nd0.8,,,
1.1 T,Tetragonal,531,531,,,10.1016/S0925-8388(99)00534-4,TRUE,,,,c-Axis,Nd0.6Pr0.4Fe10SiTi,,,Si1Ti1Fe10.0Pr0.4Nd0.6,,,
2.3 T,Tetragonal,530,530,,,10.1016/S0925-8388(99)00534-4,TRUE,,,,ab-Plane,Nd0.4Pr0.6Fe10SiTi,,,Si1Ti1Fe10.0Pr0.6Nd0.4,,,
2.6 T,Tetragonal,527,527,,,10.1016/S0925-8388(99)00534-4,TRUE,,,,ab-Plane,Nd0.2Pr0.8Fe10SiTi,,,Si1Ti1Fe10.0Pr0.8Nd0.2,,,
4.1 T,Tetragonal,523,523,,,10.1016/S0925-8388(99)00534-4,TRUE,,,,ab-Plane,PrFe10SiTi,,,Si1Ti1Fe10.0Pr1,,,
,ThCr2Si2-type,100,100 K,,,10.1016/j.jallcom.2003.09.021,TRUE,"{'a': '4.105 Å', 'c': '10.906 Å'}",Body-centered tetragonal,,,NdMn2Ge2,425,425 K,Mn2.0Ge2.0Nd1,,I4/mmm,
,ThCr2Si2-type,85,85 K,,,10.1016/j.jallcom.2003.09.021,TRUE,"{'a': '4.084 Å', 'c': '10.898 Å'}",Body-centered tetragonal,,,Nd0.8Y0.2Mn2Ge2,440,440 K,Mn2.0Ge2.0Y0.2Nd0.8,,I4/mmm,
,ThCr2Si2-type,80,80 K,,,10.1016/j.jallcom.2003.09.021,TRUE,"{'a': '4.066 Å', 'c': '10.889 Å'}",Body-centered tetragonal,,,Nd0.6Y0.4Mn2Ge2,447,447 K,Mn2.0Ge2.0Y0.4Nd0.6,,I4/mmm,
,ThCr2Si2-type,75,75 K,,,10.1016/j.jallcom.2003.09.021,TRUE,"{'a': '4.057 Å', 'c': '10.886 Å'}",Body-centered tetragonal,,,Nd0.55Y0.45Mn2Ge2,450,450 K,Mn2.0Ge2.0Y0.45Nd0.55,,I4/mmm,
,ThCr2Si2-type,70,70 K,,,10.1016/j.jallcom.2003.09.021,TRUE,"{'a': '4.053 Å', 'c': '10.884 Å'}",Body-centered tetragonal,,,Nd0.5Y0.5Mn2Ge2,448,448 K,Mn2.0Ge2.0Y0.5Nd0.5,,I4/mmm,
,ThCr2Si2-type,40,40 K,,,10.1016/j.jallcom.2003.09.021,TRUE,"{'a': '4.047 Å', 'c': '10.881 Å'}",Body-centered tetragonal,,,Nd0.45Y0.55Mn2Ge2,445,445 K,Mn2.0Ge2.0Y0.55Nd0.45,,I4/mmm,
,ThCr2Si2-type,30,30 K,,,10.1016/j.jallcom.2003.09.021,TRUE,"{'a': '4.035 Å', 'c': '10.877 Å'}",Body-centered tetragonal,,,Nd0.4Y0.6Mn2Ge2,440,440 K,Mn2.0Ge2.0Y0.6Nd0.4,,I4/mmm,
,Th2Zn17-type,1180,1180 K,,,10.1016/S0921-4526(02)01103-1,TRUE,"{'a': '0.8416 nm', 'c': '1.2221 nm'}",,1.44 μB/f.u.,31.5 μB/f.u. (5 K),Nd2Co17,,,Co17.0Nd2.0,,,
,Th2Zn17-type,1070,1070 K,,,10.1016/S0921-4526(02)01103-1,TRUE,"{'a': '0.8430 nm', 'c': '1.2272 nm'}",,1.31 μB/f.u.,28.53 μB/f.u. (5 K),Nd2Co16.5V0.5,,,V0.5Co16.5Nd2.0,,,
,Th2Zn17-type,942,942 K,,,10.1016/S0921-4526(02)01103-1,TRUE,"{'a': '0.8436 nm', 'c': '1.2280 nm'}",,1.07 μB/f.u.,24.06 μB/f.u. (5 K),Nd2Co16V1,,,V1.0Co16.0Nd2.0,,,
,Th2Zn17-type,825,825 K,,,10.1016/S0921-4526(02)01103-1,TRUE,"{'a': '0.8438 nm', 'c': '1.2290 nm'}",,0.96 μB/f.u.,21.89 μB/f.u. (5 K),Nd2Co15.5V1.5,,,V1.5Co15.5Nd2.0,,,
,Th2Zn17-type,700,700 K,,,10.1016/S0921-4526(02)01103-1,TRUE,"{'a': '0.8438 nm', 'c': '1.2289 nm'}",,0.85 μB/f.u.,19.77 μB/f.u. (5 K),Nd2Co15V2,,,V2.0Co15.0Nd2.0,,,
,Ce2Ni7-type,605.2,605.2 K,,,10.1016/j.jallcom.2010.07.065,TRUE,"{'a': '5.0648 Å', 'c': '24.4652 Å'}",Hexagonal,,13.60 μB/f.u.,Nd2Co7,,,Co7.0Nd2.0,,P63/mmc,
,Ce2Ni7-type,622.2,622.2 K,,,10.1016/j.jallcom.2010.07.065,TRUE,,Hexagonal,,13.82 μB/f.u.,Nd2Co6.8Fe0.2,,,Fe0.2Co6.8Nd2.0,,P63/mmc,
,Ce2Ni7-type,638.8,638.8 K,,,10.1016/j.jallcom.2010.07.065,TRUE,"{'a': '5.0702 Å', 'c': '24.4413 Å'}",Hexagonal,,14.24 μB/f.u.,Nd2Co6.6Fe0.4,,,Fe0.4Co6.6Nd2.0,,P63/mmc,
,Ce2Ni7-type,652.5,652.5 K,,,10.1016/j.jallcom.2010.07.065,TRUE,,Hexagonal,,14.64 μB/f.u.,Nd2Co6.4Fe0.6,,,Fe0.6Co6.4Nd2.0,,P63/mmc,
,Ce2Ni7-type,666.6,666.6 K,,,10.1016/j.jallcom.2010.07.065,TRUE,"{'a': '5.0809 Å', 'c': '24.4233 Å'}",Hexagonal,,14.98 μB/f.u.,Nd2Co6.2Fe0.8,,,Fe0.8Co6.2Nd2.0,,P63/mmc,
,Ce2Ni7-type,680.3,680.3 K,,,10.1016/j.jallcom.2010.07.065,TRUE,"{'a': '5.0898 Å', 'c': '24.4517 Å'}",Hexagonal,,15.85 μB/f.u.,Nd2Co6Fe1,,,Fe1.0Co6.0Nd2.0,,P63/mmc,
,Ce2Ni7-type,689.2,689.2 K,,,10.1016/j.jallcom.2010.07.065,TRUE,"{'a': '5.0914 Å', 'c': '24.4321 Å'}",Hexagonal,,16.34 μB/f.u.,Nd2Co5.8Fe1.2,,,Fe1.2Co5.8Nd2.0,,P63/mmc,
,Ce2Ni7-type,698.4,698.4 K,,,10.1016/j.jallcom.2010.07.065,TRUE,"{'a': '5.0968 Å', 'c': '24.4301 Å'}",Hexagonal,,17.06 μB/f.u.,Nd2Co5.6Fe1.4,,,Fe1.4Co5.6Nd2.0,,P63/mmc,
,Ce2Ni7-type,701.4,701.4 K,,,10.1016/j.jallcom.2010.07.065,TRUE,"{'a': '5.1010 Å', 'c': '24.4486 Å'}",Hexagonal,,17.17 μB/f.u.,Nd2Co5.5Fe1.5,,,Fe1.5Co5.5Nd2.0,,P63/mmc,
,Ce2Ni7-type,714.1,714.1 K,,,10.1016/j.jallcom.2010.07.065,TRUE,"{'a': '5.1063 Å', 'c': '24.4307 Å'}",Hexagonal,,16.98 μB/f.u.,Nd2Co5.2Fe1.8,,,Fe1.8Co5.2Nd2.0,,P63/mmc,
,Ce2Ni7-type,725.1,725.1 K,,,10.1016/j.jallcom.2010.07.065,TRUE,"{'a': '5.1093 Å', 'c': '24.4238 Å'}",Hexagonal,,,Nd2Co4.9Fe2.1,,,Fe2.1Co4.9Nd2.0,,P63/mmc,
,Trigonal,348,348 K,,,10.1016/S0925-8388(00)00890-2,TRUE,"{'a': '0.8586 nm', 'c': '1.2452 nm'}",,,116.9 emu/g,Nd2Fe17,,,Fe17.0Nd2.0,,,
,Trigonal,365,365 K,,,10.1016/S0925-8388(00)00890-2,TRUE,"{'a': '0.8604 nm', 'c': '1.2452 nm'}",,,111.8 emu/g,Nd2Fe16.75Sb0.25,,,Fe16.75Sb0.25Nd2.0,,,
,Trigonal,391,391 K,,,10.1016/S0925-8388(00)00890-2,TRUE,"{'a': '0.8624 nm', 'c': '1.2453 nm'}",,,105.9 emu/g,Nd2Fe16.5Sb0.5,,,Fe16.5Sb0.5Nd2.0,,,
,Trigonal,421,421 K,,,10.1016/S0925-8388(00)00890-2,TRUE,"{'a': '0.8644 nm', 'c': '1.2456 nm'}",,,100.4 emu/g,Nd2Fe16.25Sb0.75,,,Fe16.25Sb0.75Nd2.0,,,
,Trigonal,389,389 K,,,10.1016/S0925-8388(00)00890-2,TRUE,"{'a': '0.8605 nm', 'c': '1.2378 nm'}",,,110.6 emu/g,Sm2Fe17,,,Fe17.0Sm2.0,,,
,Trigonal,439,439 K,,,10.1016/S0925-8388(00)00890-2,TRUE,"{'a': '0.8616 nm', 'c': '1.2407 nm'}",,,108.7 emu/g,Sm2Fe16.7Sb0.3,,,Fe16.7Sb0.3Sm2.0,,,
,Trigonal,472,472 K,,,10.1016/S0925-8388(00)00890-2,TRUE,"{'a': '0.8626 nm', 'c': '1.2419 nm'}",,,104.8 emu/g,Sm2Fe16.5Sb0.5,,,Fe16.5Sb0.5Sm2.0,,,
,Trigonal,499,499 K,,,10.1016/S0925-8388(00)00890-2,TRUE,"{'a': '0.8640 nm', 'c': '1.2436 nm'}",,,98.9 emu/g,Sm2Fe16Sb,,,Fe16.0Sb1Sm2.0,,,
,Tetragonal,,,,,10.1016/S0921-4526(02)01617-4,TRUE,,Body Centered,,,Nd2CuO4,255,255 K,O4.0Cu1Nd2.0,,,
,Tetragonal,,,,,10.1016/S0921-4526(02)01617-4,TRUE,,Body Centered,,,Pr2CuO4,255,255 K,O4.0Cu1Pr2.0,,,
,Tetragonal,,,,,10.1016/S0921-4526(02)01617-4,TRUE,,Body Centered,,,Nd1.9Ce0.1CuO4,125,125 K,O4.0Cu1Ce0.1Nd1.9,,,
,Tetragonal,,,,,10.1016/S0921-4526(02)01617-4,TRUE,,Body Centered,,,Nd1.875Ce0.125CuO4,105,105 K,O4.0Cu1Ce0.125Nd1.875,,,
,Tetragonal,,,,,10.1016/S0921-4526(02)01617-4,TRUE,,Body Centered,,,Pr1.9Ce0.1CuO4,125,125 K,O4.0Cu1Ce0.1Pr1.9,,,
,Tetragonal,,,,,10.1016/S0921-4526(02)01617-4,TRUE,,Body Centered,,,Pr1.875Ce0.125CuO4,105,105 K,O4.0Cu1Ce0.125Pr1.875,,,
9.5 A/m,Amorphous,554,554 K,,,10.1016/S0921-4526(01)00481-1,TRUE,,,,1.01 T,Fe56Co7Ni7Zr6Nb2.5Zr1.5B20,,,B20.0Fe56.0Co7.0Ni7.0Zr7.5Nb2.5,,,
6.06 A/m,Amorphous,560,560 K,,,10.1016/S0921-4526(01)00481-1,TRUE,,,,0.89 T,Fe56Co7Ni7Zr6Nb2.5Ta1.5B20,,,B20.0Fe56.0Co7.0Ni7.0Zr6.0Nb2.5Ta1.5,,,
