Repository: sanjayganeshprabu/Computational-Modeling-and-Predictive-Analytics-for-Materials-Data

# Computational-Modeling-and-Predictive-Analytics-for-Materials-Data-

File: MODIFIED magnetic_materials.csv (part 59 of 112)
Coercivity,Crystal_Structure,Curie,Curie(Tc),Curie_Weiss,Curie_Weiss(θp),DOI,Experimental,Lattice_Parameters,Lattice_Structure,Magnetic_Moment,Magnetization,Material_Name,Neel,Neel(Tn),New_Column_Concatenated,Remanence,Space_Group,Susceptibility
6.1 A/m,Amorphous,603,603 K,,,10.1016/S0921-4526(01)00481-1,TRUE,,,,1.06 T,Fe56Co7Ni7Zr6Nb2.5Ti1.5B20,,,B20.0Ti1.5Fe56.0Co7.0Ni7.0Zr6.0Nb2.5,,,
7.43 A/m,Amorphous,560,560 K,,,10.1016/S0921-4526(01)00481-1,TRUE,,,,1.07 T,Fe56Co7Ni7Zr6Nb2.5Mo1.5B20,,,B20.0Fe56.0Co7.0Ni7.0Zr6.0Nb2.5Mo1.5,,,
,Amorphous,,,,,10.1016/S0921-4526(01)00481-1,TRUE,,,,,Nd50Fe40Si10,10,10 K,Si10.0Fe40.0Nd50.0,,,
,Amorphous,,,,,10.1016/S0921-4526(01)00481-1,TRUE,,,,,Nd50Fe40Al10,10,10 K,Al10.0Fe40.0Nd50.0,,,
380 kA/m,Amorphous,450,450 K,,,10.1016/j.physb.2006.12.043,TRUE,,,,,Nd55Fe30Al10B5,,,B5.0Al10.0Fe30.0Nd55.0,,,
,Tetragonal,625,625 K,,,10.1016/j.physb.2006.12.043,TRUE,,,,,Nd35Co20Fe30Al10B5,,,B5.0Al10.0Fe30.0Co20.0Nd35.0,,,
"1.97T (at 1.8K, H//a)",Orthorhombic,50,50K,58K,58,10.1016/j.jssc.2015.08.029,TRUE,"{'a': '8.001(1)Å', 'b': '11.696(2)Å', 'c': '15.020(3)Å'}",,4.0μB per Nd3+,"2.09μB (at 20K, H//a)",Nd8Co3.35Al0.65Ge2C3,,,C3.0Al0.65Co3.35Ge2.0Nd8.0,"2.2μB (at 1.8K, H//a)",Pbcm,
,,202,202K,,,10.1016/j.jssc.2015.08.029,FALSE,,,,,Nd4Co3,,,Co3.0Nd4.0,,,
,Orthorhombic,,,,,10.1016/j.jallcom.2018.11.095,TRUE,"{'a': '5.570 Å', 'b': '5.448 Å', 'c': '7.746 Å'}",Perovskite,,,NdFeO3,519,519 K,O3.0Fe1Nd1,,Pbnm,
,Orthorhombic,,,,,10.1016/j.jallcom.2018.11.095,TRUE,"{'a': '5.546 Å', 'b': '5.439 Å', 'c': '7.731 Å'}",Perovskite,,,NdFe0.9Co0.1O3,550,550 K,O3.0Fe0.9Co0.1Nd1,,Pbnm,
,Orthorhombic,,,,,10.1016/j.jallcom.2018.11.095,TRUE,"{'a': '5.521 Å', 'b': '5.430 Å', 'c': '7.706 Å'}",Perovskite,,,NdFe0.8Co0.2O3,570,570 K,O3.0Fe0.8Co0.2Nd1,,Pbnm,
,Orthorhombic,,,,,10.1016/j.jallcom.2018.11.095,TRUE,"{'a': '5.496 Å', 'b': '5.417 Å', 'c': '7.678 Å'}",Perovskite,,,NdFe0.7Co0.3O3,573,573 K,O3.0Fe0.7Co0.3Nd1,,Pbnm,
,Orthorhombic,,,,,10.1016/j.jallcom.2018.11.095,TRUE,"{'a': '5.474 Å', 'b': '5.406 Å', 'c': '7.648 Å'}",Perovskite,,,NdFe0.6Co0.4O3,576,576 K,O3.0Fe0.6Co0.4Nd1,,Pbnm,
5.70 kOe,Orthorhombic,,,,,10.1016/j.ceramint.2021.09.150,TRUE,,Distorted Orthorhombic,,,NdFeO3,760,760 K,O3.0Fe1Nd1,0.79 emu/g,Pbnm,
,ThCr2Si2-type,,,,,10.1016/S0925-8388(99)00591-5,TRUE,"{'a': '4.1153', 'c': '9.9103'}",Body-centered tetragonal,3.2,,NdRh1.2Ru0.8Si2,21,21,Si2.0Ru0.8Rh1.2Nd1,,I4/mmm,
,ThCr2Si2-type,,,,,10.1016/S0925-8388(99)00591-5,TRUE,"{'a': '4.1265', 'c': '9.8827'}",Body-centered tetragonal,3.3,,NdRh1.0Ru1.0Si2,20.5,20.5,Si2.0Ru1.0Rh1.0Nd1,,I4/mmm,
,ThCr2Si2-type,,,,,10.1016/S0925-8388(99)00591-5,TRUE,"{'a': '4.1445', 'c': '9.7781'}",Body-centered tetragonal,3.5,,NdRh0.5Ru1.5Si2,20,20,Si2.0Ru1.5Rh0.5Nd1,,I4/mmm,
,ThCr2Si2-type,,,,,10.1016/S0925-8388(99)00591-5,TRUE,"{'a': '4.1475', 'c': '9.7084'}",Body-centered tetragonal,2.6,,NdRh0.2Ru1.8Si2,23.5,23.5,Si2.0Ru1.8Rh0.2Nd1,,I4/mmm,
,ThCr2Si2-type,,,,,10.1016/S0925-8388(99)00591-5,TRUE,,Body-centered tetragonal,3.2,,NdRh2Si2,57,57,Si2.0Rh2.0Nd1,,I4/mmm,
,ThCr2Si2-type,,,,,10.1016/S0925-8388(99)00591-5,TRUE,,Body-centered tetragonal,,,NdRu2Si2,24,24,Si2.0Ru2.0Nd1,,I4/mmm,
51.7 Oe,Cubic Spinel,735,735 K,,,10.1016/j.physb.2022.414280,TRUE,"{'a': '8.3757 Å', 'b': '8.3757 Å', 'c': '8.3757 Å'}",Cubic,,44.71 emu/g,Ni0.5Cu0.25Zn0.25Fe2O4,,,O4.0Fe2.0Ni0.5Cu0.25Zn0.25,8.8143 emu/g,,8.346 emu/g/mol
58.7 Oe,Cubic Spinel,705,705 K,,,10.1016/j.physb.2022.414280,TRUE,"{'a': '8.4306 Å', 'b': '8.4306 Å', 'c': '8.4306 Å'}",Cubic,,42.158 emu/g,Ni0.5Cu0.25Zn0.25Fe1.975La0.025O4,,,O4.0Fe1.975Ni0.5Cu0.25Zn0.25La0.025,7.404 emu/g,,8.018 emu/g/mol
61.25 Oe,Cubic Spinel,690,690 K,,,10.1016/j.physb.2022.414280,TRUE,"{'a': '8.4651 Å', 'b': '8.4651 Å', 'c': '8.4651 Å'}",Cubic,,38.453 emu/g,Ni0.5Cu0.25Zn0.25Fe1.95La0.05O4,,,O4.0Fe1.95Ni0.5Cu0.25Zn0.25La0.05,6.173 emu/g,,7.583 emu/g/mol
62.1 Oe,Cubic Spinel,675,675 K,,,10.1016/j.physb.2022.414280,TRUE,"{'a': '8.5014 Å', 'b': '8.5014 Å', 'c': '8.5014 Å'}",Cubic,,34.748 emu/g,Ni0.5Cu0.25Zn0.25Fe1.925La0.075O4,,,O4.0Fe1.925Ni0.5Cu0.25Zn0.25La0.075,5.995 emu/g,,7.322 emu/g/mol
67.8 Oe,Cubic Spinel,655,655 K,,,10.1016/j.physb.2022.414280,TRUE,"{'a': '8.5435 Å', 'b': '8.5435 Å', 'c': '8.5435 Å'}",Cubic,,28.956 emu/g,Ni0.5Cu0.25Zn0.25Fe1.9La0.1O4,,,O4.0Fe1.9Ni0.5Cu0.25Zn0.25La0.1,4.996 emu/g,,7.021 emu/g/mol
,Spinel,195,195,,,10.1016/j.ceramint.2007.03.031,TRUE,,Cubic,,,Ni0.5Zn0.5Fe2O4,,,O4.0Fe2.0Ni0.5Zn0.5,,,
,Spinel,217,217,,,10.1016/j.ceramint.2007.03.031,TRUE,,Cubic,,,Ni0.5Zn0.5Fe1.6O3.4,,,O3.4Fe1.6Ni0.5Zn0.5,,,
,Spinel,232,232,,,10.1016/j.ceramint.2007.03.031,TRUE,,Cubic,,,Ni0.5Zn0.5Fe1.2O2.8,,,O2.8Fe1.2Ni0.5Zn0.5,,,
302 Oe,Cubic Spinel,687,687 K,,,10.1016/j.jallcom.2020.155855,TRUE,{'a': '8.37078 Å'},FCC,2.75 μB,86 emu/g,Ni0.7Zn0.3Fe2O4,,,O4.0Fe2.0Ni0.7Zn0.3,18 emu/g,Fd3m,
295 Oe,Cubic Spinel,667,667 K,,,10.1016/j.jallcom.2020.155855,TRUE,{'a': '8.3578 Å'},FCC,2.38 μB,78 emu/g,Ni0.7Zn0.3Fe1.9Al0.1O4,,,O4.0Al0.1Fe1.9Ni0.7Zn0.3,17 emu/g,Fd3m,
236 Oe,Cubic Spinel,651,651 K,,,10.1016/j.jallcom.2020.155855,TRUE,{'a': '8.34282 Å'},FCC,2.31 μB,77 emu/g,Ni0.7Zn0.3Fe1.8Al0.2O4,,,O4.0Al0.2Fe1.8Ni0.7Zn0.3,16 emu/g,Fd3m,
228 Oe,Cubic Spinel,626,626 K,,,10.1016/j.jallcom.2020.155855,TRUE,{'a': '8.3279 Å'},FCC,1.91 μB,66 emu/g,Ni0.7Zn0.3Fe1.7Al0.3O4,,,O4.0Al0.3Fe1.7Ni0.7Zn0.3,13 emu/g,Fd3m,
233 Oe,Cubic Spinel,606,606 K,,,10.1016/j.jallcom.2020.155855,TRUE,{'a': '8.3132 Å'},FCC,1.69 μB,62 emu/g,Ni0.7Zn0.3Fe1.6Al0.4O4,,,O4.0Al0.4Fe1.6Ni0.7Zn0.3,12 emu/g,Fd3m,
195 Oe,Cubic Spinel,590,590 K,,,10.1016/j.jallcom.2020.155855,TRUE,{'a': '8.2985 Å'},FCC,1.59 μB,59 emu/g,Ni0.7Zn0.3Fe1.5Al0.5O4,,,O4.0Al0.5Fe1.5Ni0.7Zn0.3,11 emu/g,Fd3m,
169 Oe,Cubic Spinel,561,561 K,,,10.1016/j.jallcom.2020.155855,TRUE,{'a': '8.2839 Å'},FCC,1.26 μB,50 emu/g,Ni0.7Zn0.3Fe1.4Al0.6O4,,,O4.0Al0.6Fe1.4Ni0.7Zn0.3,10 emu/g,Fd3m,
,FCC,14,14 K,50 K,50,10.1016/j.physb.2007.10.311,TRUE,,,0.3 μB/Ni,,Ni0.89V0.11,,,V0.11Ni0.89,,,
,FCC,2.9,2.9 K,50 K,50,10.1016/j.physb.2007.10.311,TRUE,,,0.3 μB/Ni,,Ni0.8775V0.1225,,,V0.1225Ni0.8775,,,
,Rhombohedral,270,270 K,,,10.1016/j.ceramint.2024.02.121,TRUE,{'a': '5.5280 Å'},,,,La0.62Nd0.05Ba0.33MnO3,,,O3.0Mn1Ba0.33La0.62Nd0.05,,R-3c,
,Cubic,550,550 K,,,10.1016/j.ceramint.2024.02.121,TRUE,{'a': '8.3990 Å'},,,,Ni0.5Zn0.5Fe2O4,,,O4.0Fe2.0Ni0.5Zn0.5,,Fd-3m,
,Cubic,453,453 K,,,10.1016/j.ceramint.2024.02.121,TRUE,{'a': '8.4182 Å'},,,,Ni0.4Zn0.6Fe2O4,,,O4.0Fe2.0Ni0.4Zn0.6,,Fd-3m,
,Cubic,350,350 K,,,10.1016/j.ceramint.2024.02.121,TRUE,{'a': '8.4184 Å'},,,,Ni0.3Zn0.7Fe2O4,,,O4.0Fe2.0Ni0.3Zn0.7,,Fd-3m,
,,332,332 K,,,10.1016/j.ceramint.2024.02.121,TRUE,,,,,La0.67Ba0.33MnO3,,,O3.0Mn1Ba0.33La0.67,,,
,,294,294 K,,,10.1016/j.ceramint.2024.02.121,TRUE,,,,,Gd,,,Gd1,,,
,,268.2,268.2 K,,,10.1016/j.ceramint.2024.02.121,FALSE,,,,,Mn20Al20Co14Fe20Cr26,,,Al20.0Cr26.0Mn20.0Fe20.0Co14.0,,,
,,130,130 K,,,10.1016/j.ceramint.2024.02.121,TRUE,,,,,CeCo12B6,,,B6.0Co12.0Ce1,,,
,,303,303 K,,,10.1016/j.ceramint.2024.02.121,TRUE,,,,,La0.6Nd0.1Sr0.2K0.1Mn0.95Ni0.05O3,,,O3.0K0.1Mn0.95Ni0.05Sr0.2La0.6Nd0.1,,,
,,8.6,8.6 K,,,10.1016/j.ceramint.2024.02.121,TRUE,,,,,GdFe2Si2,,,Si2.0Fe2.0Gd1,,,
,,3.3,3.3 K,,,10.1016/j.ceramint.2024.02.121,TRUE,,,,,Gd2MgTiO6,,,O6.0Mg1Ti1Gd2.0,,,
,,8,8 K,,,10.1016/j.ceramint.2024.02.121,FALSE,,,,,GdSrCoFeO6,,,O6.0Fe1Co1Sr1Gd1,,,
,B2 + 10M,351,351 K,,,10.1016/j.jallcom.2012.12.163,TRUE,,,,38 emu/g,Ni1.7Co0.3Mn1.22Al0.78,,,Al0.78Mn1.22Co0.3Ni1.7,,,
,B2 + 10M,354,354 K,,,10.1016/j.jallcom.2012.12.163,TRUE,,,,14 emu/g,Ni1.7Co0.3Mn1.24Al0.76,,,Al0.76Mn1.24Co0.3Ni1.7,,,
,B2 + 10M,358,358 K,,,10.1016/j.jallcom.2012.12.163,TRUE,,,,3 emu/g,Ni1.7Co0.3Mn1.26Al0.74,,,Al0.74Mn1.26Co0.3Ni1.7,,,
,B2 + 10M + L10,352,352 K,,,10.1016/j.jallcom.2012.12.163,TRUE,"{'a': '0.3852 nm', 'c': '0.3315 nm'}",,,,Ni1.7Co0.3Mn1.3Al0.7,,,Al0.7Mn1.3Co0.3Ni1.7,,,
,,366,366 K,,,10.1016/j.jallcom.2012.12.163,FALSE,,,,,Ni2Mn1.2Ga0.8,,,Mn1.2Ni2.0Ga0.8,,,
,,425,425 K,,,10.1016/j.jallcom.2012.12.163,FALSE,,,,,Ni1.64Co0.36Mn1.28Ga0.72,,,Mn1.28Co0.36Ni1.64Ga0.72,,,
,,308,308 K,,,10.1016/j.jallcom.2012.12.163,TRUE,,,,,Ni2Mn0.75Cu0.25Ga,,,Mn0.75Ni2.0Cu0.25Ga1,,,
,,282,282 K,,,10.1016/j.jallcom.2012.12.163,FALSE,,,,,Ni2Mn1.398In0.602,,,Mn1.398Ni2.0In0.602,,,
,,287,287 K,,,10.1016/j.jallcom.2012.12.163,FALSE,,,,,Ni2Mn1.48Sb0.52,,,Mn1.48Ni2.0Sb0.52,,,
,,301,301 K,,,10.1016/j.jallcom.2012.12.163,TRUE,,,,,Ni2Mn1.48Sn0.52,,,Mn1.48Ni2.0Sn0.52,,,
,,211,211 K,,,10.1016/j.jallcom.2012.12.163,FALSE,,,,,Ni1.76Co0.24Mn1.52Sn0.48,,,Mn1.52Co0.24Ni1.76Sn0.48,,,
145 Oe,face centered cubic (fcc),350,350 K,,,10.1016/j.jallcom.2019.02.148,TRUE,{'a': '3.5446'},,0.243 μB,23.1 emu/g,Ni75Cu25,,,Ni75.0Cu25.0,,,
,face centered cubic (fcc),547.5,545-550 K,,,10.1016/j.jallcom.2019.02.148,TRUE,{'a': '3.5322'},,,,Ni93Cu7,,,Ni93.0Cu7.0,,,
,face centered cubic (fcc),560,560 K,,,10.1016/j.jallcom.2019.02.148,TRUE,{'a': '3.5311'},,,,Ni95Cu5,,,Ni95.0Cu5.0,,,
90 Oe,face centered cubic (fcc),600,600 K,,,10.1016/j.jallcom.2019.02.148,TRUE,{'a': '3.5281'},,0.527 μB,50.0 emu/g,Ni98Cu2,,,Ni98.0Cu2.0,,,
,L21,326,326 K,,,10.1016/j.jallcom.2014.04.095,TRUE,{'a': '0.593 nm'},Cubic,1.60 μB/f.u.,,Ni2Mn1.36Sn0.40Al0.24,,,Al0.24Mn1.36Ni2.0Sn0.4,,,
,L21,324,324 K,,,10.1016/j.jallcom.2014.04.095,TRUE,{'a': '0.592 nm'},Cubic,1.61 μB/f.u.,,Ni2Mn1.36Sn0.36Al0.28,,,Al0.28Mn1.36Ni2.0Sn0.36,,,
,L21,330,330 K,,,10.1016/j.jallcom.2014.04.095,TRUE,{'a': '0.591 nm'},Cubic,1.53 μB/f.u.,,Ni2Mn1.36Sn0.32Al0.32,,,Al0.32Mn1.36Ni2.0Sn0.32,,,
,L21,332,332 K,,,10.1016/j.jallcom.2014.04.095,TRUE,{'a': '0.590 nm'},Cubic,1.50 μB/f.u.,,Ni2Mn1.36Sn0.28Al0.36,,,Al0.36Mn1.36Ni2.0Sn0.28,,,
100 Oe,Cubic Heusler,330,330 K,,,10.1016/j.jallcom.2010.05.026,TRUE,{'a': '5.94 Å'},Cubic,2.28 μB/f.u.,,Ni2Mn1.36Sn0.40Ga0.24,,,Mn1.36Ni2.0Ga0.24Sn0.4,,L21,
100 Oe,Cubic Heusler,330,330 K,,,10.1016/j.jallcom.2010.05.026,TRUE,{'a': '5.93 Å'},Cubic,2.24 μB/f.u.,,Ni2Mn1.36Sn0.36Ga0.28,,,Mn1.36Ni2.0Ga0.28Sn0.36,,L21,
100 Oe,Cubic Heusler,330,330 K,,,10.1016/j.jallcom.2010.05.026,TRUE,{'a': '5.92 Å'},Cubic,2.12 μB/f.u.,,Ni2Mn1.36Sn0.32Ga0.32,,,Mn1.36Ni2.0Ga0.32Sn0.32,,L21,
,L21,377,377 K,,,10.1016/j.jallcom.2013.12.035,TRUE,{'a': '5.8249 Å'},Cubic,,,Ni2MnGa0.95Fe0.05,,,Mn1Fe0.05Ni2.0Ga0.95,,Fm-3m,
,D022,424.1,424.1 K,,,10.1016/j.jallcom.2013.12.035,TRUE,,Tetragonal,,,Ni2MnGa0.675Fe0.325,,,Mn1Fe0.325Ni2.0Ga0.675,,P4/mmm,
,Cubic,376,376 K,,,10.1016/j.jallcom.2021.162441,TRUE,{'a': '5.825 Å'},L21,,,Ni2MnGa,,,Mn1Ni2.0Ga1,,Fm-3m,
,Cubic,307,307 K,,,10.1016/j.jallcom.2021.162441,TRUE,{'a': '5.800 Å'},L21,,,Ni2MnGe,,,Mn1Ni2.0Ge1,,,
,Cubic,379,379 K,,,10.1016/j.jallcom.2021.162441,TRUE,{'a': '5.825 Å'},L21,,,Ni2MnGa0.75Ge0.25,,,Mn1Ni2.0Ga0.75Ge0.25,,,
,Cubic,367,367 K,,,10.1016/j.jallcom.2021.162441,TRUE,{'a': '5.816 Å'},L21,,,Ni2MnGa0.6Ge0.4,,,Mn1Ni2.0Ga0.6Ge0.4,,,
,Cubic,338,338 K,,,10.1016/j.jallcom.2021.162441,TRUE,{'a': '5.805 Å'},L21,,,Ni2MnGa0.2Ge0.8,,,Mn1Ni2.0Ga0.2Ge0.8,,,
,"Cubic (Austenite), Monoclinic (Martensite)",372.3,372.3 K,,,10.1016/j.jallcom.2020.157327,TRUE,,"Cubic, Monoclinic",,,Ni2MnGa,,,Mn1Ni2.0Ga1,,,
,"Cubic (Austenite), Monoclinic (Martensite)",376,376.0 K,,,10.1016/j.jallcom.2020.157327,TRUE,,"Cubic, Monoclinic",,,Ni2MnGa0.98In0.02,,,Mn1Ni2.0Ga0.98In0.02,,,
,"Cubic (Austenite), Monoclinic (Martensite)",375.3,375.3 K,,,10.1016/j.jallcom.2020.157327,TRUE,,"Cubic, Monoclinic",,,Ni2MnGa0.95In0.05,,,Mn1Ni2.0Ga0.95In0.05,,,
,"Cubic (Austenite), Monoclinic (Martensite)",362.1,362.1 K,,,10.1016/j.jallcom.2020.157327,TRUE,,"Cubic, Monoclinic",,,Ni2MnGa0.872In0.128,,,Mn1Ni2.0Ga0.872In0.128,,,
,"Cubic (Austenite), Monoclinic (Martensite)",355.8,355.8 K,,,10.1016/j.jallcom.2020.157327,TRUE,,"Cubic, Monoclinic",,,Ni2MnGa0.851In0.149,,,Mn1Ni2.0Ga0.851In0.149,,,
457 Oe,Cubic,282,282 K,,,10.1016/j.jallcom.2018.03.349,TRUE,{'a': '5.958 Å'},L21,,"66 emu/g (austenite), 16 emu/g (martensite)",Ni43Mn46Sn11,,,Mn46.0Ni43.0Sn11.0,,Fm3m,
870 Oe,Cubic,280,280 K,,,10.1016/j.jallcom.2018.03.349,TRUE,{'a': '5.963 Å'},L21,,"73 emu/g (austenite), 30 emu/g (martensite)",Ni42.5Ti0.5Mn46Sn11,,,Ti0.5Mn46.0Ni42.5Sn11.0,,Fm3m,
936 Oe,Cubic,272,272 K,,,10.1016/j.jallcom.2018.03.349,TRUE,{'a': '5.967 Å'},L21,,"77 emu/g (austenite), 29 emu/g (martensite)",Ni42Ti1Mn46Sn11,,,Ti1.0Mn46.0Ni42.0Sn11.0,,Fm3m,
364 Oe,Cubic,258,258 K,,,10.1016/j.jallcom.2018.03.349,TRUE,{'a': '6.004 Å'},L21,,79 emu/g (austenite),Ni41Ti2Mn46Sn11,,,Ti2.0Mn46.0Ni41.0Sn11.0,,Fm3m,
,L21 Heusler,313.27,313.27 K,,,10.1016/j.jallcom.2017.02.278,TRUE,{'a': '5.993 Å'},Cubic,,,Ni47Mn40Sn13,,,Mn40.0Ni47.0Sn13.0,,Fm-3m,
,L21 Heusler,315.99,315.99 K,,,10.1016/j.jallcom.2017.02.278,TRUE,{'a': '5.987 Å'},Cubic,,,Ni47Mn40Sn12.5Cu0.5,,,Mn40.0Ni47.0Cu0.5Sn12.5,,Fm-3m,
,,323,323 K,,,10.1016/j.actamat.2010.09.059,TRUE,,,,57.8 ± 0.35 A m^2 kg^−1,Ni43Co7Mn31Ga19,,,Mn31.0Co7.0Ni43.0Ga19.0,,,
,,300,300 K,,,10.1016/j.actamat.2010.09.059,TRUE,,,,49.05 ± 0.3 A m^2 kg^−1,Ni45Co5Mn32Ga18,,,Mn32.0Co5.0Ni45.0Ga18.0,,,
,,295,295 K,,,10.1016/j.actamat.2010.09.059,TRUE,,,,45.7 ± 0.27 A m^2 kg^−1,Ni43Co7Mn32Ga18,,,Mn32.0Co7.0Ni43.0Ga18.0,,,
,,257,257 K,,,10.1016/j.actamat.2010.09.059,TRUE,,,,41 ± 0.25 A m^2 kg^−1,Ni41Co9Mn32Ga18,,,Mn32.0Co9.0Ni41.0Ga18.0,,,
,BCC,500,500 K,,,10.1016/j.jallcom.2011.03.167,TRUE,,,,,Ni50Fe20Al30,,,Al30.0Fe20.0Ni50.0,,,
,BCC,500,500 K,,,10.1016/j.jallcom.2011.03.167,TRUE,,,,,Ni50Fe25Al25,,,Al25.0Fe25.0Ni50.0,,,
,BCC,500,500 K,,,10.1016/j.jallcom.2011.03.167,TRUE,,,,,Ni50Fe30Al20,,,Al20.0Fe30.0Ni50.0,,,
,L21,311,311 K,,,10.1016/j.jallcom.2012.04.088,TRUE,"{'a': '0.6008 nm', 'b': '0.6008 nm', 'c': '0.6008 nm'}",Cubic,,,Ni50Mn34In16,,,Mn34.0Ni50.0In16.0,,,
,Cubic Austenite,307,307 K,,,10.1016/j.jallcom.2016.11.290,TRUE,{'a': '5.9864 nm'},,,,Ni50Mn34In16,,,Mn34.0Ni50.0In16.0,,,
,Cubic Austenite,307,307 K,,,10.1016/j.jallcom.2016.11.290,TRUE,{'a': '5.9863 nm'},,,,Ni50Mn34In15.9Tb0.1,,,Mn34.0Ni50.0In15.9Tb0.1,,,
,Cubic Austenite,307,307 K,,,10.1016/j.jallcom.2016.11.290,TRUE,{'a': '5.9851 nm'},,,,Ni50Mn34In15.7Tb0.3,,,Mn34.0Ni50.0In15.7Tb0.3,,,
,Cubic Austenite,311,311 K,,,10.1016/j.jallcom.2016.11.290,TRUE,{'a': '5.9879 nm'},,,,Ni50Mn34In15.6Tb0.4,,,Mn34.0Ni50.0In15.6Tb0.4,,,
,Cubic Austenite,313,313 K,,,10.1016/j.jallcom.2016.11.290,TRUE,{'a': '5.9870 nm'},,,,Ni50Mn34In15.5Tb0.5,,,Mn34.0Ni50.0In15.5Tb0.5,,,
,Martensitic orthorhombic,380,380 K,,,10.1016/j.jallcom.2010.09.174,TRUE,,,,,Ni50Mn35In15,,,Mn35.0Ni50.0In15.0,,,
,Cubic,318,318 K,,,10.1016/j.jallcom.2013.10.196,TRUE,,L21-type Heusler,,,Ni50Mn36Sn14,,,Mn36.0Ni50.0Sn14.0,,,
,Cubic,318,318 K,,,10.1016/j.jallcom.2013.10.196,TRUE,,L21-type Heusler,,,Ni50Mn35Co1Sn14,,,Mn35.0Co1.0Ni50.0Sn14.0,,,
,Cubic,318,318 K,,,10.1016/j.jallcom.2013.10.196,TRUE,,L21-type Heusler,,,Ni50Mn34Co2Sn14,,,Mn34.0Co2.0Ni50.0Sn14.0,,,
,Cubic,318,318 K,,,10.1016/j.jallcom.2013.10.196,TRUE,,L21-type Heusler,,,Ni50Mn33Co3Sn14,,,Mn33.0Co3.0Ni50.0Sn14.0,,,
,L10-type,,,,,10.1016/j.jallcom.2024.174130,TRUE,,,"{'Ni': '0.14 μB', 'Mn': '3.4 μB', 'Sb': '-0.08 μB'}",,Ni50Mn50,1070,1070 K,Mn50.0Ni50.0,,,
,,,,,,10.1016/j.jallcom.2024.174130,TRUE,,,,,Ni50Mn47Sb3,558,558 K,Mn47.0Ni50.0Sb3.0,,,
,,,,,,10.1016/j.jallcom.2024.174130,TRUE,,,,,Ni50Mn45Sb5,353,353 K,Mn45.0Ni50.0Sb5.0,,,
,,,,,,10.1016/j.jallcom.2024.174130,TRUE,,,,,Ni50Mn42Sb8,168,168 K,Mn42.0Ni50.0Sb8.0,,,
,,200,200 K,,,10.1016/j.jallcom.2024.174130,TRUE,,,,,Ni50Mn40Sb10,80,80 K,Mn40.0Ni50.0Sb10.0,,,
,,335,335 K,,,10.1016/j.jallcom.2024.174130,TRUE,,,,,Ni50Mn38Sb12,93,93 K,Mn38.0Ni50.0Sb12.0,,,
,,341,341 K,,,10.1016/j.jallcom.2024.174130,TRUE,,,,,Ni50Mn36Sb14,103,103 K,Mn36.0Ni50.0Sb14.0,,,
,,340,340 K,,,10.1016/j.jallcom.2024.174130,TRUE,,,,,Ni50Mn35Sb15,95,95 K,Mn35.0Ni50.0Sb15.0,,,
,,344,344 K,,,10.1016/j.jallcom.2024.174130,TRUE,,,,,Ni50Mn34Sb16,,,Mn34.0Ni50.0Sb16.0,,,
,,347,347 K,,,10.1016/j.jallcom.2024.174130,TRUE,,,,,Ni50Mn33Sb17,,,Mn33.0Ni50.0Sb17.0,,,
,,346,346 K,,,10.1016/j.jallcom.2024.174130,TRUE,,,,,Ni50Mn32Sb18,,,Mn32.0Ni50.0Sb18.0,,,
,,349,349 K,,,10.1016/j.jallcom.2024.174130,TRUE,,,,,Ni50Mn30Sb20,,,Mn30.0Ni50.0Sb20.0,,,
,,342,342 K,,,10.1016/j.jallcom.2024.174130,TRUE,,,,,Ni50Mn28Sb22,,,Mn28.0Ni50.0Sb22.0,,,
,,345,345 K,,,10.1016/j.jallcom.2024.174130,TRUE,,,,,Ni50Mn25Sb25,,,Mn25.0Ni50.0Sb25.0,,,
,,375,375 K,,,10.1016/j.actamat.2014.06.011,TRUE,,,5.1 μB/f.u.,3.62 μB/f.u.,Ni50.7Mn25.8Ga23.5,,,Mn25.8Ni50.7Ga23.5,,,
,,335,335 K,,,10.1016/j.actamat.2014.06.011,TRUE,,,,3.42 μB/f.u.,Ni54.5Mn22.0Ga23.5,,,Mn22.0Ni54.5Ga23.5,,,
,,325,325 K,,,10.1016/j.actamat.2014.06.011,TRUE,,,5.65 μB/f.u.,3.31 μB/f.u.,Ni55.5Mn21.5Ga23,,,Mn21.5Ni55.5Ga23.0,,,
,,353,353 K,,,10.1016/j.actamat.2014.06.011,TRUE,,,5.18 μB/f.u.,3.29 μB/f.u.,Ni53.3Mn25.3Ga21.4,,,Mn25.3Ni53.3Ga21.4,,,
,,388,388 K,,,10.1016/j.actamat.2014.06.011,TRUE,,,,3.87 μB/f.u.,Ni46.5Mn30.3Ga23.2,,,Mn30.3Ni46.5Ga23.2,,,
,,378,378 K,,,10.1016/j.actamat.2014.06.011,TRUE,,,,2.85 μB/f.u.,Ni50.5Mn31.3Ga18.2,,,Mn31.3Ni50.5Ga18.2,,,
,,420,420 K,,,10.1016/j.actamat.2014.06.011,TRUE,,,,2.91 μB/f.u.,Ni45.5Co4.8Mn30.1Ga19.6,,,Mn30.1Co4.8Ni45.5Ga19.6,,,
,,415,415 K,,,10.1016/j.actamat.2014.06.011,TRUE,,,5.08 μB/f.u.,2.76 μB/f.u.,Ni44.8Co4.8Mn32.1Ga18.3,,,Mn32.1Co4.8Ni44.8Ga18.3,,,
,,449,449 K,,,10.1016/j.actamat.2014.06.011,TRUE,,,5.67 μB/f.u.,3.05 μB/f.u.,Ni42.9Co7.0Mn31.3Ga18.7,,,Mn31.3Co7.0Ni42.9Ga18.7,,,
,B2,350,350 K,,,10.1016/j.actamat.2023.119429,TRUE,,Body-centered cubic,,100 emu/g,Ni12.5Co37.5Mn25V25,,,V25.0Mn25.0Co37.5Ni12.5,,,
,L21 Heusler,300,300 K,,,10.1016/j.jallcom.2013.12.164,TRUE,,bcc,,,Ni48Mn39Sn12.5,,,Mn39.0Ni48.0Sn12.5,,Fm3m,
,Cubic B2,300,Above 300 K,,,10.1016/j.jallcom.2008.10.132,TRUE,,Cubic,1.1 μB/Co,,Ni36Co35Al29,,,Al29.0Co35.0Ni36.0,,,
,Cubic B2,300,Above 300 K,,,10.1016/j.jallcom.2008.10.132,TRUE,,Cubic,1.1 μB/Co,,Ni35Co36Al29,,,Al29.0Co36.0Ni35.0,,,
,Cubic B2,300,Above 300 K,,,10.1016/j.jallcom.2008.10.132,TRUE,,Cubic,1.1 μB/Co,,Ni34Co37Al29,,,Al29.0Co37.0Ni34.0,,,
,Cubic B2,300,Above 300 K,,,10.1016/j.jallcom.2008.10.132,TRUE,,Cubic,1.1 μB/Co,,Ni33Co38Al29,,,Al29.0Co38.0Ni33.0,,,
,Cubic B2,300,Above 300 K,,,10.1016/j.jallcom.2008.10.132,TRUE,,Cubic,1.1 μB/Co,,Ni32Co39Al29,,,Al29.0Co39.0Ni32.0,,,
,Inverse Spinel,800,800 K,,,10.1016/S0921-4526(98)00659-0,TRUE,,Cubic,1.20 μB,24.9 emu/g,NiAl0.2Cr0.1Fe1.7O4,,,O4.0Al0.2Cr0.1Fe1.7Ni1,,,
,Inverse Spinel,730,730 K,,,10.1016/S0921-4526(98)00659-0,TRUE,,Cubic,0.95 μB,19.7 emu/g,NiAl0.4Cr0.2Fe1.4O4,,,O4.0Al0.4Cr0.2Fe1.4Ni1,,,
,Inverse Spinel,660,660 K,,,10.1016/S0921-4526(98)00659-0,TRUE,,Cubic,0.85 μB,9.8 emu/g,NiAl0.6Cr0.3Fe1.1O4,,,O4.0Al0.6Cr0.3Fe1.1Ni1,,,
,Inverse Spinel,600,600 K,,,10.1016/S0921-4526(98)00659-0,TRUE,,Cubic,0.73 μB,6.4 emu/g,NiAl0.8Cr0.4Fe0.8O4,,,O4.0Al0.8Cr0.4Fe0.8Ni1,,,
,Normal Spinel,480,480 K,,,10.1016/S0921-4526(98)00659-0,TRUE,,Cubic,,7.0 emu/g,NiAl1.0Cr0.5Fe0.5O4,,,O4.0Al1.0Cr0.5Fe0.5Ni1,,,
,Normal Spinel,350,350 K,,,10.1016/S0921-4526(98)00659-0,TRUE,,Cubic,,6.0 emu/g,NiAl1.2Cr0.6Fe0.2O4,,,O4.0Al1.2Cr0.6Fe0.2Ni1,,,
,Normal Spinel,60,60 K,,,10.1016/S0921-4526(98)00659-0,TRUE,,Cubic,,,NiCr2O4,,,O4.0Cr2.0Ni1,,,
164 Oe,Inverse Spinel,918,918 K,,,10.1016/j.jallcom.2019.06.201,TRUE,{'a': '8.3315 Å'},Cubic,,54.9 emu/g,NiFe2O4,,,O4.0Fe2.0Ni1,10.64 emu/g,,
190 Oe,Inverse Spinel,910,910 K,,,10.1016/j.jallcom.2019.06.201,TRUE,{'a': '8.3323 Å'},Cubic,,48.6 emu/g,NiGd0.025Fe1.975O4,,,O4.0Fe1.975Ni1Gd0.025,6.09 emu/g,,
154.3 Oe,Inverse Spinel,906,906 K,,,10.1016/j.jallcom.2019.06.201,TRUE,{'a': '8.3332 Å'},Cubic,,43.3 emu/g,NiGd0.05Fe1.95O4,,,O4.0Fe1.95Ni1Gd0.05,8.43 emu/g,,
118.5 Oe,Inverse Spinel,902,902 K,,,10.1016/j.jallcom.2019.06.201,TRUE,{'a': '8.3342 Å'},Cubic,,42.06 emu/g,NiGd0.075Fe1.925O4,,,O4.0Fe1.925Ni1Gd0.075,4.01 emu/g,,
110.4 Oe,Inverse Spinel,898,898 K,,,10.1016/j.jallcom.2019.06.201,TRUE,{'a': '8.3348 Å'},Cubic,,39.13 emu/g,NiGd0.1Fe1.9O4,,,O4.0Fe1.9Ni1Gd0.1,5.67 emu/g,,
,Spinel,105,105 K,,,10.1016/j.physb.2006.05.160,TRUE,,Cubic,6.6 μB,,NiMn2O4,,,O4.0Mn2.0Ni1,,Fd3m,
1-1.5 kOe,Spinel,107,107 K,,,10.1016/j.physb.2006.05.160,TRUE,,Cubic,6.4-6.5 μB,,NiMg0.2Mn1.8O4,,,O4.0Mg0.2Mn1.8Ni1,,Fd3m,
1-1.5 kOe,Spinel,107,107 K,,,10.1016/j.physb.2006.05.160,TRUE,,Cubic,6.4-6.5 μB,,NiMg0.6Mn1.4O4,,,O4.0Mg0.6Mn1.4Ni1,,Fd3m,
,Spinel,115,115 K,,,10.1016/j.physb.2006.05.160,TRUE,,Cubic,6.2-6.3 μB,,Co0.7Cu0.6Mn1.7O4,,,O4.0Mn1.7Co0.7Cu0.6,,Fd3m,
3500 Oe,Spinel,120,120 K,,,10.1016/j.physb.2006.05.160,TRUE,,Cubic,6.2-6.3 μB,,Co0.9Cu0.6Mn1.5O4,,,O4.0Mn1.5Co0.9Cu0.6,,Fd3m,
,Spinel,200,200 K,,,10.1016/j.physb.2006.05.160,TRUE,,Cubic,,,Co1.2Ni0.3Mn1.5O4,,,O4.0Mn1.5Co1.2Ni0.3,,Fd3m,
,"Orthorhombic (TiNiSi-type) at low temperature, Hexagonal (Ni2In-type) at high temperature",,,,,10.1016/j.jallcom.2018.01.064,TRUE,,,,,NiMn0.96Cr0.04Ge,357,357 K,Cr0.04Mn0.96Ni1Ge1,,,
,"Orthorhombic (TiNiSi-type) at low temperature, Hexagonal (Ni2In-type) at high temperature",,,,,10.1016/j.jallcom.2018.01.064,TRUE,,,,,NiMn0.89Cr0.11Ge,353,353 K,Cr0.11Mn0.89Ni1Ge1,,,
,"Orthorhombic (TiNiSi-type) at low temperature, Hexagonal (Ni2In-type) at high temperature",362,362 K,,,10.1016/j.jallcom.2018.01.064,TRUE,,,,,NiMn0.82Cr0.18Ge,,,Cr0.18Mn0.82Ni1Ge1,,,
,"Orthorhombic (TiNiSi-type) at low temperature, Hexagonal (Ni2In-type) at high temperature",360,360 K,,,10.1016/j.jallcom.2018.01.064,TRUE,,,,,NiMn0.75Cr0.25Ge,,,Cr0.25Mn0.75Ni1Ge1,,,
,"Orthorhombic (TiNiSi-type) at low temperature, Hexagonal (Ni2In-type) at high temperature",,,,,10.1016/j.jallcom.2018.01.064,TRUE,,,,,NiMnGe,346,346 K,Mn1Ni1Ge1,,,
11.8 kOe,Orthorhombic,,,,,10.1016/j.jallcom.2017.08.044,TRUE,"{'a': '6.0291 Å', 'b': '3.7206 Å', 'c': '7.0739 Å'}",TiNiSi-type,2.72 μB/f.u.,,NiMn0.96Cr0.04Ge,357,357 K,Cr0.04Mn0.96Ni1Ge1,,Pnma,
6.5 kOe,Orthorhombic,,,,,10.1016/j.jallcom.2017.08.044,TRUE,"{'a': '6.0117 Å', 'b': '3.7232 Å', 'c': '7.0663 Å'}",TiNiSi-type,2.72 μB/f.u.,,NiMn0.89Cr0.11Ge,353,353 K,Cr0.11Mn0.89Ni1Ge1,,Pnma,
0.3 kOe,Orthorhombic,362,362 K,,,10.1016/j.jallcom.2017.08.044,TRUE,"{'a': '6.0051 Å', 'b': '3.7229 Å', 'c': '7.0671 Å'}",TiNiSi-type,2.68 μB/f.u.,,NiMn0.82Cr0.18Ge,,,Cr0.18Mn0.82Ni1Ge1,,Pnma,
,Orthorhombic,360,360 K,,,10.1016/j.jallcom.2017.08.044,TRUE,"{'a': '5.9969 Å', 'b': '3.7266 Å', 'c': '7.0682 Å'}",TiNiSi-type,2.66 μB/f.u.,,NiMn0.75Cr0.25Ge,,,Cr0.25Mn0.75Ni1Ge1,,Pnma,
,Semi-Heusler,80,80 K,,,10.1016/S0921-4526(98)00690-5,TRUE,,,,,CoV0.65Mn0.35Sb,,,V0.65Mn0.35Co1Sb1,,F-43m,
,Semi-Heusler,480,480 K,,,10.1016/S0921-4526(98)00690-5,TRUE,,,,,CoV0.4Mn0.6Sb,,,V0.4Mn0.6Co1Sb1,,F-43m,
,"Ll2-ordered structure (γ′-precipitates), disordered fcc structure (γ-matrix)",,,40 K,40,10.1016/j.jallcom.2016.04.237,TRUE,,,8-10 μB/atom,,Ni70.68Cr16.21Fe8.49Ti2.55Nb0.93Al0.65Mn0.21Co0.10Si0.09C0.05Cu0.02Ta0.01P0.004S0.001,,,C0.05Al0.65Si0.09P0.004S0.001Ti2.55Cr16.21Mn0.21Fe8.49Co0.1Ni70.68Cu0.02Nb0.93Ta0.01,,,30 or more
338.8 Oe,Cubic Spinel,525,525 K,,,10.1016/j.jallcom.2018.02.122,TRUE,{'a': '8.377'},Cubic,,28.4 emu/g,Ni0.1Co0.9Fe2O4,,,O4.0Fe2.0Co0.9Ni0.1,5.21 emu/g,,
705 Oe,Spinel,815.15,542 °C,,,10.1016/j.ceramint.2017.02.022,TRUE,{'a': '8.389 Å'},Cubic,2.35 μB,56 emu/g,CoFe2O4,,,O4.0Fe2.0Co1,19 emu/g,Fd-3m,
567 Oe,Spinel,822.15,549 °C,,,10.1016/j.ceramint.2017.02.022,TRUE,{'a': '8.380 Å'},Cubic,2.10 μB,50 emu/g,Co0.8Ni0.2Fe2O4,,,O4.0Fe2.0Co0.8Ni0.2,16 emu/g,Fd-3m,
521 Oe,Spinel,832.15,559 °C,,,10.1016/j.ceramint.2017.02.022,TRUE,{'a': '8.365 Å'},Cubic,1.97 μB,47 emu/g,Co0.6Ni0.4Fe2O4,,,O4.0Fe2.0Co0.6Ni0.4,15 emu/g,Fd-3m,
403 Oe,Spinel,839.15,566 °C,,,10.1016/j.ceramint.2017.02.022,TRUE,{'a': '8.359 Å'},Cubic,1.93 μB,46 emu/g,Co0.4Ni0.6Fe2O4,,,O4.0Fe2.0Co0.4Ni0.6,12 emu/g,Fd-3m,
305 Oe,Spinel,848.15,575 °C,,,10.1016/j.ceramint.2017.02.022,TRUE,{'a': '8.350 Å'},Cubic,1.47 μB,35 emu/g,Co0.2Ni0.8Fe2O4,,,O4.0Fe2.0Co0.2Ni0.8,8.5 emu/g,Fd-3m,
88 Oe,Spinel,853.15,580 °C,,,10.1016/j.ceramint.2017.02.022,TRUE,{'a': '8.340 Å'},Cubic,1.76 μB,42 emu/g,NiFe2O4,,,O4.0Fe2.0Ni1,5.0 emu/g,Fd-3m,
,Cubic Spinel,,,,,10.1016/j.jallcom.2023.172869,TRUE,,,,,Ni0.25MnCo1.75O4,207,207 K,O4.0Mn1Co1.75Ni0.25,,Fd-3m,
,Cubic Spinel,,,,,10.1016/j.jallcom.2023.172869,TRUE,,,,,Ni0.5MnCo1.5O4,195,195 K,O4.0Mn1Co1.5Ni0.5,,Fd-3m,
,Cubic Spinel,,,,,10.1016/j.jallcom.2023.172869,TRUE,,,,,Ni0.75MnCo1.25O4,183,183 K,O4.0Mn1Co1.25Ni0.75,,Fd-3m,
,Cubic Spinel,,,,,10.1016/j.jallcom.2023.172869,TRUE,,,,,MnCo2O4,174,174 K,O4.0Mn1Co2.0,,Fd-3m,
335 Oe,Hexagonal wurtzite,300,Above room temperature,,,10.1016/j.ceramint.2014.03.053,TRUE,"{'a': '3.2436', 'b': '3.2436', 'c': '5.1932'}",Hexagonal,,0.0028 emu/g,ZnO,,,O1Zn1,,,
192 Oe,Hexagonal wurtzite,300,Above room temperature,,,10.1016/j.ceramint.2014.03.053,TRUE,"{'a': '3.2483', 'b': '3.2483', 'c': '5.1888'}",Hexagonal,,0.0259 emu/g,Ni0.05Zn0.95O,,,O1Ni0.05Zn0.95,,,
110 Oe,Hexagonal wurtzite,300,Above room temperature,,,10.1016/j.ceramint.2014.03.053,TRUE,"{'a': '3.2483', 'b': '3.2483', 'c': '5.1859'}",Hexagonal,,0.0394 emu/g,Ni0.1Zn0.9O,,,O1Ni0.1Zn0.9,,,
55 Oe,Hexagonal wurtzite,300,Above room temperature,,,10.1016/j.ceramint.2014.03.053,TRUE,"{'a': '3.2489', 'b': '3.2489', 'c': '5.1932'}",Hexagonal,,0.050 emu/g,Ni0.2Zn0.8O,,,O1Ni0.2Zn0.8,,,
,Orthorhombic,,,,,10.1016/j.ceramint.2023.12.321,TRUE,,Distorted,,,GdFeO3,680,620-740 K,O3.0Fe1Gd1,,Pbnm,
,Tetragonal,,,-27.5 K,-27.5,10.1016/j.jssc.2018.09.047,TRUE,"{'a': '12.785 Å', 'c': '5.1248 Å'}",,2.35 μB,,Pb2MnO4,18,18 K,O4.0Mn1Pb2.0,,P-42_1c,
,Tetragonal,,,-32.3 K,-32.3,10.1016/j.jssc.2018.09.047,TRUE,"{'a': '12.797 Å', 'c': '5.1325 Å'}",,2.13 μB,,Pb1.9Bi0.1MnO4,16.2,16.2 K,O4.0Mn1Pb1.9Bi0.1,,P-42_1c,
,Tetragonal,,,-35.4 K,-35.4,10.1016/j.jssc.2018.09.047,TRUE,"{'a': '12.804 Å', 'c': '5.1344 Å'}",,1.85 μB,,Pb1.8Bi0.2MnO4,12.2,12.2 K,O4.0Mn1Pb1.8Bi0.2,,P-42_1c,
,Tetragonal,,,-39.7 K,-39.7,10.1016/j.jssc.2018.09.047,TRUE,"{'a': '12.790 Å', 'c': '5.1517 Å'}",,1.03 μB,,Pb1.7Bi0.3MnO4,14.2,14.2 K,O4.0Mn1Pb1.7Bi0.3,,P-42_1c,
,Pyrochlore,,,Negative values of Weiss temperatures,,10.1016/j.physb.2007.10.135,TRUE,,,,,Eu2Ru2O7,,,O7.0Ru2.0Eu2.0,,,Spin-glass like behavior at TSG ~ 125 K
,Disordered Double Perovskite,33.7,33.7 K,3.1 K,3.1,10.1016/j.jssc.2016.11.003,TRUE,,Cubic,1.12 μB/f.u.,,Pb2Cr1.33Mo0.67O6,,,O6.0Cr1.33Mo0.67Pb2.0,,Pm-3m,
,Disordered Double Perovskite,31.5,31.5 K,4.2 K,4.2,10.1016/j.jssc.2016.11.003,TRUE,{'a': '3.9472 Å'},Cubic,1.42 μB/f.u.,,Pb2Cr1Mo1O6,,,O6.0Cr1.0Mo1.0Pb2.0,,Pm-3m,
,Disordered Double Perovskite,25,25.0 K,-5.1 K,-5.1,10.1016/j.jssc.2016.11.003,TRUE,,Cubic,1.65 μB/f.u.,,Pb2Cr0.67Mo1.33O6,,,O6.0Cr0.67Mo1.33Pb2.0,,Pm-3m,
,Disordered Double Perovskite,,,-3.96 K,-3.96,10.1016/j.jssc.2016.11.003,TRUE,,Cubic,1.22 μB/f.u.,,Pb2Cr0.33Mo1.67O6,,,O6.0Cr0.33Mo1.67Pb2.0,,Pm-3m,
,Disordered Double Perovskite,,,-91.6 K,-91.6,10.1016/j.jssc.2016.11.003,TRUE,,Cubic,0.40 μB/f.u.,,Pb2CrMoO6,,,O6.0Cr1Mo1Pb2.0,,Pm-3m,
,,415,415 K,,,10.1016/j.jssc.2016.11.003,TRUE,,,,,Sr2FeMoO6,,,O6.0Fe1Sr2.0Mo1,,,
,B2,,,-83 K,-83,10.1016/j.jallcom.2019.06.077,TRUE,{'a': '0.3093 nm'},BCC,,,Pd50Mn25Ga25,198,198 K,Mn25.0Ga25.0Pd50.0,,,
,MgCu2-type Laves phase,651,651 K,,,10.1016/j.jallcom.2005.04.095,TRUE,{'a': '7.309 Å'},,,83.01 emu/g,Pr0.1Tb0.3Dy0.6Fe2,,,Fe2.0Pr0.1Tb0.3Dy0.6,,,
,MgCu2-type Laves phase,627,627 K,,,10.1016/j.jallcom.2005.04.095,TRUE,{'a': '7.321 Å'},,,73.53 emu/g,Pr0.1Tb0.3Dy0.6Fe1.95Mn0.05,,,Mn0.05Fe1.95Pr0.1Tb0.3Dy0.6,,,
,MgCu2-type Laves phase,596,596 K,,,10.1016/j.jallcom.2005.04.095,TRUE,{'a': '7.333 Å'},,,76.37 emu/g,Pr0.1Tb0.3Dy0.6Fe1.9Mn0.1,,,Mn0.1Fe1.9Pr0.1Tb0.3Dy0.6,,,
,MgCu2-type Laves phase,570,570 K,,,10.1016/j.jallcom.2005.04.095,TRUE,{'a': '7.339 Å'},,,65.28 emu/g,Pr0.1Tb0.3Dy0.6Fe1.85Mn0.15,,,Mn0.15Fe1.85Pr0.1Tb0.3Dy0.6,,,
,MgCu2-type Laves phase,553,553 K,,,10.1016/j.jallcom.2005.04.095,TRUE,{'a': '7.347 Å'},,,65.22 emu/g,Pr0.1Tb0.3Dy0.6Fe1.8Mn0.2,,,Mn0.2Fe1.8Pr0.1Tb0.3Dy0.6,,,
,Orthorhombic,268,268 K,274 K,274,10.1016/j.ceramint.2016.09.122,TRUE,"{'a': '5.4714 Å', 'b': '5.4397 Å', 'c': '7.6865 Å'}",Distorted Orthorhombic,8.31 μB,,Pr0.5Sr0.5MnO3,90,90 K,O3.0Mn1Sr0.5Pr0.5,,Pbnm,
,Orthorhombic,283,283 K,295 K,295,10.1016/j.ceramint.2016.09.122,TRUE,"{'a': '5.4449 Å', 'b': '5.4767 Å', 'c': '7.6579 Å'}",Distorted Orthorhombic,6.47 μB,,Pr0.5Sr0.4Ag0.1MnO3,,,O3.0Mn1Sr0.4Ag0.1Pr0.5,,Pbnm,
,Orthorhombic,305,305 K,301.7 K,301.7,10.1016/j.ceramint.2016.09.122,TRUE,"{'a': '5.4414 Å', 'b': '5.4866 Å', 'c': '7.6674 Å'}",Distorted Orthorhombic,7.51 μB,,Pr0.5Sr0.3Ag0.2MnO3,,,O3.0Mn1Sr0.3Ag0.2Pr0.5,,Pbnm,
,Orthorhombic,285,285 K,278.5 K,278.5,10.1016/j.ceramint.2016.09.122,TRUE,"{'a': '5.4844 Å', 'b': '5.4542 Å', 'c': '7.7075 Å'}",Distorted Orthorhombic,7.4 μB,,Pr0.5Sr0.2Ag0.3MnO3,,,O3.0Mn1Sr0.2Ag0.3Pr0.5,,Pbnm,
,Orthorhombic,170,170 K,173.5 K,173.5,10.1016/j.ceramint.2016.09.122,TRUE,"{'a': '5.4800 Å', 'b': '5.4741 Å', 'c': '7.7318 Å'}",Distorted Orthorhombic,9.5 μB,,Pr0.5Sr0.1Ag0.4MnO3,,,O3.0Mn1Sr0.1Ag0.4Pr0.5,,Pbnm,
,,279,279 K,,,10.1016/j.ceramint.2016.09.122,FALSE,,,,,La0.5Ca0.3Na0.2MnO3,,,O3.0Na0.2Ca0.3Mn1La0.5,,,
,,299,299 K,,,10.1016/j.ceramint.2016.09.122,FALSE,,,,,Pr0.5Sr0.3Na0.2MnO3,,,O3.0Na0.2Mn1Sr0.3Pr0.5,,,
,,292,292 K,,,10.1016/j.ceramint.2016.09.122,FALSE,,,,,Pr0.5Sr0.45K0.05MnO3,,,O3.0K0.05Mn1Sr0.45Pr0.5,,,
,,313.9,313.9 K,,,10.1016/j.ceramint.2016.09.122,FALSE,,,,,Nd0.5Sr0.45K0.05MnO3,,,O3.0K0.05Mn1Sr0.45Nd0.5,,,
,,296.4,296.4 K,,,10.1016/j.ceramint.2016.09.122,FALSE,,,,,La0.5Ca0.45K0.05MnO3,,,O3.0K0.05Ca0.45Mn1La0.5,,,
,,295.2,295.2 K,,,10.1016/j.ceramint.2016.09.122,TRUE,,,,,La0.8Na0.15K0.05MnO3,,,O3.0Na0.15K0.05Mn1La0.8,,,
,,182.52,182.52 K,,,10.1016/j.ceramint.2016.09.122,TRUE,,,,,Sm0.35Pr0.2Sr0.45MnO3,,,O3.0Mn1Sr0.45Pr0.2Sm0.35,,,
,,225.42,225.42 K,,,10.1016/j.ceramint.2016.09.122,TRUE,,,,,Sm0.25Pr0.3Sr0.45MnO3,,,O3.0Mn1Sr0.45Pr0.3Sm0.25,,,
,Orthorhombic,257,257 K,,,10.1016/S0925-8388(03)00026-4,TRUE,"{'a': '5.391', 'b': '5.434', 'c': '7.733'}",,2.6 μB/Mn.atom,,Pr0.5Sr0.5MnO3,,,O3.0Mn1Sr0.5Pr0.5,,Imma,
,Orthorhombic,156,156 K,,,10.1016/S0925-8388(03)00026-4,TRUE,"{'a': '5.3559', 'b': '5.4446', 'c': '7.6969'}",,0.8 μB/Mn.atom,,Pr0.5Sr0.5Mn0.7Cr0.3O3,,,O3.0Cr0.3Mn0.7Sr0.5Pr0.5,,Imma,
,Orthorhombic,270,270 K,,,10.1016/S0921-4526(02)00825-6,TRUE,"{'a': '5.4046 Å', 'b': '5.3988 Å', 'c': '7.7832 Å'}",Perovskite,,,Pr0.5Sr0.5MnO3,160,160 K,O3.0Mn1Sr0.5Pr0.5,,Imma,
,Orthorhombic,325,325 K,,,10.1016/S0921-4526(02)00825-6,TRUE,"{'a': '5.4996 Å', 'b': '5.4544 Å', 'c': '7.6940 Å'}",Perovskite,,,Pr0.5Sr0.35□0.15MnO3,,,O3.0Mn1Sr0.35Pr0.5,,Imma,
,Orthorhombic,216,216 K,224.861 K,224.861,10.1016/j.jallcom.2017.12.309,TRUE,"{'a': '5.5178 Å', 'b': '7.7434 Å', 'c': '5.4824 Å'}",,7.12 μB,,Pr0.67Ba0.22Sr0.11MnO3,,,O3.0Mn1Sr0.11Ba0.22Pr0.67,,Pnma,
,Orthorhombic,134,134 K,170.978 K,170.978,10.1016/j.jallcom.2017.12.309,TRUE,"{'a': '5.5191 Å', 'b': '7.7455 Å', 'c': '5.4839 Å'}",,7.51 μB,,Pr0.67Ba0.22Sr0.11Mn0.95Fe0.05O3,,,O3.0Mn0.95Fe0.05Sr0.11Ba0.22Pr0.67,,Pnma,
,Orthorhombic,74,74 K,96.576 K,96.576,10.1016/j.jallcom.2017.12.309,TRUE,"{'a': '5.5188 Å', 'b': '7.7462 Å', 'c': '5.4836 Å'}",,7.75 μB,,Pr0.67Ba0.22Sr0.11Mn0.9Fe0.1O3,,,O3.0Mn0.9Fe0.1Sr0.11Ba0.22Pr0.67,,Pnma,
,Orthorhombic,56,56 K,47.040 K,47.04,10.1016/j.jallcom.2017.12.309,TRUE,"{'a': '5.5190 Å', 'b': '7.7477 Å', 'c': '5.4851 Å'}",,7.93 μB,,Pr0.67Ba0.22Sr0.11Mn0.85Fe0.15O3,,,O3.0Mn0.85Fe0.15Sr0.11Ba0.22Pr0.67,,Pnma,
,,303,303 K,,,10.1016/j.jallcom.2017.12.309,TRUE,,,,,La0.67Ba0.22Sr0.11MnO3,,,O3.0Mn1Sr0.11Ba0.22La0.67,,,
,,270,270 K,,,10.1016/j.jallcom.2017.12.309,TRUE,,,,,La0.67Ba0.22Sr0.11Mn0.9Fe0.1O3,,,O3.0Mn0.9Fe0.1Sr0.11Ba0.22La0.67,,,
,,97,97 K,,,10.1016/j.jallcom.2017.12.309,FALSE,,,,,Pa0.8Bi0.2Mn0.9Fe0.1O3,,,O3.0Mn0.9Fe0.1Bi0.2Pa0.8,,,
,,277,277 K,,,10.1016/j.jallcom.2017.12.309,FALSE,,,,,La0.6Pr0.1Ba0.3Mn0.9Fe0.1O3,,,O3.0Mn0.9Fe0.1Ba0.3La0.6Pr0.1,,,
,,205,205 K,,,10.1016/j.jallcom.2017.12.309,TRUE,,,,,La0.6Pr0.1Sr0.3Mn0.9Fe0.1O3,,,O3.0Mn0.9Fe0.1Sr0.3La0.6Pr0.1,,,
,,123,123 K,,,10.1016/j.jallcom.2017.12.309,TRUE,,,,,Pr0.6Sr0.4Mn0.9Fe0.1O3,,,O3.0Mn0.9Fe0.1Sr0.4Pr0.6,,,
,,294,294 K,,,10.1016/j.jallcom.2017.12.309,TRUE,,,,,Gd,,,Gd1,,,
,Orthorhombic,270,270 K,269 K,269,10.1016/j.jallcom.2014.04.125,TRUE,"{'a': '5.4375 Å', 'b': '5.4647 Å', 'c': '7.6814 Å'}",Pbnm,6.46 μB,,Pr0.6Ca0.1Sr0.3MnO3,,,O3.0Ca0.1Mn1Sr0.3Pr0.6,,Pbnm,
,Orthorhombic,235,235 K,235 K,235,10.1016/j.jallcom.2014.04.125,TRUE,"{'a': '5.4384 Å', 'b': '5.4624 Å', 'c': '7.6776 Å'}",Pbnm,6.61 μB,,Pr0.6Ca0.1Sr0.3Mn0.975Fe0.025O3,,,O3.0Ca0.1Mn0.975Fe0.025Sr0.3Pr0.6,,Pbnm,
,Orthorhombic,185,185 K,198 K,198,10.1016/j.jallcom.2014.04.125,TRUE,"{'a': '5.4382 Å', 'b': '5.4632 Å', 'c': '7.6826 Å'}",Pbnm,6.87 μB,,Pr0.6Ca0.1Sr0.3Mn0.95Fe0.05O3,,,O3.0Ca0.1Mn0.95Fe0.05Sr0.3Pr0.6,,Pbnm,
,Orthorhombic,112,112 K,152 K,152,10.1016/j.jallcom.2014.04.125,TRUE,"{'a': '5.4427 Å', 'b': '5.4669 Å', 'c': '7.6919 Å'}",Pbnm,7.30 μB,,Pr0.6Ca0.1Sr0.3Mn0.925Fe0.075O3,,,O3.0Ca0.1Mn0.925Fe0.075Sr0.3Pr0.6,,Pbnm,
,,292,292 K,,,10.1016/j.jallcom.2014.04.125,TRUE,,,,,La0.67Ba0.33MnO3,,,O3.0Mn1Ba0.33La0.67,,,
,,281,281 K,,,10.1016/j.jallcom.2014.04.125,FALSE,,,,,La0.57Nd0.1Sr0.33Mn0.95Sn0.05O3,,,O3.0Mn0.95Sr0.33Sn0.05La0.57Nd0.1,,,
,,158,158 K,,,10.1016/j.jallcom.2014.04.125,FALSE,,,,,La0.67Ca0.33Mn0.95Fe0.05O3,,,O3.0Ca0.33Mn0.95Fe0.05La0.67,,,
,,92,92 K,,,10.1016/j.jallcom.2014.04.125,FALSE,,,,,La0.67Ca0.33Mn0.8Fe0.2O3,,,O3.0Ca0.33Mn0.8Fe0.2La0.67,,,
,,352,352 K,,,10.1016/j.jallcom.2014.04.125,TRUE,,,,,La0.7Pb0.3MnO3,,,O3.0Mn1La0.7Pb0.3,,,
,,193,193 K,,,10.1016/j.jallcom.2014.04.125,TRUE,,,,,La0.67Ca0.33Mn0.75Cr0.25O3,,,O3.0Ca0.33Cr0.25Mn0.75La0.67,,,
,,370,370 K,,,10.1016/j.jallcom.2014.04.125,TRUE,,,,,La0.67Sr0.33MnO3,,,O3.0Mn1Sr0.33La0.67,,,
,Orthorhombic,310,310 K,,,10.1016/j.jallcom.2006.11.069,TRUE,"{'a': '5.4500 Å', 'b': '5.4803 Å', 'c': '7.6926 Å'}",Perovskite,3.58 μB,,Pr0.6Sr0.4MnO3,,,O3.0Mn1Sr0.4Pr0.6,,Pbnm,
,Orthorhombic,252,252 K,,,10.1016/j.jallcom.2006.11.069,TRUE,"{'a': '5.4500 Å', 'b': '5.4889 Å', 'c': '7.6917 Å'}",Perovskite,3.05 μB,,Pr0.6Sr0.4Mn0.9Bi0.1O3,,,O3.0Mn0.9Sr0.4Pr0.6Bi0.1,,Pbnm,
,Orthorhombic,225,225 K,,,10.1016/j.jallcom.2006.11.069,TRUE,"{'a': '5.4501 Å', 'b': '5.4983 Å', 'c': '7.6907 Å'}",Perovskite,,,Pr0.6Sr0.4Mn0.8Bi0.2O3,,,O3.0Mn0.8Sr0.4Pr0.6Bi0.2,,Pbnm,
,Orthorhombic,304,304 K,305 K,305,10.1016/j.jallcom.2013.05.001,TRUE,,,6.16 μB,,Pr0.6Sr0.35K0.05MnO3,,,O3.0K0.05Mn1Sr0.35Pr0.6,,Pnma,
,Orthorhombic,297,297 K,297 K,297,10.1016/j.jallcom.2013.05.001,TRUE,,,6.04 μB,,Pr0.6Sr0.3K0.1MnO3,,,O3.0K0.1Mn1Sr0.3Pr0.6,,Pnma,
,Orthorhombic,289,289 K,288 K,288,10.1016/j.jallcom.2013.05.001,TRUE,,,5.92 μB,,Pr0.6Sr0.25K0.15MnO3,,,O3.0K0.15Mn1Sr0.25Pr0.6,,Pnma,
,Orthorhombic,271,271 K,274 K,274,10.1016/j.jallcom.2013.05.001,TRUE,,,5.90 μB,,Pr0.6Sr0.2K0.2MnO3,,,O3.0K0.2Mn1Sr0.2Pr0.6,,Pnma,
,Orthorhombic,310,310 K,316 K,316,10.1016/j.jallcom.2012.02.096,TRUE,,Perovskite,,,Pr0.6Sr0.4MnO3,,,O3.0Mn1Sr0.4Pr0.6,,Pnma,Curie–Weiss law
,Orthorhombic,300,300 K,306 K,306,10.1016/j.jallcom.2012.02.096,TRUE,,Perovskite,,,Pr0.6Sr0.35Na0.05MnO3,,,O3.0Na0.05Mn1Sr0.35Pr0.6,,Pnma,Curie–Weiss law
,Orthorhombic,306,306 K,,,10.1016/j.jallcom.2013.11.033,TRUE,,,,105 emu/g,Pr0.6Sr0.4MnO3,,,O3.0Mn1Sr0.4Pr0.6,,Pnma,
,Orthorhombic,301,301 K,,,10.1016/j.jallcom.2013.11.033,TRUE,,,,97 emu/g,Pr0.55Bi0.05Sr0.4MnO3,,,O3.0Mn1Sr0.4Pr0.55Bi0.05,,Pnma,
,Orthorhombic,295,295 K,,,10.1016/j.jallcom.2013.11.033,TRUE,,,,93 emu/g,Pr0.5Bi0.1Sr0.4MnO3,,,O3.0Mn1Sr0.4Pr0.5Bi0.1,,Pnma,
,Orthorhombic,283,283 K,,,10.1016/j.jallcom.2013.11.033,TRUE,,,,95 emu/g,Pr0.45Bi0.15Sr0.4MnO3,,,O3.0Mn1Sr0.4Pr0.45Bi0.15,,Pnma,
,Orthorhombic,299,299 K,,,10.1016/j.physb.2023.414945,TRUE,"{'a': '5.465 Å', 'b': '5.463 Å', 'c': '7.732 Å'}",Perovskite,,,Pr0.5La0.2Sr0.3MnO3,,,O3.0Mn1Sr0.3La0.2Pr0.5,,Pbnm,
,Orthorhombic,319,319 K,,,10.1016/j.physb.2023.414945,TRUE,"{'a': '5.465 Å', 'b': '5.463 Å', 'c': '7.732 Å'}",Perovskite,,,Pr0.4La0.3Sr0.3MnO3,,,O3.0Mn1Sr0.3La0.3Pr0.4,,Pbnm,
,Rhombohedral,365,360-370 K,,,10.1016/j.physb.2023.414945,TRUE,,,,,La0.7Sr0.3MnO3,,,O3.0Mn1Sr0.3La0.7,,,
,Orthorhombic,256,256 K,,,10.1016/j.physb.2023.414945,TRUE,"{'a': '5.465 Å', 'b': '5.463 Å', 'c': '7.732 Å'}",Perovskite,,,Pr0.7Sr0.3MnO3,,,O3.0Mn1Sr0.3Pr0.7,,Pbnm,
,Rhombohedral,265,265 K,,,10.1016/S0925-8388(00)01291-3,TRUE,,Perovskite,,,Pr0.7Sr0.3MnO3,,,O3.0Mn1Sr0.3Pr0.7,,R3̄c,
,Orthorhombic,105,105K,,,10.1016/j.ceramint.2015.02.103,TRUE,"{'a': '5.459(8) Å', 'b': '7.674(1) Å', 'c': '5.430(3) Å'}",,,,Pr0.7Ca0.3MnO3,,,O3.0Ca0.3Mn1Pr0.7,,Pnma,
,Orthorhombic,106,106K,,,10.1016/j.ceramint.2015.02.103,TRUE,"{'a': '5.430(3) Å', 'b': '7.672(9) Å', 'c': '5.459(9) Å'}",,,,Pr0.7Ca0.3Mn0.98Co0.02O3,,,O3.0Ca0.3Mn0.98Co0.02Pr0.7,,Pnma,
,Orthorhombic,107.5,107.5K,,,10.1016/j.ceramint.2015.02.103,TRUE,"{'a': '5.431(4) Å', 'b': '7.671(1) Å', 'c': '5.459(1) Å'}",,,,Pr0.7Ca0.3Mn0.95Co0.05O3,,,O3.0Ca0.3Mn0.95Co0.05Pr0.7,,Pnma,
,Orthorhombic,116,116K,,,10.1016/j.ceramint.2015.02.103,TRUE,"{'a': '5.430(6) Å', 'b': '7.670(5) Å', 'c': '5.448(4) Å'}",,,,Pr0.7Ca0.3Mn0.9Co0.1O3,,,O3.0Ca0.3Mn0.9Co0.1Pr0.7,,Pnma,
,Rhombohedral,265,265 K,,,10.1016/S0921-4526(02)00818-9,TRUE,{'a': '5.468(5)'},R,,,Pr0.7Sr0.3MnO3,,,O3.0Mn1Sr0.3Pr0.7,,R3̄c,
,Rhombohedral,265,265 K,,,10.1016/S0921-4526(02)00818-9,TRUE,{'a': '5.468(5)'},R,,,Pr0.7□0.0Sr0.3MnO3,,,O3.0Mn1Sr0.3Pr0.7,,R3̄c,
,Orthorhombic,160,160 K,,,10.1016/S0925-8388(02)01130-1,TRUE,"{'a': '5.4734 Å', 'b': '7.7284 Å', 'c': '5.4880 Å'}",Perovskite,,,Pr0.8Sr0.2MnO3,,,O3.0Mn1Sr0.2Pr0.8,,Pnma,
,Orthorhombic,165,165 K,,,10.1016/S0925-8388(02)01130-1,TRUE,"{'a': '5.4752 Å', 'b': '7.7288 Å', 'c': '5.4822 Å'}",Perovskite,,,Pr0.75Sr0.2MnO3,,,O3.0Mn1Sr0.2Pr0.75,,Pnma,
,Orthorhombic,170,170 K,,,10.1016/S0925-8388(02)01130-1,TRUE,"{'a': '5.4784 Å', 'b': '7.7304 Å', 'c': '5.4755 Å'}",Perovskite,,,Pr0.7Sr0.2MnO3,,,O3.0Mn1Sr0.2Pr0.7,,Pnma,
,Orthorhombic,176,176 K,,,10.1016/S0925-8388(02)01130-1,TRUE,"{'a': '5.4740 Å', 'b': '7.7288 Å', 'c': '5.4759 Å'}",Perovskite,,,Pr0.65Sr0.2MnO3,,,O3.0Mn1Sr0.2Pr0.65,,Pnma,
,Orthorhombic,191,191 K,,,10.1016/S0925-8388(02)01130-1,TRUE,"{'a': '5.4705 Å', 'b': '7.7275 Å', 'c': '5.4756 Å'}",Perovskite,,,Pr0.6Sr0.2MnO3,,,O3.0Mn1Sr0.2Pr0.6,,Pnma,
,Orthorhombic,156,156 K,186 K,186,10.1016/j.ceramint.2021.03.283,TRUE,"{'a': '5.49569 Å', 'b': '7.77220 Å', 'c': '5.52151 Å'}",Pnma,7.54 μB/f.u.,,Pr0.75Ba0.25MnO3,,,O3.0Mn1Ba0.25Pr0.75,,Pnma,
,Orthorhombic,177,177 K,194 K,194,10.1016/j.ceramint.2021.03.283,TRUE,"{'a': '5.49423 Å', 'b': '7.76497 Å', 'c': '5.52614 Å'}",Pnma,7.74 μB/f.u.,,Pr0.70Ba0.30MnO3,,,O3.0Mn1Ba0.3Pr0.7,,Pnma,
,Orthorhombic,191,191 K,198 K,198,10.1016/j.ceramint.2021.03.283,TRUE,"{'a': '5.49924 Å', 'b': '7.77147 Å', 'c': '5.52796 Å'}",Pnma,7.61 μB/f.u.,,Pr0.67Ba0.33MnO3,,,O3.0Mn1Ba0.33Pr0.67,,Pnma,
,Orthorhombic,196,196 K,200 K,200,10.1016/j.ceramint.2021.03.283,TRUE,"{'a': '5.50688 Å', 'b': '7.80661 Å', 'c': '5.49002 Å'}",Pnma,7.90 μB/f.u.,,Pr0.64Ba0.36MnO3,,,O3.0Mn1Ba0.36Pr0.64,,Pnma,
,,167,167K,200K,200,10.1016/j.physb.2007.05.002,TRUE,,,,,Pr0.77Pb0.23MnO3,,,O3.0Mn1Pr0.77Pb0.23,,,
,,200,200K,220K,220,10.1016/j.physb.2007.05.002,TRUE,,,,,Pr0.7Pb0.3MnO3,,,O3.0Mn1Pr0.7Pb0.3,,,
13 kOe,,643.15,370°C,,,10.1016/j.physb.2003.09.259,TRUE,,,,13.5 MGOe,Pr11DyFe72Co10C4B2,,,B2.0C4.0Fe72.0Co10.0Pr11.0Dy1,8.2 kG,,
10.8 kOe,,643.15,370°C,,,10.1016/j.physb.2003.09.259,TRUE,,,,16 MGOe,Pr10DyFe73Co10C4B2,,,B2.0C4.0Fe73.0Co10.0Pr10.0Dy1,9.4 kG,,
9.2 kOe,,643.15,370°C,,,10.1016/j.physb.2003.09.259,TRUE,,,,13.5 MGOe,Pr9DyFe74Co10C4B2,,,B2.0C4.0Fe74.0Co10.0Pr9.0Dy1,10.2 kG,,
4.7 kOe,,643.15,370°C,,,10.1016/j.physb.2003.09.259,TRUE,,,,7.3 MGOe,Pr8DyFe75Co10C4B2,,,B2.0C4.0Fe75.0Co10.0Pr8.0Dy1,9.7 kG,,
,Orthorhombic,,,,,10.1016/j.physb.2022.414226,TRUE,"{'a': '3.8850', 'b': '3.9004', 'c': '27.261'}",Pr124 (Ammm),3.07 μB,,PrBa2Cu4O8,17,17 K,O8.0Cu4.0Ba2.0Pr1,,Ammm,
,Orthorhombic,,,,,10.1016/j.physb.2022.414226,TRUE,"{'a': '3.8823', 'b': '3.9019', 'c': '27.276'}",Pr124 (Ammm),,,Pr0.98Ca0.02Ba2Cu4O8,17,17 K,O8.0Ca0.02Cu4.0Ba2.0Pr0.98,,Ammm,
,Orthorhombic,,,,,10.1016/j.physb.2022.414226,TRUE,"{'a': '3.8840', 'b': '3.8988', 'c': '27.293'}",Pr124 (Ammm),2.95 μB,,Pr0.95Ca0.05Ba2Cu4O8,17,17 K,O8.0Ca0.05Cu4.0Ba2.0Pr0.95,,Ammm,
,Hexagonal,306,306 K,,,10.1016/j.jallcom.2016.05.170,TRUE,"{'a': '4.9389 Å', 'c': '4.1672 Å'}",P6/mmm,,151 emu/g,Pr0.9375Dy0.0625Fe9,,,Fe9.0Pr0.9375Dy0.0625,,P6/mmm,
,Hexagonal,315,315 K,,,10.1016/j.jallcom.2016.05.170,TRUE,"{'a': '4.9372 Å', 'c': '4.1723 Å'}",P6/mmm,,121 emu/g,Pr0.875Dy0.125Fe9,,,Fe9.0Pr0.875Dy0.125,,P6/mmm,
,Hexagonal,339,339 K,,,10.1016/j.jallcom.2016.05.170,TRUE,"{'a': '4.9363 Å', 'c': '4.1724 Å'}",P6/mmm,,115 emu/g,Pr0.8125Dy0.1875Fe9,,,Fe9.0Pr0.8125Dy0.1875,,P6/mmm,
