Repository: sanjayganeshprabu/Computational-Modeling-and-Predictive-Analytics-for-Materials-Data

# Computational-Modeling-and-Predictive-Analytics-for-Materials-Data-

File: MODIFIED magnetic_materials.csv (part 60 of 112)
Coercivity,Crystal_Structure,Curie,Curie(Tc),Curie_Weiss,Curie_Weiss(θp),DOI,Experimental,Lattice_Parameters,Lattice_Structure,Magnetic_Moment,Magnetization,Material_Name,Neel,Neel(Tn),New_Column_Concatenated,Remanence,Space_Group,Susceptibility
,Hexagonal,341,341 K,,,10.1016/j.jallcom.2016.05.170,TRUE,"{'a': '4.9360 Å', 'c': '4.1765 Å'}",P6/mmm,,111 emu/g,Pr0.75Dy0.25Fe9,,,Fe9.0Pr0.75Dy0.25,,P6/mmm,
,Orthorhombic,5.8,5.8 K,,,10.1016/S0921-4526(99)01115-1,TRUE,,TiNiSi-type,3.2 μB,,PrPtAl,,,Al1Pr1Pt1,,,
,Orthorhombic,5.5,5.5 K,,,10.1016/S0921-4526(99)01115-1,TRUE,,TiNiSi-type,,,Pr0.96La0.04PtAl,,,Al1La0.04Pr0.96Pt1,,,
,Cubic,11,11 K,,,10.1016/S0921-4526(99)01115-1,FALSE,,Cu3Au-type,,,Pr3Tl,,,Pr3.0Tl1,,,
,Orthorhombic perovskite,250,250 K,,,10.1016/S0921-4526(99)00949-7,TRUE,,,,,Pr0.6Sr0.4CoO3,,,O3.0Co1Sr0.4Pr0.6,,,
,Orthorhombic perovskite,250,250 K,,,10.1016/S0921-4526(99)00949-7,TRUE,,,,,Pr0.5Sr0.5CoO3,,,O3.0Co1Sr0.5Pr0.5,,,
62.36 Oe,Orthorhombic,131,131 K,,,10.1016/j.jallcom.2021.163291,TRUE,"{'a': '5.476 Å', 'b': '7.731 Å', 'c': '5.483 Å'}",,0.028 μB,,Pr0.9Sr0.1MnO3,,,O3.0Mn1Sr0.1Pr0.9,10.03 emu/g,Pnma,
93.97 Oe,Orthorhombic,175,175 K,,,10.1016/j.jallcom.2021.163291,TRUE,"{'a': '5.470 Å', 'b': '7.728 Å', 'c': '5.486 Å'}",,0.034 μB,,Pr0.8Sr0.2MnO3,,,O3.0Mn1Sr0.2Pr0.8,12.32 emu/g,Pnma,
80.49 Oe,Orthorhombic,179,179 K,,,10.1016/j.jallcom.2021.163291,TRUE,"{'a': '5.474 Å', 'b': '7.746 Å', 'c': '5.481 Å'}",,0.019 μB,,Pr0.7Sr0.3MnO3,,,O3.0Mn1Sr0.3Pr0.7,7.644 emu/g,Pnma,
54.39 Oe,Orthorhombic,295,295 K,,,10.1016/j.jallcom.2021.163291,TRUE,"{'a': '5.447 Å', 'b': '7.692 Å', 'c': '5.485 Å'}",,0.102 μB,22.18 A m^2/kg,Pr0.6Sr0.4MnO3,,,O3.0Mn1Sr0.4Pr0.6,30.72 emu/g,Pnma,2.446
18.96 Oe,Orthorhombic,226,226 K,,,10.1016/j.jallcom.2021.163291,TRUE,"{'a': '5.414 Å', 'b': '7.695 Å', 'c': '5.462 Å'}",,0.132 μB,16.59 A m^2/kg,Pr0.5Sr0.5MnO3,,,O3.0Mn1Sr0.5Pr0.5,11.98 emu/g,Pnma,3.586
,Rhombohedral,1060,1060 K,,,10.1016/S0925-8388(97)00475-1,TRUE,"{'a': '8.459 Å', 'c': '12.274 Å'}",,29.74 μB,,Pr2Co16Ga1,,,Co16.0Ga1.0Pr2.0,,,
,Rhombohedral,910,910 K,,,10.1016/S0925-8388(97)00475-1,TRUE,"{'a': '8.439 Å', 'c': '12.326 Å'}",,26.83 μB,,Pr2Co15Ga2,,,Co15.0Ga2.0Pr2.0,,,
,Rhombohedral,730,730 K,,,10.1016/S0925-8388(97)00475-1,TRUE,"{'a': '8.522 Å', 'c': '12.386 Å'}",,23.10 μB,,Pr2Co14Ga3,,,Co14.0Ga3.0Pr2.0,,,
,Rhombohedral,550,550 K,,,10.1016/S0925-8388(97)00475-1,TRUE,"{'a': '8.534 Å', 'c': '12.421 Å'}",,19.26 μB,,Pr2Co13Ga4,,,Co13.0Ga4.0Pr2.0,,,
,Rhombohedral,360,360 K,,,10.1016/S0925-8388(97)00475-1,TRUE,"{'a': '8.590 Å', 'c': '12.465 Å'}",,15.63 μB,,Pr2Co12Ga5,,,Co12.0Ga5.0Pr2.0,,,
,Rhombohedral,180,180 K,,,10.1016/S0925-8388(97)00475-1,TRUE,"{'a': '8.648 Å', 'c': '12.512 Å'}",,10.84 μB,,Pr2Co11Ga6,,,Co11.0Ga6.0Pr2.0,,,
,Rhombohedral,50,50 K,,,10.1016/S0925-8388(97)00475-1,TRUE,"{'a': '8.687 Å', 'c': '12.448 Å'}",,5.33 μB,,Pr2Co10Ga7,,,Co10.0Ga7.0Pr2.0,,,
,Rhombohedral,1157,1157 K,,,10.1016/S0925-8388(99)00694-5,TRUE,"{'a': '8.460 Å', 'c': '12.255 Å'}",,1.51 μB,"29.0 μB/f.u. at 300K, 32.1 μB/f.u. at 5K",Pr2Co17,,,Co17.0Pr2.0,,,
,Rhombohedral,1087,1087 K,,,10.1016/S0925-8388(99)00694-5,TRUE,"{'a': '8.450 Å', 'c': '12.243 Å'}",,1.47 μB,"27.6 μB/f.u. at 300K, 30.7 μB/f.u. at 5K",Pr2Co16.5Si0.5,,,Si0.5Co16.5Pr2.0,,,
,Rhombohedral,1001,1001 K,,,10.1016/S0925-8388(99)00694-5,TRUE,"{'a': '8.439 Å', 'c': '12.245 Å'}",,1.29 μB,"25.5 μB/f.u. at 300K, 27.1 μB/f.u. at 5K",Pr2Co16Si1,,,Si1.0Co16.0Pr2.0,,,
,Rhombohedral,909,909 K,,,10.1016/S0925-8388(99)00694-5,TRUE,"{'a': '8.427 Å', 'c': '12.246 Å'}",,1.19 μB,"22.1 μB/f.u. at 300K, 24.8 μB/f.u. at 5K",Pr2Co15.5Si1.5,,,Si1.5Co15.5Pr2.0,,,
,Rhombohedral,806,806 K,,,10.1016/S0925-8388(99)00694-5,TRUE,"{'a': '8.424 Å', 'c': '12.240 Å'}",,1.11 μB,"20.1 μB/f.u. at 300K, 23.0 μB/f.u. at 5K",Pr2Co15Si2,,,Si2.0Co15.0Pr2.0,,,
,Hexagonal,600,600 K,,,10.1016/j.physb.2023.415411,TRUE,,Ce2Ni7-type,,60 emu/g,Pr2Co7,,,Co7.0Pr2.0,,P 63/mmc,0.122 emu.g−1.kOe−1
,Hexagonal,639,639 K,,,10.1016/j.physb.2023.415411,TRUE,,Ce2Ni7-type,,72 emu/g,Pr2Co6.75Fe0.25,,,Fe0.25Co6.75Pr2.0,,P 63/mmc,0.144 emu.g−1.kOe−1
,Hexagonal,760,760 K,,,10.1016/j.physb.2023.415411,TRUE,,Ce2Ni7-type,,89 emu/g,Pr2Co6.5Fe0.5,,,Fe0.5Co6.5Pr2.0,,P 63/mmc,0.181 emu.g−1.kOe−1
,Hexagonal,690,690 K,,,10.1016/j.physb.2023.415411,TRUE,,Ce2Ni7-type,,81 emu/g,Pr2Co6.25Fe0.75,,,Fe0.75Co6.25Pr2.0,,P 63/mmc,0.162 emu.g−1.kOe−1
,Hexagonal,665,665 K,,,10.1016/j.physb.2023.415411,TRUE,,Ce2Ni7-type,,78 emu/g,Pr2Co6Fe1,,,Fe1.0Co6.0Pr2.0,,P 63/mmc,0.153 emu.g−1.kOe−1
,Rhombohedral,285,285 K,,,10.1016/j.jallcom.2013.10.184,TRUE,"{'a': '8.5646 Å', 'c': '12.4394 Å'}",Th2Zn17 type,36.3 μB/fu,165 emu/g,Pr2Fe17,,,Fe17.0Pr2.0,,R-3m,
,Rhombohedral,299,299 K,,,10.1016/j.jallcom.2013.10.184,TRUE,"{'a': '8.5760 Å', 'c': '12.4518 Å'}",Th2Zn17 type,36.8 μB/fu,168 emu/g,Pr2Fe16.75Al0.25,,,Al0.25Fe16.75Pr2.0,,R-3m,
,Rhombohedral,314,314 K,,,10.1016/j.jallcom.2013.10.184,TRUE,"{'a': '8.5867 Å', 'c': '12.4657 Å'}",Th2Zn17 type,37 μB/fu,170 emu/g,Pr2Fe16.5Al0.5,,,Al0.5Fe16.5Pr2.0,,R-3m,
,Rhombohedral,340,340 K,,,10.1016/j.jallcom.2013.10.184,TRUE,"{'a': '8.6078 Å', 'c': '12.4960 Å'}",Th2Zn17 type,36.1 μB/fu,163 emu/g,Pr2Fe16.25Al0.75,,,Al0.75Fe16.25Pr2.0,,R-3m,
,Rhombohedral,361,361 K,,,10.1016/j.jallcom.2013.10.184,TRUE,"{'a': '8.6194 Å', 'c': '12.5163 Å'}",Th2Zn17 type,34.6 μB/fu,161 emu/g,Pr2Fe16Al1,,,Al1.0Fe16.0Pr2.0,,R-3m,
,Th2Zn17-type,285,285 K,,,10.1016/j.jallcom.2013.04.167,TRUE,"{'a': '8.5646 Å', 'c': '12.4394 Å'}",Rhombohedral,36.3 μB/fu,164.7 emu/g,Pr2Fe17,,,Fe17.0Pr2.0,,R-3m,
,Th2Zn17-type,293,293 K,,,10.1016/j.jallcom.2013.04.167,TRUE,"{'a': '8.5637 Å', 'c': '12.4386 Å'}",Rhombohedral,35.5 μB/fu,160 emu/g,Pr1.875Dy0.125Fe17,,,Fe17.0Pr1.875Dy0.125,,R-3m,
,Th2Zn17-type,305,305 K,,,10.1016/j.jallcom.2013.04.167,TRUE,"{'a': '8.5540 Å', 'c': '12.4232 Å'}",Rhombohedral,33.6 μB/fu,152 emu/g,Pr1.75Dy0.25Fe17,,,Fe17.0Pr1.75Dy0.25,,R-3m,
,Th2Zn17-type,311,311 K,,,10.1016/j.jallcom.2013.04.167,TRUE,"{'a': '8.5482 Å', 'c': '12.4236 Å'}",Rhombohedral,32.6 μB/fu,147 emu/g,Pr1.625Dy0.375Fe17,,,Fe17.0Pr1.625Dy0.375,,R-3m,
,Th2Zn17-type,314,314 K,,,10.1016/j.jallcom.2013.04.167,TRUE,"{'a': '8.5414 Å', 'c': '12.4202 Å'}",Rhombohedral,30.1 μB/fu,135 emu/g,Pr1.5Dy0.5Fe17,,,Fe17.0Pr1.5Dy0.5,,R-3m,
,Orthorhombic,,,-9.0 K,-9,10.1016/j.jssc.2008.05.017,TRUE,"{'a': '5.45003 Å', 'b': '5.44137 Å', 'c': '12.3547 Å'}",Fmmm,,,Pr2.9Sr1.1CrNiO8,,,O8.0Cr1Ni1Sr1.1Pr2.9,,Fmmm,6.63 emu
,Tetragonal,,,-8.7 K,-8.7,10.1016/j.jssc.2008.05.017,TRUE,"{'a': '3.84294 Å', 'c': '12.3814 Å'}",I4/mmm,,,Pr2.8Sr1.2CrNiO8,,,O8.0Cr1Ni1Sr1.2Pr2.8,,I4/mmm,6.59 emu
,Tetragonal,,,-12.0 K,-12,10.1016/j.jssc.2008.05.017,TRUE,"{'a': '3.83613 Å', 'c': '12.4043 Å'}",I4/mmm,,,Pr2.7Sr1.3CrNiO8,,,O8.0Cr1Ni1Sr1.3Pr2.7,,I4/mmm,6.43 emu
,Tetragonal,,,-12.3 K,-12.3,10.1016/j.jssc.2008.05.017,TRUE,"{'a': '3.83113 Å', 'c': '12.4249 Å'}",I4/mmm,,,Pr2.6Sr1.4CrNiO8,,,O8.0Cr1Ni1Sr1.4Pr2.6,,I4/mmm,6.23 emu
,Tetragonal,,,-15.7 K,-15.7,10.1016/j.jssc.2008.05.017,TRUE,"{'a': '3.82673 Å', 'c': '12.4425 Å'}",I4/mmm,,,Pr2.5Sr1.5CrNiO8,,,O8.0Cr1Ni1Sr1.5Pr2.5,,I4/mmm,6.27 emu
,Tetragonal,,,-17.8 K,-17.8,10.1016/j.jssc.2008.05.017,TRUE,"{'a': '3.82301 Å', 'c': '12.4600 Å'}",I4/mmm,,,Pr2.4Sr1.6CrNiO8,,,O8.0Cr1Ni1Sr1.6Pr2.4,,I4/mmm,6.05 emu
,Tetragonal,,,-20.8 K,-20.8,10.1016/j.jssc.2008.05.017,TRUE,"{'a': '3.81921 Å', 'c': '12.4760 Å'}",I4/mmm,,,Pr2.3Sr1.7CrNiO8,,,O8.0Cr1Ni1Sr1.7Pr2.3,,I4/mmm,6.15 emu
,Tetragonal,,,-20.6 K,-20.6,10.1016/j.jssc.2008.05.017,TRUE,"{'a': '3.81730 Å', 'c': '12.4839 Å'}",I4/mmm,,,Pr2.25Sr1.75CrNiO8,,,O8.0Cr1Ni1Sr1.75Pr2.25,,I4/mmm,5.76 emu
,Tetragonal,,,-23.3 K,-23.3,10.1016/j.jssc.2008.05.017,TRUE,"{'a': '3.80916 Å', 'c': '12.5172 Å'}",I4/mmm,,,Pr2Sr2CrNiO8,,,O8.0Cr1Ni1Sr2.0Pr2.0,,I4/mmm,4.39 emu
5.69 kOe,,573.15,300°C,,,10.1016/S0925-8388(00)01156-7,TRUE,,,,1.50 T,Pr9Fe86B5,,,B5.0Fe86.0Pr9.0,0.96 T,,
,,627.15,354°C,,,10.1016/S0925-8388(00)01156-7,TRUE,,,,,Pr9Fe80Co6B5,,,B5.0Fe80.0Co6.0Pr9.0,,,
,,663.15,390°C,,,10.1016/S0925-8388(00)01156-7,TRUE,,,,,Pr9Fe76Co10B5,,,B5.0Fe76.0Co10.0Pr9.0,,,
6.33 kOe,,673.15,400°C,,,10.1016/S0925-8388(00)01156-7,TRUE,,,,1.80 T,Pr9Fe74Co12B5,,,B5.0Fe74.0Co12.0Pr9.0,1.15 T,,
,,691.15,418°C,,,10.1016/S0925-8388(00)01156-7,TRUE,,,,,Pr9Fe72Co14B5,,,B5.0Fe72.0Co14.0Pr9.0,,,
,,709.15,436°C,,,10.1016/S0925-8388(00)01156-7,TRUE,,,,,Pr9Fe70Co16B5,,,B5.0Fe70.0Co16.0Pr9.0,,,
,Tetragonal,,,-6.32 K,-6.32,10.1016/j.physb.2017.10.042,TRUE,,,,,PrBa2Cu3O6.44,9,9 K,O6.44Cu3.0Ba2.0Pr1,,,0.1933 emu/mol at 1.5 K
,CaCu5-type,450,450 K,,,10.1016/S0925-8388(02)00850-2,TRUE,"{'a': '5.081 Å', 'c': '4.028 Å'}",Hexagonal,6.5 μB/f.u.,,PrCo4Ga,,,Co4.0Ga1Pr1,,P6/mmm,
,CaCu5-type,506,506 K,,,10.1016/S0925-8388(02)00850-2,TRUE,"{'a': '5.093 Å', 'c': '4.036 Å'}",Hexagonal,6.9 μB/f.u.,,PrCo3.5Fe0.5Ga,,,Fe0.5Co3.5Ga1Pr1,,P6/mmm,
,CaCu5-type,553,553 K,,,10.1016/S0925-8388(02)00850-2,TRUE,"{'a': '5.105 Å', 'c': '4.046 Å'}",Hexagonal,7.2 μB/f.u.,,PrCo3FeGa,,,Fe1Co3.0Ga1Pr1,,P6/mmm,
,CaCu5-type,583,583 K,,,10.1016/S0925-8388(02)00850-2,TRUE,"{'a': '5.115 Å', 'c': '4.052 Å'}",Hexagonal,7.6 μB/f.u.,,PrCo2.5Fe1.5Ga,,,Fe1.5Co2.5Ga1Pr1,,P6/mmm,
,CaCu5-type,458,458 K,,,10.1016/S0925-8388(02)00850-2,TRUE,"{'a': '5.075 Å', 'c': '4.043 Å'}",Hexagonal,6.2 μB/f.u.,,PrCo4Al,,,Al1Co4.0Pr1,,P6/mmm,
,CaCu5-type,522,522 K,,,10.1016/S0925-8388(02)00850-2,TRUE,"{'a': '5.088 Å', 'c': '4.053 Å'}",Hexagonal,6.7 μB/f.u.,,PrCo3.5Fe0.5Al,,,Al1Fe0.5Co3.5Pr1,,P6/mmm,
,CaCu5-type,543,543 K,,,10.1016/S0925-8388(02)00850-2,TRUE,"{'a': '5.116 Å', 'c': '4.071 Å'}",Hexagonal,7.0 μB/f.u.,,PrCo3FeAl,,,Al1Fe1Co3.0Pr1,,P6/mmm,
,CaCu5-type,578,578 K,,,10.1016/S0925-8388(02)00850-2,TRUE,"{'a': '5.125 Å', 'c': '4.056 Å'}",Hexagonal,7.3 μB/f.u.,,PrCo2.5Fe1.5Al,,,Al1Fe1.5Co2.5Pr1,,P6/mmm,
,Orthorhombic,,,,,10.1016/j.jallcom.2020.156239,TRUE,"{'a': '5.670 Å', 'b': '7.756 Å', 'c': '5.661 Å'}",,,,PrCuO3,72,72 K,O3.0Cu1Pr1,,Pnma,
,Orthorhombic,,,,,10.1016/j.jallcom.2020.156239,TRUE,"{'a': '5.835 Å', 'b': '7.810 Å', 'c': '5.672 Å'}",,,,PrCu0.9Zn0.1O3,72,72 K,O3.0Cu0.9Zn0.1Pr1,,Pnma,
,Orthorhombic,,,,,10.1016/j.jallcom.2020.156239,TRUE,"{'a': '5.864 Å', 'b': '7.908 Å', 'c': '5.732 Å'}",,,,PrCu0.8Zn0.2O3,72,72 K,O3.0Cu0.8Zn0.2Pr1,,Pnma,
,Orthorhombic,,,,,10.1016/j.jallcom.2020.156239,TRUE,"{'a': '5.998 Å', 'b': '7.732 Å', 'c': '5.829 Å'}",,,,PrCu0.7Zn0.3O3,72,72 K,O3.0Cu0.7Zn0.3Pr1,,Pnma,
,,,,,,10.1016/j.jallcom.2020.156239,FALSE,,,,,SmCrMnO3,168,168 K,O3.0Cr1Mn1Sm1,,,
,,,,,,10.1016/j.jallcom.2020.156239,TRUE,,,,,YCr0.85Mn0.15O3,132,132 K,O3.0Cr0.85Mn0.15Y1,,,
,ThCr2Si2-type,330,330 K,259 K,259,10.1016/S0925-8388(01)01815-1,TRUE,"{'a': '4.126 Å', 'c': '10.928 Å'}",Tetragonal,5.67 μB,,PrMn2Ge2,415,415 K,Mn2.0Ge2.0Pr1,,I4/mmm,
,ThCr2Si2-type,273,273 K,210 K,210,10.1016/S0925-8388(01)01815-1,TRUE,"{'a': '4.117 Å', 'c': '10.869 Å'}",Tetragonal,3.51 μB,,PrMn1.8Co0.2Ge2,401,401 K,Mn1.8Co0.2Ge2.0Pr1,,I4/mmm,
,ThCr2Si2-type,175,175 K,140 K,140,10.1016/S0925-8388(01)01815-1,TRUE,"{'a': '4.102 Å', 'c': '10.789 Å'}",Tetragonal,3.02 μB,,PrMn1.6Co0.4Ge2,258,258 K,Mn1.6Co0.4Ge2.0Pr1,,I4/mmm,
,ThCr2Si2-type,138,138 K,125 K,125,10.1016/S0925-8388(01)01815-1,TRUE,"{'a': '4.101 Å', 'c': '10.763 Å'}",Tetragonal,3.55 μB,,PrMn1.5Co0.5Ge2,258,258 K,Mn1.5Co0.5Ge2.0Pr1,,I4/mmm,
,ThCr2Si2-type,80,80 K,81 K,81,10.1016/S0925-8388(01)01815-1,TRUE,"{'a': '4.096 Å', 'c': '10.729 Å'}",Tetragonal,3.16 μB,,PrMn1.4Co0.6Ge2,,,Mn1.4Co0.6Ge2.0Pr1,,I4/mmm,
,ThCr2Si2-type,25,25 K,77 K,77,10.1016/S0925-8388(01)01815-1,TRUE,"{'a': '4.092 Å', 'c': '10.694 Å'}",Tetragonal,2.71 μB,,PrMn1.3Co0.7Ge2,258,258 K,Mn1.3Co0.7Ge2.0Pr1,,I4/mmm,
,ThCr2Si2-type,,,,,10.1016/S0925-8388(01)01815-1,TRUE,"{'a': '4.088 Å', 'c': '10.663 Å'}",Tetragonal,1.40 μB,,PrMn1.2Co0.8Ge2,306,306 K,Mn1.2Co0.8Ge2.0Pr1,,I4/mmm,
,ThCr2Si2-type,,,,,10.1016/S0925-8388(01)01815-1,TRUE,"{'a': '4.081 Å', 'c': '10.605 Å'}",Tetragonal,2.33 μB,,PrMnCoGe2,258,258 K,Mn1Co1Ge2.0Pr1,,I4/mmm,
,Tetragonal,,,,,10.1016/S0921-4526(99)00218-5,TRUE,,,,,Nd2CuO4,270,270 K,O4.0Cu1Nd2.0,,I4/mmm,
<10 Oe,Body Centered Cubic (b.c.c.),870,870 K,,,10.1016/S0925-8388(98)00404-6,TRUE,,Fm3̄m,,72-128 A·m²·kg⁻¹,YFe8.5Ge3.5,,,Fe8.5Ge3.5Y1,,Fm3̄m,
<10 Oe,Body Centered Cubic (b.c.c.),870,870 K,,,10.1016/S0925-8388(98)00404-6,TRUE,,Fm3̄m,,72-128 A·m²·kg⁻¹,LaFe8.5Ge3.5,,,Fe8.5Ge3.5La1,,Fm3̄m,
<10 Oe,Body Centered Cubic (b.c.c.),870,870 K,,,10.1016/S0925-8388(98)00404-6,TRUE,,Fm3̄m,,72-128 A·m²·kg⁻¹,CeFe8.5Ge3.5,,,Fe8.5Ge3.5Ce1,,Fm3̄m,
<10 Oe,Body Centered Cubic (b.c.c.),870,870 K,,,10.1016/S0925-8388(98)00404-6,TRUE,,Fm3̄m,,72-128 A·m²·kg⁻¹,NdFe8.5Ge3.5,,,Fe8.5Ge3.5Nd1,,Fm3̄m,
<10 Oe,Body Centered Cubic (b.c.c.),870,870 K,,,10.1016/S0925-8388(98)00404-6,TRUE,,Fm3̄m,,72-128 A·m²·kg⁻¹,SmFe8.5Ge3.5,,,Fe8.5Ge3.5Sm1,,Fm3̄m,
<10 Oe,Body Centered Cubic (b.c.c.),870,870 K,,,10.1016/S0925-8388(98)00404-6,TRUE,,Fm3̄m,,72-128 A·m²·kg⁻¹,GdFe8.5Ge3.5,,,Fe8.5Ge3.5Gd1,,Fm3̄m,
<10 Oe,Body Centered Cubic (b.c.c.),870,870 K,,,10.1016/S0925-8388(98)00404-6,TRUE,,Fm3̄m,,72-128 A·m²·kg⁻¹,DyFe8.5Ge3.5,,,Fe8.5Ge3.5Dy1,,Fm3̄m,
<10 Oe,Body Centered Cubic (b.c.c.),870,870 K,,,10.1016/S0925-8388(98)00404-6,TRUE,,Fm3̄m,,72-128 A·m²·kg⁻¹,HoFe8.5Ge3.5,,,Fe8.5Ge3.5Ho1,,Fm3̄m,
<10 Oe,Body Centered Cubic (b.c.c.),870,870 K,,,10.1016/S0925-8388(98)00404-6,TRUE,,Fm3̄m,,72-128 A·m²·kg⁻¹,ErFe8.5Ge3.5,,,Fe8.5Ge3.5Er1,,Fm3̄m,
,L21,411.5,411.5 K,,,10.1016/j.physb.2011.10.029,TRUE,{'a': '6.2512 Å'},fcc,4.11 μB/f.u.,,Rh2Mn1.0Sn1.0,,,Mn1.0Rh2.0Sn1.0,,,
,L21,392,392.0 K,,,10.1016/j.physb.2011.10.029,TRUE,{'a': '6.2400 Å'},fcc,4.68 μB/f.u.,,Rh2Mn1.1Sn0.9,,,Mn1.1Rh2.0Sn0.9,,,
,L21,362.5,362.5 K,,,10.1016/j.physb.2011.10.029,TRUE,{'a': '6.2214 Å'},fcc,4.99 μB/f.u.,,Rh2Mn1.2Sn0.8,,,Mn1.2Rh2.0Sn0.8,,,
,L21,336.7,336.7 K,,,10.1016/j.physb.2011.10.029,TRUE,{'a': '6.2108 Å'},fcc,5.00 μB/f.u.,,Rh2Mn1.3Sn0.7,,,Mn1.3Rh2.0Sn0.7,,,
,L21,365,365 K,,,10.1016/j.physb.2011.10.029,TRUE,,cubic,,,Ni2MnGa,,,Mn1Ni2.0Ga1,,,
244 Oe,Orthorhombic,,,,,10.1016/j.jallcom.2018.04.309,TRUE,"{'a': '0.55385 nm', 'b': '0.5593 nm', 'c': '0.7719 nm'}",ABO3 perovskite,,,SmFeO3,670,670 K,O3.0Fe1Sm1,4.03 × 10^−2 emu/g,Pnma,
,Orthorhombic,,,,,10.1016/j.jallcom.2018.04.309,TRUE,"{'a': '5.541 Å', 'b': '5.589 Å', 'c': '7.712 Å'}",ABO3 perovskite,,,Sm0.9Ca0.1FeO3,687,687 K,O3.0Ca0.1Fe1Sm0.9,0.832 emu/g,Pbnm,
,Orthorhombic,,,,,10.1016/j.jallcom.2018.04.309,TRUE,"{'a': '5.547 Å', 'b': '5.584 Å', 'c': '7.709 Å'}",ABO3 perovskite,,,Sm0.8Ca0.2FeO3,652,652 K,O3.0Ca0.2Fe1Sm0.8,1.248 emu/g,Pbnm,
,Orthorhombic,,,,,10.1016/j.jallcom.2018.04.309,TRUE,"{'a': '5.552 Å', 'b': '5.581 Å', 'c': '7.701 Å'}",ABO3 perovskite,,,Sm0.7Ca0.3FeO3,652,652 K,O3.0Ca0.3Fe1Sm0.7,2.772 emu/g,Pbnm,
,,,,,,10.1016/j.jallcom.2018.04.309,FALSE,,,,,Sm0.5Mn0.5FeO3,286,286 K,O3.0Mn0.5Fe1Sm0.5,,,
,Orthorhombic,84,84 K,112 K,112,10.1016/j.physb.2017.08.027,TRUE,"{'a': '5.4060 Å', 'b': '5.5706 Å', 'c': '7.6093 Å'}",O-type,5.65 μB,69.29 emu/gm,Sm0.8Sr0.2MnO3,13,13 K,O3.0Mn1Sr0.2Sm0.8,,Pbnm,
,Orthorhombic,82,82 K,127 K,127,10.1016/j.physb.2017.08.027,TRUE,"{'a': '5.4276 Å', 'b': '5.4687 Å', 'c': '7.6654 Å'}",O-type,6.53 μB,76.54 emu/gm,Sm0.7Sr0.3MnO3,,,O3.0Mn1Sr0.3Sm0.7,,Pbnm,
,Orthorhombic,112,112 K,117 K,117,10.1016/j.physb.2017.08.027,TRUE,"{'a': '5.4329 Å', 'b': '5.4315 Å', 'c': '7.6588 Å'}",O'-type,7.73 μB,86.32 emu/gm,Sm0.6Sr0.4MnO3,30,30 K,O3.0Mn1Sr0.4Sm0.6,,Pbnm,
,Orthorhombic,85,85 K,138 K,138,10.1016/j.physb.2017.08.027,TRUE,"{'a': '5.4383 Å', 'b': '5.4176 Å', 'c': '7.6363 Å'}",O'-type,6.94 μB,67.21 emu/gm,Sm0.5Sr0.5MnO3,38,38 K,O3.0Mn1Sr0.5Sm0.5,,Pbnm,
,ThCr2Si2-type,38,38 K,,,10.1016/j.physb.2003.09.258,TRUE,"{'a': '3.9715 Å', 'c': '10.4978 Å'}",Body-centered tetragonal,,,SmMn2Si2,438,438 K,Si2.0Mn2.0Sm1,,I4/mmm,
,ThCr2Si2-type,44,44 K,,,10.1016/j.physb.2003.09.258,TRUE,"{'a': '3.9674 Å', 'c': '10.4920 Å'}",Body-centered tetragonal,,,Sm0.8Gd0.2Mn2Si2,444,444 K,Si2.0Mn2.0Sm0.8Gd0.2,,I4/mmm,
,ThCr2Si2-type,49,49 K,,,10.1016/j.physb.2003.09.258,TRUE,"{'a': '3.9613 Å', 'c': '10.4906 Å'}",Body-centered tetragonal,,,Sm0.6Gd0.4Mn2Si2,454,454 K,Si2.0Mn2.0Sm0.6Gd0.4,,I4/mmm,
,ThCr2Si2-type,53,53 K,,,10.1016/j.physb.2003.09.258,TRUE,"{'a': '3.9567 Å', 'c': '10.4831 Å'}",Body-centered tetragonal,,,Sm0.4Gd0.6Mn2Si2,462,462 K,Si2.0Mn2.0Sm0.4Gd0.6,,I4/mmm,
,ThCr2Si2-type,58,58 K,,,10.1016/j.physb.2003.09.258,TRUE,"{'a': '3.9528 Å', 'c': '10.4795 Å'}",Body-centered tetragonal,,,Sm0.2Gd0.8Mn2Si2,469,469 K,Si2.0Mn2.0Sm0.2Gd0.8,,I4/mmm,
,ThCr2Si2-type,63,63 K,,,10.1016/j.physb.2003.09.258,TRUE,"{'a': '3.9469 Å', 'c': '10.4696 Å'}",Body-centered tetragonal,,,GdMn2Si2,477,477 K,Si2.0Mn2.0Gd1,,I4/mmm,
,ThMn12,398.15,125 °C,,,10.1016/j.jallcom.2018.08.030,TRUE,,Tetragonal,,,SmAl0.5Fe9.5Mo2,,,Al0.5Fe9.5Mo2.0Sm1,,,
,ThMn12,408.15,135 °C,,,10.1016/j.jallcom.2018.08.030,TRUE,,Tetragonal,,,SmAl1.0Fe9.0Mo2,,,Al1.0Fe9.0Mo2.0Sm1,,,
153 kA/m,ThMn12,378.15,105 °C,,,10.1016/j.jallcom.2018.08.030,TRUE,,Tetragonal,,0.66 T,SmFe10Mo2,,,Fe10.0Mo2.0Sm1,,,
2.67 kOe,,444.15,171°C,,,10.1016/S0925-8388(99)00278-9,TRUE,,,,11.8 kGs,Sm14Fe79C7,,,C7.0Fe79.0Sm14.0,9.53 kGs,,
7.96 kOe,,411.15,138°C,,,10.1016/S0925-8388(99)00278-9,TRUE,,,,6.25 kGs,Sm20Fe70C10,,,C10.0Fe70.0Sm20.0,4.51 kGs,,
,Rhombohedral,696,696 K,,,10.1016/j.jallcom.2007.01.068,TRUE,"{'a': '8.724 Å', 'c': '12.545 Å'}",Th2Zn17-type,,,Sm2Fe16.5Co0.5C3,,,C3.0Fe16.5Co0.5Sm2.0,,R-3m,
,Rhombohedral,707,707 K,,,10.1016/j.jallcom.2007.01.068,TRUE,"{'a': '8.720 Å', 'c': '12.545 Å'}",Th2Zn17-type,,,Sm2Fe16Co1C3,,,C3.0Fe16.0Co1.0Sm2.0,,R-3m,
,Rhombohedral,717,717 K,,,10.1016/j.jallcom.2007.01.068,TRUE,"{'a': '8.714 Å', 'c': '12.526 Å'}",Th2Zn17-type,,,Sm2Fe15.5Co1.5C3,,,C3.0Fe15.5Co1.5Sm2.0,,R-3m,
,Rhombohedral,732,732 K,,,10.1016/j.jallcom.2007.01.068,TRUE,"{'a': '8.713 Å', 'c': '12.517 Å'}",Th2Zn17-type,,,Sm2Fe15Co2C3,,,C3.0Fe15.0Co2.0Sm2.0,,R-3m,
,Th2Zn17 type rhombohedral,447,447 K,,,10.1016/S0925-8388(02)01033-2,TRUE,"{'a': '8.542', 'c': '12.450'}",,,,Sm2Fe16Cr1,,,Cr1.0Fe16.0Sm2.0,,,
,Th2Zn17 type rhombohedral,424,424 K,,,10.1016/S0925-8388(02)01033-2,TRUE,"{'a': '8.533', 'c': '12.442'}",,,,Sm2Fe15Cr2,,,Cr2.0Fe15.0Sm2.0,,,
,Cubic,286,286,,,10.1016/j.jallcom.2020.157883,TRUE,,,,,Y3Fe5O12,,,O12.0Fe5.0Y3.0,,Ia-3d (230),
,Hexagonal,1043.15,770°C,,,10.1016/S0925-8388(99)00660-X,TRUE,"{'a': '4.930 Å', 'c': '4.045 Å'}",TbCu7-type,,,SmCo6.75Zr0.25,,,Co6.75Zr0.25Sm1,,,
,Hexagonal,1043.15,770°C,,,10.1016/S0925-8388(99)00660-X,TRUE,,TbCu7-type,,,SmCo6.48Fe0.27Zr0.25,,,Fe0.27Co6.48Zr0.25Sm1,,,
,Hexagonal,1043.15,770°C,,,10.1016/S0925-8388(99)00660-X,TRUE,,TbCu7-type,,,SmCo6.34Fe0.41Zr0.25,,,Fe0.41Co6.34Zr0.25Sm1,,,
,Hexagonal,1043.15,770°C,,,10.1016/S0925-8388(99)00660-X,TRUE,,TbCu7-type,,,SmCo6.21Fe0.54Zr0.25,,,Fe0.54Co6.21Zr0.25Sm1,,,
,Hexagonal,743.15,470°C,,,10.1016/S0925-8388(99)00660-X,FALSE,,TbCu7-type,,,Sm10.6Fe89.4Ny,,,Fe89.4Sm10.6,,,
,Rhombohedral,473.15,200°C,,,10.1016/S0925-8388(99)00660-X,FALSE,,Th2Zn17,,,Sm12Fe88,,,Fe88.0Sm12.0,,,
,Hexagonal,1023.15,750°C,,,10.1016/S0925-8388(99)00660-X,FALSE,,TbCu7-type,,,SmCo6.5Zr0.5,,,Co6.5Zr0.5Sm1,,,
,Orthorhombic,,,,,10.1016/j.jallcom.2023.170140,TRUE,"{'a': '5.4038 Å', 'b': '5.6028 Å', 'c': '7.7148 Å'}",,,,SmFeO3,664,664 K,O3.0Fe1Sm1,,Pbnm,
,Orthorhombic,,,,,10.1016/j.jallcom.2023.170140,TRUE,"{'a': '5.4023 Å', 'b': '5.5938 Å', 'c': '7.7104 Å'}",,,,SmFe0.9Cr0.1O3,600,600 K,O3.0Cr0.1Fe0.9Sm1,,Pbnm,
,Orthorhombic,,,,,10.1016/j.jallcom.2023.170140,TRUE,"{'a': '5.3970 Å', 'b': '5.5773 Å', 'c': '7.7007 Å'}",,,,SmFe0.7Cr0.3O3,425,425 K,O3.0Cr0.3Fe0.7Sm1,,Pbnm,
,Orthorhombic,,,,,10.1016/j.jallcom.2023.170140,TRUE,"{'a': '5.3914 Å', 'b': '5.5646 Å', 'c': '7.6905 Å'}",,,,SmFe0.6Cr0.4O3,329,329 K,O3.0Cr0.4Fe0.6Sm1,,Pbnm,
,Orthorhombic,,,6.27 K,6.27,10.1016/j.physb.2023.414850,TRUE,,Orthorhombic,,,SmMnO3,59,59 K,O3.0Mn1Sm1,,Pnma,
,Orthorhombic,,,,,10.1016/j.physb.2023.414850,TRUE,,Orthorhombic,,,SmFeO3,673,673 K,O3.0Fe1Sm1,,Pnma,
,Orthorhombic,,,14.65 K,14.65,10.1016/j.physb.2023.414850,TRUE,,Orthorhombic,,,SmMn0.9Fe0.1O3,45.1,45.1 K,O3.0Mn0.9Fe0.1Sm1,,Pnma,
,Orthorhombic,,,17.21 K,17.21,10.1016/j.physb.2023.414850,TRUE,,Orthorhombic,,,SmMn0.8Fe0.2O3,41.2,41.2 K,O3.0Mn0.8Fe0.2Sm1,,Pnma,
,Orthorhombic,,,7.61 K,7.61,10.1016/j.physb.2023.414850,TRUE,,Orthorhombic,,,SmMn0.7Fe0.3O3,66.6,66.6 K,O3.0Mn0.7Fe0.3Sm1,,Pnma,
,Orthorhombic,,,-19.32 K,-19.32,10.1016/j.physb.2023.414850,TRUE,,Orthorhombic,,,SmMn0.6Fe0.4O3,218.3,218.3 K,O3.0Mn0.6Fe0.4Sm1,,Pnma,
,Orthorhombic,,,,,10.1016/j.physb.2023.414850,TRUE,,Orthorhombic,,,SmMn0.5Fe0.5O3,308.8,308.8 K,O3.0Mn0.5Fe0.5Sm1,,Pnma,
,Orthorhombic,,,,,10.1016/j.physb.2023.414850,TRUE,,Orthorhombic,,,SmMn0.4Fe0.6O3,380,380.0 K,O3.0Mn0.4Fe0.6Sm1,,Pnma,
,Orthorhombic,,,,,10.1016/j.jcrysgro.2017.03.036,TRUE,"{'a': '5.30 Å', 'b': '5.60 Å', 'c': '7.62 Å'}",Pbnm,,,SmFeO3,680,680 K,O3.0Fe1Sm1,,Pbnm,
38.9 Oe,Wurtzite,300,300 K,,,10.1016/j.ceramint.2024.02.212,TRUE,,Hexagonal,0.35 μB,24.10 emu/g,ZnO,,,O1Zn1,0.12 emu/g,P63mc,
62.73 Oe,Tetragonal,280,280 K,,,10.1016/j.ceramint.2024.02.212,TRUE,,Octahedral,0.34 μB,12.47 emu/g,SnO2,,,O2.0Sn1,0.69 emu/g,P42/mnm,
27.8 Oe,,200,200 K,,,10.1016/j.ceramint.2024.02.212,TRUE,,,0.28 μB,16.24 emu/g,Sn0.25Zn0.50Fe0.25O2,,,O2.0Fe0.25Zn0.5Sn0.25,0.61 emu/g,,
16.05 Oe,,290,290 K,,,10.1016/j.ceramint.2024.02.212,TRUE,,,0.54 μB,31.04 emu/g,Sn0.25Zn0.50Co0.25O2,,,O2.0Co0.25Zn0.5Sn0.25,0.74 emu/g,,
5.80 Oe,,290,290 K,,,10.1016/j.ceramint.2024.02.212,TRUE,,,0.47 μB,27.27 emu/g,Sn0.25Zn0.50Ni0.25O2,,,O2.0Ni0.25Zn0.5Sn0.25,0.17 emu/g,,
16.97 Oe,,20,20 K,,,10.1016/j.ceramint.2024.02.212,TRUE,,,0.20 μB,10.49 emu/g,Sn0.25Zn0.50Mn0.25O2,,,O2.0Mn0.25Zn0.5Sn0.25,0.13 emu/g,,
,Cassiterite,,,-83.2,-83.2,10.1016/j.jssc.2007.11.019,TRUE,"{'a': '4.7241', 'c': '3.1501'}",Tetragonal,5.17 μB,,Sn0.85Fe0.15Nb0.15O2,,,O2.0Fe0.15Nb0.15Sn0.85,,,
,Cassiterite,,,-155.4,-155.4,10.1016/j.jssc.2007.11.019,TRUE,"{'a': '4.7093', 'c': '3.0971'}",Tetragonal,4.90 μB,,Sn0.67Fe0.33Nb0.33O2,,,O2.0Fe0.33Nb0.33Sn0.67,,,
,,723.15,450 °C,,,10.1016/j.physb.2009.06.144,TRUE,,,,,Zn0.95Co0.05O,,,O1Co0.05Zn0.95,,,
,Cubic NaCl,275,275 K,,,10.1016/j.jallcom.2015.10.234,TRUE,{'a': '6.32686 Å'},Cubic,,4.4 emu/g,Sn0.923Cr0.077Eu0.01Te,,,Cr0.077Sn0.923Te1Eu0.01,,,
,Cubic NaCl,275,275 K,,,10.1016/j.jallcom.2015.10.234,TRUE,{'a': '6.32500 Å'},Cubic,,4.9 emu/g,Sn0.915Cr0.085Te,,,Cr0.085Sn0.915Te1,,,
,Cubic NaCl,276,276 K,,,10.1016/j.jallcom.2015.10.234,TRUE,{'a': '6.32673 Å'},Cubic,,5.3 emu/g,Sn0.911Cr0.089Eu0.007Te,,,Cr0.089Sn0.911Te1Eu0.007,,,
,Cubic NaCl,,,135 K,135,10.1016/j.jallcom.2015.10.234,TRUE,{'a': '6.32527 Å'},Cubic,,2.3 emu/g,Sn0.975Cr0.025Eu0.01Te,,,Cr0.025Sn0.975Te1Eu0.01,,,
,Cubic NaCl,,,162 K,162,10.1016/j.jallcom.2015.10.234,TRUE,{'a': '6.32527 Å'},Cubic,,2.3 emu/g,Sn0.975Cr0.025Te,,,Cr0.025Sn0.975Te1,,,
"1110 Oe (5 K), 2800 Oe (300 K)",Hexagonal,736,736 K,,,10.1016/j.jallcom.2019.153180,TRUE,"{'a': '5.87711 Å', 'b': '5.87711 Å', 'c': '23.03227 Å'}",Hexagonal,,"128 emu/g (5 K), 90 emu/g (300 K)",Sr0.9Gd0.1Fe12O19,,,O19.0Fe12.0Sr0.9Gd0.1,,P63/mmc,
"130 Oe (5 K), 220 Oe (300 K)",Hexagonal,736,736 K,,,10.1016/j.jallcom.2019.153180,TRUE,"{'a': '5.87911 Å', 'b': '5.87911 Å', 'c': '23.03484 Å'}",Hexagonal,,"128 emu/g (5 K), 90 emu/g (300 K)",Sr0.95Gd0.05Fe12O19,,,O19.0Fe12.0Sr0.95Gd0.05,,P63/mmc,
"1130 Oe (5 K), 2900 Oe (300 K)",Hexagonal,736,736 K,,,10.1016/j.jallcom.2019.153180,TRUE,"{'a': '5.87988 Å', 'b': '5.87988 Å', 'c': '23.04565 Å'}",Hexagonal,,"109 emu/g (5 K), 73 emu/g (300 K)",Sr0.85Gd0.15Fe12O19,,,O19.0Fe12.0Sr0.85Gd0.15,,P63/mmc,
"1200 Oe (5 K), 3075 Oe (300 K)",Hexagonal,736,736 K,,,10.1016/j.jallcom.2019.153180,TRUE,"{'a': '5.88179 Å', 'b': '5.88179 Å', 'c': '23.05101 Å'}",Hexagonal,,"106 emu/g (5 K), 72 emu/g (300 K)",Sr0.8Gd0.2Fe12O19,,,O19.0Fe12.0Sr0.8Gd0.2,,P63/mmc,
"1250 Oe (5 K), 3230 Oe (300 K)",Hexagonal,736,736 K,,,10.1016/j.jallcom.2019.153180,TRUE,"{'a': '5.88238 Å', 'b': '5.88238 Å', 'c': '23.05374 Å'}",Hexagonal,,"94 emu/g (5 K), 64 emu/g (300 K)",Sr0.75Gd0.25Fe12O19,,,O19.0Fe12.0Sr0.75Gd0.25,,P63/mmc,
,,,,,,10.1016/S0921-4526(98)00984-3,TRUE,,,,,Sr8La6Cu24O41,16,16 K,O41.0Cu24.0Sr8.0La6.0,,,
,,,,,,10.1016/S0921-4526(98)00984-3,TRUE,,,,,Sr9La5Cu24O41,12,12 K,O41.0Cu24.0Sr9.0La5.0,,,
,,,,,,10.1016/S0921-4526(98)00984-3,TRUE,,,,,Sr11La3Cu24O41,2,2 K,O41.0Cu24.0Sr11.0La3.0,,,
,Orthorhombic,,,-160 K,-160,10.1016/S0022-4596(03)00386-4,TRUE,"{'a': '5.5311 Å', 'b': '7.6460 Å', 'c': '5.3408 Å'}",GdFeO3-type,0.59 μB/Ru atom (G-AF state),,CaRuO3,110,110 K,O3.0Ca1Ru1,,,
,Tetragonal,,,10 K,10,10.1016/j.physb.2011.12.022,TRUE,"{'a': '5.3788 Å', 'b': '5.3788 Å', 'c': '7.7392 Å'}",Perovskite,4.70 μB,,Sr0.90Ce0.10MnO3,290,290 K,O3.0Mn1Sr0.9Ce0.1,,I4/mcm,
,Tetragonal,,,-226 K,-226,10.1016/j.physb.2011.12.022,TRUE,"{'a': '5.3785 Å', 'b': '5.3785 Å', 'c': '7.7698 Å'}",Perovskite,5.64 μB,,Sr0.85Ce0.15MnO3,230,230 K,O3.0Mn1Sr0.85Ce0.15,,I4/mcm,
,Tetragonal,,,12 K,12,10.1016/j.physb.2011.12.022,TRUE,"{'a': '5.4013 Å', 'b': '5.4013 Å', 'c': '7.7448 Å'}",Perovskite,5.96 μB,,Sr0.80Ce0.20MnO3,180,180 K,O3.0Mn1Sr0.8Ce0.2,,I4/mcm,
,Tetragonal,,,67 K,67,10.1016/j.physb.2011.12.022,TRUE,"{'a': '5.4175 Å', 'b': '5.4175 Å', 'c': '7.7374 Å'}",Perovskite,6.04 μB,,Sr0.75Ce0.25MnO3,170,170 K,O3.0Mn1Sr0.75Ce0.25,,I4/mcm,
,Tetragonal,,,78 K,78,10.1016/j.physb.2011.12.022,TRUE,"{'a': '5.4297 Å', 'b': '5.4297 Å', 'c': '7.7285 Å'}",Perovskite,6.34 μB,,Sr0.70Ce0.30MnO3,130,130 K,O3.0Mn1Sr0.7Ce0.3,,I4/mcm,
,Tetragonal,,,,,10.1016/j.physb.2023.414752,TRUE,"{'a': '5.6204', 'c': '7.9788'}",,,2.055 emu/g,Sr2FeNbO6,35,35 K,O6.0Fe1Sr2.0Nb1,,I4/m (No. 87),
,Monoclinic,,,,,10.1016/j.jallcom.2015.08.059,TRUE,,,,,CuO,221.5,"213 K, 230 K",O1Cu1,,C2/c,
,I4/mmm,,,,,10.1016/j.jallcom.2014.02.057,TRUE,"{'a': '4.0549 Å', 'c': '18.360 Å'}",Tetragonal,,,Sr2CoO2Cu2Se2,220,220 K,O2.0Co1Cu2.0Se2.0Sr2.0,,I4/mmm,
,,,,,,10.1016/j.jallcom.2014.02.057,TRUE,,,,,Sr2MnO2Cu1.5Se2,53,53 K,O2.0Mn1Cu1.5Se2.0Sr2.0,,,
,,,,,,10.1016/j.jallcom.2014.02.057,TRUE,,,,,Sr2MnO2Cu1.6Se2,41.2,41.2 K,O2.0Mn1Cu1.6Se2.0Sr2.0,,,
,Brownmillerite,,,−1651 K,1651,10.1016/S0022-4596(03)00129-4,TRUE,"{'a': '5.5678 Å', 'b': '15.749 Å', 'c': '5.4599 Å'}",Orthorhombic,"2.77 μB (Co1), 2.52 μB (Co2)",,Sr2Co1.7Ga0.3O5,505,505 K,O5.0Co1.7Ga0.3Sr2.0,,Icmm,
,Brownmillerite,,,−1326 K,1326,10.1016/S0022-4596(03)00129-4,TRUE,"{'a': '5.592 Å', 'b': '15.746 Å', 'c': '5.462 Å'}",Orthorhombic,,,Sr2Co1.5Ga0.5O5,468,468 K,O5.0Co1.5Ga0.5Sr2.0,,Icmm,
,Brownmillerite,,,−740 K,740,10.1016/S0022-4596(03)00129-4,TRUE,"{'a': '5.6126 Å', 'b': '15.733 Å', 'c': '5.4559 Å'}",Orthorhombic,"2.32 μB (Co1), 2.0 μB (Co2)",,Sr2Co1.2Ga0.8O5,423,423 K,O5.0Co1.2Ga0.8Sr2.0,,Icmm,
,Double Perovskite,373,373 K,,,10.1016/j.physb.2014.07.033,TRUE,"{'a': '5.5831', 'b': '5.5831', 'c': '7.9033'}",Cubic,,,Sr2Fe0.8Mo1.2O6,,,O6.0Fe0.8Sr2.0Mo1.2,,,
,Double Perovskite,383,383 K,,,10.1016/j.physb.2014.07.033,TRUE,"{'a': '5.5841', 'b': '5.5841', 'c': '7.8997'}",Cubic,,,Sr2Fe0.9Mo1.1O6,,,O6.0Fe0.9Sr2.0Mo1.1,,,
,Double Perovskite,393,393 K,,,10.1016/j.physb.2014.07.033,TRUE,"{'a': '5.5707', 'b': '5.5707', 'c': '7.8976'}",Cubic,,,Sr2FeMoO6,,,O6.0Fe1Sr2.0Mo1,,,
,Double Perovskite,398,398 K,,,10.1016/j.physb.2014.07.033,TRUE,"{'a': '5.5677', 'b': '5.5677', 'c': '7.8957'}",Cubic,,,Sr2Fe1.1Mo0.9O6,,,O6.0Fe1.1Sr2.0Mo0.9,,,
,Double Perovskite,418,418 K,,,10.1016/j.physb.2014.07.033,TRUE,"{'a': '5.5697', 'b': '5.5697', 'c': '7.8893'}",Cubic,,,Sr2Fe1.2Mo0.8O6,,,O6.0Fe1.2Sr2.0Mo0.8,,,
,Double Perovskite,407,407 K,,,10.1016/j.ceramint.2021.09.110,TRUE,"{'a': '5.607 Å', 'c': '7.923 Å'}",FCC,2.96 μB/f.u.,39.1 emu/g at 5 K,Sr2Fe0.95Zn0.05MoO6,,,O6.0Fe0.95Zn0.05Sr2.0Mo1,,I4/m,
,Double Perovskite,391,391 K,,,10.1016/j.ceramint.2021.09.110,TRUE,"{'a': '5.608 Å', 'c': '7.923 Å'}",FCC,2.62 μB/f.u.,34.6 emu/g at 5 K,Sr2Fe0.9Zn0.1MoO6,,,O6.0Fe0.9Zn0.1Sr2.0Mo1,,I4/m,
,Double Perovskite,387,387 K,,,10.1016/j.ceramint.2021.09.110,TRUE,"{'a': '5.609 Å', 'c': '7.927 Å'}",FCC,2.37 μB/f.u.,31.18 emu/g at 5 K,Sr2Fe0.85Zn0.15MoO6,,,O6.0Fe0.85Zn0.15Sr2.0Mo1,,I4/m,
,Tetragonal,374,374 K,,,10.1016/j.jallcom.2010.08.126,TRUE,"{'a': '5.5784', 'c': '7.9266'}",,3.18 μB/f.u.,,Sr2FeMo0.7W0.3O6,,,O6.0Fe1Sr2.0Mo0.7W0.3,,I 4/mmm,
,Tetragonal,342,342 K,,,10.1016/j.jallcom.2010.08.126,TRUE,"{'a': '5.5887', 'c': '7.9127'}",,3.06 μB/f.u.,,Sr2FeMo0.7W0.3O6,,,O6.0Fe1Sr2.0Mo0.7W0.3,,I 4/mmm,
,Tetragonal,363,363 K,,,10.1016/j.jallcom.2010.08.126,TRUE,"{'a': '5.583', 'c': '7.9110'}",,3.52 μB/f.u.,,Sr2FeMo0.9W0.1O6,,,O6.0Fe1Sr2.0Mo0.9W0.1,,I 4/mmm,
,Tetragonal,420,420 K,,,10.1016/j.jallcom.2010.08.126,TRUE,"{'a': '5.573', 'c': '7.902'}",,3.5 μB/f.u.,,Sr2FeMoO6,,,O6.0Fe1Sr2.0Mo1,,I 4/mmm,
,Orthorhombic,,,-4.55 K,-4.55,10.1016/S0925-8388(02)00515-7,TRUE,"{'a': '0.3985 nm', 'b': '0.3539 nm', 'c': '1.2847 nm'}",K2NiF4,0.196 μB,,Sr2PdO3,,,O3.0Sr2.0Pd1,,Immm,
,Orthorhombic,,,Negative,,10.1016/S0925-8388(02)00515-7,TRUE,,K2NiF4,,,Sr2Pd0.75Co0.25O3,,,O3.0Co0.25Sr2.0Pd0.75,,Immm,
,Orthorhombic,,,Negative,,10.1016/S0925-8388(02)00515-7,TRUE,,K2NiF4,,,Sr2Pd0.8Cu0.2O3,,,O3.0Cu0.2Sr2.0Pd0.8,,Immm,
425 Oe,Cubic,733,733 K,723 K,723,10.1016/j.jallcom.2022.167431,TRUE,{'a': '5.628 Å'},Fm3̅m,1.14 μB/f.u.,16.79 emu/g,Sr2FeVO6,,,O6.0V1Fe1Sr2.0,2.093 emu/g,Fm3̅m,
,Cubic,722,722 K,700 K,700,10.1016/j.jallcom.2022.167431,TRUE,{'a': '5.672 Å'},Fm3̅m,,8.29 emu/g,Ba0.5Sr1.5FeVO6,,,O6.0V1Fe1Sr1.5Ba0.5,,Fm3̅m,
,Cubic,713,713 K,717 K,717,10.1016/j.jallcom.2022.167431,TRUE,{'a': '5.718 Å'},Fm3̅m,,5.30 emu/g,BaSrFeVO6,,,O6.0V1Fe1Sr1Ba1,,Fm3̅m,
,Hexagonal,730,730 K,712 K,712,10.1016/j.jallcom.2022.167431,TRUE,"{'a': '5.755 Å', 'c': '21.035 Å'}",R3c,,5.85 emu/g,Ba1.5Sr0.5FeVO6,,,O6.0V1Fe1Sr0.5Ba1.5,,R3c,
,Hexagonal,716,716 K,703 K,703,10.1016/j.jallcom.2022.167431,TRUE,"{'a': '5.787 Å', 'c': '21.322 Å'}",R3c,,2.44 emu/g,Ba2FeVO6,,,O6.0V1Fe1Ba2.0,,R3c,
,Cubic,,,-554 K,-554,10.1016/j.jallcom.2011.01.130,TRUE,,,,,Sr2MnTiO6,43,43 K,O6.0Ti1Mn1Sr2.0,,,
,,,,-52.8 K,-52.8,10.1016/j.jallcom.2011.01.130,TRUE,,,,,Sr1.75Gd0.25MnTiO6,43,43 K,O6.0Ti1Mn1Sr1.75Gd0.25,,,
,,,,22.8 K,22.8,10.1016/j.jallcom.2011.01.130,TRUE,,,,,Sr1.5Gd0.5MnTiO6,43,43 K,O6.0Ti1Mn1Sr1.5Gd0.5,,,
,,,,34.6 K,34.6,10.1016/j.jallcom.2011.01.130,TRUE,,,,,Sr1.25Gd0.75MnTiO6,43,43 K,O6.0Ti1Mn1Sr1.25Gd0.75,,,
,Orthorhombic,,,1.4 K,1.4,10.1016/j.jallcom.2011.01.130,TRUE,,,,,Gd2MnTiO6,43,43 K,O6.0Ti1Mn1Gd2.0,,,
,Tetragonal,,,15 K,15,10.1016/j.jcrysgro.2004.07.091,TRUE,"{'a': '3.875 Å', 'c': '20.23 Å'}",Layered Perovskite,5.5 μB,,Sr3Fe2O6.76,78,78 K,O6.76Fe2.0Sr3.0,,,
,Tetragonal,,,,,10.1016/j.jcrysgro.2004.07.091,TRUE,"{'a': '3.875 Å', 'c': '20.23 Å'}",Layered Perovskite,,,Sr3Fe2O6.80,115,115 K,O6.8Fe2.0Sr3.0,,,
,Tetragonal,,,,,10.1016/j.jcrysgro.2004.07.091,TRUE,"{'a': '3.875 Å', 'c': '20.23 Å'}",Layered Perovskite,,,Sr3Fe2O6.80,148,148 K,O6.8Fe2.0Sr3.0,,,
,M-hexaferrite,750,750 K,,,10.1016/j.jcrysgro.2019.125158,TRUE,"{'a': '5.888', 'c': '23.053'}",Hexagonal,20 μB/f.u.,,SrCo0.1Mg0.0125Fe11.8875O19,,,O19.0Mg0.0125Fe11.8875Co0.1Sr1,,,
,M-hexaferrite,750,750 K,,,10.1016/j.jcrysgro.2019.125158,TRUE,"{'a': '5.8849', 'c': '23.042'}",Hexagonal,20 μB/f.u.,,SrCo0.2Mg0.025Fe11.775O19,,,O19.0Mg0.025Fe11.775Co0.2Sr1,,,
,M-hexaferrite,750,750 K,,,10.1016/j.jcrysgro.2019.125158,TRUE,"{'a': '5.8679', 'c': '22.952'}",Hexagonal,20 μB/f.u.,,SrCo0.3Mg0.0375Fe11.6625O19,,,O19.0Mg0.0375Fe11.6625Co0.3Sr1,,,
3.2 kOe,Hexagonal,737,737 K,,,10.1016/j.ceramint.2020.04.304,TRUE,"{'a': '5.8837 Å', 'c': '23.052 Å'}",P63/mmc,,46.7 emu/g,SrFe11.9Co0.1O19,,,O19.0Fe11.9Co0.1Sr1,33.8 emu/g,P63/mmc,9.2 × 10^-4 Oe g/emu
,Hexagonal,737,737 K,,,10.1016/j.ceramint.2020.04.304,TRUE,"{'a': '5.8832 Å', 'c': '23.064 Å'}",P63/mmc,,,SrFe11.8Co0.2O19,,,O19.0Fe11.8Co0.2Sr1,33.4 emu/g,P63/mmc,9.2 × 10^-4 Oe g/emu
,Hexagonal,737,737 K,,,10.1016/j.ceramint.2020.04.304,TRUE,"{'a': '5.8832 Å', 'c': '23.064 Å'}",P63/mmc,,,SrFe11.6Co0.4O19,,,O19.0Fe11.6Co0.4Sr1,33.7 emu/g,P63/mmc,9.1 × 10^-4 Oe g/emu
,Hexagonal,737,737 K,,,10.1016/j.ceramint.2020.04.304,TRUE,"{'a': '5.8781 Å', 'c': '23.036 Å'}",P63/mmc,,,SrFe11.2Co0.8O19,,,O19.0Fe11.2Co0.8Sr1,32.2 emu/g,P63/mmc,9.4 × 10^-4 Oe g/emu
1.7 kOe,Hexagonal,737,737 K,,,10.1016/j.ceramint.2020.04.304,TRUE,"{'a': '5.8781 Å', 'c': '23.036 Å'}",P63/mmc,,51.7 emu/g,SrFe11Co1O19,,,O19.0Fe11.0Co1.0Sr1,33.1 emu/g,P63/mmc,8.6 × 10^-4 Oe g/emu
2.86 kOe,Hexagonal M-phase ferrite,993.55,720.4 °C,,,10.1016/j.jallcom.2013.12.186,TRUE,"{'a': '5.85 Å', 'c': '22.96 Å'}",Hexagonal,,48.53 emu/g,SrFe11Al1Co1O19,,,O19.0Al1.0Fe11.0Co1.0Sr1,28.57 emu/g,,
4.48 kOe,Hexagonal M-phase ferrite,912.35,639.2 °C,,,10.1016/j.jallcom.2013.12.186,TRUE,"{'a': '5.83 Å', 'c': '22.88 Å'}",Hexagonal,,35.75 emu/g,SrFe10Al2Co1O19,,,O19.0Al2.0Fe10.0Co1.0Sr1,20.35 emu/g,,
4.40 kOe,Hexagonal M-phase ferrite,832.25,559.1 °C,,,10.1016/j.jallcom.2013.12.186,TRUE,"{'a': '5.80 Å', 'c': '22.74 Å'}",Hexagonal,,24.90 emu/g,SrFe9Al3Co1O19,,,O19.0Al3.0Fe9.0Co1.0Sr1,12.70 emu/g,,
2.77 kOe,Hexagonal M-phase ferrite,800.15,527 °C,,,10.1016/j.jallcom.2013.12.186,TRUE,"{'a': '5.85 Å', 'c': '20.96 Å'}",Hexagonal,,15.60 emu/g,SrFe8Al4Co1O19,,,O19.0Al4.0Fe8.0Co1.0Sr1,8.01 emu/g,,
4.30 kOe,Hexagonal M-phase ferrite,1020.15,747.0 °C,,,10.1016/j.jallcom.2013.12.186,TRUE,"{'a': '5.85 Å', 'c': '22.92 Å'}",Hexagonal,,45.74 emu/g,SrFe11Al1Co0.5O19,,,O19.0Al1.0Fe11.0Co0.5Sr1,27.93 emu/g,,
5.48 kOe,Hexagonal M-phase ferrite,922.15,649.0 °C,,,10.1016/j.jallcom.2013.12.186,TRUE,"{'a': '5.82 Å', 'c': '22.86 Å'}",Hexagonal,,27.75 emu/g,SrFe10Al2Co0.5O19,,,O19.0Al2.0Fe10.0Co0.5Sr1,15.11 emu/g,,
8.10 kOe,Hexagonal M-phase ferrite,906.45,633.3 °C,,,10.1016/j.jallcom.2013.12.186,TRUE,"{'a': '5.80 Å', 'c': '22.80 Å'}",Hexagonal,,21.70 emu/g,SrFe9Al3Co0.5O19,,,O19.0Al3.0Fe9.0Co0.5Sr1,10.90 emu/g,,
6.20 kOe,Hexagonal M-phase ferrite,813.75,540.6 °C,,,10.1016/j.jallcom.2013.12.186,TRUE,"{'a': '5.77 Å', 'c': '22.70 Å'}",Hexagonal,,11.90 emu/g,SrFe8Al4Co0.5O19,,,O19.0Al4.0Fe8.0Co0.5Sr1,6.11 emu/g,,
2.21 kOe,Hexagonal M-phase ferrite,991.15,718.0 °C,,,10.1016/j.jallcom.2013.12.186,TRUE,"{'a': '5.85 Å', 'c': '22.95 Å'}",Hexagonal,,50.46 emu/g,SrFe11Al1Co1.5O19,,,O19.0Al1.0Fe11.0Co1.5Sr1,28.79 emu/g,,
3.04 kOe,Hexagonal M-phase ferrite,877.65,604.5 °C,,,10.1016/j.jallcom.2013.12.186,TRUE,"{'a': '5.83 Å', 'c': '22.86 Å'}",Hexagonal,,36.35 emu/g,SrFe10Al2Co1.5O19,,,O19.0Al2.0Fe10.0Co1.5Sr1,21.47 emu/g,,
2.40 kOe,Hexagonal M-phase ferrite,813.15,540.0 °C,,,10.1016/j.jallcom.2013.12.186,TRUE,"{'a': '5.86 Å', 'c': '21.45 Å'}",Hexagonal,,30.30 emu/g,SrFe9Al3Co1.5O19,,,O19.0Al3.0Fe9.0Co1.5Sr1,15.60 emu/g,,
2.02 kOe,Hexagonal M-phase ferrite,789.85,516.7 °C,,,10.1016/j.jallcom.2013.12.186,TRUE,"{'a': '5.85 Å', 'c': '20.77 Å'}",Hexagonal,,20.50 emu/g,SrFe8Al4Co1.5O19,,,O19.0Al4.0Fe8.0Co1.5Sr1,10.30 emu/g,,
1.98 kOe,Hexagonal M-phase ferrite,983.15,710.0 °C,,,10.1016/j.jallcom.2013.12.186,TRUE,"{'a': '5.89 Å', 'c': '21.98 Å'}",Hexagonal,,51.96 emu/g,SrFe11Al1Co2O19,,,O19.0Al1.0Fe11.0Co2.0Sr1,29.86 emu/g,,
2.80 kOe,Hexagonal M-phase ferrite,853.55,580.4 °C,,,10.1016/j.jallcom.2013.12.186,TRUE,"{'a': '5.88 Å', 'c': '21.87 Å'}",Hexagonal,,47.56 emu/g,SrFe10Al2Co2O19,,,O19.0Al2.0Fe10.0Co2.0Sr1,26.29 emu/g,,
2.26 kOe,Hexagonal M-phase ferrite,799.55,526.4 °C,,,10.1016/j.jallcom.2013.12.186,TRUE,"{'a': '5.86 Å', 'c': '21.37 Å'}",Hexagonal,,34.30 emu/g,SrFe9Al3Co2O19,,,O19.0Al3.0Fe9.0Co2.0Sr1,17.80 emu/g,,
0.76 kOe,Hexagonal M-phase ferrite,767.65,494.5 °C,,,10.1016/j.jallcom.2013.12.186,TRUE,"{'a': '5.85 Å', 'c': '20.75 Å'}",Hexagonal,,22.00 emu/g,SrFe8Al4Co2O19,,,O19.0Al4.0Fe8.0Co2.0Sr1,10.70 emu/g,,
,Distorted Perovskite,100,100 K,,,10.1016/S0921-4526(02)02017-3,TRUE,,,,,SrFe0.8Co0.2O2.94,,,O2.94Fe0.8Co0.2Sr1,,,
,Distorted Perovskite,100,100 K,,,10.1016/S0921-4526(02)02017-3,TRUE,,,,,SrFe0.5Co0.5O2.86,,,O2.86Fe0.5Co0.5Sr1,,,
,Tetragonal,,,-1 K,-1,10.1016/j.physb.2007.03.010,TRUE,"{'a': '12.162 Å', 'c': '8.325 Å'}",,,,SrNi1.97Mg0.03V2O8,3.4,3.4 K,O8.0Mg0.03V2.0Ni1.97Sr1,,I41cd,6 × 10^-4
,Tetragonal,,,-1 K,-1,10.1016/j.physb.2007.03.010,TRUE,"{'a': '12.162 Å', 'c': '8.325 Å'}",,,,SrNi1.95Mg0.05V2O8,3.6,3.6 K,O8.0Mg0.05V2.0Ni1.95Sr1,,I41cd,3 × 10^-4
,Tetragonal,,,-1 K,-1,10.1016/j.physb.2007.03.010,TRUE,"{'a': '12.162 Å', 'c': '8.325 Å'}",,,,SrNi1.93Mg0.07V2O8,4.5,4.5 K,O8.0Mg0.07V2.0Ni1.93Sr1,,I41cd,3 × 10^-4
,Tetragonal,,,-1 K,-1,10.1016/j.physb.2007.03.010,TRUE,"{'a': '12.162 Å', 'c': '8.325 Å'}",,,,SrNi1.90Mg0.10V2O8,4.4,4.4 K,O8.0Mg0.1V2.0Ni1.9Sr1,,I41cd,2 × 10^-4
,Tetragonal,,,-1 K,-1,10.1016/j.physb.2007.03.010,TRUE,"{'a': '12.162 Å', 'c': '8.325 Å'}",,,,SrNi1.86Mg0.14V2O8,4.3,4.3 K,O8.0Mg0.14V2.0Ni1.86Sr1,,I41cd,2 × 10^-4
2767 Oe,Perovskite,160,160 K,150 K,150,10.1016/j.jallcom.2018.02.314,TRUE,"{'a': '5.53877 Å', 'b': '7.85067 Å', 'c': '5.57296 Å'}",Orthorhombic,2.52 μB,,SrRuO3,,,O3.0Sr1Ru1,,Pnma,
,Perovskite,,,137 K,137,10.1016/j.jallcom.2018.02.314,TRUE,"{'a': '5.5381 Å', 'b': '7.84749 Å', 'c': '5.57174 Å'}",Orthorhombic,2.63 μB,,SrRu0.95Co0.05O3,,,O3.0Co0.05Sr1Ru0.95,,Pnma,
,Perovskite,,,125 K,125,10.1016/j.jallcom.2018.02.314,TRUE,"{'a': '5.55528 Å', 'b': '7.86846 Å', 'c': '5.58828 Å'}",Orthorhombic,2.80 μB,,SrRu0.9Co0.1O3,,,O3.0Co0.1Sr1Ru0.9,,Pnma,
,Perovskite,,,100 K,100,10.1016/j.jallcom.2018.02.314,TRUE,"{'a': '5.55907 Å', 'b': '7.86779 Å', 'c': '5.58953 Å'}",Orthorhombic,3.12 μB,,SrRu0.85Co0.15O3,,,O3.0Co0.15Sr1Ru0.85,,Pnma,
,Perovskite,,,85 K,85,10.1016/j.jallcom.2018.02.314,TRUE,"{'a': '5.55838 Å', 'b': '7.86434 Å', 'c': '5.58799 Å'}",Orthorhombic,3.14 μB,,SrRu0.8Co0.2O3,,,O3.0Co0.2Sr1Ru0.8,,Pnma,
,Perovskite,,,67 K,67,10.1016/j.jallcom.2018.02.314,TRUE,"{'a': '5.56012 Å', 'b': '7.86129 Å', 'c': '5.5886 Å'}",Orthorhombic,3.19 μB,,SrRu0.7Co0.3O3,,,O3.0Co0.3Sr1Ru0.7,,Pnma,
,Perovskite,160,160 K,,,10.1016/j.physb.2005.01.394,TRUE,,,,,SrRuO3,,,O3.0Sr1Ru1,,,
,Cubic C15 superstructure,32.9,32.9 K,33.4 K,33.4,10.1016/j.jallcom.2018.08.049,TRUE,{'a': '14.343 Å'},Cubic,9.3 μB,,Tb0.75Dy0.25Ni2,,,Ni2.0Tb0.75Dy0.25,,F-43m,
,Cubic C15 superstructure,29.1,29.1 K,29.9 K,29.9,10.1016/j.jallcom.2018.08.049,TRUE,{'a': '14.321 Å'},Cubic,9.5 μB,,Tb0.5Dy0.5Ni2,,,Ni2.0Tb0.5Dy0.5,,F-43m,
,Cubic C15 superstructure,24.4,24.4 K,24.9 K,24.9,10.1016/j.jallcom.2018.08.049,TRUE,{'a': '14.311 Å'},Cubic,9.8 μB,,Tb0.25Dy0.75Ni2,,,Ni2.0Tb0.25Dy0.75,,F-43m,
,Cubic C15,37.1,37.1 K,37.6 K,37.6,10.1016/j.jallcom.2018.08.049,TRUE,{'a': '7.175 Å'},Cubic,9.0 μB,,TbNi2,,,Ni2.0Tb1,,Fd-3m,
,Cubic C15,21.8,21.8 K,19.5 K,19.5,10.1016/j.jallcom.2018.08.049,TRUE,{'a': '7.162 Å'},Cubic,10.0 μB,,DyNi2,,,Ni2.0Dy1,,Fd-3m,
,,47,47 K,+30 K,30,10.1016/S0921-4526(99)01751-2,TRUE,,,8.1 μB,,Tb0.95Y0.05NiAl,,,Al1Ni1Y0.05Tb0.95,,,
,,47,47 K,+30 K,30,10.1016/S0921-4526(99)01751-2,TRUE,,,,,TbNi0.95Cu0.05Al,,,Al1Ni0.95Cu0.05Tb1,,,
,Rhombohedral,509,509 K,,,10.1016/j.jallcom.2006.07.141,TRUE,,Rhombohedral,1.21 μB/atom,4.6 μB/f.u.,TbCo3,,,Co3.0Tb1,,R3̄m,
,Rhombohedral,368,368 K,,,10.1016/j.jallcom.2006.07.141,TRUE,,Rhombohedral,0.92 μB/atom,6.14 μB/f.u.,TbCo2.25Cu0.75,,,Co2.25Cu0.75Tb1,,R3̄m,
,ThMn12-type,300,>300 K,,,10.1016/j.jallcom.2006.11.109,TRUE,"{'a': '0.8502 nm', 'c': '0.4757 nm'}",,3.9 μB/f.u.,24.7 A m^2/kg,TbFe9Mn1.5Mo1.5,,,Mn1.5Fe9.0Mo1.5Tb1,,,
,ThMn12-type,300,>300 K,,,10.1016/j.jallcom.2006.11.109,TRUE,"{'a': '0.8523 nm', 'c': '0.4767 nm'}",,3.4 μB/f.u.,21.4 A m^2/kg,TbFe8.5Mn2Mo1.5,,,Mn2.0Fe8.5Mo1.5Tb1,,,
,ThMn12-type,235,235 K,,,10.1016/j.jallcom.2006.11.109,TRUE,"{'a': '0.8522 nm', 'c': '0.4770 nm'}",,2.1 μB/f.u.,13.4 A m^2/kg,TbFe7.5Mn3Mo1.5,,,Mn3.0Fe7.5Mo1.5Tb1,,,
,ThMn12-type,76,76 K,,,10.1016/j.jallcom.2006.11.109,TRUE,"{'a': '0.8536 nm', 'c': '0.4776 nm'}",,5.3 μB/f.u.,33.1 A m^2/kg,TbFe6.5Mn4Mo1.5,,,Mn4.0Fe6.5Mo1.5Tb1,,,
,ThMn12-type,48,48 K,,,10.1016/j.jallcom.2006.11.109,TRUE,"{'a': '0.8541 nm', 'c': '0.4776 nm'}",,7.4 μB/f.u.,47.0 A m^2/kg,TbFe5.5Mn5Mo1.5,,,Mn5.0Fe5.5Mo1.5Tb1,,,
,ThMn12,577,577 K,,,10.1016/S0921-4526(02)01707-6,TRUE,"{'a': '8.4187 Å', 'c': '4.7498 Å'}",Body-centered tetragonal,,11.77 μB/f.u.,TbFe10Si2,,,Si2.0Fe10.0Tb1,,I4/mmm,
,ThMn12,579,579 K,,,10.1016/S0921-4526(02)01707-6,TRUE,"{'a': '8.4184 Å', 'c': '4.7485 Å'}",Body-centered tetragonal,,11.37 μB/f.u.,TbFe9.9Ni0.1Si2,,,Si2.0Fe9.9Ni0.1Tb1,,I4/mmm,
,ThMn12,582,582 K,,,10.1016/S0921-4526(02)01707-6,TRUE,"{'a': '8.4182 Å', 'c': '4.7469 Å'}",Body-centered tetragonal,,11.14 μB/f.u.,TbFe9.8Ni0.2Si2,,,Si2.0Fe9.8Ni0.2Tb1,,I4/mmm,
,ThMn12,581,581 K,,,10.1016/S0921-4526(02)01707-6,TRUE,"{'a': '8.4169 Å', 'c': '4.7456 Å'}",Body-centered tetragonal,,10.86 μB/f.u.,TbFe9.7Ni0.3Si2,,,Si2.0Fe9.7Ni0.3Tb1,,I4/mmm,
