Repository: sanjayganeshprabu/Computational-Modeling-and-Predictive-Analytics-for-Materials-Data

# Computational-Modeling-and-Predictive-Analytics-for-Materials-Data-

File: MODIFIED magnetic_materials.csv (part 61 of 112)
Coercivity,Crystal_Structure,Curie,Curie(Tc),Curie_Weiss,Curie_Weiss(θp),DOI,Experimental,Lattice_Parameters,Lattice_Structure,Magnetic_Moment,Magnetization,Material_Name,Neel,Neel(Tn),New_Column_Concatenated,Remanence,Space_Group,Susceptibility
,ThMn12,588,588 K,,,10.1016/S0921-4526(02)01707-6,TRUE,"{'a': '8.4145 Å', 'c': '4.7436 Å'}",Body-centered tetragonal,,10.79 μB/f.u.,TbFe9.4Ni0.6Si2,,,Si2.0Fe9.4Ni0.6Tb1,,I4/mmm,
,ThMn12,592,592 K,,,10.1016/S0921-4526(02)01707-6,TRUE,"{'a': '8.4113 Å', 'c': '4.7379 Å'}",Body-centered tetragonal,,10.23 μB/f.u.,TbFe9Ni1Si2,,,Si2.0Fe9.0Ni1.0Tb1,,I4/mmm,
,ThMn12,593,593 K,,,10.1016/S0921-4526(02)01707-6,TRUE,"{'a': '8.4048 Å', 'c': '4.7321 Å'}",Body-centered tetragonal,,9.47 μB/f.u.,TbFe8.5Ni1.5Si2,,,Si2.0Fe8.5Ni1.5Tb1,,I4/mmm,
,ThMn12,594,594 K,,,10.1016/S0921-4526(02)01707-6,TRUE,"{'a': '8.3989 Å', 'c': '4.7268 Å'}",Body-centered tetragonal,,9.12 μB/f.u.,TbFe8Ni2Si2,,,Si2.0Fe8.0Ni2.0Tb1,,I4/mmm,
,Tetragonal,530,530 K,,,10.1016/j.physb.2005.07.037,TRUE,"{'a': '8.5062 Å', 'c': '4.7738 Å'}",ThMn12-type,13.51 μB/fu,,TbFe11.5Mo0.5,,,Fe11.5Mo0.5Tb1,,I4/mmm,
,Tetragonal,500,500 K,,,10.1016/j.physb.2005.07.037,TRUE,"{'a': '8.5261 Å', 'c': '4.7798 Å'}",ThMn12-type,11.35 μB/fu,,TbFe11Mo1,,,Fe11.0Mo1.0Tb1,,I4/mmm,
,Tetragonal,455,455 K,,,10.1016/j.physb.2005.07.037,TRUE,"{'a': '8.5443 Å', 'c': '4.7879 Å'}",ThMn12-type,9.12 μB/fu,,TbFe10.5Mo1.5,,,Fe10.5Mo1.5Tb1,,I4/mmm,
,Tetragonal,397,397 K,,,10.1016/j.physb.2005.07.037,TRUE,"{'a': '8.5599 Å', 'c': '4.7996 Å'}",ThMn12-type,7.13 μB/fu,,TbFe10Mo2,,,Fe10.0Mo2.0Tb1,,I4/mmm,
,Tetragonal,320,320 K,,,10.1016/j.physb.2005.07.037,TRUE,"{'a': '8.5729 Å', 'c': '4.8102 Å'}",ThMn12-type,4.54 μB/fu,,TbFe9.5Mo2.5,,,Fe9.5Mo2.5Tb1,,I4/mmm,
,Tetragonal,259,259 K,,,10.1016/j.physb.2005.07.037,TRUE,"{'a': '8.5871 Å', 'c': '4.8216 Å'}",ThMn12-type,,,TbFe9Mo3,,,Fe9.0Mo3.0Tb1,,I4/mmm,
,ThMn12-type,541,541 K,,,10.1016/S0925-8388(99)00164-4,TRUE,"{'a': '8.5177 Å', 'c': '4.7869 Å'}",Tetragonal,,13.8 μB,TbFe11.45Nb0.55,,,Fe11.45Nb0.55Tb1,,I4/mmm,
,ThMn12-type,539,539 K,,,10.1016/S0925-8388(99)00164-4,TRUE,"{'a': '8.5135 Å', 'c': '4.7850 Å'}",Tetragonal,,13.5 μB,TbFe11.4Nb0.6,,,Fe11.4Nb0.6Tb1,,I4/mmm,
,ThMn12-type,537,537 K,,,10.1016/S0925-8388(99)00164-4,TRUE,"{'a': '8.5222 Å', 'c': '4.7926 Å'}",Tetragonal,,13.3 μB,TbFe11.35Nb0.65,,,Fe11.35Nb0.65Tb1,,I4/mmm,
,ThMn12-type,541,541 K,,,10.1016/S0925-8388(99)00164-4,TRUE,"{'a': '8.5277 Å', 'c': '4.7971 Å'}",Tetragonal,,13.2 μB,TbFe11.3Nb0.7,,,Fe11.3Nb0.7Tb1,,I4/mmm,
,ThMn12-type,537,537 K,,,10.1016/S0925-8388(99)00164-4,TRUE,"{'a': '8.5259 Å', 'c': '4.7969 Å'}",Tetragonal,,12.9 μB,TbFe11.25Nb0.75,,,Fe11.25Nb0.75Tb1,,I4/mmm,
,ThMn12-type,534,534 K,,,10.1016/S0925-8388(99)00164-4,TRUE,"{'a': '8.5227 Å', 'c': '4.7946 Å'}",Tetragonal,,12.4 μB,TbFe11.2Nb0.8,,,Fe11.2Nb0.8Tb1,,I4/mmm,
0.5 kOe,Cubic,700,700 K,,,10.1016/j.jallcom.2023.173023,TRUE,{'a': '5.188 Å'},MgCu2,1.92 μB,,TbFe2,,,Fe2.0Tb1,,Fd-3m,
0.5 kOe,Cubic,644,644 K,,,10.1016/j.jallcom.2023.173023,TRUE,,MgCu2,1.89 μB,,TbFe2Mn0.1,,,Mn0.1Fe2.0Tb1,,Fd-3m,
0.5 kOe,Cubic,614,614 K,,,10.1016/j.jallcom.2023.173023,TRUE,,MgCu2,1.91 μB,,TbFe2Mn0.15,,,Mn0.15Fe2.0Tb1,,Fd-3m,
0.5 kOe,Cubic,588,588 K,,,10.1016/j.jallcom.2023.173023,TRUE,,MgCu2,1.90 μB,,TbFe2Mn0.25,,,Mn0.25Fe2.0Tb1,,Fd-3m,
,Cubic,140,140 K,,,10.1016/j.jallcom.2023.173023,TRUE,,MgCu2,,,TbNi2Mn,,,Mn1Ni2.0Tb1,,,
,Hexagonal ZrNiAl-type,,,,,10.1016/S0921-4526(02)02318-9,TRUE,,Hexagonal,,,TbPdAl,43,43 K,Al1Pd1Tb1,,,
,Hexagonal ZrNiAl-type,,,,,10.1016/S0921-4526(02)02318-9,TRUE,,Hexagonal,,,TbNiAl,47,47 K,Al1Ni1Tb1,,,
,Face-centered cubic (fcc),305,305 K,,,10.1016/j.jallcom.2013.05.174,TRUE,{'a': '4.24 Å'},,,,Ti0.98Mn0.02N,,,N1Ti0.98Mn0.02,,,
,Face-centered cubic (fcc),305,305 K,,,10.1016/j.jallcom.2013.05.174,TRUE,{'a': '4.24 Å'},,,,Ti0.95Mn0.05N,,,N1Ti0.95Mn0.05,,,
,Face-centered cubic (fcc),305,305 K,,,10.1016/j.jallcom.2013.05.174,TRUE,{'a': '4.24 Å'},,,,Ti0.91Mn0.09N,,,N1Ti0.91Mn0.09,,,
,Face-centered cubic (fcc),305,305 K,,,10.1016/j.jallcom.2013.05.174,TRUE,{'a': '4.24 Å'},,,,Ti0.86Mn0.14N,,,N1Ti0.86Mn0.14,,,
,Face-centered cubic (fcc),305,305 K,,,10.1016/j.jallcom.2013.05.174,TRUE,{'a': '4.24 Å'},,,,Ti0.71Mn0.29N,,,N1Ti0.71Mn0.29,,,
,Face-centered cubic (fcc),305,305 K,,,10.1016/j.jallcom.2013.05.174,TRUE,{'a': '4.24 Å'},,,,Ti0.55Mn0.45N,,,N1Ti0.55Mn0.45,,,
,,140,140 K,,,10.1016/j.jallcom.2013.05.174,TRUE,,,,,Ti0.5Cr0.5N,,,N1Ti0.5Cr0.5,,,
,,250,250 K,,,10.1016/j.jallcom.2015.08.009,TRUE,,,,,TiC–10TiN–30Ni–6Mo,,,C1N1Ti2Ni1Mo1,,,
,,115,115 K,,,10.1016/j.jallcom.2015.08.009,TRUE,,,,,TiC–10TiN–30Ni–8Mo,,,C1N1Ti2Ni1Mo1,,,
,,194,194 K,,,10.1016/j.jallcom.2015.08.009,TRUE,,,,,TiC–10TiN–30Ni–8Mo–4C,,,C2N1Ti2Ni1Mo1,,,
,Cubic and Hexagonal,,,,,10.1016/j.ceramint.2022.06.244,TRUE,,FCC and HCP,,,MnSe,156,"134 K (cubic), 178 K (hexagonal)",Mn1Se1,,,
,Cubic,,,,,10.1016/j.ceramint.2022.06.244,TRUE,{'a': '0.5640 nm'},FCC,,,TmSe,3.5,3.5 K,Se1Tm1,,Fm3m,
,Rhombohedral,3.8,3.8 K,3.4 K,3.4,10.1016/j.jallcom.2018.09.365,TRUE,{'a': '7.7735 Å'},Cubic Laves phase,6.41 μB/f.u.,,TmAl2,,,Al2.0Tm1,,,
,Cubic,5.9,5.9 K,5.8 K,5.8,10.1016/j.jallcom.2018.09.365,TRUE,{'a': '7.7786 Å'},Cubic Laves phase,,,Tm0.95Dy0.05Al2,,,Al2.0Dy0.05Tm0.95,,,
,Cubic,8.5,8.5 K,8.5 K,8.5,10.1016/j.jallcom.2018.09.365,TRUE,{'a': '7.7823 Å'},Cubic Laves phase,,,Tm0.9Dy0.1Al2,,,Al2.0Dy0.1Tm0.9,,,
,Cubic,10.9,10.9 K,11.2 K,11.2,10.1016/j.jallcom.2018.09.365,TRUE,{'a': '7.7857 Å'},Cubic Laves phase,,,Tm0.85Dy0.15Al2,,,Al2.0Dy0.15Tm0.85,,,
,Cubic,15.8,15.8 K,15.8 K,15.8,10.1016/j.jallcom.2018.09.365,TRUE,{'a': '7.7944 Å'},Cubic Laves phase,7.55 μB/f.u.,,Tm0.75Dy0.25Al2,,,Al2.0Dy0.25Tm0.75,,,
,Cubic,31.2,31.2 K,30.1 K,30.1,10.1016/j.jallcom.2018.09.365,TRUE,{'a': '7.8105 Å'},Cubic Laves phase,8.17 μB/f.u.,,Tm0.5Dy0.5Al2,,,Al2.0Dy0.5Tm0.5,,,
,Cubic,47.9,47.9 K,49.6 K,49.6,10.1016/j.jallcom.2018.09.365,TRUE,{'a': '7.8265 Å'},Cubic Laves phase,9.24 μB/f.u.,,Tm0.25Dy0.75Al2,,,Al2.0Dy0.75Tm0.25,,,
,Tetragonal,62.1,62.1 K,62.5 K,62.5,10.1016/j.jallcom.2018.09.365,TRUE,{'a': '7.8424 Å'},Cubic Laves phase,9.95 μB/f.u.,,DyAl2,,,Al2.0Dy1,,,
,Hexagonal,,,,,10.1016/j.physb.2005.01.288,TRUE,,,0.6 μB,,U0.95Th0.05Pt3,6.5,6-7 K,Pt3.0Th0.05U0.95,,,
,Hexagonal,,,,,10.1016/j.physb.2005.01.288,TRUE,,,,,U0.98Th0.02Pt3,6.75,6.5-7 K,Pt3.0Th0.02U0.98,,,
,Hexagonal,,,,,10.1016/j.physb.2005.01.288,TRUE,,,0.02 μB,,UPt3,6,6 K,Pt3.0U1,,,
,,,,,,10.1016/S0925-8388(98)00376-4,TRUE,,,0.02 μB,,URu2Si2,17.5,17.5 K,Si2.0Ru2.0U1,,,
,,,,,,10.1016/S0925-8388(98)00376-4,TRUE,,,,,U0.99Ce0.01Ru2Si2,16.3,16.3 K,Si2.0Ru2.0Ce0.01U0.99,,,
,,,,,,10.1016/S0925-8388(98)00376-4,TRUE,,,,,U0.975Ce0.025Ru2Si2,15.6,15.6 K,Si2.0Ru2.0Ce0.025U0.975,,,
,,,,,,10.1016/S0925-8388(98)00376-4,TRUE,,,,,U0.95Ce0.05Ru2Si2,11,11.0 K,Si2.0Ru2.0Ce0.05U0.95,,,
,Tetragonal,,,,,10.1016/j.physb.2009.07.048,TRUE,,,,,UCu5Al,18,18 K,Al1Cu5.0U1,,I4/mmm,
,Tetragonal,,,,,10.1016/j.physb.2009.07.048,TRUE,,,,,U0.7La0.3Cu5Al,1.7,1.7 K,Al1Cu5.0La0.3U0.7,,I4/mmm,
,Tetragonal,,,,,10.1016/j.physb.2009.07.048,TRUE,,,,,U0.8Y0.2Cu5Al,1.7,>1.7 K,Al1Cu5.0Y0.2U0.8,,I4/mmm,
,,,,,,10.1016/S0921-4526(98)00805-9,TRUE,,,3 μB,,UPd2Al3,14,14 K,Al3.0Pd2.0U1,,,
,,,,,,10.1016/j.physb.2005.01.287,TRUE,,,,,U0.995Th0.005Pt3,2,2K,Pt3.0Th0.005U0.995,,,
,,,,,,10.1016/j.physb.2005.01.287,TRUE,,,,,U0.99Th0.01Pt3,7,7K,Pt3.0Th0.01U0.99,,,
,,,,,,10.1016/j.physb.2005.01.287,TRUE,,,,,U0.98Th0.02Pt3,7,7K,Pt3.0Th0.02U0.98,,,
,,,,,,10.1016/j.physb.2005.01.287,TRUE,,,,,UPt3,6,6K,Pt3.0U1,,,
,,,,,,10.1016/j.physb.2005.01.287,TRUE,,,,,U0.995Pd0.005Pt3,6,6K,Pd0.005Pt3.0U0.995,,,
,,,,,,10.1016/S0921-4526(99)01734-2,TRUE,,,,,UPd2Al3,14.6,14.6 K,Al3.0Pd2.0U1,,,
,Hexagonal,1040,1040 K,,,10.1016/j.jallcom.2006.10.096,TRUE,"{'a': '828 pm', 'c': '817 pm'}",Th2Ni17-type,26 μB,,U2Co16Si,,,Si1Co16.0U2.0,,P 63/mmc,
,,,,,,10.1016/j.physb.2003.11.009,TRUE,"{'a': '3.87 Å', 'b': '3.87 Å', 'c': '20.0 Å'}",,,,La1.05Sr0.95Mn2O7,180,180 K,O7.0Mn2.0Sr0.95La1.05,,,
,,,,,,10.1016/j.physb.2003.11.009,TRUE,,,,,UAs0.85Se0.15,120,120 K,As0.85Se0.15U1,,,
,ZrNiAl-type,,,30 K,30,10.1016/j.physb.2017.09.016,TRUE,,Hexagonal,,,UCo0.998Os0.002Al,,,Al1Co0.998Os0.002U1,,P-62m,
,ZrNiAl-type,8,8 K,30 K,30,10.1016/j.physb.2017.09.016,TRUE,,Hexagonal,0.30 μB/f.u.,,UCo0.995Os0.005Al,,,Al1Co0.995Os0.005U1,,P-62m,
0.07 T,ZrNiAl-type,16,16 K,30 K,30,10.1016/j.physb.2017.09.016,TRUE,,Hexagonal,0.32 μB/f.u.,,UCo0.99Os0.01Al,,,Al1Co0.99Os0.01U1,,P-62m,
,Orthorhombic,21,21 K,,,10.1016/j.jssc.2016.07.025,TRUE,"{'a': '0.68781 nm', 'b': '0.42261 nm', 'c': '0.72703 nm'}",TiNiSi-type,,,UCo0.9Pd0.1Ge,,,Co0.9Ge1Pd0.1U1,,Pnma,
,Orthorhombic,22.8,22.8 K,,,10.1016/j.jssc.2016.07.025,TRUE,"{'a': '0.69083 nm', 'b': '0.42452 nm', 'c': '0.72947 nm'}",TiNiSi-type,,,UCo0.8Pd0.2Ge,,,Co0.8Ge1Pd0.2U1,,Pnma,
,Orthorhombic,18,18 K,,,10.1016/j.jssc.2016.07.025,TRUE,"{'a': '0.69308 nm', 'b': '0.42588 nm', 'c': '0.73271 nm'}",TiNiSi-type,,,UCo0.7Pd0.3Ge,,,Co0.7Ge1Pd0.3U1,,Pnma,
,Orthorhombic,,,,,10.1016/j.jssc.2016.07.025,TRUE,"{'a': '0.69609 nm', 'b': '4.27817 nm', 'c': '0.7346 nm'}",TiNiSi-type,,,UCo0.6Pd0.4Ge,19,19 K,Co0.6Ge1Pd0.4U1,,Pnma,
,Orthorhombic,,,,,10.1016/j.jssc.2016.07.025,TRUE,"{'a': '0.69805 nm', 'b': '0.42959 nm', 'c': '0.74043 nm'}",TiNiSi-type,,,UCo0.5Pd0.5Ge,27,27 K,Co0.5Ge1Pd0.5U1,,Pnma,
,Orthorhombic,,,,,10.1016/j.jssc.2016.07.025,TRUE,"{'a': '0.70005 nm', 'b': '0.43104 nm', 'c': '0.74417 nm'}",TiNiSi-type,,,UCo0.4Pd0.6Ge,31,31 K,Co0.4Ge1Pd0.6U1,,Pnma,
,Orthorhombic,9,9 K,,,10.1016/j.jssc.2016.07.025,TRUE,"{'a': '0.70072 nm', 'b': '0.43255 nm', 'c': '0.74794 nm'}",TiNiSi-type,,,UCo0.3Pd0.7Ge,29,29 K,Co0.3Ge1Pd0.7U1,,Pnma,
,Orthorhombic,31,31 K,,,10.1016/j.jssc.2016.07.025,TRUE,"{'a': '0.70347 nm', 'b': '0.43382 nm', 'c': '0.75168 nm'}",TiNiSi-type,,,UCo0.2Pd0.8Ge,,,Co0.2Ge1Pd0.8U1,,Pnma,
,Orthorhombic,39,39 K,,,10.1016/j.jssc.2016.07.025,TRUE,"{'a': '0.70418 nm', 'b': '0.43474 nm', 'c': '0.75599 nm'}",TiNiSi-type,,,UCo0.1Pd0.9Ge,,,Co0.1Ge1Pd0.9U1,,Pnma,
,ThMn12-type,,,-19.8 K,-19.8,10.1016/S0925-8388(00)01415-8,TRUE,"{'a': '0.8744 nm', 'c': '0.5096 nm'}",Tetragonal,1.29 μB,,UCu3.5Mn0.5Al8,,,Al8.0Mn0.5Cu3.5U1,,I4/mmm,1.15 x 10^-3
,ThMn12-type,,,-44.6 K,-44.6,10.1016/S0925-8388(00)01415-8,TRUE,"{'a': '0.8799 nm', 'c': '0.51211 nm'}",Tetragonal,2.61 μB,,UCu3Mn1Al8,,,Al8.0Mn1.0Cu3.0U1,,I4/mmm,1.41 x 10^-3
,ThMn12-type,,,-40.7 K,-40.7,10.1016/S0925-8388(00)01415-8,TRUE,"{'a': '0.88122 nm', 'c': '0.51024 nm'}",Tetragonal,2.86 μB,,UCu2Mn2Al8,,,Al8.0Mn2.0Cu2.0U1,,I4/mmm,4.18 x 10^-3
,ThMn12-type,,,-84 K,-84,10.1016/S0925-8388(00)01415-8,TRUE,"{'a': '0.88229 nm', 'c': '0.51061 nm'}",Tetragonal,2.82 μB,,UCu1Mn3Al8,,,Al8.0Mn3.0Cu1.0U1,,I4/mmm,6.55 x 10^-3
11.4 T,ZrNiAl-type,,,,,10.1016/S0925-8388(99)00101-2,TRUE,,Hexagonal,0.9 μB,,UNiAl,19,19 K,Al1Ni1U1,,,
,ZrNiAl-type,44,44 K,,,10.1016/S0925-8388(99)00101-2,TRUE,,Hexagonal,1.4 μB/f.u.,,UPtAl,,,Al1Pt1U1,,,
,ZrNiAl-type,64,64 K,,,10.1016/S0925-8388(99)00101-2,TRUE,,Hexagonal,0.94 μB/f.u.,,UIrAl,,,Al1Ir1U1,,,
11.25 T,Hexagonal ZrNiAl-type,,,,,10.1016/S0921-4526(98)00762-5,TRUE,,,0.8 μB/f.u.,,UNiAl,19.3,19.3 K,Al1Ni1U1,,,
,Hexagonal,80,80 K,,,10.1016/S0921-4526(97)00963-0,TRUE,,ZrNiAl-type,0.8 μB/f.u.,,UNi0.4Ru0.6Al,,,Al1Ni0.4Ru0.6U1,,,
,Hexagonal,,,,,10.1016/S0921-4526(97)00963-0,TRUE,,ZrNiAl-type,0.8 μB,,UNiAl,19,19 K,Al1Ni1U1,,,
,TiNiSi-type,,,-220 K,-220,10.1016/j.jssc.2015.01.027,TRUE,"{'a': '0.6684 nm', 'b': '0.4344 nm', 'c': '0.7542 nm'}",Orthorhombic,1.37 μB,,URu0.68Pd0.32Ge,,,Ge1Ru0.68Pd0.32U1,,Pnma,χ(T) ∝ T^−0.48
,TiNiSi-type,,,-50 K,-50,10.1016/j.jssc.2015.01.027,TRUE,,Orthorhombic,,,URu0.65Pd0.35Ge,,,Ge1Ru0.65Pd0.35U1,,Pnma,
,TiNiSi-type,,,,,10.1016/j.jssc.2015.01.027,TRUE,,Orthorhombic,,,URu0.2Pd0.8Ge,32,32 K,Ge1Ru0.2Pd0.8U1,,Pnma,
2 T,TiNiSi-type,33,33 K,,,10.1016/j.jssc.2015.01.027,TRUE,,Orthorhombic,,,URu0.1Pd0.9Ge,,,Ge1Ru0.1Pd0.9U1,,Pnma,
,TiNiSi-type,30,30 K,,,10.1016/j.jssc.2015.01.027,FALSE,,Orthorhombic,,,UPdGe,50,50 K,Ge1Pd1U1,,Pnma,
,Cubic Laves phase,54,54 K,,,10.1016/j.physb.2017.10.027,TRUE,{'a': '858.8 pm'},Cubic,,,UTi2H,,,H1Ti2.0U1,,Fd3m,
,Cubic Laves phase,162,162 K,,,10.1016/j.physb.2017.10.027,TRUE,,Cubic,,,UFe2,,,Fe2.0U1,,Fd3m,
,,165,165 K,,,10.1016/j.physb.2017.10.027,TRUE,,,,,UH3,,,H3.0U1,,,
,Monoclinic,310,310 K,,,10.1016/j.jallcom.2022.164390,TRUE,,C2/m,,,Y0.9Gd0.1Fe2H3.35,,,H3.35Fe2.0Y0.9Gd0.1,,C2/m,
,Monoclinic,,,,,10.1016/j.jallcom.2022.164390,TRUE,,C2/m,,,Y0.9Gd0.1Fe2H4.2,200,200 K,H4.2Fe2.0Y0.9Gd0.1,,C2/m,
,Monoclinic,,,,,10.1016/j.jallcom.2022.164390,TRUE,,C2/m,,,Y0.9Gd0.1Fe2H4.4,144,144 K,H4.4Fe2.0Y0.9Gd0.1,,C2/m,
,Orthorhombic,,,,,10.1016/j.ceramint.2016.03.209,TRUE,"{'a': '5.551878 Å', 'b': '7.565841 Å', 'c': '5.261859 Å'}",Perovskite,,,YFe0.5Cr0.5O3,260,260 K,O3.0Cr0.5Fe0.5Y1,0.2 emu/g,Pnma,
,Orthorhombic,,,,,10.1016/j.ceramint.2016.03.209,TRUE,"{'a': '5.551835 Å', 'b': '7.565905 Å', 'c': '5.261700 Å'}",Perovskite,,,Y0.95Ho0.05Fe0.5Cr0.5O3,260,260 K,O3.0Cr0.5Fe0.5Y0.95Ho0.05,2.1 emu/g,Pnma,
,Orthorhombic,,,,,10.1016/j.ceramint.2016.03.209,TRUE,"{'a': '5.553869 Å', 'b': '7.570521 Å', 'c': '5.265020 Å'}",Perovskite,,,Y0.9Ho0.1Fe0.5Cr0.5O3,260,260 K,O3.0Cr0.5Fe0.5Y0.9Ho0.1,4.3 emu/g,Pnma,
,Orthorhombic,,,,,10.1016/j.ceramint.2016.03.209,TRUE,"{'a': '5.555532 Å', 'b': '7.571740 Å', 'c': '5.265040 Å'}",Perovskite,,,Y0.7Ho0.3Fe0.5Cr0.5O3,260,260 K,O3.0Cr0.5Fe0.5Y0.7Ho0.3,12.8 emu/g,Pnma,
,Orthorhombic,,,,,10.1016/j.ceramint.2016.03.209,TRUE,"{'a': '5.554156 Å', 'b': '7.571916 Å', 'c': '5.265222 Å'}",Perovskite,,,Y0.5Ho0.5Fe0.5Cr0.5O3,260,260 K,O3.0Cr0.5Fe0.5Y0.5Ho0.5,19.2 emu/g,Pnma,
,Orthorhombic,,,,,10.1016/S0921-4526(02)00741-X,TRUE,{'c': '11.697 Å'},,,,PrBa2Cu3O7,17,17 K,O7.0Cu3.0Ba2.0Pr1,,,
,Orthorhombic,,,,,10.1016/S0921-4526(02)00741-X,TRUE,{'c': '11.716 Å'},,,,Y0.5Pr0.5Ba2Cu3O7,13.7,13.7 K,O7.0Cu3.0Y0.5Ba2.0Pr0.5,,,
,PuNi3-type,271,271 K,,,10.1016/S0921-4526(97)00971-X,TRUE,"{'a': '5.033 Å', 'c': '24.36 Å'}",,,,YCo3,,,Co3.0Y1,,R-3m,
,PuNi3-type,238,238 K,,,10.1016/S0921-4526(97)00971-X,TRUE,"{'a': '5.017 Å', 'c': '24.36 Å'}",,,,Y0.90Zr0.10Co3,,,Co3.0Y0.9Zr0.1,,R-3m,
,Garnet,578.15,305 °C,,,10.1016/j.ceramint.2024.01.444,TRUE,{'a': '12.4422 Å'},Cubic,,1714 Gauss,Y2.15Bi0.85Fe4.57Li0.04P0.04O11.475,,,Li0.04O11.475P0.04Fe4.57Y2.15Bi0.85,,,
< 100 Oe,Rhombohedral,723,723 K,,,10.1016/j.physb.2015.08.012,TRUE,,Th2Zn17-type,,4πMs ≈ 15 kG,Y2Fe17N3,,,N3.0Fe17.0Y2.0,,,
,Garnet,546,546 K,,,10.1016/j.ceramint.2018.03.249,TRUE,{'a': '12.376'},bcc,,,Y3Fe5O12,,,O12.0Fe5.0Y3.0,,,
,Garnet,531,531 K,,,10.1016/j.ceramint.2018.03.249,TRUE,{'a': '12.389'},bcc,,,Y2.9Ca0.1Fe4.9Sn0.1O12,,,O12.0Ca0.1Fe4.9Y2.9Sn0.1,,,
,Garnet,511,511 K,,,10.1016/j.ceramint.2018.03.249,TRUE,{'a': '12.404'},bcc,,,Y2.8Ca0.2Fe4.8Sn0.2O12,,,O12.0Ca0.2Fe4.8Y2.8Sn0.2,,,
,Garnet,491,491 K,,,10.1016/j.ceramint.2018.03.249,TRUE,{'a': '12.426'},bcc,,2073 Gs,Y2.7Ca0.3Fe4.7Sn0.3O12,,,O12.0Ca0.3Fe4.7Y2.7Sn0.3,,,
,Garnet,470,470 K,,,10.1016/j.ceramint.2018.03.249,TRUE,{'a': '12.430'},bcc,,,Y2.6Ca0.4Fe4.6Sn0.4O12,,,O12.0Ca0.4Fe4.6Y2.6Sn0.4,,,
,Garnet,550,550 K,,,10.1016/j.jallcom.2020.157996,TRUE,{'a': '12.3749 Å'},Cubic,,,Y3Fe5O12,,,O12.0Fe5.0Y3.0,,Ia3d,
,Garnet,550,550 K,,,10.1016/j.jallcom.2020.157996,TRUE,{'a': '12.3759 Å'},Cubic,,,Y2.95Ca0.05Fe5O12,,,O12.0Ca0.05Fe5.0Y2.95,,Ia3d,
,Garnet,550,550 K,,,10.1016/j.jallcom.2020.157996,TRUE,{'a': '12.3770 Å'},Cubic,,,Y2.9Ca0.1Fe5O12,,,O12.0Ca0.1Fe5.0Y2.9,,Ia3d,
,Garnet,550,550 K,,,10.1016/j.jallcom.2020.157996,TRUE,{'a': '12.3774 Å'},Cubic,,,Y2.85Ca0.15Fe5O12,,,O12.0Ca0.15Fe5.0Y2.85,,Ia3d,
,Garnet,550,550 K,,,10.1016/j.jallcom.2020.157996,TRUE,{'a': '12.3781 Å'},Cubic,,,Y2.8Ca0.2Fe5O12,,,O12.0Ca0.2Fe5.0Y2.8,,Ia3d,
30 Oe,Cubic,558,558 K,,,10.1016/j.ceramint.2020.05.175,TRUE,{'a': '12.4160 Å'},Garnet,,17 emu/g,Y3Fe5O12,,,O12.0Fe5.0Y3.0,5 emu/g,Ia3d (230),
35 Oe,Cubic,559,559 K,,,10.1016/j.ceramint.2020.05.175,TRUE,{'a': '12.4198 Å'},Garnet,,10 emu/g,Y3Fe4.95Ni0.05O12,,,O12.0Fe4.95Ni0.05Y3.0,3.3 emu/g,Ia3d (230),
60 Oe,Cubic,560,560 K,,,10.1016/j.ceramint.2020.05.175,TRUE,{'a': '12.4764 Å'},Garnet,,5.5 emu/g,Y3Fe4.9Ni0.1O12,,,O12.0Fe4.9Ni0.1Y3.0,1.6 emu/g,Ia3d (230),
38 Oe,Cubic,560,560 K,,,10.1016/j.ceramint.2020.05.175,TRUE,{'a': '12.4160 Å'},Garnet,,9 emu/g,Y3Fe4.8Ni0.2O12,,,O12.0Fe4.8Ni0.2Y3.0,2.5 emu/g,Ia3d (230),
29 Oe,Cubic,560,560 K,,,10.1016/j.ceramint.2020.05.175,TRUE,{'a': '12.3824 Å'},Garnet,,28 emu/g,Y3Fe5O12,,,O12.0Fe5.0Y3.0,6.5 emu/g,Ia3d (230),
30 Oe,Cubic,560,560 K,,,10.1016/j.ceramint.2020.05.175,TRUE,{'a': '12.3824 Å'},Garnet,,25 emu/g,Y3Fe4.95Ni0.05O12,,,O12.0Fe4.95Ni0.05Y3.0,5.5 emu/g,Ia3d (230),
35 Oe,Cubic,558,558 K,,,10.1016/j.ceramint.2020.05.175,TRUE,{'a': '12.3861 Å'},Garnet,,20 emu/g,Y3Fe4.9Ni0.1O12,,,O12.0Fe4.9Ni0.1Y3.0,4.5 emu/g,Ia3d (230),
32 Oe,Cubic,559,559 K,,,10.1016/j.ceramint.2020.05.175,TRUE,{'a': '12.3848 Å'},Garnet,,26 emu/g,Y3Fe4.8Ni0.2O12,,,O12.0Fe4.8Ni0.2Y3.0,5.3 emu/g,Ia3d (230),
,Garnet,545,545 ± 1 K,,,10.1016/j.ceramint.2020.10.226,TRUE,{'a': '12.3691 Å'},Cubic,,36.2 emu/g,Y3Fe5O12,,,O12.0Fe5.0Y3.0,,,
,Garnet,543,543 ± 1 K,,,10.1016/j.ceramint.2020.10.226,TRUE,{'a': '12.3713 Å'},Cubic,,37.3 emu/g,Y3Fe4.98Sn0.02O12,,,O12.0Fe4.98Y3.0Sn0.02,,,
,Garnet,541,541 ± 1 K,,,10.1016/j.ceramint.2020.10.226,TRUE,{'a': '12.3779 Å'},Cubic,,38.0 emu/g,Y3Fe4.96Sn0.04O12,,,O12.0Fe4.96Y3.0Sn0.04,,,
,Garnet,540,540 ± 1 K,,,10.1016/j.ceramint.2020.10.226,TRUE,{'a': '12.3860 Å'},Cubic,,38.5 emu/g,Y3Fe4.94Sn0.06O12,,,O12.0Fe4.94Y3.0Sn0.06,,,
,Garnet,539,539 ± 1 K,,,10.1016/j.ceramint.2020.10.226,TRUE,{'a': '12.3863 Å'},Cubic,,38.8 emu/g,Y3Fe4.92Sn0.08O12,,,O12.0Fe4.92Y3.0Sn0.08,,,
,Garnet,533,533 ± 1 K,,,10.1016/j.ceramint.2020.10.226,TRUE,{'a': '12.3868 Å'},Cubic,,39.0 emu/g,Y3Fe4.90Sn0.10O12,,,O12.0Fe4.9Y3.0Sn0.1,,,
,Trigonal,,,,,10.1016/j.jssc.2015.06.030,TRUE,"{'a': '6.2972 Å', 'b': '10.2727 Å'}",P31c,,,YBaCo4O7,110,110 K,O7.0Co4.0Y1Ba1,,P31c,
,Rhombohedral,155,155 K,,,10.1016/j.jallcom.2022.166700,TRUE,"{'a': '9.437 Å', 'c': '7.436 Å'}",R3̅m,0.45 μB/Co,5.39 μB/f.u.,YCo12B6,,,B6.0Co12.0Y1,,R3̅m,
,Rhombohedral,151,151 K,,,10.1016/j.jallcom.2022.166700,TRUE,"{'a': '9.442 Å', 'c': '7.438 Å'}",R3̅m,,,YCo11.5Fe0.5B6,,,B6.0Fe0.5Co11.5Y1,,R3̅m,
,Rhombohedral,139,139 K,,,10.1016/j.jallcom.2022.166700,TRUE,"{'a': '9.448 Å', 'c': '7.439 Å'}",R3̅m,,,YCo11Fe1B6,,,B6.0Fe1.0Co11.0Y1,,R3̅m,
,Rhombohedral,124,124 K,,,10.1016/j.jallcom.2022.166700,TRUE,"{'a': '9.453 Å', 'c': '7.442 Å'}",R3̅m,,,YCo10.5Fe1.5B6,,,B6.0Fe1.5Co10.5Y1,,R3̅m,
,Rhombohedral,107,107 K,,,10.1016/j.jallcom.2022.166700,TRUE,"{'a': '9.459 Å', 'c': '7.445 Å'}",R3̅m,,,YCo10Fe2B6,,,B6.0Fe2.0Co10.0Y1,,R3̅m,
,Rhombohedral,92,92 K,,,10.1016/j.jallcom.2022.166700,TRUE,"{'a': '9.462 Å', 'c': '7.448 Å'}",R3̅m,,,YCo9.5Fe2.5B6,,,B6.0Fe2.5Co9.5Y1,,R3̅m,
,Rhombohedral,73,73 K,,,10.1016/j.jallcom.2022.166700,TRUE,"{'a': '9.467 Å', 'c': '7.451 Å'}",R3̅m,,,YCo9Fe3B6,,,B6.0Fe3.0Co9.0Y1,,R3̅m,
,Rhombohedral,60,60 K,,,10.1016/j.jallcom.2022.166700,TRUE,"{'a': '9.471 Å', 'c': '7.453 Å'}",R3̅m,,,YCo8.5Fe3.5B6,,,B6.0Fe3.5Co8.5Y1,,R3̅m,
,Rhombohedral,54,54 K,,,10.1016/j.jallcom.2022.166700,TRUE,"{'a': '9.475 Å', 'c': '7.456 Å'}",R3̅m,,,YCo8Fe4B6,,,B6.0Fe4.0Co8.0Y1,,R3̅m,
,Orthorhombic,,,-474.2 K,-474.2,10.1016/j.jallcom.2018.09.019,TRUE,,,,1.27 μB/f.u.,YCr0.61Mn0.39O3,105.8,105.8 K,O3.0Cr0.61Mn0.39Y1,0.75 μB/f.u.,Pbnm,
,cubic,560,560 K,,,10.1016/S0925-8388(99)00323-0,TRUE,{'a': '7.36 Å'},,2.90 μB,,YFe2,,,Fe2.0Y1,,,
,tetragonal,720,720 K,,,10.1016/S0925-8388(99)00323-0,TRUE,"{'a': '11.98 Å', 'c': '7.61 Å'}",,3.00 μB,,YFe2D1.2,,,Fe2.0Y1,,,
,cubic,650,650 K,,,10.1016/S0925-8388(99)00323-0,TRUE,{'a': '15.34 Å'},,3.06 μB,,YFe2D1.75,,,Fe2.0Y1,,,
,tetragonal,640,640 K,,,10.1016/S0925-8388(99)00323-0,TRUE,"{'a': '12.15 Å', 'c': '23.07 Å'}",,3.30 μB,,YFe2D1.9,,,Fe2.0Y1,,,
,cubic,465,465 K,,,10.1016/S0925-8388(99)00323-0,TRUE,{'a': '7.783 Å'},,3.20 μB,,YFe2D2.6,,,Fe2.0Y1,,,
,cubic,435,435 K,,,10.1016/S0925-8388(99)00323-0,TRUE,{'a': '7.828 Å'},,3.38 μB,,YFe2D2.9,,,Fe2.0Y1,,,
,rhombohedral,363,363 K,,,10.1016/S0925-8388(99)00323-0,TRUE,{'a': '5.508 Å'},,3.68 μB,,YFe2D3.3,,,Fe2.0Y1,,,
,rhombohedral,300,300 K,,,10.1016/S0925-8388(99)00323-0,TRUE,{'a': '5.518 Å'},,3.62 μB,,YFe2D4.2,,,Fe2.0Y1,,,
1.1583 kOe,Orthorhombic,,,,,10.1016/j.jallcom.2018.08.273,TRUE,"{'a': '5.6478', 'b': '7.5304', 'c': '5.2675'}",Pnma,,1.2784 emu/g,YMn0.4Fe0.6O3,353,353 K,O3.0Mn0.4Fe0.6Y1,0.1912 emu/g,Pnma,
1.6134 kOe,Orthorhombic,,,,,10.1016/j.jallcom.2018.08.273,TRUE,"{'a': '5.6333', 'b': '7.5410', 'c': '5.2700'}",Pnma,,1.3627 emu/g,YMn0.4Fe0.55Ni0.05O3,364,364 K,O3.0Mn0.4Fe0.55Ni0.05Y1,0.2582 emu/g,Pnma,
2.1013 kOe,Orthorhombic,,,,,10.1016/j.jallcom.2018.08.273,TRUE,"{'a': '5.6259', 'b': '7.5437', 'c': '5.2693'}",Pnma,,1.4225 emu/g,YMn0.4Fe0.525Ni0.075O3,368,368 K,O3.0Mn0.4Fe0.525Ni0.075Y1,0.2819 emu/g,Pnma,
2.9849 kOe,Orthorhombic,,,,,10.1016/j.jallcom.2018.08.273,TRUE,"{'a': '5.6161', 'b': '7.5388', 'c': '5.2639'}",Pnma,,1.5480 emu/g,YMn0.4Fe0.5Ni0.1O3,377,377 K,O3.0Mn0.4Fe0.5Ni0.1Y1,0.3805 emu/g,Pnma,
,Hexagonal,,,,,10.1016/j.jallcom.2018.08.273,TRUE,,P63cm,,,YMnO3,70,70 K,O3.0Mn1Y1,,P63cm,
,Orthorhombic,,,,,10.1016/j.jallcom.2018.08.273,TRUE,,Pnma,,,YFeO3,650,650 K,O3.0Fe1Y1,,Pnma,
135 kA/m,Hexagonal,250,250 K,,,10.1016/j.jallcom.2024.174116,TRUE,"{'a': '4.9350 Å', 'c': '3.93569 Å'}",CaCu5-type,1.99 μB/f.u.,31.54 Am^2/kg,YNi0.5Co3.5Si,,,Si1Co3.5Ni0.5Y1,,P6/mmm,
143 kA/m,Hexagonal,283,283 K,,,10.1016/j.jallcom.2024.174116,TRUE,"{'a': '4.9459 Å', 'c': '3.92199 Å'}",CaCu5-type,2.32 μB/f.u.,36.83 Am^2/kg,YNi0.25Co3.75Si,,,Si1Co3.75Ni0.25Y1,,P6/mmm,
160 kA/m,Hexagonal,310,310 K,,,10.1016/j.jallcom.2024.174116,TRUE,"{'a': '4.9550 Å', 'c': '3.91280 Å'}",CaCu5-type,2.69 μB/f.u.,42.67 Am^2/kg,YCo4Si,,,Si1Co4.0Y1,,P6/mmm,
20 Oe,Ca14AlSb11,47,47 K,37 K,37,10.1016/j.jssc.2016.03.037,TRUE,"{'a': '16.592', 'c': '21.916'}",,5.2 μB,,Yb13.81Tb0.17Mn1.01Sb10.98,,,Mn1.01Sb10.98Tb0.17Yb13.81,,I41/acd,0.005(3)
350 Oe,Ca14AlSb11,43,43 K,44.4 K,44.4,10.1016/j.jssc.2016.03.037,TRUE,"{'a': '16.600', 'c': '21.963'}",,6.6 μB,,Yb13.56Tb0.40Mn0.96Sb11.05,,,Mn0.96Sb11.05Tb0.4Yb13.56,,I41/acd,0.0041(1)
500 Oe,Ca14AlSb11,48,48 K,44.7 K,44.7,10.1016/j.jssc.2016.03.037,TRUE,"{'a': '16.583', 'c': '21.912'}",,5.5 μB,,Yb13.75Dy0.21Mn1.02Sb10.99,,,Mn1.02Sb10.99Dy0.21Yb13.75,,I41/acd,0.0041(1)
1000 Oe,Ca14AlSb11,44,44 K,43 K,43,10.1016/j.jssc.2016.03.037,TRUE,"{'a': '16.611', 'c': '21.966'}",,7.4 μB,,Yb13.51Dy0.48Mn1.02Sb10.96,,,Mn1.02Sb10.96Dy0.48Yb13.51,,I41/acd,0.011(1)
300 Oe,Ca14AlSb11,46,46 K,41.2 K,41.2,10.1016/j.jssc.2016.03.037,TRUE,"{'a': '16.5847', 'c': '21.9167'}",,4.9 μB,,Yb13.77Ho0.17Mn0.99Sb11.04,,,Mn0.99Sb11.04Ho0.17Yb13.77,,I41/acd,0.0057(2)
400 Oe,Ca14AlSb11,41,41 K,39 K,39,10.1016/j.jssc.2016.03.037,TRUE,"{'a': '16.5845', 'c': '21.9411'}",,7.9 μB,,Yb13.50Ho0.45Mn0.99Sb11.04,,,Mn0.99Sb11.04Ho0.45Yb13.5,,I41/acd,0.0053(3)
,Cubic,,,,,10.1016/j.jallcom.2009.06.038,TRUE,{'a': '10.4360 Å'},C-type (bixbyite),4.25 μB,,Yb2O3,2.5,2.5 K,O3.0Yb2.0,,Ia3,
,Cubic,,,,,10.1016/j.jallcom.2009.06.038,TRUE,{'a': '10.4279 Å'},C-type (bixbyite),,,Yb1.8Ni0.2O3,2.5,2.5 K,O3.0Ni0.2Yb1.8,,Ia3,
,Cubic,,,,,10.1016/j.jallcom.2009.06.038,TRUE,{'a': '10.4270 Å'},C-type (bixbyite),,,Yb1.6Ni0.4O3,2.5,2.5 K,O3.0Ni0.4Yb1.6,,Ia3,
,Cubic,,,,,10.1016/j.jallcom.2009.06.038,TRUE,{'a': '10.4234 Å'},C-type (bixbyite),,,Yb1.4Ni0.6O3,2.5,2.5 K,O3.0Ni0.6Yb1.4,,Ia3,
,Cubic,,,100 K,100,10.1016/j.physb.2006.01.269,TRUE,,AuBe5 type,4.54 μB,,YbCu5,,,Cu5.0Yb1,,,
,Cubic,,,100 K,100,10.1016/j.physb.2006.01.269,TRUE,,AuBe5 type,4.54 μB,,YbCu4.75Ag0.25,,,Cu4.75Ag0.25Yb1,,,
,Cubic,,,100 K,100,10.1016/j.physb.2006.01.269,TRUE,,AuBe5 type,4.54 μB,,YbCu4.5Ag0.5,,,Cu4.5Ag0.5Yb1,,,
,Cubic,,,100 K,100,10.1016/j.physb.2006.01.269,TRUE,,AuBe5 type,4.54 μB,,YbCu4.3Ag0.7,,,Cu4.3Ag0.7Yb1,,,
,Cubic,,,100 K,100,10.1016/j.physb.2006.01.269,TRUE,,AuBe5 type,4.54 μB,,YbCu4.15Ag0.85,,,Cu4.15Ag0.85Yb1,,,
,Cubic,,,100 K,100,10.1016/j.physb.2006.01.269,TRUE,,AuBe5 type,4.54 μB,,YbCu4Ag,,,Cu4.0Ag1Yb1,,,
,Cubic AuBe5-type,,,,,10.1016/S0921-4526(00)00758-4,FALSE,,Cubic,,,YbCu4Au,1,1 K,Cu4.0Yb1Au1,,,
,Cubic AuBe5-type,,,,,10.1016/S0921-4526(00)00758-4,FALSE,,Cubic,,,YbCu4Pd,1,1 K,Cu4.0Pd1Yb1,,,
,Hexagonal,,,-166K,-166,10.1016/j.jssc.2010.01.007,TRUE,"{'a': '6.0701', 'c': '11.3567'}",,6.40 B.M,,YbMnO3,82,82K,O3.0Mn1Yb1,,,
,Hexagonal,,,-168K,-168,10.1016/j.jssc.2010.01.007,TRUE,"{'a': '6.0582', 'c': '11.3758'}",,6.71 B.M,,YbMn0.9Fe0.1O3,87,87K,O3.0Mn0.9Fe0.1Yb1,,,
,Hexagonal,,,-172K,-172,10.1016/j.jssc.2010.01.007,TRUE,"{'a': '6.0496', 'c': '11.4132'}",,7.57 B.M,,YbMn0.8Fe0.2O3,92,92K,O3.0Mn0.8Fe0.2Yb1,,,
,Hexagonal,,,-183K,-183,10.1016/j.jssc.2010.01.007,TRUE,"{'a': '6.0472', 'c': '11.4575'}",,8.11 B.M,,YbMn0.7Fe0.3O3,95,95K,O3.0Mn0.7Fe0.3Yb1,,,
,Rock salt,70,70 K,,,10.1016/j.jssc.2015.04.018,TRUE,,Face-centered cubic (FCC),,,EuO,,,O1Eu1,,,
,Cubic Spinel,375.65,102.5 °C,,,10.1016/j.jallcom.2020.154724,TRUE,,Cubic,,38.2 emu/g,Zn0.54Co0.46Cr0.45Fe1.55O4,,,O4.0Cr0.45Fe1.55Co0.46Zn0.54,,Fd-3m,
,Cubic Spinel,353.75,80.6 °C,,,10.1016/j.jallcom.2020.154724,TRUE,,Cubic,,,Zn0.54Co0.46Cr0.55Fe1.45O4,,,O4.0Cr0.55Fe1.45Co0.46Zn0.54,,Fd-3m,
,Cubic Spinel,329.15,56 °C,,,10.1016/j.jallcom.2020.154724,TRUE,,Cubic,,,Zn0.54Co0.46Cr0.65Fe1.35O4,,,O4.0Cr0.65Fe1.35Co0.46Zn0.54,,Fd-3m,
,Cubic Spinel,310.65,37.5 °C,,,10.1016/j.jallcom.2020.154724,TRUE,,Cubic,,,Zn0.54Co0.46Cr0.7Fe1.3O4,,,O4.0Cr0.7Fe1.3Co0.46Zn0.54,,Fd-3m,
,Cubic Spinel,301.75,28.6 °C,,,10.1016/j.jallcom.2020.154724,TRUE,,Cubic,,17.8 emu/g,Zn0.54Co0.46Cr0.75Fe1.25O4,,,O4.0Cr0.75Fe1.25Co0.46Zn0.54,,Fd-3m,
,Cubic,327,327 K,338 K,338,10.1016/j.jallcom.2018.05.078,TRUE,"{'a': '8.4123 Å', 'b': '8.4123 Å', 'c': '8.4123 Å'}",Cubic,,,Zn0.7Ni0.3Fe2O4,,,O4.0Fe2.0Ni0.3Zn0.7,,Fd-3m,
,Cubic,296,296 K,313 K,313,10.1016/j.jallcom.2018.05.078,TRUE,"{'a': '8.4178 Å', 'b': '8.4178 Å', 'c': '8.4178 Å'}",Cubic,,,Zn0.7Ni0.2Cu0.1Fe2O4,,,O4.0Fe2.0Ni0.2Cu0.1Zn0.7,,Fd-3m,
,Cubic,282,282 K,291 K,291,10.1016/j.jallcom.2018.05.078,TRUE,"{'a': '8.4217 Å', 'b': '8.4217 Å', 'c': '8.4217 Å'}",Cubic,,,Zn0.7Ni0.1Cu0.2Fe2O4,,,O4.0Fe2.0Ni0.1Cu0.2Zn0.7,,Fd-3m,
,,294,294 K,,,10.1016/j.jallcom.2018.05.078,TRUE,,,,,Gd,,,Gd1,,,
,,302,302 K,,,10.1016/j.jallcom.2018.05.078,TRUE,,,,,Zn0.7Ni0.3Fe2O4,,,O4.0Fe2.0Ni0.3Zn0.7,,,
,,481,481 K,,,10.1016/j.jallcom.2018.05.078,FALSE,,,,,Zn0.5Ni0.5Fe2O4,,,O4.0Fe2.0Ni0.5Zn0.5,,,
,,272,272 K,,,10.1016/j.jallcom.2018.05.078,FALSE,,,,,Zn0.7Cu0.3Fe2O4,,,O4.0Fe2.0Cu0.3Zn0.7,,,
,,265,265 K,,,10.1016/j.jallcom.2018.05.078,FALSE,,,,,La0.65Dy0.05Sr0.3MnO3,,,O3.0Mn1Sr0.3La0.65Dy0.05,,,
,,245,245 K,,,10.1016/j.jallcom.2018.05.078,TRUE,,,,,La0.5Ca0.5MnO3,,,O3.0Ca0.5Mn1La0.5,,,
,Cubic,210,210 K,,,10.1016/j.ceramint.2019.08.032,TRUE,,Spinel,,,Zn0.68Ni0.12Cu0.2Fe2O4,,,O4.0Fe2.0Ni0.12Cu0.2Zn0.68,,,
,Cubic,295,295 K,,,10.1016/j.ceramint.2019.08.032,TRUE,,Spinel,,,Zn0.60Ni0.20Cu0.2Fe2O4,,,O4.0Fe2.0Ni0.2Cu0.2Zn0.6,,,
,Cubic,321,321 K,,,10.1016/j.ceramint.2019.08.032,TRUE,,Spinel,,,Zn0.56Ni0.24Cu0.2Fe2O4,,,O4.0Fe2.0Ni0.24Cu0.2Zn0.56,,,
,Cubic,375,375 K,,,10.1016/j.ceramint.2019.08.032,TRUE,,Spinel,,,Zn0.52Ni0.28Cu0.2Fe2O4,,,O4.0Fe2.0Ni0.28Cu0.2Zn0.52,,,
0.0329 kOe,Hexagonal,600,600 K,600 K,600,10.1016/j.ceramint.2018.11.223,TRUE,"{'a': '0.3230 nm', 'c': '0.5206 nm'}",,,0.981153 emu/atom,Zn0.94Mg0.01Ni0.05O,,,O1Mg0.01Ni0.05Zn0.94,0.224374 emu/atom,,
,Cubic,,,,,10.1016/j.physb.2019.03.037,TRUE,{'a': '8.442 Å'},Spinel,,,ZnV2O4,41,41 K,O4.0V2.0Zn1,,Fd-3m,
,,300,RT,,,10.1016/j.physb.2004.06.037,TRUE,,,,,Zn0.95V0.05O,,,O1V0.05Zn0.95,Confirmed at RT,,
,,33,33 K,,,10.1016/j.physb.2004.06.037,FALSE,,,,,VBO3,,,B1O3.0V1,,,
,,43,43 K,,,10.1016/j.physb.2004.06.037,FALSE,,,,,Au4V,,,V1Au4.0,,,
,,64,64 K,,,10.1016/j.physb.2004.06.037,TRUE,,,,,NaV6O11,,,O11.0Na1V6.0,,,
,Wurtzite,300,Room Temperature,,,10.1016/j.physb.2010.06.050,TRUE,"{'c': '5.303 Å (300°C), 5.284 Å (400°C), 5.269 Å (500°C), 5.232 Å (600°C)'}",Hexagonal,,"0.552 μB/Co (300°C), 0.137 μB/Co (400°C), 0.304 μB/Co (500°C), 0.214 μB/Co (600°C)",Zn0.95Co0.05O,,,O1Co0.05Zn0.95,"0.113 μB/Co (300°C), 0.008 μB/Co (400°C), 0.016 μB/Co (500°C), 0.108 μB/Co (600°C)",,
120 Oe,Wurtzite,300,over 300K,,,10.1016/j.physb.2008.06.012,TRUE,{'c': '5.200'},,0.031 μB/Co,,Zn0.98Co0.02O,,,O1Co0.02Zn0.98,,,
165 Oe,Wurtzite,300,over 300K,,,10.1016/j.physb.2008.06.012,TRUE,{'c': '5.198'},,0.041 μB/Co,,Zn0.94Co0.06O,,,O1Co0.06Zn0.94,,,
,Cubic,400,400 K,400 K,400,10.1016/S0921-4526(02)01706-4,TRUE,{'a': '1033.59 pm'},Spinel,4.76 μB/f.u.,,Zn0.08Cu0.81Cr1.72Se4,,,Cr1.72Cu0.81Zn0.08Se4.0,,Fd3m,
,Cubic,400,400 K,400 K,400,10.1016/S0921-4526(02)01706-4,TRUE,{'a': '1034.41 pm'},Spinel,4.76 μB/f.u.,,Zn0.18Cu0.82Cr1.93Se4,,,Cr1.93Cu0.82Zn0.18Se4.0,,Fd3m,
,Cubic,400,400 K,400 K,400,10.1016/S0921-4526(02)01706-4,TRUE,{'a': '1034.28 pm'},Spinel,4.76 μB/f.u.,,Zn0.21Cu0.86Cr2.31Se4,,,Cr2.31Cu0.86Zn0.21Se4.0,,Fd3m,
,Cubic,400,400 K,400 K,400,10.1016/S0921-4526(02)01706-4,TRUE,{'a': '1035.61 pm'},Spinel,4.76 μB/f.u.,,Zn0.07Cu0.90Cr1.87Se4,,,Cr1.87Cu0.9Zn0.07Se4.0,,Fd3m,
,Cubic,400,400 K,400 K,400,10.1016/S0921-4526(02)01706-4,TRUE,{'a': '1033.74 pm'},Spinel,4.76 μB/f.u.,,Zn0.037Cu0.94Cr2.13Se4,,,Cr2.13Cu0.94Zn0.037Se4.0,,Fd3m,
,Cubic,400,400 K,400 K,400,10.1016/S0921-4526(02)01706-4,TRUE,{'a': '1034.41 pm'},Spinel,4.76 μB/f.u.,,Zn0.07Cu0.97Cr2.19Se4,,,Cr2.19Cu0.97Zn0.07Se4.0,,Fd3m,
60 Oe,Cubic,300,Above room temperature,,,10.1016/j.ceramint.2016.02.009,TRUE,{'a': '5.39'},,,,Zn0.98Dy0.02S,,,S1Zn0.98Dy0.02,,,
66 Oe,Cubic,300,Above room temperature,,,10.1016/j.ceramint.2016.02.009,TRUE,{'a': '5.41'},,,,Zn0.96Dy0.04S,,,S1Zn0.96Dy0.04,,,
,Triclinic,,,,,10.1016/j.physb.2012.01.111,TRUE,"{'a': '3.833 Å', 'b': '7.660 Å', 'c': '3.838 Å'}",Monoclinic,,,Bi0.6Ca0.4MnO3,136,136 K,O3.0Ca0.4Mn1Bi0.6,,,
,Triclinic,,,,,10.1016/j.physb.2012.01.111,TRUE,,Monoclinic,,,Bi0.5Pr0.1Ca0.4MnO3,129,129 K,O3.0Ca0.4Mn1Pr0.1Bi0.5,,,
,Triclinic,,,,,10.1016/j.physb.2012.01.111,TRUE,,Monoclinic,,,Bi0.4Pr0.2Ca0.4MnO3,127,127 K,O3.0Ca0.4Mn1Pr0.2Bi0.4,,,
,Triclinic,,,,,10.1016/j.physb.2012.01.111,TRUE,,Monoclinic,,,Bi0.3Pr0.3Ca0.4MnO3,121,121 K,O3.0Ca0.4Mn1Pr0.3Bi0.3,,,
,Triclinic,,,,,10.1016/j.physb.2012.01.111,TRUE,,Monoclinic,,,Bi0.2Pr0.4Ca0.4MnO3,134,134 K,O3.0Ca0.4Mn1Pr0.4Bi0.2,,,
,Triclinic,,,,,10.1016/j.physb.2012.01.111,TRUE,,Monoclinic,,,Bi0.1Pr0.5Ca0.4MnO3,144,144 K,O3.0Ca0.4Mn1Pr0.5Bi0.1,,,
,Rhombohedral,1103,1103 K,,,10.1016/j.matlet.2014.01.127,TRUE,,,,,Bi0.8Ca0.2FeO3,643,643 K,O3.0Ca0.2Fe1Bi0.8,0.03256 emu/g,R3c,
0.225 KOe,Rhombohedral,,,,,10.1016/j.jmmm.2011.11.033,TRUE,"{'a': '5.54289 Å', 'b': '5.54289 Å', 'c': '13.56722 Å'}",,,0.141 emu/g,Bi0.8Ca0.2FeO3,690,690 K,O3.0Ca0.2Fe1Bi0.8,0.022 emu/g,,
4.335 KOe,Orthorhombic,,,,,10.1016/j.jmmm.2011.11.033,TRUE,"{'a': '3.98338 Å', 'b': '3.95288 Å', 'c': '3.96336 Å'}",,,1.099 emu/g,Bi0.8Ca0.13Ba0.07FeO3,699,699 K,O3.0Ca0.13Fe1Ba0.07Bi0.8,0.579 emu/g,Pbcm(57),
4.440 KOe,Orthorhombic,,,,,10.1016/j.jmmm.2011.11.033,TRUE,"{'a': '3.98208 Å', 'b': '3.96365 Å', 'c': '3.94603 Å'}",,,1.426 emu/g,Bi0.8Ca0.1Ba0.1FeO3,702,702 K,O3.0Ca0.1Fe1Ba0.1Bi0.8,0.784 emu/g,Pbcm(57),
4.572 KOe,Orthorhombic,,,,,10.1016/j.jmmm.2011.11.033,TRUE,"{'a': '3.99502 Å', 'b': '3.97713 Å', 'c': '3.94544 Å'}",,,1.516 emu/g,Bi0.8Ca0.07Ba0.13FeO3,704,704 K,O3.0Ca0.07Fe1Ba0.13Bi0.8,0.841 emu/g,Pbcm(57),
4.628 KOe,Orthorhombic,,,,,10.1016/j.jmmm.2011.11.033,TRUE,"{'a': '3.99318 Å', 'b': '3.98014 Å', 'c': '3.93124 Å'}",,,1.606 emu/g,Bi0.8Ca0.04Ba0.16FeO3,707,707 K,O3.0Ca0.04Fe1Ba0.16Bi0.8,0.904 emu/g,Pbcm(57),
4.753 KOe,Orthorhombic,,,,,10.1016/j.jmmm.2011.11.033,TRUE,"{'a': '3.99174 Å', 'b': '2.83953 Å', 'c': '2.81443 Å'}",,,1.642 emu/g,Bi0.8Ca0.01Ba0.19FeO3,713,713 K,O3.0Ca0.01Fe1Ba0.19Bi0.8,0.937 emu/g,P2221(21),
5.163 KOe,Tetragonal,,,,,10.1016/j.jmmm.2011.11.033,TRUE,"{'a': '2.81597 Å', 'b': '2.81597 Å', 'c': '3.98477 Å'}",,,1.242 emu/g,Bi0.8Ba0.2FeO3,715,715 K,O3.0Fe1Ba0.2Bi0.8,0.701 emu/g,,
,Rhombohedral,1103,1103 K,,,10.1016/j.jmmm.2010.05.045,TRUE,,Perovskite,,,Bi0.8La0.2FeO3,643,643 K,O3.0Fe1La0.2Bi0.8,,R3c,
800 Oe,Rhombohedral,780,780 K,,,10.1016/j.mssp.2014.09.004,TRUE,"{'a': '0.5572 nm', 'b': '0.5572 nm', 'c': '1.3771 nm'}",Rhombohedra,,1.3237 emu/g,Bi0.95Gd0.05Fe0.95Co0.05O3,655,655 K,O3.0Fe0.95Co0.05Gd0.05Bi0.95,0.598 emu/g,R3c,
800 Oe,Rhombohedral,780,780 K,,,10.1016/j.mssp.2014.09.004,TRUE,"{'a': '0.5566 nm', 'b': '0.5566 nm', 'c': '1.3632 nm'}",Rhombohedra,,2.2958 emu/g,Bi0.95Gd0.05Fe0.9Co0.1O3,655,655 K,O3.0Fe0.9Co0.1Gd0.05Bi0.95,1.0451 emu/g,R3c,
800 Oe,Orthorhombic,780,780 K,,,10.1016/j.mssp.2014.09.004,TRUE,"{'a': '0.5559 nm', 'c': '0.6883 nm'}",Orthorhombic,,2.0698 emu/g,Bi0.95Gd0.05Fe0.85Co0.15O3,655,655 K,O3.0Fe0.85Co0.15Gd0.05Bi0.95,1.0282 emu/g,Pnma,
800 Oe,Orthorhombic,780,780 K,,,10.1016/j.mssp.2014.09.004,TRUE,"{'a': '0.5553 nm', 'c': '0.6859 nm'}",Orthorhombic,,3.6004 emu/g,Bi0.95Gd0.05Fe0.8Co0.2O3,655,655 K,O3.0Fe0.8Co0.2Gd0.05Bi0.95,1.802 emu/g,Pnma,
,Rhombohedral,,,,,10.1016/j.jallcom.2012.11.055,TRUE,"{'a': '5.576 Å', 'b': '5.576 Å', 'c': '13.859 Å'}",,,0.046 emu/g,Bi0.9Y0.1FeO3,640,640 K,O3.0Fe1Y0.1Bi0.9,,R3C,
,Rhombohedral,,,,,10.1016/j.jallcom.2012.11.055,TRUE,"{'a': '5.556 Å', 'b': '5.556 Å', 'c': '13.819 Å'}",,,,Bi0.9Y0.1Fe0.97Mn0.03O3,590,590 K,O3.0Mn0.03Fe0.97Y0.1Bi0.9,,R3C,
,Rhombohedral,,,,,10.1016/j.jallcom.2012.11.055,TRUE,"{'a': '5.540 Å', 'b': '5.540 Å', 'c': '13.789 Å'}",,,,Bi0.9Y0.1Fe0.95Mn0.05O3,565,565 K,O3.0Mn0.05Fe0.95Y0.1Bi0.9,,R3C,
,Rhombohedral,,,,,10.1016/j.jallcom.2012.11.055,TRUE,"{'a': '5.523 Å', 'b': '5.523 Å', 'c': '13.765 Å'}",,,0.62 emu/g,Bi0.9Y0.1Fe0.93Mn0.07O3,560,560 K,O3.0Mn0.07Fe0.93Y0.1Bi0.9,,R3C,
84.5 Oe,orthorhombic,,,,,10.1016/j.jpcs.2011.10.021,TRUE,"{'a': '3.9574', 'b': '3.9637', 'c': '3.9525'}",,,0.2372 emu/g,Bi0.73La0.1Ca0.17FeO3,714.15,441 °C,O3.0Ca0.17Fe1La0.1Bi0.73,0.0206 emu/g,Pbcm,
,Perovskite,,,,,10.1016/j.jmmm.2012.01.022,TRUE,,,,,Bi0.9Ba0.1FeO3,644.45,371.3°C,O3.0Fe1Ba0.1Bi0.9,,,
"3.66 kOe at 30°C, 14.3 Oe at 520°C",Perovskite,,,,,10.1016/j.jmmm.2012.01.022,TRUE,,,,,Bi0.85Ba0.15FeO3,646.45,373.3°C,O3.0Fe1Ba0.15Bi0.85,,,
,Perovskite,,,,,10.1016/j.jmmm.2012.01.022,TRUE,,,,,Bi0.8Ba0.2FeO3,653.35,380.2°C,O3.0Fe1Ba0.2Bi0.8,,,
,Perovskite,,,,,10.1016/j.jmmm.2012.01.022,TRUE,,,,,Bi0.75Ba0.25FeO3,659.35,386.2°C,O3.0Fe1Ba0.25Bi0.75,,,
,Rhombohedral,,,,,10.1016/j.jallcom.2016.11.155,TRUE,,Rhombohedral,,,Bi0.9Ho0.1FeO3,638,638 K,O3.0Fe1Ho0.1Bi0.9,,R3c,
,Rhombohedral,,,,,10.1016/j.materresbull.2011.12.034,TRUE,,Perovskite,,,Bi0.9La0.1FeO3,640.15,367 °C,O3.0Fe1La0.1Bi0.9,,R3c,
,Rhombohedral,,,,,10.1016/j.jallcom.2010.04.095,TRUE,"{'a': '5.577(4) Å', 'b': '5.577(4) Å', 'c': '13.848(4) Å'}",Hexagonal,,,Bi0.85Pr0.15FeO3,673.15,400 °C,O3.0Fe1Pr0.15Bi0.85,,R3C,
,Orthorhombic,,,,,10.1016/j.matchemphys.2009.10.011,TRUE,,Pbnm,,,GdFeO3,657,657 K,O3.0Fe1Gd1,,,
< 50 Oe,Rhombohedral,5.3,5.3 K,5.4 K,5.4,10.1016/j.jcrysgro.2013.12.067,TRUE,"{'a': '4.3862 Å', 'c': '30.4891 Å'}",,6.3 μB,,Bi1.975Mn0.025Te3,,,Mn0.025Te3.0Bi1.975,,,
,,,,,,10.1016/j.jcrysgro.2013.12.067,TRUE,,,,,MnTe,310,310 K,Mn1Te1,,,
"145-293 Oe (300 K), 232-434 Oe (5 K)",Orthorhombic,788,788 K,800 K,800,10.1016/j.ceramint.2016.12.087,TRUE,,,8.30 μB,,Bi6Fe1.4Ni0.6Ti3O18,,,O18.0Ti3.0Fe1.4Ni0.6Bi6.0,1.06 emu/g (300 K),B2cb,
,Polysynthetically twinned,,,855 K,855,10.1016/j.materresbull.2013.04.038,TRUE,"{'a': '5.02246', 'b': '7.06822', 'c': '12.6175'}",Orthorhombic,10.66 μB,,BiCr0.2Mn0.8Fe2O6,182,"177 K, 187 K",O6.0Cr0.2Mn0.8Fe2.0Bi1,,Pbcm,
,Polysynthetically twinned,,,,,10.1016/j.materresbull.2013.04.038,TRUE,"{'a': '5.02010', 'b': '7.06594', 'c': '12.6174'}",Orthorhombic,,,BiCr0.3Mn0.7Fe2O6,165,165 K,O6.0Cr0.3Mn0.7Fe2.0Bi1,,Pbcm,
,Perovskite rhombohedral,,,,,10.1016/j.physb.2010.08.054,TRUE,{'a': '3.967'},,,,BiFe0.85Ni0.15O3,668.15,395°C,O3.0Fe0.85Ni0.15Bi1,,R3c,
,Perovskite rhombohedral,,,,,10.1016/j.physb.2010.08.054,TRUE,{'a': '3.9713'},,,,BiFe0.80Ni0.20O3,663.15,390°C,O3.0Fe0.8Ni0.2Bi1,,R3c,
,Perovskite rhombohedral,,,,,10.1016/j.physb.2010.08.054,TRUE,{'a': '3.9753'},,,,BiFe0.75Ni0.25O3,661.15,388°C,O3.0Fe0.75Ni0.25Bi1,,R3c,
,Monoclinic,401,401 K,410 K,410,10.1016/j.jallcom.2014.09.176,TRUE,"{'a': '5.4806 Å', 'b': '5.4946 Å', 'c': '7.7234 Å'}",Monoclinic,,1.77 μB/f.u.,Ca1.47La0.505Fe1.013Mo1.024O5.99,,,O5.99Ca1.47Fe1.013Mo1.024La0.505,,P21/n,152 emu/mol
,Monoclinic,441,441 K,454 K,454,10.1016/j.jallcom.2014.09.176,TRUE,"{'a': '5.5076 Å', 'b': '5.5114 Å', 'c': '7.7946 Å'}",Monoclinic,,2.25 μB/f.u.,Ca1.487La0.509Fe1.07Mo0.91W0.07O6.017,,,O6.017Ca1.487Fe1.07Mo0.91La0.509W0.07,,P21/n,154 emu/mol
,Monoclinic,460,460 K,472 K,472,10.1016/j.jallcom.2014.09.176,TRUE,"{'a': '5.5143 Å', 'b': '5.5755 Å', 'c': '7.8960 Å'}",Monoclinic,,2.82 μB/f.u.,Ca1.497La0.489Fe0.927Mo0.712W0.318O6.057,,,O6.057Ca1.497Fe0.927Mo0.712La0.489W0.318,,P21/n,165 emu/mol
,Orthorhombic,,,,,10.1016/S1293-2558(00)01088-8,TRUE,"{'a': '5.34967 Å', 'b': '7.53558 Å', 'c': '5.32356 Å'}",Pnma,,,CaFeO3,134,134 K,O3.0Ca1Fe1,,Pnma,
,Cubic,,,,,10.1016/S1293-2558(00)01088-8,TRUE,{'a': '3.85086 Å'},Pm3m,,,SrFeO3,134,134 K,O3.0Fe1Sr1,,Pm3m,
,,,,,,10.1016/S0925-8388(00)01314-1,TRUE,,,,,Ca0.836CuO1.97,12,12.0 K,O1.97Ca0.836Cu1,,,
,,710,"640K, 780K",,,10.1016/S0038-1098(02)00308-3,TRUE,,,,,Ca0.985La0.015B6,,,B6.0Ca0.985La0.015,,,
,,,,,,10.1016/S0022-3697(02)00176-2,TRUE,,,,,Ca0.9Cu2.1O3,27,27K,O3.0Ca0.9Cu2.1,,,0.012 A m^2/kg T
,,,,,,10.1016/S0022-3697(02)00176-2,TRUE,"{'a': '4.0821', 'b': '9.9627', 'c': '3.4668'}",,,,Ca0.75Mg0.15Cu2.1O3,26,26K,O3.0Mg0.15Ca0.75Cu2.1,,Pmmn,0.013 A m^2/kg T
,,,,,,10.1016/S0022-3697(02)00176-2,TRUE,"{'a': '4.0493', 'b': '9.7035', 'c': '3.3811'}",,,,Ca0.6Mg0.2Cu2.2O3,24,24K,O3.0Mg0.2Ca0.6Cu2.2,,Pmmn,0.012 A m^2/kg T
,,,,,,10.1016/S0022-3697(02)00176-2,TRUE,"{'a': '4.0103', 'b': '9.4411', 'c': '3.1980'}",,,,Ca0.2Mg0.6Cu2.2O3,50,50K,O3.0Mg0.6Ca0.2Cu2.2,,Pmmn,0.018 A m^2/kg T
,,,,,,10.1016/S0022-3697(02)00176-2,TRUE,,,,,Mg0.8Cu2.2O3,80,80K,O3.0Mg0.8Cu2.2,,,0.019 A m^2/kg T
,Monoclinic,296,296K,,,10.1016/j.cocom.2017.06.001,FALSE,"{'a': '5.392 Å', 'b': '5.524 Å', 'c': '7.680 Å'}",,,1 μB/f.u.,Ca2CrRe0.74Mo0.26O6,,,O6.0Ca2.0Cr1Mo0.26Re0.74,,P21/n,
,Monoclinic,291,291K,,,10.1016/j.cocom.2017.06.001,FALSE,"{'a': '5.392 Å', 'b': '5.524 Å', 'c': '7.680 Å'}",,,,Ca2CrRe0.71Mo0.29O6,,,O6.0Ca2.0Cr1Mo0.29Re0.71,,P21/n,
,Monoclinic,360,360K,,,10.1016/j.cocom.2017.06.001,FALSE,"{'a': '5.392 Å', 'b': '5.524 Å', 'c': '7.680 Å'}",,,1 μB/f.u.,Ca2CrReO6,,,O6.0Ca2.0Cr1Re1,,P21/n,
,,120,120K,,,10.1016/j.cocom.2017.06.001,FALSE,,,,0.5 μB/f.u.,Ca2CrMoO6,,,O6.0Ca2.0Cr1Mo1,,,
,Orthorhombic,,,,,10.1016/j.mseb.2005.12.034,TRUE,"{'a': '5.276 Å', 'b': '5.259 Å', 'c': '7.459 Å'}",,,,CaMnO3,124.2,124.2 ± 0.5 K,O3.0Ca1Mn1,,Pbnm,1.27 ± 0.01 (10^-3 emu/gmOe)
,Orthorhombic,,,-246 ± 1 K,-246,10.1016/j.mseb.2005.12.034,TRUE,"{'a': '5.278 Å', 'b': '5.261 Å', 'c': '7.464 Å'}",,,,CaMn0.9Cu0.1O3,124.6,124.6 ± 0.5 K,O3.0Ca1Mn0.9Cu0.1,,Pbnm,1.27 ± 0.01 (10^-3 emu/gmOe)
,Orthorhombic,,,-263 ± 1 K,-263,10.1016/j.mseb.2005.12.034,TRUE,"{'a': '5.278 Å', 'b': '5.260 Å', 'c': '7.462 Å'}",,,,CaMn0.8Cu0.2O3,125,125 ± 0.8 K,O3.0Ca1Mn0.8Cu0.2,,Pbnm,2.30 ± 0.01 (10^-3 emu/gmOe)
,Orthorhombic,210,210 K,,,10.1016/S0038-1098(00)00482-8,TRUE,,Perovskite,0.75 μB/f.u.,,CaMn0.60Ru0.40O3,,,O3.0Ca1Mn0.6Ru0.4,,Pnma,
,Orthorhombic,120,120 K,,,10.1016/S0038-1098(00)00482-8,TRUE,,Perovskite,0.25 μB/f.u.,,CaMn0.90Ru0.10O3,,,O3.0Ca1Mn0.9Ru0.1,,Pnma,
,Orthorhombic,,,,,10.1016/S0038-1098(00)00482-8,TRUE,,Perovskite,,,CaMn0.92Ru0.08O3,120,120 K,O3.0Ca1Mn0.92Ru0.08,,Pnma,
,Distorted perovskite-type,,,-242 K,-242,10.1016/j.ssc.2006.09.020,TRUE,,Orthorhombic,,,CaMn0.98V0.02O3,118,118 K,O3.0Ca1V0.02Mn0.98,,Pnma,
,Distorted perovskite-type,,,-24 K,-24,10.1016/j.ssc.2006.09.020,TRUE,,Orthorhombic,,,CaMn0.96V0.04O3,111,111 K,O3.0Ca1V0.04Mn0.96,,Pnma,
,Distorted perovskite-type,,,32 K,32,10.1016/j.ssc.2006.09.020,TRUE,,Orthorhombic,,,CaMn0.94V0.06O3,99,99 K,O3.0Ca1V0.06Mn0.94,,Pnma,
,Distorted perovskite-type,,,-5 K,-5,10.1016/j.ssc.2006.09.020,TRUE,,Orthorhombic,,,CaMn0.92V0.08O3,102,102 K,O3.0Ca1V0.08Mn0.92,,Pnma,
,Distorted perovskite-type,,,-467 K,-467,10.1016/j.ssc.2006.09.020,TRUE,,Orthorhombic,,,CaMnO3,121,121 K,O3.0Ca1Mn1,,Pnma,
,,180,150-210 K,,,10.1016/j.elspec.2013.08.010,TRUE,,,,,CaRu0.5Mn0.5O3,,,O3.0Ca1Mn0.5Ru0.5,,,
,,180,150-210 K,,,10.1016/j.elspec.2013.08.010,TRUE,,,,,CaRu0.25Mn0.75O3,,,O3.0Ca1Mn0.75Ru0.25,,,
,,33,33 K,,,10.1016/j.matlet.2004.12.011,TRUE,,,,,Cd0.8Mn0.2Te,,,Mn0.2Cd0.8Te1,,,
