Repository: sanjayganeshprabu/Computational-Modeling-and-Predictive-Analytics-for-Materials-Data

# Computational-Modeling-and-Predictive-Analytics-for-Materials-Data-

File: MODIFIED magnetic_materials.csv (part 62 of 112)
Coercivity,Crystal_Structure,Curie,Curie(Tc),Curie_Weiss,Curie_Weiss(θp),DOI,Experimental,Lattice_Parameters,Lattice_Structure,Magnetic_Moment,Magnetization,Material_Name,Neel,Neel(Tn),New_Column_Concatenated,Remanence,Space_Group,Susceptibility
,,91,91 K,,,10.1016/j.matlet.2004.12.011,TRUE,,,,,Cd0.7Mn0.3Te,,,Mn0.3Cd0.7Te1,,,
,,73,73 K,,,10.1016/j.matlet.2004.12.011,TRUE,,,,,Cd0.6Mn0.4Te,,,Mn0.4Cd0.6Te1,,,
,,35,35 K,,,10.1016/j.matlet.2004.12.011,TRUE,,,,,Cd0.5Mn0.5Te,,,Mn0.5Cd0.5Te1,,,
,Tetragonal,125,125K,191.4K,191.4,10.1016/j.jmmm.2003.12.802,TRUE,"{'a': '5.7401', 'b': '10.7513'}",,2.67 μB,,CdGa1.6Cr0.4Se4,,,Cr0.4Ga1.6Se4.0Cd1,,I 4̄,
,Tetragonal,125,125K,,,10.1016/j.jmmm.2003.12.802,TRUE,"{'a': '5.7447', 'b': '10.7511'}",,3.15 μB,,CdGa1.4Cr0.6Se4,,,Cr0.6Ga1.4Se4.0Cd1,,I 4̄,
,Cubic Spinel,130,130K,,,10.1016/j.jmmm.2003.12.802,TRUE,,,,,CdCr2Se4,,,Cr2.0Se4.0Cd1,,,
,,84.5,84.5 K,,,10.1016/S0304-8853(02)00976-9,TRUE,,,,,CdCr2S4,,,S4.0Cr2.0Cd1,,,
,,,,,,10.1016/S0304-8853(02)00976-9,TRUE,,,,,ZnCr2S4,18,18 K,S4.0Cr2.0Zn1,,,
,,128,128 K,,,10.1016/S0304-8853(02)00976-9,TRUE,,,,,CdCr2Se4,,,Cr2.0Se4.0Cd1,,,
,,,,,,10.1016/S0304-8853(02)00976-9,TRUE,,,,,ZnCr2Se4,20,20 K,Cr2.0Zn1Se4.0,,,
,ThMn12-type,,,13 K,13,10.1016/S0304-8853(00)00031-7,TRUE,"{'a': '8.826(4) Å', 'c': '5.060(3) Å'}",Tetragonal,8.19 μB/f.u.,,CeFe4Al8,130,130±5 K,Al8.0Fe4.0Ce1,,I4/mmm,
,ThMn12-type,,,41 K,41,10.1016/S0304-8853(00)00031-7,TRUE,"{'a': '8.807(3) Å', 'c': '5.060(3) Å'}",Tetragonal,7.81 μB/f.u.,,Ce0.9Sc0.1Fe4Al8,120,120±5 K,Al8.0Sc0.1Fe4.0Ce0.9,,I4/mmm,
,ThMn12-type,,,40 K,40,10.1016/S0304-8853(00)00031-7,TRUE,"{'a': '8.779(4) Å', 'c': '5.043(3) Å'}",Tetragonal,7.53 μB/f.u.,,Ce0.7Sc0.3Fe4Al8,130,130±5 K,Al8.0Sc0.3Fe4.0Ce0.7,,I4/mmm,
,ThMn12-type,,,79 K,79,10.1016/S0304-8853(00)00031-7,TRUE,"{'a': '8.734(3) Å', 'c': '5.022(3) Å'}",Tetragonal,7.28 μB/f.u.,,Ce0.5Sc0.5Fe4Al8,120,120±5 K,Al8.0Sc0.5Fe4.0Ce0.5,,I4/mmm,
,ThMn12-type,,,106 K,106,10.1016/S0304-8853(00)00031-7,TRUE,"{'a': '8.700(2) Å', 'c': '5.017(3) Å'}",Tetragonal,7.2 μB/f.u.,,Ce0.3Sc0.7Fe4Al8,120,120±5 K,Al8.0Sc0.7Fe4.0Ce0.3,,I4/mmm,
,ThMn12-type,,,100 K,100,10.1016/S0304-8853(00)00031-7,TRUE,"{'a': '8.647(3) Å', 'c': '5.009(3) Å'}",Tetragonal,7.12 μB/f.u.,,ScFe4Al8,120,120±5 K,Al8.0Sc1Fe4.0,,I4/mmm,
,Rhombohedral,,,,,10.1016/j.jmmm.2006.11.219,TRUE,,Th2Zn17 type,1.3 μB,,Ce2Fe16.5Mn0.5,204,204 K,Mn0.5Fe16.5Ce2.0,,,
,Rhombohedral,,,,,10.1016/j.jmmm.2006.11.219,TRUE,,Th2Zn17 type,1.1 μB,,Ce2Fe16Mn,204,204 K,Mn1Fe16.0Ce2.0,,,
,Rhombohedral,,,,,10.1016/j.jmmm.2006.11.219,TRUE,,Th2Zn17 type,,,Ce2Fe15.3Mn1.7,172,172 K,Mn1.7Fe15.3Ce2.0,,,
,Rhombohedral,,,,,10.1016/j.jmmm.2006.11.219,TRUE,,Th2Zn17 type,,,Ce2Fe15Mn2,172,172 K,Mn2.0Fe15.0Ce2.0,,,
,Th2Zn17-type rhombohedral,210,210 K,,,10.1016/j.jallcom.2004.09.007,TRUE,"{'a': '8.514 Å', 'c': '12.403 Å'}",Rhombohedral,,21.6 μB/f.u.,Ce2Fe16.25Mn0.75H,,,H1Mn0.75Fe16.25Ce2.0,,R-3m,
,Th2Zn17-type rhombohedral,225,225 K,,,10.1016/j.jallcom.2004.09.007,TRUE,"{'a': '8.543 Å', 'c': '12.393 Å'}",Rhombohedral,,23.2 μB/f.u.,Ce2Fe16.25Mn0.75H2,,,H2.0Mn0.75Fe16.25Ce2.0,,R-3m,
,Th2Zn17-type rhombohedral,237,237 K,,,10.1016/j.jallcom.2004.09.007,TRUE,"{'a': '8.547 Å', 'c': '12.399 Å'}",Rhombohedral,,24.6 μB/f.u.,Ce2Fe16.25Mn0.75H3,,,H3.0Mn0.75Fe16.25Ce2.0,,R-3m,
,Th2Zn17-type rhombohedral,200,200 K,,,10.1016/j.jallcom.2004.09.007,TRUE,"{'a': '8.532 Å', 'c': '12.406 Å'}",Rhombohedral,,19.4 μB/f.u.,Ce2Fe16Mn1H,,,H1Mn1.0Fe16.0Ce2.0,,R-3m,
,Th2Zn17-type rhombohedral,227,227 K,,,10.1016/j.jallcom.2004.09.007,TRUE,"{'a': '8.578 Å', 'c': '12.378 Å'}",Rhombohedral,,21.8 μB/f.u.,Ce2Fe16Mn1H2,,,H2.0Mn1.0Fe16.0Ce2.0,,R-3m,
,Th2Zn17-type rhombohedral,258,258 K,,,10.1016/j.jallcom.2004.09.007,TRUE,"{'a': '8.581 Å', 'c': '12.406 Å'}",Rhombohedral,,22.9 μB/f.u.,Ce2Fe16Mn1H3,,,H3.0Mn1.0Fe16.0Ce2.0,,R-3m,
,Th2Zn17-type rhombohedral,,,49 K,49,10.1016/j.jallcom.2004.09.007,TRUE,"{'a': '8.528 Å', 'c': '12.408 Å'}",Rhombohedral,,16.1 μB/f.u.,Ce2Fe15.7Mn1.3H,188,188 K,H1Mn1.3Fe15.7Ce2.0,,R-3m,
,Th2Zn17-type rhombohedral,212,212 K,,,10.1016/j.jallcom.2004.09.007,TRUE,"{'a': '8.555 Å', 'c': '12.401 Å'}",Rhombohedral,,18.8 μB/f.u.,Ce2Fe15.7Mn1.3H2,,,H2.0Mn1.3Fe15.7Ce2.0,,R-3m,
,Th2Zn17-type rhombohedral,232,232 K,,,10.1016/j.jallcom.2004.09.007,TRUE,"{'a': '8.581 Å', 'c': '12.416 Å'}",Rhombohedral,,19.7 μB/f.u.,Ce2Fe15.7Mn1.3H3,,,H3.0Mn1.3Fe15.7Ce2.0,,R-3m,
,Th2Zn17-type rhombohedral,,,84 K,84,10.1016/j.jallcom.2004.09.007,TRUE,"{'a': '8.523 Å', 'c': '12.412 Å'}",Rhombohedral,,11.3 μB/f.u.,Ce2Fe15.3Mn1.7H,177,177 K,H1Mn1.7Fe15.3Ce2.0,,R-3m,
,Th2Zn17-type rhombohedral,175,175 K,,,10.1016/j.jallcom.2004.09.007,TRUE,"{'a': '8.562 Å', 'c': '12.416 Å'}",Rhombohedral,,14.8 μB/f.u.,Ce2Fe15.3Mn1.7H2,,,H2.0Mn1.7Fe15.3Ce2.0,,R-3m,
,Th2Zn17-type rhombohedral,206,206 K,,,10.1016/j.jallcom.2004.09.007,TRUE,"{'a': '8.592 Å', 'c': '12.439 Å'}",Rhombohedral,,16.5 μB/f.u.,Ce2Fe15.3Mn1.7H3,,,H3.0Mn1.7Fe15.3Ce2.0,,R-3m,
,,,,,,10.1016/S0921-4526(01)01281-9,TRUE,,,,,CeRh0.7Ir0.3In5,4,4K,Rh0.7In5.0Ce1Ir0.3,,,
,,,,,,10.1016/S0921-4526(01)01281-9,TRUE,,,,,CeCo0.6Rh0.4In5,4,4K,Co0.6Rh0.4In5.0Ce1,,,
,,,,,,10.1016/S0921-4526(01)01281-9,TRUE,,,,,CeRhIn5,3.8,3.8K,Rh1In5.0Ce1,,,
,,,,,,10.1016/S0921-4526(01)01142-5,TRUE,,,,,CeCu5.8Au0.2,0.25,0.25 K,Cu5.8Ce1Au0.2,,,
,ThMn12-type,643.15,370°C,,,10.1016/j.jallcom.2013.08.175,TRUE,,,14.79 μB,13.0 kG,CeFe11Mo,,,Fe11.0Mo1Ce1,,,
15.5 kOe,ThMn12,525,525 K,,,10.1016/j.scriptamat.2014.10.006,TRUE,"{'a': '8.414 Å', 'c': '4.820 Å'}",Tetragonal,,11.4 kG,CeFe11Si,,,Si1Fe11.0Ce1,,,118.2 emu/g
19.0 kOe,ThMn12,558,558 K,,,10.1016/j.scriptamat.2014.10.006,TRUE,"{'a': '8.404 Å', 'c': '4.799 Å'}",Tetragonal,,12.0 kG,CeFe10.5Si1.5,,,Si1.5Fe10.5Ce1,,,127.5 emu/g
22.4 kOe,ThMn12,583,583 K,,,10.1016/j.scriptamat.2014.10.006,TRUE,"{'a': '8.412 Å', 'c': '4.774 Å'}",Tetragonal,,10.2 kG,CeFe10Si2,,,Si2.0Fe10.0Ce1,,,111.1 emu/g
,Cubic,,,,,10.1016/j.physc.2007.03.121,TRUE,,,0.5 μB,,CeIn3,10.2,10.2 K,In3.0Ce1,,,
,ThCr2Si2-type,320,320 K,,,10.1016/S0925-8388(03)00375-X,TRUE,,Body-centered tetragonal,,,CeMn2Ge2,,,Mn2.0Ge2.0Ce1,,I4/mmm,
,,,,,,10.1016/S0921-4526(99)01179-5,TRUE,,,0.47 μB,,CePd2Al3,2.8,2.8 K,Al3.0Pd2.0Ce1,,,
,Orthorhombic,,,-97 K,-97,10.1016/S0925-8388(02)00209-8,TRUE,"{'a': '0.56098 nm', 'b': '0.78672 nm', 'c': '0.55889 nm'}",Pnma,1.73 μB,,CeTiO3,116,116 K,O3.0Ti1Ce1,,Pnma,
,Orthorhombic,,,,,10.1016/S0925-8388(02)00209-8,TRUE,"{'a': '0.55598 nm', 'b': '0.78071 nm', 'c': '0.55179 nm'}",Pnma,,,CeVO3,135,130-140 K,O3.0V1Ce1,,Pnma,
,Orthorhombic,,,-95 K,-95,10.1016/S0925-8388(02)00209-8,TRUE,,Pnma,2.96 μB,,CeTi0.9375V0.0625O3,90,90 K,O3.0Ti0.9375V0.0625Ce1,,Pnma,
,Orthorhombic,,,,,10.1016/S0925-8388(02)00209-8,TRUE,,Pnma,,,CeTi0.5V0.5O3,45,45 K,O3.0Ti0.5V0.5Ce1,,Pnma,
,Rhombohedral,115,115 K,83.5 K,83.5,10.1016/j.intermet.2013.12.002,TRUE,"{'a': '4.9900 Å', 'c': '24.5230 Å'}",PuNi3,8.00 μB/f.u,,GdNi3,,,Ni3.0Gd1,,R-3m,
,Rhombohedral,89,89 K,89.8 K,89.8,10.1016/j.intermet.2013.12.002,TRUE,"{'a': '4.9844 Å', 'c': '24.5298 Å'}",PuNi3,7.21 μB/f.u,,Ce0.1Gd0.9Ni3,,,Ni3.0Ce0.1Gd0.9,,R-3m,1.08 emu/mol ×10^-3
,Rhombohedral,71.5,71.5 K,78.8 K,78.8,10.1016/j.intermet.2013.12.002,TRUE,"{'a': '4.9787 Å', 'c': '24.5298 Å'}",PuNi3,6.76 μB/f.u,,Ce0.2Gd0.8Ni3,,,Ni3.0Ce0.2Gd0.8,,R-3m,1.01 emu/mol ×10^-3
,Hexagonal,25.5,25.5 K,,,10.1016/j.intermet.2013.12.002,TRUE,"{'a': '4.9775 Å', 'c': '16.5637 Å'}",CeNi3,,,Ce0.8Gd0.2Ni3,,,Ni3.0Ce0.8Gd0.2,,P63/mmc,0.09 emu/mol ×10^-3
,Hexagonal,6.8,6.8 K,,,10.1016/j.intermet.2013.12.002,TRUE,"{'a': '4.9740 Å', 'c': '16.5514 Å'}",CeNi3,,,Ce0.9Gd0.1Ni3,,,Ni3.0Ce0.9Gd0.1,,P63/mmc,0.15 emu/mol ×10^-3
,,,,,,10.1016/S0921-4526(99)01223-5,TRUE,,,,,CeB6,2.3,2.3 K,B6.0Ce1,,,
,Orthorhombic,0.34,0.34 K,,,10.1016/j.jmmm.2016.11.051,TRUE,,CrB type,,,CePt,,,Ce1Pt1,,Cmcm,
176 KA/m,Disordered,521.15,248°C,,,10.1016/S0375-9601(00)00324-8,TRUE,"{'a': '3.55 Å', 'b': '3.55 Å', 'c': '3.55 Å'}",fcc,,,Co0.75Ni0.25Pt3,,,Co0.75Ni0.25Pt3.0,,,
192 KA/m,Disordered,545.15,272°C,,,10.1016/S0375-9601(00)00324-8,TRUE,"{'a': '3.55 Å', 'b': '3.55 Å', 'c': '3.55 Å'}",fcc,,,CoPt3,,,Co1Pt3.0,,,
62 KA/m,Disordered,313.15,40°C,,,10.1016/S0375-9601(00)00324-8,TRUE,"{'a': '3.55 Å', 'b': '3.55 Å', 'c': '3.55 Å'}",fcc,,,Co0.34Ni0.66Pt3,,,Co0.34Ni0.66Pt3.0,,,
22.00 Oe,Cubic,497,497 K,,,10.1016/j.jmmm.2012.03.008,TRUE,{'a': '0.84129 nm'},Spinel,,49.55 emu/g,Co0.50Zn0.50Fe2O4,,,O4.0Fe2.0Co0.5Zn0.5,0.87 emu/g,Fd3m,
20.51 Oe,Cubic,487,487 K,,,10.1016/j.jmmm.2012.03.008,TRUE,{'a': '0.84131 nm'},Spinel,,44.28 emu/g,Co0.45Zn0.55Fe2O4,,,O4.0Fe2.0Co0.45Zn0.55,0.84 emu/g,Fd3m,
15.45 Oe,Cubic,453,453 K,,,10.1016/j.jmmm.2012.03.008,TRUE,{'a': '0.84144 nm'},Spinel,,27.75 emu/g,Co0.40Zn0.60Fe2O4,,,O4.0Fe2.0Co0.4Zn0.6,0.19 emu/g,Fd3m,
14.12 Oe,Cubic,408,408 K,,,10.1016/j.jmmm.2012.03.008,TRUE,{'a': '0.84155 nm'},Spinel,,24.78 emu/g,Co0.35Zn0.65Fe2O4,,,O4.0Fe2.0Co0.35Zn0.65,0.16 emu/g,Fd3m,
5.32 Oe,Cubic,370,370 K,,,10.1016/j.jmmm.2012.03.008,TRUE,{'a': '0.84169 nm'},Spinel,,18.88 emu/g,Co0.30Zn0.70Fe2O4,,,O4.0Fe2.0Co0.3Zn0.7,0.05 emu/g,Fd3m,
1.27 Oe,Cubic,337,337 K,,,10.1016/j.jmmm.2012.03.008,TRUE,{'a': '0.84203 nm'},Spinel,,14.35 emu/g,Co0.25Zn0.75Fe2O4,,,O4.0Fe2.0Co0.25Zn0.75,0.00 emu/g,Fd3m,
,,,,,,10.1016/j.jlumin.2015.06.033,TRUE,,,,,Eu0.99Pb0.01Te,8.5,8.5 K,Te1Eu0.99Pb0.01,,,
,,,,,,10.1016/j.jlumin.2015.06.033,TRUE,,,,,Eu0.98Pb0.02Te,6.6,6.6 K,Te1Eu0.98Pb0.02,,,
,,,,,,10.1016/j.jlumin.2015.06.033,TRUE,,,,,EuTe,9.6,9.6 K,Te1Eu1,,,
,Cubic perovskite,,,,,10.1016/j.jallcom.2015.07.176,TRUE,{'a': '3.908 Å'},Cubic,,,EuTiO3,5.7,5.7 K,O3.0Ti1Eu1,,221,
,Cubic perovskite,5.2,5.2 K,,,10.1016/j.jallcom.2015.07.176,TRUE,,Cubic,,,EuTi0.98Cr0.02O3,,,O3.0Ti0.98Cr0.02Eu1,,221,
,Cubic perovskite,6.2,6.2 K,,,10.1016/j.jallcom.2015.07.176,TRUE,,Cubic,,,EuTi0.96Cr0.04O3,,,O3.0Ti0.96Cr0.04Eu1,,221,
,Cubic perovskite,9.7,9.7 K,,,10.1016/j.jallcom.2015.07.176,TRUE,,Cubic,,,EuTi0.9Cr0.1O3,,,O3.0Ti0.9Cr0.1Eu1,,221,
,tetragonal,60,60 K,,,10.1016/j.jmmm.2008.04.032,TRUE,,,0.1 μB per Fe atom,,Fe0.396Cr0.604,,,Cr0.604Fe0.396,,,
,Rock salt,,,,,10.1016/j.jmmm.2008.05.028,TRUE,{'a': '4.2998 Å'},FCC,,"11 emu/g at 9 kOe, 20 emu/g at 50 kOe",Fe0.928O,200,200 K,O1Fe0.928,,,
,L21,380,380 K,,,10.1016/j.physb.2007.04.068,TRUE,{'a': '5.816 Å'},fct,,0.71 T,Fe2.1Mn0.9Al,350,350 K,Al1Mn0.9Fe2.1,,Fm3m,
,L21,300,300 K,,,10.1016/j.physb.2007.04.068,TRUE,{'a': '5.816 Å'},fct,,0.57 T,Fe2MnAl,370,370 K,Al1Mn1Fe2.0,,Fm3m,
50 kA/m,L21,300,300 K,,,10.1016/j.physb.2007.04.068,TRUE,{'a': '5.816 Å'},fct,,0.42 T,Fe1.9Mn1.1Al,205,205 K,Al1Mn1.1Fe1.9,0.15 T,Fm3m,
,Cubic L2_1,225,225 K,,,10.1016/j.jmmm.2016.12.070,TRUE,{'a': '5.661 Å'},Cubic,,,Fe2MnSi,,,Si1Mn1Fe2.0,,,
,Cubic Spinel,858,858 K,,,10.1016/j.matchemphys.2010.04.036,TRUE,{'a': '8.379 Å'},Face Centered,,,Fe3O4,,,O4.0Fe3.0,,,
,Cubic Spinel,,,,,10.1016/j.matchemphys.2010.04.036,TRUE,{'a': '8.391 Å'},Face Centered,,,Fe2CuO4,780,780 K,O4.0Fe2.0Cu1,,,
,Heusler-type,150,100-200 K,,,10.1016/j.jallcom.2004.04.061,TRUE,,Cubic,,,Fe2.20V0.80Si,,,Si1V0.8Fe2.2,,,
,Heusler-type,,,,,10.1016/j.jallcom.2004.04.061,TRUE,,Cubic,,,Fe2VSi,120,120 K,Si1V1Fe2.0,,,
,"α-Fe,Co",645,645 K,,,10.1016/S0022-3093(01)00562-2,TRUE,,bcc,,,Fe60Co18Nb6B16,,,B16.0Fe60.0Co18.0Nb6.0,,,
,"α-Fe,Co",625,625 K,,,10.1016/S0022-3093(01)00562-2,TRUE,,bcc,,,Fe60Co18Nb6B15Cu1,,,B15.0Fe60.0Co18.0Cu1.0Nb6.0,,,
,Amorphous,691.15,418 °C,,,10.1016/j.jnoncrysol.2007.08.001,TRUE,,,,,Fe78Si10B12,,,B12.0Si10.0Fe78.0,,,
,Amorphous,691.15,418 °C,,,10.1016/j.jnoncrysol.2007.08.001,TRUE,,,,,Fe59Ni19Si10B12,,,B12.0Si10.0Fe59.0Ni19.0,,,
,Amorphous,586.15,313 °C,,,10.1016/j.jnoncrysol.2007.08.001,TRUE,,,,,Fe73.5Nb3Cu1Si13.5B9,,,B9.0Si13.5Fe73.5Cu1.0Nb3.0,,,
,Amorphous,323.15,<50 °C,,,10.1016/j.jnoncrysol.2007.08.001,TRUE,,,,,Fe89Zr7Cu1B3,,,B3.0Fe89.0Cu1.0Zr7.0,,,
,Amorphous,600,600K,,,10.1016/j.jnoncrysol.2012.05.020,TRUE,,,,1.58T,Fe80B10Si10,,,B10.0Si10.0Fe80.0,,,
,Amorphous,600,600K,,,10.1016/j.jnoncrysol.2012.05.020,TRUE,,,,1.50T,Fe80B10Si7.5Ge2.5,,,B10.0Si7.5Fe80.0Ge2.5,,,
,Amorphous,600,600K,,,10.1016/j.jnoncrysol.2012.05.020,TRUE,,,,1.58T,Fe80B10Si5Ge5,,,B10.0Si5.0Fe80.0Ge5.0,,,
,Amorphous and Nanocrystalline,600,600K,,,10.1016/j.jnoncrysol.2012.05.020,TRUE,,,,1.60T,Fe80B10Si2.5Ge7.5,,,B10.0Si2.5Fe80.0Ge7.5,,,
,Amorphous and Nanocrystalline,600,600K,,,10.1016/j.jnoncrysol.2012.05.020,TRUE,,,,1.59T,Fe80B10Si0Ge10,,,B10.0Si0.0Fe80.0Ge10.0,,,
Reduced by ~50% after heat treatment,Amorphous,403.15,130°C,,,10.1016/S0304-8853(00)00139-6,TRUE,,,,,Fe70Cr10Si10B10,,,B10.0Si10.0Cr10.0Fe70.0,Increased by ~50% after heat treatment,,
,Amorphous,640.15,367°C,,,10.1016/S0921-5093(00)01742-1,TRUE,,,,,Fe80Si10B10,,,B10.0Si10.0Fe80.0,,,
,Amorphous,615.15,342°C,,,10.1016/S0921-5093(00)01742-1,TRUE,,,,,Fe78Cr2Si10B10,,,B10.0Si10.0Cr2.0Fe78.0,,,
,Amorphous,590.15,317°C,,,10.1016/S0921-5093(00)01742-1,TRUE,,,,,Fe76Cr4Si10B10,,,B10.0Si10.0Cr4.0Fe76.0,,,
,Amorphous,565.15,292°C,,,10.1016/S0921-5093(00)01742-1,TRUE,,,,,Fe74Cr6Si10B10,,,B10.0Si10.0Cr6.0Fe74.0,,,
,Amorphous,540.15,267°C,,,10.1016/S0921-5093(00)01742-1,TRUE,,,,,Fe72Cr8Si10B10,,,B10.0Si10.0Cr8.0Fe72.0,,,
,Amorphous,515.15,242°C,,,10.1016/S0921-5093(00)01742-1,TRUE,,,,,Fe70Cr10Si10B10,,,B10.0Si10.0Cr10.0Fe70.0,,,
,Amorphous,490.15,217°C,,,10.1016/S0921-5093(00)01742-1,TRUE,,,,,Fe68Cr12Si10B10,,,B10.0Si10.0Cr12.0Fe68.0,,,
,Amorphous,465.15,192°C,,,10.1016/S0921-5093(00)01742-1,TRUE,,,,,Fe66Cr14Si10B10,,,B10.0Si10.0Cr14.0Fe66.0,,,
,Amorphous,222,222,,,10.1016/j.jmmm.2013.07.020,TRUE,,,,,Fe62Mn18P10B7C3,,,B7.0C3.0P10.0Mn18.0Fe62.0,,,
,Amorphous,266,266,,,10.1016/j.jmmm.2013.07.020,TRUE,,,,,Fe64Mn16P10B7C3,,,B7.0C3.0P10.0Mn16.0Fe64.0,,,
,Amorphous,292,292,,,10.1016/j.jmmm.2013.07.020,TRUE,,,,,Fe65Mn15P10B7C3,,,B7.0C3.0P10.0Mn15.0Fe65.0,,,
,Amorphous,319,319,,,10.1016/j.jmmm.2013.07.020,TRUE,,,,,Fe66Mn14P10B7C3,,,B7.0C3.0P10.0Mn14.0Fe66.0,,,
,Amorphous,339,339,,,10.1016/j.jmmm.2013.07.020,TRUE,,,,,Fe67Mn13P10B7C3,,,B7.0C3.0P10.0Mn13.0Fe67.0,,,
,Amorphous,287,287,,,10.1016/j.jmmm.2013.07.020,TRUE,,,,,Fe88Zr7B4Cu1,,,B4.0Fe88.0Cu1.0Zr7.0,,,
,Amorphous,328,328,,,10.1016/j.jmmm.2013.07.020,FALSE,,,,,Fe65Mn15B20,,,B20.0Mn15.0Fe65.0,,,
,Crystalline,294,294,,,10.1016/j.jmmm.2013.07.020,TRUE,,,,,Gd,,,Gd1,,,
Negligible,Amorphous,356,356 K,,,10.1016/j.jallcom.2015.02.037,TRUE,,,,126.5 Am^2/kg,Fe80B10Zr9Cu1,,,B10.0Fe80.0Cu1.0Zr9.0,,,
Negligible,Amorphous,385,385 K,,,10.1016/j.jallcom.2015.02.037,TRUE,,,,100 Am^2/kg,Fe77Ni3B10Zr9Cu1,,,B10.0Fe77.0Ni3.0Cu1.0Zr9.0,,,
Negligible,Amorphous,408,408 K,,,10.1016/j.jallcom.2015.02.037,TRUE,,,,83.5 Am^2/kg,Fe75Ni5B10Zr9Cu1,,,B10.0Fe75.0Ni5.0Cu1.0Zr9.0,,,
Negligible,Amorphous,336,336 K,,,10.1016/j.jallcom.2015.02.037,TRUE,,,,55.9 Am^2/kg,Fe77Ta3B10Zr9Cu1,,,B10.0Fe77.0Cu1.0Zr9.0Ta3.0,,,
Negligible,Amorphous,313,313 K,,,10.1016/j.jallcom.2015.02.037,TRUE,,,,29.4 Am^2/kg,Fe75Ta5B10Zr9Cu1,,,B10.0Fe75.0Cu1.0Zr9.0Ta5.0,,,
,Amorphous,355,355 K,,,10.1016/j.jallcom.2015.02.037,FALSE,,,,,Fe79Gd1Cr8B12,,,B12.0Cr8.0Fe79.0Gd1.0,,,
,Amorphous,400,400 K,,,10.1016/j.jallcom.2015.02.037,FALSE,,,,,Fe75Gd5Cr8B12,,,B12.0Cr8.0Fe75.0Gd5.0,,,
,Amorphous,405,405 K,,,10.1016/j.jallcom.2015.02.037,FALSE,,,,,Fe70Gd10Cr8B12,,,B12.0Cr8.0Fe70.0Gd10.0,,,
,Amorphous,300,300 K,,,10.1016/j.jallcom.2015.02.037,TRUE,,,,,Fe87Zr6B6Cu1,,,B6.0Fe87.0Cu1.0Zr6.0,,,
,Crystalline,310,310 K,,,10.1016/j.jallcom.2015.02.037,FALSE,,,,,Ni2.18Mn0.82Ga,,,Mn0.82Ni2.18Ga1,,,
,Crystalline,300,300 K,,,10.1016/j.jallcom.2015.02.037,FALSE,,,,,Fe71Cr7Si4Nb5B12Ag1,,,B12.0Si4.0Cr7.0Fe71.0Nb5.0Ag1.0,,,
,Amorphous,306,306 K,,,10.1016/j.jmmm.2012.10.003,TRUE,,,,,Fe88B4Nb8,,,B4.0Fe88.0Nb8.0,,,
,Amorphous,523,523 K,,,10.1016/j.jmmm.2012.10.003,TRUE,,,,,Fe86B14Nb2,,,B14.0Fe86.0Nb2.0,,,
,Amorphous,374,374 K,,,10.1016/j.jmmm.2012.10.003,TRUE,,,,,Fe86B14Nb8,,,B14.0Fe86.0Nb8.0,,,
,Amorphous,295,295 K,,,10.1016/j.jmmm.2012.10.003,TRUE,,,,,Fe83B12Y22,,,B12.0Fe83.0Y22.0,,,
,Amorphous,322.3,322.3 K,,,10.1016/j.jmmm.2015.04.046,TRUE,,,,,Fe83Nd5Cr8B4,,,B4.0Cr8.0Fe83.0Nd5.0,,,
,Amorphous,340.2,340.2 K,,,10.1016/j.jmmm.2015.04.046,TRUE,,,,,Fe80Nd8Cr8B4,,,B4.0Cr8.0Fe80.0Nd8.0,,,
,Amorphous,345.3,345.3 K,,,10.1016/j.jmmm.2015.04.046,TRUE,,,,,Fe78Nd10Cr8B4,,,B4.0Cr8.0Fe78.0Nd10.0,,,
,Amorphous,349.9,349.9 K,,,10.1016/j.jmmm.2015.04.046,TRUE,,,,,Fe76Nd12Cr8B4,,,B4.0Cr8.0Fe76.0Nd12.0,,,
,Amorphous,349.6,349.6 K,,,10.1016/j.jmmm.2015.04.046,TRUE,,,,,Fe73Nd15Cr8B4,,,B4.0Cr8.0Fe73.0Nd15.0,,,
,spinel,240,240 K,,,10.1016/j.jmmm.2008.02.182,TRUE,,cubic,,,FeCr2S4,,,S4.0Cr2.0Fe1,,,
,spinel,200,200 K,,,10.1016/j.jmmm.2008.02.182,TRUE,,cubic,,,FeIn0.5Cr1.5S4,,,S4.0Cr1.5Fe1In0.5,,,
,spinel,170,170 K,,,10.1016/j.jmmm.2008.02.182,TRUE,,cubic,,1.1 emu/g,FeIn1.0Cr1.0S4,,,S4.0Cr1.0Fe1In1.0,,,
,Ni2In-type,159,159 K,,,10.1016/j.jallcom.2015.03.154,TRUE,,Hexagonal,,,FeMnGe,,,Mn1Fe1Ge1,,P63/mmc,
,Ni2In-type,770,770 K,,,10.1016/j.jallcom.2015.03.154,TRUE,,Hexagonal,,,FeNiGe,,,Fe1Ni1Ge1,,P63/mmc,
,Ni2In-type,234,234 K,,,10.1016/j.jallcom.2015.03.154,TRUE,,Hexagonal,,,FeMn0.9Ni0.1Ge,,,Mn0.9Fe1Ni0.1Ge1,,P63/mmc,
,Ni2In-type,280,280 K,,,10.1016/j.jallcom.2015.03.154,TRUE,,Hexagonal,,,FeMn0.8Ni0.2Ge,,,Mn0.8Fe1Ni0.2Ge1,,P63/mmc,
,Ni2In-type,310,310 K,,,10.1016/j.jallcom.2015.03.154,TRUE,,Hexagonal,,,FeMn0.7Ni0.3Ge,,,Mn0.7Fe1Ni0.3Ge1,,P63/mmc,
,Ni2In-type,320,320 K,,,10.1016/j.jallcom.2015.03.154,TRUE,,Hexagonal,,,FeMn0.6Ni0.4Ge,,,Mn0.6Fe1Ni0.4Ge1,,P63/mmc,
,FCC,,,,,10.1016/j.jallcom.2015.01.162,TRUE,,Cubic,,,Fe0.05Mn0.95S,165,165 K,S1Mn0.95Fe0.05,,Fm-3m,
,FCC,,,,,10.1016/j.jallcom.2015.01.162,TRUE,,Cubic,,,Fe0.25Mn0.75S,192,192 K,S1Mn0.75Fe0.25,,Fm-3m,
,FCC,,,,,10.1016/j.jallcom.2015.01.162,TRUE,{'a': '5.165 Å'},Cubic,,,Fe0.29Mn0.71S,200,200 K,S1Mn0.71Fe0.29,,Fm-3m,
,Single crystalline Ge structure,300,300 K,,,10.1016/j.ssc.2009.07.040,TRUE,,,0.037 μB/Fe,,Fe0.019Ge0.981,,,Fe0.019Ge0.981,,,
,Epitaxial,126,126 K,,,10.1016/j.tsf.2013.03.034,TRUE,{'a': '0.5667 nm'},,,,Ga0.94Mn0.06As,,,Mn0.06Ga0.94As1,,,
,,300,>300 K,,,10.1016/j.elspec.2005.01.137,TRUE,,,,,GaMnN,,,N1Mn1Ga1,,,
,,110,110 K,,,10.1016/j.elspec.2005.01.137,TRUE,,,,,GaMnAs,,,Mn1Ga1As1,,,
,,50,50 K,,,10.1016/j.elspec.2005.01.137,TRUE,,,,,InMnAs,,,Mn1As1In1,,,
,Zincblende,37,37 K,,,10.1016/S0038-1098(02)00483-0,TRUE,,Cubic,,,Ga0.986Mn0.014N0.008As0.992,,,N0.008Mn0.014Ga0.986As0.992,,,
,Zincblende,80,80 K,,,10.1016/S0038-1098(02)00483-0,TRUE,,Cubic,,,Ga0.949Mn0.051As,,,Mn0.051Ga0.949As1,,,
,Zinc Blende,78,<78K,,,10.1016/j.solidstatesciences.2010.11.020,TRUE,,Polycrystalline,,,Ga0.995Ni0.005Sb,,,Ni0.005Ga0.995Sb1,,,
,Zinc Blende,78,<78K,,,10.1016/j.solidstatesciences.2010.11.020,TRUE,,Polycrystalline,,,Ga0.991Ni0.009Sb,,,Ni0.009Ga0.991Sb1,,,
,Zinc Blende,78,<78K,,,10.1016/j.solidstatesciences.2010.11.020,TRUE,,Polycrystalline,,,Ga0.981Ni0.019Sb,,,Ni0.019Ga0.981Sb1,,,
,Zinc Blende,78,<78K,,,10.1016/j.solidstatesciences.2010.11.020,TRUE,,Polycrystalline,,,Ga0.972Ni0.028Sb,,,Ni0.028Ga0.972Sb1,,,
,Orthorhombic,250,130-370 K,,,10.1016/j.jmmm.2003.11.202,TRUE,"{'a': '8.72569', 'b': '9.37209', 'c': '5.07082'}",,0.67 μB/Fe at 5 K,0.4 μB/Fe at 150 K and 200 Oe,Ga1.2Fe0.8O3,,,O3.0Fe0.8Ga1.2,,Pc21n,
,Orthorhombic,205,205 K,,,10.1016/j.jmmm.2003.11.202,TRUE,"{'a': '8.72569', 'b': '9.37209', 'c': '5.07082'}",,0.67 μB/Fe at 5 K,0.4 μB/Fe at 150 K and 200 Oe,Ga1.0Fe1.0O3,,,O3.0Fe1.0Ga1.0,,Pc21n,
,Orthorhombic,250,130-370 K,,,10.1016/j.jmmm.2003.11.202,TRUE,"{'a': '8.72569', 'b': '9.37209', 'c': '5.07082'}",,0.67 μB/Fe at 5 K,0.4 μB/Fe at 150 K and 200 Oe,Ga0.6Fe1.4O3,,,O3.0Fe1.4Ga0.6,,Pc21n,
,spinel,390,390±10 K,,,10.1016/S0304-8853(02)01130-7,TRUE,,,,,CuGa0.6Al0.6Fe0.8O4,,,O4.0Al0.6Fe0.8Cu1Ga0.6,,,
,spinel,430,430±10 K,,,10.1016/S0304-8853(02)01130-7,TRUE,,,,,CuFe0.6Cr1.4O4,,,O4.0Cr1.4Fe0.6Cu1,,,
,Orthorhombic,,,,,10.1016/S0304-8853(00)00218-3,TRUE,"{'a': '5.375 Å', 'b': '5.569 Å', 'c': '7.721 Å'}",Perovskite,,,Gd0.75Sr0.25FeO2.97,685,685K,O2.97Fe1Sr0.25Gd0.75,,Pbmn,Weak-ferromagnetic
,Cubic,,,,,10.1016/S0304-8853(00)00218-3,TRUE,{'a': '3.871 Å'},Perovskite,,,Gd0.25Sr0.75FeO2.73,270,270K,O2.73Fe1Sr0.75Gd0.25,,,Weak-ferromagnetic
,Orthorhombic,,,,,10.1016/S0304-8853(00)00218-3,TRUE,,Perovskite,,,GdFeO3,657,657K,O3.0Fe1Gd1,,Pbmn,Weak-ferromagnetic
,Cubic,,,,,10.1016/S0304-8853(00)00218-3,TRUE,,Perovskite,,,SrFeO3,130,130K,O3.0Fe1Sr1,,,Antiferromagnetic
,Hexagonal,291.84,291.84 K,,,10.1016/j.matchar.2008.09.008,TRUE,,,,,Gd0.97V0.03,,,V0.03Gd0.97,,,
,Hexagonal,280.66,280.66 K,,,10.1016/j.matchar.2008.09.008,TRUE,,,,,Gd0.87Dy0.1V0.03,,,V0.03Gd0.87Dy0.1,,,
,Hexagonal,269.48,269.48 K,,,10.1016/j.matchar.2008.09.008,TRUE,,,,,Gd0.77Dy0.2V0.03,,,V0.03Gd0.77Dy0.2,,,
,Hexagonal,257.84,257.84 K,,,10.1016/j.matchar.2008.09.008,TRUE,,,,,Gd0.67Dy0.3V0.03,,,V0.03Gd0.67Dy0.3,,,
,Hexagonal,292.2,292.2 K,,,10.1016/j.jallcom.2010.10.208,TRUE,,hcp,,,Gd,,,Gd1,,P63/mmc,
,Hexagonal,279.9,279.9 K,,,10.1016/j.jallcom.2010.10.208,TRUE,,hcp,,,Gd95Mn5,,,Mn5.0Gd95.0,,P63/mmc,
,Hexagonal,279.1,279.1 K,,,10.1016/j.jallcom.2010.10.208,TRUE,,hcp,,,Gd90Mn10,,,Mn10.0Gd90.0,,P63/mmc,
,Hexagonal,278.9,278.9 K,,,10.1016/j.jallcom.2010.10.208,TRUE,,hcp,,,Gd85Mn15,,,Mn15.0Gd85.0,,P63/mmc,
,Hexagonal,279.9,279.9 K,,,10.1016/j.jallcom.2010.10.208,TRUE,,hcp,,,Gd80Mn20,,,Mn20.0Gd80.0,,P63/mmc,
,Cubic,,,,,10.1016/j.jallcom.2010.10.208,TRUE,,cF24,,,GdMn2,108,108 K,Mn2.0Gd1,,Fd3m,
,Cubic C15 Laves phase,75.4,75.4 K,80.3 K,80.3,10.1016/j.jmmm.2011.08.060,TRUE,{'a': '1.439 nm'},Cubic,6.81 μB/Gd,,GdNi2,,,Ni2.0Gd1,,F4-3m,
,Cubic C15 Laves phase,72.4,72.4 K,76.1 K,76.1,10.1016/j.jmmm.2011.08.060,TRUE,,Cubic,6.07 μB/Gd,,Gd0.9Sc0.1Ni2,,,Sc0.1Ni2.0Gd0.9,,F4-3m,
,Cubic C15 Laves phase,65.5,65.5 K,74.0 K,74,10.1016/j.jmmm.2011.08.060,TRUE,,Cubic,5.07 μB/Gd,,Gd0.8Sc0.2Ni2,,,Sc0.2Ni2.0Gd0.8,,F4-3m,
,Cubic C15 Laves phase,62.7,62.7 K,61.3 K,61.3,10.1016/j.jmmm.2011.08.060,TRUE,,Cubic,4.72 μB/Gd,,Gd0.7Sc0.3Ni2,,,Sc0.3Ni2.0Gd0.7,,F4-3m,
,Cubic C15 Laves phase,58.4,58.4 K,55.7 K,55.7,10.1016/j.jmmm.2011.08.060,TRUE,,Cubic,4.15 μB/Gd,,Gd0.6Sc0.4Ni2,,,Sc0.4Ni2.0Gd0.6,,F4-3m,
,Cubic C15 Laves phase,37.4,37.4 K,44.7 K,44.7,10.1016/j.jmmm.2011.08.060,TRUE,,Cubic,3.47 μB/Gd,,Gd0.5Sc0.5Ni2,,,Sc0.5Ni2.0Gd0.5,,F4-3m,
,Cubic C15 Laves phase,29.7,29.7 K,33.7 K,33.7,10.1016/j.jmmm.2011.08.060,TRUE,,Cubic,2.79 μB/Gd,,Gd0.4Sc0.6Ni2,,,Sc0.6Ni2.0Gd0.4,,F4-3m,
,Cubic C15 Laves phase,21.3,21.3 K,28.2 K,28.2,10.1016/j.jmmm.2011.08.060,TRUE,,Cubic,1.92 μB/Gd,,Gd0.3Sc0.7Ni2,,,Sc0.7Ni2.0Gd0.3,,F4-3m,
,Cubic C15 Laves phase,13.6,13.6 K,18.7 K,18.7,10.1016/j.jmmm.2011.08.060,TRUE,,Cubic,1.34 μB/Gd,,Gd0.2Sc0.8Ni2,,,Sc0.8Ni2.0Gd0.2,,F4-3m,
,Cubic,,,-92.3 K,-92.3,10.1016/j.intermet.2012.03.002,TRUE,{'a': '4.6056 Å'},AuCu3-type,8.39 μB/f.u,1.43 μB/f.u at 7 T,GdIn3,47,47 K,In3.0Gd1,,Pm-3m,-3.33 × 10^-4 emu/mol
,Cubic,,,-81.8 K,-81.8,10.1016/j.intermet.2012.03.002,TRUE,{'a': '4.6064 Å'},AuCu3-type,7.94 μB/f.u,0.86 μB/f.u at 7 T,Gd0.9Sm0.1In3,45,45 K,In3.0Sm0.1Gd0.9,,Pm-3m,-7.59 × 10^-4 emu/mol
,Cubic,,,-63.7 K,-63.7,10.1016/j.intermet.2012.03.002,TRUE,{'a': '4.6083 Å'},AuCu3-type,7.42 μB/f.u,0.89 μB/f.u at 7 T,Gd0.8Sm0.2In3,41,41 K,In3.0Sm0.2Gd0.8,,Pm-3m,4.15 × 10^-4 emu/mol
,Cubic,,,-49.3 K,-49.3,10.1016/j.intermet.2012.03.002,TRUE,{'a': '4.6111 Å'},AuCu3-type,6.69 μB/f.u,0.84 μB/f.u at 7 T,Gd0.7Sm0.3In3,36,36 K,In3.0Sm0.3Gd0.7,,Pm-3m,2.58 × 10^-4 emu/mol
,Cubic,,,-39 K,-39,10.1016/j.intermet.2012.03.002,TRUE,{'a': '4.6129 Å'},AuCu3-type,6.12 μB/f.u,,Gd0.6Sm0.4In3,,,In3.0Sm0.4Gd0.6,,Pm-3m,6.92 × 10^-4 emu/mol
,Cubic,,,-21.1 K,-21.1,10.1016/j.intermet.2012.03.002,TRUE,{'a': '4.6164 Å'},AuCu3-type,5.09 μB/f.u,0.67 μB/f.u at 7 T,Gd0.4Sm0.6In3,27,27 K,In3.0Sm0.6Gd0.4,,Pm-3m,4.67 × 10^-4 emu/mol
,Cubic,,,-10 K,-10,10.1016/j.intermet.2012.03.002,TRUE,{'a': '4.6198 Å'},AuCu3-type,3.73 μB/f.u,0.43 μB/f.u at 7 T,Gd0.2Sm0.8In3,22,22 K,In3.0Sm0.8Gd0.2,,Pm-3m,7.74 × 10^-4 emu/mol
,Cubic,,,,,10.1016/j.intermet.2012.03.002,TRUE,{'a': '4.6242 Å'},AuCu3-type,,0.02 μB/f.u at 7 T,SmIn3,17,17 K,In3.0Sm1,,Pm-3m,
,Orthorhombic,,,,,10.1016/j.jssc.2005.12.023,TRUE,"{'a': '5.3490 Å', 'b': '5.6089 Å', 'c': '7.6687 Å'}",Orthorhombic,,,GdFeO3,657,657 K,O3.0Fe1Gd1,,Pbnm,
,Orthorhombic,,,-61 K,-61,10.1016/j.jssc.2005.12.023,TRUE,"{'a': '5.4656 Å', 'b': '5.4433 Å', 'c': '7.6954 Å'}",Orthorhombic,,,Gd0.33Sr0.67FeO2.96,98,98 K,O2.96Fe1Sr0.67Gd0.33,,Ibmm,
,Cubic,,,-126 K,-126,10.1016/j.jssc.2005.12.023,TRUE,{'a': '3.8654 Å'},Cubic,,,Gd0.33Sr0.67FeO2.90,96,96 K,O2.9Fe1Sr0.67Gd0.33,,Pm-3m,
,Cubic,,,-94 K,-94,10.1016/j.jssc.2005.12.023,TRUE,{'a': '3.8665 Å'},Cubic,,,Gd0.25Sr0.75FeO2.87,90,90 K,O2.87Fe1Sr0.75Gd0.25,,Pm-3m,
,Cubic,,,-47 K,-47,10.1016/j.jssc.2005.12.023,TRUE,{'a': '3.8582 Å'},Cubic,,,Gd0.25Sr0.75FeO2.94,76,76 K,O2.94Fe1Sr0.75Gd0.25,,Pm-3m,
,Cubic,,,-77 K,-77,10.1016/j.jssc.2005.12.023,TRUE,{'a': '3.8529 Å'},Cubic,,,Gd0.125Sr0.875FeO2.95,72,72 K,O2.95Fe1Sr0.875Gd0.125,,Pm-3m,
,Cubic,,,43 K,43,10.1016/j.jssc.2005.12.023,TRUE,{'a': '3.8531 Å'},Cubic,3.1 μB,,SrFeO2.96,125,125 K,O2.96Fe1Sr1,,Pm-3m,
,HfFe6Ge6-type,435,435 K,,,10.1016/j.jallcom.2005.08.029,TRUE,"{'a': '5.524 Å', 'c': '9.023 Å'}",Primitive hexagonal,,,GdMn6Sn6,,,Mn6.0Sn6.0Gd1,,P 6/mmm,
,HfFe6Ge6-type,370,370 K,,,10.1016/j.jallcom.2005.08.029,TRUE,"{'a': '5.514 Å', 'c': '9.006 Å'}",Primitive hexagonal,,,Gd0.3Tm0.7Mn6Sn6,,,Mn6.0Sn6.0Gd0.3Tm0.7,,P 6/mmm,
,HfFe6Ge6-type,363,363 K,,,10.1016/j.jallcom.2005.08.029,TRUE,"{'a': '5.514 Å', 'c': '9.005 Å'}",Primitive hexagonal,,,Gd0.2Tm0.8Mn6Sn6,,,Mn6.0Sn6.0Gd0.2Tm0.8,,P 6/mmm,
,HfFe6Ge6-type,358,358 K,,,10.1016/j.jallcom.2005.08.029,TRUE,"{'a': '5.513 Å', 'c': '9.003 Å'}",Primitive hexagonal,,,Gd0.15Tm0.85Mn6Sn6,280,280 K,Mn6.0Sn6.0Gd0.15Tm0.85,,P 6/mmm,
,HfFe6Ge6-type,344,344 K,,,10.1016/j.jallcom.2005.08.029,TRUE,"{'a': '5.511 Å', 'c': '9.001 Å'}",Primitive hexagonal,,,Gd0.1Tm0.9Mn6Sn6,300,300 K,Mn6.0Sn6.0Gd0.1Tm0.9,,P 6/mmm,
,HfFe6Ge6-type,,,,,10.1016/j.jallcom.2005.08.029,TRUE,,Primitive hexagonal,,,TmMn6Sn6,347,347 K,Mn6.0Sn6.0Tm1,,P 6/mmm,
,ThCr2Si2-type,,,,,10.1016/j.jallcom.2004.03.074,TRUE,"{'a': '4.0258 Å', 'c': '10.881 Å'}",Tetragonal,,,GdMn2Ge2,365,365 K,Mn2.0Ge2.0Gd1,,,
,Th2Ni17-type,513,513 K,,,10.1016/j.jmmm.2014.12.079,TRUE,"{'a': '8.4791 Å', 'c': '8.3326 Å'}",Hexagonal,,67.00 emu/g,Gd2Fe17,,,Fe17.0Gd2.0,,P63/mmc,
,Th2Ni17-type,534,534 K,,,10.1016/j.jmmm.2014.12.079,TRUE,"{'a': '8.4863 Å', 'c': '8.3460 Å'}",Hexagonal,,65.90 emu/g,Gd2Fe16.75Ti0.25,,,Ti0.25Fe16.75Gd2.0,,P63/mmc,
,Th2Ni17-type,535,535 K,,,10.1016/j.jmmm.2014.12.079,TRUE,"{'a': '8.497 Å', 'c': '8.3531 Å'}",Hexagonal,,64.68 emu/g,Gd2Fe16.5Ti0.5,,,Ti0.5Fe16.5Gd2.0,,P63/mmc,
,Th2Ni17-type,541,541 K,,,10.1016/j.jmmm.2014.12.079,TRUE,"{'a': '8.5180 Å', 'c': '8.3672 Å'}",Hexagonal,,62.47 emu/g,Gd2Fe16.25Ti0.75,,,Ti0.75Fe16.25Gd2.0,,P63/mmc,
,Th2Ni17-type,544,544 K,,,10.1016/j.jmmm.2014.12.079,TRUE,"{'a': '8.5217 Å', 'c': '8.3752 Å'}",Hexagonal,,61.11 emu/g,Gd2Fe16Ti,,,Ti1Fe16.0Gd2.0,,P63/mmc,
,Th2Ni17-type,560,560 K,,,10.1016/j.jmmm.2014.12.079,TRUE,"{'a': '8.5152 Å', 'c': '8.3448 Å'}",Hexagonal,,66.49 emu/g,Gd2Fe16Ga,,,Fe16.0Ga1Gd2.0,,P63/mmc,
,Th2Ni17-type,557,557 K,,,10.1016/j.jmmm.2014.12.079,TRUE,"{'a': '8.5143 Å', 'c': '8.3512 Å'}",Hexagonal,,63.50 emu/g,Gd2Fe15.75Ga0.75Ti0.25,,,Ti0.25Fe15.75Ga0.75Gd2.0,,P63/mmc,
,Th2Ni17-type,556,556 K,,,10.1016/j.jmmm.2014.12.079,TRUE,"{'a': '8.5192 Å', 'c': '8.3672 Å'}",Hexagonal,,61.18 emu/g,Gd2Fe15.5Ga0.5Ti0.5,,,Ti0.5Fe15.5Ga0.5Gd2.0,,P63/mmc,
,Th2Ni17-type,549,549 K,,,10.1016/j.jmmm.2014.12.079,TRUE,"{'a': '8.5243 Å', 'c': '8.3760 Å'}",Hexagonal,,62.02 emu/g,Gd2Fe15.25Ga0.25Ti0.75,,,Ti0.75Fe15.25Ga0.25Gd2.0,,P63/mmc,
,Th2Ni17-type,544,544 K,,,10.1016/j.jmmm.2014.12.079,TRUE,"{'a': '8.5217 Å', 'c': '8.3752 Å'}",Hexagonal,,61.11 emu/g,Gd2Fe15GaTi,,,Ti1Fe15.0Ga1Gd2.0,,P63/mmc,
,,96,96,110,110,10.1016/j.jallcom.2011.01.126,TRUE,,,4.2,406.5,Gd55Co15Al30,,,Al30.0Co15.0Gd55.0,,,
,,104,104,117,117,10.1016/j.jallcom.2011.01.126,TRUE,,,4.6,402.8,Gd55Co20Al25,,,Al25.0Co20.0Gd55.0,,,
,,114,114,125,125,10.1016/j.jallcom.2011.01.126,TRUE,,,4.1,402.5,Gd55Co25Al20,,,Al20.0Co25.0Gd55.0,,,
,,128,128,137,137,10.1016/j.jallcom.2011.01.126,TRUE,,,4.4,395.3,Gd55Co30Al15,,,Al15.0Co30.0Gd55.0,,,
,,105,105,118,118,10.1016/j.jallcom.2011.01.126,TRUE,,,4.6,441,Gd60Co15Al25,,,Al25.0Co15.0Gd60.0,,,
,,112,112,128,128,10.1016/j.jallcom.2011.01.126,TRUE,,,4.9,440.2,Gd60Co20Al20,,,Al20.0Co20.0Gd60.0,,,
,,124,124,136,136,10.1016/j.jallcom.2011.01.126,TRUE,,,3.9,442.6,Gd60Co25Al15,,,Al15.0Co25.0Gd60.0,,,
,,143,143,155,155,10.1016/j.jallcom.2011.01.126,TRUE,,,3.6,433.3,Gd60Co30Al10,,,Al10.0Co30.0Gd60.0,,,
< 100 Oe,Amorphous,110.9,110.9 K,,,10.1016/j.intermet.2011.09.002,TRUE,,,,"207 emu/g at 10 K, 9 T",Gd55Co25Al20,,,Al20.0Co25.0Gd55.0,,,
< 100 Oe,Amorphous,100.1,100.1 K,,,10.1016/j.intermet.2011.09.002,TRUE,,,,"160 emu/g at 10 K, 9 T",Gd45Hf10Co25Al20,,,Al20.0Co25.0Gd45.0Hf10.0,,,
< 100 Oe,Amorphous,96.5,96.5 K,,,10.1016/j.intermet.2011.09.002,TRUE,,,,"140 emu/g at 10 K, 9 T",Gd35Hf20Co25Al20,,,Al20.0Co25.0Gd35.0Hf20.0,,,
< 100 Oe,Amorphous,91.6,91.6 K,,,10.1016/j.intermet.2011.09.002,TRUE,,,,"102 emu/g at 10 K, 9 T",Gd27.5Hf27.5Co25Al20,,,Al20.0Co25.0Gd27.5Hf27.5,,,
< 100 Oe,Amorphous,97.7,97.7 K,,,10.1016/j.intermet.2011.09.002,TRUE,,,,"57 emu/g at 10 K, 9 T",Gd20Hf35Co25Al20,,,Al20.0Co25.0Gd20.0Hf35.0,,,
< 100 Oe,Amorphous,75.2,75.2 K,,,10.1016/j.intermet.2011.09.002,TRUE,,,,"26 emu/g at 10 K, 9 T",Gd10Hf45Co25Al20,,,Al20.0Co25.0Gd10.0Hf45.0,,,
Negligible,Amorphous,122,122 K,,,10.1016/j.jallcom.2011.03.173,TRUE,,,5.05 μB/magnetic atom,219.3 A m^2/kg,Gd71Ni29,,,Ni29.0Gd71.0,,,
Negligible,Amorphous,124,124 K,,,10.1016/j.jallcom.2011.03.173,TRUE,,,4.95 μB/magnetic atom,219.8 A m^2/kg,Gd68Ni32,,,Ni32.0Gd68.0,,,
Negligible,Amorphous,122,122 K,,,10.1016/j.jallcom.2011.03.173,TRUE,,,4.85 μB/magnetic atom,220.7 A m^2/kg,Gd65Ni35,,,Ni35.0Gd65.0,,,
,Amorphous,166,166 K,,,10.1016/j.jallcom.2011.03.173,FALSE,,,,,Gd71Co29,,,Co29.0Gd71.0,,,
,Crystalline,275,275 K,,,10.1016/j.jallcom.2011.03.173,FALSE,,,,,Gd5Ge2Si2,,,Si2.0Ge2.0Gd5.0,,,
,Crystalline,305,305 K,,,10.1016/j.jallcom.2011.03.173,FALSE,,,,,Gd5Ge1.9Si2Fe0.1,,,Si2.0Fe0.1Ge1.9Gd5.0,,,
,Crystalline,293,293 K,,,10.1016/j.jallcom.2011.03.173,TRUE,,,,,Gd,,,Gd1,,,
,Crystalline,295,295 K,,,10.1016/j.jallcom.2011.03.173,FALSE,,,,,Gd6Co2Si3,,,Si3.0Co2.0Gd6.0,,,
<0.01 T,ThMn12-type,500,500 K,,,10.1016/S0925-8388(01)01901-6,TRUE,"{'a': '0.8563 nm', 'c': '0.47931 nm'}",Tetragonal,,12.1 μB/f.u.,Gd1.0Fe10.22Mo1.17,,,Fe10.22Mo1.17Gd1.0,,I4/mmm,
,Hexagonal,32,32 K,33.8 K,33.8,10.1016/j.jallcom.2010.09.195,TRUE,,CaCu5-type,6.77 μB/f.u.,,GdNi5,,,Ni5.0Gd1,,P6/mmm,3.17 × 10−3 emu/Oe mol
,Hexagonal,37.4,37.4 K,,,10.1016/j.jallcom.2010.09.195,TRUE,,CaCu5-type,,,GdNi4.5Cu0.5,,,Ni4.5Cu0.5Gd1,,P6/mmm,
,Hexagonal,38.5,38.5 K,51.5 K,51.5,10.1016/j.jallcom.2010.09.195,TRUE,,CaCu5-type,7.10 μB/f.u.,,GdNi4Cu1,,,Ni4.0Cu1.0Gd1,,P6/mmm,6.21 × 10−3 emu/Oe mol
,Hexagonal,36.8,36.8 K,,,10.1016/j.jallcom.2010.09.195,TRUE,,CaCu5-type,,,GdNi3.5Cu1.5,,,Ni3.5Cu1.5Gd1,,P6/mmm,
,Hexagonal,33.1,33.1 K,38.3 K,38.3,10.1016/j.jallcom.2010.09.195,TRUE,,CaCu5-type,8.05 μB/f.u.,,GdNi3Cu2,,,Ni3.0Cu2.0Gd1,,P6/mmm,-1.91 × 10−3 emu/Oe mol
,Hexagonal,29.7,29.7 K,41.4 K,41.4,10.1016/j.jallcom.2010.09.195,TRUE,,CaCu5-type,8.61 μB/f.u.,,GdNi2Cu3,,,Ni2.0Cu3.0Gd1,,P6/mmm,3.5 × 10−3 emu/Oe mol
,Hexagonal,36.1,36.1 K,35.3 K,35.3,10.1016/j.jallcom.2010.09.195,TRUE,,CaCu5-type,8.30 μB/f.u.,,GdNiCu4,,,Ni1Cu4.0Gd1,,P6/mmm,-0.85 × 10−3 emu/Oe mol
,Hexagonal,31.3,31.3 K,7.1 K,7.1,10.1016/j.jallcom.2010.09.195,TRUE,,CaCu5-type,4.60 μB/f.u.,,GdCu5,,,Cu5.0Gd1,,P6/mmm,1.7 × 10−3 emu/Oe mol
,CeScSi,374,374 K,433 K,433,10.1016/S0925-8388(03)00017-3,TRUE,"{'a': '4.08', 'c': '15.45'}",Tetragonal,7.8 μB,,GdTiGe,,,Ti1Ge1Gd1,,I 4/mmm,
,CeScSi,374,374 K,414 K,414,10.1016/S0925-8388(03)00017-3,TRUE,"{'a': '4.072', 'c': '15.45'}",Tetragonal,7.8 μB,,GdTi0.9Mn0.1Ge,,,Ti0.9Mn0.1Ge1Gd1,,I 4/mmm,
,CeScSi,398.5,"430 K, 367 K",402 K,402,10.1016/S0925-8388(03)00017-3,TRUE,"{'a': '4.06', 'c': '15.23'}",Tetragonal,7.5 μB,,GdTi0.8Mn0.2Ge,,,Ti0.8Mn0.2Ge1Gd1,,I 4/mmm,
,CeScSi,430,430 K,397 K,397,10.1016/S0925-8388(03)00017-3,TRUE,"{'a': '4.05', 'c': '15.2'}",Tetragonal,7.4 μB,,GdTi0.7Mn0.3Ge,,,Ti0.7Mn0.3Ge1Gd1,,I 4/mmm,
,CeScSi,357.5,"430 K, 285 K",,,10.1016/S0925-8388(03)00017-3,TRUE,"{'a': '4.074', 'c': '14.904'}",Tetragonal,,,GdTi0.5Mn0.5Ge,,,Ti0.5Mn0.5Ge1Gd1,,I 4/mmm,
,CeScSi,351,"428 K, 274 K",,,10.1016/S0925-8388(03)00017-3,TRUE,"{'a': '4.076', 'c': '14.863'}",Tetragonal,,,GdTi0.4Mn0.6Ge,,,Ti0.4Mn0.6Ge1Gd1,,I 4/mmm,
,TiNiSi,,,,,10.1016/S0925-8388(03)00017-3,TRUE,"{'a': '7.14', 'b': '4.17', 'c': '8.20'}",Orthorhombic,,,GdMnGe,219.5,"337 K, 102 K",Mn1Ge1Gd1,,Pnma,
,,285,285 K,,,10.1016/j.jmmm.2006.02.036,TRUE,,,,,Ge0.94Mn0.06,150,150 K,Mn0.06Ge0.94,,,
,,126,126 K,,,10.1016/j.jmmm.2006.02.036,TRUE,,,,,Ge0.99Cr0.01,,,Cr0.01Ge0.99,,,
,,233,233 K,,,10.1016/j.jmmm.2006.02.036,TRUE,,,,,Ge0.95Fe0.05,,,Fe0.05Ge0.95,,,
,Rhombohedral,160,160 K,,,10.1016/j.jallcom.2015.07.299,TRUE,,Polycrystalline,,,Ge0.9Fe0.1Te,,,Fe0.1Ge0.9Te1,,,
,Rhombohedral,160,160 K,,,10.1016/j.jallcom.2015.07.299,TRUE,,Polycrystalline,,,Ge0.86Fe0.14Te,,,Fe0.14Ge0.86Te1,,,
,Rhombohedral,160,160 K,,,10.1016/j.jallcom.2015.07.299,TRUE,,Polycrystalline,,,Ge0.75Fe0.25Te,,,Fe0.25Ge0.75Te1,,,
450 Oe,,50,50K,42-64K,53,10.1016/j.jmmm.2009.02.004,TRUE,,,,,Ge0.833Sn0.083Mn0.084Te,,,Mn0.084Ge0.833Sn0.083Te1,,,
,Cubic,171,171 K,,,10.1016/j.physb.2004.03.070,TRUE,"{'a': '3.835 Å', 'b': '3.835 Å', 'c': '3.835 Å'}",Pm3m,0.9 μB,,Ho0.1Sr0.9CoO2.85,,,O2.85Co1Sr0.9Ho0.1,,Pm3m,
,Tetragonal,,,,,10.1016/j.physb.2004.03.070,TRUE,"{'a': '3.838 Å', 'b': '3.838 Å', 'c': '7.693 Å'}",P4/mmm,1.0 μB,,Ho0.1Sr0.9CoO2.73,93,93 K,O2.73Co1Sr0.9Ho0.1,,P4/mmm,
,Tetragonal,,,,,10.1016/j.physb.2004.03.070,TRUE,"{'a': '3.848 Å', 'b': '3.848 Å', 'c': '7.688 Å'}",P4/mmm,1.7 μB,,Ho0.1Sr0.9CoO2.69,253,253 K,O2.69Co1Sr0.9Ho0.1,,P4/mmm,
,Orthorhombic,,,,,10.1016/j.physb.2004.03.070,TRUE,"{'a': '3.859 Å', 'b': '3.859 Å', 'c': '7.728 Å'}",Imma,2.6 μB,,Ho0.1Sr0.9CoO2.58,310,310 K,O2.58Co1Sr0.9Ho0.1,,Imma,
,Orthorhombic,,,,,10.1016/j.physb.2004.03.070,TRUE,"{'a': '5.424 Å', 'b': '15.760 Å', 'c': '5.536 Å'}",Imma,2.7 μB,,Ho0.1Sr0.9CoO2.51,370,>370 K,O2.51Co1Sr0.9Ho0.1,,Imma,
,Cubic,81,81 K,,,10.1016/j.jallcom.2007.01.110,TRUE,{'a': '7.1512 Å'},MgCu2,,,HoCo2,,,Co2.0Ho1,,,
,Cubic,117,117 K,,,10.1016/j.jallcom.2007.01.110,TRUE,{'a': '7.1721 Å'},MgCu2,,,Ho0.9Gd0.1Co2,,,Co2.0Gd0.1Ho0.9,,,
,Cubic,160,160 K,,,10.1016/j.jallcom.2007.01.110,TRUE,{'a': '7.1897 Å'},MgCu2,,,Ho0.8Gd0.2Co2,,,Co2.0Gd0.2Ho0.8,,,
,Cubic,200,200 K,,,10.1016/j.jallcom.2007.01.110,TRUE,{'a': '7.1877 Å'},MgCu2,,,Ho0.7Gd0.3Co2,,,Co2.0Gd0.3Ho0.7,,,
,Cubic,268,268 K,,,10.1016/j.jallcom.2007.01.110,TRUE,{'a': '7.2068 Å'},MgCu2,,,Ho0.5Gd0.5Co2,,,Co2.0Gd0.5Ho0.5,,,
,Cubic,300,300 K,,,10.1016/j.jallcom.2007.01.110,TRUE,{'a': '7.2194 Å'},MgCu2,,,Ho0.4Gd0.6Co2,,,Co2.0Gd0.6Ho0.4,,,
,Cubic,352,352 K,,,10.1016/j.jallcom.2007.01.110,TRUE,{'a': '7.2341 Å'},MgCu2,,,Ho0.2Gd0.8Co2,,,Co2.0Gd0.8Ho0.2,,,
,Cubic,402,402 K,,,10.1016/j.jallcom.2007.01.110,TRUE,{'a': '7.2599 Å'},MgCu2,,,GdCo2,,,Co2.0Gd1,,,
,Body-centered tetragonal,,,,,10.1016/j.physb.2007.05.032,TRUE,,,,,GdNi2B2C,20,20,B2.0C1Ni2.0Gd1,,I4/mmm,
,Body-centered tetragonal,,,,,10.1016/j.physb.2007.05.032,TRUE,,,,,TbNi2B2C,15,15,B2.0C1Ni2.0Tb1,,I4/mmm,
,Body-centered tetragonal,,,,,10.1016/j.physb.2007.05.032,TRUE,,,,,DyNi2B2C,10.3,10.3,B2.0C1Ni2.0Dy1,,I4/mmm,
,Body-centered tetragonal,,,,,10.1016/j.physb.2007.05.032,TRUE,,,,,HoNi2B2C,5.1,5.1,B2.0C1Ni2.0Ho1,,I4/mmm,
,Body-centered tetragonal,,,,,10.1016/j.physb.2007.05.032,TRUE,,,,,ErNi2B2C,6,6,B2.0C1Ni2.0Er1,,I4/mmm,
,Body-centered tetragonal,,,,,10.1016/j.physb.2007.05.032,TRUE,,,,,TmNi2B2C,1.5,1.5,B2.0C1Ni2.0Tm1,,I4/mmm,
,Body-centered tetragonal,,,,,10.1016/j.physb.2007.05.032,TRUE,,,10.28,,Ho0.9Dy0.1Ni2B2C,5.6,5.6,B2.0C1Ni2.0Dy0.1Ho0.9,,I4/mmm,
,Body-centered tetragonal,,,,,10.1016/j.physb.2007.05.032,TRUE,,,11.03,,Ho0.8Dy0.2Ni2B2C,6.2,6.2,B2.0C1Ni2.0Dy0.2Ho0.8,,I4/mmm,
,Body-centered tetragonal,,,,,10.1016/j.physb.2007.05.032,TRUE,,,11.37,,Ho0.7Dy0.3Ni2B2C,6.6,6.6,B2.0C1Ni2.0Dy0.3Ho0.7,,I4/mmm,
,Body-centered tetragonal,,,,,10.1016/j.physb.2007.05.032,TRUE,,,10.58,,Ho0.6Dy0.4Ni2B2C,7.3,7.3,B2.0C1Ni2.0Dy0.4Ho0.6,,I4/mmm,
,Body-centered tetragonal,,,,,10.1016/j.physb.2007.05.032,TRUE,,,10.32,,Ho0.4Dy0.6Ni2B2C,8.2,8.2,B2.0C1Ni2.0Dy0.6Ho0.4,,I4/mmm,
,Body-centered tetragonal,,,,,10.1016/j.physb.2007.05.032,TRUE,,,9.8,,DyNi2B2C,10.3,10.3,B2.0C1Ni2.0Dy1,,I4/mmm,
,Cubic C15 Laves phase,72,72 K,,,10.1016/j.matchemphys.2012.07.016,TRUE,{'a': '0.7171 nm'},,1.25 μB/atom,7.4 μB/f.u.,Ho0.9Er0.1Co2,,,Co2.0Ho0.9Er0.1,,Fd3m,
,Cubic C15 Laves phase,66,66 K,,,10.1016/j.matchemphys.2012.07.016,TRUE,{'a': '0.7169 nm'},,1.30 μB/atom,7.2 μB/f.u.,Ho0.8Er0.2Co2,,,Co2.0Ho0.8Er0.2,,Fd3m,
,Cubic C15 Laves phase,64,64 K,,,10.1016/j.matchemphys.2012.07.016,TRUE,{'a': '0.7168 nm'},,1.40 μB/atom,6.9 μB/f.u.,Ho0.7Er0.3Co2,,,Co2.0Ho0.7Er0.3,,Fd3m,
,Cubic C15 Laves phase,56,56 K,,,10.1016/j.matchemphys.2012.07.016,TRUE,{'a': '0.7166 nm'},,1.40 μB/atom,6.8 μB/f.u.,Ho0.6Er0.4Co2,,,Co2.0Ho0.6Er0.4,,Fd3m,
,Cubic C15 Laves phase,50,50 K,,,10.1016/j.matchemphys.2012.07.016,TRUE,{'a': '0.7164 nm'},,1.40 μB/atom,6.7 μB/f.u.,Ho0.5Er0.5Co2,,,Co2.0Ho0.5Er0.5,,Fd3m,
,Cubic MgCu2-type,81,81 K,,,10.1016/j.jmmm.2007.02.007,TRUE,{'a': '7.1632 Å'},Cubic,,,HoCo2,,,Co2.0Ho1,,,
,Cubic MgCu2-type,97,97 K,,,10.1016/j.jmmm.2007.02.007,TRUE,{'a': '7.1803 Å'},Cubic,,,Ho0.9Tb0.1Co2,,,Co2.0Tb0.1Ho0.9,,,
,Cubic MgCu2-type,115,115 K,,,10.1016/j.jmmm.2007.02.007,TRUE,{'a': '7.1816 Å'},Cubic,,,Ho0.8Tb0.2Co2,,,Co2.0Tb0.2Ho0.8,,,
,Cubic MgCu2-type,149,149 K,,,10.1016/j.jmmm.2007.02.007,TRUE,{'a': '7.1842 Å'},Cubic,,,Ho0.6Tb0.4Co2,,,Co2.0Tb0.4Ho0.6,,,
,Cubic MgCu2-type,182,182 K,,,10.1016/j.jmmm.2007.02.007,TRUE,{'a': '7.1856 Å'},Cubic,,,Ho0.4Tb0.6Co2,,,Co2.0Tb0.6Ho0.4,,,
,Cubic MgCu2-type,210,210 K,,,10.1016/j.jmmm.2007.02.007,TRUE,{'a': '7.1984 Å'},Cubic,,,Ho0.2Tb0.8Co2,,,Co2.0Tb0.8Ho0.2,,,
,Cubic MgCu2-type,233,233 K,,,10.1016/j.jmmm.2007.02.007,TRUE,{'a': '7.2037 Å'},Cubic,,,TbCo2,,,Co2.0Tb1,,,
,GdFeO3 type distorted perovskite,,,-118.5 K,-118.5,10.1016/j.jmmm.2017.01.033,TRUE,,Orthorhombic,16.59 μB,,HoFeO3,647,647 K,O3.0Fe1Ho1,,Pbnm,
,GdFeO3 type distorted perovskite,,,-41 K,-41,10.1016/j.jmmm.2017.01.033,TRUE,,Orthorhombic,11.80 μB,,HoFe0.75Cr0.25O3,495,495 K,O3.0Cr0.25Fe0.75Ho1,,Pbnm,
,GdFeO3 type distorted perovskite,,,-10 K,-10,10.1016/j.jmmm.2017.01.033,TRUE,,Orthorhombic,11.62 μB,,HoFe0.5Cr0.5O3,273,273 K,O3.0Cr0.5Fe0.5Ho1,,Pbnm,
,GdFeO3 type distorted perovskite,,,-16.84 K,-16.84,10.1016/j.jmmm.2017.01.033,TRUE,,Orthorhombic,11.15 μB,,HoFe0.25Cr0.75O3,157,157 K,O3.0Cr0.75Fe0.25Ho1,,Pbnm,
,GdFeO3 type distorted perovskite,,,-19 K,-19,10.1016/j.jmmm.2017.01.033,TRUE,,Orthorhombic,11.13 μB,,HoCrO3,142,142 K,O3.0Cr1Ho1,,Pbnm,
,Cubic,295,295 K,,,10.1016/j.jallcom.2012.09.009,TRUE,"{'a': '7.38 Å', 'c': '7.38 Å'}",C15,,6.43 μB/f.u.,HoFe1.64Al0.36,,,Al0.36Fe1.64Ho1,,,
,Cubic,295,295 K,,,10.1016/j.jallcom.2012.09.009,TRUE,"{'a': '7.39 Å', 'c': '7.39 Å'}",C15,,,HoFe1.625Al0.375,,,Al0.375Fe1.625Ho1,,,
,Cubic,283,283 K,,,10.1016/j.jallcom.2012.09.009,TRUE,"{'a': '7.40 Å', 'c': '7.40 Å'}",C15,,,HoFe1.6Al0.4,,,Al0.4Fe1.6Ho1,,,
,Hexagonal,99,99 K,,,10.1016/j.jallcom.2012.09.009,TRUE,"{'a': '5.30 Å', 'c': '8.65 Å'}",C14,,6.68 μB/f.u.,HoFe1.25Al0.75,,,Al0.75Fe1.25Ho1,,,
,Hexagonal,92,92 K,,,10.1016/j.jallcom.2012.09.009,TRUE,"{'a': '5.33 Å', 'c': '8.68 Å'}",C14,,,HoFe1.125Al0.875,,,Al0.875Fe1.125Ho1,,,
,Hexagonal,79,79 K,,,10.1016/j.jallcom.2012.09.009,TRUE,"{'a': '5.36 Å', 'c': '8.70 Å'}",C14,,7.06 μB/f.u.,HoFeAl,,,Al1Fe1Ho1,,,
,Hexagonal,64,64 K,,,10.1016/j.jallcom.2012.09.009,TRUE,"{'a': '5.40 Å', 'c': '8.75 Å'}",C14,,7.27 μB/f.u.,HoFe0.875Al1.125,,,Al1.125Fe0.875Ho1,,,
,Perovskite,342,342 K,,,10.1016/j.jallcom.2011.12.100,TRUE,,Rhombohedral,,,La0.57Nd0.1Sr0.33MnO3,,,O3.0Mn1Sr0.33La0.57Nd0.1,,R-3c,
,Perovskite,300,300 K,,,10.1016/j.jallcom.2011.12.100,TRUE,,Rhombohedral,,,La0.57Nd0.1Sr0.33Mn0.95Al0.05O3,,,O3.0Al0.05Mn0.95Sr0.33La0.57Nd0.1,,R-3c,
,Perovskite,289,289 K,,,10.1016/j.jallcom.2011.12.100,TRUE,,Rhombohedral,,,La0.57Nd0.1Sr0.33Mn0.90Al0.10O3,,,O3.0Al0.1Mn0.9Sr0.33La0.57Nd0.1,,R-3c,
,Perovskite,279,279 K,,,10.1016/j.jallcom.2011.12.100,TRUE,,Rhombohedral,,,La0.57Nd0.1Sr0.33Mn0.85Al0.15O3,,,O3.0Al0.15Mn0.85Sr0.33La0.57Nd0.1,,R-3c,
