Repository: sanjayganeshprabu/Computational-Modeling-and-Predictive-Analytics-for-Materials-Data

# Computational-Modeling-and-Predictive-Analytics-for-Materials-Data-

File: MODIFIED magnetic_materials.csv (part 63 of 112)
Coercivity,Crystal_Structure,Curie,Curie(Tc),Curie_Weiss,Curie_Weiss(θp),DOI,Experimental,Lattice_Parameters,Lattice_Structure,Magnetic_Moment,Magnetization,Material_Name,Neel,Neel(Tn),New_Column_Concatenated,Remanence,Space_Group,Susceptibility
,Perovskite,263,263 K,,,10.1016/j.jallcom.2011.12.100,TRUE,,Rhombohedral,,,La0.57Nd0.1Sr0.33Mn0.80Al0.20O3,,,O3.0Al0.2Mn0.8Sr0.33La0.57Nd0.1,,R-3c,
,Perovskite,238,238 K,,,10.1016/j.jallcom.2011.12.100,TRUE,,Rhombohedral,,,La0.57Nd0.1Sr0.33Mn0.70Al0.30O3,,,O3.0Al0.3Mn0.7Sr0.33La0.57Nd0.1,,R-3c,
,,292,292 K,,,10.1016/j.jallcom.2011.12.100,TRUE,,,,,Gd,,,Gd1,,,
,,225,225 K,,,10.1016/j.jallcom.2011.12.100,FALSE,,,,,La0.65Nd0.05Ca0.3Mn0.9Cr0.1O3,,,O3.0Ca0.3Cr0.1Mn0.9La0.65Nd0.05,,,
,,310,310 K,,,10.1016/j.jallcom.2011.12.100,FALSE,,,,,La0.7Sr0.3Mn0.9Al0.1O3,,,O3.0Al0.1Mn0.9Sr0.3La0.7,,,
,,308,308 K,,,10.1016/j.jallcom.2011.12.100,TRUE,,,,,La0.7Sr0.3Mn0.95Ti0.05O3,,,O3.0Ti0.05Mn0.95Sr0.3La0.7,,,
,,260,260 K,,,10.1016/j.jallcom.2011.12.100,FALSE,,,,,La0.67Pb0.33Mn0.7Co0.3O3,,,O3.0Mn0.7Co0.3La0.67Pb0.33,,,
,,271,271 K,,,10.1016/j.jallcom.2011.12.100,FALSE,,,,,La0.67Ba0.33Mn0.95Fe0.05O3,,,O3.0Mn0.95Fe0.05Ba0.33La0.67,,,
,Orthorhombic,220,220 K,230.0 K,230,10.1016/j.ceramint.2014.10.163,TRUE,"{'a': '5.418 Å', 'b': '7.679 Å', 'c': '5.407 Å'}",Pnma,4.57 μB/f.u.,10.7 Am^2/kg at 10 K,La0.5Ca0.5MnO3,,,O3.0Ca0.5Mn1La0.5,,Pnma,
,Orthorhombic,237,237 K,242.3 K,242.3,10.1016/j.ceramint.2014.10.163,TRUE,"{'a': '5.423 Å', 'b': '7.685 Å', 'c': '5.414 Å'}",Pnma,6.00 μB/f.u.,,La0.5Ca0.5Mn0.98Bi0.02O3,,,O3.0Ca0.5Mn0.98La0.5Bi0.02,,Pnma,
,Orthorhombic,214,214 K,229.3 K,229.3,10.1016/j.ceramint.2014.10.163,TRUE,"{'a': '5.411 Å', 'b': '7.670 Å', 'c': '5.402 Å'}",Pnma,5.94 μB/f.u.,,La0.5Ca0.5Mn0.95Bi0.05O3,168,"144 K (FCC), 192 K (FCW)",O3.0Ca0.5Mn0.95La0.5Bi0.05,,Pnma,
,Orthorhombic,97.5,"110 K (ZFC), 85 K (FC)",,,10.1016/j.matchemphys.2012.06.062,TRUE,"{'a': '5.403 Å', 'b': '5.391 Å', 'c': '7.622 Å'}",Perovskite,,,La0.5Ca0.5Mn0.97Mo0.03O3,,,O3.0Ca0.5Mn0.97Mo0.03La0.5,,Pbnm,
,Orthorhombic,80,"90 K (ZFC), 70 K (FC)",,,10.1016/j.matchemphys.2012.06.062,TRUE,"{'a': '5.403 Å', 'b': '5.391 Å', 'c': '7.622 Å'}",Perovskite,,,La0.5Ca0.5Mn0.95Mo0.05O3,,,O3.0Ca0.5Mn0.95Mo0.05La0.5,,Pbnm,
,Orthorhombic,76.5,"88 K (ZFC), 65 K (FC)",,,10.1016/j.matchemphys.2012.06.062,TRUE,"{'a': '5.403 Å', 'b': '5.391 Å', 'c': '7.622 Å'}",Perovskite,,,La0.5Ca0.5Mn0.93Mo0.07O3,,,O3.0Ca0.5Mn0.93Mo0.07La0.5,,Pbnm,
,Orthorhombic,125,125 K,,,10.1016/j.matchemphys.2012.06.062,TRUE,"{'a': '5.403 Å', 'b': '5.391 Å', 'c': '7.622 Å'}",Perovskite,,,La0.5Ca0.5Mn0.90Mo0.10O3,,,O3.0Ca0.5Mn0.9Mo0.1La0.5,,Pbnm,
,Rhombohedral,310,310K,,,10.1016/j.jmmm.2017.03.059,TRUE,,,,,La0.5Sm0.1Sr0.4MnO3,,,O3.0Mn1Sr0.4La0.5Sm0.1,,R-3c,
,Rhombohedral,294,294K,,,10.1016/j.jmmm.2017.03.059,TRUE,,,,,La0.5Sm0.1Sr0.4Mn0.95In0.05O3,,,O3.0Mn0.95Sr0.4In0.05La0.5Sm0.1,,R-3c,
,Rhombohedral,251,251K,,,10.1016/j.jmmm.2017.03.059,TRUE,,,,,La0.5Sm0.1Sr0.4Mn0.9In0.1O3,,,O3.0Mn0.9Sr0.4In0.1La0.5Sm0.1,,R-3c,
,,234.54,234.54K,,,10.1016/j.jmmm.2017.03.059,TRUE,,,,,La0.7Ca0.2Sr0.1Mn0.85Cr0.15O3,,,O3.0Ca0.2Cr0.15Mn0.85Sr0.1La0.7,,,
,,224.68,224.68K,,,10.1016/j.jmmm.2017.03.059,FALSE,,,,,La0.7Ca0.2Sr0.1Mn0.8Cr0.2O3,,,O3.0Ca0.2Cr0.2Mn0.8Sr0.1La0.7,,,
,,356.407,356.407K,,,10.1016/j.jmmm.2017.03.059,FALSE,,,,,La0.6Sr0.4Mn0.9V0.1O3,,,O3.0V0.1Mn0.9Sr0.4La0.6,,,
,,354,354K,,,10.1016/j.jmmm.2017.03.059,TRUE,,,,,La0.7Sr0.3MnO3,,,O3.0Mn1Sr0.3La0.7,,,
,,315,315K,,,10.1016/j.jmmm.2017.03.059,TRUE,,,,,La0.8Sr0.2MnO3,,,O3.0Mn1Sr0.2La0.8,,,
,,186,186K,,,10.1016/j.jmmm.2017.03.059,TRUE,,,,,La0.875Sr0.125MnO3,,,O3.0Mn1Sr0.125La0.875,,,
,,306,306K,,,10.1016/j.jmmm.2017.03.059,TRUE,,,,,La0.67Ba0.33MnO3,,,O3.0Mn1Ba0.33La0.67,,,
,,310,310K,,,10.1016/j.jmmm.2017.03.059,TRUE,,,,,La0.67Ba0.33Mn0.98Ti0.02O3,,,O3.0Ti0.02Mn0.98Ba0.33La0.67,,,
,,336.24,336.24K,,,10.1016/j.jmmm.2017.03.059,TRUE,,,,,La0.7Sr0.3Mn0.8Ti0.2O3,,,O3.0Ti0.2Mn0.8Sr0.3La0.7,,,
,,326,326K,,,10.1016/j.jmmm.2017.03.059,FALSE,,,,,La0.7Ca0.1Sr0.2MnO3,,,O3.0Ca0.1Mn1Sr0.2La0.7,,,
,,304.377,304.377K,,,10.1016/j.jmmm.2017.03.059,FALSE,,,,,La0.6Sr0.3Ca0.1Mn0.975Fe0.025O3,,,O3.0Ca0.1Mn0.975Fe0.025Sr0.3La0.6,,,
,Pseudo cubic,240,240 K,,,10.1016/S0038-1098(02)00706-8,TRUE,{'a': '3.834 Å'},Cubic,,,La0.5Sr0.5CoO3,,,O3.0Co1Sr0.5La0.5,,,
,Cubic,155,155 K,,,10.1016/S0038-1098(02)00706-8,TRUE,,Cubic,,,La0.5Sr0.5Co0.9Ru0.1O3,,,O3.0Co0.9Sr0.5Ru0.1La0.5,,,
,Cubic,,,,,10.1016/S0038-1098(02)00706-8,TRUE,,Cubic,,,La0.5Sr0.5Co0.8Ru0.2O3,80,80 K,O3.0Co0.8Sr0.5Ru0.2La0.5,,,
,Cubic,,,,,10.1016/S0038-1098(02)00706-8,TRUE,,Cubic,,,La0.5Sr0.5Co0.7Ru0.3O3,90,90 K,O3.0Co0.7Sr0.5Ru0.3La0.5,,,
,Tetragonal,319,319 K,320 K,320,10.1016/j.physb.2016.08.037,TRUE,"{'a': '5.4918 Å', 'b': '5.4918 Å', 'c': '7.8019 Å'}",I 4/mcm,2.96 μB,3.14 μB,La0.5Sr0.5Mn0.95Cr0.05O3,,,O3.0Cr0.05Mn0.95Sr0.5La0.5,,I 4/mcm,
,Tetragonal,297,297 K,298 K,298,10.1016/j.physb.2016.08.037,TRUE,"{'a': '5.4885 Å', 'b': '5.4885 Å', 'c': '7.8026 Å'}",I 4/mcm,2.51 μB,2.63 μB,La0.5Sr0.5Mn0.9Cr0.1O3,,,O3.0Cr0.1Mn0.9Sr0.5La0.5,,I 4/mcm,
,Tetragonal,276,276 K,286 K,286,10.1016/j.physb.2016.08.037,TRUE,"{'a': '5.4772 Å', 'b': '5.4772 Å', 'c': '7.7949 Å'}",I 4/mcm,2.28 μB,2.42 μB,La0.5Sr0.5Mn0.85Cr0.15O3,,,O3.0Cr0.15Mn0.85Sr0.5La0.5,,I 4/mcm,
,Tetragonal,251,251 K,272 K,272,10.1016/j.physb.2016.08.037,TRUE,"{'a': '5.4745 Å', 'b': '5.4745 Å', 'c': '7.7948 Å'}",I 4/mcm,1.93 μB,2.05 μB,La0.5Sr0.5Mn0.8Cr0.2O3,,,O3.0Cr0.2Mn0.8Sr0.5La0.5,,I 4/mcm,
,,280,280 K,,,10.1016/j.physb.2016.08.037,TRUE,,,,,La0.7Ca0.2Sr0.1Mn0.95Cr0.05O3,,,O3.0Ca0.2Cr0.05Mn0.95Sr0.1La0.7,,,
,,255,255 K,,,10.1016/j.physb.2016.08.037,TRUE,,,,,La0.7Ca0.2Sr0.1Mn0.9Cr0.1O3,,,O3.0Ca0.2Cr0.1Mn0.9Sr0.1La0.7,,,
,,326,326 K,,,10.1016/j.physb.2016.08.037,FALSE,,,,,La0.7Sr0.3Mn0.9Cr0.1O3,,,O3.0Cr0.1Mn0.9Sr0.3La0.7,,,
,,286,286 K,,,10.1016/j.physb.2016.08.037,TRUE,,,,,La0.7Sr0.3Mn0.8Cr0.2O3,,,O3.0Cr0.2Mn0.8Sr0.3La0.7,,,
,Perovskite,170,170 K,,,10.1016/j.ceramint.2015.04.040,TRUE,,,,71.3 emu/g,La0.5Sr0.5Mn0.85Ti0.15O3,80,80 K,O3.0Ti0.15Mn0.85Sr0.5La0.5,,,
,Perovskite,150,150 K,,,10.1016/j.ceramint.2015.04.040,TRUE,,,,,La0.5Sr0.5Mn0.825Ti0.175O3,80,80 K,O3.0Ti0.175Mn0.825Sr0.5La0.5,,,
,Perovskite,,,,,10.1016/j.ceramint.2015.04.040,TRUE,,,,66.7 emu/g,La0.5Sr0.5Mn0.8Ti0.2O3,80,80 K,O3.0Ti0.2Mn0.8Sr0.5La0.5,,,
,,218,218 K,,,10.1016/S0038-1098(02)00659-2,TRUE,"{'a': '5.4105 Å', 'b': '7.6367 Å', 'c': '5.4258 Å'}",,,,La0.42Nd0.08Ca0.5MnO3,,,O3.0Ca0.5Mn1La0.42Nd0.08,,,
,,229,229 K,,,10.1016/S0038-1098(02)00659-2,TRUE,"{'a': '5.4149 Å', 'b': '7.6471 Å', 'c': '5.4241 Å'}",,,,La0.45Nd0.05Ca0.5MnO3,,,O3.0Ca0.5Mn1La0.45Nd0.05,,,
,,235,235 K,,,10.1016/S0038-1098(02)00659-2,TRUE,"{'a': '5.4150 Å', 'b': '7.6372 Å', 'c': '5.4307 Å'}",,,,La0.45Pr0.05Ca0.5MnO3,,,O3.0Ca0.5Mn1La0.45Pr0.05,,,
,,140,140 K,,,10.1016/S0038-1098(02)00659-2,TRUE,"{'a': '5.4124 Å', 'b': '7.6447 Å', 'c': '5.4401 Å'}",,,,La0.48Pr0.02Ca0.5MnO3,,,O3.0Ca0.5Mn1La0.48Pr0.02,,,
,,155,155 K,,,10.1016/S0038-1098(02)00659-2,TRUE,"{'a': '5.4129 Å', 'b': '7.6331 Å', 'c': '5.4126 Å'}",,,,Nd0.5Ca0.25Sr0.25MnO3,,,O3.0Ca0.25Mn1Sr0.25Nd0.5,,Pnma,
,,195,195 K,,,10.1016/S0038-1098(02)00659-2,TRUE,"{'a': '5.4189 Å', 'b': '7.6404 Å', 'c': '5.4143 Å'}",,,,Nd0.5Ca0.2Sr0.3MnO3,,,O3.0Ca0.2Mn1Sr0.3Nd0.5,,Pnma,
,,218,218 K,,,10.1016/S0038-1098(02)00659-2,TRUE,"{'a': '5.4167 Å', 'b': '7.6406 Å', 'c': '5.4345 Å'}",,,,Nd0.5Ca0.15Sr0.35MnO3,,,O3.0Ca0.15Mn1Sr0.35Nd0.5,,Imma,
,,235,235 K,,,10.1016/S0038-1098(02)00659-2,TRUE,"{'a': '5.4205 Å', 'b': '7.6330 Å', 'c': '5.4542 Å'}",,,,Nd0.5Ca0.1Sr0.4MnO3,,,O3.0Ca0.1Mn1Sr0.4Nd0.5,,Imma,
,,250,250 K,,,10.1016/S0038-1098(02)00659-2,TRUE,"{'a': '5.4257 Å', 'b': '7.6279 Å', 'c': '5.4655 Å'}",,,,Nd0.5Ca0.05Sr0.45MnO3,,,O3.0Ca0.05Mn1Sr0.45Nd0.5,,Imma,
,,267,267 K,,,10.1016/S0038-1098(02)00659-2,TRUE,"{'a': '5.426 Å', 'b': '7.634 Å', 'c': '5.475 Å'}",,,,Nd0.5Sr0.5MnO3,,,O3.0Mn1Sr0.5Nd0.5,,Imma,
,Rhombohedral,377,377 K,,,10.1016/j.jallcom.2014.08.105,TRUE,,Cubic,,,La0.65Sr0.35MnO3,,,O3.0Mn1Sr0.35La0.65,,R-3c,
,Rhombohedral,353,353 K,,,10.1016/j.jallcom.2014.08.105,TRUE,,Cubic,,,La0.55Pr0.1Sr0.35MnO3,,,O3.0Mn1Sr0.35La0.55Pr0.1,,R-3c,
,Rhombohedral,344,344 K,,,10.1016/j.jallcom.2014.08.105,TRUE,,Cubic,,,La0.45Pr0.2Sr0.35MnO3,,,O3.0Mn1Sr0.35La0.45Pr0.2,,R-3c,
,Rhombohedral,334,334 K,,,10.1016/j.jallcom.2014.08.105,TRUE,,Cubic,,,La0.35Pr0.3Sr0.35MnO3,,,O3.0Mn1Sr0.35La0.35Pr0.3,,R-3c,
,Perovskite,360,360 K,,,10.1016/j.jallcom.2014.07.113,TRUE,,Cubic,,,La0.67Pb0.33MnO3,,,O3.0Mn1La0.67Pb0.33,,,
,Perovskite,317,317 K,,,10.1016/j.jallcom.2014.07.113,TRUE,,Cubic,,,La0.57Dy0.1Pb0.33MnO3,,,O3.0Mn1La0.57Dy0.1Pb0.33,,,
,Perovskite,291,291 K,,,10.1016/j.jallcom.2014.07.113,TRUE,,Cubic,,,La0.52Dy0.15Pb0.33MnO3,,,O3.0Mn1La0.52Dy0.15Pb0.33,,,
,Orthorhombic,345,345 K,,,10.1016/j.solidstatesciences.2014.09.004,TRUE,"{'a': '5.4929 Å', 'b': '7.7967 Å', 'c': '5.5269 Å'}",Pnma,,52 A m^2/kg,La0.67Ba0.22Sr0.11MnO3,,,O3.0Mn1Sr0.11Ba0.22La0.67,,Pnma,
,Orthorhombic,190,190 K,,,10.1016/j.solidstatesciences.2014.09.004,TRUE,"{'a': '5.4982 Å', 'b': '7.7927 Å', 'c': '5.5366 Å'}",Pnma,,,La0.67Ba0.22Sr0.11Mn0.9Fe0.1O3,,,O3.0Mn0.9Fe0.1Sr0.11Ba0.22La0.67,,Pnma,
,Orthorhombic,130,130 K,,,10.1016/j.solidstatesciences.2014.09.004,TRUE,"{'a': '5.4843 Å', 'b': '7.8104 Å', 'c': '5.5349 Å'}",Pnma,,,La0.67Ba0.22Sr0.11Mn0.8Fe0.2O3,,,O3.0Mn0.8Fe0.2Sr0.11Ba0.22La0.67,,Pnma,
,Orthorhombic,80,80 K,,,10.1016/j.solidstatesciences.2014.09.004,TRUE,"{'a': '5.4987 Å', 'b': '7.8017 Å', 'c': '5.5398 Å'}",Pnma,,,La0.67Ba0.22Sr0.11Mn0.7Fe0.3O3,,,O3.0Mn0.7Fe0.3Sr0.11Ba0.22La0.67,,Pnma,
,Rhombohedral,340,340 K,,,10.1016/j.jmmm.2008.05.030,TRUE,"{'a': '5.5296 Å', 'c': '13.4761 Å'}",Hexagonal,,,La0.67Ba0.33Mn0.95Sn0.05O3,,,O3.0Mn0.95Sn0.05Ba0.33La0.67,,R-3c,
,Rhombohedral,325,325 K,,,10.1016/j.jmmm.2008.05.030,TRUE,"{'a': '5.552 Å', 'c': '13.5055 Å'}",Hexagonal,,,La0.67Ba0.33Mn0.9Sn0.1O3,,,O3.0Mn0.9Sn0.1Ba0.33La0.67,,R-3c,
,Rhombohedral,288,288 K,,,10.1016/j.jmmm.2008.05.030,TRUE,"{'a': '5.571 Å', 'c': '13.5447 Å'}",Hexagonal,,,La0.67Ba0.33Mn0.85Sn0.15O3,,,O3.0Mn0.85Sn0.15Ba0.33La0.67,,R-3c,
,,248,248 K,,,10.1016/j.jmmm.2008.05.030,TRUE,,,,,La0.62Bi0.05Ca0.33MnO3,,,O3.0Ca0.33Mn1La0.62Bi0.05,,,
,,377,377 K,,,10.1016/j.jmmm.2008.05.030,TRUE,,,,,La0.67Sr0.33MnO3,,,O3.0Mn1Sr0.33La0.67,,,
,,276,276 K,,,10.1016/j.jmmm.2008.05.030,TRUE,,,,,Gd5Si2Ge2,,,Si2.0Ge2.0Gd5.0,,,
,,265,265 K,,,10.1016/j.jmmm.2008.05.030,FALSE,,,,,La0.845Sr0.155Mn0.9Cu0.1O3,,,O3.0Mn0.9Cu0.1Sr0.155La0.845,,,
,,350,350 K,,,10.1016/j.jmmm.2008.05.030,TRUE,,,,,La0.7Sr0.3Mn0.9Cu0.1O3,,,O3.0Mn0.9Cu0.1Sr0.3La0.7,,,
,Orthorhombic,269,269 K,,,10.1016/j.mseb.2007.05.002,TRUE,,,3.67 μB,93 emu/g,La0.67Ca0.33MnO3,,,O3.0Ca0.33Mn1La0.67,,,
,Orthorhombic,260,260 K,,,10.1016/j.mseb.2007.05.002,TRUE,,,,,La0.67Ca0.33Mn0.9B0.1O3,,,B0.1O3.0Ca0.33Mn0.9La0.67,,,
,Orthorhombic,228.5,"246.6 K, 210.4 K",,,10.1016/j.mseb.2007.05.002,TRUE,,,2.47 μB,67 emu/g,La0.67Ca0.33Mn0.7B0.3O3,,,B0.3O3.0Ca0.33Mn0.7La0.67,,,
,Orthorhombic Perovskite,266,266 K,,,10.1016/j.ssc.2006.03.001,TRUE,{'a': '0.5448 nm'},,,,La0.67Ca0.33MnO3,,,O3.0Ca0.33Mn1La0.67,,,
,Orthorhombic Perovskite,264,264 K,,,10.1016/j.ssc.2006.03.001,TRUE,{'a': '0.5459 nm'},,,,La0.67Ca0.33Mn0.98O3,,,O3.0Ca0.33Mn0.98La0.67,,,
,Orthorhombic Perovskite,257,257 K,,,10.1016/j.ssc.2006.03.001,TRUE,{'a': '0.5457 nm'},,,,La0.67Ca0.33Mn0.96O3,,,O3.0Ca0.33Mn0.96La0.67,,,
,Orthorhombic Perovskite,240,240 K,,,10.1016/j.ssc.2006.03.001,TRUE,{'a': '0.5457 nm'},,,,La0.67Ca0.33Mn0.94O3,,,O3.0Ca0.33Mn0.94La0.67,,,
,,277,277 K,,,10.1016/j.ssc.2006.03.001,TRUE,,,,,La0.65Ca0.33MnO3,,,O3.0Ca0.33Mn1La0.65,,,
,,281,281 K,,,10.1016/j.ssc.2006.03.001,TRUE,,,,,La0.61Ca0.33MnO3,,,O3.0Ca0.33Mn1La0.61,,,
,,283.4,283.4 K,,,10.1016/j.ssc.2006.03.001,TRUE,,,,,La0.57Ca0.33MnO3,,,O3.0Ca0.33Mn1La0.57,,,
,Orthorhombic,246.6,246.6 K,,,10.1016/j.jmmm.2007.05.017,TRUE,"{'a': '5.4604 Å', 'b': '7.7126 Å', 'c': '5.4747 Å'}",Pnma,,,La0.67Ca0.33Mn0.99Ti0.01O3,,,O3.0Ca0.33Ti0.01Mn0.99La0.67,,62,
,Orthorhombic,199.5,199.5 K,,,10.1016/j.jmmm.2007.05.017,TRUE,"{'a': '5.4637 Å', 'b': '7.7191 Å', 'c': '5.4765 Å'}",Pnma,,,La0.67Ca0.33Mn0.97Ti0.03O3,,,O3.0Ca0.33Ti0.03Mn0.97La0.67,,62,
,Orthorhombic,133.5,133.5 K,,,10.1016/j.jmmm.2007.05.017,TRUE,"{'a': '5.4684 Å', 'b': '7.7259 Å', 'c': '5.4790 Å'}",Pnma,,,La0.67Ca0.33Mn0.95Ti0.05O3,,,O3.0Ca0.33Ti0.05Mn0.95La0.67,,62,
,Orthorhombic,113,113 K,,,10.1016/j.jmmm.2007.05.017,TRUE,"{'a': '5.4734 Å', 'b': '7.7339 Å', 'c': '5.4821 Å'}",Pnma,,,La0.67Ca0.33Mn0.93Ti0.07O3,,,O3.0Ca0.33Ti0.07Mn0.93La0.67,,62,
,Orthorhombic,98.3,98.3 K,,,10.1016/j.jmmm.2007.05.017,TRUE,"{'a': '5.4790 Å', 'b': '7.7397 Å', 'c': '5.4844 Å'}",Pnma,,,La0.67Ca0.33Mn0.90Ti0.10O3,,,O3.0Ca0.33Ti0.1Mn0.9La0.67,,62,
,Pnma,277.5,277.5 K,,,10.1016/j.jallcom.2008.11.091,TRUE,"{'a': '5.4975 Å', 'b': '7.7838 Å', 'c': '5.4809 Å'}",Orthorhombic,,,La0.67Ca0.33Mn0.97V0.03O3,,,O3.0Ca0.33V0.03Mn0.97La0.67,,Pnma,
,Pnma,277.5,277.5 K,,,10.1016/j.jallcom.2008.11.091,TRUE,"{'a': '5.5293 Å', 'b': '7.7780 Å', 'c': '5.5164 Å'}",Orthorhombic,,,La0.67Ca0.33Mn0.94V0.06O3,,,O3.0Ca0.33V0.06Mn0.94La0.67,,Pnma,
,Pnma,277.5,277.5 K,,,10.1016/j.jallcom.2008.11.091,TRUE,"{'a': '5.4445 Å', 'b': '7.7074 Å', 'c': '5.4700 Å'}",Orthorhombic,,,La0.67Ca0.33Mn0.9V0.1O3,,,O3.0Ca0.33V0.1Mn0.9La0.67,,Pnma,
,Pnma,287.5,287.5 K,,,10.1016/j.jallcom.2008.11.091,TRUE,"{'a': '5.4429 Å', 'b': '7.7106 Å', 'c': '5.4510 Å'}",Orthorhombic,,,La0.67Ca0.33Mn0.85V0.15O3,,,O3.0Ca0.33V0.15Mn0.85La0.67,,Pnma,
,Pnma,287.5,287.5 K,,,10.1016/j.jallcom.2008.11.091,TRUE,"{'a': '5.4518 Å', 'b': '7.7028 Å', 'c': '5.4773 Å'}",Orthorhombic,,,La0.67Ca0.33Mn0.75V0.25O3,,,O3.0Ca0.33V0.25Mn0.75La0.67,,Pnma,
,Pnma,287.5,287.5 K,,,10.1016/j.jallcom.2008.11.091,TRUE,"{'a': '5.4450 Å', 'b': '7.6937 Å', 'c': '5.4639 Å'}",Orthorhombic,,,La0.67Ca0.33Mn0.5V0.5O3,,,O3.0Ca0.33V0.5Mn0.5La0.67,,Pnma,
,Perovskite,362,362 K,,,10.1016/j.jallcom.2010.04.093,TRUE,"{'a': '5.5709', 'c': '13.5141'}",Hexagonal,,,La0.67Sr0.22Mn1.11O3,,,O3.0Mn1.11Sr0.22La0.67,,,
,Rhombohedral,369,369K,,,10.1016/j.physb.2008.07.023,TRUE,,Perovskite,,,La0.67Sr0.33MnO3,,,O3.0Mn1Sr0.33La0.67,,R3̄c (No.167),
,Rhombohedral,361,361K,,,10.1016/j.physb.2008.07.023,TRUE,,Perovskite,,,La0.67Sr0.33Mn0.94Mo0.06O3,,,O3.0Mn0.94Sr0.33Mo0.06La0.67,,R3̄c (No.167),
,Rhombohedral,230.6,230.6 K,,,10.1016/j.jpcs.2017.05.010,TRUE,"{'a': '5.442 Å', 'b': '5.442 Å', 'c': '13.321 Å'}",R-3c,,,La0.6Ca0.4MnO3,,,O3.0Ca0.4Mn1La0.6,,R-3c,
,Orthorhombic,361.9,361.9 K,,,10.1016/j.jpcs.2017.05.010,TRUE,"{'a': '5.502 Å', 'b': '5.457 Å', 'c': '7.727 Å'}",Pbnm,,,La0.6Sr0.4MnO3,,,O3.0Mn1Sr0.4La0.6,,Pbnm,
,Orthorhombic,286.4,286.4 K,,,10.1016/j.jpcs.2017.05.010,TRUE,"{'a': '5.468 Å', 'b': '5.448 Å', 'c': '7.693 Å'}",Pbnm,,,La0.6Ca0.35Sr0.05MnO3,,,O3.0Ca0.35Mn1Sr0.05La0.6,,Pbnm,
,Rhombohedral,340,340 K,,,10.1016/S1293-2558(03)00059-1,TRUE,,,,,La0.6Pb0.4MnO3,,,O3.0Mn1La0.6Pb0.4,,R-3c,
,Rhombohedral,105,105 K,,,10.1016/S1293-2558(03)00059-1,TRUE,,,,,La0.6Pb0.4Mn0.1Ru0.9O3,,,O3.0Mn0.1Ru0.9La0.6Pb0.4,,R-3c,
,Rhombohedral,360.3,360.3 K,,,10.1016/j.jmmm.2017.02.022,TRUE,"{'a': '5.4979 Å', 'c': '13.4607 Å'}",Perovskite,,,La0.6Pr0.1Sr0.3MnO3,,,O3.0Mn1Sr0.3La0.6Pr0.1,,R3̅c,
,Rhombohedral,352.2,352.2 K,,,10.1016/j.jmmm.2017.02.022,TRUE,"{'a': '5.4998 Å', 'c': '13.4677 Å'}",Perovskite,,,La0.6Pr0.1Sr0.3Mn0.95Ru0.05O3,,,O3.0Mn0.95Sr0.3Ru0.05La0.6Pr0.1,,R3̅c,
,Rhombohedral,345.6,345.6 K,,,10.1016/j.jmmm.2017.02.022,TRUE,"{'a': '5.5112 Å', 'c': '13.4751 Å'}",Perovskite,,,La0.6Pr0.1Sr0.3Mn0.85Ru0.15O3,,,O3.0Mn0.85Sr0.3Ru0.15La0.6Pr0.1,,R3̅c,
,,186.88,186.88 K,,,10.1016/j.jmmm.2017.02.022,FALSE,,,,,Fe10Ni70B19Si1,,,B19.0Si1.0Fe10.0Ni70.0,,,
,,268.47,268.47 K,,,10.1016/j.jmmm.2017.02.022,FALSE,,,,,Fe13Ni67B19Si1,,,B19.0Si1.0Fe13.0Ni67.0,,,
,,341.82,341.82 K,,,10.1016/j.jmmm.2017.02.022,FALSE,,,,,Fe16Ni64B19Si1,,,B19.0Si1.0Fe16.0Ni64.0,,,
,,281.6,281.6 K,,,10.1016/j.jmmm.2017.02.022,FALSE,,,,,Fe88Co2Zr10,,,Fe88.0Co2.0Zr10.0,,,
,,328,328.0 K,,,10.1016/j.jmmm.2017.02.022,FALSE,,,,,Fe86Co4Zr10,,,Fe86.0Co4.0Zr10.0,,,
,,374.8,374.8 K,,,10.1016/j.jmmm.2017.02.022,FALSE,,,,,Fe84Co6Zr10,,,Fe84.0Co6.0Zr10.0,,,
,,268.16,268.16 K,,,10.1016/j.jmmm.2017.02.022,TRUE,,,,,La0.7Ca0.3MnO3,,,O3.0Ca0.3Mn1La0.7,,,
,Rhombohedral,370,370 K,,,10.1016/j.jallcom.2004.09.046,TRUE,"{'a': '5.4843 Å', 'c': '13.3594 Å'}",Perovskite,,,La0.6Sr0.4MnO3,,,O3.0Mn1Sr0.4La0.6,,R-3c,
,Rhombohedral,345,345 K,,,10.1016/j.jallcom.2004.09.046,TRUE,"{'a': '5.5021 Å', 'c': '13.3676 Å'}",Perovskite,,,La0.6Sr0.35K0.05MnO3,,,O3.0K0.05Mn1Sr0.35La0.6,,R-3c,
,Rhombohedral,320,320 K,,,10.1016/j.jallcom.2004.09.046,TRUE,"{'a': '5.5081 Å', 'c': '13.3682 Å'}",Perovskite,,,La0.6Sr0.3K0.1MnO3,,,O3.0K0.1Mn1Sr0.3La0.6,,R-3c,
,Rhombohedral,305,305 K,,,10.1016/j.jallcom.2004.09.046,TRUE,"{'a': '5.5132 Å', 'c': '13.3701 Å'}",Perovskite,,,La0.6Sr0.25K0.15MnO3,,,O3.0K0.15Mn1Sr0.25La0.6,,R-3c,
,Rhombohedral,330,330 K,,,10.1016/j.jmmm.2016.05.010,TRUE,{'a': '7.755 Å'},R 3̄ c,,,La0.6Sr0.3Mn1.1O3,125,125 K,O3.0Mn1.1Sr0.3La0.6,,,
,,360,360 K,,,10.1016/j.jmmm.2016.05.010,TRUE,,,,,La0.7Sr0.3MnO3,,,O3.0Mn1Sr0.3La0.7,,,
,,260,260 K,,,10.1016/j.jmmm.2016.05.010,TRUE,,,,,Pr0.7Sr0.3MnO3,,,O3.0Mn1Sr0.3Pr0.7,,,
,,243,243 K,,,10.1016/j.jmmm.2016.05.010,TRUE,,,,,Nd0.7Sr0.3MnO3,,,O3.0Mn1Sr0.3Nd0.7,,,
,,130,130 K,,,10.1016/j.jmmm.2016.05.010,TRUE,,,,,Sm0.7Sr0.3MnO3,,,O3.0Mn1Sr0.3Sm0.7,,,
,,80,80 K,,,10.1016/j.jmmm.2016.05.010,TRUE,,,,,Eu0.7Sr0.3MnO3,,,O3.0Mn1Sr0.3Eu0.7,,,
,Rhombohedral,319,319 K,327 K,327,10.1016/j.jallcom.2016.11.286,TRUE,"{'a': '5.506 Å', 'b': '5.506 Å', 'c': '13.371 Å'}",,10.00 μB,,La0.7Sr0.3MnO3,,,O3.0Mn1Sr0.3La0.7,,R-3c,
,Orthorhombic,315,315 K,325 K,325,10.1016/j.jallcom.2016.11.286,TRUE,"{'a': '5.503 Å', 'b': '7.761 Å', 'c': '5.431 Å'}",,7.19 μB,,La0.69Dy0.01Sr0.3MnO3,,,O3.0Mn1Sr0.3La0.69Dy0.01,,Pnma,
,Orthorhombic,264,264 K,313 K,313,10.1016/j.jallcom.2016.11.286,TRUE,"{'a': '5.496 Å', 'b': '7.745 Å', 'c': '5.443 Å'}",,6.54 μB,,La0.67Dy0.03Sr0.3MnO3,,,O3.0Mn1Sr0.3La0.67Dy0.03,,Pnma,
,Orthorhombic,260,260 K,256 K,256,10.1016/j.jallcom.2016.09.097,TRUE,"{'a': '5.450 Å', 'b': '5.464 Å', 'c': '7.730 Å'}",Pnma,6.81 μB,,La0.7Ca0.3MnO3,,,O3.0Ca0.3Mn1La0.7,,Pnma,
,Orthorhombic,204,204 K,194 K,194,10.1016/j.jallcom.2016.09.097,TRUE,"{'a': '5.446 Å', 'b': '5.443 Å', 'c': '7.688 Å'}",Pnma,7.60 μB,,La0.5Pr0.2Ca0.3MnO3,,,O3.0Ca0.3Mn1La0.5Pr0.2,,Pnma,
,Orthorhombic,176,176 K,170 K,170,10.1016/j.jallcom.2016.09.097,TRUE,"{'a': '5.435 Å', 'b': '5.434 Å', 'c': '7.675 Å'}",Pnma,7.77 μB,,La0.4Pr0.3Ca0.3MnO3,,,O3.0Ca0.3Mn1La0.4Pr0.3,,Pnma,
,Orthorhombic,144,144 K,155 K,155,10.1016/j.jallcom.2016.09.097,TRUE,"{'a': '5.432 Å', 'b': '5.425 Å', 'c': '7.663 Å'}",Pnma,8.03 μB,,La0.3Pr0.4Ca0.3MnO3,,,O3.0Ca0.3Mn1La0.3Pr0.4,,Pnma,
,Orthorhombic,110,110 K,139 K,139,10.1016/j.jallcom.2016.09.097,TRUE,"{'a': '5.431 Å', 'b': '5.416 Å', 'c': '7.654 Å'}",Pnma,8.43 μB,,La0.2Pr0.5Ca0.3MnO3,,,O3.0Ca0.3Mn1La0.2Pr0.5,,Pnma,
,,295,295 K,,,10.1016/j.jallcom.2016.09.097,TRUE,,,,,Gd,,,Gd1,,,
,,296,296 K,,,10.1016/j.jallcom.2016.09.097,FALSE,,,,,La0.4Pr0.3Sr0.3MnO3,,,O3.0Mn1Sr0.3La0.4Pr0.3,,,
,,158,158 K,,,10.1016/j.jallcom.2016.09.097,FALSE,,,,,La0.39Pr0.32Ca0.3Mn0.98O3,,,O3.0Ca0.3Mn0.98La0.39Pr0.32,,,
,,341,341 K,,,10.1016/j.jallcom.2016.09.097,FALSE,,,,,La0.7Ca0.05Sr0.25MnO3,,,O3.0Ca0.05Mn1Sr0.25La0.7,,,
,,325,325 K,,,10.1016/j.jallcom.2016.09.097,FALSE,,,,,La0.75Nd0.05Ba0.3MnO3,,,O3.0Mn1Ba0.3La0.75Nd0.05,,,
,Rhombohedral,235,235 K,,,10.1016/j.physb.2008.07.044,TRUE,"{'a': '5.442 Å', 'b': '5.442 Å', 'c': '13.194 Å'}",R3̄c,,,La0.75Sr0.25CoO3,,,O3.0Co1Sr0.25La0.75,,R3̄c,
,Rhombohedral,229,229 K,,,10.1016/j.physb.2008.07.044,TRUE,"{'a': '5.443 Å', 'b': '5.443 Å', 'c': '13.175 Å'}",R3̄c,,,La0.75Sr0.20Na0.05CoO3,,,O3.0Na0.05Co1Sr0.2La0.75,,R3̄c,
,Rhombohedral,200,200 K,,,10.1016/j.physb.2008.07.044,TRUE,"{'a': '5.445 Å', 'b': '5.445 Å', 'c': '13.160 Å'}",R3̄c,,,La0.75Sr0.15Na0.10CoO3,,,O3.0Na0.1Co1Sr0.15La0.75,,R3̄c,
,Rhombohedral,310,310 K,310 K,310,10.1016/j.jallcom.2016.12.324,TRUE,"{'a': '5.5345 Å', 'c': '13.4017 Å'}",Hexagonal,5.45 μB,,La0.7Ca0.1Pb0.2MnO3,,,O3.0Ca0.1Mn1La0.7Pb0.2,,R3̄c,
,Rhombohedral,300,300 K,305 K,305,10.1016/j.jallcom.2016.12.324,TRUE,"{'a': '5.5334 Å', 'c': '13.3998 Å'}",Hexagonal,4.95 μB,,La0.7Ca0.1Pb0.2Mn0.95Al0.025Sn0.025O3,,,O3.0Al0.025Ca0.1Mn0.95Sn0.025La0.7Pb0.2,,R3̄c,
,Rhombohedral,295,295 K,300 K,300,10.1016/j.jallcom.2016.12.324,TRUE,"{'a': '5.5320 Å', 'c': '13.3988 Å'}",Hexagonal,4.49 μB,,La0.7Ca0.1Pb0.2Mn0.9Al0.05Sn0.05O3,,,O3.0Al0.05Ca0.1Mn0.9Sn0.05La0.7Pb0.2,,R3̄c,
,Rhombohedral,290,290 K,295 K,295,10.1016/j.jallcom.2016.12.324,TRUE,"{'a': '5.5214 Å', 'c': '13.3787 Å'}",Hexagonal,4.36 μB,,La0.7Ca0.1Pb0.2Mn0.85Al0.075Sn0.075O3,,,O3.0Al0.075Ca0.1Mn0.85Sn0.075La0.7Pb0.2,,R3̄c,
,,223,223 K,,,10.1016/j.jallcom.2016.12.324,FALSE,,,,,La0.57Nd0.1Sr0.33Mn0.9Sn0.1O3,,,O3.0Mn0.9Sr0.33Sn0.1La0.57Nd0.1,,,
,Rhombohedral,292.8,292.8 ± 0.2 K,,,10.1016/j.jallcom.2015.01.152,TRUE,,,,,La0.7Ca0.2Sr0.1MnO3,,,O3.0Ca0.2Mn1Sr0.1La0.7,,R-3c,
,Rhombohedral,279.68,279.68 ± 0.08 K,,,10.1016/j.jallcom.2015.01.152,TRUE,,,,,La0.7Ca0.2Sr0.1Mn0.95Cr0.05O3,,,O3.0Ca0.2Cr0.05Mn0.95Sr0.1La0.7,,R-3c,
,Rhombohedral,255.33,255.33 ± 0.42 K,,,10.1016/j.jallcom.2015.01.152,TRUE,,,,,La0.7Ca0.2Sr0.1Mn0.9Cr0.1O3,,,O3.0Ca0.2Cr0.1Mn0.9Sr0.1La0.7,,R-3c,
,,334.54,334.54 K,,,10.1016/j.jallcom.2015.01.152,FALSE,,,,,La0.7Pb0.05Na0.25MnO3,,,O3.0Na0.25Mn1La0.7Pb0.05,,,
,,363,363 K,,,10.1016/j.jallcom.2015.01.152,TRUE,,,,,La0.7Sr0.3MnO3,,,O3.0Mn1Sr0.3La0.7,,,
,,316.65,316.65 K,,,10.1016/j.jallcom.2015.01.152,FALSE,,,,,La0.67Pb0.33Mn0.92Co0.08O3,,,O3.0Mn0.92Co0.08La0.67Pb0.33,,,
,,239,239 K,,,10.1016/j.jallcom.2015.01.152,TRUE,,,,,La0.9Te0.1MnO3,,,O3.0Mn1Te0.1La0.9,,,
,,409.1,409.1 K,,,10.1016/j.jallcom.2015.01.152,TRUE,,,,,Sr2FeMoO6,,,O6.0Fe1Sr2.0Mo1,,,
,,336.24,336.24 K,,,10.1016/j.jallcom.2015.01.152,TRUE,,,,,La0.7Sr0.3Mn0.8Ti0.2O3,,,O3.0Ti0.2Mn0.8Sr0.3La0.7,,,
,,354,354 K,,,10.1016/j.jallcom.2015.01.152,TRUE,,,,,La0.7Sr0.3MnO3,,,O3.0Mn1Sr0.3La0.7,,,
,,326,326 K,,,10.1016/j.jallcom.2015.01.152,FALSE,,,,,La0.7Ca0.1Sr0.2MnO3,,,O3.0Ca0.1Mn1Sr0.2La0.7,,,
,Orthorhombic,260,260 K,256 K,256,10.1016/j.jallcom.2015.10.162,TRUE,"{'a': '5.451 Å', 'b': '5.468 Å', 'c': '7.709 Å'}",Pnma,6.8 μB,,La0.7Ca0.3MnO3,,,O3.0Ca0.3Mn1La0.7,,Pnma,
,Orthorhombic,260,260 K,266 K,266,10.1016/j.jallcom.2015.10.162,TRUE,"{'a': '5.448 Å', 'b': '5.477 Å', 'c': '7.717 Å'}",Pnma,6.7 μB,,La0.7Ca0.275Ba0.025MnO3,,,O3.0Ca0.275Mn1Ba0.025La0.7,,Pnma,
,Orthorhombic,267,267 K,273 K,273,10.1016/j.jallcom.2015.10.162,TRUE,"{'a': '5.452 Å', 'b': '5.479 Å', 'c': '7.725 Å'}",Pnma,6.1 μB,,La0.7Ca0.25Ba0.05MnO3,,,O3.0Ca0.25Mn1Ba0.05La0.7,,Pnma,
,Orthorhombic,268,268 K,276 K,276,10.1016/j.jallcom.2015.10.162,TRUE,"{'a': '5.442 Å', 'b': '5.479 Å', 'c': '7.744 Å'}",Pnma,6.0 μB,,La0.7Ca0.225Ba0.075MnO3,,,O3.0Ca0.225Mn1Ba0.075La0.7,,Pnma,
,Orthorhombic,300,300 K,309 K,309,10.1016/j.jallcom.2015.10.162,TRUE,"{'a': '5.433 Å', 'b': '5.495 Å', 'c': '7.740 Å'}",Pnma,5.5 μB,,La0.7Ca0.2Ba0.1MnO3,,,O3.0Ca0.2Mn1Ba0.1La0.7,,Pnma,
,Orthorhombic,284,284 K,,,10.1016/j.jallcom.2015.10.162,TRUE,,,,,La0.7Ca0.2Sr0.1MnO3,,,O3.0Ca0.2Mn1Sr0.1La0.7,,,
,Orthorhombic,308,308 K,,,10.1016/j.jallcom.2015.10.162,TRUE,,,,,La0.7Ca0.2Sr0.1MnO3,,,O3.0Ca0.2Mn1Sr0.1La0.7,,,
,Orthorhombic,340,340 K,,,10.1016/j.jallcom.2015.10.162,FALSE,,,,,La0.7Ca0.1Sr0.2MnO3,,,O3.0Ca0.1Mn1Sr0.2La0.7,,,
,Orthorhombic,341,341 K,,,10.1016/j.jallcom.2015.10.162,FALSE,,,,,La0.7Ca0.05Sr0.25MnO3,,,O3.0Ca0.05Mn1Sr0.25La0.7,,,
,Orthorhombic,305,305 K,,,10.1016/j.jallcom.2015.10.162,FALSE,,,,,Pr0.63Sr0.37MnO3,,,O3.0Mn1Sr0.37Pr0.63,,,
,Orthorhombic,200,200 K,,,10.1016/j.ssc.2013.12.032,TRUE,"{'a': '5.467 Å', 'b': '5.451 Å', 'c': '7.707 Å'}",Perovskite,,,La0.7Ca0.3Mn0.91Ni0.09O3,,,O3.0Ca0.3Mn0.91Ni0.09La0.7,,Pbnm,
,Orthorhombic,185,185 K,,,10.1016/j.ssc.2013.12.032,TRUE,"{'a': '5.461 Å', 'b': '5.450 Å', 'c': '7.719 Å'}",Perovskite,,,La0.7Ca0.3Mn0.88Ni0.12O3,,,O3.0Ca0.3Mn0.88Ni0.12La0.7,,Pbnm,
,Orthorhombic,170,170 K,,,10.1016/j.ssc.2013.12.032,TRUE,"{'a': '5.474 Å', 'b': '5.450 Å', 'c': '7.713 Å'}",Perovskite,,,La0.7Ca0.3Mn0.85Ni0.15O3,,,O3.0Ca0.3Mn0.85Ni0.15La0.7,,Pbnm,
,Orthorhombic,245,245 K,240 K,240,10.1016/j.jmmm.2016.11.050,TRUE,"{'a': '5.469 Å', 'b': '5.461 Å', 'c': '7.744 Å'}",Pbnm,"6.86 μB (experimental), 4.59 μB (calculated)",,La0.7Ca0.3MnO3,,,O3.0Ca0.3Mn1La0.7,,Pbnm,
,Orthorhombic,160,160 K,,,10.1016/j.jmmm.2016.11.050,TRUE,"{'a': '5.469 Å', 'b': '5.466 Å', 'c': '7.746 Å'}",Pbnm,,,La0.7Ca0.3Mn0.94Zn0.06O3,,,O3.0Ca0.3Mn0.94Zn0.06La0.7,,Pbnm,
,Orthorhombic,100,100 K,,,10.1016/j.jmmm.2016.11.050,TRUE,"{'a': '5.470 Å', 'b': '5.469 Å', 'c': '7.749 Å'}",Pbnm,,,La0.7Ca0.3Mn0.92Zn0.08O3,,,O3.0Ca0.3Mn0.92Zn0.08La0.7,,Pbnm,
,Orthorhombic,70,70 K,163 K,163,10.1016/j.jmmm.2016.11.050,TRUE,"{'a': '5.470 Å', 'b': '5.479 Å', 'c': '7.751 Å'}",Pbnm,"5.96 μB (experimental), 4.08 μB (calculated)",,La0.7Ca0.3Mn0.9Zn0.1O3,,,O3.0Ca0.3Mn0.9Zn0.1La0.7,,Pbnm,
,,130,130 K,,,10.1016/j.jmmm.2016.11.050,FALSE,,,,,La0.5Ca0.5Mn0.96Ni0.04O3,,,O3.0Ca0.5Mn0.96Ni0.04La0.5,,,
,,186,186 K,,,10.1016/j.jmmm.2016.11.050,TRUE,,,,,La0.4Pr0.3Ca0.3MnO3,,,O3.0Ca0.3Mn1La0.4Pr0.3,,,
,,194,194 K,,,10.1016/j.jmmm.2016.11.050,FALSE,,,,,La0.67Ca0.33Mn0.95Cu0.15O3,,,O3.0Ca0.33Mn0.95Cu0.15La0.67,,,
,,202,202 K,,,10.1016/j.jmmm.2016.11.050,TRUE,,,,,La0.67Ca0.33Mn0.85Zn0.15O3,,,O3.0Ca0.33Mn0.85Zn0.15La0.67,,,
,,113,113 K,,,10.1016/j.jmmm.2016.11.050,TRUE,,,,,La0.7Sr0.3Mn0.8Fe0.2O3,,,O3.0Mn0.8Fe0.2Sr0.3La0.7,,,
,,310,310 K,,,10.1016/j.jmmm.2016.11.050,FALSE,,,,,La0.7Sr0.3Mn0.9Al0.1O3,,,O3.0Al0.1Mn0.9Sr0.3La0.7,,,
,,263,263 K,,,10.1016/j.jmmm.2016.11.050,FALSE,,,,,La0.57Nd0.1Sr0.33Mn0.8Al0.2O3,,,O3.0Al0.2Mn0.8Sr0.33La0.57Nd0.1,,,
,,271,271 K,,,10.1016/j.jmmm.2016.11.050,FALSE,,,,,La0.67Ba0.33Mn0.95Fe0.05O3,,,O3.0Mn0.95Fe0.05Ba0.33La0.67,,,
,,112,112 K,,,10.1016/j.jmmm.2016.11.050,FALSE,,,,,La0.7Ca0.3Mn0.93Fe0.07O3,,,O3.0Ca0.3Mn0.93Fe0.07La0.7,,,
,,260,260 K,,,10.1016/j.jmmm.2016.11.050,FALSE,,,,,La0.67Pb0.33Mn0.7Co0.3O3,,,O3.0Mn0.7Co0.3La0.67Pb0.33,,,
,Orthorhombic,256,256 K,,,10.1016/j.jallcom.2015.07.216,TRUE,,,,,La0.7Ca0.275Ba0.025MnO3,,,O3.0Ca0.275Mn1Ba0.025La0.7,,Pnma,
,Orthorhombic,258,258 K,,,10.1016/j.jallcom.2015.07.216,TRUE,,,,,La0.7Ca0.25Ba0.05MnO3,,,O3.0Ca0.25Mn1Ba0.05La0.7,,Pnma,
,,264,264 K,,,10.1016/j.jallcom.2015.07.216,TRUE,,,,,La0.7Ca0.3MnO3,,,O3.0Ca0.3Mn1La0.7,,,
,,275,275 K,,,10.1016/j.jallcom.2015.07.216,TRUE,,,,,La0.7Ca0.25Sr0.05MnO3,,,O3.0Ca0.25Mn1Sr0.05La0.7,,,
,,308,308 K,,,10.1016/j.jallcom.2015.07.216,TRUE,,,,,La0.7Ca0.2Sr0.1MnO3,,,O3.0Ca0.2Mn1Sr0.1La0.7,,,
,,340,340 K,,,10.1016/j.jallcom.2015.07.216,FALSE,,,,,La0.7Ca0.1Sr0.2MnO3,,,O3.0Ca0.1Mn1Sr0.2La0.7,,,
,,341,341 K,,,10.1016/j.jallcom.2015.07.216,FALSE,,,,,La0.7Ca0.05Sr0.25MnO3,,,O3.0Ca0.05Mn1Sr0.25La0.7,,,
,,135,135 K,,,10.1016/j.jallcom.2015.07.216,FALSE,,,,,Sm0.58Sr0.42MnO3,,,O3.0Mn1Sr0.42Sm0.58,,,
,,240,240 K,,,10.1016/j.jallcom.2015.07.216,TRUE,,,,,Nd0.7Sr0.3MnO3,,,O3.0Mn1Sr0.3Nd0.7,,,
,,258,258 K,,,10.1016/j.jallcom.2015.07.216,TRUE,,,,,Pr0.7Sr0.3MnO3,,,O3.0Mn1Sr0.3Pr0.7,,,
,,291,291 K,,,10.1016/j.jallcom.2015.07.216,TRUE,,,,,Pr0.6Sr0.4MnO3,,,O3.0Mn1Sr0.4Pr0.6,,,
,,301,301 K,,,10.1016/j.jallcom.2015.07.216,FALSE,,,,,Pr0.65Sr0.45MnO3,,,O3.0Mn1Sr0.45Pr0.65,,,
,,270,270 K,,,10.1016/j.jallcom.2015.07.216,TRUE,,,,,Pr0.5Eu0.1Sr0.4MnO3,,,O3.0Mn1Sr0.4Pr0.5Eu0.1,,,
,Orthorhombic,255,255 K,,,10.1016/j.jallcom.2016.03.156,TRUE,"{'a': '5.464 Å', 'b': '5.469 Å', 'c': '7.737 Å'}",Pnma,,,La0.7Ca0.3MnO3,,,O3.0Ca0.3Mn1La0.7,,Pnma,
,Orthorhombic,260,260 K,,,10.1016/j.jallcom.2016.03.156,TRUE,"{'a': '5.465 Å', 'b': '5.479 Å', 'c': '7.740 Å'}",Pnma,,,La0.7Ca0.27Na0.03MnO3,,,O3.0Na0.03Ca0.27Mn1La0.7,,Pnma,
,Orthorhombic,263,263 K,,,10.1016/j.jallcom.2016.03.156,TRUE,"{'a': '5.467 Å', 'b': '5.470 Å', 'c': '7.741 Å'}",Pnma,,,La0.7Ca0.24Na0.06MnO3,,,O3.0Na0.06Ca0.24Mn1La0.7,,Pnma,
,Orthorhombic,271,271 K,,,10.1016/j.jallcom.2016.03.156,TRUE,"{'a': '5.470 Å', 'b': '5.472 Å', 'c': '7.749 Å'}",Pnma,,,La0.7Ca0.21Na0.09MnO3,,,O3.0Na0.09Ca0.21Mn1La0.7,,Pnma,
,Perovskite,,,,,10.1016/j.jallcom.2016.03.156,TRUE,,,,,LaMnO3,137.5,135-140 K,O3.0Mn1La1,,,
,Orthorhombic,260,260 K,,,10.1016/j.jallcom.2016.03.156,TRUE,,Pnma,,,La0.7Ca0.3MnO3,,,O3.0Ca0.3Mn1La0.7,,Pnma,
,Orthorhombic,270,270K,,,10.1016/j.jmmm.2006.10.1061,TRUE,"{'a': '5.4695', 'b': '5.4703', 'c': '7.7417'}",,,,La0.7Ca0.25Pb0.05MnO3,,,O3.0Ca0.25Mn1La0.7Pb0.05,,,
,Orthorhombic,300,300K,,,10.1016/j.jmmm.2006.10.1061,TRUE,"{'a': '5.4728', 'b': '5.4783', 'c': '7.7474'}",,,,La0.7Ca0.2Pb0.1MnO3,,,O3.0Ca0.2Mn1La0.7Pb0.1,,,
,Orthorhombic,338,338K,,,10.1016/j.jmmm.2006.10.1061,TRUE,"{'a': '5.4898', 'b': '5.5107', 'c': '7.7657'}",,,,La0.7Ca0.1Pb0.2MnO3,,,O3.0Ca0.1Mn1La0.7Pb0.2,,,
,Rhombohedral,306,306K,306K,306,10.1016/S0304-8853(01)00512-1,TRUE,,,2.7 μB,,La0.7Pb0.3MnO3,,,O3.0Mn1La0.7Pb0.3,,,
,Rhombohedral,330,330K,,,10.1016/S0304-8853(01)00512-1,TRUE,,,,,La0.7Pb0.3Mn0.8Co0.2O3,,,O3.0Mn0.8Co0.2La0.7Pb0.3,,,
,Rhombohedral,60,60K,,,10.1016/S0304-8853(01)00512-1,TRUE,,,,,La0.7Pb0.3Mn0.1Co0.9O3,,,O3.0Mn0.1Co0.9La0.7Pb0.3,,,
,Rhombohedra,338,338 K,,,10.1016/j.physb.2012.10.022,TRUE,"{'a': '5.4847 Å', 'c': '13.3357 Å'}",,,,La0.7Sr0.3MnO3,,,O3.0Mn1Sr0.3La0.7,,R-3C,
,Rhombohedra,300,300 K,,,10.1016/j.physb.2012.10.022,TRUE,"{'a': '5.4504 Å', 'c': '13.3200 Å'}",,,,La0.7Sr0.3Mn0.95Co0.05O3,,,O3.0Mn0.95Co0.05Sr0.3La0.7,,R-3C,
,Rhombohedra,260,260 K,,,10.1016/j.physb.2012.10.022,TRUE,"{'a': '5.4502 Å', 'c': '13.3000 Å'}",,,,La0.7Sr0.3Mn0.9Co0.1O3,,,O3.0Mn0.9Co0.1Sr0.3La0.7,,R-3C,
,,275,275 K,,,10.1016/j.physb.2012.10.022,TRUE,,,,,La0.7Ca0.3Mn0.95Co0.05O3,,,O3.0Ca0.3Mn0.95Co0.05La0.7,,,
,Rhombohedral,362.1,362.1 K,,,10.1016/j.cap.2011.11.010,TRUE,"{'a': '5.49 Å', 'c': '13.33 Å'}",,,,La0.7Sr0.3MnO3,,,O3.0Mn1Sr0.3La0.7,,R-3c,
,Rhombohedral,356,356.0 K,,,10.1016/j.cap.2011.11.010,TRUE,"{'a': '5.48 Å', 'c': '13.32 Å'}",,,,La0.7Sr0.3Mn0.99Ni0.01O3,,,O3.0Mn0.99Ni0.01Sr0.3La0.7,,R-3c,
,Rhombohedral,350.1,350.1 K,,,10.1016/j.cap.2011.11.010,TRUE,"{'a': '5.47 Å', 'c': '13.31 Å'}",,,,La0.7Sr0.3Mn0.98Ni0.02O3,,,O3.0Mn0.98Ni0.02Sr0.3La0.7,,R-3c,
,Rhombohedral,346.7,346.7 K,,,10.1016/j.cap.2011.11.010,TRUE,"{'a': '5.46 Å', 'c': '13.30 Å'}",,,,La0.7Sr0.3Mn0.97Ni0.03O3,,,O3.0Mn0.97Ni0.03Sr0.3La0.7,,R-3c,
,,190.7,190.7 K,,,10.1016/j.cap.2011.11.010,TRUE,,,,,La0.7Sr0.3Mn0.95Co0.05O3,,,O3.0Mn0.95Co0.05Sr0.3La0.7,,,
,,350,350 K,,,10.1016/j.cap.2011.11.010,TRUE,,,,,La0.7Sr0.3Mn0.95Cu0.05O3,,,O3.0Mn0.95Cu0.05Sr0.3La0.7,,,
,,350,350 K,,,10.1016/j.cap.2011.11.010,TRUE,,,,,La0.7Sr0.3Mn0.9Cu0.1O3,,,O3.0Mn0.9Cu0.1Sr0.3La0.7,,,
,,343,343 K,,,10.1016/j.cap.2011.11.010,TRUE,,,,,La0.7Sr0.3Mn0.95Fe0.05O3,,,O3.0Mn0.95Fe0.05Sr0.3La0.7,,,
,,296,296 K,,,10.1016/j.cap.2011.11.010,TRUE,,,,,La0.7Sr0.3Mn0.93Fe0.07O3,,,O3.0Mn0.93Fe0.07Sr0.3La0.7,,,
,,260,260 K,,,10.1016/j.cap.2011.11.010,TRUE,,,,,La0.7Sr0.3Mn0.90Fe0.10O3,,,O3.0Mn0.9Fe0.1Sr0.3La0.7,,,
,,180,180 K,,,10.1016/j.cap.2011.11.010,TRUE,,,,,La0.7Sr0.3Mn0.85Fe0.15O3,,,O3.0Mn0.85Fe0.15Sr0.3La0.7,,,
,,94,94 K,,,10.1016/j.cap.2011.11.010,TRUE,,,,,La0.7Sr0.3Mn0.80Fe0.20O3,,,O3.0Mn0.8Fe0.2Sr0.3La0.7,,,
,,330.3,330.3 K,,,10.1016/j.cap.2011.11.010,TRUE,,,,,La0.7Sr0.3Mn0.95Al0.05O3,,,O3.0Al0.05Mn0.95Sr0.3La0.7,,,
,,305,305 K,,,10.1016/j.cap.2011.11.010,FALSE,,,,,La0.7Sr0.3Mn0.9Al0.1O3,,,O3.0Al0.1Mn0.9Sr0.3La0.7,,,
,,300.8,300.8 K,,,10.1016/j.cap.2011.11.010,TRUE,,,,,La0.7Sr0.3Mn0.95Ti0.05O3,,,O3.0Ti0.05Mn0.95Sr0.3La0.7,,,
,,286,286 K,,,10.1016/j.cap.2011.11.010,TRUE,,,,,La0.7Sr0.3Mn0.8Cr0.2O3,,,O3.0Cr0.2Mn0.8Sr0.3La0.7,,,
,,242,242 K,,,10.1016/j.cap.2011.11.010,TRUE,,,,,La0.7Sr0.3Mn0.6Cr0.4O3,,,O3.0Cr0.4Mn0.6Sr0.3La0.7,,,
,,226,226 K,,,10.1016/j.cap.2011.11.010,TRUE,,,,,La0.7Sr0.3Mn0.5Cr0.5O3,,,O3.0Cr0.5Mn0.5Sr0.3La0.7,,,
,Rhombohedral,370,370 K,,,10.1016/j.ceramint.2015.01.011,TRUE,"{'a': '5.4907 Å', 'b': '5.4907 Å', 'c': '13.3723 Å'}",,,,La0.7Sr0.3MnO3,,,O3.0Mn1Sr0.3La0.7,,,
,Rhombohedral,359,359 K,,,10.1016/j.ceramint.2015.01.011,TRUE,,,,,La0.6Ce0.1Sr0.3MnO3,,,O3.0Mn1Sr0.3La0.6Ce0.1,,,
,Rhombohedral,356,356 K,,,10.1016/j.ceramint.2015.01.011,TRUE,,,,,La0.55Ce0.15Sr0.3MnO3,,,O3.0Mn1Sr0.3La0.55Ce0.15,,,
,Rhombohedral,348,348 K,,,10.1016/j.ceramint.2015.01.011,TRUE,,,,,La0.5Ce0.2Sr0.3MnO3,,,O3.0Mn1Sr0.3La0.5Ce0.2,,,
,Rhombohedral,310,310 K,,,10.1016/j.ceramint.2015.01.011,TRUE,,,,,La0.4Ce0.3Sr0.3MnO3,,,O3.0Mn1Sr0.3La0.4Ce0.3,,,
,,297,297 K,,,10.1016/j.ceramint.2015.01.011,TRUE,,,,,Gd,,,Gd1,,,
,,340,340 K,,,10.1016/j.ceramint.2015.01.011,TRUE,,,,,La0.75Sr0.25MnO3,,,O3.0Mn1Sr0.25La0.75,,,
,,286,286 K,,,10.1016/j.ceramint.2015.01.011,TRUE,,,,,La0.7Sr0.3Mn0.8Cr0.2O3,,,O3.0Cr0.2Mn0.8Sr0.3La0.7,,,
,,83,83 K,,,10.1016/j.ceramint.2015.01.011,TRUE,,,,,Sm0.7Sr0.3MnO3,,,O3.0Mn1Sr0.3Sm0.7,,,
,,256,256 K,,,10.1016/j.ceramint.2015.01.011,FALSE,,,,,La0.4Sm0.3Sr0.3MnO3,,,O3.0Mn1Sr0.3La0.4Sm0.3,,,
,,353,353 K,,,10.1016/j.ceramint.2015.01.011,TRUE,,,,,La0.55Pr0.1Sr0.35MnO3,,,O3.0Mn1Sr0.35La0.55Pr0.1,,,
,Hexagonal,324,324 K,,,10.1016/j.jmmm.2009.08.014,TRUE,"{'a': '5.5196 Å', 'c': '13.5761 Å'}",Rhombohedral,,,La0.65Eu0.05Ba0.3MnO3,,,O3.0Mn1Ba0.3La0.65Eu0.05,,R3̄c,
,Hexagonal,312,312 K,,,10.1016/j.jmmm.2009.08.014,TRUE,"{'a': '5.5082 Å', 'c': '13.5525 Å'}",Rhombohedral,,,La0.6Eu0.1Ba0.3MnO3,,,O3.0Mn1Ba0.3La0.6Eu0.1,,R3̄c,
,Hexagonal,298,298 K,,,10.1016/j.jmmm.2009.08.014,TRUE,"{'a': '5.5071 Å', 'c': '13.5447 Å'}",Rhombohedral,,,La0.55Eu0.15Ba0.3MnO3,,,O3.0Mn1Ba0.3La0.55Eu0.15,,R3̄c,
,,248,248 K,,,10.1016/j.jmmm.2009.08.014,TRUE,,,,,La0.62Bi0.05Ca0.33MnO3,,,O3.0Ca0.33Mn1La0.62Bi0.05,,,
,,268,268 K,,,10.1016/j.jmmm.2009.08.014,TRUE,,,,,La0.5Cd0.5MnO3,,,O3.0Mn1Cd0.5La0.5,,,
,,260,260 K,,,10.1016/j.jmmm.2009.08.014,TRUE,,,,,La0.6Y0.07Ca0.33MnO3,,,O3.0Ca0.33Mn1Y0.07La0.6,,,
,,268,268 K,,,10.1016/j.jmmm.2009.08.014,FALSE,,,,,La0.14Nd0.56Sr0.3MnO3,,,O3.0Mn1Sr0.3La0.14Nd0.56,,,
,,216,216 K,,,10.1016/j.jmmm.2009.08.014,TRUE,,,,,La0.7Ca0.3MnO3,,,O3.0Ca0.3Mn1La0.7,,,
,,333,333 K,,,10.1016/j.jmmm.2009.08.014,TRUE,,,,,La0.8Na0.2MnO3,,,O3.0Na0.2Mn1La0.8,,,
,Orthorhombic,259.19,259.19 K,,,10.1016/j.physb.2017.04.016,TRUE,"{'a': '5.4577 Å', 'b': '7.7066 Å', 'c': '5.4742 Å'}",Pnma,,71.917 emu/g,La0.7Ca0.3MnO3,,,O3.0Ca0.3Mn1La0.7,,Pnma,
,Orthorhombic,287.04,287.04 K,,,10.1016/j.physb.2017.04.016,TRUE,"{'a': '5.4497 Å', 'b': '7.7154 Å', 'c': '5.4776 Å'}",Pnma,,66.914 emu/g,La0.65Na0.05Ca0.3MnO3,,,O3.0Na0.05Ca0.3Mn1La0.65,,Pnma,
,Orthorhombic,298.52,298.52 K,,,10.1016/j.physb.2017.04.016,TRUE,"{'a': '5.4496 Å', 'b': '7.7189 Å', 'c': '5.4779 Å'}",Pnma,,63.897 emu/g,La0.6Na0.1Ca0.3MnO3,,,O3.0Na0.1Ca0.3Mn1La0.6,,Pnma,
,,234,234 K,,,10.1016/j.physb.2017.04.016,FALSE,,,,,La0.8Ag0.1Ca0.2MnO3,,,O3.0Ca0.2Mn1Ag0.1La0.8,,,
,,271,271 K,,,10.1016/j.physb.2017.04.016,TRUE,,,,,La0.7Ca0.21Na0.09MnO3,,,O3.0Na0.09Ca0.21Mn1La0.7,,,
,Orthorhombic,240,240 K,,,10.1016/j.jallcom.2012.10.063,TRUE,"{'a': '5.4765 Å', 'b': '7.7417 Å', 'c': '5.4949 Å'}",,,,La0.71Ca0.29MnO3,,,O3.0Ca0.29Mn1La0.71,,Pnma,
,Orthorhombic,225,225 K,,,10.1016/j.jallcom.2012.10.063,TRUE,"{'a': '5.5140 Å', 'b': '7.7975 Å', 'c': '5.5194 Å'}",,,,La0.60Pr0.13Ca0.27MnO3,,,O3.0Ca0.27Mn1La0.6Pr0.13,,Pnma,
,Orthorhombic,190,190 K,,,10.1016/j.jallcom.2012.10.063,TRUE,"{'a': '5.4744 Å', 'b': '7.7341 Å', 'c': '5.4689 Å'}",,,,La0.49Pr0.22Ca0.30Mn0.98O3,,,O3.0Ca0.3Mn0.98La0.49Pr0.22,,Pnma,
,Orthorhombic,158,158 K,,,10.1016/j.jallcom.2012.10.063,TRUE,"{'a': '5.4539 Å', 'b': '7.7073 Å', 'c': '5.4462 Å'}",,,,La0.39Pr0.32Ca0.30Mn0.98O3,,,O3.0Ca0.3Mn0.98La0.39Pr0.32,,Pnma,
,Orthorhombic,122,122 K,,,10.1016/j.jallcom.2012.10.063,TRUE,"{'a': '5.4795 Å', 'b': '7.7499 Å', 'c': '5.4764 Å'}",,,,La0.36Pr0.36Ca0.29Mn0.92O3,,,O3.0Ca0.29Mn0.92La0.36Pr0.36,,Pnma,
,Orthorhombic,115,115 K,,,10.1016/j.jallcom.2012.10.063,TRUE,"{'a': '5.4725 Å', 'b': '7.7380 Å', 'c': '5.4704 Å'}",,,,La0.28Pr0.42Ca0.30Mn0.93O3,,,O3.0Ca0.3Mn0.93La0.28Pr0.42,,Pnma,
,Orthorhombic,103,103 K,,,10.1016/j.jallcom.2012.10.063,TRUE,"{'a': '5.4656 Å', 'b': '7.7170 Å', 'c': '5.4747 Å'}",,,,La0.10Pr0.59Ca0.31Mn0.96O3,,,O3.0Ca0.31Mn0.96La0.1Pr0.59,,Pnma,
,Orthorhombic,119,119 K,,,10.1016/j.jallcom.2012.10.063,TRUE,"{'a': '5.4770 Å', 'b': '7.7291 Å', 'c': '5.4639 Å'}",,,,Pr0.69Ca0.31Mn0.96O3,,,O3.0Ca0.31Mn0.96Pr0.69,,Pnma,
,Orthorhombic,260,260 K,,,10.1016/j.matlet.2010.11.057,TRUE,"{'a': '5.4774 Å', 'b': '7.7674 Å', 'c': '5.4892 Å'}",Distorted,3.53 μB,,La0.85Ca0.15MnO3,,,O3.0Ca0.15Mn1La0.85,,Pnma,
,Orthorhombic,253,253 K,240 K,240,10.1016/j.jallcom.2017.01.154,TRUE,"{'a': '5.4720 Å', 'b': '7.7396 Å', 'c': '5.5035 Å'}",Pnma,4.83 B.M.,,La0.8Ca0.15Na0.05MnO3,,,O3.0Na0.05Ca0.15Mn1La0.8,,Pnma,
,Orthorhombic,178,178 K,155 K,155,10.1016/j.jallcom.2017.01.154,TRUE,"{'a': '5.4734 Å', 'b': '7.7438 Å', 'c': '5.5050 Å'}",Pnma,5.29 B.M.,,La0.8Ca0.15Na0.05Mn0.95Fe0.05O3,,,O3.0Na0.05Ca0.15Mn0.95Fe0.05La0.8,,Pnma,
,Orthorhombic,156,156 K,111 K,111,10.1016/j.jallcom.2017.01.154,TRUE,"{'a': '5.4761 Å', 'b': '7.7478 Å', 'c': '5.5065 Å'}",Pnma,6.08 B.M.,,La0.8Ca0.15Na0.05Mn0.90Fe0.10O3,,,O3.0Na0.05Ca0.15Mn0.9Fe0.1La0.8,,Pnma,
,Orthorhombic,130,130 K,70 K,70,10.1016/j.jallcom.2017.01.154,TRUE,"{'a': '5.4769 Å', 'b': '7.7503 Å', 'c': '5.5071 Å'}",Pnma,6.42 B.M.,,La0.8Ca0.15Na0.05Mn0.85Fe0.15O3,,,O3.0Na0.05Ca0.15Mn0.85Fe0.15La0.8,,Pnma,
,Monoclinic and Orthorhombic,160,160 K,,,10.1016/j.ssc.2004.12.010,TRUE,,,,,LaMn0.75Cr0.25O3,,,O3.0Cr0.25Mn0.75La1,,P21/c and Pnma,
,Rhombohedral,334.103,334.103 K,,,10.1016/j.jmmm.2017.05.075,TRUE,,,,,La0.8Na0.2MnO3,,,O3.0Na0.2Mn1La0.8,,R-3c,
,Rhombohedral,320.885,320.885 K,,,10.1016/j.jmmm.2017.05.075,TRUE,,,,,La0.8Na0.15□0.05MnO3,,,O3.0Na0.15Mn1La0.8,,R-3c,
,Rhombohedral,296.311,296.311 K,,,10.1016/j.jmmm.2017.05.075,TRUE,,,,,La0.8Na0.1□0.1MnO3,,,O3.0Na0.1Mn1La0.8,,R-3c,
,Rhombohedral,255.635,255.635 K,,,10.1016/j.jmmm.2017.05.075,TRUE,,,,,La0.8Na0.05□0.15MnO3,,,O3.0Na0.05Mn1La0.8,,R-3c,
,,267.88,267.88 K,,,10.1016/j.jmmm.2017.05.075,TRUE,,,,,La0.6Ca0.4MnO3,,,O3.0Ca0.4Mn1La0.6,,,
,,232.4,232.40 K,,,10.1016/j.jmmm.2017.05.075,TRUE,,,,,La0.75Ca0.08Sr0.17Mn0.9Ga0.1O3,,,O3.0Ca0.08Mn0.9Ga0.1Sr0.17La0.75,,,
,,181.375,181.375 K,,,10.1016/j.jmmm.2017.05.075,TRUE,,,,,La0.8Ca0.2MnO3,,,O3.0Ca0.2Mn1La0.8,,,
,,178.177,178.177 K,,,10.1016/j.jmmm.2017.05.075,TRUE,,,,,La0.8Ca0.1□0.1MnO3,,,O3.0Ca0.1Mn1La0.8,,,
,,310,310 K,,,10.1016/j.jmmm.2017.05.075,TRUE,,,,,La0.67Ba0.33Mn0.98Ti0.02O3,,,O3.0Ti0.02Mn0.98Ba0.33La0.67,,,
,Rhombohedral,310,310,,,10.1016/S1293-2558(02)01354-7,TRUE,"{'a': '5.524', 'c': '13.352'}",Perovskite,,,La0.8Sr0.2MnO3,,,O3.0Mn1Sr0.2La0.8,,R-3c,
,Rhombohedral,343,343,,,10.1016/S1293-2558(02)01354-7,TRUE,"{'a': '5.517', 'c': '13.359'}",Perovskite,,,La0.8Sr0.2Mn0.94Ru0.06O3,,,O3.0Mn0.94Sr0.2Ru0.06La0.8,,R-3c,
,Rhombohedral,350,350,,,10.1016/S1293-2558(02)01354-7,TRUE,"{'a': '5.520', 'c': '13.362'}",Perovskite,,,La0.8Sr0.2Mn0.92Ru0.08O3,,,O3.0Mn0.92Sr0.2Ru0.08La0.8,,R-3c,
,Rhombohedral,351,351,,,10.1016/S1293-2558(02)01354-7,TRUE,"{'a': '5.518', 'c': '13.361'}",Perovskite,,,La0.8Sr0.2Mn0.9Ru0.1O3,,,O3.0Mn0.9Sr0.2Ru0.1La0.8,,R-3c,
,Rhombohedral,352,352,,,10.1016/S1293-2558(02)01354-7,TRUE,"{'a': '5.524', 'c': '13.366'}",Perovskite,,,La0.8Sr0.2Mn0.85Ru0.15O3,,,O3.0Mn0.85Sr0.2Ru0.15La0.8,,R-3c,
,Rhombohedral,350,350,,,10.1016/S1293-2558(02)01354-7,TRUE,"{'a': '5.518', 'c': '13.353'}",Perovskite,,,La0.8Sr0.2Mn0.8Ru0.2O3,,,O3.0Mn0.8Sr0.2Ru0.2La0.8,,R-3c,
,Rhombohedral,221,221 K,218.4 K,218.4,10.1016/j.jmmm.2015.06.053,TRUE,"{'a': '5.496 Å', 'c': '13.381 Å'}",,5.36 μB,48.71 emu/g,La0.8Ca0.2MnO3,,,O3.0Ca0.2Mn1La0.8,,R-3C,
,Rhombohedral,209,209 K,210.9 K,210.9,10.1016/j.jmmm.2015.06.053,TRUE,"{'a': '5.473 Å', 'c': '13.362 Å'}",,6.40 μB,90.65 emu/g,La0.775Bi0.025Ca0.2MnO3,,,O3.0Ca0.2Mn1La0.775Bi0.025,,R-3C,
,Rhombohedral,177,177 K,199.2 K,199.2,10.1016/j.jmmm.2015.06.053,TRUE,"{'a': '5.449 Å', 'c': '13.341 Å'}",,8.89 μB,173.48 emu/g,La0.75Bi0.05Ca0.2MnO3,,,O3.0Ca0.2Mn1La0.75Bi0.05,,R-3C,
,Rhombohedral,150,150 K,188.4 K,188.4,10.1016/j.jmmm.2015.06.053,TRUE,"{'a': '5.427 Å', 'c': '13.348 Å'}",,5.90 μB,90.5 emu/g,La0.725Bi0.075Ca0.2MnO3,,,O3.0Ca0.2Mn1La0.725Bi0.075,,R-3C,
,Rhombohedral,141,141 K,172.9 K,172.9,10.1016/j.jmmm.2015.06.053,TRUE,"{'a': '5.526 Å', 'c': '13.347 Å'}",,7.82 μB,95.845 emu/g,La0.7Bi0.1Ca0.2MnO3,,,O3.0Ca0.2Mn1La0.7Bi0.1,,R-3C,
,Rhombohedral perovskite,333.7,333.7 K,,,10.1016/j.ssc.2006.09.002,TRUE,,,,,La0.80Na0.2MnO3,,,O3.0Na0.2Mn1La0.8,,,
