Repository: sanjayganeshprabu/Computational-Modeling-and-Predictive-Analytics-for-Materials-Data

# Computational-Modeling-and-Predictive-Analytics-for-Materials-Data-

File: MODIFIED magnetic_materials.csv (part 64 of 112)
Coercivity,Crystal_Structure,Curie,Curie(Tc),Curie_Weiss,Curie_Weiss(θp),DOI,Experimental,Lattice_Parameters,Lattice_Structure,Magnetic_Moment,Magnetization,Material_Name,Neel,Neel(Tn),New_Column_Concatenated,Remanence,Space_Group,Susceptibility
,Rhombohedral perovskite,322,322 K,,,10.1016/j.ssc.2006.09.002,TRUE,,,,,La0.75Nd0.05Na0.2MnO3,,,O3.0Na0.2Mn1La0.75Nd0.05,,,
,Rhombohedral perovskite,311.5,311.5 K,,,10.1016/j.ssc.2006.09.002,TRUE,,,,,La0.70Nd0.10Na0.2MnO3,,,O3.0Na0.2Mn1La0.7Nd0.1,,,
,Rhombohedral perovskite,300.7,300.7 K,,,10.1016/j.ssc.2006.09.002,TRUE,,,,,La0.65Nd0.15Na0.2MnO3,,,O3.0Na0.2Mn1La0.65Nd0.15,,,
,Rhombohedral perovskite,295,295 K,,,10.1016/j.ssc.2006.09.002,TRUE,,,,,La0.60Nd0.20Na0.2MnO3,,,O3.0Na0.2Mn1La0.6Nd0.2,,,
,,354,354 K,,,10.1016/j.ssc.2006.09.002,TRUE,,,,,La0.6Sr0.2Ba0.2MnO3,,,O3.0Mn1Sr0.2Ba0.2La0.6,,,
,,320,320 K,,,10.1016/j.ssc.2006.09.002,TRUE,,,,,La0.7Ca0.06Ba0.24MnO3,,,O3.0Ca0.06Mn1Ba0.24La0.7,,,
,,250,250 K,,,10.1016/j.ssc.2006.09.002,FALSE,,,,,La0.65Nd0.05Ca0.3MnO3,,,O3.0Ca0.3Mn1La0.65Nd0.05,,,
,,227,227 K,,,10.1016/j.ssc.2006.09.002,TRUE,,,,,La0.7Ca0.3MnO3,,,O3.0Ca0.3Mn1La0.7,,,
,Orthorhombic,236.5,236.5 K,,,10.1016/j.jmmm.2014.04.009,TRUE,,,,,La0.8Ca0.2MnO3,,,O3.0Ca0.2Mn1La0.8,,Pnma,
,Orthorhombic,241,241 K,,,10.1016/j.jmmm.2014.04.009,TRUE,,,,,La0.7□0.1Ca0.2MnO3,,,O3.0Ca0.2Mn1La0.7,,Pnma,
,Orthorhombic,247,247 K,,,10.1016/j.jmmm.2014.04.009,TRUE,,,,,La0.6□0.2Ca0.2MnO3,,,O3.0Ca0.2Mn1La0.6,,Pnma,
,,299,299 K,,,10.1016/j.jmmm.2014.04.009,TRUE,,,,,Gd,,,Gd1,,,
,,275,275 K,,,10.1016/j.jmmm.2014.04.009,TRUE,,,,,La0.67Ca0.33MnO3,,,O3.0Ca0.33Mn1La0.67,,,
,,300,300 K,,,10.1016/j.jmmm.2014.04.009,TRUE,,,,,Pr0.6Sr0.35Na0.05MnO3,,,O3.0Na0.05Mn1Sr0.35Pr0.6,,,
,,220,220 K,,,10.1016/j.mseb.2003.12.002,TRUE,,,,,La0.9Ba0.1MnO3,,,O3.0Mn1Ba0.1La0.9,,,
,,225,225 K,,,10.1016/j.mseb.2003.12.002,TRUE,,,,,La0.9Ba0.1Mn0.99Cr0.01O3,,,O3.0Cr0.01Mn0.99Ba0.1La0.9,,,
,,216,216 K,,,10.1016/j.mseb.2003.12.002,TRUE,,,,,La0.9Ba0.1Mn0.9Cr0.1O3,,,O3.0Cr0.1Mn0.9Ba0.1La0.9,,,
,Tetragonal,114,114 K,,,10.1016/j.physb.2008.01.023,TRUE,"{'a': '0.3863 nm', 'c': '1.9786 nm'}",Sr3Ti2O7-type,,,La1.3Sr1.7Mn2O7,56,56 K,O7.0Mn2.0Sr1.7La1.3,,I4/mmm,
,Tetragonal,90,90 K,,,10.1016/j.physb.2008.01.023,TRUE,"{'a': '0.3858 nm', 'c': '1.9847 nm'}",Sr3Ti2O7-type,,,La1.3Sr1.7Mn1.95Al0.05O7,42,42 K,O7.0Al0.05Mn1.95Sr1.7La1.3,,I4/mmm,
,Tetragonal,64,64 K,,,10.1016/j.physb.2008.01.023,TRUE,"{'a': '0.3846 nm', 'c': '1.9901 nm'}",Sr3Ti2O7-type,,,La1.3Sr1.7Mn1.9Al0.1O7,27,27 K,O7.0Al0.1Mn1.9Sr1.7La1.3,,I4/mmm,
,,232,232 K,,,10.1016/S0921-4526(02)00480-5,TRUE,,,,,La0.75Ca0.25MnO3,,,O3.0Ca0.25Mn1La0.75,,,
,Orthorhombic,,,,,10.1016/j.jallcom.2015.07.215,TRUE,"{'a': '5.542(2) Å', 'b': '5.5596(2) Å', 'c': '7.8561(9) Å'}",Perovskite,,,LaFeO3,765,765 K,O3.0Fe1La1,,Pbnm,
,Orthorhombic,,,,,10.1016/j.jallcom.2015.07.215,TRUE,"{'a': '5.538(1) Å', 'b': '5.559(1) Å', 'c': '7.846(1) Å'}",Perovskite,,,La0.9Pr0.1FeO3,761,761 K,O3.0Fe1La0.9Pr0.1,,Pbnm,
,Orthorhombic,,,,,10.1016/j.jallcom.2015.07.215,TRUE,"{'a': '5.529(1) Å', 'b': '5.557(1) Å', 'c': '7.832(2) Å'}",Perovskite,,,La0.7Pr0.3FeO3,756,756 K,O3.0Fe1La0.7Pr0.3,,Pbnm,
,Orthorhombic,,,,,10.1016/j.jallcom.2015.07.215,TRUE,"{'a': '5.5152(8) Å', 'b': '5.5542(5) Å', 'c': '7.8186(5) Å'}",Perovskite,,,La0.5Pr0.5FeO3,748,748 K,O3.0Fe1La0.5Pr0.5,,Pbnm,
,Orthorhombic,117,117 K,,,10.1016/S0038-1098(02)00890-6,TRUE,"{'a': '5.612(1) Å', 'b': '7.735(3) Å', 'c': '5.541(1) Å'}",Pnma,,,La0.975Ag0.025MnO3,,,O3.0Mn1Ag0.025La0.975,,Pnma,
,Rhombohedral,259.5,275/244 K,,,10.1016/S0038-1098(02)00890-6,TRUE,"{'a': '5.5168(2) Å', 'c': '13.3499(2) Å'}",R 3̄ c,,,La0.9Ag0.1MnO3,,,O3.0Mn1Ag0.1La0.9,,R 3̄ c,
,Rhombohedral,292.5,305/280 K,,,10.1016/S0038-1098(02)00890-6,TRUE,"{'a': '5.5163(2) Å', 'c': '13.3472(3) Å'}",R 3̄ c,,,La0.85Ag0.15MnO3,,,O3.0Mn1Ag0.15La0.85,,R 3̄ c,
,Rhombohedral,292.5,305/280 K,,,10.1016/S0038-1098(02)00890-6,TRUE,"{'a': '5.5160(2) Å', 'c': '13.3489(3) Å'}",R 3̄ c,,,La0.834Ag0.166MnO3,,,O3.0Mn1Ag0.166La0.834,,R 3̄ c,
70 Oe,Rhombohedral perovskite,315.15,42°C,,,10.1016/j.jmmm.2009.05.043,TRUE,,,,40–50 e.m.u./g,La0.8Ag0.15MnO2.95,,,O2.95Mn1Ag0.15La0.8,,R-3c,
70 Oe,Rhombohedral perovskite,320.15,47°C,,,10.1016/j.jmmm.2009.05.043,TRUE,,,,40–50 e.m.u./g,La0.75Ag0.25MnO2.90,,,O2.9Mn1Ag0.25La0.75,,R-3c,
150 Oe,Rhombohedral perovskite,315.15,42°C,,,10.1016/j.jmmm.2009.05.043,TRUE,,,,40–50 e.m.u./g,La0.8Ag0.1MnO2.92,,,O2.92Mn1Ag0.1La0.8,,R-3c,
,Perovskite,240,240 K,,,10.1016/S0921-4534(02)02287-6,TRUE,,,,,La0.85Sr0.15MnO3,,,O3.0Mn1Sr0.15La0.85,,,
,Perovskite,240,240 K,,,10.1016/S0921-4534(02)02287-6,TRUE,,,,,La0.85Ca0.15MnO3,,,O3.0Ca0.15Mn1La0.85,,,
,Perovskite,240,240 K,,,10.1016/S0921-4534(02)02287-6,TRUE,,,,,La0.85Ba0.15MnO3,,,O3.0Mn1Ba0.15La0.85,,,
,Perovskite,240,240 K,,,10.1016/S0921-4534(02)02287-6,TRUE,,,,,La0.7Sr0.3MnO3,,,O3.0Mn1Sr0.3La0.7,,,
,Perovskite,240,240 K,,,10.1016/S0921-4534(02)02287-6,TRUE,,,,,La0.7Ca0.3MnO3,,,O3.0Ca0.3Mn1La0.7,,,
,Perovskite,240,240 K,,,10.1016/S0921-4534(02)02287-6,TRUE,,,,,La0.7Ba0.3MnO3,,,O3.0Mn1Ba0.3La0.7,,,
,Orthorhombic,,,,,10.1016/j.mseb.2005.11.013,TRUE,,Pbnm,,,La0.75Ca0.25FeO3,693,693 K,O3.0Ca0.25Fe1La0.75,,Pbnm,
,Cubic,107,107K,,,10.1016/S0304-8853(02)00407-9,TRUE,,Undistorted,,,La0.7Ca0.3Mn0.9Fe0.1O3,,,O3.0Ca0.3Mn0.9Fe0.1La0.7,,Pm3m,
,Cubic,259,259K,,,10.1016/S0304-8853(02)00407-9,TRUE,,Undistorted,,,La0.7Ca0.3MnO3,,,O3.0Ca0.3Mn1La0.7,,Pm3m,
,Orthorhombic,,,,,10.1016/j.ssc.2003.08.004,TRUE,,P nma,,,LaMnO3,150,150 K,O3.0Mn1La1,,,
,Orthorhombic,202,202 K,,,10.1016/S0038-1098(02)00376-9,TRUE,"{'a': '5.478 Å', 'b': '5.519 Å', 'c': '7.758 Å'}",O-type,,,La0.9Ca0.1MnO3.054,,,O3.054Ca0.1Mn1La0.9,,Pbnm,
,Orthorhombic,170,170 K,,,10.1016/S0038-1098(02)00376-9,TRUE,"{'a': '5.513 Å', 'b': '5.527 Å', 'c': '7.7815 Å'}",O'-type,,,La0.9Ca0.1MnO3,,,O3.0Ca0.1Mn1La0.9,,Pbnm,
,Orthorhombic,150,150 K,,,10.1016/S0038-1098(02)00376-9,TRUE,"{'a': '5.515 Å', 'b': '5.542 Å', 'c': '7.7618 Å'}",O'-type,,,La0.9Ca0.1MnO2.986,,,O2.986Ca0.1Mn1La0.9,,Pbnm,
,Rhombohedric,270,270 K,,,10.1016/S0038-1098(02)00376-9,TRUE,"{'a': '5.478 Å', 'b': '5.478 Å', 'c': '13.205 Å'}",,,,La0.7Ca0.3MnO3,,,O3.0Ca0.3Mn1La0.7,,R-3c,
,Orthorhombic,259,259 K,,,10.1016/S0038-1098(02)00376-9,TRUE,"{'a': '5.462 Å', 'b': '5.488 Å', 'c': '7.729 Å'}",O-type,,,La0.7Ca0.3MnO2.99,,,O2.99Ca0.3Mn1La0.7,,Pbnm,
,Orthorhombic,258,258 K,,,10.1016/S0038-1098(02)00376-9,TRUE,"{'a': '5.466 Å', 'b': '5.492 Å', 'c': '7.723 Å'}",O-type,,,La0.7Ca0.3MnO2.975,,,O2.975Ca0.3Mn1La0.7,,Pbnm,
,Rhombohedral,252,252 K,,,10.1016/j.jallcom.2007.12.001,TRUE,,Perovskite,,,La0.7Cd0.3MnO3,,,O3.0Mn1Cd0.3La0.7,,R-3c,
,Rhombohedral,263,263 K,,,10.1016/j.jallcom.2007.12.001,TRUE,,Perovskite,,,La0.6Cd0.4MnO3,,,O3.0Mn1Cd0.4La0.6,,R-3c,
,Rhombohedral,268,268 K,,,10.1016/j.jallcom.2007.12.001,TRUE,,Perovskite,,,La0.5Cd0.5MnO3,,,O3.0Mn1Cd0.5La0.5,,R-3c,
,,266,266 K,,,10.1016/j.jallcom.2007.12.001,TRUE,,,,,La0.67Ca0.33MnO3,,,O3.0Ca0.33Mn1La0.67,,,
,,305,305 K,,,10.1016/j.jallcom.2007.12.001,TRUE,,,,,La0.65Sr0.35MnO3,,,O3.0Mn1Sr0.35La0.65,,,
,,292,292 K,,,10.1016/j.jallcom.2007.12.001,TRUE,,,,,Gd,,,Gd1,,,
,,337,337 K,,,10.1016/j.jallcom.2007.12.001,TRUE,,,,,La0.67Ba0.33MnO3,,,O3.0Mn1Ba0.33La0.67,,,
503.76 G,Orthorhombic,,,,,10.1016/j.materresbull.2015.02.038,TRUE,"{'a': '5.557 Å', 'b': '5.565 Å', 'c': '7.854 Å'}",Orthorhombic,,2.11 emu/g,LaFeO3,1013.15,740 °C,O3.0Fe1La1,0.47 emu/g,Pnma,
549.59 G,Orthorhombic,,,,,10.1016/j.materresbull.2015.02.038,TRUE,"{'a': '5.5564 Å', 'b': '5.5606 Å', 'c': '7.8288 Å'}",Orthorhombic,,1.79 emu/g,La0.9Ce0.1Fe0.9Cr0.1O3,493,493 K,O3.0Cr0.1Fe0.9La0.9Ce0.1,0.39 emu/g,Pnma,
638.75 G,Orthorhombic,,,,,10.1016/j.materresbull.2015.02.038,TRUE,"{'a': '5.5387 Å', 'b': '5.5731 Å', 'c': '7.8253 Å'}",Orthorhombic,,0.77 emu/g,La0.85Ce0.15Fe0.85Cr0.15O3,523,"486 K, 560 K",O3.0Cr0.15Fe0.85La0.85Ce0.15,0.16 emu/g,Pnma,
2336.70 G,Orthorhombic,,,,,10.1016/j.materresbull.2015.02.038,TRUE,"{'a': '5.5269 Å', 'b': '5.5850 Å', 'c': '7.8199 Å'}",Orthorhombic,,0.78 emu/g,La0.8Ce0.2Fe0.8Cr0.2O3,523,"486 K, 560 K",O3.0Cr0.2Fe0.8La0.8Ce0.2,0.26 emu/g,Pnma,
4738.522 Oe,Orthorhombic,350,>350 K,,,10.1016/j.apsusc.2016.02.083,TRUE,"{'a': '5.5487', 'b': '7.8509', 'c': '5.5502'}",Perovskite,,2.643 emu/g,La0.6Ga0.4FeO3,,,O3.0Fe1Ga0.4La0.6,1.047 emu/g,,
,Hexagonal,213,213 K,223.4 K,223.4,10.1016/j.physb.2017.03.031,TRUE,,,"5.11 μB (exp), 4.81 μB (theo)","79.13 emu/g (initial), 1.97 emu/g (final)",La0.95K0.05MnO3,,,O3.0K0.05Mn1La0.95,,R-3c,
,Hexagonal,282,282 K,285.1 K,285.1,10.1016/j.physb.2017.03.031,TRUE,,,"4.92 μB (exp), 4.71 μB (theo)","65.35 emu/g (initial), 2.05 emu/g (final)",La0.90K0.10MnO3,,,O3.0K0.1Mn1La0.9,,R-3c,
,Hexagonal,296,296 K,308.2 K,308.2,10.1016/j.physb.2017.03.031,TRUE,,,"4.86 μB (exp), 4.61 μB (theo)","65.64 emu/g (initial), 2.71 emu/g (final)",La0.85K0.15MnO3,,,O3.0K0.15Mn1La0.85,,R-3c,
,Hexagonal,306,306 K,315.8 K,315.8,10.1016/j.physb.2017.03.031,TRUE,,,"4.73 μB (exp), 4.52 μB (theo)","65.60 emu/g (initial), 2.90 emu/g (final)",La0.80K0.20MnO3,,,O3.0K0.2Mn1La0.8,,R-3c,
5-20 mT,Perovskite,259.5,256-263 K,,,10.1016/S0304-8853(99)00715-5,TRUE,,,,,La0.5MnO3,,,O3.0Mn1La0.5,,,
,Triclinic,235,235 K,,,10.1016/S0921-4526(02)01759-3,TRUE,,Pseudo-rhombohedral,,,La0.9Pb0.1MnO3,,,O3.0Mn1La0.9Pb0.1,,P1,
11 Oe,Triclinic,310,310 K,,,10.1016/S0921-4526(02)01759-3,TRUE,,Pseudo-rhombohedral,,3.7 emu/g,La0.8Pb0.2MnO3,,,O3.0Mn1La0.8Pb0.2,,P1,
31 Oe,Triclinic,358,358 K,,,10.1016/S0921-4526(02)01759-3,TRUE,,Pseudo-rhombohedral,,24 emu/g,La0.7Pb0.3MnO3,,,O3.0Mn1La0.7Pb0.3,,P1,
27 Oe,Rhombohedral,360,360 K,,,10.1016/S0921-4526(02)01759-3,TRUE,,Pseudo-rhombohedral,,20 emu/g,La0.6Pb0.4MnO3,,,O3.0Mn1La0.6Pb0.4,,,
24 Oe,Cubic,355,355 K,,,10.1016/S0921-4526(02)01759-3,TRUE,,Pseudo-rhombohedral,,14 emu/g,La0.5Pb0.5MnO3,,,O3.0Mn1La0.5Pb0.5,,,
,Monoclinic,154,154 K,-72.09 K,-72.09,10.1016/j.jallcom.2015.07.227,TRUE,"{'a': '5.5181 Å', 'b': '5.5557 Å', 'c': '7.8117 Å'}",Monoclinic,4.48 μB/mol,,La0.7Sr0.3Co0.7Ru0.3O3,,,O3.0Co0.7Sr0.3Ru0.3La0.7,,P21/c:c2,
,Monoclinic,154,154 K,-59.31 K,-59.31,10.1016/j.jallcom.2015.07.227,TRUE,"{'a': '5.5572 Å', 'b': '5.5820 Å', 'c': '7.8901 Å'}",Monoclinic,4.51 μB/mol,,La0.6Sr0.4Co0.6Ru0.4O3,,,O3.0Co0.6Sr0.4Ru0.4La0.6,,P21/c:c2,
,Monoclinic,154,154 K,-27.97 K,-27.97,10.1016/j.jallcom.2015.07.227,TRUE,"{'a': '5.5644 Å', 'b': '5.5887 Å', 'c': '7.9066 Å'}",Monoclinic,4.00 μB/mol,,La0.5Sr0.5Co0.5Ru0.5O3,,,O3.0Co0.5Sr0.5Ru0.5La0.5,,P21/c:c2,
,Monoclinic,154,154 K,-11.01 K,-11.01,10.1016/j.jallcom.2015.07.227,TRUE,"{'a': '5.5643 Å', 'b': '5.5891 Å', 'c': '7.9106 Å'}",Monoclinic,3.74 μB/mol,,La0.4Sr0.6Co0.4Ru0.6O3,,,O3.0Co0.4Sr0.6Ru0.6La0.4,,P21/c:c2,
,,221,221 K,,,10.1016/j.jmmm.2005.10.221,TRUE,,,,,La0.8Sr0.2CoO3,,,O3.0Co1Sr0.2La0.8,,,
,,230,230 K,,,10.1016/j.jmmm.2005.10.221,TRUE,,,,,La0.7Sr0.3CoO3,,,O3.0Co1Sr0.3La0.7,,,
,Orthorhombic,,,,,10.1016/j.matchemphys.2009.10.052,TRUE,,Pseudocubic perovskite,3.85 μB,,La1.000Sr0.000CrO3,290,290 K,O3.0Cr1Sr0.0La1.0,,Pbnm,
,Orthorhombic,,,,,10.1016/j.matchemphys.2009.10.052,TRUE,,Pseudocubic perovskite,,,La0.998Sr0.002CrO3,296,296 K,O3.0Cr1Sr0.002La0.998,,Pbnm,
,Orthorhombic,,,,,10.1016/j.matchemphys.2009.10.052,TRUE,,Pseudocubic perovskite,,,La0.996Sr0.004CrO3,296,296 K,O3.0Cr1Sr0.004La0.996,,Pbnm,
,Orthorhombic,,,,,10.1016/j.matchemphys.2009.10.052,TRUE,,Pseudocubic perovskite,,,La0.992Sr0.008CrO3,296,296 K,O3.0Cr1Sr0.008La0.992,,Pbnm,
,Orthorhombic,,,,,10.1016/j.matchemphys.2009.10.052,TRUE,,Pseudocubic perovskite,,,La0.990Sr0.010CrO3,296,296 K,O3.0Cr1Sr0.01La0.99,,Pbnm,
,Orthorhombic,,,,,10.1016/j.matchemphys.2009.10.052,TRUE,,Pseudocubic perovskite,,,La0.980Sr0.020CrO3,296,296 K,O3.0Cr1Sr0.02La0.98,,Pbnm,
,Rhombohedral,235,235 K,,,10.1016/j.matchemphys.2005.04.012,TRUE,"{'a': '0.5524 nm', 'c': '1.3357 nm'}",Rhombohedral,,,La0.9Te0.1MnO3,,,O3.0Mn1Te0.1La0.9,,R-3c,
,Rhombohedral,236,236 K,,,10.1016/j.matchemphys.2005.04.012,TRUE,"{'a': '0.5525 nm', 'c': '1.3355 nm'}",Rhombohedral,,,La0.85Te0.15MnO3,,,O3.0Mn1Te0.15La0.85,,R-3c,
,Rhombohedral,188,188 K,,,10.1016/j.matchemphys.2005.04.012,TRUE,"{'a': '0.5529 nm', 'c': '1.3358 nm'}",Rhombohedral,,,La0.8Te0.2MnO3,,,O3.0Mn1Te0.2La0.8,,R-3c,
,Rhombohedral,184,184 K,,,10.1016/j.matchemphys.2005.04.012,TRUE,"{'a': '0.5524 nm', 'c': '1.3490 nm'}",Rhombohedral,,,La0.75Te0.25MnO3,,,O3.0Mn1Te0.25La0.75,,R-3c,
,Rhombohedral,185,185 K,,,10.1016/j.matchemphys.2005.04.012,TRUE,"{'a': '0.5541 nm', 'c': '1.3470 nm'}",Rhombohedral,,,La0.7Te0.3MnO3,,,O3.0Mn1Te0.3La0.7,,R-3c,
,Rhombohedral,233,233 K,,,10.1016/j.matchemphys.2005.04.012,TRUE,"{'a': '0.5528 nm', 'c': '1.3358 nm'}",Rhombohedral,,,La0.65Te0.35MnO3,,,O3.0Mn1Te0.35La0.65,,R-3c,
,Rhombohedral,177,177 K,,,10.1016/j.matchemphys.2005.04.012,TRUE,"{'a': '0.5530 nm', 'c': '1.3512 nm'}",Rhombohedral,,,La0.6Te0.4MnO3,,,O3.0Mn1Te0.4La0.6,,R-3c,
,Rhombohedral,181,181 K,,,10.1016/j.matchemphys.2005.04.012,TRUE,"{'a': '0.5548 nm', 'c': '1.3409 nm'}",Rhombohedral,,,La0.55Te0.45MnO3,,,O3.0Mn1Te0.45La0.55,,R-3c,
,Rhombohedral,182,182 K,,,10.1016/j.matchemphys.2005.04.012,TRUE,"{'a': '0.5540 nm', 'c': '1.3427 nm'}",Rhombohedral,,,La0.5Te0.5MnO3,,,O3.0Mn1Te0.5La0.5,,R-3c,
,Rhombohedral,186,186 K,,,10.1016/j.matchemphys.2005.04.012,TRUE,"{'a': '0.5537 nm', 'c': '1.3428 nm'}",Rhombohedral,,,La0.4Te0.6MnO3,,,O3.0Mn1Te0.6La0.4,,R-3c,
,Rhombohedric,263.5,263.5 K,,,10.1016/j.jmmm.2003.12.406,TRUE,"{'a': '5.460 Å', 'b': '5.474 Å', 'c': '7.697 Å'}",Orthorhombic,,,La0.336Ca0.336MnO3,,,O3.0Ca0.336Mn1La0.336,,,
,Rhombohedric,268.5,268.5 K,,,10.1016/j.jmmm.2003.12.406,TRUE,"{'a': '5.460 Å', 'b': '5.470 Å', 'c': '7.697 Å'}",Orthorhombic,,,La0.336Ca0.336MnO3,,,O3.0Ca0.336Mn1La0.336,,,
,Rhombohedric,262,262 K,,,10.1016/j.jmmm.2003.12.406,TRUE,"{'a': '5.457 Å', 'b': '5.472 Å', 'c': '7.705 Å'}",Orthorhombic,,,La0.332Ca0.332MnO3,,,O3.0Ca0.332Mn1La0.332,,,
,Rhombohedric,262,262 K,,,10.1016/j.jmmm.2003.12.406,TRUE,"{'a': '5.456 Å', 'b': '5.571 Å', 'c': '7.731 Å'}",Orthorhombic,,,La0.246Ca0.246MnO3,,,O3.0Ca0.246Mn1La0.246,,,
,Rhombohedric,265,265 K,,,10.1016/j.jmmm.2003.12.406,TRUE,"{'a': '5.465 Å', 'b': '5.556 Å', 'c': '7.732 Å'}",Orthorhombic,,,La0.227Ca0.227MnO3,,,O3.0Ca0.227Mn1La0.227,,,
,Rhombohedric,262,262 K,,,10.1016/j.jmmm.2003.12.406,TRUE,"{'a': '5.473 Å', 'b': '5.564 Å', 'c': '7.751 Å'}",Orthorhombic,,,La0.241Ca0.241MnO3,,,O3.0Ca0.241Mn1La0.241,,,
,Rhombohedric,266.5,266.5 K,,,10.1016/j.jmmm.2003.12.406,TRUE,"{'a': '5.446 Å', 'b': '5.495 Å', 'c': '7.697 Å'}",Orthorhombic,,,La0.334Ca0.334MnO3,,,O3.0Ca0.334Mn1La0.334,,,
,Rhombohedric,267,267 K,,,10.1016/j.jmmm.2003.12.406,TRUE,"{'a': '5.460 Å', 'b': '5.470 Å', 'c': '7.693 Å'}",Orthorhombic,,,La0.324Ca0.324MnO3,,,O3.0Ca0.324Mn1La0.324,,,
,Rhombohedric,266,266 K,,,10.1016/j.jmmm.2003.12.406,TRUE,"{'a': '5.467 Å', 'b': '5.475 Å', 'c': '7.694 Å'}",Orthorhombic,,,La0.331Ca0.331MnO3,,,O3.0Ca0.331Mn1La0.331,,,
,,272,272 K,,,10.1016/S0921-4526(02)01675-7,TRUE,,,,,La0.625Ca0.375MnO3,,,O3.0Ca0.375Mn1La0.625,,,
,,155,155 K,,,10.1016/S0921-4526(02)01675-7,TRUE,,,,,La0.35Pr0.35Ca0.30MnO3,,,O3.0Ca0.3Mn1La0.35Pr0.35,,,
,Orthorhombic,250,250 K,,,10.1016/j.matchemphys.2008.10.016,TRUE,"{'a': '5.45435', 'b': '7.7085', 'c': '5.47120'}",Pnma,,,La0.63Eu0.01Ca0.33Sr0.03MnO3,,,O3.0Ca0.33Mn1Sr0.03La0.63Eu0.01,,Pnma,
,Orthorhombic,160,160 K,,,10.1016/j.matchemphys.2008.10.016,TRUE,"{'a': '5.45502', 'b': '7.70025', 'c': '5.45502'}",Pnma,,,La0.23Eu0.40Ca0.33Sr0.40MnO3,,,O3.0Ca0.33Mn1Sr0.4La0.23Eu0.4,,Pnma,
,Rhombohedral,1011.15,738°C,,,10.1016/S0304-8853(01)00434-6,TRUE,"{'a': '8.515 Å', 'c': '12.362 Å'}",Th2Zn17-type,1.45 μB,103.0 emu/gr,La2Co16.5Mo0.5,,,Co16.5Mo0.5La2.0,,,
,Rhombohedral,886.15,613°C,,,10.1016/S0304-8853(01)00434-6,TRUE,"{'a': '8.522 Å', 'c': '12.387 Å'}",Th2Zn17-type,1.37 μB,92.9 emu/gr,La2Co16Mo,,,Co16.0Mo1La2.0,,,
,Rhombohedral,867.15,594°C,,,10.1016/S0304-8853(01)00434-6,TRUE,"{'a': '8.525 Å', 'c': '12.397 Å'}",Th2Zn17-type,1.28 μB,82.8 emu/gr,La2Co15.5Mo1.5,,,Co15.5Mo1.5La2.0,,,
,Rhombohedral,860.15,587°C,,,10.1016/S0304-8853(01)00434-6,TRUE,"{'a': '8.535 Å', 'c': '12.412 Å'}",Th2Zn17-type,1.17 μB,72.6 emu/gr,La2Co15Mo2,,,Co15.0Mo2.0La2.0,,,
,Rhombohedral,911.15,638°C,,,10.1016/S0304-8853(01)00434-6,TRUE,"{'a': '8.529 Å', 'c': '12.404 Å'}",Th2Zn17-type,1.40 μB,95.5 emu/gr,La2Co15FeMo,,,Fe1Co15.0Mo1La2.0,,,
,Rhombohedral,912.15,639°C,,,10.1016/S0304-8853(01)00434-6,TRUE,"{'a': '8.540 Å', 'c': '12.425 Å'}",Th2Zn17-type,1.48 μB,100.7 emu/gr,La2Co14Fe2Mo,,,Fe2.0Co14.0Mo1La2.0,,,
,Rhombohedral,917.15,644°C,,,10.1016/S0304-8853(01)00434-6,TRUE,"{'a': '8.548 Å', 'c': '12.449 Å'}",Th2Zn17-type,1.53 μB,106.8 emu/gr,La2Co13Fe3Mo,,,Fe3.0Co13.0Mo1La2.0,,,
,Rhombohedral,921.15,648°C,,,10.1016/S0304-8853(01)00434-6,TRUE,"{'a': '8.561 Å', 'c': '12.475 Å'}",Th2Zn17-type,1.57 μB,114.0 emu/gr,La2Co12Fe4Mo,,,Fe4.0Co12.0Mo1La2.0,,,
,Rhombohedral,899.15,626°C,,,10.1016/S0304-8853(01)00434-6,TRUE,"{'a': '8.576 Å', 'c': '12.509 Å'}",Th2Zn17-type,1.68 μB,117.0 emu/gr,La2Co10Fe6Mo,,,Fe6.0Co10.0Mo1La2.0,,,
,Perovskite,152,152 K,,,10.1016/S0304-8853(02)01050-8,TRUE,,Cubic,,,La0.9Ca0.1MnO3,,,O3.0Ca0.1Mn1La0.9,,,
,Perovskite,126,126 K,,,10.1016/S0304-8853(02)01050-8,TRUE,,Layered,,,La1.2Sr1.8Mn2O7,,,O7.0Mn2.0Sr1.8La1.2,,,
,Perovskite,,,,,10.1016/S0304-8853(02)01050-8,TRUE,,Layered,,,LaSr2Mn2O7,170,170 K,O7.0Mn2.0Sr2.0La1,,,
,Tetragonal,145,140-150 K,160 K,160,10.1016/j.jmmm.2011.07.060,TRUE,"{'a': '3.80675', 'c': '12.49493'}",,2.14 μB,,La0.9Sr1.1CoO4,,,O4.0Co1Sr1.1La0.9,,,
,Tetragonal,145,140-150 K,110 K,110,10.1016/j.jmmm.2011.07.060,TRUE,"{'a': '3.80793', 'c': '12.49774'}",,2.41 μB,,La0.7Sr1.3CoO4,,,O4.0Co1Sr1.3La0.7,,,
,K2NiF4,255,255 K,,,10.1016/j.jmmm.2011.07.060,TRUE,,,,,Sr2CoO4,,,O4.0Co1Sr2.0,,,
,K2NiF4,,,,,10.1016/j.jmmm.2011.07.060,FALSE,,,,,La2CoO4,275,275 K,O4.0Co1La2.0,,,
,Monoclinic,,,,,10.1016/j.jmmm.2009.06.035,TRUE,"{'a': '5.5865 Å', 'b': '5.5802 Å', 'c': '7.886 Å'}",Pseudocubic,1.0-1.1 μB,,La1.4Sr0.6CoRuO6,60,60 K,O6.0Co1Sr0.6Ru1La1.4,,P21/n,
,Monoclinic,,,,,10.1016/j.jmmm.2009.06.035,TRUE,"{'a': '5.5810 Å', 'b': '5.5410 Å', 'c': '7.8364 Å'}",Pseudocubic,1.0-1.1 μB,,La0.6Sr1.4CoRuO6,70,60-80 K,O6.0Co1Sr1.4Ru1La0.6,,P21/n,
,,,,,,10.1016/j.jmmm.2009.06.035,TRUE,,,,,La2CoRuO6,25,25 K,O6.0Co1Ru1La2.0,,,
,,,,,,10.1016/j.jmmm.2009.06.035,TRUE,,,2 μB,,LaSrCoRuO6,85,85 K,O6.0Co1Sr1Ru1La1,,,
,,,,,,10.1016/S0921-4526(00)00407-5,TRUE,,,0.3 μB,,La1.78Eu0.1Sr0.12CuO4,27,27 K,O4.0Cu1Sr0.12La1.78Eu0.1,,,
,,,,,,10.1016/S0921-4526(00)00407-5,TRUE,,,,,La1.75Eu0.1Sr0.15CuO4,8,8 K,O4.0Cu1Sr0.15La1.75Eu0.1,,,
,Rhombohedral,65,65 K,,,10.1016/j.ssc.2007.11.001,TRUE,,,,,LaCo0.6Ni0.4O3,,,O3.0Co0.6Ni0.4La1,,,
,fcc,272,272 K,,,10.1016/j.jmmm.2016.08.068,TRUE,{'a': '11.4794 Å'},,,,LaFe11.04Co0.66Ni0.1Si1.2,,,Si1.2Fe11.04Co0.66Ni0.1La1,,,
,fcc,285,285 K,,,10.1016/j.jmmm.2016.08.068,TRUE,{'a': '11.4830 Å'},,,,LaFe10.94Co0.66Ni0.2Si1.2,,,Si1.2Fe10.94Co0.66Ni0.2La1,,,
,fcc,294,294 K,,,10.1016/j.jmmm.2016.08.068,TRUE,{'a': '11.4896 Å'},,,,LaFe10.84Co0.66Ni0.3Si1.2,,,Si1.2Fe10.84Co0.66Ni0.3La1,,,
,Cubic,207,207K,,,10.1016/j.jmmm.2014.04.020,TRUE,{'a': '11.4838'},Cubic,,,LaFe11.5Co0.1Si1.4,,,Si1.4Fe11.5Co0.1La1,,,
,Cubic,285,285K,,,10.1016/j.jmmm.2014.04.020,TRUE,{'a': '11.4954'},Cubic,,,LaFe10.8Co0.8Si1.4,,,Si1.4Fe10.8Co0.8La1,,,
,,294,294 K,,,10.1016/j.ijrefrig.2013.09.027,TRUE,,,,,Gd,,,Gd1,,,
,,280,280 K,,,10.1016/j.ijrefrig.2013.09.027,TRUE,,,,,MnAs0.9Sb0.1,,,Mn1As0.9Sb0.1,,,
,NaZn13 type,213,213 K,,,10.1016/j.jallcom.2015.04.199,TRUE,{'a': '11.488 Å'},Cubic,,,LaFe11.4Si1.6,,,Si1.6Fe11.4La1,,,
,NaZn13 type,230,230 K,,,10.1016/j.jallcom.2015.04.199,TRUE,{'a': '11.497 Å'},Cubic,,,LaFe11.4Si1.6,,,Si1.6Fe11.4La1,,,
,NaZn13 type,219,219 K,,,10.1016/j.jallcom.2015.04.199,TRUE,{'a': '11.489 Å'},Cubic,,,LaFe11.4Si1.6,,,Si1.6Fe11.4La1,,,
,NaZn13 type,201,201 K,,,10.1016/j.jallcom.2015.04.199,TRUE,{'a': '11.470 Å'},Cubic,,,LaFe11.4Si1.6,,,Si1.6Fe11.4La1,,,
,Hexagonal,293,293 K,,,10.1016/j.ijrefrig.2013.09.003,TRUE,"{'a': '3.636 Å', 'c': '5.783 Å'}",,7.55 μB,,Gd,,,Gd1,,P63/mmc,
1060.5 Oe,Orthorhombic,,,,,10.1016/j.jallcom.2015.05.213,TRUE,,Distorted Perovskite,,,LaFeO3,750,750 K,O3.0Fe1La1,,Pbnm,
928 Oe,Orthorhombic,,,,,10.1016/j.jallcom.2015.05.213,TRUE,,Distorted Perovskite,,,LaFe0.7Cr0.3O3,117,117 K,O3.0Cr0.3Fe0.7La1,,Pbnm,
1058 Oe,Orthorhombic,,,,,10.1016/j.jallcom.2015.05.213,TRUE,,Distorted Perovskite,,,LaFe0.5Cr0.5O3,117,117 K,O3.0Cr0.5Fe0.5La1,,Pbnm,
,,,,,,10.1016/j.jallcom.2015.05.213,FALSE,,,,,LaCrO4,20,20 K,O4.0Cr1La1,,,
,Orthorhombic,,,,,10.1016/j.ceramint.2015.09.077,TRUE,,Perovskite,,,LaFeO3,713.15,440°C,O3.0Fe1La1,,,
,Orthorhombic,,,,,10.1016/j.jmmm.2007.03.053,TRUE,,,,,LaMnO3,137.5,135-140 K,O3.0Mn1La1,,Pnma,
,Orthorhombic,,,,,10.1016/j.jmmm.2007.03.053,TRUE,,,,,LaMn0.98O3,137.5,135-140 K,O3.0Mn0.98La1,,Pnma,
,Orthorhombic,113.4,113.4 K,,,10.1016/j.jmmm.2007.03.053,TRUE,,,,,LaMn0.94O3,,,O3.0Mn0.94La1,,Pnma,
,Orthorhombic,120,120 K,158 K,158,10.1016/j.jallcom.2004.05.089,TRUE,"{'a': '0.55016 nm', 'b': '0.77909 nm', 'c': '0.55388 nm'}",O'-type,5.02 BM,,LaMn0.9Rh0.1O3,,,O3.0Mn0.9Rh0.1La1,,Pnma,
,Orthorhombic,115,115 K,147 K,147,10.1016/j.jallcom.2004.05.089,TRUE,"{'a': '0.55599 nm', 'b': '0.78334 nm', 'c': '0.55481 nm'}",O'-type,4.62 BM,,LaMn0.7Rh0.3O3,,,O3.0Mn0.7Rh0.3La1,,Pnma,
,Orthorhombic,65,65 K,126 K,126,10.1016/j.jallcom.2004.05.089,TRUE,"{'a': '0.55890 nm', 'b': '0.7830 nm', 'c': '0.55460 nm'}",O'-type,3.82 BM,,LaMn0.5Rh0.5O3,,,O3.0Mn0.5Rh0.5La1,,Pnma,
,Orthorhombic,28,28 K,106 K,106,10.1016/j.jallcom.2004.05.089,TRUE,"{'a': '0.56436 nm', 'b': '0.78676 nm', 'c': '0.55536 nm'}",O-type,3.07 BM,,LaMn0.3Rh0.7O3,,,O3.0Mn0.3Rh0.7La1,,Pnma,
,Orthorhombic,25,25 K,88 K,88,10.1016/j.jallcom.2004.05.089,TRUE,"{'a': '0.56784 nm', 'b': '0.78844 nm', 'c': '0.55391 nm'}",O-type,1.50 BM,,LaMn0.1Rh0.9O3,,,O3.0Mn0.1Rh0.9La1,,Pnma,
,Cubic,130,130 K,169 K,169,10.1016/j.molcata.2007.12.022,TRUE,,Orthorhombic,5.42 μB,,LaMnO3,,,O3.0Mn1La1,,,
,Rhombohedral,150,150 K,192 K,192,10.1016/j.molcata.2007.12.022,TRUE,,,5.08 μB,,LaMn0.9Co0.1O3,,,O3.0Mn0.9Co0.1La1,,,
,Orthorhombic,220,220 K,226 K,226,10.1016/j.molcata.2007.12.022,TRUE,,,4.75 μB,,LaMn0.7Co0.3O3,,,O3.0Mn0.7Co0.3La1,,,
,Orthorhombic,235,235 K,240 K,240,10.1016/j.molcata.2007.12.022,TRUE,,,4.57 μB,,LaMn0.5Co0.5O3,,,O3.0Mn0.5Co0.5La1,,,
,Rhombohedral,198,198 K,190 K,190,10.1016/j.molcata.2007.12.022,TRUE,,,3.90 μB,,LaMn0.3Co0.7O3,,,O3.0Mn0.3Co0.7La1,,,
,Rhombohedral,60,60 K,78 K,78,10.1016/j.molcata.2007.12.022,TRUE,,,3.19 μB,,LaMn0.1Co0.9O3,,,O3.0Mn0.1Co0.9La1,,,
,Rhombohedral,65,65 K,-195 K,-195,10.1016/j.molcata.2007.12.022,TRUE,,,3.42 μB,,LaCoO3,,,O3.0Co1La1,,,
1.34 T,Rhombohedral + Orthorhombic,,,,,10.1016/j.jallcom.2012.11.129,TRUE,"{'a': '5.6137', 'b': '5.6137', 'c': '13.6467'}",R3c + Pbnm,,0.66 emu/g,La0.05Bi0.95FeO3,659.4,659.4 K,O3.0Fe1La0.05Bi0.95,0.13 emu/g,R3c + Pbnm,
1.64 T,Rhombohedral + Orthorhombic,,,,,10.1016/j.jallcom.2012.11.129,TRUE,"{'a': '5.5561', 'b': '5.5617', 'c': '7.8514'}",R3c + Pbnm,,0.90 emu/g,La0.2Bi0.8FeO3,658.31,658.31 K,O3.0Fe1La0.2Bi0.8,0.27 emu/g,R3c + Pbnm,
,Rhombohedral,698.15,425 °C,,,10.1016/j.jallcom.2016.11.078,TRUE,,Th2Zn17,23.4 μB/f.u.,11.06 kG,Ce2Co17,,,Co17.0Ce2.0,,R-3m,
65 kOe,Hexagonal,535.15,262 °C,,,10.1016/j.jallcom.2016.11.078,TRUE,,Th2Ni17,19.1 μB/f.u.,9.03 kG,Ce2Co16Ti,,,Ti1Co16.0Ce2.0,,P63/mmc,
,,566.15,293 °C,,,10.1016/j.jallcom.2016.11.078,TRUE,,,19.9 μB/f.u.,9.40 kG,LaCeCo16Ti,,,Ti1Co16.0La1Ce1,,,
16 kOe,,609.15,336 °C,,,10.1016/j.jallcom.2016.11.078,TRUE,,,20.7 μB/f.u.,9.78 kG,La2Co16Ti,,,Ti1Co16.0La2.0,,,
175.27 Oe,Spinel,640,640,,,10.1016/j.jallcom.2004.11.048,TRUE,,,,71.17 emu/g,Li0.5Fe2.5O4,,,Li0.5O4.0Fe2.5,21.23 emu/g,,
171.95 Oe,Spinel,576,576,,,10.1016/j.jallcom.2004.11.048,TRUE,,,,39.23 emu/g,Li0.5Fe2.3Al0.2O4,,,Li0.5O4.0Al0.2Fe2.3,11.31 emu/g,,
128.60 Oe,Spinel,482,482,,,10.1016/j.jallcom.2004.11.048,TRUE,,,,19.01 emu/g,Li0.5Fe2.0Al0.5O4,,,Li0.5O4.0Al0.5Fe2.0,3.44 emu/g,,
46.11 Oe,Spinel,450,450,,,10.1016/j.jallcom.2004.11.048,TRUE,,,,9.51 emu/g,Li0.5Fe1.7Al0.8O4,,,Li0.5O4.0Al0.8Fe1.7,0.42 emu/g,,
21.67 Oe,Spinel,445,445,,,10.1016/j.jallcom.2004.11.048,TRUE,,,,8.53 emu/g,Li0.5Fe1.5Al1.0O4,,,Li0.5O4.0Al1.0Fe1.5,0.13 emu/g,,
158.41 Oe,Spinel,616,616,,,10.1016/j.jallcom.2004.11.048,TRUE,,,,47.97 emu/g,Li0.5Fe2.3Cr0.2O4,,,Li0.5O4.0Cr0.2Fe2.3,14.41 emu/g,,
156.75 Oe,Spinel,505,505,,,10.1016/j.jallcom.2004.11.048,TRUE,,,,35.15 emu/g,Li0.5Fe2.0Cr0.5O4,,,Li0.5O4.0Cr0.5Fe2.0,11.26 emu/g,,
107.81 Oe,Spinel,383,383,,,10.1016/j.jallcom.2004.11.048,TRUE,,,,12.72 emu/g,Li0.5Fe1.7Cr0.8O4,,,Li0.5O4.0Cr0.8Fe1.7,2.35 emu/g,,
53.18 Oe,Spinel,352,352,,,10.1016/j.jallcom.2004.11.048,TRUE,,,,7.91 emu/g,Li0.5Fe1.5Cr1.0O4,,,Li0.5O4.0Cr1.0Fe1.5,0.58 emu/g,,
150.57 Oe,Spinel,615,615,,,10.1016/j.jallcom.2004.11.048,TRUE,,,,51.65 emu/g,Li0.5Fe2.3Mn0.2O4,,,Li0.5O4.0Mn0.2Fe2.3,14.95 emu/g,,
132.43 Oe,Spinel,561,561,,,10.1016/j.jallcom.2004.11.048,TRUE,,,,58.77 emu/g,Li0.5Fe2.0Mn0.5O4,,,Li0.5O4.0Mn0.5Fe2.0,15.11 emu/g,,
113.20 Oe,Spinel,541,541,,,10.1016/j.jallcom.2004.11.048,TRUE,,,,46.35 emu/g,Li0.5Fe1.7Mn0.8O4,,,Li0.5O4.0Mn0.8Fe1.7,10.38 emu/g,,
140.11 Oe,Spinel,457,457,,,10.1016/j.jallcom.2004.11.048,TRUE,,,,41.53 emu/g,Li0.5Fe1.5Mn1.0O4,,,Li0.5O4.0Mn1.0Fe1.5,10.36 emu/g,,
,,610,610,,,10.1016/S0167-577X(00)00039-2,TRUE,,,,,Li0.73Al0.025Ti0.56Zn0.1Mn0.05Fe1.535O4,,,Li0.73O4.0Al0.025Ti0.56Mn0.05Fe1.535Zn0.1,,,
,,603,603,,,10.1016/S0167-577X(00)00039-2,TRUE,,,,,Li0.72Al0.050Ti0.54Zn0.1Mn0.05Fe1.540O4,,,Li0.72O4.0Al0.05Ti0.54Mn0.05Fe1.54Zn0.1,,,
,,597,597,,,10.1016/S0167-577X(00)00039-2,TRUE,,,,,Li0.71Al0.075Ti0.52Zn0.1Mn0.05Fe1.545O4,,,Li0.71O4.0Al0.075Ti0.52Mn0.05Fe1.545Zn0.1,,,
,,591,591,,,10.1016/S0167-577X(00)00039-2,TRUE,,,,,Li0.70Al0.100Ti0.50Zn0.1Mn0.05Fe1.550O4,,,Li0.7O4.0Al0.1Ti0.5Mn0.05Fe1.55Zn0.1,,,
,,583,583,,,10.1016/S0167-577X(00)00039-2,TRUE,,,,,Li0.68Al0.150Ti0.46Zn0.1Mn0.05Fe1.560O4,,,Li0.68O4.0Al0.15Ti0.46Mn0.05Fe1.56Zn0.1,,,
,,577,577,,,10.1016/S0167-577X(00)00039-2,TRUE,,,,,Li0.66Al0.200Ti0.42Zn0.1Mn0.05Fe1.570O4,,,Li0.66O4.0Al0.2Ti0.42Mn0.05Fe1.57Zn0.1,,,
,R-3m,,,Positive,,10.1016/S0304-8853(01)01034-4,TRUE,,Rhombohedral,3.9 μB/Fe,,LiFeO2,20,20 K,Li1O2.0Fe1,,R-3m,
,R-3m,,,Positive,,10.1016/S0304-8853(01)01034-4,TRUE,,Rhombohedral,3.9 μB/Fe,,LiFe0.8Co0.2O2,19,19 K,Li1O2.0Fe0.8Co0.2,,R-3m,
,R-3m,,,Positive,,10.1016/S0304-8853(01)01034-4,TRUE,,Rhombohedral,3.9 μB/Fe,,LiFe0.6Co0.4O2,8,8 K,Li1O2.0Fe0.6Co0.4,,R-3m,
,Hexagonal,140,140 K,,,10.1016/j.jmmm.2008.02.040,TRUE,"{'a': '839.5 pm (300 K), 838.9 pm (5 K)', 'c': '829.3 pm (300 K), 834.2 pm (5 K)'}",Th2Ni17 type,34.5 μB/f.u.,,Lu2Fe17,278,278 K,Fe17.0Lu2.0,,,
,Hexagonal,395,395 K,,,10.1016/j.jmmm.2008.02.040,TRUE,"{'a': '838.4 pm (300 K), 837.1 pm (5 K)', 'c': '828.3 pm (300 K), 829.1 pm (5 K)'}",Th2Ni17 type,31.8 μB/f.u.,,Lu2Fe16Si1,,,Si1.0Fe16.0Lu2.0,,,
,Hexagonal,450,450 K,,,10.1016/j.jmmm.2008.02.040,TRUE,"{'a': '837.1 pm (300 K), 835.7 pm (5 K)', 'c': '826.8 pm (300 K), 826.1 pm (5 K)'}",Th2Ni17 type,28.9 μB/f.u.,,Lu2Fe15Si2,,,Si2.0Fe15.0Lu2.0,,,
,Hexagonal,475,475 K,,,10.1016/j.jmmm.2008.02.040,TRUE,"{'a': '836.1 pm (300 K), NA (5 K)', 'c': '825.9 pm (300 K), NA (5 K)'}",Th2Ni17 type,25.0 μB/f.u.,,Lu2Fe14Si3,,,Si3.0Fe14.0Lu2.0,,,
,Hexagonal,485,485 K,,,10.1016/j.jmmm.2008.02.040,TRUE,"{'a': '836.5 pm (300 K), 835.1 pm (5 K)', 'c': '824.0 pm (300 K), 823.0 pm (5 K)'}",Th2Ni17 type,23.0 μB/f.u.,,Lu2Fe13.6Si3.4,,,Si3.4Fe13.6Lu2.0,,,
,HfFe6Ge6-type,,,,,10.1016/S0925-8388(01)01801-1,TRUE,"{'a': '5.515 Å', 'c': '8.998 Å'}",,0.75 μB/f.u.,,LuMn6Sn5.8In0.2,380,380 K,Mn6.0In0.2Sn5.8Lu1,,,
,HfFe6Ge6-type,,,,,10.1016/S0925-8388(01)01801-1,TRUE,"{'a': '5.516 Å', 'c': '9.021 Å'}",,1.28 μB/f.u.,,LuMn6Sn5.6In0.4,325,325 K,Mn6.0In0.4Sn5.6Lu1,,,
,HfFe6Ge6-type,,,,,10.1016/S0925-8388(01)01801-1,TRUE,"{'a': '5.502 Å', 'c': '9.016 Å'}",,1.64 μB/f.u.,,LuMn6Sn5.4In0.6,282,282 K,Mn6.0In0.6Sn5.4Lu1,,,
,HfFe6Ge6-type,280,280 K,,,10.1016/S0925-8388(01)01801-1,TRUE,"{'a': '5.511 Å', 'c': '9.037 Å'}",,7.19 μB/f.u.,,LuMn6Sn5.2In0.8,,,Mn6.0In0.8Sn5.2Lu1,,,
,HfFe6Ge6-type,278,278 K,,,10.1016/S0925-8388(01)01801-1,TRUE,"{'a': '5.508 Å', 'c': '9.052 Å'}",,8.78 μB/f.u.,,LuMn6Sn5.0In1.0,,,Mn6.0In1.0Sn5.0Lu1,,,
,HfFe6Ge6-type,263,263 K,,,10.1016/S0925-8388(01)01801-1,TRUE,"{'a': '5.512 Å', 'c': '9.069 Å'}",,10.38 μB/f.u.,,LuMn6Sn4.8In1.2,,,Mn6.0In1.2Sn4.8Lu1,,,
,HfFe6Ge6-type,252,252 K,,,10.1016/S0925-8388(01)01801-1,TRUE,"{'a': '5.515 Å', 'c': '9.079 Å'}",,11.00 μB/f.u.,,LuMn6Sn4.6In1.4,,,Mn6.0In1.4Sn4.6Lu1,,,
,HfFe6Ge6-type,236,236 K,,,10.1016/S0925-8388(01)01801-1,TRUE,"{'a': '5.515 Å', 'c': '9.088 Å'}",,11.45 μB/f.u.,,LuMn6Sn4.4In1.6,,,Mn6.0In1.6Sn4.4Lu1,,,
,HfFe6Ge6-type,226,226 K,,,10.1016/S0925-8388(01)01801-1,TRUE,"{'a': '5.516 Å', 'c': '9.102 Å'}",,10.61 μB/f.u.,,LuMn6Sn4.2In1.8,,,Mn6.0In1.8Sn4.2Lu1,,,
,HfFe6Ge6-type,221,221 K,,,10.1016/S0925-8388(01)01801-1,TRUE,"{'a': '5.517 Å', 'c': '9.103 Å'}",,10.33 μB/f.u.,,LuMn6Sn4.0In2.0,,,Mn6.0In2.0Sn4.0Lu1,,,
,C15-type Laves-phase,17.6,17.6 K,15 K,15,10.1016/j.physb.2005.01.468,TRUE,{'a': '1.427 nm'},Cubic,10.58 μB,,HoNi2,,,Ni2.0Ho1,,F4̄3m,
,C15-type Laves-phase,12,12.0 K,10.6 K,10.6,10.1016/j.physb.2005.01.468,TRUE,,Cubic,8.52 μB,,Lu0.2Ho0.8Ni2,,,Ni2.0Ho0.8Lu0.2,,F4̄3m,
,C15-type Laves-phase,8.7,8.7 K,7.4 K,7.4,10.1016/j.physb.2005.01.468,TRUE,,Cubic,5.48 μB,,Lu0.4Ho0.6Ni2,,,Ni2.0Ho0.6Lu0.4,,F4̄3m,
,C15-type Laves-phase,7.6,7.6 K,5.2 K,5.2,10.1016/j.physb.2005.01.468,TRUE,,Cubic,3.96 μB,,Lu0.6Ho0.4Ni2,,,Ni2.0Ho0.4Lu0.6,,F4̄3m,
,C15-type Laves-phase,5,5.0 K,0.5 K,0.5,10.1016/j.physb.2005.01.468,TRUE,,Cubic,1.97 μB,,Lu0.8Ho0.2Ni2,,,Ni2.0Ho0.2Lu0.8,,F4̄3m,
,Inverse Spinel,347,361-333 K,,,10.1016/j.jmmm.2006.10.618,TRUE,,,,,Mg1.35Fe1.3Ti0.35O4,,,O4.0Mg1.35Ti0.35Fe1.3,,,
,CaF2-type,,,,,10.1016/j.jallcom.2016.08.095,TRUE,{'a': '6.366'},Face-centered cubic (fcc),,,Mg1.9Mn0.1Si,85,85 K,Mg1.9Si1Mn0.1,,,
,CaF2-type,,,,,10.1016/j.jallcom.2016.08.095,TRUE,{'a': '6.362'},Face-centered cubic (fcc),,,Mg1.8Mn0.2Si,85,85 K,Mg1.8Si1Mn0.2,,,
,CaF2-type,,,,,10.1016/j.jallcom.2016.08.095,TRUE,{'a': '6.359'},Face-centered cubic (fcc),,,Mg1.7Mn0.3Si,85,85 K,Mg1.7Si1Mn0.3,,,
,CaF2-type,,,,,10.1016/j.jallcom.2016.08.095,TRUE,{'a': '6.359'},Face-centered cubic (fcc),,,Mg1.6Mn0.4Si,85,85 K,Mg1.6Si1Mn0.4,,,
Small,Spinel,500,500 K,,,10.1016/j.jallcom.2007.05.097,TRUE,,Cubic,"4.63 μB (B site), 3.01 μB (A site)",0.75 emu (1.59 μB),Mg0.75Co0.25Cr0.75Fe1.25O4,,,O4.0Mg0.75Cr0.75Fe1.25Co0.25,,,
,Spinel,370,370 K,,,10.1016/j.jallcom.2007.05.097,TRUE,,Cubic,"2.89 μB (B site), 2.04 μB (A site)",0.30 emu (1.23 μB),Mg1.0Co0.0Cr1.0Fe1.0O4,,,O4.0Mg1.0Cr1.0Fe1.0Co0.0,,,
,Spinel,43,43 K,,,10.1016/j.jmmm.2010.11.002,TRUE,,,,,Mn3O4,,,O4.0Mn3.0,,,
,Hexagonal,350,350 K,,,10.1016/j.jmmm.2013.03.028,TRUE,"{'a': '6.02284 Å', 'c': '3.43667 Å'}",Fe2P-type,4.57 μB,,Mn0.66Fe1.29P0.66Si0.34,,,Si0.34P0.66Mn0.66Fe1.29,,P -62 m,
,Hexagonal,390,390 K,,,10.1016/j.jmmm.2013.03.028,TRUE,"{'a': '6.04228 Å', 'c': '3.42506 Å'}",Fe2P-type,4.0 μB,,Mn0.66Fe1.29P0.63Si0.37,,,Si0.37P0.63Mn0.66Fe1.29,,P -62 m,
,Hexagonal,450,450 K,,,10.1016/j.jmmm.2013.03.028,TRUE,"{'a': '6.08222 Å', 'c': '3.39664 Å'}",Fe2P-type,,,Mn0.66Fe1.29P0.58Si0.42,,,Si0.42P0.58Mn0.66Fe1.29,,P -62 m,
,Hexagonal NiAs-type,317,317 K,,,10.1016/j.jmmm.2006.10.1060,TRUE,,,,,MnAs,,,Mn1As1,,,
,,220,220 K,,,10.1016/j.jmmm.2006.10.1060,TRUE,,,,,Mn1.03As0.7Sb0.3,,,Mn1.03As0.7Sb0.3,,,
,B2,475,475,,,10.1016/j.physb.2009.10.023,TRUE,{'a': '2.964'},Cubic,,,Mn40Al48Ni12,,,Al48.0Mn40.0Ni12.0,,,
,B2,435,435,,,10.1016/j.physb.2009.10.023,TRUE,{'a': '2.963'},Cubic,,,Mn40Al45Ni15,,,Al45.0Mn40.0Ni15.0,,,
,B2,421,421,,,10.1016/j.physb.2009.10.023,TRUE,{'a': '2.938'},Cubic,,,Mn30Al48Ni22,,,Al48.0Mn30.0Ni22.0,,,
,B2,402,402,,,10.1016/j.physb.2009.10.023,TRUE,{'a': '2.944'},Cubic,,,Mn30Al45Ni25,,,Al45.0Mn30.0Ni25.0,,,
,,260.5,260.5 K,266.1 K,266.1,10.1016/j.ssc.2016.06.011,TRUE,,,5.19 μB,89.1 emu/g,MnCoGe,,,Mn1Co1Ge1,,,
,,270.5,270.5 K,275.6 K,275.6,10.1016/j.ssc.2016.06.011,TRUE,,,3.99 μB,79.6 emu/g,Mn0.98Al0.02CoGe,,,Al0.02Mn0.98Co1Ge1,,,
,,276.6,276.6 K,280.8 K,280.8,10.1016/j.ssc.2016.06.011,TRUE,,,3.46 μB,72.7 emu/g,Mn0.96Al0.04CoGe,,,Al0.04Mn0.96Co1Ge1,,,
,,286.6,286.6 K,297.6 K,297.6,10.1016/j.ssc.2016.06.011,TRUE,,,3.01 μB,63.7 emu/g,Mn0.94Al0.06CoGe,,,Al0.06Mn0.94Co1Ge1,,,
,,300.8,300.8 K,312.7 K,312.7,10.1016/j.ssc.2016.06.011,TRUE,,,2.95 μB,62.8 emu/g,Mn0.92Al0.08CoGe,,,Al0.08Mn0.92Co1Ge1,,,
,,365,365 K,,,10.1016/j.ssc.2016.06.011,TRUE,,,,,MnCoGe0.7Si0.3,,,Si0.3Mn1Co1Ge0.7,,,
,,190,190 K,,,10.1016/j.ssc.2016.06.011,FALSE,,,,,Mn0.73Cr0.27CoGe,,,Cr0.27Mn0.73Co1Ge1,,,
,,295,295 K,,,10.1016/j.ssc.2016.06.011,FALSE,,,,,Mn0.98Fe0.02CoGe,,,Mn0.98Fe0.02Co1Ge1,,,
,,320,320 K,,,10.1016/j.ssc.2016.06.011,FALSE,,,,,Mn0.99Zn0.01CoGe,,,Mn0.99Co1Zn0.01Ge1,,,
,,252,252 K,,,10.1016/j.ssc.2016.06.011,TRUE,,,,,La0.67Ca0.33MnO3,,,O3.0Ca0.33Mn1La0.67,,,
,,369,369 K,,,10.1016/j.ssc.2016.06.011,TRUE,,,,,La0.7Sr0.3MnO3,,,O3.0Mn1Sr0.3La0.7,,,
,,310,310 K,,,10.1016/j.ssc.2016.06.011,FALSE,,,,,Ni50Mn36Sn12Ge2,,,Mn36.0Ni50.0Ge2.0Sn12.0,,,
,,334,334 K,,,10.1016/j.ssc.2016.06.011,TRUE,,,,,Ni49Mn39Sb12,,,Mn39.0Ni49.0Sb12.0,,,
,,400,400 K,,,10.1016/j.ssc.2016.06.011,FALSE,,,,,Fe75Gd5Cr8B12,,,B12.0Cr8.0Fe75.0Gd5.0,,,
,Fe2P-type,176,176 K,,,10.1016/j.materresbull.2016.01.017,TRUE,"{'a': '6.0424 Å', 'c': '3.4601 Å'}",Hexagonal,3.58 μB/f.u.,,Mn1.2Fe0.8P0.6Si0.4B0.03,,,B0.03Si0.4P0.6Mn1.2Fe0.8,,,
,Fe2P-type,252,252 K,,,10.1016/j.materresbull.2016.01.017,TRUE,"{'a': '6.0767 Å', 'c': '3.4286 Å'}",Hexagonal,,,Mn1.2Fe0.8P0.5Si0.5B0.03,,,B0.03Si0.5P0.5Mn1.2Fe0.8,,,
,Fe2P-type,280,280 K,,,10.1016/j.materresbull.2016.01.017,TRUE,"{'a': '6.1008 Å', 'c': '3.4139 Å'}",Hexagonal,3.01 μB/f.u.,,Mn1.2Fe0.8P0.45Si0.55B0.03,,,B0.03Si0.55P0.45Mn1.2Fe0.8,,,
,bcc,,,,,10.1016/S0038-1098(00)00418-X,TRUE,,,,,Mn99.99Co0.01,95,95 K,Mn99.99Co0.01,,T3d -14̄3 m,
,bcc,,,,,10.1016/S0038-1098(00)00418-X,TRUE,,,,,Mn99.95Co0.05,110,110 K,Mn99.95Co0.05,,T3d -14̄3 m,
,Cubic,,,,,10.1016/S1359-6454(01)00049-0,TRUE,{'a': '8.91 Å'},Body-centered cubic,"{'Site I': '1.9 μB', 'Site II': '1.7 μB', 'Site III': '0.6 μB', 'Site IV': '0.2 μB'}",,Mn99.99Ni0.01,90,90±1 K,Mn99.99Ni0.01,,,
,Cubic,,,,,10.1016/S1359-6454(01)00049-0,TRUE,{'a': '8.91 Å'},Body-centered cubic,"{'Site I': '1.9 μB', 'Site II': '1.7 μB', 'Site III': '0.6 μB', 'Site IV': '0.2 μB'}",,Mn99.98Ni0.02,95,95±1 K,Mn99.98Ni0.02,,,
,Cubic,,,,,10.1016/S1359-6454(01)00049-0,TRUE,{'a': '8.91 Å'},Body-centered cubic,"{'Site I': '1.9 μB', 'Site II': '1.7 μB', 'Site III': '0.6 μB', 'Site IV': '0.2 μB'}",,Mn99.95Ni0.05,100,100±1 K,Mn99.95Ni0.05,,,
,Wolframite,,,,,10.1016/j.jmmm.2015.09.033,TRUE,,Monoclinic,,,MnWO4,13.5,13.5 K,O4.0Mn1W1,,P 2/c,
,,,,,,10.1016/j.jmmm.2015.09.033,FALSE,,,,,Mn0.93Co0.07WO4,13.9,13.9 K,O4.0Mn0.93Co0.07W1,,,
,,,,,,10.1016/j.jmmm.2015.09.033,FALSE,,,,,Mn0.70Mo0.30WO4,15,15 K,O4.0Mn0.7Mo0.3W1,,,
,Wolframite,,,-77.6 K,-77.6,10.1016/j.jmmm.2015.09.033,TRUE,"{'a': '4.8308 Å', 'b': '5.7593 Å', 'c': '4.9975 Å'}",Monoclinic,5.68 μB,,Mn0.93In0.04□0.02WO4,13.66,13.66 K,O4.0Mn0.93In0.04W1,,P 2/c,
,Wolframite,,,-57.5 K,-57.5,10.1016/j.jmmm.2015.09.033,TRUE,"{'a': '4.8308 Å', 'b': '5.7593 Å', 'c': '4.9975 Å'}",Monoclinic,5.01 μB,,Mn0.91In0.06□0.03WO4,12.45,12.45 K,O4.0Mn0.91In0.06W1,,P 2/c,
,Wolframite,,,-41.84 K,-41.84,10.1016/j.jmmm.2015.09.033,TRUE,,Monoclinic,4.35 μB,,Mn0.80In0.14□0.06WO4,10.58,10.58 K,O4.0Mn0.8In0.14W1,,P 2/c,
,Wolframite,,,-31.70 K,-31.7,10.1016/j.jmmm.2015.09.033,TRUE,,Monoclinic,3.84 μB,,Mn0.71In0.19□0.10WO4,8.99,8.99 K,O4.0Mn0.71In0.19W1,,P 2/c,
,Wolframite,,,-28.05 K,-28.05,10.1016/j.jmmm.2015.09.033,TRUE,,Monoclinic,3.48 μB,,Mn0.67In0.22□0.11WO4,8.31,8.31 K,O4.0Mn0.67In0.22W1,,P 2/c,
,Spinel,377,377 K,,,10.1016/j.jpcs.2008.08.008,TRUE,,,,,CuCr2S4,,,S4.0Cr2.0Cu1,,,
,Cubic,530,530 K,,,10.1016/j.materresbull.2011.11.054,TRUE,{'a': '8.302 Å'},,,,Mn0.9Zn0.1Fe2O4,,,O4.0Mn0.9Fe2.0Zn0.1,,,
,Cubic,515,515 K,,,10.1016/j.materresbull.2011.11.054,TRUE,{'a': '8.315 Å'},,,,Mn0.8Zn0.2Fe2O4,,,O4.0Mn0.8Fe2.0Zn0.2,,,
,Cubic,505,505 K,,,10.1016/j.materresbull.2011.11.054,TRUE,{'a': '8.319 Å'},,,,Mn0.6Zn0.4Fe2O4,,,O4.0Mn0.6Fe2.0Zn0.4,,,
,Cubic,490,490 K,,,10.1016/j.materresbull.2011.11.054,TRUE,{'a': '8.322 Å'},,,,Mn0.4Zn0.6Fe2O4,,,O4.0Mn0.4Fe2.0Zn0.6,,,
,Cubic,475,475 K,,,10.1016/j.materresbull.2011.11.054,TRUE,{'a': '8.328 Å'},,,,Mn0.2Zn0.8Fe2O4,,,O4.0Mn0.2Fe2.0Zn0.8,,,
,Cubic,146,146 K,,,10.1016/j.jmmm.2016.12.025,TRUE,{'a': '3.90795 Å'},Antiperovskite,,,Mn2.94Cu0.82Gd0.04N,,,N1Mn2.94Cu0.82Gd0.04,,Pm-3m (No. 221),
,Cubic,164,164 K,,,10.1016/j.jmmm.2016.12.025,TRUE,{'a': '3.90433 Å'},Antiperovskite,,,Mn2.93Cu0.81Gd0.10N,,,N1Mn2.93Cu0.81Gd0.1,,Pm-3m (No. 221),
,Cubic,239,239 K,,,10.1016/j.jmmm.2016.12.025,TRUE,{'a': '3.90295 Å'},Antiperovskite,,,Mn2.91Cu0.78Gd0.13N,,,N1Mn2.91Cu0.78Gd0.13,,Pm-3m (No. 221),
,Antiperovskite,153,153 K,,,10.1016/j.matlet.2014.10.136,TRUE,{'a': '3.907 Å'},Cubic,,,Mn3Cu0.9Si0.1N,,,N1Si0.1Mn3.0Cu0.9,,Pm3m,
,Antiperovskite,160,160 K,,,10.1016/j.matlet.2014.10.136,TRUE,{'a': '3.905 Å'},Cubic,,,Mn3Cu0.8Si0.2N,127,127 K,N1Si0.2Mn3.0Cu0.8,,Pm3m,
,Antiperovskite,239,239 K,,,10.1016/j.matlet.2014.10.136,TRUE,{'a': '3.903 Å'},Cubic,,,Mn3Cu0.7Si0.3N,143,143 K,N1Si0.3Mn3.0Cu0.7,,Pm3m,
,Antiperovskite,308,308 K,,,10.1016/j.matlet.2014.10.136,TRUE,{'a': '3.900 Å'},Cubic,,,Mn3Cu0.6Si0.4N,107,107 K,N1Si0.4Mn3.0Cu0.6,,Pm3m,
,Antiperovskite,367,367 K,,,10.1016/j.matlet.2014.10.136,TRUE,{'a': '3.898 Å'},Cubic,,,Mn3Cu0.5Si0.5N,77,77 K,N1Si0.5Mn3.0Cu0.5,,Pm3m,
,Hexagonal,445,445 K,,,10.1016/S0304-8853(00)00494-7,TRUE,"{'a': '7.135 Å', 'c': '4.996 Å'}",,1.1 μB/Mn-atom,,Mn5Ge3C0.75,,,C0.75Mn5.0Ge3.0,,P6/mcm,
,Hexagonal,304,304 K,,,10.1016/S0304-8853(00)00494-7,TRUE,"{'a': '7.184 Å', 'c': '5.053 Å'}",,2.6 μB/Mn-atom,,Mn5Ge3,,,Mn5.0Ge3.0,,P6/mcm,
,Hexagonal,152,152 K,,,10.1016/S0304-8853(00)00494-7,FALSE,,,,,Mn5Si3C0.22,,,C0.22Si3.0Mn5.0,,,
,Hexagonal,300,300 K,,,10.1016/j.jallcom.2005.08.039,TRUE,"{'a': '7.179 Å', 'c': '5.019 Å'}",,2.65 μB/fu,,Mn5Ge2.9Si0.1,,,Si0.1Mn5.0Ge2.9,,P63/mcm,
,Hexagonal,300,300 K,,,10.1016/j.jallcom.2005.08.039,TRUE,"{'a': '7.157 Å', 'c': '5.010 Å'}",,2.60 μB/fu,,Mn5Ge2.7Si0.3,,,Si0.3Mn5.0Ge2.7,,P63/mcm,
,Hexagonal,299,299 K,,,10.1016/j.jallcom.2005.08.039,TRUE,"{'a': '7.142 Å', 'c': '4.993 Å'}",,2.56 μB/fu,,Mn5Ge2.5Si0.5,,,Si0.5Mn5.0Ge2.5,,P63/mcm,
,Hexagonal,283,283 K,,,10.1016/j.jallcom.2005.08.039,TRUE,"{'a': '7.103 Å', 'c': '4.954 Å'}",,2.52 μB/fu,,Mn5Ge2Si1,,,Si1.0Mn5.0Ge2.0,,P63/mcm,
,Hexagonal,258,258 K,,,10.1016/j.jallcom.2005.08.039,TRUE,"{'a': '7.046 Å', 'c': '4.926 Å'}",,2.46 μB/fu,,Mn5Ge1.5Si1.5,,,Si1.5Mn5.0Ge1.5,,P63/mcm,
,Hexagonal,198,198 K,,,10.1016/j.jallcom.2005.08.039,TRUE,"{'a': '6.999 Å', 'c': '4.890 Å'}",,2.36 μB/fu,,Mn5Ge1Si2,,,Si2.0Mn5.0Ge1.0,,P63/mcm,
,Spinel,570,570 K,,,10.1016/j.jmmm.2008.03.061,TRUE,{'a': '0.8492 nm'},Cubic,3.5 μB,84.2,MnFe2O4,,,O4.0Mn1Fe2.0,,,
,Spinel,570,570 K,,,10.1016/j.jmmm.2008.03.061,TRUE,{'a': '0.8474 nm'},Cubic,2.85 μB,69.1,MnAl0.1Cr0.1Fe1.8O4,,,O4.0Al0.1Cr0.1Mn1Fe1.8,,,
,Spinel,550,550 K,,,10.1016/j.jmmm.2008.03.061,TRUE,{'a': '0.8455 nm'},Cubic,2.25 μB,54.9,MnAl0.2Cr0.2Fe1.6O4,,,O4.0Al0.2Cr0.2Mn1Fe1.6,,,
,Spinel,520,520 K,,,10.1016/j.jmmm.2008.03.061,TRUE,{'a': '0.8444 nm'},Cubic,1.90 μB,45,MnAl0.3Cr0.3Fe1.4O4,,,O4.0Al0.3Cr0.3Mn1Fe1.4,,,
,Spinel,475,475 K,,,10.1016/j.jmmm.2008.03.061,TRUE,{'a': '0.8437 nm'},Cubic,1.44 μB,35.9,MnAl0.4Cr0.4Fe1.2O4,,,O4.0Al0.4Cr0.4Mn1Fe1.2,,,
,Spinel,388,388 K,,,10.1016/j.jmmm.2008.03.061,TRUE,{'a': '0.8412 nm'},Cubic,0.96 μB,24.5,MnAl0.5Cr0.5Fe1.0O4,,,O4.0Al0.5Cr0.5Mn1Fe1.0,,,
,Spinel,266,266 K,,,10.1016/j.jmmm.2008.03.061,TRUE,{'a': '0.8400 nm'},Cubic,0.64 μB,16.5,MnAl0.6Cr0.6Fe0.8O4,,,O4.0Al0.6Cr0.6Mn1Fe0.8,,,
,Spinel,143,143 K,,,10.1016/j.jmmm.2008.03.061,TRUE,{'a': '0.8392 nm'},Cubic,0.37 μB,8.16,MnAl0.7Cr0.7Fe0.6O4,,,O4.0Al0.7Cr0.7Mn1Fe0.6,,,
,NiAs-type to MnP-type,318,318 K,,,10.1016/S0921-4526(02)01822-7,TRUE,,,,,MnAs,,,Mn1As1,,,
,MnP-type,270,270 K,,,10.1016/j.jallcom.2008.12.144,TRUE,,Orthorhombic,,,MnAs0.97Si0.03,,,Si0.03Mn1As0.97,,,
,Orthorhombic,360,360K,,,10.1016/j.jallcom.2010.03.004,TRUE,,TiNiSi-type,,,MnCoGe,,,Mn1Co1Ge1,,Pnma,
,Hexagonal,148,148K,,,10.1016/j.jallcom.2010.03.004,TRUE,,Ni2In-type,,,MnCo0.70V0.30Ge,,,V0.3Mn1Co0.7Ge1,,P63/mmc,
,TiNiSi-type,343,343 K,,,10.1016/j.jmmm.2014.07.035,TRUE,,Orthorhombic,4.13 μB at 345 K,,MnCoGe,,,Mn1Co1Ge1,,Pnnm,
