Repository: sanjayganeshprabu/Computational-Modeling-and-Predictive-Analytics-for-Materials-Data

# Computational-Modeling-and-Predictive-Analytics-for-Materials-Data-

File: MODIFIED magnetic_materials.csv (part 65 of 112)
Coercivity,Crystal_Structure,Curie,Curie(Tc),Curie_Weiss,Curie_Weiss(θp),DOI,Experimental,Lattice_Parameters,Lattice_Structure,Magnetic_Moment,Magnetization,Material_Name,Neel,Neel(Tn),New_Column_Concatenated,Remanence,Space_Group,Susceptibility
,TiNiSi-type,350,350 K,,,10.1016/j.jmmm.2014.07.035,TRUE,,Orthorhombic,,,MnCoGe0.9Si0.1,,,Si0.1Mn1Co1Ge0.9,,Pnnm,
,TiNiSi-type,365,365 K,,,10.1016/j.jmmm.2014.07.035,TRUE,,Orthorhombic,,,MnCoGe0.7Si0.3,,,Si0.3Mn1Co1Ge0.7,,Pnnm,
,TiNiSi-type,374,374 K,,,10.1016/j.jmmm.2014.07.035,TRUE,,Orthorhombic,,,MnCoGe0.5Si0.5,,,Si0.5Mn1Co1Ge0.5,,Pnnm,
,,289,289 K,,,10.1016/j.jmmm.2014.07.035,TRUE,,,,,MnFe0.2Co0.8Ge,,,Mn1Fe0.2Co0.8Ge1,,,
,,330,330 K,,,10.1016/j.jmmm.2014.07.035,FALSE,,,,,MnCo0.95Ni0.05Ge,,,Mn1Co0.95Ni0.05Ge1,,,
,,291,291 K,,,10.1016/j.jmmm.2014.07.035,FALSE,,,,,LaFe11Al2C0.5,,,C0.5Al2.0Fe11.0La1,,,
,,300,300 K,,,10.1016/j.jmmm.2014.07.035,TRUE,,,,,Gd5Si2Ge2,,,Si2.0Ge2.0Gd5.0,,,
,,378,378 K,,,10.1016/j.jmmm.2014.07.035,FALSE,,,,,Fe77Gd3Cr8B12,,,B12.0Cr8.0Fe77.0Gd3.0,,,
,Orthorhombic,,,-24.5 K,-24.5,10.1016/j.materresbull.2015.10.030,TRUE,"{'a': '14.431 Å', 'b': '5.7638 Å', 'c': '5.0820 Å'}",Pbcn,6.18 μB,,MnNb2O6,4.4,4.40 K,O6.0Mn1Nb2.0,,Pbcn,
,Orthorhombic,,,-25.0 K,-25,10.1016/j.materresbull.2015.10.030,TRUE,"{'a': '14.423 Å', 'b': '5.7607 Å', 'c': '5.0774 Å'}",Pbcn,6.11 μB,,MnNb1.9V0.1O6,4.64,4.64 K,O6.0V0.1Mn1Nb1.9,,Pbcn,
,Orthorhombic,,,-25.5 K,-25.5,10.1016/j.materresbull.2015.10.030,TRUE,"{'a': '14.409 Å', 'b': '5.7573 Å', 'c': '5.0681 Å'}",Pbcn,6.12 μB,,MnNb1.8V0.2O6,4.68,4.68 K,O6.0V0.2Mn1Nb1.8,,Pbcn,
,B20-type,29,29 K,,,10.1016/j.jmmm.2006.02.066,TRUE,,,,,MnSi,,,Si1Mn1,,,
,B20-type,29,29 K,,,10.1016/j.jmmm.2006.02.066,TRUE,,,,,MnSi0.98Ge0.02,,,Si0.98Mn1Ge0.02,,,
,B20-type,29,29 K,,,10.1016/j.jmmm.2006.02.066,TRUE,,,,,MnSi0.95Ge0.05,,,Si0.95Mn1Ge0.05,,,
,B20-type,29,29 K,,,10.1016/j.jmmm.2006.02.066,TRUE,,,,,MnSi0.90Ge0.10,,,Si0.9Mn1Ge0.1,,,
500 Oe,Hexagonal,,,-2 K,-2,10.1016/j.jallcom.2004.03.129,TRUE,,CdI2-type,3.6 μB,,Mn0.1TiSe2,,,Ti1Mn0.1Se2.0,,,1.5×10^−6 emu g^−1 Oe^−1
500 Oe,Hexagonal,,,-12 K,-12,10.1016/j.jallcom.2004.03.129,TRUE,,CdI2-type,4.3 μB,,Mn0.17TiSe2,,,Ti1Mn0.17Se2.0,,,1.47×10^−6 emu g^−1 Oe^−1
500 Oe,Hexagonal,,,-30 K,-30,10.1016/j.jallcom.2004.03.129,TRUE,,CdI2-type,4.4 μB,,Mn0.25TiSe2,,,Ti1Mn0.25Se2.0,,,1.80×10^−6 emu g^−1 Oe^−1
500 Oe,Hexagonal,,,-105 K,-105,10.1016/j.jallcom.2004.03.129,TRUE,,CdI2-type,4.3 μB,,Mn0.5TiSe2,,,Ti1Mn0.5Se2.0,,,3.20×10^−6 emu g^−1 Oe^−1
,,,,,,10.1016/j.jallcom.2004.03.129,FALSE,,,,,Fe0.25TiSe2,62,62 K,Ti1Fe0.25Se2.0,,,
,,,,,,10.1016/j.jallcom.2004.03.129,FALSE,,,,,Fe0.33TiSe2,95,95 K,Ti1Fe0.33Se2.0,,,
,,,,,,10.1016/j.jallcom.2004.03.129,FALSE,,,,,Fe0.5TiSe2,129,129 K,Ti1Fe0.5Se2.0,,,
,,,,,,10.1016/j.jallcom.2004.03.129,FALSE,,,,,Cr0.5TiSe2,38,38 K,Ti1Cr0.5Se2.0,,,
,Orthorhombic,248,248,,,10.1016/S0038-1098(02)00248-X,TRUE,"{'a': '5.425', 'b': '7.633', 'c': '5.472'}",,,,Nd0.5Sr0.5Mn0.99Ga0.01O3,143,143,O3.0Mn0.99Ga0.01Sr0.5Nd0.5,,,
,Orthorhombic,210,210,,,10.1016/S0038-1098(02)00248-X,TRUE,"{'a': '5.426', 'b': '7.630', 'c': '5.473'}",,,,Nd0.5Sr0.5Mn0.97Ga0.03O3,,,O3.0Mn0.97Ga0.03Sr0.5Nd0.5,,,
,Orthorhombic,249,249,,,10.1016/S0038-1098(02)00248-X,TRUE,"{'a': '5.429', 'b': '7.629', 'c': '5.471'}",,,,Nd0.5Sr0.5Mn0.99Ge0.01O3,127,127,O3.0Mn0.99Ge0.01Sr0.5Nd0.5,,,
,Orthorhombic,237,237,,,10.1016/S0038-1098(02)00248-X,TRUE,"{'a': '5.425', 'b': '7.629', 'c': '5.474'}",,,,Nd0.5Sr0.5Mn0.97Ge0.03O3,,,O3.0Mn0.97Ge0.03Sr0.5Nd0.5,,,
,Orthorhombic,248,248 K,,,10.1016/j.jmmm.2016.05.041,TRUE,"{'a': '5.4269 Å', 'b': '7.6361 Å', 'c': '5.4713 Å'}",Orthorhombic,4.35 μB/f.u.,,Nd0.5Sr0.5MnO3,,,O3.0Mn1Sr0.5Nd0.5,,,
,Orthorhombic,213,213 K,,,10.1016/j.jmmm.2016.05.041,TRUE,"{'a': '5.4265 Å', 'b': '7.6357 Å', 'c': '5.4710 Å'}",Orthorhombic,4.33 μB/f.u.,,Nd0.5Sr0.5Mn0.98Cu0.02O3,,,O3.0Mn0.98Cu0.02Sr0.5Nd0.5,,,
,Orthorhombic,194,194 K,,,10.1016/j.jmmm.2016.05.041,TRUE,"{'a': '5.4258 Å', 'b': '7.6278 Å', 'c': '5.4736 Å'}",Orthorhombic,3.7 μB/f.u.,,Nd0.5Sr0.5Mn0.96Cu0.04O3,,,O3.0Mn0.96Cu0.04Sr0.5Nd0.5,,,
,Orthorhombic,185,185 K,,,10.1016/j.jmmm.2016.05.041,TRUE,"{'a': '5.4229 Å', 'b': '7.6167 Å', 'c': '5.4684 Å'}",Orthorhombic,3.35 μB/f.u.,,Nd0.5Sr0.5Mn0.93Cu0.07O3,,,O3.0Mn0.93Cu0.07Sr0.5Nd0.5,,,
,Orthorhombic,216,216 K,227 K,227,10.1016/j.matchemphys.2012.09.029,TRUE,"{'a': '5.4515 Å', 'b': '5.6791 Å', 'c': '5.3638 Å'}",ORT-1,5.62 μB/f.u.,,Nd0.5Sr0.5MnO3,185,185 K,O3.0Mn1Sr0.5Nd0.5,,,
,Orthorhombic,,,214 K,214,10.1016/j.matchemphys.2012.09.029,TRUE,"{'a': '5.4477 Å', 'b': '5.6098 Å', 'c': '5.3874 Å'}",ORT-2,5.62 μB/f.u.,,Nd0.5Sr0.5Mn0.99Cu0.01O3,,,O3.0Mn0.99Cu0.01Sr0.5Nd0.5,,,
,Orthorhombic,,,212 K,212,10.1016/j.matchemphys.2012.09.029,TRUE,"{'a': '5.4716 Å', 'b': '5.5455 Å', 'c': '5.4082 Å'}",ORT-2,5.77 μB/f.u.,,Nd0.5Sr0.5Mn0.97Cu0.03O3,,,O3.0Mn0.97Cu0.03Sr0.5Nd0.5,,,
,Orthorhombic,,,211 K,211,10.1016/j.matchemphys.2012.09.029,TRUE,"{'a': '5.4477 Å', 'b': '5.5689 Å', 'c': '5.3874 Å'}",ORT-2,5.75 μB/f.u.,,Nd0.5Sr0.5Mn0.95Cu0.05O3,,,O3.0Mn0.95Cu0.05Sr0.5Nd0.5,,,
,Orthorhombic,,,216 K,216,10.1016/j.matchemphys.2012.09.029,TRUE,"{'a': '5.4806 Å', 'b': '5.4426 Å', 'c': '5.4564 Å'}",ORT-1,5.81 μB/f.u.,,Nd0.5Sr0.5Mn0.90Cu0.10O3,,,O3.0Mn0.9Cu0.1Sr0.5Nd0.5,,,
,Orthorhombic,270,270 K,,,10.1016/j.jmmm.2006.01.062,TRUE,,,,,Nd0.4Pr0.1Sr0.5MnO3,150,150 K,O3.0Mn1Sr0.5Pr0.1Nd0.4,,,
,Orthorhombic,280,280 K,,,10.1016/j.jmmm.2006.01.062,TRUE,,,,,Nd0.3Pr0.2Sr0.5MnO3,145,145 K,O3.0Mn1Sr0.5Pr0.2Nd0.3,,,
,Orthorhombic,285,285 K,,,10.1016/j.jmmm.2006.01.062,TRUE,,,,,Nd0.2Pr0.3Sr0.5MnO3,,,O3.0Mn1Sr0.5Pr0.3Nd0.2,,,
,Orthorhombic,305,305 K,,,10.1016/j.jmmm.2006.01.062,TRUE,,,,,Nd0.1Pr0.4Sr0.5MnO3,,,O3.0Mn1Sr0.5Pr0.4Nd0.1,,,
,Orthorhombic,310,310 K,,,10.1016/j.jmmm.2006.01.062,TRUE,,,,,Pr0.5Sr0.5MnO3,,,O3.0Mn1Sr0.5Pr0.5,,,
,Orthorhombic,28,28 K,,,10.1016/j.jmmm.2006.10.567,TRUE,,CrB-type,3.6 μB,2.5 μB,NdNi,,,Ni1Nd1,,Cmcm,
,Orthorhombic,70,70 K,,,10.1016/j.jmmm.2006.10.567,TRUE,,CrB-type,8.1 μB,6.2 μB,GdNi,,,Ni1Gd1,,Cmcm,
,Orthorhombic,70,70 K,,,10.1016/j.jmmm.2006.10.567,TRUE,,CrB-type,8.1 μB,6.2 μB,GdNi,,,Ni1Gd1,,Cmcm,
,ThCr2Si2-type,336,336 K,,,10.1016/S0925-8388(01)01014-3,TRUE,"{'a': '4.102 Å', 'c': '10.906 Å'}",Body-centered tetragonal,4.70 μB/f.u.,,NdMn2Ge2,430,430 K,Mn2.0Ge2.0Nd1,,I4/mmm,
,ThCr2Si2-type,342,342 K,,,10.1016/S0925-8388(01)01014-3,TRUE,"{'a': '4.089 Å', 'c': '10.902 Å'}",Body-centered tetragonal,3.16 μB/f.u.,,Nd0.8Gd0.2Mn2Ge2,,,Mn2.0Ge2.0Nd0.8Gd0.2,,I4/mmm,
,ThCr2Si2-type,345,345 K,,,10.1016/S0925-8388(01)01014-3,TRUE,"{'a': '4.076 Å', 'c': '10.895 Å'}",Body-centered tetragonal,2.06 μB/f.u.,,Nd0.6Gd0.4Mn2Ge2,,,Mn2.0Ge2.0Nd0.6Gd0.4,,I4/mmm,
,ThCr2Si2-type,346,346 K,,,10.1016/S0925-8388(01)01014-3,TRUE,"{'a': '4.068 Å', 'c': '10.890 Å'}",Body-centered tetragonal,1.28 μB/f.u.,,Nd0.5Gd0.5Mn2Ge2,442,442 K,Mn2.0Ge2.0Nd0.5Gd0.5,,I4/mmm,
,ThCr2Si2-type,346,346 K,,,10.1016/S0925-8388(01)01014-3,TRUE,"{'a': '4.061 Å', 'c': '10.888 Å'}",Body-centered tetragonal,0.54 μB/f.u.,,Nd0.4Gd0.6Mn2Ge2,445,445 K,Mn2.0Ge2.0Nd0.4Gd0.6,,I4/mmm,
,ThCr2Si2-type,346,346 K,,,10.1016/S0925-8388(01)01014-3,TRUE,"{'a': '4.054 Å', 'c': '10.884 Å'}",Body-centered tetragonal,0.53 μB/f.u.,,Nd0.3Gd0.7Mn2Ge2,448,448 K,Mn2.0Ge2.0Nd0.3Gd0.7,,I4/mmm,
,ThCr2Si2-type,345,345 K,,,10.1016/S0925-8388(01)01014-3,TRUE,"{'a': '4.050 Å', 'c': '10.882 Å'}",Body-centered tetragonal,0.75 μB/f.u.,,Nd0.25Gd0.75Mn2Ge2,453,453 K,Mn2.0Ge2.0Nd0.25Gd0.75,,I4/mmm,
,ThCr2Si2-type,342,342 K,,,10.1016/S0925-8388(01)01014-3,TRUE,"{'a': '4.046 Å', 'c': '10.881 Å'}",Body-centered tetragonal,0.76 μB/f.u.,,Nd0.2Gd0.8Mn2Ge2,456,456 K,Mn2.0Ge2.0Nd0.2Gd0.8,,I4/mmm,
,ThCr2Si2-type,342,342 K,,,10.1016/S0925-8388(01)01014-3,TRUE,"{'a': '4.040 Å', 'c': '10.880 Å'}",Body-centered tetragonal,1.15 μB/f.u.,,Nd0.15Gd0.85Mn2Ge2,458,458 K,Mn2.0Ge2.0Nd0.15Gd0.85,,I4/mmm,
,ThCr2Si2-type,95,95 K,,,10.1016/S0925-8388(01)01014-3,TRUE,"{'a': '4.024 Å', 'c': '10.874 Å'}",Body-centered tetragonal,1.99 μB/f.u.,,GdMn2Ge2,364,364 K,Mn2.0Ge2.0Gd1,,I4/mmm,
,Orthorhombic,116,116 K,136 K,136,10.1016/j.jmmm.2009.07.012,TRUE,"{'a': '5.4405 Å', 'b': '5.5521 Å', 'c': '7.6731 Å'}",Pbnm,6.77 μB,2.16 μB/f.u,Nd0.90K0.10MnO3,,,O3.0K0.1Mn1Nd0.9,,Pbnm,
,Orthorhombic,124,124 K,145 K,145,10.1016/j.jmmm.2009.07.012,TRUE,"{'a': '5.4441 Å', 'b': '5.54654 Å', 'c': '7.6813 Å'}",Pbnm,7.13 μB,2.52 μB/f.u,Nd0.85K0.15MnO3,,,O3.0K0.15Mn1Nd0.85,,Pbnm,
,Orthorhombic,128,128 K,148 K,148,10.1016/j.jmmm.2009.07.012,TRUE,"{'a': '5.4525 Å', 'b': '5.5498 Å', 'c': '7.6828 Å'}",Pbnm,7.32 μB,2.84 μB/f.u,Nd0.80K0.20MnO3,,,O3.0K0.2Mn1Nd0.8,,Pbnm,
,,240,230-250 K,,,10.1016/j.jmmm.2009.07.012,FALSE,,,,,Nd0.70Sr0.30MnO3,,,O3.0Mn1Sr0.3Nd0.7,,,
,,,,,,10.1016/j.jmmm.2009.07.012,TRUE,,,,,Nd0.50Sr0.50MnO3,150,150 K,O3.0Mn1Sr0.5Nd0.5,,,
,,110,110 K,,,10.1016/j.jmmm.2009.07.012,TRUE,,,,,Nd0.80Na0.20MnO3,,,O3.0Na0.2Mn1Nd0.8,,,
,Orthorhombic,110,110,,,10.1016/j.jcrysgro.2004.11.284,TRUE,,,,,Nd0.85Pb0.15MnO3,,,O3.0Mn1Nd0.85Pb0.15,,Pnma,
,Orthorhombic,121,121,,,10.1016/j.jcrysgro.2004.11.284,TRUE,,,,,Nd0.8Pb0.2MnO3,,,O3.0Mn1Nd0.8Pb0.2,,Pnma,
,Orthorhombic,150,150,,,10.1016/j.jcrysgro.2004.11.284,TRUE,,,,,Nd0.7Pb0.3MnO3,,,O3.0Mn1Nd0.7Pb0.3,,Pnma,
,Cubic,192,192,,,10.1016/j.jcrysgro.2004.11.284,TRUE,"{'a': '7.737', 'b': '7.737', 'c': '7.737'}",,,,Nd0.58Pb0.42MnO3,,,O3.0Mn1Nd0.58Pb0.42,,Pm3̄m,
,,178,178,,,10.1016/j.jcrysgro.2004.11.284,TRUE,,,,,Nd0.5Pb0.5MnO3,,,O3.0Mn1Nd0.5Pb0.5,,,
,,235,235,,,10.1016/j.jcrysgro.2004.11.284,TRUE,,,,,La0.3Nd0.4Pb0.3MnO3,,,O3.0Mn1La0.3Nd0.4Pb0.3,,,
,,265,265,,,10.1016/j.jcrysgro.2004.11.284,TRUE,,,,,La0.4Nd0.3Pb0.3MnO3,,,O3.0Mn1La0.4Nd0.3Pb0.3,,,
,,345,345,,,10.1016/j.jcrysgro.2004.11.284,TRUE,,,,,La0.7Pb0.3MnO3,,,O3.0Mn1La0.7Pb0.3,,,
,Tetragonal,125,125K,91.2K,91.2,10.1016/j.jallcom.2006.07.095,TRUE,,,2.60 μB,,Nd0.7Sr1.3CoO4,,,O4.0Co1Sr1.3Nd0.7,,I4/mmm,
,Tetragonal,,,30.4K,30.4,10.1016/j.jallcom.2006.07.095,TRUE,,,2.62 μB,,Nd0.8Sr1.2CoO4,,,O4.0Co1Sr1.2Nd0.8,,I4/mmm,
,Tetragonal,,,-35.6K,-35.6,10.1016/j.jallcom.2006.07.095,TRUE,,,2.64 μB,,Nd0.9Sr1.1CoO4,,,O4.0Co1Sr1.1Nd0.9,,I4/mmm,
,Tetragonal,,,-78.7K,-78.7,10.1016/j.jallcom.2006.07.095,TRUE,,,2.48 μB,,NdSrCoO4,,,O4.0Co1Sr1Nd1,,I4/mmm,
2400 Oe,GdFeO3-type perovskite,225,225 K,,,10.1016/S0925-8388(01)01083-0,TRUE,,Pseudo-tetragonal,,,Nd0.80Sr0.20CoO3,,,O3.0Co1Sr0.2Nd0.8,,Pbnm,
3800 Oe,GdFeO3-type perovskite,225,225 K,,,10.1016/S0925-8388(01)01083-0,TRUE,,O-type orthorhombic,,,Nd0.70Sr0.30CoO3,,,O3.0Co1Sr0.3Nd0.7,,Pbnm,
3200 Oe,GdFeO3-type perovskite,225,225 K,,,10.1016/S0925-8388(01)01083-0,TRUE,,O-type orthorhombic,,,Nd0.60Sr0.40CoO3,,,O3.0Co1Sr0.4Nd0.6,3520 emu/mol,Pbnm,
,Orthorhombic,,,,,10.1016/j.ceramint.2013.04.084,TRUE,"{'a': '5.459 Å', 'b': '5.593 Å', 'c': '7.761 Å'}",Orthorhombic,,,NdFeO3,760,760 K,O3.0Fe1Nd1,,Pbnm,
,Orthorhombic,265,265 K,,,10.1016/j.jmmm.2009.06.080,TRUE,,,,,Nd0.69Sr0.31MnO3,,,O3.0Mn1Sr0.31Nd0.69,,,
,Orthorhombic,254,254 K,,,10.1016/j.jmmm.2009.06.080,TRUE,,,,,Nd0.65Sr0.35MnO3,,,O3.0Mn1Sr0.35Nd0.65,,,
,Orthorhombic,273,273 K,,,10.1016/j.jmmm.2009.06.080,TRUE,,,,,Nd0.63Sr0.37MnO3,,,O3.0Mn1Sr0.37Nd0.63,,,
,Orthorhombic,285,285 K,,,10.1016/j.jmmm.2009.06.080,TRUE,,,,,Nd0.61Sr0.39MnO3,,,O3.0Mn1Sr0.39Nd0.61,,,
,Orthorhombic,295,295 K,,,10.1016/j.jmmm.2009.06.080,TRUE,,,,,Nd0.59Sr0.41MnO3,,,O3.0Mn1Sr0.41Nd0.59,,,
,,132,132 K,,,10.1016/j.jmmm.2009.06.080,FALSE,,,,,Nd0.79Sr0.21MnO3,,,O3.0Mn1Sr0.21Nd0.79,,,
,,145,145 K,,,10.1016/j.jmmm.2009.06.080,FALSE,,,,,Nd0.72Sr0.28MnO3,,,O3.0Mn1Sr0.28Nd0.72,,,
,,277,277 K,,,10.1016/j.jmmm.2009.06.080,FALSE,,,,,Nd0.70Sr0.30MnO3,,,O3.0Mn1Sr0.3Nd0.7,,,
,,205,205 K,,,10.1016/j.jmmm.2009.06.080,TRUE,,,,,Nd0.67Sr0.33MnO3,,,O3.0Mn1Sr0.33Nd0.67,,,
,,324,324 K,,,10.1016/j.jmmm.2009.06.080,FALSE,,,,,Nd0.60Sr0.40MnO3,,,O3.0Mn1Sr0.4Nd0.6,,,
,,260,260 K,,,10.1016/j.jmmm.2009.06.080,TRUE,,,,,Nd0.55Sr0.45MnO3,,,O3.0Mn1Sr0.45Nd0.55,,,
,,268,268 K,,,10.1016/j.jmmm.2009.06.080,TRUE,,,,,Nd0.50Sr0.50MnO3,,,O3.0Mn1Sr0.5Nd0.5,,,
30 kOe,ThMn12-type,564.15,291 °C,,,10.1016/j.jallcom.2016.06.098,TRUE,"{'a': '8.4086 Å', 'c': '4.7451 Å'}",Tetragonal,,12.5 kG,Nd0.6Zr0.4Fe10Si2,,,Si2.0Fe10.0Zr0.4Nd0.6,,I 4/mmm,
28 kOe,ThMn12-type,561.15,288 °C,,,10.1016/j.jallcom.2016.06.098,TRUE,"{'a': '8.3702 Å', 'c': '4.7374 Å'}",Tetragonal,,11.8 kG,Nd0.4Zr0.6Fe10Si2,,,Si2.0Fe10.0Zr0.6Nd0.4,,I 4/mmm,
26 kOe,ThMn12-type,558.15,285 °C,,,10.1016/j.jallcom.2016.06.098,TRUE,"{'a': '8.3299 Å', 'c': '4.7257 Å'}",Tetragonal,,11.2 kG,Nd0.2Zr0.8Fe10Si2,,,Si2.0Fe10.0Zr0.8Nd0.2,,I 4/mmm,
,Monoclinic,439,439 K,,,10.1016/j.jmmm.2005.07.018,TRUE,"{'a': '10.6289 Å', 'b': '8.5636 Å', 'c': '9.7266 Å'}",,,113.7 emu/g,Nd2.1Dy0.9Fe27.5Ti1.3Mo0.2,,,Ti1.3Fe27.5Mo0.2Nd2.1Dy0.9,,A2/m,
,Monoclinic,436,436 K,,,10.1016/j.jmmm.2005.07.018,TRUE,"{'a': '10.6292 Å', 'b': '8.5635 Å', 'c': '9.7296 Å'}",,,113.0 emu/g,Nd2.1Dy0.9Fe27.5Ti0.9Mo0.6,,,Ti0.9Fe27.5Mo0.6Nd2.1Dy0.9,,A2/m,
,Monoclinic,431,431 K,,,10.1016/j.jmmm.2005.07.018,TRUE,"{'a': '10.6256 Å', 'b': '8.5619 Å', 'c': '9.7247 Å'}",,,112.9 emu/g,Nd2.1Dy0.9Fe27.5Ti0.5Mo1.0,,,Ti0.5Fe27.5Mo1.0Nd2.1Dy0.9,,A2/m,
,Monoclinic,429,429 K,,,10.1016/j.jmmm.2005.07.018,TRUE,"{'a': '10.6250 Å', 'b': '8.5601 Å', 'c': '9.7258 Å'}",,,114.1 emu/g,Nd2.1Dy0.9Fe27.5Ti0.1Mo1.4,,,Ti0.1Fe27.5Mo1.4Nd2.1Dy0.9,,A2/m,
,Monoclinic,415,415 K,,,10.1016/j.jmmm.2005.07.018,TRUE,"{'a': '10.6374 Å', 'b': '8.5908 Å', 'c': '9.7506 Å'}",,,121.2 emu/g,Nd3Fe27.5TiMo0.5,,,Ti1Fe27.5Mo0.5Nd3.0,,A2/m,
,Monoclinic,415,415 K,,,10.1016/j.jmmm.2005.07.018,TRUE,"{'a': '10.6278 Å', 'b': '8.5737 Å', 'c': '9.7387 Å'}",,,116.1 emu/g,Nd2.4Dy0.6Fe27.5TiMo0.5,,,Ti1Fe27.5Mo0.5Nd2.4Dy0.6,,A2/m,
,Monoclinic,417,417 K,,,10.1016/j.jmmm.2005.07.018,TRUE,"{'a': '10.6158 Å', 'b': '8.5562 Å', 'c': '9.7219 Å'}",,,109.6 emu/g,Nd1.8Dy1.2Fe27.5TiMo0.5,,,Ti1Fe27.5Mo0.5Nd1.8Dy1.2,,A2/m,
,Monoclinic,414,414 K,,,10.1016/j.jmmm.2005.07.018,TRUE,"{'a': '10.6098 Å', 'b': '8.5472 Å', 'c': '9.7145 Å'}",,,102.7 emu/g,Nd1.2Dy1.8Fe27.5TiMo0.5,,,Ti1Fe27.5Mo0.5Nd1.2Dy1.8,,A2/m,
,Th2Zn17-type,334,334 K,,,10.1016/j.jallcom.2005.06.042,TRUE,"{'a': '8.6013 Å', 'c': '12.4706 Å'}",Rhombohedral,,99.1 emu/g,Nd2Fe17,,,Fe17.0Nd2.0,,,
,Th2Zn17-type,468,468 K,,,10.1016/j.jallcom.2005.06.042,TRUE,"{'a': '8.6199 Å', 'c': '12.5214 Å'}",Rhombohedral,,113.2 emu/g,Nd2Fe16Ga1,,,Fe16.0Ga1.0Nd2.0,,,
,Th2Zn17-type,554,554 K,,,10.1016/j.jallcom.2005.06.042,TRUE,"{'a': '8.6415 Å', 'c': '12.5706 Å'}",Rhombohedral,,119.7 emu/g,Nd2Fe15Ga2,,,Fe15.0Ga2.0Nd2.0,,,
,Th2Zn17-type,605,605 K,,,10.1016/j.jallcom.2005.06.042,TRUE,"{'a': '8.6600 Å', 'c': '12.6125 Å'}",Rhombohedral,,107.1 emu/g,Nd2Fe14Ga3,,,Fe14.0Ga3.0Nd2.0,,,
,Th2Zn17-type,373,373 K,,,10.1016/j.jallcom.2005.06.042,TRUE,"{'a': '8.5907 Å', 'c': '12.4685 Å'}",Rhombohedral,,92.4 emu/g,Nd2Fe16.5Ti0.5,,,Ti0.5Fe16.5Nd2.0,,,
,Th2Zn17-type,413,413 K,,,10.1016/j.jallcom.2005.06.042,TRUE,"{'a': '8.5998 Å', 'c': '12.4976 Å'}",Rhombohedral,,,Nd2Fe16Ti0.5Ga0.5,,,Ti0.5Fe16.0Ga0.5Nd2.0,,,
,Th2Zn17-type,459,459 K,,,10.1016/j.jallcom.2005.06.042,TRUE,"{'a': '8.6189 Å', 'c': '12.5348 Å'}",Rhombohedral,,108.3 emu/g,Nd2Fe15.5Ti0.5Ga1.0,,,Ti0.5Fe15.5Ga1.0Nd2.0,,,
,Th2Zn17-type,525,525 K,,,10.1016/j.jallcom.2005.06.042,TRUE,"{'a': '8.6441 Å', 'c': '12.5824 Å'}",Rhombohedral,,111.2 emu/g,Nd2Fe14.5Ti0.5Ga2.0,,,Ti0.5Fe14.5Ga2.0Nd2.0,,,
,Th2Zn17-type,559,559 K,,,10.1016/j.jallcom.2005.06.042,TRUE,"{'a': '8.6662 Å', 'c': '12.6282 Å'}",Rhombohedral,,98.2 emu/g,Nd2Fe13.5Ti0.5Ga3.0,,,Ti0.5Fe13.5Ga3.0Nd2.0,,,
,Th2Zn17-type,401,401 K,,,10.1016/j.jallcom.2005.06.042,TRUE,"{'a': '8.5921 Å', 'c': '12.5065 Å'}",Rhombohedral,,,Nd2Fe16Ti1.0,,,Ti1.0Fe16.0Nd2.0,,,
,Th2Zn17-type,459,459 K,,,10.1016/j.jallcom.2005.06.042,TRUE,"{'a': '8.6211 Å', 'c': '12.5410 Å'}",Rhombohedral,,90.2 emu/g,Nd2Fe15Ti1.0Ga1.0,,,Ti1.0Fe15.0Ga1.0Nd2.0,,,
,Th2Zn17-type,524,524 K,,,10.1016/j.jallcom.2005.06.042,TRUE,"{'a': '8.6502 Å', 'c': '12.5888 Å'}",Rhombohedral,,98.9 emu/g,Nd2Fe14Ti1.0Ga2.0,,,Ti1.0Fe14.0Ga2.0Nd2.0,,,
,Th2Zn17-type,529,529 K,,,10.1016/j.jallcom.2005.06.042,TRUE,"{'a': '8.6711 Å', 'c': '12.6292 Å'}",Rhombohedral,,81.7 emu/g,Nd2Fe13Ti1.0Ga3.0,,,Ti1.0Fe13.0Ga3.0Nd2.0,,,
,,400,400 K,,,10.1016/j.mseb.2005.09.013,TRUE,,,,,Sr2FeMoO6,,,O6.0Fe1Sr2.0Mo1,,,
,Body-centered tetragonal,,,,,10.1016/S0921-4526(00)00619-0,TRUE,,Tetragonal,,,Nd1.5Sr1.5Mn2O7,150,100-200 K,O7.0Mn2.0Sr1.5Nd1.5,,I4/mmm,
,Body-centered tetragonal,,,,,10.1016/S0921-4526(00)00619-0,TRUE,,Tetragonal,,,Nd1.6Sr1.4Mn2O7,150,100-200 K,O7.0Mn2.0Sr1.4Nd1.6,,I4/mmm,
,Body-centered tetragonal,,,,,10.1016/S0921-4526(00)00619-0,TRUE,,Tetragonal,,,Nd1.75Sr1.25Mn2O7,150,100-200 K,O7.0Mn2.0Sr1.25Nd1.75,,I4/mmm,
,Th2Zn17-type,330,330,,,10.1016/S0925-8388(03)00463-8,TRUE,"{'a': '8.5728', 'c': '12.457'}",Rhombohedral,28.74,,Nd2Fe17,,,Fe17.0Nd2.0,,,
,Th2Zn17-type,743,743,,,10.1016/S0925-8388(03)00463-8,TRUE,"{'a': '8.7820', 'c': '12.592'}",Rhombohedral,36.34,40.57,Nd2Fe17Ny,,,Fe17.0Nd2.0,,,
,Th2Zn17-type,370,370,,,10.1016/S0925-8388(03)00463-8,TRUE,"{'a': '8.5612', 'c': '12.445'}",Rhombohedral,27.75,,Nd1.5Gd0.5Fe17,,,Fe17.0Nd1.5Gd0.5,,,
,Th2Zn17-type,758,758,,,10.1016/S0925-8388(03)00463-8,TRUE,"{'a': '8.7660', 'c': '12.615'}",Rhombohedral,36.55,40.92,Nd1.5Gd0.5Fe17Ny,,,Fe17.0Nd1.5Gd0.5,,,
,Th2Zn17-type,400,400,,,10.1016/S0925-8388(03)00463-8,TRUE,"{'a': '8.5493', 'c': '12.434'}",Rhombohedral,24.1,,NdGdFe17,,,Fe17.0Nd1Gd1,,,
,Th2Zn17-type,768,768,,,10.1016/S0925-8388(03)00463-8,TRUE,"{'a': '8.7340', 'c': '12.665'}",Rhombohedral,35.08,39.97,NdGdFe17Ny,,,Fe17.0Nd1Gd1,,,
,Th2Zn17-type,430,430,,,10.1016/S0925-8388(03)00463-8,TRUE,"{'a': '8.5378', 'c': '12.422'}",Rhombohedral,21.51,,Nd0.5Gd1.5Fe17,,,Fe17.0Nd0.5Gd1.5,,,
,Th2Zn17-type,778,778,,,10.1016/S0925-8388(03)00463-8,TRUE,"{'a': '8.6877', 'c': '12.711'}",Rhombohedral,32.9,37.34,Nd0.5Gd1.5Fe17Ny,,,Fe17.0Nd0.5Gd1.5,,,
,Th2Zn17-type,460,460,,,10.1016/S0925-8388(03)00463-8,TRUE,"{'a': '8.5257', 'c': '12.409'}",Rhombohedral,17.6,,Gd2Fe17,,,Fe17.0Gd2.0,,,
,Th2Zn17-type,783,783,,,10.1016/S0925-8388(03)00463-8,TRUE,"{'a': '8.6573', 'c': '12.760'}",Rhombohedral,26.7,36.29,Gd2Fe17Ny,,,Fe17.0Gd2.0,,,
,Th2Zn17-type,334,334,,,10.1016/j.intermet.2014.08.003,TRUE,"{'a': '8.5911', 'c': '12.4653'}",Rhombohedral,,99.1,Nd2Fe17,,,Fe17.0Nd2.0,,R3̄m,
,Th2Zn17-type,424,424,,,10.1016/j.intermet.2014.08.003,TRUE,"{'a': '8.6187', 'c': '12.5012'}",Rhombohedral,,108.2,Nd2Fe16.0Al1.0,,,Al1.0Fe16.0Nd2.0,,R3̄m,
,Th2Zn17-type,492,492,,,10.1016/j.intermet.2014.08.003,TRUE,"{'a': '8.6476', 'c': '12.5487'}",Rhombohedral,,100.9,Nd2Fe15.0Al2.0,,,Al2.0Fe15.0Nd2.0,,R3̄m,
,Th2Zn17-type,490,490,,,10.1016/j.intermet.2014.08.003,TRUE,"{'a': '8.6759', 'c': '12.5956'}",Rhombohedral,,90.3,Nd2Fe14.0Al3.0,,,Al3.0Fe14.0Nd2.0,,R3̄m,
,Th2Zn17-type,358,358,,,10.1016/j.intermet.2014.08.003,TRUE,"{'a': '8.5696', 'c': '12.4469'}",Rhombohedral,,106.2,Nd1.5Y0.5Fe17,,,Fe17.0Y0.5Nd1.5,,R3̄m,
,Th2Zn17-type,427,427,,,10.1016/j.intermet.2014.08.003,TRUE,"{'a': '8.6008', 'c': '12.4802'}",Rhombohedral,,116.1,Nd1.5Y0.5Fe16.0Al1.0,,,Al1.0Fe16.0Y0.5Nd1.5,,R3̄m,
,Th2Zn17-type,484,484,,,10.1016/j.intermet.2014.08.003,TRUE,"{'a': '8.6283', 'c': '12.5255'}",Rhombohedral,,120.8,Nd1.5Y0.5Fe15.0Al2.0,,,Al2.0Fe15.0Y0.5Nd1.5,,R3̄m,
,Th2Zn17-type,514,514,,,10.1016/j.intermet.2014.08.003,TRUE,"{'a': '8.6529', 'c': '12.5709'}",Rhombohedral,,110.4,Nd1.5Y0.5Fe14.0Al3.0,,,Al3.0Fe14.0Y0.5Nd1.5,,R3̄m,
,Th2Zn17-type,360,360,,,10.1016/j.intermet.2014.08.003,TRUE,"{'a': '8.5496', 'c': '12.4250'}",Rhombohedral,,108.4,Nd1.0Y1.0Fe17,,,Fe17.0Y1.0Nd1.0,,R3̄m,
,Th2Zn17-type,423,423,,,10.1016/j.intermet.2014.08.003,TRUE,"{'a': '8.5819', 'c': '12.4635'}",Rhombohedral,,112.1,Nd1.0Y1.0Fe16.0Al1.0,,,Al1.0Fe16.0Y1.0Nd1.0,,R3̄m,
,Th2Zn17-type,474,474,,,10.1016/j.intermet.2014.08.003,TRUE,"{'a': '8.6076', 'c': '12.5041'}",Rhombohedral,,107.9,Nd1.0Y1.0Fe15.0Al2.0,,,Al2.0Fe15.0Y1.0Nd1.0,,R3̄m,
,Th2Zn17-type,485,485,,,10.1016/j.intermet.2014.08.003,TRUE,"{'a': '8.6337', 'c': '12.5529'}",Rhombohedral,,104.5,Nd1.0Y1.0Fe14.0Al3.0,,,Al3.0Fe14.0Y1.0Nd1.0,,R3̄m,
,Th2Zn17-type,363,363,,,10.1016/j.intermet.2014.08.003,TRUE,"{'a': '8.5205', 'c': '12.4004'}",Rhombohedral,,102.8,Nd0.5Y1.5Fe17,,,Fe17.0Y1.5Nd0.5,,R3̄m,
,Th2Zn17-type,403,403,,,10.1016/j.intermet.2014.08.003,TRUE,"{'a': '8.5530', 'c': '12.4406'}",Rhombohedral,,100.6,Nd0.5Y1.5Fe16.0Al1.0,,,Al1.0Fe16.0Y1.5Nd0.5,,R3̄m,
,Th2Zn17-type,455,455,,,10.1016/j.intermet.2014.08.003,TRUE,"{'a': '8.5789', 'c': '12.4782'}",Rhombohedral,,103.8,Nd0.5Y1.5Fe15.0Al2.0,,,Al2.0Fe15.0Y1.5Nd0.5,,R3̄m,
,Th2Zn17-type,471,471,,,10.1016/j.intermet.2014.08.003,TRUE,"{'a': '8.6092', 'c': '12.5265'}",Rhombohedral,,102.5,Nd0.5Y1.5Fe14.0Al3.0,,,Al3.0Fe14.0Y1.5Nd0.5,,R3̄m,
,CeNi8.5Si4.5,1051,1051,,,10.1016/j.jallcom.2004.09.034,TRUE,"{'a': '0.77955', 'c': '1.15333'}",Tetragonal,5.86,,NdCo8.5Fe0.5Si4,,,Si4.0Fe0.5Co8.5Nd1,,I4/mcm,
,CeNi8.5Si4.5,1110,1110,,,10.1016/j.jallcom.2004.09.034,TRUE,"{'a': '0.7798', 'c': '1.1547'}",Tetragonal,7.93,,NdCo8FeSi4,,,Si4.0Fe1Co8.0Nd1,,I4/mcm,
,CeNi8.5Si4.5,1128,1128,,,10.1016/j.jallcom.2004.09.034,TRUE,"{'a': '0.7809', 'c': '1.1561'}",Tetragonal,12.06,,NdCo7.5Fe1.5Si4,,,Si4.0Fe1.5Co7.5Nd1,,I4/mcm,
,CeNi8.5Si4.5,1060,1060,,,10.1016/j.jallcom.2004.09.034,FALSE,,Tetragonal,,,NdCo9Si4,,,Si4.0Co9.0Nd1,,I4/mcm,
,Orthorhombic,,,,,10.1016/j.jmmm.2015.03.060,TRUE,,Pbnm,,,NdCr0.95Fe0.05O3,219,219 K,O3.0Cr0.95Fe0.05Nd1,,Pbnm,
,ThMn12,823.15,550°C,,,10.1016/j.scriptamat.2014.10.016,TRUE,"{'a': '0.849 nm', 'c': '0.492 nm'}",,,1.66 ± 0.08 T,NdFe12Nx,,,Fe12.0Nd1,,I4/mmm,
,,586.15,313°C,,,10.1016/j.scriptamat.2014.10.016,TRUE,,,,1.6 T,Nd2Fe14B,,,B1Fe14.0Nd2.0,,,
,,740.15,467°C,,,10.1016/j.scriptamat.2014.10.016,TRUE,,,,1.48 T,NdFe11TiN,,,N1Ti1Fe11.0Nd1,,,
,,873.15,600°C,,,10.1016/j.scriptamat.2014.10.016,FALSE,,,,1.50 T,NdFe7Co3TiN1.3,,,N1.3Ti1Fe7.0Co3.0Nd1,,,
,ThMn12,547,547±5 K,,,10.1016/S0304-8853(01)01239-2,TRUE,,,,,NdFe11Ti,,,Ti1Fe11.0Nd1,,,
,Orthorhombic,,,3.6 K,3.6,10.1016/j.jmmm.2013.06.024,TRUE,,,5.78 μB,,NdMnO3,85.1,85.1 K,O3.0Mn1Nd1,1.2 μB,Pnma,−2.7×10^−9 m^3/mol
,Orthorhombic,,,19.9 K,19.9,10.1016/j.jmmm.2013.06.024,TRUE,,,5.66 μB,,NdMn0.9Fe0.1O3,74.8,74.8 K,O3.0Mn0.9Fe0.1Nd1,1.18 μB,Pnma,9.5×10^−9 m^3/mol
,Orthorhombic,,,31.9 K,31.9,10.1016/j.jmmm.2013.06.024,TRUE,,,4.92 μB,,NdMn0.8Fe0.2O3,55.4,55.4 K,O3.0Mn0.8Fe0.2Nd1,0.88 μB,Pnma,1.6×10^−8 m^3/mol
,Orthorhombic,,,35.2 K,35.2,10.1016/j.jmmm.2013.06.024,TRUE,,,4.85 μB,,NdMn0.75Fe0.25O3,49,49 K,O3.0Mn0.75Fe0.25Nd1,0.81 μB,Pnma,7.9×10^−8 m^3/mol
,Orthorhombic,,,40.0 K,40,10.1016/j.jmmm.2013.06.024,TRUE,,,4.49 μB,,NdMn0.7Fe0.3O3,36,36 K,O3.0Mn0.7Fe0.3Nd1,0.50 μB,Pnma,2.9×10^−8 m^3/mol
,Orthorhombic,,,,,10.1016/j.jmmm.2013.06.024,TRUE,,,,,NdFeO3,760,760 K,O3.0Fe1Nd1,,Pnma,
,ThCr2Si2-type,334,334 K,,,10.1016/S0925-8388(03)00612-1,TRUE,,Body-centered tetragonal,,,NdMn2Ge2,415,415 K,Mn2.0Ge2.0Nd1,,I4/mmm,
,ThCr2Si2-type,310,310 K,,,10.1016/S0925-8388(03)00612-1,TRUE,,Body-centered tetragonal,,,NdMn1.8Cu0.2Ge2,405,405 K,Mn1.8Cu0.2Ge2.0Nd1,,I4/mmm,
,ThCr2Si2-type,285,285 K,,,10.1016/S0925-8388(03)00612-1,TRUE,,Body-centered tetragonal,,,NdMn1.6Cu0.4Ge2,380,380 K,Mn1.6Cu0.4Ge2.0Nd1,,I4/mmm,
,ThCr2Si2-type,255,255 K,,,10.1016/S0925-8388(03)00612-1,TRUE,,Body-centered tetragonal,,,NdMn1.4Cu0.6Ge2,355,355 K,Mn1.4Cu0.6Ge2.0Nd1,,I4/mmm,
,ThCr2Si2-type,220,220 K,,,10.1016/S0925-8388(03)00612-1,TRUE,,Body-centered tetragonal,,,NdMn1.2Cu0.8Ge2,320,320 K,Mn1.2Cu0.8Ge2.0Nd1,,I4/mmm,
,ThCr2Si2-type,175,175 K,,,10.1016/S0925-8388(03)00612-1,TRUE,,Body-centered tetragonal,,,NdMn1.0Cu1.0Ge2,275,275 K,Mn1.0Cu1.0Ge2.0Nd1,,I4/mmm,
,YCo6Ge6,430,430 K,,,10.1016/j.jallcom.2005.09.015,TRUE,,Hexagonal,,,NdMn5.5Fe0.5Ge6,,,Mn5.5Fe0.5Ge6.0Nd1,,P 6/mmm,
,YCo6Ge6,416,416 K,,,10.1016/j.jallcom.2005.09.015,TRUE,,Hexagonal,,,NdMn5FeGe6,,,Mn5.0Fe1Ge6.0Nd1,,P 6/mmm,
,HfFe6Ge6,417,417 K,,,10.1016/j.jallcom.2005.09.015,FALSE,,Hexagonal,,,NdMn6Ge6,,,Mn6.0Ge6.0Nd1,,P 6/mmm,
,HfFe6Ge6,441,441 K,,,10.1016/j.jallcom.2005.09.015,FALSE,,Hexagonal,,,SmMn6Ge6,,,Mn6.0Ge6.0Sm1,,P 6/mmm,
26 Oe,Cubic spinel,653.15,380 °C,,,10.1016/j.physb.2012.01.108,TRUE,{'a': '8.38568 Å'},,,63.23 emu/g,Ni0.5Cu0.05Mg0.09Zn0.36Fe2O4,,,O4.0Mg0.09Fe2.0Ni0.5Cu0.05Zn0.36,3.064 emu/g,Fd3m,
24.62 Oe,Cubic spinel,677.15,404 °C,,,10.1016/j.physb.2012.01.108,TRUE,{'a': '8.36385 Å'},,,62.61 emu/g,Ni0.5Cu0.05Mg0.18Zn0.27Fe2O4,,,O4.0Mg0.18Fe2.0Ni0.5Cu0.05Zn0.27,3.66 emu/g,Fd3m,
38.05 Oe,Cubic spinel,711.15,438 °C,,,10.1016/j.physb.2012.01.108,TRUE,{'a': '8.37006 Å'},,,52.36 emu/g,Ni0.5Cu0.05Mg0.27Zn0.18Fe2O4,,,O4.0Mg0.27Fe2.0Ni0.5Cu0.05Zn0.18,4.645 emu/g,Fd3m,
53.72 Oe,Cubic spinel,774.15,501 °C,,,10.1016/j.physb.2012.01.108,TRUE,{'a': '8.3825 Å'},,,42.83 emu/g,Ni0.5Cu0.05Mg0.36Zn0.09Fe2O4,,,O4.0Mg0.36Fe2.0Ni0.5Cu0.05Zn0.09,6.058 emu/g,Fd3m,
56.35 Oe,Cubic spinel,787.15,514 °C,,,10.1016/j.physb.2012.01.108,TRUE,{'a': '8.33888 Å'},,,37.18 emu/g,Ni0.5Cu0.05Mg0.45Zn0Fe2O4,,,O4.0Mg0.45Fe2.0Ni0.5Cu0.05Zn0.0,6.502 emu/g,Fd3m,
1.84 Oe,Spinel,583.15,310°C,,,10.1016/j.jmmm.2011.05.033,TRUE,{'a': '8.3766'},FCC,,74.67 emu/g,Ni0.5Zn0.5Fe2O4,,,O4.0Fe2.0Ni0.5Zn0.5,,,
2.63 Oe,Spinel,593.15,320°C,,,10.1016/j.jmmm.2011.05.033,TRUE,{'a': '8.3969'},FCC,,74.03 emu/g,Ni0.5Zn0.5Fe1.98Pr0.02O4,,,O4.0Fe1.98Ni0.5Zn0.5Pr0.02,,,
3.82 Oe,Spinel,581.15,308°C,,,10.1016/j.jmmm.2011.05.033,TRUE,{'a': '8.3803'},FCC,,70.89 emu/g,Ni0.5Zn0.5Fe1.96Pr0.04O4,,,O4.0Fe1.96Ni0.5Zn0.5Pr0.04,,,
3.83 Oe,Spinel,589.15,316°C,,,10.1016/j.jmmm.2011.05.033,TRUE,{'a': '8.3788'},FCC,,69.07 emu/g,Ni0.5Zn0.5Fe1.94Pr0.06O4,,,O4.0Fe1.94Ni0.5Zn0.5Pr0.06,,,
4.35 Oe,Spinel,581.15,308°C,,,10.1016/j.jmmm.2011.05.033,TRUE,{'a': '8.3758'},FCC,,66.23 emu/g,Ni0.5Zn0.5Fe1.92Pr0.08O4,,,O4.0Fe1.92Ni0.5Zn0.5Pr0.08,,,
1.85 Oe,Spinel,529.15,256°C,,,10.1016/j.ceramint.2016.10.112,TRUE,{'a': '8.381 Å'},Cubic,,72.07 emu/g,Ni0.5Zn0.5Fe2O4,,,O4.0Fe2.0Ni0.5Zn0.5,,Fd3m,
3.10 Oe,Spinel,547.15,274°C,,,10.1016/j.ceramint.2016.10.112,TRUE,{'a': '8.402 Å'},Cubic,,62.59 emu/g,Ni0.5Zn0.5Sm0.025Fe1.975O4,,,O4.0Fe1.975Ni0.5Zn0.5Sm0.025,,Fd3m,
3.12 Oe,Spinel,534.15,261°C,,,10.1016/j.ceramint.2016.10.112,TRUE,{'a': '8.390 Å'},Cubic,,61.50 emu/g,Ni0.5Zn0.5Sm0.05Fe1.95O4,,,O4.0Fe1.95Ni0.5Zn0.5Sm0.05,,Fd3m,
3.28 Oe,Spinel,523.15,250°C,,,10.1016/j.ceramint.2016.10.112,TRUE,{'a': '8.401 Å'},Cubic,,58.49 emu/g,Ni0.5Zn0.5Sm0.075Fe1.925O4,,,O4.0Fe1.925Ni0.5Zn0.5Sm0.075,,Fd3m,
3.72 Oe,Spinel,512.15,239°C,,,10.1016/j.ceramint.2016.10.112,TRUE,{'a': '8.411 Å'},Cubic,,55.51 emu/g,Ni0.5Zn0.5Sm0.1Fe1.9O4,,,O4.0Fe1.9Ni0.5Zn0.5Sm0.1,,Fd3m,
,Spinel,434.15,161 °C,,,10.1016/j.jmmm.2014.06.005,TRUE,,FCC,,,Ni0.6Cd0.4Sm0.01Fe1.99O4,,,O4.0Fe1.99Ni0.6Cd0.4Sm0.01,,,
,Spinel,476.15,203 °C,,,10.1016/j.jmmm.2014.06.005,TRUE,,FCC,,,Ni0.6Cd0.4Sm0.02Fe1.98O4,,,O4.0Fe1.98Ni0.6Cd0.4Sm0.02,,,
,Spinel,483.15,210 °C,,,10.1016/j.jmmm.2014.06.005,TRUE,,FCC,,,Ni0.6Cd0.4Sm0.03Fe1.97O4,,,O4.0Fe1.97Ni0.6Cd0.4Sm0.03,,,
,Spinel,458.15,185 °C,,,10.1016/j.jmmm.2014.06.005,TRUE,,FCC,,,Ni0.6Cd0.4Sm0.04Fe1.96O4,,,O4.0Fe1.96Ni0.6Cd0.4Sm0.04,,,
105 Oe,Cubic Spinel,705.15,432 °C,,,10.1016/j.jmmm.2014.10.174,TRUE,{'a': '8.311 Å'},Cubic,,22.3 emu/g,Ni0.8Mn0.2Cr0.5Fe1.5O4,,,O4.0Cr0.5Mn0.2Fe1.5Ni0.8,,,
54 Oe,Cubic Spinel,703.15,430 °C,,,10.1016/j.jmmm.2014.10.174,TRUE,{'a': '8.309 Å'},Cubic,,16.4 emu/g,Ni0.8Mn0.2Cr0.5Fe1.48Gd0.02O4,,,O4.0Cr0.5Mn0.2Fe1.48Ni0.8Gd0.02,,,
24 Oe,Cubic Spinel,692.15,419 °C,,,10.1016/j.jmmm.2014.10.174,TRUE,{'a': '8.307 Å'},Cubic,,13.3 emu/g,Ni0.8Mn0.2Cr0.5Fe1.46Gd0.04O4,,,O4.0Cr0.5Mn0.2Fe1.46Ni0.8Gd0.04,,,
9 Oe,Cubic Spinel,682.15,409 °C,,,10.1016/j.jmmm.2014.10.174,TRUE,{'a': '8.275 Å'},Cubic,,10.1 emu/g,Ni0.8Mn0.2Cr0.5Fe1.44Gd0.06O4,,,O4.0Cr0.5Mn0.2Fe1.44Ni0.8Gd0.06,,,
4 Oe,Cubic Spinel,679.15,406 °C,,,10.1016/j.jmmm.2014.10.174,TRUE,{'a': '8.263 Å'},Cubic,,8.3 emu/g,Ni0.8Mn0.2Cr0.5Fe1.42Gd0.08O4,,,O4.0Cr0.5Mn0.2Fe1.42Ni0.8Gd0.08,,,
150.10 Oe,Spinel,923.15,650 °C,,,10.1016/j.nimb.2016.03.041,TRUE,{'a': '8.331 Å'},Cubic,,17.95 emu/g,NiFe2O4,,,O4.0Fe2.0Ni1,4.40 emu/g,,
154.10 Oe,Spinel,863.15,590 °C,,,10.1016/j.nimb.2016.03.041,TRUE,{'a': '8.336 Å'},Cubic,,19.59 emu/g,Ni0.9Cu0.1Fe2O4,,,O4.0Fe2.0Ni0.9Cu0.1,6.35 emu/g,,
167.27 Oe,Spinel,843.15,570 °C,,,10.1016/j.nimb.2016.03.041,TRUE,{'a': '8.350 Å'},Cubic,,21.38 emu/g,Ni0.7Cu0.3Fe2O4,,,O4.0Fe2.0Ni0.7Cu0.3,7.80 emu/g,,
170.91 Oe,Spinel,813.15,540 °C,,,10.1016/j.nimb.2016.03.041,TRUE,{'a': '8.355 Å'},Cubic,,19.03 emu/g,Ni0.5Cu0.5Fe2O4,,,O4.0Fe2.0Ni0.5Cu0.5,7.46 emu/g,,
,NaCl,300,Above room temperature,,,10.1016/j.jmmm.2012.02.017,TRUE,,Cubic,,,Ni0.99Fe0.01O,523,523 K,O1Fe0.01Ni0.99,,,
,NaCl,300,Above room temperature,,,10.1016/j.jmmm.2012.02.017,TRUE,,Cubic,,,Ni0.98Fe0.02O,523,523 K,O1Fe0.02Ni0.98,,,
,NaCl,300,Above room temperature,,,10.1016/j.jmmm.2012.02.017,TRUE,,Cubic,,,Ni0.95Fe0.05O,523,523 K,O1Fe0.05Ni0.95,,,
,Hexagonal,,,,,10.1016/S0304-8853(01)00213-X,TRUE,,,,,NiS,271,271 K,S1Ni1,,,
,,,,,,10.1016/S0304-8853(01)00213-X,TRUE,,,,,Ni0.98V0.02S,257,257 K,S1V0.02Ni0.98,,,
,,,,,,10.1016/S0304-8853(01)00213-X,TRUE,,,,,Ni0.96V0.04S,249,249 K,S1V0.04Ni0.96,,,
,,,,,,10.1016/S0304-8853(01)00213-X,TRUE,,,,,Ni0.94V0.06S,225,225 K,S1V0.06Ni0.94,,,
,,,,,,10.1016/S0304-8853(01)00213-X,TRUE,,,,,Ni0.92V0.08S,198,198 K,S1V0.08Ni0.92,,,
,,357,357 K,,,10.1016/j.actamat.2015.06.059,TRUE,,,,,Ni2.08Mn0.92Ga,,,Mn0.92Ni2.08Ga1,,,
,7M modulated monoclinic,335,335 K,,,10.1016/j.actamat.2015.06.059,TRUE,"{'a': '4.281 Å', 'b': '5.532 Å', 'c': '4.191 Å'}",Monoclinic,,,Ni2.14Mn0.86Ga,,,Mn0.86Ni2.14Ga1,,I 12/m1,
,Non-modulated tetragonal,340,340 K,,,10.1016/j.actamat.2015.06.059,TRUE,"{'a': '3.878 Å', 'b': '3.878 Å', 'c': '6.485 Å'}",Tetragonal,,,Ni2.16Mn0.84Ga,,,Mn0.84Ni2.16Ga1,,I 4/mmm,
,Cubic,434,434 K,,,10.1016/j.jallcom.2004.04.053,TRUE,,L21 Heusler,,,Ni2Mn0.5Fe0.5Ga,,,Mn0.5Fe0.5Ni2.0Ga1,,Fm-3m,
,Cubic,365,365 K,,,10.1016/j.jallcom.2004.04.053,TRUE,{'a': '5.825 Å'},L21 Heusler,3.81 μB/f.u.,,Ni2MnGa,,,Mn1Ni2.0Ga1,,Fm-3m,
,Cubic,381,381 K,,,10.1016/j.jallcom.2004.04.053,TRUE,,L21 Heusler,3.91 μB/f.u.,,Ni52Mn16Fe8Ga24,,,Mn16.0Fe8.0Ni52.0Ga24.0,,,
,Cubic,436,436 K,,,10.1016/j.jallcom.2004.04.053,TRUE,,L21 Heusler,3.36 μB/atom,,Ni2Mn0.3Fe0.7Ga,,,Mn0.3Fe0.7Ni2.0Ga1,,,
,L21,313,313 K,,,10.1016/j.jallcom.2013.12.045,TRUE,,fcc,,,Ni2Mn1.415Cu0.025Sn0.56,,,Mn1.415Ni2.0Cu0.025Sn0.56,,Fm-3m,
,L21,313,313 K,,,10.1016/j.jallcom.2013.12.045,TRUE,,fcc,,,Ni2Mn1.39Cu0.05Sn0.56,,,Mn1.39Ni2.0Cu0.05Sn0.56,,Fm-3m,
,L21,321,321.0 K,,,10.1016/j.jallcom.2013.12.045,TRUE,,fcc,,,Ni2Mn1.415Cu0.025Sn0.56,,,Mn1.415Ni2.0Cu0.025Sn0.56,,Fm-3m,
,L21 Heusler,434,434 K,,,10.1016/j.jallcom.2009.08.096,TRUE,{'a': '5.825 Å'},Cubic,3.81 μB/f.u.,,Ni2Mn0.7Fe0.3Ga,,,Mn0.7Fe0.3Ni2.0Ga1,,Fm-3m,
,L21 Heusler,434,434 K,,,10.1016/j.jallcom.2009.08.096,TRUE,{'a': '5.825 Å'},Cubic,3.81 μB/f.u.,,Ni2Mn0.5Fe0.5Ga,,,Mn0.5Fe0.5Ni2.0Ga1,,Fm-3m,
,L21 Heusler,434,434 K,,,10.1016/j.jallcom.2009.08.096,TRUE,{'a': '5.825 Å'},Cubic,3.81 μB/f.u.,,Ni2Mn0.3Fe0.7Ga,,,Mn0.3Fe0.7Ni2.0Ga1,,Fm-3m,
,L21 Heusler,365,365 K,,,10.1016/j.jallcom.2009.08.096,TRUE,{'a': '5.825 Å'},Cubic,,,Ni2MnGa,,,Mn1Ni2.0Ga1,,Fm-3m,
,L10 tetragonal martensitic,165,165 K,,,10.1016/j.jallcom.2015.06.124,TRUE,"{'a': '7.6328 Å', 'b': '7.6328 Å', 'c': '6.7836 Å'}",Tetragonal,,26 emu/g,Ni1.7Mn1.7Ga0.6,,,Mn1.7Ni1.7Ga0.6,,,
,bct,361,361 K,,,10.1016/j.intermet.2012.11.003,TRUE,,body-centered tetragonal,,,Ni50Mn31Ga19,,,Mn31.0Ni50.0Ga19.0,,,
,bct,360,360 K,,,10.1016/j.intermet.2012.11.003,TRUE,,body-centered tetragonal,,,Ni49Cu1Mn31Ga19,,,Mn31.0Ni49.0Cu1.0Ga19.0,,,
,bct,363,363 K,,,10.1016/j.intermet.2012.11.003,TRUE,,body-centered tetragonal,,,Ni48Cu2Mn31Ga19,,,Mn31.0Ni48.0Cu2.0Ga19.0,,,
,L21,366,366 K,,,10.1016/j.intermet.2012.11.003,TRUE,{'a': '5.834 Å'},cubic,,,Ni47Cu3Mn31Ga19,,,Mn31.0Ni47.0Cu3.0Ga19.0,,Fm3m,
,L21-type,347,347 K,,,10.1016/j.ssc.2010.02.022,TRUE,{'a': '0.5951 nm'},,,,Ni49Mn39Sb12,,,Mn39.0Ni49.0Sb12.0,,,
,L21-type,345,345 K,,,10.1016/j.ssc.2010.02.022,TRUE,{'a': '0.5964 nm'},,,,Ni50Mn38Sb12,,,Mn38.0Ni50.0Sb12.0,,,
,L21-type,338,338 K,,,10.1016/j.ssc.2010.02.022,TRUE,{'a': '0.5984 nm'},,,,Ni51Mn37Sb12,,,Mn37.0Ni51.0Sb12.0,,,
,L21-type,350,350 K,,,10.1016/j.ssc.2010.02.022,TRUE,{'a': '0.5934 nm'},,,,Ni48Mn40Sb12,,,Mn40.0Ni48.0Sb12.0,,,
,L21 Heusler,370,370K,,,10.1016/j.jallcom.2007.09.093,TRUE,{'a': '58.25'},Cubic,,61 Am^2/kg,Ni51.33Mn23Ga24.54Fe1.40,,,Mn23.0Fe1.4Ni51.33Ga24.54,,,
,L21 Heusler,400,400K,,,10.1016/j.jallcom.2007.09.093,TRUE,,Cubic,,,Ni49.33Mn23.11Ga24.48Fe3.07,,,Mn23.11Fe3.07Ni49.33Ga24.48,,,
,L21 Heusler,400,400K,,,10.1016/j.jallcom.2007.09.093,TRUE,,Cubic,,,Ni48.15Mn23Ga24.48Fe4.37,,,Mn23.0Fe4.37Ni48.15Ga24.48,,,
,L21 Heusler,400,400K,,,10.1016/j.jallcom.2007.09.093,TRUE,,Cubic,,,Ni47.03Mn23.09Ga24.64Fe5.23,,,Mn23.09Fe5.23Ni47.03Ga24.64,,,
,,115.8,115.8 K,,,10.1016/S0304-8853(03)00584-5,TRUE,,,,21.2 emu/g,Ni76Cr16Fe8,,,Cr16.0Fe8.0Ni76.0,,,
,,135.6,135.6 K,,,10.1016/S0304-8853(03)00584-5,TRUE,,,,23.9 emu/g,Ni77Cr15Fe8,,,Cr15.0Fe8.0Ni77.0,,,
,,153.2,153.2 K,,,10.1016/S0304-8853(03)00584-5,TRUE,,,,25.4 emu/g,Ni78Cr14Fe8,,,Cr14.0Fe8.0Ni78.0,,,
,,195.4,195.4 K,,,10.1016/S0304-8853(03)00584-5,TRUE,,,,28.1 emu/g,Ni79Cr13Fe8,,,Cr13.0Fe8.0Ni79.0,,,
,,231.7,231.7 K,,,10.1016/S0304-8853(03)00584-5,TRUE,,,,31.8 emu/g,Ni80Cr12Fe8,,,Cr12.0Fe8.0Ni80.0,,,
,,265.5,265.5 K,,,10.1016/S0304-8853(03)00584-5,TRUE,,,,33.6 emu/g,Ni81Cr11Fe8,,,Cr11.0Fe8.0Ni81.0,,,
,,305.5,305.5 K,,,10.1016/S0304-8853(03)00584-5,TRUE,,,,35.0 emu/g,Ni82Cr10Fe8,,,Cr10.0Fe8.0Ni82.0,,,
,,345.6,345.6 K,,,10.1016/S0304-8853(03)00584-5,TRUE,,,,37.6 emu/g,Ni83Cr9Fe8,,,Cr9.0Fe8.0Ni83.0,,,
235-352 Oe,Spinel,673,673 K,,,10.1016/j.tsf.2011.08.067,TRUE,{'a': '0.8130 nm'},Cubic,,(2.3–3) × 10^−9 J.T^−1,NiCo2O4,,,O4.0Co2.0Ni1,,,
,Spinel cubic,863,863 K,,,10.1016/j.materresbull.2012.12.019,TRUE,{'a': '8.338 Å'},Face-centered cubic,,,NiFe2O4,,,O4.0Fe2.0Ni1,,,
,Spinel cubic,853,853 K,,,10.1016/j.materresbull.2012.12.019,TRUE,{'a': '8.347 Å'},Face-centered cubic,,,Ni0.8Co0.2Fe2O4,,,O4.0Fe2.0Co0.2Ni0.8,,,
,Spinel cubic,843,843 K,,,10.1016/j.materresbull.2012.12.019,TRUE,{'a': '8.353 Å'},Face-centered cubic,,,Ni0.6Co0.4Fe2O4,,,O4.0Fe2.0Co0.4Ni0.6,,,
,Spinel cubic,833,833 K,,,10.1016/j.materresbull.2012.12.019,TRUE,{'a': '8.362 Å'},Face-centered cubic,,,Ni0.4Co0.6Fe2O4,,,O4.0Fe2.0Co0.6Ni0.4,,,
,Spinel cubic,813,813 K,,,10.1016/j.materresbull.2012.12.019,TRUE,{'a': '8.372 Å'},Face-centered cubic,,,Ni0.2Co0.8Fe2O4,,,O4.0Fe2.0Co0.8Ni0.2,,,
,Spinel cubic,793,793 K,,,10.1016/j.materresbull.2012.12.019,TRUE,{'a': '8.381 Å'},Face-centered cubic,,,CoFe2O4,,,O4.0Fe2.0Co1,,,
,Defect tetragonal ThSi2 type,121,121 K,117 K,117,10.1016/S0925-8388(01)01938-7,TRUE,"{'a': '4.080 Å', 'c': '13.909 Å'}",Tetragonal,2.17 μB,1 μB/Np,NpGe1.72,,,Ge1.72Np1,,,500.10^-6 emu/mol
,Defect tetragonal ThSi2 type,48,48 K,,,10.1016/S0925-8388(01)01938-7,FALSE,,,1.13 μB,0.4 μB/Np,NpSi1.72,,,Si1.72Np1,,,
,trigonal,23.4,23.4 K,,,10.1016/j.molstruc.2016.11.054,TRUE,,,,,O2,,,O2.0,,,varies with temperature and pressure
,cubic,43.3,43.3 K,,,10.1016/j.molstruc.2016.11.054,TRUE,,,,,O2,,,O2.0,,,varies with temperature and pressure
,Tetragonal,650,650 K,540 K,540,10.1016/j.jallcom.2017.05.295,TRUE,,Perovskite,1.11 μB/Fe ion,1.64 emu/g,PbTi0.75Fe0.25O3,,,O3.0Ti0.75Fe0.25Pb1,,P4mm,
,Tetragonal,660,660 K,550 K,550,10.1016/j.jallcom.2017.05.295,TRUE,,Perovskite,1.0 μB/Fe ion,1.60 emu/g,PbTi0.7Fe0.3O3,,,O3.0Ti0.7Fe0.3Pb1,,P4mm,
,Cubic Laves,603,603 K,,,10.1016/j.jallcom.2005.04.065,TRUE,,MgCu2-type,,,Pr0.2Ce0.2Tb0.6Fe2,,,Fe2.0Ce0.2Pr0.2Tb0.6,,,
,Cubic Laves,377,377 K,,,10.1016/j.jallcom.2005.04.065,TRUE,,MgCu2-type,,,Pr0.2Ce0.6Tb0.2Fe2,,,Fe2.0Ce0.6Pr0.2Tb0.2,,,
,Tetragonal,265,265 K,,,10.1016/j.jallcom.2016.04.063,TRUE,,,,,Pr0.5Sr0.5MnO3,130,130 K,O3.0Mn1Sr0.5Pr0.5,,I 4/mcm,
,Tetragonal,250,250 K,,,10.1016/j.jallcom.2016.04.063,TRUE,,,,,Pr0.5Sr0.5Mn0.98Fe0.02O3,,,O3.0Mn0.98Fe0.02Sr0.5Pr0.5,,I 4/mcm,
,Tetragonal,185,185 K,,,10.1016/j.jallcom.2016.04.063,TRUE,,,,,Pr0.5Sr0.5Mn0.94Fe0.06O3,125,125 K,O3.0Mn0.94Fe0.06Sr0.5Pr0.5,,I 4/mcm,
,,320,320 K,,,10.1016/j.jallcom.2016.04.063,TRUE,,,,,Pr0.6Sr0.4MnO3,,,O3.0Mn1Sr0.4Pr0.6,,,
,,291,291 K,,,10.1016/j.jallcom.2016.04.063,TRUE,,,,,Pr0.55Sr0.45MnO3,,,O3.0Mn1Sr0.45Pr0.55,,,
,,343,343 K,,,10.1016/j.jallcom.2016.04.063,TRUE,,,,,La0.7Sr0.3Mn0.95Fe0.05O3,,,O3.0Mn0.95Fe0.05Sr0.3La0.7,,,
,,138,138 K,,,10.1016/j.jallcom.2016.04.063,TRUE,,,,,La0.7Ca0.3Mn0.94Fe0.06O3,,,O3.0Ca0.3Mn0.94Fe0.06La0.7,,,
,,128,128 K,,,10.1016/j.jallcom.2016.04.063,TRUE,,,,,Pr0.67Ba0.33Mn0.95Fe0.05O3,,,O3.0Mn0.95Fe0.05Ba0.33Pr0.67,,,
,,90,90 K,,,10.1016/j.jallcom.2016.04.063,FALSE,,,,,Pr0.6Ca0.4Mn0.96Fe0.04O3,,,O3.0Ca0.4Mn0.96Fe0.04Pr0.6,,,
,Orthorhombic,265,265K,,,10.1016/j.jmmm.2013.01.008,TRUE,,,,,Pr0.5Sr0.5MnO3,,,O3.0Mn1Sr0.5Pr0.5,,Pbmn,
,Orthorhombic,260,260K,,,10.1016/j.jmmm.2013.01.008,TRUE,,,,,Pr0.5Sr0.45Li0.05MnO3,,,Li0.05O3.0Mn1Sr0.45Pr0.5,,Pbmn,
,Orthorhombic,280,280K,,,10.1016/j.jmmm.2013.01.008,TRUE,,,,,Pr0.5Sr0.4Li0.1MnO3,,,Li0.1O3.0Mn1Sr0.4Pr0.5,,Pbmn,
,Orthorhombic,290,290K,,,10.1016/j.jmmm.2013.01.008,TRUE,,,,,Pr0.5Sr0.3Li0.2MnO3,,,Li0.2O3.0Mn1Sr0.3Pr0.5,,Pbmn,
,Pseudocubic,235,235K,,,10.1016/j.jmmm.2013.01.008,TRUE,,,,,Pr0.5Sr0.2Li0.3MnO3,,,Li0.3O3.0Mn1Sr0.2Pr0.5,,,
,,320,320K,,,10.1016/j.jmmm.2013.01.008,TRUE,,,,,Pr0.6Sr0.4MnO3,,,O3.0Mn1Sr0.4Pr0.6,,,
,,291,291K,,,10.1016/j.jmmm.2013.01.008,TRUE,,,,,Pr0.55Sr0.45MnO3,,,O3.0Mn1Sr0.45Pr0.55,,,
,,270,270K,,,10.1016/j.jmmm.2013.01.008,TRUE,,,,,Pr0.5Eu0.1Sr0.4MnO3,,,O3.0Mn1Sr0.4Pr0.5Eu0.1,,,
,,258,258K,,,10.1016/j.jmmm.2013.01.008,TRUE,,,,,Pr0.5Gd0.1Sr0.4MnO3,,,O3.0Mn1Sr0.4Pr0.5Gd0.1,,,
,,248,248K,,,10.1016/j.jmmm.2013.01.008,TRUE,,,,,Pr0.5Dy0.1Sr0.4MnO3,,,O3.0Mn1Sr0.4Pr0.5Dy0.1,,,
,,275.8,275.8 K,,,10.1016/j.physb.2005.09.027,TRUE,,,,,Pr0.4La0.1Sr0.5MnO3,155.7,155.7 K,O3.0Mn1Sr0.5La0.1Pr0.4,,,
,,275.6,275.6 K,,,10.1016/j.physb.2005.09.027,TRUE,,,,,Pr0.35La0.15Sr0.5MnO3,151.9,151.9 K,O3.0Mn1Sr0.5La0.15Pr0.35,,,
,,250,250 K,,,10.1016/j.physb.2005.09.027,TRUE,,,,,Pr0.5Sr0.5MnO3,140,140 K,O3.0Mn1Sr0.5Pr0.5,,,
,Tetragonal,270,270 K,,,10.1016/S0025-5408(02)00867-X,TRUE,"{'a': '5.4049 Å', 'c': '7.7842 Å'}",I 4/mcm,,,Pr0.5Sr0.5MnO3,110,110 K,O3.0Mn1Sr0.5Pr0.5,,I 4/mcm,
,Orthorhombic,250,250 K,,,10.1016/S0025-5408(02)00867-X,TRUE,"{'a': '5.4280 Å', 'b': '5.4653 Å', 'c': '7.6341 Å'}",Imma,,,Pr0.0Nd0.5Sr0.5MnO3,140,140 K,O3.0Mn1Sr0.5Pr0.0Nd0.5,,Imma,
,Orthorhombic,250,250 K,,,10.1016/S0025-5408(02)00867-X,TRUE,,Imma,,,Nd0.5Sr0.5MnO3,150,150 K,O3.0Mn1Sr0.5Nd0.5,,Imma,
,Orthorhombic,94,94 K,,,10.1016/j.ssc.2013.10.017,TRUE,"{'a': '5.4549 Å', 'b': '7.6861 Å', 'c': '5.4415 Å'}",Pnma,,,Pr0.6La0.1Ca0.3MnO3,,,O3.0Ca0.3Mn1La0.1Pr0.6,,Pnma,
,Orthorhombic,65,65 K,,,10.1016/j.ssc.2013.10.017,TRUE,"{'a': '5.4557 Å', 'b': '7.6865 Å', 'c': '5.4421 Å'}",Pnma,,,Pr0.6La0.1Ca0.3Mn0.9Fe0.1O3,,,O3.0Ca0.3Mn0.9Fe0.1La0.1Pr0.6,,Pnma,
,Orthorhombic,60,60 K,,,10.1016/j.ssc.2013.10.017,TRUE,"{'a': '5.4673 Å', 'b': '7.6967 Å', 'c': '5.4443 Å'}",Pnma,,,Pr0.6La0.1Ca0.3Mn0.8Fe0.2O3,,,O3.0Ca0.3Mn0.8Fe0.2La0.1Pr0.6,,Pnma,
,Orthorhombic,59,59 K,,,10.1016/j.ssc.2013.10.017,TRUE,"{'a': '5.4723 Å', 'b': '7.7032 Å', 'c': '5.4466 Å'}",Pnma,,,Pr0.6La0.1Ca0.3Mn0.7Fe0.3O3,,,O3.0Ca0.3Mn0.7Fe0.3La0.1Pr0.6,,Pnma,
,Tetragonal,,,,,10.1016/S0022-0248(00)00610-2,TRUE,"{'a': '3.882 Å', 'c': '11.681 Å'}",,,,Pr0.77Y0.23Ba2.06Cu2.94Ox,11,11 K,Cu2.94Y0.23Ba2.06Pr0.77,,,
,,120,120 K,,,10.1016/j.jmmm.2004.11.340,TRUE,,,,,Pr0.80Ca0.20MnO3,,,O3.0Ca0.2Mn1Pr0.8,,,
,,120,120 K,,,10.1016/j.jmmm.2004.11.340,TRUE,,,,,Pr0.75Ca0.25MnO3,,,O3.0Ca0.25Mn1Pr0.75,,,
,,,,,,10.1016/j.jmmm.2004.11.340,TRUE,,,,,Pr0.70Ca0.30MnO3,170,170 K,O3.0Ca0.3Mn1Pr0.7,,,
,,,,,,10.1016/j.jmmm.2004.11.340,TRUE,,,,,Pr0.60Ca0.40MnO3,170,170 K,O3.0Ca0.4Mn1Pr0.6,,,
,,,,,,10.1016/j.jmmm.2004.11.340,TRUE,,,,,Pr0.55Ca0.45MnO3,170,170 K,O3.0Ca0.45Mn1Pr0.55,,,
,,,,,,10.1016/j.jmmm.2004.11.340,TRUE,,,,,Pr0.50Ca0.50MnO3,170,170 K,O3.0Ca0.5Mn1Pr0.5,,,
,,,,,,10.1016/j.jmmm.2004.11.340,TRUE,,,,,Pr0.45Ca0.55MnO3,170,170 K,O3.0Ca0.55Mn1Pr0.45,,,
,,,,,,10.1016/j.jmmm.2004.11.340,TRUE,,,,,Pr0.35Ca0.65MnO3,170,170 K,O3.0Ca0.65Mn1Pr0.35,,,
,,,,,,10.1016/j.jmmm.2004.11.340,TRUE,,,,,Pr0.30Ca0.70MnO3,170,170 K,O3.0Ca0.7Mn1Pr0.3,,,
,,,,,,10.1016/j.jmmm.2004.11.340,TRUE,,,,,Pr0.25Ca0.75MnO3,170,170 K,O3.0Ca0.75Mn1Pr0.25,,,
,,,,,,10.1016/j.jmmm.2004.11.340,TRUE,,,,,Pr0.20Ca0.80MnO3,170,170 K,O3.0Ca0.8Mn1Pr0.2,,,
,,,,,,10.1016/j.jmmm.2004.11.340,TRUE,,,,,Pr0.15Ca0.85MnO3,170,170 K,O3.0Ca0.85Mn1Pr0.15,,,
,,110,110 K,,,10.1016/j.jallcom.2017.06.045,FALSE,,,,,Pr0.1Ca0.9MnO3,110,110 K,O3.0Ca0.9Mn1Pr0.1,,,
