Repository: sanjayganeshprabu/Computational-Modeling-and-Predictive-Analytics-for-Materials-Data

# Computational-Modeling-and-Predictive-Analytics-for-Materials-Data-

File: MODIFIED magnetic_materials.csv (part 66 of 112)
Coercivity,Crystal_Structure,Curie,Curie(Tc),Curie_Weiss,Curie_Weiss(θp),DOI,Experimental,Lattice_Parameters,Lattice_Structure,Magnetic_Moment,Magnetization,Material_Name,Neel,Neel(Tn),New_Column_Concatenated,Remanence,Space_Group,Susceptibility
,,568,568 K,,,10.1016/j.jmmm.2015.05.051,TRUE,,,,,Pr13.5Fe80.6Co0.4Ga0.4B5.5,,,B5.5Fe80.6Co0.4Ga0.4Pr13.5,,,
,,568,568 K,,,10.1016/j.jmmm.2015.05.051,TRUE,,,,,Pr13.5Fe78.6Co2Ga0.4B5.5,,,B5.5Fe78.6Co2.0Ga0.4Pr13.5,,,
,,700,700 K,,,10.1016/j.jmmm.2015.05.051,TRUE,,,,,Pr13.5Fe65.6Co15Ga0.4B5.5,,,B5.5Fe65.6Co15.0Ga0.4Pr13.5,,,
,,556,556 K,,,10.1016/j.jmmm.2003.10.020,TRUE,,,,,Pr16Fe80B4,,,B4.0Fe80.0Pr16.0,,,
,Perovskite,300,300 K,,,10.1016/j.jmmm.2015.02.018,TRUE,,Pseudocubic,,,Pr0.7Sr0.3MnO3,,,O3.0Mn1Sr0.3Pr0.7,,,
,Perovskite,250,250 K,,,10.1016/j.jmmm.2015.02.018,TRUE,,Pseudocubic,,,Pr0.6Sr0.4MnO3,,,O3.0Mn1Sr0.4Pr0.6,,,
,,128,128 K,,,10.1016/S0304-8853(02)01150-2,TRUE,,,,,Pr0.75Ca0.25MnO3,,,O3.0Ca0.25Mn1Pr0.75,,,
,,120,120 K,,,10.1016/S0304-8853(02)01150-2,TRUE,,,,,Pr0.71Ca0.29MnO3,,,O3.0Ca0.29Mn1Pr0.71,,,
,Orthorhombic,152,152 K,,,10.1016/j.jmmm.2006.01.094,TRUE,"{'a': '5.345 Å', 'b': '5.479 Å', 'c': '7.747 Å'}",,,80.04 emu/g,Pr0.9Pb0.1MnO3,,,O3.0Mn1Pr0.9Pb0.1,,,
,Orthorhombic,172,172 K,,,10.1016/j.jmmm.2006.01.094,TRUE,"{'a': '5.373 Å', 'b': '5.473 Å', 'c': '7.747 Å'}",,,88.26 emu/g,Pr0.8Pb0.2MnO3,,,O3.0Mn1Pr0.8Pb0.2,,,
,Orthorhombic,223,223 K,,,10.1016/j.jmmm.2006.01.094,TRUE,"{'a': '5.401 Å', 'b': '5.472 Å', 'c': '7.747 Å'}",,,78.30 emu/g,Pr0.7Pb0.3MnO3,,,O3.0Mn1Pr0.7Pb0.3,,,
,Orthorhombic,256,256 K,,,10.1016/j.jmmm.2006.01.094,TRUE,"{'a': '5.422 Å', 'b': '5.468 Å', 'c': '7.749 Å'}",,,76.12 emu/g,Pr0.6Pb0.4MnO3,,,O3.0Mn1Pr0.6Pb0.4,,,
,Orthorhombic,254,254 K,,,10.1016/j.jmmm.2006.01.094,TRUE,"{'a': '5.437 Å', 'b': '5.467 Å', 'c': '7.748 Å'}",,,71.59 emu/g,Pr0.5Pb0.5MnO3,,,O3.0Mn1Pr0.5Pb0.5,,,
,Orthorhombic,158,158 K,,,10.1016/j.jmmm.2014.04.040,TRUE,,Pbnm,,,Pr0.7Sr0.3CoO3,,,O3.0Co1Sr0.3Pr0.7,,,
,Monoclinic,190,190 K,,,10.1016/j.jmmm.2014.04.040,TRUE,,P21/m,,,Pr0.6Sr0.4CoO3,,,O3.0Co1Sr0.4Pr0.6,,,
,Monoclinic,213,213 K,,,10.1016/j.jmmm.2014.04.040,TRUE,,P21/m,,,Pr0.5Sr0.5CoO3,,,O3.0Co1Sr0.5Pr0.5,,,
,Monoclinic,212,212 K,,,10.1016/j.jmmm.2014.04.040,TRUE,,P21/m,,,Pr0.4Sr0.6CoO3,,,O3.0Co1Sr0.6Pr0.4,,,
11 kOe,Hexagonal,600,600 K,,,10.1016/j.jallcom.2013.05.067,TRUE,"{'a': '5.068 Å', 'c': '24.457 Å'}",Ce2Ni7 type,8.3 μB/f.u,42.2 emu/g,Pr2Co7,,,Co7.0Pr2.0,43 emu/g,P63/mmc,
10.5 kOe,Hexagonal,615,615 K,,,10.1016/j.jallcom.2013.05.067,TRUE,"{'a': '5.070 Å', 'c': '24.510 Å'}",Ce2Ni7 type,8.9 μB/f.u,59 emu/g,Pr2Co7C0.25,,,C0.25Co7.0Pr2.0,42 emu/g,P63/mmc,
6.1 kOe,Hexagonal,630,630 K,,,10.1016/j.jallcom.2013.05.067,TRUE,"{'a': '5.077 Å', 'c': '25.011 Å'}",Ce2Ni7 type,9.7 μB/f.u,63 emu/g,Pr2Co7C0.5,,,C0.5Co7.0Pr2.0,43 emu/g,P63/mmc,
1.5 kOe,Hexagonal,670,670 K,,,10.1016/j.jallcom.2013.05.067,TRUE,"{'a': '5.080 Å', 'c': '25.577 Å'}",Ce2Ni7 type,10.3 μB/f.u,74.2 emu/g,Pr2Co7C0.75,,,C0.75Co7.0Pr2.0,44 emu/g,P63/mmc,
0.95 kOe,Hexagonal,730,730 K,,,10.1016/j.jallcom.2013.05.067,TRUE,"{'a': '5.081 Å', 'c': '26.982 Å'}",Ce2Ni7 type,11.6 μB/f.u,81 emu/g,Pr2Co7C1,,,C1.0Co7.0Pr2.0,43 emu/g,P63/mmc,
,Th2Zn17-type,225,225 K,,,10.1016/S0925-8388(02)00870-8,TRUE,,,,,Pr2Fe16Mn1,,,Mn1.0Fe16.0Pr2.0,,,
8032 Oe,Th2Zn17-type,251,251 K,,,10.1016/S0925-8388(02)00870-8,TRUE,"{'a': '0.8607 nm', 'c': '1.2505 nm'}",,13.8 μB,,Pr2Fe13Mn4,,,Mn4.0Fe13.0Pr2.0,0.38 T,,
,Th2Zn17-type,20,20 K,,,10.1016/S0925-8388(02)00870-8,TRUE,,,,,Pr2Fe10Mn7,,,Mn7.0Fe10.0Pr2.0,,,
,δ-phase,,,,,10.1016/j.jallcom.2004.07.008,TRUE,"{'a': '8.119 Å', 'c': '23.202 Å'}",,,,Pr6Fe12Al2,320,320 K,Al2.0Fe12.0Pr6.0,,,
,δ-phase,,,,,10.1016/j.jallcom.2004.07.008,TRUE,"{'a': '8.143 Å', 'c': '23.151 Å'}",,,,Pr6Fe11.5Al2.5,300,300 K,Al2.5Fe11.5Pr6.0,,,
,δ-phase,,,,,10.1016/j.jallcom.2004.07.008,TRUE,"{'a': '8.188 Å', 'c': '23.139 Å'}",,,,Pr6Fe10Al4,175,175 K,Al4.0Fe10.0Pr6.0,,,
,δ-phase,,,,,10.1016/j.jallcom.2004.07.008,TRUE,"{'a': '8.165 Å', 'c': '23.059 Å'}",,,,Pr6Fe9.5Al4.5,135,135 K,Al4.5Fe9.5Pr6.0,,,
,δ-phase,,,,,10.1016/j.jallcom.2004.07.008,TRUE,"{'a': '8.234 Å', 'c': '23.183 Å'}",,,,Pr6Fe9Al5,115,115 K,Al5.0Fe9.0Pr6.0,,,
1296 kA/m,2:14:1 phase,560.15,287 °C,,,10.1016/j.scriptamat.2008.03.011,TRUE,,,,,Pr9.5Fe71.5Nb4B15,,,B15.0Fe71.5Nb4.0Pr9.5,0.57 T,,
,Tetragonal,,,,,10.1016/S0921-4526(99)02376-5,TRUE,,,,,PrBa2Cu3O6.4,9.5,9.5 K,O6.4Cu3.0Ba2.0Pr1,,,
,Orthorhombic,,,,,10.1016/S0921-4526(99)02376-5,TRUE,,,,,PrBa2Cu3O6.9,14.5,14.5 K,O6.9Cu3.0Ba2.0Pr1,,,
,Hexagonal,459,459 K,,,10.1016/j.jallcom.2008.11.046,TRUE,"{'a': '5.1167 Å', 'c': '6.8838 Å'}",CeCo4B-type,,5.01 μB/f.u.,PrCo4B,,,B1Co4.0Pr1,,P6/mmm,
,Hexagonal,345,345 K,,,10.1016/j.jallcom.2008.11.046,TRUE,"{'a': '5.1058 Å', 'c': '6.9100 Å'}",CeCo4B-type,,4.22 μB/f.u.,PrCo3NiB,,,B1Co3.0Ni1Pr1,,P6/mmm,
,Hexagonal,171,171 K,,,10.1016/j.jallcom.2008.11.046,TRUE,"{'a': '5.0916 Å', 'c': '6.9354 Å'}",CeCo4B-type,,3.35 μB/f.u.,PrCo2Ni2B,,,B1Co2.0Ni2.0Pr1,,P6/mmm,
,Hexagonal,,,0.96 K,0.96,10.1016/j.jallcom.2008.11.046,TRUE,"{'a': '5.0673 Å', 'c': '6.9769 Å'}",CeCo4B-type,4.18 μB/f.u.,,PrNi4B,,,B1Ni4.0Pr1,,P6/mmm,4.48 × 10^−3 emu/mol
,Orthorhombic,,,-17.8 K,-17.8,10.1016/j.jallcom.2016.06.177,TRUE,,Orthorhombic,7.07 μB,,PrMnO3,99,99 K,O3.0Mn1Pr1,,Pnma,-3.04×10^-8 m^3/mol
,Orthorhombic,,,10.6 K,10.6,10.1016/j.jallcom.2016.06.177,TRUE,,Orthorhombic,6.07 μB,,PrMn0.9Fe0.1O3,84.4,84.4 K,O3.0Mn0.9Fe0.1Pr1,,Pnma,-8.4×10^-10 m^3/mol
,Orthorhombic,,,25.9 K,25.9,10.1016/j.jallcom.2016.06.177,TRUE,,Orthorhombic,5.50 μB,,PrMn0.8Fe0.2O3,66.9,66.9 K,O3.0Mn0.8Fe0.2Pr1,,Pnma,1.36×10^-8 m^3/mol
,Orthorhombic,,,42.8 K,42.8,10.1016/j.jallcom.2016.06.177,TRUE,,Orthorhombic,4.61 μB,,PrMn0.7Fe0.3O3,39,39.0 K,O3.0Mn0.7Fe0.3Pr1,,Pnma,3.41×10^-8 m^3/mol
,Orthorhombic,,,,,10.1016/j.jallcom.2016.06.177,TRUE,,Orthorhombic,,,PrMn0.6Fe0.4O3,170,170 K,O3.0Mn0.6Fe0.4Pr1,,Pnma,
0.07 T,Orthorhombic,,,,,10.1016/j.jallcom.2016.06.177,TRUE,,Orthorhombic,,,PrMn0.5Fe0.5O3,283,283 K,O3.0Mn0.5Fe0.5Pr1,,Pnma,
0.09 T,Orthorhombic,,,,,10.1016/j.jallcom.2016.06.177,TRUE,,Orthorhombic,,,PrMn0.4Fe0.6O3,391,391 K,O3.0Mn0.4Fe0.6Pr1,,Pnma,
0.11 T,Orthorhombic,,,,,10.1016/j.jallcom.2016.06.177,TRUE,,Orthorhombic,,,PrMn0.2Fe0.8O3,570,570 K,O3.0Mn0.2Fe0.8Pr1,,Pnma,
0.12 T,Orthorhombic,,,,,10.1016/j.jallcom.2016.06.177,TRUE,,Orthorhombic,,,PrFeO3,738,738 K,O3.0Fe1Pr1,,Pnma,
,Dy117Co57Sn112-type,70,70 K,87 K,87,10.1016/j.jallcom.2012.12.137,TRUE,{'a': '30.186'},Cubic,7.1 μB/Gd,,Gd117Co56.4Sn114.3,,,Co56.4Sn114.3Gd117.0,,Fm-3m,
,Dy117Co57Sn112-type,38,38 K,48 K,48,10.1016/j.jallcom.2012.12.137,TRUE,,Cubic,9.0 μB/Tb,,Tb117Co59Sn111,,,Co59.0Sn111.0Tb117.0,,Fm-3m,
,Dy117Co57Sn112-type,30,30 K,,,10.1016/j.jallcom.2012.12.137,TRUE,,Cubic,,,Dy117Co58Sn111,,,Co58.0Sn111.0Dy117.0,,Fm-3m,
,Dy117Co57Sn112-type,86,86 K,,,10.1016/j.jallcom.2012.12.137,TRUE,,Cubic,,,Sm117Co55.6Sn116,,,Co55.6Sn116.0Sm117.0,,Fm-3m,
,Dy117Co57Sn112-type,,,,,10.1016/j.jallcom.2012.12.137,TRUE,{'a': '30.9826'},Cubic,,,Ce117Co54.5Sn115.2,9,9 K,Co54.5Sn115.2Ce117.0,,Fm-3m,
,CaCu5-type,23,23 K,,,10.1016/j.jmmm.2005.10.235,TRUE,,Hexagonal,-0.9 μB,,TbNi4.5Cu0.5,,,Ni4.5Cu0.5Tb1,,,6.2 x 10^-3 μB/kOe
,CaCu5-type,11.6,11.6 K,,,10.1016/j.jmmm.2005.10.235,TRUE,,Hexagonal,-1 μB,,DyNi4.5Cu0.5,,,Ni4.5Cu0.5Dy1,,,4 x 10^-3 μB/kOe
,CaCu5-type,4.5,4.5 K,,,10.1016/j.jmmm.2005.10.235,TRUE,,Hexagonal,-0.5 μB,,HoNi4Cu,,,Ni4.0Cu1Ho1,,,1 x 10^-3 μB/kOe
15 mT,Rhombohedral,5.8,5.8 K,,,10.1016/j.physb.2005.06.033,TRUE,"{'a': '0.402602 nm', 'c': '3.0431 nm'}",Hexagonal,3.8 μB/Cr,,Sb1.9785Cr0.0215Te3,,,Cr0.0215Sb1.9785Te3.0,,R-3m,
70 mT,Rhombohedral,2,2.0 K,,,10.1016/j.physb.2005.06.033,TRUE,"{'a': '0.42643 nm', 'c': '3.0427 nm'}",Hexagonal,4.4 μB/Cr,,Sb1.9885Cr0.0115Te3,,,Cr0.0115Sb1.9885Te3.0,,R-3m,
"{'5K': '9.55 kA/m', '300K': '4.77 kA/m'}",Diamond-type,300,Above 300 K,,,10.1016/j.tsf.2009.04.051,TRUE,,,,"{'5K': '37 kA/m', '300K': '32 kA/m'}",Si0.964Mn0.036,,,Si0.964Mn0.036,"{'5K': '15%', '300K': '12.5%'}",,
"{'5K': '15.12 kA/m', '300K': '3.98 kA/m'}",Diamond-type,300,Above 300 K,,,10.1016/j.tsf.2009.04.051,TRUE,,,,"{'5K': '61 kA/m', '300K': '50 kA/m'}",Si0.95Mn0.05,,,Si0.95Mn0.05,"{'5K': '24%', '300K': '10%'}",,
,,120,120 K,,,10.1016/j.tsf.2009.04.051,FALSE,,,,,Ge0.95Mn0.05,,,Mn0.05Ge0.95,,,
180 Oe,Cubic,205,205 K,112.8 K,112.8,10.1016/j.physb.2007.02.028,TRUE,{'a': '4.3607'},3C-SiC,2.05 μB/Mn,,Si0.99Mn0.01C,,,C1Si0.99Mn0.01,,F43m,
188 Oe,Cubic,220,220 K,153.5 K,153.5,10.1016/j.physb.2007.02.028,TRUE,{'a': '4.3612'},3C-SiC,1.19 μB/Mn,,Si0.97Mn0.03C,,,C1Si0.97Mn0.03,,F43m,
460 Oe,Cubic,252,252 K,260.3 K,260.3,10.1016/j.physb.2007.02.028,TRUE,{'a': '4.3619'},3C-SiC,0.90 μB/Mn,,Si0.95Mn0.05C,,,C1Si0.95Mn0.05,,F43m,
140 Oe,Cubic,250,250 K,238.9 K,238.9,10.1016/j.physb.2007.02.028,TRUE,{'a': '4.3628'},3C-SiC,0.89 μB/Mn,,Si0.90Mn0.10C,,,C1Si0.9Mn0.1,,F43m,
,,170,170 K,,,10.1016/j.physb.2007.02.028,TRUE,,,,,Ga0.95Mn0.05As,,,Mn0.05Ga0.95As1,,,
,,110,110 K,,,10.1016/j.physb.2007.02.028,FALSE,,,,,Ge0.95Mn0.05,,,Mn0.05Ge0.95,,,
"0.25T (Fh5.4), 0.30T (Fh4.1), 0.25T (Fh3.0)",,,,,,10.1016/j.pepi.2005.05.009,TRUE,,,"6.3 A m^2/kg (Fh5.4), 9.1 A m^2/kg (Fh4.1), 12.7 A m^2/kg (Fh3.0)",,Fe5HO8·4H2O,500,500K,H3.0O9.0Fe5.0,"0.90 A m^2/kg (Fh5.4), 0.68 A m^2/kg (Fh4.1), 0.47 A m^2/kg (Fh3.0)",,
,,,,,,10.1016/S0304-8853(02)00906-X,TRUE,,,,,Sm0.2Ca0.8MnO3,150,150 K,O3.0Ca0.8Mn1Sm0.2,,,
264 Oe,Orthorhombic,674,674 K,,,10.1016/j.ceramint.2016.05.150,TRUE,,Perovskite,,9.5 emu/g,SmFeO3,135,135 K,O3.0Fe1Sm1,5.32 emu/g,Pbnm,
,Perovskite,148,148 K,,,10.1016/j.jallcom.2009.06.002,TRUE,,,,,Sm0.75Sr0.25MnO3,,,O3.0Mn1Sr0.25Sm0.75,,,
,Perovskite,141,141 K,,,10.1016/j.jallcom.2009.06.002,TRUE,,,,,Sm0.70Sr0.30MnO3,,,O3.0Mn1Sr0.3Sm0.7,,,
,Perovskite,138,138 K,,,10.1016/j.jallcom.2009.06.002,TRUE,,,,,Sm0.63Sr0.37MnO3,,,O3.0Mn1Sr0.37Sm0.63,,,
,Perovskite,130,130 K,,,10.1016/j.jallcom.2009.06.002,TRUE,,,,,Sm0.60Sr0.40MnO3,,,O3.0Mn1Sr0.4Sm0.6,,,
,Perovskite,124,124 K,,,10.1016/j.jallcom.2009.06.002,TRUE,,,,,Sm0.56Sr0.44MnO3,,,O3.0Mn1Sr0.44Sm0.56,,,
,Th2Zn17 type rhombohedral,491,491 K,,,10.1016/S0925-8388(03)00327-X,TRUE,"{'a': '8.549 Å', 'c': '12.445 Å'}",Rhombohedral,,,Sm2Fe16.5Cr0.5C2,,,C2.0Cr0.5Fe16.5Sm2.0,,R-3m,
,Th2Zn17 type rhombohedral,539,539 K,,,10.1016/S0925-8388(03)00327-X,TRUE,"{'a': '8.542 Å', 'c': '12.450 Å'}",Rhombohedral,,,Sm2Fe16Cr1C2,,,C2.0Cr1.0Fe16.0Sm2.0,,R-3m,
,Th2Zn17 type rhombohedral,583,583 K,,,10.1016/S0925-8388(03)00327-X,TRUE,"{'a': '8.535 Å', 'c': '12.442 Å'}",Rhombohedral,,,Sm2Fe15.5Cr1.5C2,,,C2.0Cr1.5Fe15.5Sm2.0,,R-3m,
,Th2Zn17 type rhombohedral,551,551 K,,,10.1016/S0925-8388(03)00327-X,TRUE,"{'a': '8.533 Å', 'c': '12.442 Å'}",Rhombohedral,,,Sm2Fe15Cr2C2,,,C2.0Cr2.0Fe15.0Sm2.0,,R-3m,
,Cubic,,,-97 K,-97,10.1016/j.materresbull.2013.05.107,TRUE,{'a': '10.96356 Å'},Bixbyite,,,Sm2O3,,,O3.0Sm2.0,,Ia-3 (No. 206),
,Cubic,,,-47 K,-47,10.1016/j.materresbull.2013.05.107,TRUE,{'a': '10.95313 Å'},Bixbyite,,,Sm1.95Mn0.05O3,,,O3.0Mn0.05Sm1.95,,Ia-3 (No. 206),
400 Oe,Cubic,,,,,10.1016/j.materresbull.2013.05.107,TRUE,{'a': '10.94468 Å'},Bixbyite,,4.7 emu/g,Sm1.85Mn0.15O3,16,16 K,O3.0Mn0.15Sm1.85,,Ia-3 (No. 206),
161 kA/m,TbCu7-type,1000,1000 K,,,10.1016/j.physb.2016.01.028,TRUE,,,,0.95 T,SmCo6.85Si0.15,,,Si0.15Co6.85Sm1,,,
,,,,,,10.1016/j.physb.2016.01.028,TRUE,,,,,Nd0.5Sr0.5MnO3,150,150 K,O3.0Mn1Sr0.5Nd0.5,,,
,Perovskite,175,175 K,,,10.1016/j.mseb.2005.09.029,TRUE,,,,,Sr0.9Th0.1CoO2.79,,,O2.79Co1Sr0.9Th0.1,,,
,Perovskite,125,125 K,,,10.1016/j.mseb.2005.09.029,TRUE,,,,,Sr0.9Mn0.1CoO2.74,,,O2.74Mn0.1Co1Sr0.9,,,
,Perovskite,400,400 K,,,10.1016/j.physb.2007.02.011,TRUE,,Cubic,2.60 μB/f.u.,,Sr2FeMoO6,,,O6.0Fe1Sr2.0Mo1,,,
,Perovskite,363,363 K,,,10.1016/j.physb.2007.02.011,TRUE,,Cubic,2.46 μB/f.u.,,Sr2Fe0.95Al0.05MoO6,,,O6.0Al0.05Fe0.95Sr2.0Mo1,,,
,Perovskite,341,341 K,,,10.1016/j.physb.2007.02.011,TRUE,,Cubic,2.41 μB/f.u.,,Sr2Fe0.9Al0.1MoO6,,,O6.0Al0.1Fe0.9Sr2.0Mo1,,,
,Perovskite,314,314 K,,,10.1016/j.physb.2007.02.011,TRUE,,Cubic,2.47 μB/f.u.,,Sr2Fe0.8Al0.2MoO6,,,O6.0Al0.2Fe0.8Sr2.0Mo1,,,
,Perovskite,286,286 K,,,10.1016/j.physb.2007.02.011,TRUE,,Cubic,2.21 μB/f.u.,,Sr2Fe0.7Al0.3MoO6,,,O6.0Al0.3Fe0.7Sr2.0Mo1,,,
,Perovskite,450,450 K,,,10.1016/j.physb.2007.02.011,TRUE,,Cubic,,,Sr2CrMoO6,,,O6.0Cr1Sr2.0Mo1,,,
,Perovskite,,,,,10.1016/j.physb.2007.02.011,TRUE,,Cubic,,,Sr2MnMoO6,12,12 K,O6.0Mn1Sr2.0Mo1,,,
,Tetragonal,430,430 K,,,10.1016/j.materresbull.2009.08.012,TRUE,"{'a': '5.5746', 'c': '7.9008'}",,"3.78 μB (Fe), -0.49 μB (Mo)",,Sr2FeMoO6,,,O6.0Fe1Sr2.0Mo1,,I4/m,
,Tetragonal,290,290 K,,,10.1016/j.materresbull.2009.08.012,TRUE,"{'a': '5.5699', 'c': '7.8815'}",,,,Sr2Fe0.4Ga0.6MoO6,,,O6.0Fe0.4Ga0.6Sr2.0Mo1,,I4/m,
≤160 Oe,Double Perovskite,420,390-450 K,,,10.1016/S1466-6049(99)00069-0,TRUE,{'a': '7.893'},Cubic,3.5 μB/formula unit,,Sr2FeMoO6,,,O6.0Fe1Sr2.0Mo1,Low,Fm3m,Field-dependent
≤160 Oe,Double Perovskite,395,395 K,,,10.1016/S1466-6049(99)00069-0,TRUE,{'a': '7.891'},Cubic,3.5 μB/formula unit,,Sr1.9Ca0.1FeMoO6,,,O6.0Ca0.1Fe1Sr1.9Mo1,Low,Fm3m,Field-dependent
≤160 Oe,Double Perovskite,412,412 K,,,10.1016/S1466-6049(99)00069-0,TRUE,"{'a': '5.560', 'c': '7.897'}",Tetragonal,3.5 μB/formula unit,,Sr1.8Ca0.2FeMoO6,,,O6.0Ca0.2Fe1Sr1.8Mo1,Low,I4/mmm,Field-dependent
≤160 Oe,Double Perovskite,409,409 K,,,10.1016/S1466-6049(99)00069-0,TRUE,"{'a': '5.560', 'c': '7.893'}",Tetragonal,3.5 μB/formula unit,,Sr1.7Ca0.3FeMoO6,,,O6.0Ca0.3Fe1Sr1.7Mo1,Low,I4/mmm,Field-dependent
≤160 Oe,Double Perovskite,412,412 K,,,10.1016/S1466-6049(99)00069-0,TRUE,{'a': '7.862'},Cubic,3.5 μB/formula unit,,Sr1.6Ca0.4FeMoO6,,,O6.0Ca0.4Fe1Sr1.6Mo1,Low,Fm3m,Field-dependent
≤160 Oe,Double Perovskite,406,406 K,,,10.1016/S1466-6049(99)00069-0,TRUE,{'a': '7.855'},Cubic,3.5 μB/formula unit,,Sr1.5Ca0.5FeMoO6,,,O6.0Ca0.5Fe1Sr1.5Mo1,Low,Fm3m,Field-dependent
≤160 Oe,Double Perovskite,406,406 K,,,10.1016/S1466-6049(99)00069-0,TRUE,{'a': '7.849'},Cubic,3.5 μB/formula unit,,Sr1.4Ca0.6FeMoO6,,,O6.0Ca0.6Fe1Sr1.4Mo1,Low,Fm3m,Field-dependent
≤160 Oe,Double Perovskite,400,400 K,,,10.1016/S1466-6049(99)00069-0,TRUE,"{'a': '5.544', 'c': '7.842'}",Tetragonal,3.5 μB/formula unit,,Sr1.3Ca0.7FeMoO6,,,O6.0Ca0.7Fe1Sr1.3Mo1,Low,P-Tetragonal,Field-dependent
≤160 Oe,Double Perovskite,400,400 K,,,10.1016/S1466-6049(99)00069-0,TRUE,"{'a': '5.538', 'c': '7.835'}",Tetragonal,3.5 μB/formula unit,,Sr1.2Ca0.8FeMoO6,,,O6.0Ca0.8Fe1Sr1.2Mo1,Low,P-Tetragonal,Field-dependent
≤160 Oe,Double Perovskite,394,394 K,,,10.1016/S1466-6049(99)00069-0,TRUE,"{'a': '5.533', 'c': '7.817'}",Tetragonal,3.5 μB/formula unit,,Sr1.1Ca0.9FeMoO6,,,O6.0Ca0.9Fe1Sr1.1Mo1,Low,P-Tetragonal,Field-dependent
≤160 Oe,Double Perovskite,388,388 K,,,10.1016/S1466-6049(99)00069-0,TRUE,"{'a': '5.522', 'c': '7.814'}",Tetragonal,3.5 μB/formula unit,,Sr1.0Ca1.0FeMoO6,,,O6.0Ca1.0Fe1Sr1.0Mo1,Low,P-Tetragonal,Field-dependent
≤160 Oe,Double Perovskite,384,384 K,,,10.1016/S1466-6049(99)00069-0,TRUE,"{'a': '5.511', 'c': '7.803'}",Tetragonal,3.5 μB/formula unit,,Sr0.9Ca1.1FeMoO6,,,O6.0Ca1.1Fe1Sr0.9Mo1,Low,P-Tetragonal,Field-dependent
≤160 Oe,Double Perovskite,378,378 K,,,10.1016/S1466-6049(99)00069-0,TRUE,"{'a': '5.497', 'b': '7.785', 'c': '5.532'}",Monoclinic,3.5 μB/formula unit,,Sr0.8Ca1.2FeMoO6,,,O6.0Ca1.2Fe1Sr0.8Mo1,Low,P-Monoclinic,Field-dependent
≤160 Oe,Double Perovskite,378,378 K,,,10.1016/S1466-6049(99)00069-0,TRUE,"{'a': '5.485', 'b': '7.774', 'c': '5.526'}",Monoclinic,3.5 μB/formula unit,,Sr0.7Ca1.3FeMoO6,,,O6.0Ca1.3Fe1Sr0.7Mo1,Low,P-Monoclinic,Field-dependent
≤160 Oe,Double Perovskite,378,378 K,,,10.1016/S1466-6049(99)00069-0,TRUE,"{'a': '5.467', 'b': '7.755', 'c': '5.526'}",Monoclinic,3.5 μB/formula unit,,Sr0.6Ca1.4FeMoO6,,,O6.0Ca1.4Fe1Sr0.6Mo1,Low,P-Monoclinic,Field-dependent
≤160 Oe,Double Perovskite,385,385 K,,,10.1016/S1466-6049(99)00069-0,TRUE,"{'a': '5.444', 'b': '7.731', 'c': '5.527'}",Monoclinic,3.5 μB/formula unit,,Sr0.5Ca1.5FeMoO6,,,O6.0Ca1.5Fe1Sr0.5Mo1,Low,P-Monoclinic,Field-dependent
≤160 Oe,Double Perovskite,382,382 K,,,10.1016/S1466-6049(99)00069-0,TRUE,"{'a': '5.426', 'b': '7.720', 'c': '5.536'}",Monoclinic,3.5 μB/formula unit,,Sr0.4Ca1.6FeMoO6,,,O6.0Ca1.6Fe1Sr0.4Mo1,Low,P-Monoclinic,Field-dependent
1T,K2NiF4-type,200,200K,,,10.1016/j.physc.2007.03.043,TRUE,{'c': '12.42 Å'},,,,Sr1.5Pr0.5CoO4,,,O4.0Co1Sr1.5Pr0.5,,I4/mmm,
,K2NiF4-type,255,255K,,,10.1016/j.physc.2007.03.043,TRUE,,,,,Sr2CoO4,,,O4.0Co1Sr2.0,,I4/mmm,
3.598 kOe,Hexagonal,733,733 K,,,10.1016/j.jallcom.2015.06.274,TRUE,"{'a': '5.8832 Å', 'c': '23.0427 Å'}",Hexagonal,,74-92 emu/g,SrFe12O19,,,O19.0Fe12.0Sr1,,P63/mmc,
,Hexagonal,723,723 K,,,10.1016/j.jallcom.2015.06.274,TRUE,,Hexagonal,,72 emu/g,BaFe12O19,,,O19.0Fe12.0Ba1,,,
4295.7 Oe,Hexagonal,732,732 K,,,10.1016/j.jmmm.2012.02.106,TRUE,{'a': '5.8748 Å'},Hexagonal,11.16 μB,59.33 emu/g,SrFe12O19,,,O19.0Fe12.0Sr1,38.10 emu/g,,
7400 Oe,Hexagonal,621,621 K,,,10.1016/j.jmmm.2012.02.106,TRUE,{'a': '5.8324 Å'},Hexagonal,6.49 μB,36.50 emu/g,SrFe10Al2O19,,,O19.0Al2.0Fe10.0Sr1,20.00 emu/g,,
18100 Oe,Hexagonal,614,614 K,,,10.1016/j.jmmm.2012.02.106,TRUE,{'a': '5.7829 Å'},Hexagonal,1.51 μB,9.00 emu/g,SrFe8Al4O19,,,O19.0Al4.0Fe8.0Sr1,6.00 emu/g,,
,Infinite layered structure,,,,,10.1016/j.jmmm.2014.12.021,TRUE,,,3.7 μB per Fe atom,,SrFeO2,473,473 K,O2.0Fe1Sr1,,P4/mmm,
,Cubic,,,,,10.1016/j.jssc.2005.08.031,TRUE,{'a': '3.84443 Å'},Perovskite,,,SrMn0.6Ga0.4O2.82,62,62 K,O2.82Mn0.6Ga0.4Sr1,,Pm-3m,
,Orthorhombic,,,,,10.1016/j.jssc.2005.08.031,TRUE,,Brownmillerite,,,Sr2MnGaO5.50,180,180 K,O5.5Mn1Ga1Sr2.0,,Cmcm,
,Orthorhombic,165,165K,163.88K,163.88,10.1016/j.materresbull.2008.07.004,TRUE,"{'a': '5.5403', 'b': '7.8477', 'c': '5.5774'}",,2.815 μB,1.46 μB,SrRuO3,,,O3.0Sr1Ru1,,Pnma,
,Orthorhombic,100,100K,102.25K,102.25,10.1016/j.materresbull.2008.07.004,TRUE,"{'a': '5.5403', 'b': '7.8477', 'c': '5.5774'}",,2.642 μB,0.97 μB,SrRu0.9Cu0.1O3,,,O3.0Cu0.1Sr1Ru0.9,,Pnma,
,Tetragonal,65,65K,-6.64K,-6.64,10.1016/j.materresbull.2008.07.004,TRUE,"{'a': '5.5109', 'c': '7.9947'}",,2.693 μB,0.28 μB,SrRu0.8Cu0.2O3,32,32K,O3.0Cu0.2Sr1Ru0.8,,I4/mcm,
,Tetragonal,,,-144.41K,-144.41,10.1016/j.materresbull.2008.07.004,TRUE,"{'a': '5.5129', 'c': '7.9938'}",,2.575 μB,0.074 μB,SrRu0.7Cu0.3O3,,,O3.0Cu0.3Sr1Ru0.7,,I4/mcm,
,Orthorhombic,63,63 K,,,10.1016/j.ceramint.2016.02.065,TRUE,,Pbnm,,,SrRu0.8Mn0.2O3,,,O3.0Mn0.2Sr1Ru0.8,,Pbnm,
,Rhombohedral,710,710 K,,,10.1016/j.jallcom.2016.04.091,TRUE,{'a': '7.341 Å'},Rhombohedral,3.91 μB,80.77 emu/g,TbFe2,,,Fe2.0Tb1,,,
,Tetragonal,798,798 K,,,10.1016/j.jallcom.2016.04.091,TRUE,{'a': '7.390 Å'},Tetragonal,2.63 μB,54.65 emu/g,GdFe2,,,Fe2.0Gd1,,,
1 MA/m,Hexagonal,420,420 K,,,10.1016/j.jmmm.2007.09.001,TRUE,"{'a': '0.5529 nm', 'c': '0.902 nm'}",HfFe6Ge6-type,"{'Tb': '8.6 μB', 'Mn': '2.4 μB'}",,TbMn6Sn6,,,Mn6.0Sn6.0Tb1,,P6/mmm,
,Hexagonal,422,422 K,,,10.1016/j.jmmm.2007.09.001,TRUE,"{'a': '0.553 nm', 'c': '0.9022 nm'}",HfFe6Ge6-type,,,Tb0.9Gd0.1Mn6Sn6,,,Mn6.0Sn6.0Gd0.1Tb0.9,,P6/mmm,
,Hexagonal,423,423 K,,,10.1016/j.jmmm.2007.09.001,TRUE,"{'a': '0.5531 nm', 'c': '0.9024 nm'}",HfFe6Ge6-type,,,Tb0.8Gd0.2Mn6Sn6,,,Mn6.0Sn6.0Gd0.2Tb0.8,,P6/mmm,
,Hexagonal,428,428 K,,,10.1016/j.jmmm.2007.09.001,TRUE,"{'a': '0.5533 nm', 'c': '0.9027 nm'}",HfFe6Ge6-type,,,Tb0.6Gd0.4Mn6Sn6,,,Mn6.0Sn6.0Gd0.4Tb0.6,,P6/mmm,
,Hexagonal,432,432 K,,,10.1016/j.jmmm.2007.09.001,TRUE,"{'a': '0.5535 nm', 'c': '0.9029 nm'}",HfFe6Ge6-type,,,Tb0.4Gd0.6Mn6Sn6,,,Mn6.0Sn6.0Gd0.6Tb0.4,,P6/mmm,
,Hexagonal,437,437 K,,,10.1016/j.jmmm.2007.09.001,TRUE,"{'a': '0.5536 nm', 'c': '0.9034 nm'}",HfFe6Ge6-type,,,Tb0.2Gd0.8Mn6Sn6,,,Mn6.0Sn6.0Gd0.8Tb0.2,,P6/mmm,
,Hexagonal,438,438 K,,,10.1016/j.jmmm.2007.09.001,TRUE,"{'a': '0.5536 nm', 'c': '0.9035 nm'}",HfFe6Ge6-type,,,Tb0.1Gd0.9Mn6Sn6,,,Mn6.0Sn6.0Gd0.9Tb0.1,,P6/mmm,
,Hexagonal,442,442 K,,,10.1016/j.jmmm.2007.09.001,TRUE,"{'a': '0.5537 nm', 'c': '0.9038 nm'}",HfFe6Ge6-type,"{'Gd': '6.5 μB', 'Mn': '2.5 μB'}",,GdMn6Sn6,,,Mn6.0Sn6.0Gd1,,P6/mmm,
,ThCr2Si2-type,52,52 K,,,10.1016/j.physb.2005.02.031,TRUE,"{'a': '3.9266 Å', 'c': '10.4511 Å'}",Body-centred tetragonal,,,TbMn2Si2,501,501 K,Si2.0Mn2.0Tb1,,I4/mmm,
,ThCr2Si2-type,,,,,10.1016/j.physb.2005.02.031,TRUE,"{'a': '3.9337 Å', 'c': '10.4606 Å'}",Body-centred tetragonal,,,Tb0.85Sm0.15Mn2Si2,493,493 K,Si2.0Mn2.0Sm0.15Tb0.85,,I4/mmm,
,ThCr2Si2-type,,,,,10.1016/j.physb.2005.02.031,TRUE,"{'a': '3.9369 Å', 'c': '10.4658 Å'}",Body-centred tetragonal,,,Tb0.8Sm0.2Mn2Si2,487,487 K,Si2.0Mn2.0Sm0.2Tb0.8,,I4/mmm,
,ThCr2Si2-type,,,,,10.1016/j.physb.2005.02.031,TRUE,"{'a': '3.9379 Å', 'c': '10.4651 Å'}",Body-centred tetragonal,,,Tb0.75Sm0.25Mn2Si2,480,480 K,Si2.0Mn2.0Sm0.25Tb0.75,,I4/mmm,
,ThCr2Si2-type,,,,,10.1016/j.physb.2005.02.031,TRUE,"{'a': '3.9443 Å', 'c': '10.4736 Å'}",Body-centred tetragonal,,,Tb0.6Sm0.4Mn2Si2,476,476 K,Si2.0Mn2.0Sm0.4Tb0.6,,I4/mmm,
,ThCr2Si2-type,,,,,10.1016/j.physb.2005.02.031,TRUE,"{'a': '3.9534 Å', 'c': '10.4831 Å'}",Body-centred tetragonal,,,Tb0.4Sm0.6Mn2Si2,465,465 K,Si2.0Mn2.0Sm0.6Tb0.4,,I4/mmm,
,ThCr2Si2-type,,,,,10.1016/j.physb.2005.02.031,TRUE,"{'a': '3.9628 Å', 'c': '10.4931 Å'}",Body-centred tetragonal,,,Tb0.2Sm0.8Mn2Si2,451,451 K,Si2.0Mn2.0Sm0.8Tb0.2,,I4/mmm,
,ThCr2Si2-type,,,,,10.1016/j.physb.2005.02.031,TRUE,"{'a': '3.9717 Å', 'c': '10.5003 Å'}",Body-centred tetragonal,,,SmMn2Si2,438,438 K,Si2.0Mn2.0Sm1,,I4/mmm,
,Cubic Laves phase,697,697 K,,,10.1016/j.jmmm.2007.02.158,TRUE,,C15-type,"1.62 μB/atom (Fe), 8.8 μB/atom (Tb)",5.40 μB/f.u. at 4.2 K,TbFe2,,,Fe2.0Tb1,,,
,Cubic Laves phase,586,586 K,,,10.1016/j.jmmm.2007.02.158,TRUE,,C15-type,1.55 μB/atom (Fe),,ZrFe2,,,Fe2.0Zr1,,,
,Hexagonal,,,,,10.1016/j.jmmm.2003.12.537,TRUE,,ZrNiAl-type,,,TbPd0.5Ni0.5Al,40,40 K,Al1Ni0.5Pd0.5Tb1,,,
,Hexagonal,,,,,10.1016/j.jmmm.2003.12.537,TRUE,,ZrNiAl-type,,,TbNiAl,35,"47 K, 23 K",Al1Ni1Tb1,,,
,Hexagonal,,,,,10.1016/j.jmmm.2003.12.537,TRUE,,ZrNiAl-type,,,TbPdAl,32.5,"43 K, 22 K",Al1Pd1Tb1,,,
,ThCr2Si2-type,,,,,10.1016/j.jallcom.2006.08.350,TRUE,,Body-centered tetragonal,8.12 μB,,TbRu1.75Pd0.25Si2,45,45 K,Si2.0Ru1.75Pd0.25Tb1,,I4/mmm,
,ThCr2Si2-type,,,,,10.1016/j.jallcom.2006.08.350,TRUE,,Body-centered tetragonal,"4.0 μB, 4.6 μB",,TbRu1.25Pd0.75Si2,27,27 K,Si2.0Ru1.25Pd0.75Tb1,,I4/mmm,
,ThCr2Si2-type,,,,,10.1016/j.jallcom.2006.08.350,TRUE,,Body-centered tetragonal,3.82 μB,,TbRu1.0Pd1.0Si2,22,22 K,Si2.0Ru1.0Pd1.0Tb1,,I4/mmm,
,ThCr2Si2-type,,,,,10.1016/j.jallcom.2006.08.350,TRUE,,Body-centered tetragonal,5.8 μB,,TbRu0.25Pd1.75Si2,14,14 K,Si2.0Ru0.25Pd1.75Tb1,,I4/mmm,
,Anatase,300,300 K,,,10.1016/j.tsf.2010.10.043,TRUE,,Polycrystalline,,,Ti0.98Co0.02O2,,,O2.0Ti0.98Co0.02,,,
,fcc,120,120 K,,,10.1016/j.actamat.2012.03.043,TRUE,,,,243 emu/cm^3,Ti0.53Cr0.47N,,,N1Ti0.53Cr0.47,,,
,fcc,135,130-140 K,,,10.1016/j.actamat.2012.03.043,TRUE,,,,,Ti0.5Cr0.5N,,,N1Ti0.5Cr0.5,,,
,fcc,,,,,10.1016/j.actamat.2012.03.043,FALSE,,,,,CrN,279.5,273-286 K,N1Cr1,,,
53 Oe,Rutile-type tetragonal,420,>420K,,,10.1016/j.jmmm.2015.11.065,TRUE,"{'a': '4.596 Å', 'c': '2.960 Å'}",Tetragonal,0.047 μB/Mn,0.030 emu/g,Ti0.98Mn0.02O2,,,O2.0Ti0.98Mn0.02,0.41×10^-3 emu/g,P42/mnm,
62 Oe,Rutile-type tetragonal,420,>420K,,,10.1016/j.jmmm.2015.11.065,TRUE,"{'a': '4.598 Å', 'c': '2.963 Å'}",Tetragonal,0.041 μB/Mn,0.026 emu/g,Ti0.98Mn0.02O2,,,O2.0Ti0.98Mn0.02,0.32×10^-3 emu/g,P42/mnm,
130 Oe,Rutile-type tetragonal,420,>420K,,,10.1016/j.jmmm.2015.11.065,TRUE,"{'a': '4.599 Å', 'c': '2.964 Å'}",Tetragonal,0.025 μB/Mn,0.024 emu/g,Ti0.98Mn0.02O2,,,O2.0Ti0.98Mn0.02,0.43×10^-3 emu/g,P42/mnm,
,Hexagonal,314,314 K,,,10.1016/S0304-8853(01)00140-8,TRUE,"{'a': '4.8341 Å', 'c': '7.8957 Å'}",C14 Laves phase,,,Ti0.77Sc0.23Fe2,200,200 K,Sc0.23Ti0.77Fe2.0,,P63/mmc,
,Hexagonal,320,320 K,,,10.1016/S0304-8853(01)00140-8,TRUE,"{'a': '4.8423 Å', 'c': '7.9108 Å'}",C14 Laves phase,"{'MFe(2a)': '0.6 μB', 'MFe(6h)': '1.7 μB'}",,Ti0.73Sc0.27Fe2,190,190 K,Sc0.27Ti0.73Fe2.0,,P63/mmc,
,Hexagonal,350,350 K,,,10.1016/S0304-8853(01)00140-8,TRUE,"{'a': '4.8480 Å', 'c': '7.9186 Å'}",C14 Laves phase,"{'MFe(2a)': '0.8 μB', 'MFe(6h)': '1.7 μB'}",,Ti0.7Sc0.3Fe2,185,185 K,Sc0.3Ti0.7Fe2.0,,P63/mmc,
,Hexagonal,355,355 K,,,10.1016/S0304-8853(01)00140-8,TRUE,"{'a': '4.8535 Å', 'c': '7.9280 Å'}",C14 Laves phase,"{'MFe(2a)': '0.8 μB', 'MFe(6h)': '1.7 μB'}",,Ti0.67Sc0.33Fe2,185,185 K,Sc0.33Ti0.67Fe2.0,,P63/mmc,
,Hexagonal,495,495 K,,,10.1016/S0304-8853(01)00140-8,TRUE,"{'a': '4.9407 Å', 'c': '8.0742 Å'}",C14 Laves phase,,,Ti0.25Sc0.75Fe2,,,Sc0.75Ti0.25Fe2.0,,P63/mmc,
,Hexagonal,545,545 K,,,10.1016/S0304-8853(01)00140-8,TRUE,,C14 Laves phase,1.37 μB/Fe,,ScFe2,,,Sc1Fe2.0,,P63/mmc,
,Hexagonal,,,,,10.1016/S0304-8853(01)00140-8,TRUE,,C14 Laves phase,"{'MFe(2a)': '0 μB', 'MFe(6h)': '1.4 μB'}",,TiFe2,280,280 K,Ti1Fe2.0,,P63/mmc,
,1212-type,,,,,10.1016/S0921-4526(00)00679-7,TRUE,,,,,TlSr2YCu2O7,18.5,15-22 K,O7.0Cu2.0Sr2.0Y1Tl1,,,Sharp peak in susceptibility vs. temperature curve
,1212-type,,,,,10.1016/S0921-4526(00)00679-7,TRUE,,,,,TlSr2LuCu2O7,18.5,15-22 K,O7.0Cu2.0Sr2.0Lu1Tl1,,,Sharp peak in susceptibility vs. temperature curve
,1212-type,,,Above 77 K,77,10.1016/S0921-4526(00)00679-7,TRUE,,,,,TlSr2NdCu2O7,,,O7.0Cu2.0Sr2.0Nd1Tl1,,,Field-induced antiferromagnetic ordering
,1212-type,,,Above 77 K,77,10.1016/S0921-4526(00)00679-7,TRUE,,,,,TlBa2DyCu2O7,,,O7.0Cu2.0Ba2.0Dy1Tl1,,,Field-induced antiferromagnetic ordering
,,,,,,10.1016/S0921-4526(99)01237-5,TRUE,,,0.85 μB,,UPd2Al3,14.6,14.6 K,Al3.0Pd2.0U1,,,
,,14,14 K,,,10.1016/S0925-8388(00)01070-7,TRUE,,,0.10 μB,,U0.98Y0.02CoAl,,,Al1Co1Y0.02U0.98,,,
,,15,15 K,,,10.1016/S0925-8388(00)01070-7,TRUE,,,0.22 μB,,U0.94Y0.06CoAl,,,Al1Co1Y0.06U0.94,,,
,,18,18 K,,,10.1016/S0925-8388(00)01070-7,FALSE,,,0.285 μB,,UCoAl0.8Ga0.2,,,Al0.8Co1Ga0.2U1,,,
,,27,27 K,,,10.1016/S0925-8388(00)01070-7,FALSE,,,0.35 μB,,UCoAl0.6Ga0.4,,,Al0.6Co1Ga0.4U1,,,
,,34,34 K,,,10.1016/S0925-8388(00)01070-7,FALSE,,,0.43 μB,,UCoAl0.4Ga0.6,,,Al0.4Co1Ga0.6U1,,,
,,48,48 K,,,10.1016/S0925-8388(00)01070-7,TRUE,,,0.62 μB,,UCoGa,,,Co1Ga1U1,,,
,,55,55 K,,,10.1016/S0925-8388(00)01070-7,TRUE,,,1.1 μB,,URuSn,,,Ru1Sn1U1,,,
,,28,28 K,,,10.1016/S0925-8388(00)01070-7,FALSE,,,0.94 μB,,URhAl,,,Al1Rh1U1,,,
,,43,43 K,,,10.1016/S0925-8388(00)01070-7,TRUE,,,1.38 μB,,UPtAl,,,Al1Pt1U1,,,
<1 T,Hexagonal,,,,,10.1016/S0925-8388(02)01351-8,TRUE,,ZrNiAl-type,1.4 μB,,UNiGa,39,39 K,Ni1Ga1U1,,P 6 2m,
,Hexagonal,47,47 K,,,10.1016/S0925-8388(02)01351-8,TRUE,,ZrNiAl-type,0.74 μB,,UCoGa,,,Co1Ga1U1,,P 6 2m,
"0.5 A/m (as-quenched), 0.25 A/m (annealed at 693 K), 180 A/m (annealed at 793 K)",Amorphous,483,483 K,,,10.1016/S0921-5093(03)00119-9,TRUE,,,,,Co66Fe4Mo2Si16B12,,,B12.0Si16.0Fe4.0Co66.0Mo2.0,,,
,Orthorhombic,,,-12 K,-12,10.1016/j.jmmm.2013.04.011,TRUE,,Pseudo-cubic,,,Y0.5Sr0.5MnO3,,,O3.0Mn1Sr0.5Y0.5,,Pnma,
,Orthorhombic,,,63 K,63,10.1016/j.jmmm.2013.04.011,TRUE,,Pseudo-cubic,,,Y0.6Sr0.4Mn0.9Cr0.1O3,,,O3.0Cr0.1Mn0.9Sr0.4Y0.6,,Pnma,
,Orthorhombic,,,72 K,72,10.1016/j.jmmm.2013.04.011,TRUE,,Pseudo-cubic,,,Y0.7Sr0.3Mn0.8Cr0.2O3,,,O3.0Cr0.2Mn0.8Sr0.3Y0.7,,Pnma,
,Orthorhombic,,,68 K,68,10.1016/j.jmmm.2013.04.011,TRUE,,Pseudo-cubic,,,Y0.8Sr0.2Mn0.7Cr0.3O3,,,O3.0Cr0.3Mn0.7Sr0.2Y0.8,,Pnma,
,Orthorhombic,,,27 K,27,10.1016/j.jmmm.2013.04.011,TRUE,,Pseudo-cubic,,,Y0.9Sr0.1Mn0.6Cr0.4O3,,,O3.0Cr0.4Mn0.6Sr0.1Y0.9,,Pnma,
,Orthorhombic,,,67.76 K,67.76,10.1016/j.jmmm.2013.04.011,TRUE,,Pseudo-tetragonal,,,YMn0.5Cr0.5O3,,,O3.0Cr0.5Mn0.5Y1,,Pnma,
,Hexagonal,,,,,10.1016/j.jmmm.2008.05.003,TRUE,"{'a': '6.1324 Å', 'b': '6.1324 Å', 'c': '11.3679 Å'}",,,,YMnO3,42,42 K,O3.0Mn1Y1,,P63cm,
,Hexagonal,,,15.7 K,15.7,10.1016/j.jmmm.2008.05.003,TRUE,"{'a': '6.1557 Å', 'b': '6.1557 Å', 'c': '11.2939 Å'}",,,9.19 emu/g,Y0.95Ce0.05MnO3,,,O3.0Mn1Y0.95Ce0.05,,P63cm,1.35 x 10^-4 emu/g Oe
,Hexagonal,,,27.9 K,27.9,10.1016/j.jmmm.2008.05.003,TRUE,"{'a': '6.1316 Å', 'b': '6.1316 Å', 'c': '11.3662 Å'}",,,10.80 emu/g,Y0.90Ce0.10MnO3,,,O3.0Mn1Y0.9Ce0.1,,P63cm,2.00 x 10^-4 emu/g Oe
,,60,60 K,,,10.1016/j.jmmm.2008.05.003,FALSE,,,,,Nd0.96Ce0.04MnO3,25,25 K,O3.0Mn1Ce0.04Nd0.96,,,
,,65,65 K,,,10.1016/j.jmmm.2008.05.003,FALSE,,,,,Nd0.7Ce0.3MnO3,,,O3.0Mn1Ce0.3Nd0.7,,,
,Cubic Laves phase,75,75 K,,,10.1016/j.jallcom.2014.08.147,TRUE,{'a': '7.220 Å'},MgCu2-type,,,Y0.8Gd0.2Co2,,,Co2.0Y0.8Gd0.2,,,
,Cubic Laves phase,195,195 K,,,10.1016/j.jallcom.2014.08.147,TRUE,{'a': '7.227 Å'},MgCu2-type,,,Y0.6Gd0.4Co2,,,Co2.0Y0.6Gd0.4,,,
,Cubic Laves phase,245,245 K,,,10.1016/j.jallcom.2014.08.147,TRUE,{'a': '7.229 Å'},MgCu2-type,1.8 μB/f.u. at 5 K,0.09 μB/f.u. at 300 K,Y0.5Gd0.5Co2,,,Co2.0Y0.5Gd0.5,,,
,Cubic Laves phase,280,280 K,,,10.1016/j.jallcom.2014.08.147,TRUE,{'a': '7.233 Å'},MgCu2-type,,,Y0.4Gd0.6Co2,,,Co2.0Y0.4Gd0.6,,,
,Cubic Laves phase,340,>340 K,,,10.1016/j.jallcom.2014.08.147,TRUE,{'a': '7.241 Å'},MgCu2-type,,,Y0.2Gd0.8Co2,,,Co2.0Y0.2Gd0.8,,,
,Cubic Laves phase,340,>340 K,,,10.1016/j.jallcom.2014.08.147,TRUE,{'a': '7.250 Å'},MgCu2-type,,,GdCo2,,,Co2.0Gd1,,,
,,,,,,10.1016/S0921-4534(01)00854-1,TRUE,"{'a': '3.7002 Å', 'c': '9.974 Å'}",,,,PrNi2B2C,4,4 K,B2.0C1Ni2.0Pr1,,,
,Garnet,555.15,282°C,,,10.1016/S0304-8853(01)00386-9,TRUE,{'a': '1.2380 nm'},Cubic,,,Y3Fe5O12,,,O12.0Fe5.0Y3.0,,Ia-3d,
,Garnet,483.15,210°C,,,10.1016/S0304-8853(01)00386-9,TRUE,{'a': '1.2351 nm'},Cubic,,,Y3Fe4.5Al0.5O12,,,O12.0Al0.5Fe4.5Y3.0,,Ia-3d,
,Garnet,413.15,140°C,,,10.1016/S0304-8853(01)00386-9,TRUE,{'a': '1.2322 nm'},Cubic,,,Y3Fe4AlO12,,,O12.0Al1Fe4.0Y3.0,,Ia-3d,
,Garnet,295.15,22°C,,,10.1016/S0304-8853(01)00386-9,TRUE,{'a': '1.2263 nm'},Cubic,,,Y3Fe3.3Al1.7O12,,,O12.0Al1.7Fe3.3Y3.0,,Ia-3d,
,Garnet,280.15,7°C,,,10.1016/S0304-8853(01)00386-9,TRUE,{'a': '1.2260 nm'},Cubic,,,Y3Fe3.2Al1.8O12,,,O12.0Al1.8Fe3.2Y3.0,,Ia-3d,
,Garnet,,-40°C,,,10.1016/S0304-8853(01)00386-9,TRUE,{'a': '1.2248 nm'},Cubic,,,Y3Fe3Al2O12,,,O12.0Al2.0Fe3.0Y3.0,,Ia-3d,
,Tetragonal,,,,,10.1016/S0921-4534(00)01737-8,TRUE,"{'a': '3.8590 Å', 'b': '3.8590 Å', 'c': '11.8034 Å'}",P4/mmm,0.17±0.08 μB,,YBa2Cu2.89Li0.08O6.18,150,150±30 K,Li0.08O6.18Cu2.89Y1Ba2.0,,P4/mmm,
,Tetragonal,,,,,10.1016/S0921-4534(00)01737-8,TRUE,"{'a': '3.8595 Å', 'b': '3.8595 Å', 'c': '11.8137 Å'}",P4/mmm,0.33±0.03 μB,,YBa2Cu2.89Li0.09O6.06,245,245±15 K,Li0.09O6.06Cu2.89Y1Ba2.0,,P4/mmm,
,,,,,,10.1016/S0921-4534(00)01737-8,FALSE,,,0.64 μB,,YBa2Cu3O6.0,415,415 K,O6.0Cu3.0Y1Ba2.0,,,
,,,,,,10.1016/S0921-4534(00)01737-8,FALSE,,,0.64 μB,,YBa2Cu3O6.2,400,400 K,O6.2Cu3.0Y1Ba2.0,,,
,Orthorhombic,,,,,10.1016/j.ceramint.2016.10.087,TRUE,"{'a': '5.5948 Å', 'b': '7.6066 Å', 'c': '5.2834 Å'}",Perovskite,4.92 μB/f.u.,,YFeO3,646,646 K,O3.0Fe1Y1,,Pnma,
,Orthorhombic,,,,,10.1016/j.ceramint.2016.10.087,TRUE,,Perovskite,,,YFe0.7Mn0.3O3,428,428 K,O3.0Mn0.3Fe0.7Y1,,Pnma,
,Hexagonal,,,-405.56 K,-405.56,10.1016/j.jmmm.2016.10.088,TRUE,"{'a': '6.15041 Å', 'c': '11.41588 Å'}",,5.003 μB,,YMnO3,73.1,73.1 K,O3.0Mn1Y1,0.45 emu/g,P63cm,
,Hexagonal,,,-88.62 K,-88.62,10.1016/j.jmmm.2016.10.088,TRUE,"{'a': '6.12982 Å', 'c': '11.38277 Å'}",,4.758 μB,,YMn0.95Cr0.05O3,77.8,77.8 K,O3.0Cr0.05Mn0.95Y1,,P63cm,
,Hexagonal,,,-76.48 K,-76.48,10.1016/j.jmmm.2016.10.088,TRUE,"{'a': '6.12194 Å', 'c': '11.37757 Å'}",,4.574 μB,,YMn0.9Cr0.1O3,86.1,86.1 K,O3.0Cr0.1Mn0.9Y1,3.0 emu/g,P63cm,
,SmMn6Sn6-type,284,284 K,,,10.1016/j.jallcom.2016.10.191,TRUE,"{'a': '5.550 Å', 'c': '9.040 Å'}",,2.2 μB,13.6 μB/f.u.,YbMn6Sn6,,,Mn6.0Sn6.0Yb1,,P6/mmm,
0.2 T,HfFe6Ge6-type,300,300 K,,,10.1016/j.jallcom.2016.10.191,TRUE,"{'a': '5.545 Å', 'c': '9.032 Å'}",,2.15 μB,12.0 μB/f.u.,Yb0.85Lu0.15Mn6Sn6,44,44 K,Mn6.0Sn6.0Yb0.85Lu0.15,,P6/mmm,
0.7 T,HfFe6Ge6-type,315,315 K,,,10.1016/j.jallcom.2016.10.191,TRUE,"{'a': '5.537 Å', 'c': '9.024 Å'}",,1.89 μB,11.4 μB/f.u.,Yb0.75Lu0.25Mn6Sn6,85,85 K,Mn6.0Sn6.0Yb0.75Lu0.25,,P6/mmm,
1.2 T,HfFe6Ge6-type,327,327 K,,,10.1016/j.jallcom.2016.10.191,TRUE,"{'a': '5.525 Å', 'c': '9.012 Å'}",,1.51 μB,11.2 μB/f.u.,Yb0.50Lu0.50Mn6Sn6,221,221 K,Mn6.0Sn6.0Yb0.5Lu0.5,,P6/mmm,
1.8 T,HfFe6Ge6-type,328,328 K,,,10.1016/j.jallcom.2016.10.191,TRUE,"{'a': '5.515 Å', 'c': '9.002 Å'}",,0.60 μB,9.2 μB/f.u.,Yb0.30Lu0.70Mn6Sn6,316,316 K,Mn6.0Sn6.0Yb0.3Lu0.7,,P6/mmm,
3.4 T,HfFe6Ge6-type,,,,,10.1016/j.jallcom.2016.10.191,TRUE,"{'a': '5.505 Å', 'c': '8.988 Å'}",,,5.6 μB/f.u.,LuMn6Sn6,353,353 K,Mn6.0Sn6.0Lu1,,P6/mmm,
4.0 kOe,HfFe6Ge6-type,40,40 K,,,10.1016/S0925-8388(02)00010-5,TRUE,"{'a': '5.210 Å', 'c': '8.134 Å'}",,0.9 μB/f.u.,,YbMn6Ge5.93Ga0.07,481,481 K,Mn6.0Ga0.07Ge5.93Yb1,,,
6.0 kOe,HfFe6Ge6-type,51,51 K,,,10.1016/S0925-8388(02)00010-5,TRUE,"{'a': '5.208 Å', 'c': '8.144 Å'}",,2.0 μB/f.u.,,YbMn6Ge5.87Ga0.13,460,460 K,Mn6.0Ga0.13Ge5.87Yb1,,,
6.0 kOe,HfFe6Ge6-type,47,47 K,,,10.1016/S0925-8388(02)00010-5,TRUE,"{'a': '5.205 Å', 'c': '8.147 Å'}",,3.1 μB/f.u.,,YbMn6Ge5.79Ga0.21,406,406 K,Mn6.0Ga0.21Ge5.79Yb1,,,
7.0 kOe,HfFe6Ge6-type,137,137 K,,,10.1016/S0925-8388(02)00010-5,TRUE,"{'a': '5.210 Å', 'c': '8.166 Å'}",,5.1 μB/f.u.,,YbMn6Ge5.53Ga0.47,372,372 K,Mn6.0Ga0.47Ge5.53Yb1,,,
7.7 kOe,HfFe6Ge6-type,148,148 K,,,10.1016/S0925-8388(02)00010-5,TRUE,"{'a': '5.201 Å', 'c': '8.162 Å'}",,4.8 μB/f.u.,,YbMn6Ge5.49Ga0.51,374,374 K,Mn6.0Ga0.51Ge5.49Yb1,,,
7.4 kOe,HfFe6Ge6-type,325,325 K,,,10.1016/S0925-8388(02)00010-5,TRUE,"{'a': '5.205 Å', 'c': '8.179 Å'}",,4.4 μB/f.u.,,YbMn6Ge5.34Ga0.66,354,354 K,Mn6.0Ga0.66Ge5.34Yb1,,,
8.2 kOe,HfFe6Ge6-type,319,319 K,,,10.1016/S0925-8388(02)00010-5,TRUE,"{'a': '5.202 Å', 'c': '8.179 Å'}",,5.3 μB/f.u.,,YbMn6Ge5.28Ga0.72,349,349 K,Mn6.0Ga0.72Ge5.28Yb1,,,
,PuNi3-type,721,721 K,,,10.1016/j.jmmm.2015.07.084,TRUE,"{'a': '5.1705 Å', 'b': '5.1705 Å', 'c': '24.7107 Å'}",Rhombohedral,1.797 μB/atom Fe,1.61 μB/f.u,Y0.0Gd1.0Fe3,,,Fe3.0Y0.0Gd1.0,,,
,PuNi3-type,701,701 K,,,10.1016/j.jmmm.2015.07.084,TRUE,"{'a': '5.1686 Å', 'b': '5.1686 Å', 'c': '24.7162 Å'}",Rhombohedral,1.64 μB/atom Fe,0.68 μB/f.u,Y0.2Gd0.8Fe3,,,Fe3.0Y0.2Gd0.8,,,
,PuNi3-type,656,656 K,,,10.1016/j.jmmm.2015.07.084,TRUE,"{'a': '5.1573 Å', 'b': '5.1573 Å', 'c': '24.6402 Å'}",Rhombohedral,1.767 μB/atom Fe,1.10 μB/f.u,Y0.4Gd0.6Fe3,,,Fe3.0Y0.4Gd0.6,,,
,PuNi3-type,639,639 K,,,10.1016/j.jmmm.2015.07.084,TRUE,"{'a': '5.1453 Å', 'b': '5.1453 Å', 'c': '24.6422 Å'}",Rhombohedral,1.727 μB/atom Fe,1.68 μB/f.u,Y0.5Gd0.5Fe3,,,Fe3.0Y0.5Gd0.5,,,
,PuNi3-type,594,594 K,,,10.1016/j.jmmm.2015.07.084,TRUE,"{'a': '5.1400 Å', 'b': '5.1400 Å', 'c': '24.6355 Å'}",Rhombohedral,1.717 μB/atom Fe,2.35 μB/f.u,Y0.6Gd0.4Fe3,,,Fe3.0Y0.6Gd0.4,,,
,PuNi3-type,571,571 K,,,10.1016/j.jmmm.2015.07.084,TRUE,"{'a': '5.1404 Å', 'b': '5.1404 Å', 'c': '24.6127 Å'}",Rhombohedral,1.683 μB/atom Fe,3.65 μB/f.u,Y0.8Gd0.2Fe3,,,Fe3.0Y0.8Gd0.2,,,
,PuNi3-type,533,533 K,,,10.1016/j.jmmm.2015.07.084,TRUE,"{'a': '5.1371 Å', 'b': '5.1371 Å', 'c': '24.5896 Å'}",Rhombohedral,1.773 μB/atom Fe,5.32 μB/f.u,Y1.0Gd0.0Fe3,,,Fe3.0Y1.0Gd0.0,,,
,,729,729 K,,,10.1016/j.jmmm.2015.07.084,TRUE,,,1.8 μB/atom Fe,1.79 μB/f.u,GdFe3,,,Fe3.0Gd1,,,
,,648,648 K,,,10.1016/j.jmmm.2015.07.084,TRUE,,,1.79 μB/atom Fe,3.13 μB/f.u,TbFe3,,,Fe3.0Tb1,,,
,,569,569 K,,,10.1016/j.jmmm.2015.07.084,TRUE,,,1.67 μB/atom Fe,5.24 μB/f.u,YFe3,,,Fe3.0Y1,,,
,PuNi3,115,115 K,83.5 K,83.5,10.1016/j.jmmm.2012.07.036,TRUE,"{'a': '4.9900 Å', 'c': '24.5234 Å'}",Hexagonal,8.00 μB/f.u,6.62 μB/f.u at 7 T,GdNi3,,,Ni3.0Gd1,,R-3m,
,PuNi3,103,103 K,75.0 K,75,10.1016/j.jmmm.2012.07.036,TRUE,"{'a': '4.9938 Å', 'c': '24.5232 Å'}",Hexagonal,6.97 μB/f.u,5.61 μB/f.u at 7 T,Y0.2Gd0.8Ni3,,,Ni3.0Y0.2Gd0.8,,R-3m,
,PuNi3,90,90 K,64.9 K,64.9,10.1016/j.jmmm.2012.07.036,TRUE,"{'a': '4.9875 Å', 'c': '24.4877 Å'}",Hexagonal,6.13 μB/f.u,3.88 μB/f.u at 7 T,Y0.4Gd0.6Ni3,,,Ni3.0Y0.4Gd0.6,,R-3m,
,PuNi3,69,69 K,,,10.1016/j.jmmm.2012.07.036,TRUE,"{'a': '4.9832 Å', 'c': '24.4761 Å'}",Hexagonal,,2.61 μB/f.u at 7 T,Y0.6Gd0.4Ni3,,,Ni3.0Y0.6Gd0.4,,R-3m,
,PuNi3,52,52 K,,,10.1016/j.jmmm.2012.07.036,TRUE,"{'a': '4.9802 Å', 'c': '24.4555 Å'}",Hexagonal,,1.30 μB/f.u at 7 T,Y0.8Gd0.2Ni3,,,Ni3.0Y0.8Gd0.2,,R-3m,
,PuNi3,27,27 K,124 K,124,10.1016/j.jmmm.2012.07.036,TRUE,"{'a': '4.9715 Å', 'c': '24.4180 Å'}",Hexagonal,1.05 μB/f.u,0.16 μB/f.u at 7 T,YNi3,,,Ni3.0Y1,,R-3m,
,Cubic,17.6,17.6 K,10.31 K,10.31,10.1016/j.jallcom.2003.11.016,TRUE,{'a': '1.427 nm'},C15,10.58 μB,,HoNi2,,,Ni2.0Ho1,,F4̄3m,
,Cubic,14.2,14.2 K,10.72 K,10.72,10.1016/j.jallcom.2003.11.016,TRUE,,C15,9.96 μB,,Y0.1Ho0.9Ni2,,,Ni2.0Y0.1Ho0.9,,F4̄3m,
,Cubic,10.2,10.2 K,10.34 K,10.34,10.1016/j.jallcom.2003.11.016,TRUE,,C15,9.45 μB,,Y0.2Ho0.8Ni2,,,Ni2.0Y0.2Ho0.8,,F4̄3m,
,Cubic,8,8.0 K,10.48 K,10.48,10.1016/j.jallcom.2003.11.016,TRUE,,C15,8.54 μB,,Y0.3Ho0.7Ni2,,,Ni2.0Y0.3Ho0.7,,F4̄3m,
,Cubic,6.5,6.5 K,10.37 K,10.37,10.1016/j.jallcom.2003.11.016,TRUE,,C15,9.04 μB,,Y0.5Ho0.5Ni2,,,Ni2.0Y0.5Ho0.5,,F4̄3m,
,Cubic,4.8,4.8 K,10.14 K,10.14,10.1016/j.jallcom.2003.11.016,TRUE,,C15,8.30 μB,,Y0.6Ho0.4Ni2,,,Ni2.0Y0.6Ho0.4,,F4̄3m,
,Orthorhombic,,,,,10.1016/j.matchemphys.2011.09.014,TRUE,"{'a': '5.5530 Å', 'b': '5.5630 Å', 'c': '7.8670 Å'}",Quasi-tetragonal,,0.14 emu/g,LaFeO3,722.15,449 °C,O3.0Fe1La1,,,
,Orthorhombic,,,,,10.1016/j.matchemphys.2011.09.014,TRUE,"{'a': '5.2803 Å', 'b': '5.5757 Å', 'c': '7.6001 Å'}",Distorted,,4.20 emu/g,YFeO3,627.15,354 °C,O3.0Fe1Y1,,,
27.593 Oe,Cubic Spinel,843.15,570 °C,,,10.1016/j.jmmm.2015.11.009,TRUE,{'a': '8.095 Å'},Cubic,2.217 μB,52.141 emu/g,Zn0.35Ni0.60Fe2.05O4,,,O4.0Fe2.05Ni0.6Zn0.35,0.066 emu/g,,
42.228 Oe,Cubic Spinel,843.15,570 °C,,,10.1016/j.jmmm.2015.11.009,TRUE,{'a': '8.097 Å'},Cubic,2.377 μB,56.969 emu/g,Zn0.35Ni0.50Co0.10Fe2.05O4,,,O4.0Fe2.05Co0.1Ni0.5Zn0.35,0.129 emu/g,,
71.073 Oe,Cubic Spinel,843.15,570 °C,,,10.1016/j.jmmm.2015.11.009,TRUE,{'a': '8.110 Å'},Cubic,2.653 μB,63.576 emu/g,Zn0.35Ni0.40Co0.20Fe2.05O4,,,O4.0Fe2.05Co0.2Ni0.4Zn0.35,0.245 emu/g,,
77.801 Oe,Cubic Spinel,843.15,570 °C,,,10.1016/j.jmmm.2015.11.009,TRUE,{'a': '8.113 Å'},Cubic,2.689 μB,64.430 emu/g,Zn0.35Ni0.30Co0.30Fe2.05O4,,,O4.0Fe2.05Co0.3Ni0.3Zn0.35,0.275 emu/g,,
98.804 Oe,Cubic Spinel,843.15,570 °C,,,10.1016/j.jmmm.2015.11.009,TRUE,{'a': '8.122 Å'},Cubic,2.517 μB,60.301 emu/g,Zn0.35Ni0.20Co0.40Fe2.05O4,,,O4.0Fe2.05Co0.4Ni0.2Zn0.35,0.296 emu/g,,
,Cubic spinel,305,305 K,,,10.1016/j.jallcom.2015.09.269,TRUE,,,,,Zn0.6Cu0.4Fe2O4,,,O4.0Fe2.0Cu0.4Zn0.6,,,
,Cubic spinel,565,565 K,,,10.1016/j.jallcom.2015.09.269,TRUE,,,,,Zn0.4Ni0.2Cu0.4Fe2O4,,,O4.0Fe2.0Ni0.2Cu0.4Zn0.4,,,
,Cubic spinel,705,705 K,,,10.1016/j.jallcom.2015.09.269,TRUE,,,,,Zn0.2Ni0.4Cu0.4Fe2O4,,,O4.0Fe2.0Ni0.4Cu0.4Zn0.2,,,
,,763.5,763.5 K,,,10.1016/j.jallcom.2015.09.269,FALSE,,,,,Zn0.2Fe2.8O4,,,O4.0Fe2.8Zn0.2,,,
,,602,602 K,,,10.1016/j.jallcom.2015.09.269,FALSE,,,,,Ti0.2Fe2.8O4,,,O4.0Ti0.2Fe2.8,,,
,,295.2,295.2 K,,,10.1016/j.jallcom.2015.09.269,FALSE,,,,,Zn0.75Ni0.25Fe2O4,,,O4.0Fe2.0Ni0.25Zn0.75,,,
,,553.5,553.5 K,,,10.1016/j.jallcom.2015.09.269,FALSE,,,,,Zn0.5Ni0.5Fe2O4,,,O4.0Fe2.0Ni0.5Zn0.5,,,
,,729.5,729.5 K,,,10.1016/j.jallcom.2015.09.269,FALSE,,,,,Zn0.25Ni0.75Fe2O4,,,O4.0Fe2.0Ni0.75Zn0.25,,,
,,865.4,865.4 K,,,10.1016/j.jallcom.2015.09.269,TRUE,,,,,NiFe2O4,,,O4.0Fe2.0Ni1,,,
,spinel cubic,558.97,558.97 K,,,10.1016/j.jmmm.2015.05.059,TRUE,,cubic,,,ZnFe2O4,,,O4.0Fe2.0Zn1,,Fd-3m,
,spinel cubic,440.72,440.72 K,,,10.1016/j.jmmm.2015.05.059,TRUE,,cubic,,,Zn0.8Ni0.2Fe2O4,,,O4.0Fe2.0Ni0.2Zn0.8,,Fd-3m,
,spinel cubic,485.42,485.42 K,,,10.1016/j.jmmm.2015.05.059,TRUE,,cubic,,,Zn0.6Ni0.4Fe2O4,,,O4.0Fe2.0Ni0.4Zn0.6,,Fd-3m,
,spinel cubic,460.44,460.44 K,,,10.1016/j.jmmm.2015.05.059,TRUE,,cubic,,,Zn0.4Ni0.6Fe2O4,,,O4.0Fe2.0Ni0.6Zn0.4,,Fd-3m,
,spinel cubic,435.81,435.81 K,,,10.1016/j.jmmm.2015.05.059,TRUE,,cubic,,,Zn0.2Ni0.8Fe2O4,,,O4.0Fe2.0Ni0.8Zn0.2,,Fd-3m,
,spinel cubic,537.63,537.63 K,,,10.1016/j.jmmm.2015.05.059,TRUE,,cubic,,,NiFe2O4,,,O4.0Fe2.0Ni1,,Fd-3m,
436.03 Oe,Wurtzite,300,>300 K,,,10.1016/j.ssc.2007.06.025,TRUE,,Hexagonal,,0.75 μB/Co,Zn0.991Co0.009O,,,O1Co0.009Zn0.991,,,
436.03 Oe,Wurtzite,300,>300 K,,,10.1016/j.ssc.2007.06.025,TRUE,,Hexagonal,,0.75 μB/Co,Zn0.97Co0.03O,,,O1Co0.03Zn0.97,,,
53 G,Wurtzite,398,398 K,,,10.1016/j.jallcom.2014.06.087,TRUE,"{'a': '3.232', 'c': '5.179'}",Hexagonal,1.83 emu/g,,Zn0.93Co0.07O,,,O1Co0.07Zn0.93,160 emu/g,,
,Wurtzite,325,325 K,,,10.1016/j.matlet.2011.05.074,TRUE,,Hexagonal,9 emu/cm^3,,Zn0.996Cr0.004O,,,O1Cr0.004Zn0.996,,,
,Wurtzite,325,325 K,,,10.1016/j.matlet.2011.05.074,TRUE,,Hexagonal,44 emu/cm^3,,Zn0.985Cr0.015O,,,O1Cr0.015Zn0.985,,,
,Wurtzite,325,325 K,,,10.1016/j.matlet.2011.05.074,TRUE,,Hexagonal,21 emu/cm^3,,Zn0.911Cr0.089O,,,O1Cr0.089Zn0.911,,,
,Spinel,115,115 K,,,10.1016/j.jallcom.2004.05.039,TRUE,,Cubic,,,ZnCr2Se4,21,21 K,Cr2.0Zn1Se4.0,,,
,Normal spinel,,,,,10.1016/j.jmmm.2003.11.116,TRUE,,Cubic,,,ZnCr2Se4,22,22 K,Cr2.0Zn1Se4.0,,Fd3m,
