Repository: sanjayganeshprabu/Computational-Modeling-and-Predictive-Analytics-for-Materials-Data

# Computational-Modeling-and-Predictive-Analytics-for-Materials-Data-

File: MODIFIED magnetic_materials.csv (part 67 of 112)
Coercivity,Crystal_Structure,Curie,Curie(Tc),Curie_Weiss,Curie_Weiss(θp),DOI,Experimental,Lattice_Parameters,Lattice_Structure,Magnetic_Moment,Magnetization,Material_Name,Neel,Neel(Tn),New_Column_Concatenated,Remanence,Space_Group,Susceptibility
,Normal spinel,400,380-420 K,,,10.1016/j.jmmm.2003.11.116,TRUE,,Cubic,,,CuCr2Se4,,,Cr2.0Cu1Se4.0,,Fd3m,
,Normal spinel,,,,,10.1016/j.jmmm.2003.11.116,TRUE,,Cubic,,,Zn0.9Cu0.1Cr2Se4,22,22 K,Cr2.0Cu0.1Zn0.9Se4.0,,Fd3m,
,Normal spinel,400,380-420 K,,,10.1016/j.jmmm.2003.11.116,TRUE,,Cubic,,,Zn0.7Cu0.3Cr2Se4,,,Cr2.0Cu0.3Zn0.7Se4.0,,Fd3m,
,Normal spinel,400,380-420 K,,,10.1016/j.jmmm.2003.11.116,TRUE,,Cubic,,,Zn0.6Cu0.4Cr2Se4,,,Cr2.0Cu0.4Zn0.6Se4.0,,Fd3m,
,Normal spinel,400,380-420 K,,,10.1016/j.jmmm.2003.11.116,TRUE,,Cubic,,,Zn0.5Cu0.5Cr2Se4,,,Cr2.0Cu0.5Zn0.5Se4.0,,Fd3m,
,Normal spinel,400,380-420 K,,,10.1016/j.jmmm.2003.11.116,TRUE,,Cubic,,,Zn0.4Cu0.6Cr2Se4,,,Cr2.0Cu0.6Zn0.4Se4.0,,Fd3m,
,Normal spinel,400,380-420 K,,,10.1016/j.jmmm.2003.11.116,TRUE,,Cubic,,,Zn0.3Cu0.7Cr2Se4,,,Cr2.0Cu0.7Zn0.3Se4.0,,Fd3m,
,Normal spinel,400,380-420 K,,,10.1016/j.jmmm.2003.11.116,TRUE,,Cubic,,,Zn0.2Cu0.8Cr2Se4,,,Cr2.0Cu0.8Zn0.2Se4.0,,Fd3m,
,Normal spinel,400,380-420 K,,,10.1016/j.jmmm.2003.11.116,TRUE,,Cubic,,,Zn0.1Cu0.9Cr2Se4,,,Cr2.0Cu0.9Zn0.1Se4.0,,Fd3m,
,Normal spinel,400,380-420 K,,,10.1016/j.jmmm.2003.11.116,TRUE,,Cubic,,,CuCr2Se4,,,Cr2.0Cu1Se4.0,,Fd3m,
"245 Oe at 5K, 1375 Oe at 100K, 1125 Oe at 200K, 875 Oe at 300K",Wurtzite,300,Above room temperature,,,10.1016/j.apsusc.2015.02.115,TRUE,{'c': '0.6221 nm'},Hexagonal,,"0.345 emu/gr at 5K, 0.027 emu/gr at 100K, 0.04 emu/gr at 200K, 0.048 emu/gr at 300K",Zn0.95Fe0.05S,,,S1Fe0.05Zn0.95,"0.038 emu/gr at 5K, 0.03 emu/gr at 100K, 0.028 emu/gr at 200K, 0.024 emu/gr at 300K",,
"495 Oe at 5K, 740 Oe at 100K, 725 Oe at 200K, 735 Oe at 300K",Wurtzite,300,Above room temperature,,,10.1016/j.apsusc.2015.02.115,TRUE,{'c': '0.6238 nm'},Hexagonal,,"3.76 emu/gr at 5K, 1.75 emu/gr at 100K, 1.49 emu/gr at 200K, 1.23 emu/gr at 300K",Zn0.90Fe0.10S,,,S1Fe0.1Zn0.9,"1.085 emu/gr at 5K, 0.96 emu/gr at 100K, 0.87 emu/gr at 200K, 0.75 emu/gr at 300K",,
"425 Oe at 5K, 430 Oe at 100K, 460 Oe at 200K, 475 Oe at 300K",Wurtzite,300,Above room temperature,,,10.1016/j.apsusc.2015.02.115,TRUE,{'c': '0.6252 nm'},Hexagonal,,"11.96 emu/gr at 5K, 7.31 emu/gr at 100K, 6.59 emu/gr at 200K, 5.54 emu/gr at 300K",Zn0.80Fe0.20S,,,S1Fe0.2Zn0.8,"2.70 emu/gr at 5K, 1.90 emu/gr at 100K, 1.78 emu/gr at 200K, 1.55 emu/gr at 300K",,
,,310,310 K,,,10.1016/j.jmmm.2004.04.038,TRUE,,,,,ZnMn2As2,175,175 K,Mn2.0Zn1As2.0,,,
,,,,,,10.1016/j.jmmm.2004.04.038,TRUE,,,,,Zn0.77Mn2.23As2,225,225 K,Mn2.23Zn0.77As2.0,,,
,,,,,,10.1016/j.jmmm.2004.04.038,TRUE,,,,,Zn0.67Mn2.33As2,235,235 K,Mn2.33Zn0.67As2.0,,,
,Cubic,1133,1133 K,103 K,103,10.1016/j.materresbull.2012.04.029,TRUE,,Spinel,6.32 μB/f.u.,,Zn0.88Mn0.12Cr2Se4,28,28 K,Cr2.0Mn0.12Zn0.88Se4.0,,Fd-3m,
,Cubic,1043,1043 K,105 K,105,10.1016/j.materresbull.2012.04.029,TRUE,,Spinel,6.75 μB/f.u.,,Zn0.87Mn0.13Cr2Se4,33,33 K,Cr2.0Mn0.13Zn0.87Se4.0,,Fd-3m,
,Cubic,1043,1043 K,107 K,107,10.1016/j.materresbull.2012.04.029,TRUE,,Spinel,7.34 μB/f.u.,,Zn0.82Mn0.18Cr2Se4,28,28 K,Cr2.0Mn0.18Zn0.82Se4.0,,Fd-3m,
,Cubic,1053,1053 K,108 K,108,10.1016/j.materresbull.2012.04.029,TRUE,,Spinel,7.63 μB/f.u.,,Zn0.76Mn0.24Cr2Se4,28,28 K,Cr2.0Mn0.24Zn0.76Se4.0,,Fd-3m,
,Cubic,,,115 K,115,10.1016/j.materresbull.2012.04.029,TRUE,,Spinel,5.90 μB/f.u.,,ZnCr2Se4,22,22 K,Cr2.0Zn1Se4.0,,Fd-3m,
,Chalcopyrite,300,300 K,,,10.1016/j.jallcom.2015.07.087,TRUE,,Tetragonal,,,Zn0.9972Mn0.0028GeAs2,,,Mn0.0028Zn0.9972Ge1As2.0,,,
,Chalcopyrite,300,300 K,,,10.1016/j.jallcom.2015.07.087,TRUE,,Tetragonal,,,Zn0.987Mn0.013GeAs2,,,Mn0.013Zn0.987Ge1As2.0,,,
,Chalcopyrite,300,300 K,,,10.1016/j.jallcom.2015.07.087,TRUE,,Tetragonal,,,Zn0.953Mn0.047GeAs2,,,Mn0.047Zn0.953Ge1As2.0,,,
,Chalcopyrite,300,300 K,,,10.1016/j.jallcom.2015.07.087,TRUE,,Tetragonal,,,Zn0.947Mn0.053GeAs2,,,Mn0.053Zn0.947Ge1As2.0,,,
,Chalcopyrite,300,300 K,,,10.1016/j.jallcom.2015.07.087,TRUE,,Tetragonal,,,Zn0.922Mn0.078GeAs2,,,Mn0.078Zn0.922Ge1As2.0,,,
,Cubic,358,358 K,,,10.1016/j.jallcom.2013.03.090,TRUE,{'a': '0.381 nm'},Antiperovskite,,,ZnCFe3,,,C1Fe3.0Zn1,,Pm-3m,
,Cubic,380,>380 K,,,10.1016/j.jallcom.2013.03.090,TRUE,,Antiperovskite,,,ZnCFe2.5Mn0.5,,,C1Mn0.5Fe2.5Zn1,,Pm-3m,
,Cubic,302,302 K,,,10.1016/j.jallcom.2013.03.090,TRUE,,Antiperovskite,,,ZnC0.5N0.5Fe2Mn,,,C0.5N0.5Mn1Fe2.0Zn1,,Pm-3m,
,,,,,,10.1016/j.jallcom.2013.03.090,FALSE,{'a': '0.390 nm'},,,,ZnNMn3,185,185 K,N1Mn3.0Zn1,,,
,,470,470 K,,,10.1016/j.jallcom.2013.03.090,FALSE,,,,,ZnCMn3,,,C1Mn3.0Zn1,,,
,Cubic Spinel,,,,,10.1016/j.jallcom.2008.09.193,TRUE,,,5.35 μB,,ZnCr1.87Al0.13Se4,23,23 K,Al0.13Cr1.87Zn1Se4.0,,Fd3m,
,Cubic Spinel,,,,,10.1016/j.jallcom.2008.09.193,TRUE,,,,,ZnCr1.78Al0.22Se4,23,23 K,Al0.22Cr1.78Zn1Se4.0,,Fd3m,
,Cubic Spinel,,,,,10.1016/j.jallcom.2008.09.193,TRUE,,,,,ZnCr1.67Al0.33Se4,23,23 K,Al0.33Cr1.67Zn1Se4.0,,Fd3m,
,Cubic Spinel,,,,,10.1016/j.jallcom.2008.09.193,TRUE,,,3.83 μB,,ZnCr1.6Al0.4Se4,23,23 K,Al0.4Cr1.6Zn1Se4.0,,Fd3m,
,Cubic Spinel,,,115 K,115,10.1016/j.jallcom.2008.09.193,TRUE,,,5.74 μB,,ZnCr2Se4,21,21 K,Cr2.0Zn1Se4.0,,Fd3m,
,Spinel,790,790 K,,,10.1016/j.jmmm.2012.11.039,TRUE,,Cubic,23 BM,,Zn0.4Co0.6Al0.5Fe1.46La0.04O4,,,O4.0Al0.5Fe1.46Co0.6Zn0.4La0.04,,Fd3m (227),
,Spinel,783,783 K,,,10.1016/j.jmmm.2012.11.039,TRUE,,Cubic,20 BM,,Zn0.3Co0.7Al0.5Fe1.46La0.04O4,,,O4.0Al0.5Fe1.46Co0.7Zn0.3La0.04,,Fd3m (227),
,Spinel,770,770 K,,,10.1016/j.jmmm.2012.11.039,TRUE,,Cubic,19 BM,,Zn0.2Co0.8Al0.5Fe1.46La0.04O4,,,O4.0Al0.5Fe1.46Co0.8Zn0.2La0.04,,Fd3m (227),
,Spinel,748,748 K,,,10.1016/j.jmmm.2012.11.039,TRUE,,Cubic,17 BM,,Zn0.1Co0.9Al0.5Fe1.46La0.04O4,,,O4.0Al0.5Fe1.46Co0.9Zn0.1La0.04,,Fd3m (227),
,Spinel,740,740 K,,,10.1016/j.jmmm.2012.11.039,TRUE,,Cubic,15 BM,,CoAl0.5Fe1.46La0.04O4,,,O4.0Al0.5Fe1.46Co1La0.04,,Fd3m (227),
,Cubic Spinel,,,62.2 K,62.2,10.1016/j.jpcs.2009.06.021,TRUE,{'a': '1049.862 pm'},Fd3m,6.04 μB/f.u.,,Zn0.99Cr1.87Al0.13Se4,22.6,22.6 K,Al0.13Cr1.87Zn0.99Se4.0,,Fd3m,
,Cubic Spinel,,,49.8 K,49.8,10.1016/j.jpcs.2009.06.021,TRUE,{'a': '1047.854 pm'},Fd3m,6.10 μB/f.u.,,Zn1.03Cr1.78Al0.22Se4,23.4,23.4 K,Al0.22Cr1.78Zn1.03Se4.0,,Fd3m,
,Cubic Spinel,,,49.3 K,49.3,10.1016/j.jpcs.2009.06.021,TRUE,{'a': '1049.761 pm'},Fd3m,5.93 μB/f.u.,,Zn1.08Cr1.63Al0.33Se4,23.1,23.1 K,Al0.33Cr1.63Zn1.08Se4.0,,Fd3m,
,Cubic Spinel,,,46.6 K,46.6,10.1016/j.jpcs.2009.06.021,TRUE,{'a': '1049.745 pm'},Fd3m,6.20 μB/f.u.,,Zn1.02Cr1.58Al0.4Se4,22.9,22.9 K,Al0.4Cr1.58Zn1.02Se4.0,,Fd3m,
,Cubic Spinel,,,37.5 K,37.5,10.1016/j.jpcs.2009.06.021,TRUE,{'a': '1050.851 pm'},Fd3m,5.71 μB/f.u.,,Zn1.02Cr1.43Al0.55Se4,,,Al0.55Cr1.43Zn1.02Se4.0,,Fd3m,
,Tetragonal,,,90 K,90,10.1016/j.jpcs.2009.06.021,TRUE,,I41/amd,,,ZnCr2Se4,21,21 K,Cr2.0Zn1Se4.0,,I41/amd,
,,,,108 K,108,10.1016/j.jpcs.2009.06.021,FALSE,,,,,ZnCr1.85Al0.15Se4,22,22 K,Al0.15Cr1.85Zn1Se4.0,,,
,,,,114 K,114,10.1016/j.jpcs.2009.06.021,FALSE,,,,,ZnCr1.77Al0.23Se4,22,22 K,Al0.23Cr1.77Zn1Se4.0,,,
,Cubic,,,79 K,79,10.1016/j.jmmm.2016.01.016,TRUE,,,5.390 μB/f.u.,,Zn0.89Dy0.05Cr2.18Se4,22,22 K,Cr2.18Zn0.89Se4.0Dy0.05,,,
,Cubic,,,71 K,71,10.1016/j.jmmm.2016.01.016,TRUE,,,5.577 μB/f.u.,,Zn0.85Dy0.13Cr2.16Se4,22,22 K,Cr2.16Zn0.85Se4.0Dy0.13,,,
,Cubic,,,70 K,70,10.1016/j.jmmm.2016.01.016,TRUE,,,5.582 μB/f.u.,,Zn0.84Dy0.19Cr2.08Se4,22,22 K,Cr2.08Zn0.84Se4.0Dy0.19,,,
,Cubic,,,115 K,115,10.1016/j.jmmm.2016.01.016,TRUE,,,5.700 μB/f.u.,,ZnCr2Se4,21,21 K,Cr2.0Zn1Se4.0,,,
,Spinel,,,,,10.1016/j.jallcom.2007.11.112,TRUE,,Cubic,,,Zn0.1Mn0.9Fe2O4,115,115 K,O4.0Mn0.9Fe2.0Zn0.1,,,
,Spinel,,,,,10.1016/j.jallcom.2007.11.112,TRUE,,Cubic,,,Zn0.2Mn0.8Fe2O4,115,115 K,O4.0Mn0.8Fe2.0Zn0.2,,,
,Spinel,,,,,10.1016/j.jallcom.2007.11.112,TRUE,,Cubic,,,Zn0.5Mn0.5Fe2O4,115,115 K,O4.0Mn0.5Fe2.0Zn0.5,,,
,Spinel,,,,,10.1016/j.jallcom.2007.11.112,TRUE,,Cubic,,,Zn0.9Mn0.1Fe2O4,115,115 K,O4.0Mn0.1Fe2.0Zn0.9,,,
93 Oe,Cubic Spinel,368,368 K,,,10.1016/j.jallcom.2009.06.128,TRUE,{'a': '8.34 Å'},Cubic,,23.44 emu/g,NiFe2O4,,,O4.0Fe2.0Ni1,,,
150 Oe,Cubic Spinel,368,368 K,,,10.1016/j.jallcom.2009.06.128,TRUE,{'a': '8.36 Å'},Cubic,,41.89 emu/g,Zn0.2Ni0.8Fe2O4,,,O4.0Fe2.0Ni0.8Zn0.2,,,
,Cubic Spinel,368,368 K,,,10.1016/j.jallcom.2009.06.128,TRUE,{'a': '8.43 Å'},Cubic,,19.59 emu/g,Zn0.7Ni0.3Fe2O4,,,O4.0Fe2.0Ni0.3Zn0.7,,,
,Cubic C15,28,28 K,,,10.1016/S0304-8853(02)01384-7,TRUE,{'a': '6.901 Å'},,,,Zr0.88Mn0.12Co2,,,Mn0.12Co2.0Zr0.88,,Fd3m,
24 kOe,Hexagonal C36,589,589 K,,,10.1016/S0304-8853(02)01384-7,TRUE,,,,94.5 emu/g,Zr0.5Mn0.5Co2,,,Mn0.5Co2.0Zr0.5,,P63/mmc,
,Cubic C15,625,625 K,,,10.1016/S0304-8853(02)01384-7,TRUE,{'a': '6.835 Å'},,,98.6 emu/g,Zr0.57Mn0.43Co2.45,,,Mn0.43Co2.45Zr0.57,,Fd3m,
,Rhombohedral,5,5 K,,,10.1016/S0375-9601(01)00355-3,TRUE,"{'a': '0.43821 nm', 'c': '3.0481 nm'}",,,,Bi1.995Fe0.005Te3,,,Fe0.005Te3.0Bi1.995,,,
,Rhombohedral,8,8 K,,,10.1016/S0375-9601(01)00355-3,TRUE,"{'a': '0.43821 nm', 'c': '3.0481 nm'}",,,,Bi1.96Fe0.04Te3,,,Fe0.04Te3.0Bi1.96,,,
,Rhombohedral,12,12 K,,,10.1016/S0375-9601(01)00355-3,TRUE,"{'a': '0.43835 nm', 'c': '3.0490 nm'}",,,,Bi1.92Fe0.08Te3,,,Fe0.08Te3.0Bi1.92,,,
,,,,-125.6 K,-125.6,10.1016/j.jssc.2022.123164,FALSE,,,,,PbFePO4F2,23,23 K,O4.0F2.0P1Fe1Pb1,,,
,Hexagonal,,,,,10.1016/j.jallcom.2022.165914,FALSE,,,,,BaFeO2.8,160,160 K,O2.8Fe1Ba1,,,
,Double Perovskite,336.85,327.7-346.0 K,,,10.1016/S0921-4526(02)02537-1,TRUE,,,3.70 μB/f.u.,,Ba2FeMoO6,,,O6.0Fe1Mo1Ba2.0,,,
,Double Perovskite,414.9,412.4-417.4 K,,,10.1016/S0921-4526(02)02537-1,TRUE,,,3.45 μB/f.u.,,Sr2FeMoO6,,,O6.0Fe1Sr2.0Mo1,,,
,Hexagonal,430,430 K,,,10.1016/j.jallcom.2018.03.260,TRUE,,Hexagonal,,,BaFe10.2Sc1.8O19,,,O19.0Sc1.8Fe10.2Ba1,,P63/mmc,
,Hexagonal,500,500 K,,,10.1016/j.jallcom.2018.03.260,TRUE,,Hexagonal,,,SrFe10.2Sc1.8O19,,,O19.0Sc1.8Fe10.2Sr1,,P63/mmc,
,Magnetoplumbite,725,725 K,,,10.1016/j.jallcom.2006.08.026,TRUE,,Hexagonal,,,BaFe12O19,,,O19.0Fe12.0Ba1,,,
,Spinel cubic,623.15,350 °C,,,10.1016/j.ceramint.2019.07.348,TRUE,{'a': '8.3823 Å'},Cubic,,,Ni0.6Zn0.4Fe2O4,,,O4.0Fe2.0Ni0.6Zn0.4,,Fd3̅m,
2.33 kV/cm,Rhombohedral,,,,,10.1016/j.ceramint.2019.07.062,TRUE,"{'a': '8.279 Å', 'c': '13.341 Å'}",Perovskite,,,Bi0.85Tm0.15FeO3,457.15,184 °C,O3.0Fe1Tm0.15Bi0.85,0.078 μC/cm²,R3c,
126 Oe,Rhombohedral,,,,,10.1016/j.ceramint.2020.04.026,TRUE,"{'a': '5.5863 Å', 'b': '5.5863 Å', 'c': '13.8718 Å'}",Hexagonal,,0.0938 emu/g,Bi0.95Gd0.05FeO3,643,643 K,O3.0Fe1Gd0.05Bi0.95,0.0023 emu/g,R3c,
,Orthorhombic,,,,,10.1016/j.jssc.2015.03.025,TRUE,"{'a': '797.15 pm', 'b': '844.576 pm', 'c': '600.585 pm'}",,,,Bi2Fe4O9,260,260 K,O9.0Fe4.0Bi2.0,,Pbnm,
6.8 Oe,Aurivillius,,,4.35 K,4.35,10.1016/j.ceramint.2015.03.233,TRUE,,Layered,3.47 μB,5.48 emu/g,Bi5Ti3FeO15,,,O15.0Ti3.0Fe1Bi5.0,,,1.96 ×10^−6 emu g^−1 Oe^−1
2.5 Oe,Aurivillius,,,3.02 K,3.02,10.1016/j.ceramint.2015.03.233,TRUE,,Layered,3.53 μB,5.52 emu/g,Bi5Ti3Mn0.1Fe0.9O15,,,O15.0Ti3.0Mn0.1Fe0.9Bi5.0,,,3.14 ×10^−6 emu g^−1 Oe^−1
9.8 Oe,Aurivillius,,,3.58 K,3.58,10.1016/j.ceramint.2015.03.233,TRUE,,Layered,4.35 μB,6.37 emu/g,Bi5Ti3Mn0.2Fe0.8O15,,,O15.0Ti3.0Mn0.2Fe0.8Bi5.0,,,1.95 ×10^−6 emu g^−1 Oe^−1
44.6 Oe,Aurivillius,,,4.25 K,4.25,10.1016/j.ceramint.2015.03.233,TRUE,,Layered,6.34 μB,8.84 emu/g,Bi5Ti3Mn0.4Fe0.6O15,,,O15.0Ti3.0Mn0.4Fe0.6Bi5.0,,,0.83 ×10^−6 emu g^−1 Oe^−1
63.5 Oe,Aurivillius,,,5.78 K,5.78,10.1016/j.ceramint.2015.03.233,TRUE,,Layered,10.2 μB,12.25 emu/g,Bi5Ti3Mn0.5Fe0.5O15,,,O15.0Ti3.0Mn0.5Fe0.5Bi5.0,,,0.44 ×10^−6 emu g^−1 Oe^−1
0.23 kOe,Aurivillius orthorhombic,,,,,10.1016/j.ceramint.2014.03.049,TRUE,,,,,Bi6Fe2Ti3O18,160,160 K,O18.0Ti3.0Fe2.0Bi6.0,0.07 emu/cm^3,B2cb,
"190.5 Oe (300 K), 235.4 Oe (5 K)",Orthorhombic,,,91.3 K,91.3,10.1016/j.tsf.2012.10.058,TRUE,"{'a': '5.456 Å', 'b': '5.412 Å', 'c': '48.771 Å'}",Perovskite Aurivillius,7 × 10⁻³ μB,,Bi6Ti3Fe2O18,,,O18.0Ti3.0Fe2.0Bi6.0,"0.32 emu/cm³ (300 K), 0.65 emu/cm³ (5 K)",B2cb,
,Monoclinic,19,19 K,,,10.1016/j.jcrysgro.2004.11.415,TRUE,"{'a': '4.834 Å', 'b': '4.554 Å', 'c': '10.832 Å'}",Rocksalt-type and CdI2-type,,,Ca2CoO3,,,O3.0Ca2.0Co1,,Cm,
,,350,350 K,,,10.1016/j.jssc.2019.120921,TRUE,,,,,CaCu3Mn4O12,,,O12.0Ca1Mn4.0Cu3.0,,,
,,350,350 K,,,10.1016/j.jssc.2019.120921,FALSE,,,,,BiCu3Mn4O12,,,O12.0Mn4.0Cu3.0Bi1,,,
,,,,,,10.1016/j.jssc.2019.120921,FALSE,,,,,LaMn3Cr4O12,150,150 K,O12.0Cr4.0Mn3.0La1,,,
,Tetragonal,,,,,10.1016/j.physb.2007.10.267,TRUE,,,,,CeRhIn5,3.8,3.8 K,Rh1In5.0Ce1,,,
,,6,6 K,,,10.1016/j.jallcom.2012.01.152,FALSE,,,,,CeNiSb3,,,Ni1Sb3.0Ce1,,,
,Sheet-like,,,0.7 K,0.7,10.1016/S0921-4526(00)00273-8,TRUE,,Two-dimensional ferromagnetic square lattice,,,C13H23O2NO,0.38,0.38 K,H23.0C13.0N1O3.0,,,
,A2,1089,1089 K,1107 K,1107,10.1016/j.physb.2014.03.074,TRUE,{'a': '5.74 Å'},FCC,5.05 μB,,Co2FeGa,,,Fe1Co2.0Ga1,,,
,L21,1015,1015 K,1041 K,1041,10.1016/j.physb.2014.03.074,TRUE,{'a': '5.63 Å'},FCC,5.42 μB,,Co2FeSi,,,Si1Fe1Co2.0,,,
,L21,789,789K,,,10.1016/j.jallcom.2015.01.198,FALSE,"{'a': '5.689', 'b': '5.689', 'c': '5.689'}",Cubic,4 μB,,Co2MnAl,,,Al1Mn1Co2.0,,,
,B2,723,723K,,,10.1016/j.jallcom.2015.01.198,FALSE,"{'a': '5.692', 'b': '5.692', 'c': '5.692'}",Cubic,4.07 μB,,Co2MnAl,,,Al1Mn1Co2.0,,,
,,,,,,10.1016/j.jallcom.2021.161717,FALSE,,,,,Co3O2BO3,42,42 K,B1O5.0Co3.0,,,
,,,,,,10.1016/j.jallcom.2021.161717,FALSE,,,,,Co2.5Cr0.5O2BO3,76,76 K,B1O5.0Cr0.5Co2.5,,,
,,,,,,10.1016/j.jallcom.2021.161717,TRUE,,,,,Fe3O2BO3,74,74 K,B1O5.0Fe3.0,,,
,Amorphous,638.15,365 °C,,,10.1016/j.jallcom.2010.12.053,TRUE,,,,0.7 T,Co69B12Si12Fe4Mo2Ni1,,,B12.0Si12.0Fe4.0Co69.0Ni1.0Mo2.0,,,
,Face-centered cubic (FCC),86,86 K,,,10.1016/j.actamat.2024.119778,TRUE,,,,,CoCrCuFeNi,,,Cr1Fe1Co1Ni1Cu1,,,
1527 Oe,Cubic spinel,793.15,520 °C,,,10.1016/j.ceramint.2022.09.251,TRUE,,,,46.66 emu/g,CoFe2O4,,,O4.0Fe2.0Co1,19.51 emu/g,fd-3m,
"70 mT at 300 K, 300 mT at 5 K",Inverse Spinel,800,800 K,,,10.1016/j.jcrysgro.2013.12.012,TRUE,{'a': '8.370 Å'},Cubic,,"420 kA/m at 300 K, 530 kA/m at 5 K",CoFe2O4,,,O4.0Fe2.0Co1,,,
,3R and 2H,,,,,10.1016/j.jssc.2015.11.011,TRUE,"{'a': '3.0378 Å (3R), 3.0366 Å (2H)', 'c': '17.1806 Å (3R), 11.455 Å (2H)'}",Hexagonal,,0.11 Am^2/kg at RT,CuFeO2,18.5,18.5 K,O2.0Fe1Cu1,,"R-3m (3R), P63/mmc (2H)",
,Orthorhombic,,,,,10.1016/j.jallcom.2017.10.069,FALSE,,Pnma,,,DyFeO3,322,"640 K, 4 K",O3.0Fe1Dy1,,Pnma,
,Orthorhombic,,,,,10.1016/j.jallcom.2017.10.069,TRUE,,Pbnm,,,DyCrO3,74,"146 K, 2 K",O3.0Cr1Dy1,,Pbnm,
,Monoclinic,105,105 K,,,10.1016/j.tsf.2023.139950,TRUE,"{'a': '5.334 Å', 'b': '5.543 Å', 'c': '7.503 Å'}",,,,Dy2NiMnO6,,,O6.0Mn1Ni1Dy2.0,,P21/n,
,,90,90 K,,,10.1016/S0925-8388(96)03039-3,TRUE,"{'a': '3.2 mm', 'b': '4.2 mm', 'c': '5.0 mm'}",,,,Dy,180,180 K,Dy1,,,
,Disordered CaCu5,493,493 K,,,10.1016/S0925-8388(00)01369-4,TRUE,"{'a': '4.8769 Å', 'c': '4.1729 Å'}",Hexagonal,1.51 μB per Fe atom,125.5 Am^2/kg,Y3Fe27.5V1.5,,,V1.5Fe27.5Y3.0,,P6/mmm,
,Disordered Th2Zn17,527,527 K,,,10.1016/S0925-8388(00)01369-4,TRUE,"{'a': '8.5197 Å', 'c': '12.481 Å'}",Hexagonal,,,Gd3Fe27.5V1.5,,,V1.5Fe27.5Gd3.0,,R-3m,
,Disordered CaCu5,525,525 K,,,10.1016/S0925-8388(00)01369-4,TRUE,"{'a': '4.9044 Å', 'c': '4.1920 Å'}",Hexagonal,,94.3 emu/g,Gd3Fe27.5Ti1.5,,,Ti1.5Fe27.5Gd3.0,,P6/mmm,
,Disordered Th2Ni17,408,408 K,,,10.1016/S0925-8388(00)01369-4,TRUE,"{'a': '8.4142 Å', 'c': '8.3319 Å'}",Hexagonal,,,Er3Fe28V1,,,V1.0Fe28.0Er3.0,,P63/mmc,
,bcc,1242,1242 K,,,10.1016/j.physb.2016.09.030,FALSE,,,,,Fe0.5Co0.5,,,Fe0.5Co0.5,,,
325 Oe,Orthorhombic,498.15,225 °C,,,10.1016/j.jallcom.2008.06.099,TRUE,,,,80 emu/g,Fe3C,,,C1Fe3.0,,,
6 A/m,Amorphous,560,560 K,,,10.1016/S0022-3093(99)00173-8,TRUE,,,,1.06 T,Fe56Co7Ni7Zr6Nb2.5Zr1.5B20,,,B20.0Fe56.0Co7.0Ni7.0Zr7.5Nb2.5,,,
6 A/m,Amorphous,560,560 K,,,10.1016/S0022-3093(99)00173-8,TRUE,,,,,Fe56Co7Ni7Zr6Nb2.5Ta1.5B20,,,B20.0Fe56.0Co7.0Ni7.0Zr6.0Nb2.5Ta1.5,,,
6 A/m,Amorphous,560,560 K,,,10.1016/S0022-3093(99)00173-8,TRUE,,,,,Fe56Co7Ni7Zr6Nb2.5Ti1.5B20,,,B20.0Ti1.5Fe56.0Co7.0Ni7.0Zr6.0Nb2.5,,,
6 A/m,Amorphous,560,560 K,,,10.1016/S0022-3093(99)00173-8,TRUE,,,,,Fe56Co7Ni7Zr6Nb2.5Mo1.5B20,,,B20.0Fe56.0Co7.0Ni7.0Zr6.0Nb2.5Mo1.5,,,
,,620,620 K,,,10.1016/j.jallcom.2008.08.103,TRUE,,,,Increased by more than 1.5 times,Fe76.1Cu1.0Nb3.0B6.1Si13.8,,,B6.1Si13.8Fe76.1Cu1.0Nb3.0,,,
,,620,620 K,,,10.1016/j.jallcom.2008.08.103,TRUE,,,,Increased by more than 1.5 times,Fe78Cu1Nb3.5B4Si13.5,,,B4.0Si13.5Fe78.0Cu1.0Nb3.5,,,
,,600,600 K,,,10.1016/j.jallcom.2005.12.034,TRUE,{'a': '0.2838 nm'},bcc,,,Fe78Si13.5B4Nb3.5Cu1,,,B4.0Si13.5Fe78.0Cu1.0Nb3.5,,,
,,710,710 K,,,10.1016/j.jallcom.2005.12.034,TRUE,,,,,Fe78Si9B12Ni1,,,B12.0Si9.0Fe78.0Ni1.0,,,
,L10-type ordered tetragonal,660,660 K,,,10.1016/j.actamat.2013.11.065,TRUE,,Tetragonal,1.5 μB/atom,,Fe55Pd,,,Fe55.0Pd1,,,
12.6 A/m,Amorphous,625,610-640 K,,,10.1016/j.jallcom.2020.156727,TRUE,,,,183 Am^2/kg,Fe83.3Si4B8P4Cu0.7,,,B8.0Si4.0P4.0Fe83.3Cu0.7,,,
,Cubic,545,545 K,,,10.1016/j.jssc.2019.02.007,TRUE,,,,,Y3Fe5O12,,,O12.0Fe5.0Y3.0,,Ia-3d (#230),
,Cubic,,,-400 K,-400,10.1016/j.jssc.2019.02.007,TRUE,,,,,ZnCr2O4,12.5,12.5 K,O4.0Cr2.0Zn1,,Fd-3m (#227),
,,,,80.5 K,80.5,10.1016/j.jssc.2019.02.007,TRUE,,,,,GeCo2O4,23,23 K,O4.0Co2.0Ge1,,I41/amd,
,,,,-15 K,-15,10.1016/j.jssc.2019.02.007,TRUE,,,,,GeNi2O4,12,12 K,O4.0Ni2.0Ge1,,,
,Cubic,,,,,10.1016/j.jssc.2019.02.007,TRUE,,,,,CoCr2O4,93,93 K,O4.0Cr2.0Co1,,Fd-3m (#227),
,Tetragonal,,,,,10.1016/j.jssc.2019.02.007,TRUE,,,,,Mn3O4,42,42 K,O4.0Mn3.0,,I41/amd (#141),
,Garnet,,,-2 K,-2,10.1016/S0921-4526(98)01490-2,TRUE,,Triangular lattice,,,Gd3Ga5O12,,,O12.0Ga5.0Gd3.0,,Ia-3d,
,Garnet,,,,,10.1016/S0921-4526(98)01490-2,FALSE,,,,,Mn3Al2Ge3O12,6.65,6.65 K,O12.0Al2.0Mn3.0Ge3.0,,,
,Garnet,560,560 K,,,10.1016/j.tsf.2019.137593,TRUE,"{'a': '12.407', 'b': '12.407', 'c': '12.407'}",Cubic,,,Gd3Fe5O12,,,O12.0Fe5.0Gd3.0,,Ia-3d,
,Orthorhombic,,,,,10.1016/j.jallcom.2017.12.358,TRUE,"{'a': '5.4382 Å', 'b': '5.6110 Å', 'c': '7.6676 Å'}",Perovskite,,,GdFeO3,2.5,2.5 K,O3.0Fe1Gd1,,Pbnm,
,,,,,,10.1016/j.jallcom.2017.12.358,FALSE,,,,,HoTiO3,53,53 K,O3.0Ti1Ho1,,,
,,,,,,10.1016/j.jallcom.2017.12.358,FALSE,,,,,HoVO3,15,15 K,O3.0V1Ho1,,,
,,,,,,10.1016/j.jallcom.2017.12.358,TRUE,,,,,DyCrO3,15,15 K,O3.0Cr1Dy1,,,
,,,,,,10.1016/j.jallcom.2017.12.358,TRUE,,,,,TbMnO3,13,13 K,O3.0Mn1Tb1,,,
,,,,,,10.1016/j.jallcom.2017.12.358,TRUE,,,,,TbFeO3,11,11 K,O3.0Fe1Tb1,,,
,,,,,,10.1016/j.jallcom.2017.12.358,FALSE,,,,,DyFeO3,11,11 K,O3.0Fe1Dy1,,,
,HCP,296,296 K,,,10.1016/j.jallcom.2023.170901,TRUE,"{'a': '3.6336 Å', 'c': '5.7810 Å'}",Hexagonal,,,Gd,,,Gd1,,P63/mmc,
,,105,105 K,,,10.1016/j.jnoncrysol.2019.119506,TRUE,,,,,Gd60Co15Al25,,,Al25.0Co15.0Gd60.0,,,
,,112,112 K,,,10.1016/j.jnoncrysol.2019.119506,TRUE,,,,,Gd55Al20Co25,,,Al20.0Co25.0Gd55.0,,,
,,126,126 K,,,10.1016/j.jnoncrysol.2019.119506,FALSE,,,,,Gd55Co15Al24Si1Fe5,,,Al24.0Si1.0Fe5.0Co15.0Gd55.0,,,
,,127.5,127.5 K,,,10.1016/j.jnoncrysol.2019.119506,FALSE,,,,,Gd55Co25Al15Zn5,,,Al15.0Co25.0Zn5.0Gd55.0,,,
,,93,93 K,,,10.1016/j.jnoncrysol.2019.119506,FALSE,,,,,Gd52.5Co18.5Al28Zr1,,,Al28.0Co18.5Zr1.0Gd52.5,,,
,,90,90 K,,,10.1016/j.jnoncrysol.2019.119506,TRUE,,,,,Gd55Ni22Mn3Al20,,,Al20.0Mn3.0Ni22.0Gd55.0,,,
,,105,105 K,,,10.1016/j.jnoncrysol.2019.119506,FALSE,,,,,Gd55Al20Co20Ni5,,,Al20.0Co20.0Ni5.0Gd55.0,,,
,,75,75 K,,,10.1016/j.jnoncrysol.2019.119506,TRUE,,,,,Gd55Ni25Al20,,,Al20.0Ni25.0Gd55.0,,,
,amorphous + crystalline,255,232/278,,,10.1016/j.jnoncrysol.2024.122893,TRUE,,,,,Gd95Fe2.8Al2.2,,,Al2.2Fe2.8Gd95.0,,,
,amorphous,197,197,,,10.1016/j.jnoncrysol.2024.122893,TRUE,,,,,Gd55Co35Mn10,,,Mn10.0Co35.0Gd55.0,,,
,amorphous,109,109,,,10.1016/j.jnoncrysol.2024.122893,TRUE,,,,,Gd60Co20Al20,,,Al20.0Co20.0Gd60.0,,,
,amorphous,83,83,,,10.1016/j.jnoncrysol.2024.122893,TRUE,,,,,Gd55Ni30Al15,,,Al15.0Ni30.0Gd55.0,,,
,amorphous,221,221,,,10.1016/j.jnoncrysol.2024.122893,TRUE,,,,,Gd65Mn30Si5,,,Si5.0Mn30.0Gd65.0,,,
,amorphous,218,218,,,10.1016/j.jnoncrysol.2024.122893,TRUE,,,,,Gd65Mn25Si10,,,Si10.0Mn25.0Gd65.0,,,
,amorphous,289,289,,,10.1016/j.jnoncrysol.2024.122893,TRUE,,,,,Gd50Co45Fe5,,,Fe5.0Co45.0Gd50.0,,,
,crystalline,276,276,,,10.1016/j.jnoncrysol.2024.122893,TRUE,,,,,Gd5Si2Ge2,,,Si2.0Ge2.0Gd5.0,,,
,crystalline,293,293,,,10.1016/j.jnoncrysol.2024.122893,TRUE,,,,,Gd,,,Gd1,,,
,Tetragonal,,,,,10.1016/j.physb.2017.10.035,TRUE,,Orthorhombic,,,GdO0.91F0.09FeAs,3.5,3.5 K,O0.91F0.09Fe1As1Gd1,,,
,Orthorhombic,32,32 K,,,10.1016/j.tsf.2017.10.027,TRUE,"{'a': '5.46 Å', 'b': '5.79 Å', 'c': '7.81 Å'}",Pbnm,"7.03 μB (Gd), -0.89 μB (Ti)",,GdTiO3,,,O3.0Ti1Gd1,,Pbnm,
,,555,>555 K,,,10.1016/j.jallcom.2023.169019,TRUE,,,,,Y3Fe5O12,,,O12.0Fe5.0Y3.0,,,
,L10,1000,1000 ± 200 K,,,10.1016/j.actamat.2015.10.042,TRUE,,Face-centered cubic (fcc),,1300 kA/m,Fe57Ni43,,,Fe57.0Ni43.0,,,
0.52 MA/m,Tetragonal,830,830 K,,,10.1016/j.jallcom.2020.155325,FALSE,"{'a': '2.531 Å', 'c': '3.579 Å'}",L10,3.272 μB,1.66 T,FeNi,,,Fe1Ni1,,P4/mmm,
,,202,202 K,,,10.1016/j.jallcom.2019.06.069,TRUE,,,,,LaFe11.6Si1.4,,,Si1.4Fe11.6La1,,,
,,202,202 K,,,10.1016/j.jallcom.2019.06.069,FALSE,,,,,LaFe11.5Mn0.1Si1.4,,,Si1.4Mn0.1Fe11.5La1,,,
,,202,202 K,,,10.1016/j.jallcom.2019.06.069,FALSE,,,,,LaFe11.4Mn0.2Si1.4,,,Si1.4Mn0.2Fe11.4La1,,,
,,243,243 K,,,10.1016/j.jallcom.2019.06.069,FALSE,,,,,LaFe11.424Co0.476Si1.1,,,Si1.1Fe11.424Co0.476La1,,,
,,274,274 K,,,10.1016/j.jallcom.2019.06.069,FALSE,,,,,LaFe11.186Co0.714Si1.1,,,Si1.1Fe11.186Co0.714La1,,,
,,301,301 K,,,10.1016/j.jallcom.2019.06.069,FALSE,,,,,LaFe10.948Co0.952Si1.1,,,Si1.1Fe10.948Co0.952La1,,,
,,282,282 K,,,10.1016/j.jallcom.2019.06.069,FALSE,,,,,LaFe11.1Co0.8Si1.1,,,Si1.1Fe11.1Co0.8La1,,,
,,294,294 K,,,10.1016/j.jallcom.2019.06.069,FALSE,,,,,LaFe11Co0.9Si1.1,,,Si1.1Fe11.0Co0.9La1,,,
,,207,207 K,,,10.1016/j.jallcom.2019.06.069,TRUE,,,,,LaFe11.5Co0.1Si1.4,,,Si1.4Fe11.5Co0.1La1,,,
,,226,226 K,,,10.1016/j.jallcom.2019.06.069,FALSE,,,,,LaFe11.3Co0.3Si1.4,,,Si1.4Fe11.3Co0.3La1,,,
,,250,250 K,,,10.1016/j.jallcom.2019.06.069,FALSE,,,,,LaFe11.1Co0.5Si1.4,,,Si1.4Fe11.1Co0.5La1,,,
,,276,276 K,,,10.1016/j.jallcom.2019.06.069,FALSE,,,,,LaFe10.9Co0.7Si1.4,,,Si1.4Fe10.9Co0.7La1,,,
,,281,281 K,,,10.1016/j.jallcom.2019.06.069,FALSE,,,,,LaFe10.85Co0.75Si1.4,,,Si1.4Fe10.85Co0.75La1,,,
,,285,285 K,,,10.1016/j.jallcom.2019.06.069,FALSE,,,,,LaFe10.7Co0.8Si1.4,,,Si1.4Fe10.7Co0.8La1,,,
,,253,253 K,,,10.1016/j.jallcom.2019.06.069,FALSE,,,,,LaFe10.944Co0.456Si1.6,,,Si1.6Fe10.944Co0.456La1,,,
,,317,317 K,,,10.1016/j.jallcom.2019.06.069,FALSE,,,,,LaFe10.488Co0.912Si1.6,,,Si1.6Fe10.488Co0.912La1,,,
,,810.25,"271 K (annealed at 1323 K), 274 K (annealed at 1373 K)",,,10.1016/j.jallcom.2019.06.069,TRUE,,,,,La1.7Fe11Co0.8Si1.2,,,Si1.2Fe11.0Co0.8La1.7,,,
,Orthorhombic,177,177 K,232 K,232,10.1016/j.ceramint.2015.05.142,TRUE,"{'a': '5.4919', 'b': '7.6993', 'c': '5.4588'}",,4.92 B.M.,,La0.3Nd0.2Sr0.5Mn0.5Cr0.5O3,,,O3.0Cr0.5Mn0.5Sr0.5La0.3Nd0.2,,Pnma,
,Orthorhombic,162,162 K,223 K,223,10.1016/j.ceramint.2015.05.142,TRUE,"{'a': '5.4762', 'b': '7.6823', 'c': '5.4343'}",,4.26 B.M.,,La0.3Sm0.2Sr0.5Mn0.5Cr0.5O3,,,O3.0Cr0.5Mn0.5Sr0.5La0.3Sm0.2,,Pnma,
,Orthorhombic,93,93 K,132 K,132,10.1016/j.ceramint.2015.05.142,TRUE,"{'a': '5.4967', 'b': '7.6532', 'c': '5.4145'}",,5.36 B.M.,,La0.3Gd0.2Sr0.5Mn0.5Cr0.5O3,,,O3.0Cr0.5Mn0.5Sr0.5La0.3Gd0.2,,Pnma,
"0.75 kOe at RT, 0.65 kOe at 5 K",Orthorhombic,220,220 K,,,10.1016/j.ceramint.2018.12.105,TRUE,"{'a': '5.5853 Å', 'b': '7.8545 Å', 'c': '5.5656 Å'}",,"1.23 emu/g at RT, 1.5 emu/g at 5 K",,La0.5Bi0.5FeO3,,,O3.0Fe1La0.5Bi0.5,,Pnma,
,Orthorhombic,,,,,10.1016/j.ceramint.2018.12.105,TRUE,,,,,LaFeO3,740,740 K,O3.0Fe1La1,,Pbnm,
,Pseudocubic,280,280 K,,,10.1016/j.tsf.2011.03.137,TRUE,"{'a': '7.683 Å', 'b': '7.683 Å', 'c': '7.683 Å'}",Tetragonal near interface,,3 × 10^4 A/m at 80 K,La2NiMnO6,,,O6.0Mn1Ni1La2.0,,,
,,243,243 K,,,10.1016/j.jallcom.2023.172017,FALSE,,,,,LaFe10.4Si2.6,,,Si2.6Fe10.4La1,,,
,,238,238 K,,,10.1016/j.jallcom.2023.172017,FALSE,,,,,La1.07Fe11Si2,,,Si2.0Fe11.0La1.07,,,
,,270,270 K,,,10.1016/j.jallcom.2023.172017,FALSE,,,,,LaFe10.9Co0.7Si1.4,,,Si1.4Fe10.9Co0.7La1,,,
,,280,280 K,,,10.1016/j.jallcom.2023.172017,TRUE,,,,,LaFe10.8Co0.8Si1.4,,,Si1.4Fe10.8Co0.8La1,,,
,Perovskite,85,85 K,,,10.1016/j.jallcom.2024.173489,TRUE,,Cubic,,,LaCoO3,,,O3.0Co1La1,,,
71 Oe,Hexagonal ferrite,787.15,514°C,,,10.1016/j.jallcom.2007.08.025,TRUE,"{'a': '5.898 Å', 'c': '23.254 Å'}",Magnetoplumbite,,44.1 emu/g,PbO·5Fe2O3,,,O4.0Fe2.0Pb1,13.5 emu/g,,
131 Oe,Hexagonal ferrite,748.15,475°C,,,10.1016/j.jallcom.2007.08.025,TRUE,"{'a': '5.898 Å', 'c': '23.138 Å'}",Magnetoplumbite,,58.9 emu/g,PbO·5Fe2O3,,,O4.0Fe2.0Pb1,26.4 emu/g,,
135 Oe,Hexagonal ferrite,755.15,482°C,,,10.1016/j.jallcom.2007.08.025,TRUE,"{'a': '5.896 Å', 'c': '23.124 Å'}",Magnetoplumbite,,61.1 emu/g,PbO·5Fe2O3,,,O4.0Fe2.0Pb1,28.3 emu/g,,
280 Oe,Hexagonal ferrite,753.15,480°C,,,10.1016/j.jallcom.2007.08.025,TRUE,"{'a': '5.894 Å', 'c': '23.095 Å'}",Magnetoplumbite,,63.5 emu/g,PbO·5Fe2O3,,,O4.0Fe2.0Pb1,34.3 emu/g,,
,Orthorhombic,,,115,115,10.1016/j.jssc.2003.10.016,TRUE,"{'a': '5.3625', 'b': '5.3663', 'c': '12.0857'}",Pccn,5.55,,Pr2Ca2MnNiO8,80,80,O8.0Ca2.0Mn1Ni1Pr2.0,,Pccn,
,Orthorhombic,,,123,123,10.1016/j.jssc.2003.10.016,TRUE,"{'a': '5.3568', 'b': '5.3747', 'c': '12.0182'}",Pccn,5.47,,Nd2Ca2MnNiO8,65,65,O8.0Ca2.0Mn1Ni1Nd2.0,,Pccn,
,Orthorhombic,,,153,153,10.1016/j.jssc.2003.10.016,TRUE,"{'a': '5.3673', 'b': '5.3405', 'c': '11.9038'}",Pccn,4.84,,Sm2Ca2MnNiO8,56,12-100,O8.0Ca2.0Mn1Ni1Sm2.0,,Pccn,
,Orthorhombic,,,113,113,10.1016/j.jssc.2003.10.016,TRUE,"{'a': '5.3889', 'b': '5.3175', 'c': '11.8087'}",Pccn,7.99,,Gd2Ca2MnNiO8,,,O8.0Ca2.0Mn1Ni1Gd2.0,,Pccn,
,Tetragonal,,,,,10.1016/j.jssc.2017.06.032,TRUE,"{'a': '9.7259 Å', 'c': '4.8130 Å'}",,4.06 μB,,YMnFeGe4O12,16,16.0 K,O12.0Mn1Fe1Ge4.0Y1,,P4/nbm,
,Tetragonal,,,,,10.1016/j.jssc.2017.06.032,TRUE,"{'a': '9.8083 Å', 'c': '4.8030 Å'}",,4.37 μB,,EuMnFeGe4O12,17,17.0 K,O12.0Mn1Fe1Ge4.0Eu1,,P4/nbm,
,Tetragonal,,,,,10.1016/j.jssc.2017.06.032,TRUE,"{'a': '9.6662 Å', 'c': '4.8158 Å'}",,3.75 μB,,LuMnFeGe4O12,15,15.0 K,O12.0Mn1Fe1Ge4.0Lu1,,P4/nbm,
,Monoclinic,,,-9.73 K,-9.73,10.1016/j.jssc.2004.04.058,TRUE,"{'a': '14.3903 Å', 'b': '15.5232 Å', 'c': '7.3943 Å'}",Monoclinic,4.30 μB,,C12H14N2NiO11P2V,,,H14.0C12.0N2.0O11.0P2.0V1Ni1,,P21/c,
,Monoclinic,,,-19.87 K,-19.87,10.1016/j.jssc.2004.04.058,TRUE,"{'a': '14.3726 Å', 'b': '15.5078 Å', 'c': '7.3932 Å'}",Monoclinic,5.63 μB,,C12H14CoN2O11P2V,,,H14.0C12.0N2.0O11.0P2.0V1Co1,,P21/c,
,Orthorhombic,355,355 K,,,10.1016/j.jallcom.2016.09.169,TRUE,,Orthorhombic,,,MnCoGe,,,Mn1Co1Ge1,,Pnma,
,Antiperovskite,,,,,10.1016/j.jallcom.2015.05.212,TRUE,{'a': '3.7656 Å'},Cubic,,,Mn3NiN,185,185 K,N1Mn3.0Ni1,,,
,Antiperovskite,237,237 K,,,10.1016/j.jallcom.2015.05.212,TRUE,{'a': '3.9429 Å'},Cubic,,,Mn3CuN,,,N1Mn3.0Cu1,,,
,Antiperovskite,325,325 K,,,10.1016/j.jallcom.2015.05.212,TRUE,,Cubic,,,Mn3Ni0.977Cu0.023N,166,166 K,N1Mn3.0Ni0.977Cu0.023,,,
,Antiperovskite,323,323 K,,,10.1016/j.jallcom.2015.05.212,TRUE,,Cubic,,,Mn3Ni0.945Cu0.055N,154,154 K,N1Mn3.0Ni0.945Cu0.055,,,
,Antiperovskite,300,300 K,,,10.1016/j.jallcom.2015.05.212,TRUE,,Cubic,,,Mn3Ni0.844Cu0.156N,136,136 K,N1Mn3.0Ni0.844Cu0.156,,,
,Antiperovskite,298,298 K,,,10.1016/j.jallcom.2015.05.212,TRUE,,Cubic,,,Mn3Ni0.808Cu0.192N,133,133 K,N1Mn3.0Ni0.808Cu0.192,,,
,Antiperovskite,284,284 K,,,10.1016/j.jallcom.2015.05.212,TRUE,,Cubic,,,Mn3Ni0.649Cu0.351N,163,163 K,N1Mn3.0Ni0.649Cu0.351,,,
,,842.25,569.1 °C,,,10.1016/j.jallcom.2023.169180,TRUE,,,,,Pr30.5Co47.8Fe21.5M0.2B1.0,,,B1.0Fe21.5Co47.8Pr30.5,,,
,Th2Zn17-type,1181,1181 K,,,10.1016/S0921-4526(01)00601-9,TRUE,"{'a': '8.426 Å', 'c': '12.239 Å'}",Rhombohedral,32.1 μB,,Nd2Co17,,,Co17.0Nd2.0,,,
,Th2Zn17-type,1081,1081 K,,,10.1016/S0921-4526(01)00601-9,TRUE,"{'a': '8.454 Å', 'c': '12.27 Å'}",Rhombohedral,33.2 μB,,Nd2Co16Mn1,,,Mn1.0Co16.0Nd2.0,,,
,Th2Zn17-type,987,987 K,,,10.1016/S0921-4526(01)00601-9,TRUE,"{'a': '8.473 Å', 'c': '12.292 Å'}",Rhombohedral,34 μB,,Nd2Co15Mn2,,,Mn2.0Co15.0Nd2.0,,,
,Th2Zn17-type,795,795 K,,,10.1016/S0921-4526(01)00601-9,TRUE,"{'a': '8.504 Å', 'c': '12.348 Å'}",Rhombohedral,32.6 μB,,Nd2Co14Mn3,,,Mn3.0Co14.0Nd2.0,,,
,Th2Zn17-type,709,709 K,,,10.1016/S0921-4526(01)00601-9,TRUE,"{'a': '8.512 Å', 'c': '12.36 Å'}",Rhombohedral,31.8 μB,,Nd2Co13Mn4,,,Mn4.0Co13.0Nd2.0,,,
,Th2Zn17-type,558,558 K,,,10.1016/S0921-4526(01)00601-9,TRUE,"{'a': '8.533 Å', 'c': '12.415 Å'}",Rhombohedral,27.25 μB,,Nd2Co12Mn5,,,Mn5.0Co12.0Nd2.0,,,
,Th2Zn17-type,298,298 K,,,10.1016/S0921-4526(01)00601-9,TRUE,"{'a': '8.543 Å', 'c': '12.430 Å'}",Rhombohedral,19.49 μB,,Nd2Co11Mn6,,,Mn6.0Co11.0Nd2.0,,,
,Th2Zn17-type,168,168 K,,,10.1016/S0921-4526(01)00601-9,TRUE,"{'a': '8.562 Å', 'c': '12.465 Å'}",Rhombohedral,15.52 μB,,Nd2Co10Mn7,,,Mn7.0Co10.0Nd2.0,,,
,Th2Zn17-type,132,132 K,,,10.1016/S0921-4526(01)00601-9,TRUE,"{'a': '8.581 Å', 'c': '12.485 Å'}",Rhombohedral,13.94 μB,,Nd2Co9Mn8,,,Mn8.0Co9.0Nd2.0,,,
9.7 kOe,,785.15,512 °C,,,10.1016/j.jallcom.2008.01.055,TRUE,,,,,Nd16Fe56Co20C8,,,C8.0Fe56.0Co20.0Nd16.0,,,
,Poorly Crystalline,555,555 K,,,10.1016/S0022-3093(02)01605-8,TRUE,,,,,Nd2Fe14B,,,B1Fe14.0Nd2.0,,,
Very low,Monoclinic,440,440 K,,,10.1016/S0925-8388(99)00197-8,TRUE,"{'a': '10.632 Å', 'b': '8.578 Å', 'c': '9.730 Å'}",,,"124.2 Am2kg−1 (before annealing), 138.7 Am2kg−1 (after annealing)",Nd3Fe24Ti5,,,Ti5.0Fe24.0Nd3.0,,A2/m,
180–360 Oe,Monoclinic,392,392 K,,,10.1016/S0925-8388(99)00197-8,TRUE,"{'a': '10.646 Å', 'b': '8.587 Å', 'c': '9.736 Å'}",,,"135.0 Am2kg−1 (before annealing), 118.9 Am2kg−1 (after annealing)",Pr3Fe26.5Ti2.5,,,Ti2.5Fe26.5Pr3.0,,A2/m,
,Orthorhombic,,,,,10.1016/j.ceramint.2016.01.209,TRUE,,Perovskite,,,NdFeO3,690,690 K,O3.0Fe1Nd1,,Pbnm,
,Perovskite,,,,,10.1016/j.physb.2020.412744,TRUE,,Orthorhombic,,,NdNiO3,57.5,35-80 K,O3.0Ni1Nd1,,Pbnm,
,ZrCuSiAs-type,,,19.1 K,19.1,10.1016/j.jallcom.2018.12.076,TRUE,"{'a': '4.515 Å', 'b': '4.515 Å', 'c': '9.509 Å'}",Layered,"4.17 μB (H || c), 3.23 μB (H || ab)",,NdPd0.77Bi2,4,4 K,Pd0.77Nd1Bi2.0,,P 4/nmm (No. 129),
,,,,,,10.1016/j.jallcom.2018.12.076,FALSE,,,,,CeNi0.8Bi2,5,5 K,Ni0.8Ce1Bi2.0,,,
1094 Oe,Cubic spinel,794.15,521 °C,,,10.1016/j.ceramint.2023.04.093,TRUE,{'a': '8.390 Å'},FCC,,81 emu/g,CoFe2O4,,,O4.0Fe2.0Co1,26 emu/g,Fd-3m,
56 Oe,Cubic spinel,864.15,591 °C,,,10.1016/j.ceramint.2023.04.093,TRUE,{'a': '8.343 Å'},FCC,,47 emu/g,NiFe2O4,,,O4.0Fe2.0Ni1,7 emu/g,Fd-3m,
,Cubic Spinel,840,840 K,843 K,843,10.1016/j.jallcom.2020.155601,TRUE,{'a': '8.35 Å'},,,,NiFeCuO4,,,O4.0Fe1Ni1Cu1,,Fd-3m,
,Delafossite,,,-1.59 K,-1.59,10.1016/S0022-0248(01)01371-9,TRUE,"{'a': '2.832 Å', 'c': '17.764 Å'}",Triangular,0.626 μB,,Pd1.000Co0.982Mg0.018O2.00,,,O2.0Mg0.018Co0.982Pd1.0,,R-3m,2.13×10^-3 emu/mol
,Monoclinic,208,208 K,222 K,222,10.1016/j.ceramint.2018.08.075,TRUE,"{'a': '5.4339 Å', 'b': '5.4451 Å', 'c': '7.6910 Å'}",,4.65 μB/Pr3+,,Pr2NiMnO6,,,O6.0Mn1Ni1Pr2.0,,P21/n,
,Monoclinic,170,170 K,172 K,172,10.1016/j.ceramint.2018.08.075,TRUE,"{'a': '5.4879 Å', 'b': '5.4412 Å', 'c': '7.6969 Å'}",,5.37 μB/Pr3+,,Pr2CoMnO6,,,O6.0Mn1Co1Pr2.0,,P21/n,
,,,,,,10.1016/S0921-4526(99)01754-8,TRUE,,,,,Nd2BaCoO5,25,25,O5.0Co1Ba1Nd2.0,,Immm,
,,,,,,10.1016/S0921-4526(99)01754-8,TRUE,,,,,Tb2BaCoO5,91,91,O5.0Co1Ba1Tb2.0,,Immm,
,,,,,,10.1016/S0921-4526(99)01754-8,TRUE,,,,,Dy2BaCoO5,8,8,O5.0Co1Ba1Dy2.0,,Pnma,
,,,,,,10.1016/S0921-4526(99)01754-8,TRUE,,,,,Ho2BaCoO5,79,79,O5.0Co1Ba1Ho2.0,,Immm,
,,,,,,10.1016/S0921-4526(99)01754-8,TRUE,,,,,Ho2BaCoO5,5.4,5.4,O5.0Co1Ba1Ho2.0,,Pnma,
,,,,,,10.1016/S0921-4526(99)01754-8,TRUE,,,,,Er2BaCoO5,3.2,3.2,O5.0Co1Ba1Er2.0,,Pnma,
,,,,,,10.1016/S0921-4526(99)01754-8,TRUE,,,,,Tm2BaCoO5,2.5,2.5,O5.0Co1Ba1Tm2.0,,Pnma,
,,,,,,10.1016/S0921-4526(99)01754-8,TRUE,,,,,Tm2BaCoO5,1.4,1.4,O5.0Co1Ba1Tm2.0,,Pnma,
,,,,,,10.1016/S0921-4526(99)01754-8,TRUE,,,,,Yb2BaCoO5,9.4,9.4,O5.0Co1Ba1Yb2.0,,Pnma,
,,,,,,10.1016/S0921-4526(99)01754-8,TRUE,,,,,Lu2BaCoO5,3.5,3.5,O5.0Co1Ba1Lu2.0,,Pnma,
,,,,,,10.1016/S0921-4526(99)01754-8,TRUE,,,,,Lu2BaCoO5,2.5,2.5,O5.0Co1Ba1Lu2.0,,Pnma,
,,,,,,10.1016/S0921-4526(99)01754-8,TRUE,,,,,Y2BaCoO5,1.6,1.6,O5.0Co1Y2.0Ba1,,Pnma,
,Hexagonal,,,-12 K,-12,10.1016/S0925-8388(99)00566-6,TRUE,"{'a': '4.821 Å', 'c': '3.809 Å'}",,3.75 μB,,Nd2CuIn3,12,12 K,Cu1In3.0Nd2.0,,P63/mmm,
,Hexagonal,,,-72 K,-72,10.1016/S0925-8388(99)00566-6,TRUE,"{'a': '4.702 Å', 'c': '3.642 Å'}",,10.3 μB,,Tb2CuIn3,30,30 K,Cu1In3.0Tb2.0,,P63/mmm,
,Hexagonal,,,-30 K,-30,10.1016/S0925-8388(99)00566-6,TRUE,"{'a': '4.739 Å', 'c': '3.635 Å'}",,10.5 μB,,Dy2CuIn3,22,22 K,Cu1In3.0Dy2.0,,P63/mmm,
,Hexagonal,,,2 K,2,10.1016/S0925-8388(99)00566-6,TRUE,"{'a': '4.690 Å', 'c': '3.627 Å'}",,10.47 μB,,Ho2CuIn3,8,8 K,Cu1In3.0Ho2.0,,P63/mmm,
,Hexagonal,,,-23 K,-23,10.1016/S0925-8388(99)00566-6,TRUE,"{'a': '4.678 Å', 'c': '3.625 Å'}",,10.55 μB,,Er2CuIn3,9,9 K,Cu1In3.0Er2.0,,P63/mmm,
,monoclinic,685,685,,,10.1016/S0925-8388(98)00963-3,TRUE,,,,,Nd3Fe24.5Cr4.5Nx,,,Cr4.5Fe24.5Nd3.0,,,
,monoclinic,556,556,,,10.1016/S0925-8388(98)00963-3,TRUE,,,,,Nd3Fe24.5Cr4.5Cx,,,Cr4.5Fe24.5Nd3.0,,,
,monoclinic,688,688,,,10.1016/S0925-8388(98)00963-3,TRUE,,,,,Sm3Fe24.0Cr5.0Nx,,,Cr5.0Fe24.0Sm3.0,,,
,monoclinic,559,559,,,10.1016/S0925-8388(98)00963-3,TRUE,,,,,Sm3Fe24.0Cr5.0Cx,,,Cr5.0Fe24.0Sm3.0,,,
,,616,616,,,10.1016/S0925-8388(98)00963-3,TRUE,,,,,Ce3Fe25.0Cr4.0N4,,,N4.0Cr4.0Fe25.0Ce3.0,,,
,,636,636,,,10.1016/S0925-8388(98)00963-3,TRUE,,,,,Y3Fe27.2Cr1.8N4,,,N4.0Cr1.8Fe27.2Y3.0,,,
,,623,623,,,10.1016/S0925-8388(98)00963-3,TRUE,,,,,Nd3Fe24.5Cr4.5N4,,,N4.0Cr4.5Fe24.5Nd3.0,,,
,,658,658,,,10.1016/S0925-8388(98)00963-3,TRUE,,,,,Tb3Fe28.0Cr1.0N4,,,N4.0Cr1.0Fe28.0Tb3.0,,,
,,730,730,,,10.1016/S0925-8388(98)00963-3,TRUE,,,,,Gd3Fe28.0Cr1.0N4,,,N4.0Cr1.0Fe28.0Gd3.0,,,
,,646,646,,,10.1016/S0925-8388(98)00963-3,TRUE,,,,,Dy3Fe27.4Cr1.6N4,,,N4.0Cr1.6Fe27.4Dy3.0,,,
,,686,686,,,10.1016/S0925-8388(98)00963-3,TRUE,,,,,Sm3Fe24.0Cr5.0N4,,,N4.0Cr5.0Fe24.0Sm3.0,,,
,Tetragonal,,,-16 K,-16,10.1016/j.jssc.2011.09.003,TRUE,"{'a': '7.4124 Å', 'c': '4.3634 Å'}",,3.87 μB,,Nd2MgGe2,14,14 K,Mg1Ge2.0Nd2.0,,P4/mbm (No. 127),
,Tetragonal,,,-23 K,-23,10.1016/j.jssc.2011.09.003,TRUE,"{'a': '7.3427 Å', 'c': '4.3146 Å'}",,0.84 μB,,Sm2MgGe2,13,13 K,Mg1Ge2.0Sm2.0,,P4/mbm (No. 127),
,Tetragonal,,,-70 K,-70,10.1016/j.jssc.2011.09.003,TRUE,,,8.00 μB,,Gd2MgGe2,32,32 K,Mg1Ge2.0Gd2.0,,P4/mbm (No. 127),
,Tetragonal,,,-42 K,-42,10.1016/j.jssc.2011.09.003,TRUE,"{'a': '7.2494 Å', 'c': '4.2473 Å'}",,9.82 μB,,Tb2MgGe2,55,55 K,Mg1Ge2.0Tb2.0,,P4/mbm (No. 127),
,Tetragonal,,,-18 K,-18,10.1016/j.jssc.2011.09.003,TRUE,"{'a': '7.2260 Å', 'c': '4.2249 Å'}",,10.67 μB,,Dy2MgGe2,24,24 K,Mg1Ge2.0Dy2.0,,P4/mbm (No. 127),
,Tetragonal,,,-11 K,-11,10.1016/j.jssc.2011.09.003,TRUE,"{'a': '7.1929 Å', 'c': '4.2049 Å'}",,10.76 μB,,Ho2MgGe2,14,14 K,Mg1Ge2.0Ho2.0,,P4/mbm (No. 127),
,Tetragonal,,,-6 K,-6,10.1016/j.jssc.2011.09.003,TRUE,"{'a': '7.1628 Å', 'c': '4.1861 Å'}",,9.59 μB,,Er2MgGe2,,,Mg1Ge2.0Er2.0,,P4/mbm (No. 127),
,Tetragonal,,,-6 K,-6,10.1016/j.jssc.2011.09.003,TRUE,"{'a': '7.1468 Å', 'c': '4.168 Å'}",,7.57 μB,,Tm2MgGe2,,,Mg1Ge2.0Tm2.0,,P4/mbm (No. 127),
,Cubic,,,<1.8 K,1.8,10.1016/j.jcrysgro.2016.10.069,TRUE,,,,,Pr2Sn2O7,,,O7.0Sn2.0Pr2.0,,Fd-3m,
,Cubic,,,<1.8 K,1.8,10.1016/j.jcrysgro.2016.10.069,TRUE,,,,,Ho2Sn2O7,,,O7.0Sn2.0Ho2.0,,Fd-3m,
,Hexagonal,,,-24,-24,10.1016/j.jssc.2013.11.003,TRUE,"{'a': '10.0139', 'c': '6.0489'}",Noncentrosymmetric,7.6,,Pr3FeGaS7,,,S7.0Fe1Ga1Pr3.0,,P63,
,Hexagonal,,,-42,-42,10.1016/j.jssc.2013.11.003,TRUE,"{'a': '9.9081', 'c': '6.0709'}",Noncentrosymmetric,7.7,,Nd3FeGaS7,,,S7.0Fe1Ga1Nd3.0,,P63,
,Hexagonal,,,-20,-20,10.1016/j.jssc.2013.11.003,TRUE,"{'a': '9.6519', 'c': '6.0789'}",Noncentrosymmetric,15.2,,Gd3FeGaS7,,,S7.0Fe1Ga1Gd3.0,,P63,
,Hexagonal,,,2,2,10.1016/j.jssc.2013.11.003,TRUE,"{'a': '9.6326', 'c': '6.0902'}",Noncentrosymmetric,17.6,,Tb3FeGaS7,15,15,S7.0Fe1Ga1Tb3.0,,P63,
,Hexagonal,,,-35,-35,10.1016/j.jssc.2013.11.003,TRUE,"{'a': '9.9048', 'c': '6.0354'}",Noncentrosymmetric,7.6,,Pr3CoGaS7,2,<2,S7.0Co1Ga1Pr3.0,,P63,
,Hexagonal,,,-52,-52,10.1016/j.jssc.2013.11.003,TRUE,"{'a': '9.8200', 'c': '6.0603'}",Noncentrosymmetric,7.8,,Nd3CoGaS7,,,S7.0Co1Ga1Nd3.0,,P63,
,Hexagonal,,,-16,-16,10.1016/j.jssc.2013.11.003,TRUE,"{'a': '9.6186', 'c': '6.0922'}",Noncentrosymmetric,14.7,,Gd3CoGaS7,,,S7.0Co1Ga1Gd3.0,,P63,
,Hexagonal,,,-14,-14,10.1016/j.jssc.2013.11.003,TRUE,"{'a': '9.5843', 'c': '6.0789'}",Noncentrosymmetric,18,,Tb3CoGaS7,3,3,S7.0Co1Ga1Tb3.0,,P63,
,Hexagonal,,,6,6,10.1016/j.jssc.2013.11.003,TRUE,"{'a': '9.5313', 'c': '6.0733'}",Noncentrosymmetric,19.2,,Dy3CoGaS7,2,2,S7.0Co1Ga1Dy3.0,,P63,
,Hexagonal,,,15,15,10.1016/j.jssc.2013.11.003,TRUE,"{'a': '9.4706', 'c': '6.0648'}",Noncentrosymmetric,16.8,,Er3CoGaS7,3,3,S7.0Co1Ga1Er3.0,,P63,
,Hexagonal,,,-61,-61,10.1016/j.jssc.2013.11.003,TRUE,"{'a': '9.9814', 'c': '6.0302'}",Noncentrosymmetric,5.2,,Ce3NiGaS7,,,S7.0Ni1Ga1Ce3.0,,P63,
,Hexagonal,,,-15,-15,10.1016/j.jssc.2013.11.003,TRUE,"{'a': '9.5667', 'c': '6.0756'}",Noncentrosymmetric,17.4,,Tb3NiGaS7,4,4,S7.0Ni1Ga1Tb3.0,,P63,
,Hexagonal,,,-122,-122,10.1016/j.jssc.2013.11.003,TRUE,"{'a': '10.2229', 'c': '6.4059'}",Noncentrosymmetric,10.6,,Nd3FeGaSe7,,,Fe1Ga1Se7.0Nd3.0,,P63,
,Hexagonal,,,-44,-44,10.1016/j.jssc.2013.11.003,TRUE,"{'a': '10.2296', 'c': '6.4272'}",Noncentrosymmetric,8,,Nd3CoGaSe7,,,Co1Ga1Se7.0Nd3.0,,P63,
,ThMn12-type,514,514 K,,,10.1016/S0925-8388(97)00434-9,TRUE,"{'a': '0.8462 nm', 'c': '0.4762 nm'}",Tetragonal,18.8 μB/f.u.,,YFe10Cr2,,,Cr2.0Fe10.0Y1,,I4/mmm,
,ThMn12-type,534,534 K,,,10.1016/S0925-8388(97)00434-9,TRUE,"{'a': '0.8556 nm', 'c': '0.4814 nm'}",Tetragonal,19.8 μB/f.u.,,NdFe10Cr2,,,Cr2.0Fe10.0Nd1,,I4/mmm,
,ThMn12-type,585,585 K,,,10.1016/S0925-8388(97)00434-9,TRUE,"{'a': '0.8507 nm', 'c': '0.4769 nm'}",Tetragonal,11.2 μB/f.u.,,GdFe10Cr2,,,Cr2.0Fe10.0Gd1,,I4/mmm,
,ThMn12-type,531,531 K,,,10.1016/S0925-8388(97)00434-9,TRUE,"{'a': '0.8506 nm', 'c': '0.4757 nm'}",Tetragonal,9.3 μB/f.u.,,TbFe10Cr2,,,Cr2.0Fe10.0Tb1,,I4/mmm,
,ThMn12-type,499,499 K,,,10.1016/S0925-8388(97)00434-9,TRUE,"{'a': '0.8492 nm', 'c': '0.4753 nm'}",Tetragonal,9.8 μB/f.u.,,DyFe10Cr2,,,Cr2.0Fe10.0Dy1,,I4/mmm,
,ThMn12-type,487,487 K,,,10.1016/S0925-8388(97)00434-9,TRUE,"{'a': '0.8475 nm', 'c': '0.4725 nm'}",Tetragonal,9.9 μB/f.u.,,HoFe10Cr2,,,Cr2.0Fe10.0Ho1,,I4/mmm,
,ThMn12-type,478,478 K,,,10.1016/S0925-8388(97)00434-9,TRUE,"{'a': '0.8534 nm', 'c': '0.4761 nm'}",Tetragonal,10.2 μB/f.u.,,ErFe10Cr2,,,Cr2.0Fe10.0Er1,,I4/mmm,
,ThMn12-type,466,466 K,,,10.1016/S0925-8388(97)00434-9,TRUE,"{'a': '0.8477 nm', 'c': '0.4675 nm'}",Tetragonal,10.1 μB/f.u.,,TmFe10Cr2,,,Cr2.0Fe10.0Tm1,,I4/mmm,
,ThMn12 type,,,,,10.1016/S0921-4526(02)02521-8,TRUE,,Cubic,,,SmMn4Al8,9.2,9.2 K,Al8.0Mn4.0Sm1,,,
,ThMn12 type,,,,,10.1016/S0921-4526(02)02521-8,TRUE,,Cubic,,,TbMn4Al8,6.6,6.6 K,Al8.0Mn4.0Tb1,,,
,ThMn12 type,,,,,10.1016/S0921-4526(02)02521-8,TRUE,,Cubic,,,DyMn4Al8,3.5,3.5 K,Al8.0Mn4.0Dy1,,,
,ThMn12 type,,,,,10.1016/S0921-4526(02)02521-8,TRUE,,Cubic,,,HoMn4Al8,2,2 K,Al8.0Mn4.0Ho1,,,
,Orthorhombic,,,,,10.1016/j.jssc.2004.12.006,TRUE,"{'a': '5.54051', 'b': '5.74578', 'c': '7.69982'}",Pbnm,,,LaMnO3,140,140 K,O3.0Mn1La1,,Pbnm,
,Orthorhombic,,,,,10.1016/j.jssc.2004.12.006,TRUE,"{'a': '5.45000', 'b': '5.82947', 'c': '7.58051'}",Pbnm,,,PrMnO3,100,100 K,O3.0Mn1Pr1,,Pbnm,
,Orthorhombic,,,,,10.1016/j.jssc.2004.12.006,TRUE,"{'a': '5.41678', 'b': '5.85182', 'c': '7.54791'}",Pbnm,,,NdMnO3,80,80 K,O3.0Mn1Nd1,,Pbnm,
,Orthorhombic,,,,,10.1016/j.jssc.2004.12.006,TRUE,"{'a': '5.34370', 'b': '5.83610', 'c': '7.46186'}",Pbnm,,,EuMnO3,43,43 K,O3.0Mn1Eu1,,Pbnm,
,Orthorhombic,,,,,10.1016/j.jssc.2004.12.006,TRUE,"{'a': '5.28016', 'b': '5.84480', 'c': '7.37885'}",Pbnm,,,DyMnO3,39,39 K,O3.0Mn1Dy1,,Pbnm,
,Cubic,,,-17 K,-17,10.1016/S0921-4526(99)00196-9,TRUE,,Face-centered,5.62 μB (1.5 K),,TbNiSb,6,6 K,Ni1Sb1Tb1,,F-43m,
,Cubic,,,-10 K,-10,10.1016/S0921-4526(99)00196-9,TRUE,,Face-centered,6.13 μB (1.5 K),,DyNiSb,3.5,3.5 K,Ni1Sb1Dy1,,F-43m,
,Cubic,,,-11 K,-11,10.1016/S0921-4526(99)00196-9,TRUE,,Face-centered,4.52 μB (1.5 K),,HoNiSb,2.5,2.5 K,Ni1Sb1Ho1,,F-43m,
,G-type antiferromagnetic,,,,,10.1016/S0921-4526(02)00727-5,TRUE,,,1 μB,,RuSr2GdCu2O8,140,140 K,O8.0Cu2.0Sr2.0Ru1Gd1,0.1 μB,,
,Rhombohedral,,,,,10.1016/j.jallcom.2012.02.182,TRUE,,,,,Bi0.99Sm0.01FeO3,653.15,380 °C,O3.0Fe1Sm0.01Bi0.99,,R3c,
,Rhombohedral,,,,,10.1016/j.jallcom.2012.02.182,TRUE,,,,,Bi0.97Sm0.03FeO3,644.15,371 °C,O3.0Fe1Sm0.03Bi0.97,,R3c,
,Rhombohedral,,,,,10.1016/j.jallcom.2012.02.182,TRUE,,,,,Bi0.95Sm0.05FeO3,608.15,335 °C,O3.0Fe1Sm0.05Bi0.95,,R3c,
,Rhombohedral,,,,,10.1016/j.jallcom.2012.02.182,TRUE,,,,,Bi0.92Sm0.08FeO3,611.15,338 °C,O3.0Fe1Sm0.08Bi0.92,,R3c,
