Repository: sanjayganeshprabu/Computational-Modeling-and-Predictive-Analytics-for-Materials-Data

# Computational-Modeling-and-Predictive-Analytics-for-Materials-Data-

File: MODIFIED magnetic_materials.csv (part 68 of 112)
Coercivity,Crystal_Structure,Curie,Curie(Tc),Curie_Weiss,Curie_Weiss(θp),DOI,Experimental,Lattice_Parameters,Lattice_Structure,Magnetic_Moment,Magnetization,Material_Name,Neel,Neel(Tn),New_Column_Concatenated,Remanence,Space_Group,Susceptibility
,MgZn2-type,540,540 K,,,10.1016/S0925-8388(98)00642-2,TRUE,"{'a': '4.977', 'c': '8.146'}",Hexagonal,1.40 μB,,ScFe2,,,Sc1Fe2.0,,P63/mmc,
,MgZn2-type,620,620 K,,,10.1016/S0925-8388(98)00642-2,TRUE,"{'a': '4.977', 'c': '8.146'}",Hexagonal,,,ScFe1.92,,,Sc1Fe1.92,,P63/mmc,
"2.56 T (optimally annealed), 0.14 T (quenched)",Rhombohedral,1073.15,800 °C,,,10.1016/j.actamat.2016.12.050,TRUE,,,,1.22 T,Sm2Co17,,,Co17.0Sm2.0,,,
5.2 kOe,,370,370 K,,,10.1016/j.jallcom.2018.09.297,TRUE,,,,,SmFe11Ti,,,Ti1Fe11.0Sm1,,,
,,550,550 K,,,10.1016/j.jallcom.2018.09.297,TRUE,,,,,SmFe10Ti2,,,Ti2.0Fe10.0Sm1,,,
,,500,500 K,,,10.1016/j.jallcom.2018.09.297,TRUE,,,,,SmFe11.5Ti0.5,,,Ti0.5Fe11.5Sm1,,,
,,500,500 K,,,10.1016/j.jallcom.2018.09.297,TRUE,,,,,SmFe10.5Ti1.5,,,Ti1.5Fe10.5Sm1,,,
240 kA/m,Monoclinic,450,450 K,,,10.1016/j.jallcom.2006.12.136,TRUE,,,,100 A/m^2 kg,Sm3Fe27.5Ti1.5,,,Ti1.5Fe27.5Sm3.0,,,
,"ThCr2Si2-type (LTP), CaBe2Ge2-type (HTP)",,,,,10.1016/j.jallcom.2013.05.047,TRUE,"{'a': '4.0671 Å (LTP), 4.1216 Å (HTP)'}",Tetragonal,0.035–0.04 μB/f.u. at 2 K,,SmIr2Si2,30.45,"22 K (HTP), 38.9 K (LTP)",Si2.0Sm1Ir2.0,,"I4/mmm (LTP), P4/nmm (HTP)",
,,,,,,10.1016/S0040-6090(98)00600-2,TRUE,,,,,SrFeO3,134,134 K,O3.0Fe1Sr1,,,
,,280,280 K,,,10.1016/S0040-6090(98)00600-2,TRUE,,,,,SrCoO3,,,O3.0Co1Sr1,,,
,Body centered cubic,,,-30 K,-30,10.1016/j.jallcom.2020.157779,TRUE,,Im-3,1.86 μB,,CaCu3Ti4O12,25,25 K,O12.0Ca1Ti4.0Cu3.0,,Im-3,
,Tetragonal,430,410-450 K,,,10.1016/j.jallcom.2014.02.173,TRUE,,Double Perovskite,"2.04 μB/f.u. (300 K), 3.22 μB/f.u. (5 K)",,Sr2Fe1.0MoO6,,,O6.0Fe1.0Sr2.0Mo1,,,
,Tetragonal,430,410-450 K,,,10.1016/j.jallcom.2014.02.173,TRUE,,Double Perovskite,"1.97 μB/f.u. (300 K), 3.08 μB/f.u. (5 K)",,Sr2Fe0.98MoO6,,,O6.0Fe0.98Sr2.0Mo1,,,
,Tetragonal,430,410-450 K,,,10.1016/j.jallcom.2014.02.173,TRUE,,Double Perovskite,"2.04 μB/f.u. (300 K), 3.20 μB/f.u. (5 K)",,Sr2Fe0.95MoO6,,,O6.0Fe0.95Sr2.0Mo1,,,
,Tetragonal,430,410-450 K,,,10.1016/j.jallcom.2014.02.173,TRUE,,Double Perovskite,"1.85 μB/f.u. (300 K), 2.94 μB/f.u. (5 K)",,Sr2Fe0.90MoO6,,,O6.0Fe0.9Sr2.0Mo1,,,
2.1 kOe (5 K),Cubic,,,,,10.1016/j.jallcom.2024.174079,TRUE,"{'a': '3.8479 Å', 'b': '3.8479 Å', 'c': '3.8479 Å'}",Pseudocubic,6.81 μB/f.u.,,Sr2FeMnO6,89,"50 K, 128 K",O6.0Mn1Fe1Sr2.0,0.38 (5 K),Pm-3m,
"0.38 kOe (5 K), 0.26 kOe (300 K)",Cubic + Triclinic,,,,,10.1016/j.jallcom.2024.174079,TRUE,"{'a': '5.447 Å', 'b': '5.5248 Å', 'c': '7.6902 Å'}",Pseudocubic + Triclinic,,,SrLaFeMnO6,87.85,"45.7 K, 130 K",O6.0Mn1Fe1Sr1La1,"3.97 (5 K), 0.60 (300 K)",Pm-3m and I-1,
,,415,415 K,,,10.1016/j.ceramint.2011.09.014,TRUE,,,,,Sr2FeMoO6,,,O6.0Fe1Sr2.0Mo1,,,
"0.084 T (ZFC), 0.097 T (FC)",Tetragonally distorted perovskite,420,420 K,,,10.1016/j.jallcom.2011.05.006,TRUE,,,,,Sr2FeMoO6,,,O6.0Fe1Sr2.0Mo1,,,
,Tetragonally distorted perovskite,,,,,10.1016/j.jallcom.2011.05.006,TRUE,,,,,Sr2FeWO6,37,37 K,O6.0Fe1Sr2.0W1,,,
,Double perovskite,424,424 K,,,10.1016/j.jallcom.2020.158526,TRUE,"{'a': '0.556', 'b': '0.556', 'c': '0.789'}",Cubic,,,Sr2FeMoO6,,,O6.0Fe1Sr2.0Mo1,,,
,Cubic Perovskite,330,330 K,295 K,295,10.1016/j.jssc.2006.07.004,TRUE,"{'a': '3.83778 Å (295 K), 3.82546 Å (2 K)'}",Cubic,"1.54 μB (2 K), 0.65 μB (295 K)",2.3 μB (1.9 K),SrFe0.5Co0.5O2.88,,,O2.88Fe0.5Co0.5Sr1,"1.36 μB (1.9 K), 0.30 μB (65 K)",Pm-3m,
,Cubic Perovskite,,,,,10.1016/j.jssc.2006.07.004,TRUE,,Cubic,,,SrFeO3,134,134 K,O3.0Fe1Sr1,,Pm-3m,
,Cubic Perovskite,280,280 K,,,10.1016/j.jssc.2006.07.004,TRUE,,Cubic,,,SrCoO3,,,O3.0Co1Sr1,,Pm-3m,
4.16 kOe,Cubic,115,115 K,,,10.1016/j.jallcom.2023.170794,TRUE,{'a': '3.86 Å'},Pm-3m,3.76 μB,,SrFe0.5Co0.5O2.67,70,70 K,O2.67Fe0.5Co0.5Sr1,,Pm-3m,
,Cubic,,,,,10.1016/j.jallcom.2023.170794,TRUE,,,,,SrFeO3,100,100 K,O3.0Fe1Sr1,,,
,Cubic,305,305 K,,,10.1016/j.jallcom.2023.170794,TRUE,,,,,SrCoO3,,,O3.0Co1Sr1,,,
,Th2Ni17,1100,>1100 K,,,10.1016/j.jallcom.2006.06.116,TRUE,"{'a': '8.344', 'c': '8.140'}",hexagonal,,10.5 μB/f.u.,Tb2Co17,,,Co17.0Tb2.0,,,
,Th2Ni17,987,987 K,,,10.1016/j.jallcom.2006.06.116,TRUE,"{'a': '8.406', 'c': '8.190'}",hexagonal,,5.83 μB/f.u.,Tb2Co15.1Ga1.9,,,Co15.1Ga1.9Tb2.0,,,
,Th2Ni17,840,840 K,,,10.1016/j.jallcom.2006.06.116,TRUE,"{'a': '8.429', 'c': '8.207'}",hexagonal,,4.11 μB/f.u.,Tb2Co14.15Ga2.85,,,Co14.15Ga2.85Tb2.0,,,
,Th2Ni17,635,635 K,,,10.1016/j.jallcom.2006.06.116,TRUE,"{'a': '8.463', 'c': '8.242'}",hexagonal,,4.22 μB/f.u.,Tb2Co13.2Ga3.8,,,Co13.2Ga3.8Tb2.0,,,
,Th2Zn17,16,16 K,,,10.1016/j.jallcom.2006.06.116,TRUE,"{'a': '8.761', 'c': '12.203'}",rhombohedral,,8.92 μB/f.u.,Tb2Co8.45Ga8.55,,,Co8.45Ga8.55Tb2.0,,,
,,517,517 K,,,10.1016/S0925-8388(03)00330-X,TRUE,"{'a': '0.8422 nm', 'b': '0.8307 nm', 'c': '0.9863 nm'}",,,,TbFe8.22Si1.45,,,Si1.45Fe8.22Tb1,,,
,,523,523 K,,,10.1016/S0925-8388(03)00330-X,TRUE,"{'a': '0.8443 nm', 'b': '0.8311 nm', 'c': '0.9844 nm'}",,,,TbFe8.80Si0.87,,,Si0.87Fe8.8Tb1,,,
,Orthorhombic,,,,,10.1016/S0921-4526(01)01524-1,TRUE,,,,,UNiAlH2.2,95,95K,H2.2Al1Ni1U1,,,
,ThCr2Si2-type,,,,,10.1016/j.physb.2004.03.043,TRUE,,Body-centered tetragonal,,,UPd2Ge2,140,140 K,Ge2.0Pd2.0U1,,I4/mmm,
,Tetragonal,,,,,10.1016/S0925-8388(98)00107-8,TRUE,,U3Si2-type,,,U2Ni2Sn,25,25 K,Ni2.0Sn1U2.0,,P4/mbm,
,Tetragonal,,,,,10.1016/S0925-8388(98)00107-8,TRUE,,U3Si2-type,2.20 μB,,U2Pd2Sn,42,42 K,Pd2.0Sn1U2.0,,P4/mbm,
"-2874 Oe, 1484 Oe",Orthorhombic,17,17K,,,10.1016/j.ceramint.2020.12.205,TRUE,"{'a': '0.5494 nm', 'b': '0.7528 nm', 'c': '0.5198 nm'}",Orthorhombic,,0.733 emu/g,YFeO3,645,645K,O3.0Fe1Y1,0.259 emu/g,Pnma,
0.09 T,Monoclinic,84,84 K,88.19 K,88.19,10.1016/j.jallcom.2021.161624,TRUE,,,3.12 μB/f.u.,,Y2NiMnO6,,,O6.0Mn1Ni1Y2.0,,P21/n,
0.85 T,Monoclinic,84,84 K,70.40 K,70.4,10.1016/j.jallcom.2021.161624,TRUE,,,3.43 μB/f.u.,,Y2Ni0.5Co0.5MnO6,,,O6.0Mn1Co0.5Ni0.5Y2.0,,P21/n,
,Monoclinic,76,76 K,,,10.1016/j.jallcom.2021.161624,TRUE,,,,,Y2CoMnO6,,,O6.0Mn1Co1Y2.0,,P21/n,
,Disordered CaCu5-type (TbCu7-type),439,439 K,,,10.1016/S0925-8388(98)00499-X,TRUE,"{'a': '4.8769 Å', 'c': '4.1729 Å'}",Hexagonal,1.82 μB at 5 K,"156.4 Am2/kg at 5 K, 125.5 Am2/kg at 300 K",Y3.04Fe27.56V1.44,,,V1.44Fe27.56Y3.04,,P6/mmm,
,Orthorhombic,293,293 K,273 K,273,10.1016/j.jallcom.2018.01.093,TRUE,"{'a': '4.1063 Å', 'b': '15.863 Å', 'c': '3.9571 Å'}",Cmcm,3.6 μB/Mn,,YMn0.24Ge2,,,Mn0.24Ge2.0Y1,,Cmcm,
,Orthorhombic,,,-3.58 K,-3.58,10.1016/j.jallcom.2018.01.093,TRUE,"{'a': '4.1190 Å', 'b': '15.861 Å', 'c': '3.9970 Å'}",Cmcm,0.07 μB,,YCr0.23Ge2,,,Cr0.23Ge2.0Y1,,Cmcm,
,Orthorhombic,,,-22 K,-22,10.1016/j.jallcom.2018.01.093,TRUE,"{'a': '4.0974 Å', 'b': '15.839 Å', 'c': '3.9774 Å'}",Cmcm,0.15 μB,,YFe0.282Ge2,,,Fe0.282Ge2.0Y1,,Cmcm,
,Orthorhombic,,,-0.25 K,-0.25,10.1016/j.jallcom.2018.01.093,TRUE,"{'a': '4.1030 Å', 'b': '16.034 Å', 'c': '4.0060 Å'}",Cmcm,0.08 μB,,YCo0.493Ge2,,,Co0.493Ge2.0Y1,,Cmcm,
7 Oe,Cubic,545,545 K,,,10.1016/j.jallcom.2016.02.072,TRUE,{'a': '1.237 nm'},Poly-crystalline,,0.121 emu/mm3,Y3Fe5O12,,,O12.0Fe5.0Y3.0,,,
13 Oe,Cubic,545,545 K,,,10.1016/j.jallcom.2016.02.072,TRUE,{'a': '1.237 nm'},Poly-crystalline,,0.122 emu/mm3,Y3Fe5O12,,,O12.0Fe5.0Y3.0,,,
,Garnet,,,,,10.1016/S0921-4526(02)01732-5,TRUE,,,,,Y3Fe5O12,553,553 K,O12.0Fe5.0Y3.0,,,
"0.07 T at 5 K, 0.02 T at 50 K",Face centered cubic,500,500 K,,,10.1016/j.ceramint.2011.05.134,TRUE,{'a': '8.33 Å'},Cubic,"2.3 μB/Fe atom at 5 K for 20 mol% Fe2O3, 1.66 μB/Fe atom at 5 K for 17.5 mol% Fe2O3",,ZnFe2O4,10.5,10.5 K,O4.0Fe2.0Zn1,,Fd-3m,
"0.07 T at 5 K, 0.02 T at 50 K",Face centered cubic,500,500 K,,,10.1016/j.ceramint.2011.05.134,TRUE,{'a': '8.44 Å'},Cubic,"2.3 μB/Fe atom at 5 K for 20 mol% Fe2O3, 1.66 μB/Fe atom at 5 K for 17.5 mol% Fe2O3",,ZnFe2O4,10.5,10.5 K,O4.0Fe2.0Zn1,,Fd-3m,
,Tetragonal,128,128 K,,,10.1016/j.jallcom.2022.167025,FALSE,,,,,Zr2CoH5,,,H5.0Co1Zr2.0,,,
18 A/m,Amorphous,585,585 K,,,10.1016/j.jallcom.2009.08.114,TRUE,,,,1.42 T,Fe78Mo1B3C7P10Si1,,,B3.0C7.0Si1.0P10.0Fe78.0Mo1.0,,,
15 A/m,Amorphous,589,589 K,,,10.1016/j.jallcom.2009.08.114,TRUE,,,,1.43 T,Fe78Mo1B5C5P10Si1,,,B5.0C5.0Si1.0P10.0Fe78.0Mo1.0,,,
20 A/m,Amorphous,593,593 K,,,10.1016/j.jallcom.2009.08.114,TRUE,,,,1.44 T,Fe78Mo1B7C3P10Si1,,,B7.0C3.0Si1.0P10.0Fe78.0Mo1.0,,,
"37-44 G (as-milled), 11-24 G (annealed), 10 G (minimum after annealing)",,425,425 K,,,10.1016/S0921-5093(00)01613-0,TRUE,,,,,Fe63Ni7Zr10B20,,,B20.0Fe63.0Ni7.0Zr10.0,,,
"37-44 G (as-milled), 11-24 G (annealed)",,495,495 K,,,10.1016/S0921-5093(00)01613-0,TRUE,,,,,Fe56Ni14Zr10B20,,,B20.0Fe56.0Ni14.0Zr10.0,,,
"37-44 G (as-milled), 11-24 G (annealed), 8 G (minimum after annealing)",,625,625 K,,,10.1016/S0921-5093(00)01613-0,TRUE,,,,,Fe49Ni21Zr10B20,,,B20.0Fe49.0Ni21.0Zr10.0,,,
"37-44 G (as-milled), 11-24 G (annealed)",,600,600 K,,,10.1016/S0921-5093(00)01613-0,TRUE,,,,,Fe42Ni28Zr10B20,,,B20.0Fe42.0Ni28.0Zr10.0,,,
,Hexagonal,216,216K,,,10.1016/j.jallcom.2006.08.258,TRUE,,,"0.90 μB at MI site, 1.72 μB at MII site at 77K",,Fe2P,,,P1Fe2.0,,,
12 A/m,"α-(Fe, Co)",1150,1150 K,,,10.1016/j.jmmm.2016.06.020,TRUE,,,,1.82 T,Fe0.9Co0.1Nb2B14Cu1,,,B14.0Fe0.9Co0.1Cu1.0Nb2.0,,,
,Amorphous,160,160 K,,,10.1016/S0022-3093(02)02000-8,TRUE,,,0.56 μB per atom,,Fe69Mn26Cr5)68Zr4Nb4B24,,,B24.0Cr5.0Mn26.0Fe69.0Zr4.0Nb4.0,,,
,Amorphous,,,85 K,85,10.1016/S0022-3093(02)02000-8,TRUE,,,1.62 μB per atom,,Fe70Mn20Cr10)68Zr7Nb3B22,,,B22.0Cr10.0Mn20.0Fe70.0Zr7.0Nb3.0,,,
,Amorphous,589,589 K,,,10.1016/j.scriptamat.2014.02.018,TRUE,,,,160 emu/g,Fe80P13C7,,,C7.0P13.0Fe80.0,,,
6.8 mT,L10 tetragonal,400,400 K,,,10.1016/j.mseb.2005.09.019,TRUE,,Face-centered pseudo-cubic,,520 emu/cm^3,Fe26Ni26Pt48,,,Fe26.0Ni26.0Pt48.0,,,
,,244,244K,,,10.1016/S0304-8853(02)01176-9,TRUE,,,,,La0.9Ce0.1)0.7Ca0.3MnO3,,,O3.0Ca0.3Mn1La0.9Ce0.1,,,
,,190,190K,,,10.1016/S0304-8853(02)01176-9,TRUE,,,,,La0.8Ce0.2)0.7Ca0.3MnO3,,,O3.0Ca0.3Mn1La0.8Ce0.2,,,
,,89,89K,,,10.1016/S0304-8853(02)01176-9,TRUE,,,,,La0.7Ce0.3)0.7Ca0.3MnO3,,,O3.0Ca0.3Mn1La0.7Ce0.3,,,
,,170,170 K,,,10.1016/j.physb.2006.01.217,TRUE,"{'a': '5.438 Å', 'b': '7.679 Å', 'c': '5.451 Å'}",,3.31 μB,,La0.25Nd0.3Ca0.3Sr0.15MnO3,,,O3.0Ca0.3Mn1Sr0.15La0.25Nd0.3,,,
,,140,140 K,,,10.1016/j.physb.2006.01.217,TRUE,"{'a': '5.444 Å', 'b': '7.684 Å', 'c': '5.445 Å'}",,3.32 μB,,La0.37Sm0.18Ca0.3Sr0.15MnO3,,,O3.0Ca0.3Mn1Sr0.15La0.37Sm0.18,,,
,,120,120 K,,,10.1016/j.physb.2006.01.217,TRUE,"{'a': '5.451 Å', 'b': '7.689 Å', 'c': '5.452 Å'}",,3.59 μB,,La0.43Tb0.12Ca0.3Sr0.15MnO3,,,O3.0Ca0.3Mn1Sr0.15La0.43Tb0.12,,,
,,508,508,,,10.1016/j.jallcom.2006.09.140,TRUE,"{'a': '20.23', 'c': '12.34'}",,,,Nd5Fe17,,,Fe17.0Nd5.0,,,
,,511,511,,,10.1016/j.jallcom.2006.09.140,TRUE,,,,,Nd4.5Sm0.5Fe17,,,Fe17.0Nd4.5Sm0.5,,,
,,514,514,,,10.1016/j.jallcom.2006.09.140,TRUE,,,,,Nd4Sm1Fe17,,,Fe17.0Nd4.0Sm1.0,,,
,,533,533,,,10.1016/j.jallcom.2006.09.140,TRUE,,,,,Nd3.5Sm1.5Fe17,,,Fe17.0Nd3.5Sm1.5,,,
,,514,514,,,10.1016/j.jallcom.2006.09.140,TRUE,,,,,Nd3.0Sm2.0Fe17,,,Fe17.0Nd3.0Sm2.0,,,
,,543,543,,,10.1016/j.jallcom.2006.09.140,TRUE,,,,,Nd3.5Sm1.5Fe15.3Ti1.7,,,Ti1.7Fe15.3Nd3.5Sm1.5,,,
,,540,540,,,10.1016/j.jallcom.2006.09.140,TRUE,,,,,Nd3.5Sm1.5Fe16.15Ti0.85,,,Ti0.85Fe16.15Nd3.5Sm1.5,,,
,Orthorhombic,240,240 K,252 K,252,10.1016/j.jallcom.2014.06.107,TRUE,"{'a': '5.435 Å', 'b': '7.703 Å', 'c': '5.425 Å'}",Pmmm,,,Nd0.7Sr0.3MnO3,,,O3.0Mn1Sr0.3Nd0.7,,Pmmm,
,,227,227 K,,,10.1016/j.jallcom.2014.06.107,TRUE,,,,,La0.7Ca0.3MnO3,,,O3.0Ca0.3Mn1La0.7,,,
,,275,275 K,,,10.1016/j.jallcom.2014.06.107,TRUE,,,,,La0.7Ca0.25Sr0.05MnO3,,,O3.0Ca0.25Mn1Sr0.05La0.7,,,
,,308,308 K,,,10.1016/j.jallcom.2014.06.107,TRUE,,,,,La0.7Ca0.2Sr0.1MnO3,,,O3.0Ca0.2Mn1Sr0.1La0.7,,,
,,340,340 K,,,10.1016/j.jallcom.2014.06.107,FALSE,,,,,La0.7Ca0.1Sr0.2MnO3,,,O3.0Ca0.1Mn1Sr0.2La0.7,,,
,,341,341 K,,,10.1016/j.jallcom.2014.06.107,FALSE,,,,,La0.7Ca0.05Sr0.25MnO3,,,O3.0Ca0.05Mn1Sr0.25La0.7,,,
,,135,135 K,,,10.1016/j.jallcom.2014.06.107,FALSE,,,,,Sm0.58Sr0.42MnO3,,,O3.0Mn1Sr0.42Sm0.58,,,
,Cubic anti-perovskite,,,,,10.1016/S1293-2558(03)00151-1,TRUE,{'a': '504.89 pm'},Cubic,2.44 μB,,Ce3NIn,9,9.0 K,N1In1Ce3.0,,Pm3̄m,
,Cubic anti-perovskite,,,,,10.1016/S1293-2558(03)00151-1,TRUE,{'a': '500.95 pm'},Cubic,3.74 μB,,Pr3NIn,10.8,10.8 K,N1In1Pr3.0,,Pm3̄m,
,Cubic anti-perovskite,,,,,10.1016/S1293-2558(03)00151-1,TRUE,{'a': '497.96 pm'},Cubic,3.87 μB,,Nd3NIn,8.8,8.8 K,N1In1Nd3.0,,Pm3̄m,
,Cubic anti-perovskite,,,,,10.1016/S1293-2558(03)00151-1,TRUE,{'a': '490.77 pm'},Cubic,,,Sm3NIn,17.5,17.5 K,N1In1Sm3.0,,Pm3̄m,
,Cubic anti-perovskite,,,,,10.1016/S1293-2558(03)00151-1,TRUE,{'a': '481.26 pm'},Cubic,9.84 μB,,Tb3NIn,30,30 K,N1In1Tb3.0,,Pm3̄m,
,,126,126 K,,,10.1016/S0304-8853(01)01028-9,TRUE,,,3.50 μB/f.u.,,Sm0.55Sr0.45MnO3,,,O3.0Mn1Sr0.45Sm0.55,,,
,,112,112 K,,,10.1016/S0304-8853(01)01028-9,TRUE,,,3.50 μB/f.u.,,Eu0.40Nd0.15Sr0.45MnO3,,,O3.0Mn1Sr0.45Nd0.15Eu0.4,,,
,,76,76 K,,,10.1016/S0304-8853(01)01028-9,TRUE,,,4.02 μB/f.u.,,Tb0.25Nd0.30Sr0.45MnO3,,,O3.0Mn1Sr0.45Nd0.3Tb0.25,,,
,Perovskite,304,304K,,,10.1016/j.jmmm.2006.10.210,TRUE,"{'a': '7.616 Å', 'c': '15.275 Å'}",Layered,,,Y0.33Sr0.67CoO2.614,,,O2.614Co1Sr0.67Y0.33,,I4/mmm,
,Perovskite,139,139K,,,10.1016/j.jmmm.2006.10.210,TRUE,"{'a': '7.627 Å', 'c': '15.308 Å'}",Layered,,,Gd0.33Sr0.67CoO2.824,,,O2.824Co1Sr0.67Gd0.33,,I4/mmm,
,Cubic,321,321 K,,,10.1016/j.jallcom.2008.05.055,TRUE,,,,,Ba2FeMoO6,,,O6.0Fe1Mo1Ba2.0,,Fm3̄m,
,Tetragonal,,,,,10.1016/j.jallcom.2008.05.055,TRUE,,Body-centered,,,Ba2FeWO6,24.7,24.7 K,O6.0Fe1Ba2.0W1,,,
1.0 kOe,Hexagonal magnetoplumbite,738,738 K,743 K,743,10.1016/j.jmmm.2012.07.050,TRUE,,Hexagonal,7.1 μB/f.u.,,BaFe12O19,,,O19.0Fe12.0Ba1,,P63/mmc,
,Spinel,773.15,500 °C,,,10.1016/j.scriptamat.2017.03.021,TRUE,{'a': '8.38 Å'},Cubic,,,CoFe2O4,,,O4.0Fe2.0Co1,,Fd-3m,
,Aurivillius phase,,,,,10.1016/j.ssc.2012.01.001,TRUE,,Orthorhombic,,,Bi5FeTi3O15,,-190 °C,O15.0Ti3.0Fe1Bi5.0,2.7×10^-3 memu/g,A21am,
410 Oe,Aurivillius phase,618.15,345 °C,,,10.1016/j.ssc.2012.01.001,TRUE,,Orthorhombic,,,Bi5Fe0.5Co0.5Ti3O15,,,O15.0Ti3.0Fe0.5Co0.5Bi5.0,7.8 memu/g,A21am,
553 Oe,Aurivillius,726,726 K,,,10.1016/j.ceramint.2013.10.063,TRUE,,Orthorhombic,,,Bi5Ti3Fe0.5Ni0.5O15,,,O15.0Ti3.0Fe0.5Ni0.5Bi5.0,27.86 memu/g,,
,Aurivillius,,,,,10.1016/j.ceramint.2013.10.063,TRUE,,Orthorhombic,,,Bi5Ti3FeO15,80,80 K,O15.0Ti3.0Fe1Bi5.0,,A21am to I4/mmm,
12.5 Oe,Aurivillius,,,-1.56 K,-1.56,10.1016/j.jmmm.2012.02.113,TRUE,,Perovskite,0.11 μB,,Bi5Ti3FeO15,80,80 K,O15.0Ti3.0Fe1Bi5.0,0.031 emu/cm^3,,8.4×10^-6 emu/cm^3 Oe
,Cubic,,,,,10.1016/j.jmmm.2015.09.014,TRUE,"{'a': '5.4896 Å', 'b': '5.4896 Å', 'c': '5.4896 Å'}",Fluorite,9.02 μB,,BiTb0.75Fe0.25O3,51.9,51.9 K,O3.0Fe0.25Tb0.75Bi1,,Fm3m,
,Brownmillerite,,,,,10.1016/j.jssc.2008.10.010,TRUE,"{'a': '5.3055 Å', 'b': '15.322 Å', 'c': '5.4587 Å'}",Orthorhombic,"3.64 μB (octahedral), 4.22 μB (tetrahedral)",,Ca2Fe1.039Mn0.962O5,407,407 K,O5.0Ca2.0Mn0.962Fe1.039,,Pnma,
"2.2 T at 5K, 0.04 T at 60K",Orthorhombic,60,60K,-891K,-891,10.1016/j.jmmm.2016.01.067,TRUE,"{'a': '6.284 Å', 'b': '11.002 Å', 'c': '10.186 Å'}",,14.33 μB,,CaBaCo4O7,,,O7.0Ca1Co4.0Ba1,,Pbn2_1,
,C15 cubic Laves-phase,230,230 K,,,10.1016/j.jallcom.2005.04.057,TRUE,,Cubic,2.3 μB/f.u.,,CeFe2,,,Fe2.0Ce1,,,
,C15 cubic,230,230 K,,,10.1016/j.physb.2004.01.047,TRUE,,,2.3 μB/f.u.,,CeFe2,,,Fe2.0Ce1,,Fd3m,
,orthorhombic,,,,,10.1016/j.jmmm.2003.11.222,TRUE,"{'a': '7.273 Å', 'b': '4.411 Å', 'c': '8.458 Å'}",ε-TiNiSi-type,,,CeNiSnH1.0,4.5,4.5 K,H1.0Ni1Sn1Ce1,,,
,hexagonal,7,7.0 K,,,10.1016/j.jmmm.2003.11.222,TRUE,"{'a': '4.392 Å', 'c': '8.543 Å'}",ZrBeSi-type,,,CeNiSnH1.8,,,H1.8Ni1Sn1Ce1,,,
,Tetragonal,,,,,10.1016/S0167-577X(00)00199-3,TRUE,"{'a': '5.30 Å', 'c': '10.46 Å'}",,"0.21 μB (layer A), 0.19 μB (layer B)",0.015 emu/g,CuFeS2,823,823 K,S2.0Fe1Cu1,,,
,,300,>300 K,,,10.1016/j.jmmm.2013.10.011,TRUE,,,,,Co63.1B27Si9.9,,,B27.0Si9.9Co63.1,,,
,,208,208 K,,,10.1016/j.jmmm.2013.10.011,TRUE,,,,,Co65B24.4Si10.6,,,B24.4Si10.6Co65.0,,,
160 kA/m,Spinel,800,800 K,,,10.1016/j.tsf.2006.08.033,TRUE,{'a': '0.83919 nm'},Cubic,,290 kA/m,CoFe2O4,,,O4.0Fe2.0Co1,,,
"0.03 T at 300 K, 0.08 T at 5 K",,,,,,10.1016/j.jallcom.2003.09.042,TRUE,,,,"1.98 emu/g at 300 K, 4.48 emu/g at 5 K",CoO,293,293 K,O1Co1,,,
,Delafossite,176,176 K,,,10.1016/j.jallcom.2012.03.059,TRUE,,Hexagonal,0.028 μB/Fe,,Cu0.94Fe0.06CrO2,,,O2.0Cr1Fe0.06Cu0.94,,R-3m (166),
,Cubic,560,560 K,,,10.1016/j.elspec.2004.02.140,TRUE,{'a': '12.3-12.6 Å'},,,,Dy3Fe5O12,,,O12.0Fe5.0Dy3.0,,Ia-3d,
,Cubic,560,560 K,,,10.1016/j.elspec.2004.02.140,TRUE,{'a': '12.3-12.6 Å'},,,,Y3Fe5O12,,,O12.0Fe5.0Y3.0,,Ia-3d,
,Cubic,142,142 K,,,10.1016/j.jmmm.2016.02.082,TRUE,{'a': '7.1872 Å'},Fd3m,6.63 μB,,DyCo2,,,Co2.0Dy1,,Fd3m,
,Cubic,82,82 K,,,10.1016/j.jmmm.2016.02.082,TRUE,{'a': '7.1594 Å'},Fd3m,8.12 μB,,HoCo2,,,Co2.0Ho1,,Fd3m,
,Cubic Laves phase,33,33 K,,,10.1016/j.jallcom.2004.11.003,TRUE,{'a': '713.5 pm'},C15,,,ErCo2,,,Co2.0Er1,,,
,Cubic,,,-20.2 K,-20.2,10.1016/j.poly.2015.10.004,TRUE,{'a': '4.2377 Å'},Pm-3m,11.7 μB,,HoFe0.11Ga3,7.2,7.2 K,Fe0.11Ga3.0Ho1,,Pm-3m,
,Cubic,,,-19.9 K,-19.9,10.1016/j.poly.2015.10.004,TRUE,{'a': '4.2441 Å'},Pm-3m,10.6 μB,,HoFe0.16Ga3,6.5,6.5 K,Fe0.16Ga3.0Ho1,,Pm-3m,
,Cubic,,,-12.42 K,-12.42,10.1016/j.poly.2015.10.004,TRUE,{'a': '4.2355 Å'},Pm-3m,10.8 μB,,HoCo0.16Ga3,10.2,10.2 K,Co0.16Ga3.0Ho1,,Pm-3m,
,Cubic,,,-10.43 K,-10.43,10.1016/j.poly.2015.10.004,TRUE,{'a': '4.2227 Å'},Pm-3m,10.8 μB,,ErFe0.06Ga3,5.2,5.2 K,Fe0.06Ga3.0Er1,,Pm-3m,
,Cubic,,,-8.24 K,-8.24,10.1016/j.poly.2015.10.004,TRUE,{'a': '4.2263 Å'},Pm-3m,10.4 μB,,ErFe0.11Ga3,6.2,6.2 K,Fe0.11Ga3.0Er1,,Pm-3m,
,Cubic,,,-6.41 K,-6.41,10.1016/j.poly.2015.10.004,TRUE,{'a': '4.2201 Å'},Pm-3m,10.1 μB,,ErCo0.06Ga3,3.3,3.3 K,Co0.06Ga3.0Er1,,Pm-3m,
,Inverse spinel-type,823,773-873 K,,,10.1016/j.actamat.2013.10.015,TRUE,,Cubic,,,Fe2.5Zn0.5O4,,,O4.0Fe2.5Zn0.5,,,
,Inverse spinel-type,858,858 K,,,10.1016/j.actamat.2013.10.015,TRUE,,Cubic,,,Fe3O4,,,O4.0Fe3.0,,,
,"Cubic (above Tv), Monoclinic (below Tv)",853.15,580°C,,,10.1016/j.jmmm.2004.05.016,TRUE,,,,89.5 Am^2/kg,Fe3O4,,,O4.0Fe3.0,,,
,Amorphous,500,500K,,,10.1016/j.jmmm.2006.02.203,TRUE,,,,,Fe61Co10Zr2.5Hf2.5W4B20,,,B20.0Fe61.0Co10.0Zr2.5Hf2.5W4.0,,,
,Amorphous,500,500K,,,10.1016/j.jmmm.2006.02.203,TRUE,,,,,Fe61Co10Zr2.5Hf2.5W2Mo2B20,,,B20.0Fe61.0Co10.0Zr2.5Mo2.0Hf2.5W2.0,,,
,Amorphous,500,500K,,,10.1016/j.jmmm.2006.02.203,TRUE,,,,,Fe61Co10Zr2.5Hf2.5W2Nb2B20,,,B20.0Fe61.0Co10.0Zr2.5Nb2.0Hf2.5W2.0,,,
,Amorphous,500,500K,,,10.1016/j.jmmm.2006.02.203,TRUE,,,,,Fe61Co10Zr2.5Hf2.5W2Ti2B20,,,B20.0Ti2.0Fe61.0Co10.0Zr2.5Hf2.5W2.0,,,
,Amorphous,210,210 K,,,10.1016/j.jallcom.2013.03.105,TRUE,,,,,Fe90Zr9B1,,,B1.0Fe90.0Zr9.0,,,
,Amorphous,215,215 K,,,10.1016/j.jallcom.2013.03.105,TRUE,,,,,Fe91Zr7B2,,,B2.0Fe91.0Zr7.0,,,
,Amorphous,240,240 K,,,10.1016/j.jallcom.2013.03.105,TRUE,,,,,Fe90Zr8B2,,,B2.0Fe90.0Zr8.0,,,
,Amorphous,280,280 K,,,10.1016/j.jallcom.2013.03.105,TRUE,,,,,Fe88Zr8B4,,,B4.0Fe88.0Zr8.0,,,
,Amorphous,300,300 K,,,10.1016/j.jallcom.2013.03.105,TRUE,,,,,Fe87Zr6B6Cu1,,,B6.0Fe87.0Cu1.0Zr6.0,,,
,Amorphous,320,320 K,,,10.1016/j.jallcom.2013.03.105,TRUE,,,,,Fe86Zr7B6Cu1,,,B6.0Fe86.0Cu1.0Zr7.0,,,
,Orthorhombic,478,478 K,,,10.1016/S0921-5093(02)00549-X,TRUE,,,,,Fe3C,,,C1Fe3.0,,,
,Monoclinic,493,493 K,,,10.1016/S0921-5093(02)00549-X,TRUE,,,,,Fe5C2,,,C2.0Fe5.0,,,
,,513.15,240°C,,,10.1016/j.vacuum.2003.12.031,TRUE,,,,,Ni35Fe65,,,Fe65.0Ni35.0,,,
,,633.15,360°C,,,10.1016/j.vacuum.2003.12.031,TRUE,,,,,Ni40Fe60,,,Fe60.0Ni40.0,,,
,,803.15,530°C,,,10.1016/j.vacuum.2003.12.031,TRUE,,,,,Ni50Fe50,,,Fe50.0Ni50.0,,,
,,618.15,345°C,,,10.1016/j.vacuum.2003.12.031,TRUE,,,,,Ni79Fe16Mo5,,,Fe16.0Ni79.0Mo5.0,,,
,Orthorhombic,300,300 K,,,10.1016/j.jallcom.2017.05.268,TRUE,"{'a': '0.872 nm', 'b': '0.937 nm', 'c': '0.507 nm'}",Pc 21 n,,5 emu/cc,GaFeO3,,,O3.0Fe1Ga1,,Pc 21 n,
,Inverted Th3P4-like,259,259 K,,,10.1016/S0921-4526(02)01775-1,TRUE,{'a': '9.223 Å'},,,96 emu/g at 200 K,Gd4Sb3,,,Sb3.0Gd4.0,,,
,,86,86 K,,,10.1016/j.jallcom.2017.03.071,TRUE,,,,,Gd50Al30Co20,,,Al30.0Co20.0Gd50.0,,,
,,96,96 K,,,10.1016/j.jallcom.2017.03.071,TRUE,,,,,Gd53Al24Co20Zr3,,,Al24.0Co20.0Zr3.0Gd53.0,,,
,,100,100 K,,,10.1016/j.jallcom.2017.03.071,TRUE,,,,,Gd55Al25Co20,,,Al25.0Co20.0Gd55.0,,,
,,101,101 K,,,10.1016/j.jallcom.2017.03.071,TRUE,,,6.9 μB,,Gd60Co15Al25,,,Al25.0Co15.0Gd60.0,,,
,,109,109 K,,,10.1016/j.jallcom.2017.03.071,TRUE,,,,,Gd60Al20Co20,,,Al20.0Co20.0Gd60.0,,,
,,110,110 K,,,10.1016/j.jallcom.2017.03.071,TRUE,,,,,Gd55Al20Co25,,,Al20.0Co25.0Gd55.0,,,
,,154,154 K,,,10.1016/j.jallcom.2017.03.071,FALSE,,,,,TdGa,,,Ga1,,,
,,168,168 K,,,10.1016/j.jallcom.2017.03.071,FALSE,,,,,Gd0.8Er0.2Ga,,,Ga1Gd0.8Er0.2,,,
,Hexagonal,219,219 K,,,10.1016/j.intermet.2010.03.016,TRUE,"{'a': '11.593 Å', 'c': '4.0495 Å'}",,6.4 μB per Gd atom,38.6 μB/f.u. at 10 K and 4.5 T,Gd6Co4.85,,,Co4.85Gd6.0,,P63/m,
,,,,,,10.1016/j.intermet.2010.03.016,TRUE,,,,,Gd3Co,128,128 K,Co1Gd3.0,,,
,,163,163 K,,,10.1016/j.intermet.2010.03.016,TRUE,,,,,Gd12Co7,,,Co7.0Gd12.0,,,
,,220,220 K,,,10.1016/j.intermet.2010.03.016,TRUE,,,,,Gd4Co3,,,Co3.0Gd4.0,,,
,,406,406 K,,,10.1016/j.intermet.2010.03.016,TRUE,,,,,GdCo2,,,Co2.0Gd1,,,
,,294,294 K,,,10.1016/j.intermet.2010.03.016,TRUE,,,,,Gd,,,Gd1,,,
,Ce6Ni1.67Si3-type,294,294 K,,,10.1016/j.intermet.2010.03.016,TRUE,,,,,Gd6Co1.67Si3,,,Si3.0Co1.67Gd6.0,,,
150 Oe,Orthorhombic,,,,,10.1016/j.seppur.2012.04.008,TRUE,,,,25.9 emu/g,FeOOH,393.15,120 °C,H1O2Fe1,,,1.34 × 10^−6 cm^3/g
,,66,66 K,,,10.1016/j.matchemphys.2016.04.031,TRUE,,,7.84 μB/f.u,,HoNi3,,,Ni3.0Ho1,,,
,,565,565 K,,,10.1016/j.matchemphys.2016.04.031,TRUE,,,4.80 μB/f.u,,HoFe3,,,Fe3.0Ho1,,,
,,418,418 K,,,10.1016/j.matchemphys.2016.04.031,TRUE,,,5.30 μB/f.u,,HoCo3,,,Co3.0Ho1,,,
,,293.5,293.5 K,,,10.1016/j.ijrefrig.2013.07.021,TRUE,,,,,Gd,,,Gd1,,,
,,199.5,199.5 K,,,10.1016/j.ijrefrig.2013.07.021,TRUE,,,,,LaFe11.7Co0.2Si1.1,,,Si1.1Fe11.7Co0.2La1,,,
,,321,321 K,,,10.1016/j.ijrefrig.2013.07.021,TRUE,,,,,Ni50Mn36Co1Sn13,,,Mn36.0Co1.0Ni50.0Sn13.0,,,
,Cubic,858.15,585 °C,,,10.1016/j.apcata.2014.09.033,TRUE,"{'a': '8.396 Å', 'b': '8.396 Å', 'c': '8.396 Å'}",Spinel,,,Fe3O4,,,O4.0Fe3.0,,Fd-3m,
,Cubic,,,,,10.1016/j.apcata.2014.09.033,TRUE,"{'a': '4.332 Å', 'b': '4.332 Å', 'c': '4.332 Å'}",NaCl-type,,,FeO,,-73 °C,O1Fe1,,Fm-3m,
,BCC,1043.15,770 °C,,,10.1016/j.apcata.2014.09.033,TRUE,"{'a': '2.866 Å', 'b': '2.866 Å', 'c': '2.866 Å'}",Cubic,,,Fe,,,Fe1,,Im-3m,
,,271,271 K,,,10.1016/j.physb.2015.03.012,TRUE,,,,,La1.7Fe11Co0.8Si1.2,,,Si1.2Fe11.0Co0.8La1.7,,,
,,274,274 K,,,10.1016/j.physb.2015.03.012,TRUE,,,,,La1.7Fe11Co0.8Si1.2,,,Si1.2Fe11.0Co0.8La1.7,,,
,,243,243 K,,,10.1016/j.physb.2015.03.012,FALSE,,,,,LaFe11.424Co0.476Si1.1,,,Si1.1Fe11.424Co0.476La1,,,
,,274,274 K,,,10.1016/j.physb.2015.03.012,FALSE,,,,,LaFe11.186Co0.714Si1.1,,,Si1.1Fe11.186Co0.714La1,,,
,,301,301 K,,,10.1016/j.physb.2015.03.012,FALSE,,,,,LaFe10.948Co0.952Si1.1,,,Si1.1Fe10.948Co0.952La1,,,
,,282,282 K,,,10.1016/j.physb.2015.03.012,FALSE,,,,,LaFe11.1Co0.8Si1.1,,,Si1.1Fe11.1Co0.8La1,,,
,,294,294 K,,,10.1016/j.physb.2015.03.012,FALSE,,,,,LaFe11Co0.9Si1.1,,,Si1.1Fe11.0Co0.9La1,,,
,,207,207 K,,,10.1016/j.physb.2015.03.012,TRUE,,,,,LaFe11.5Co0.1Si1.4,,,Si1.4Fe11.5Co0.1La1,,,
,,226,226 K,,,10.1016/j.physb.2015.03.012,FALSE,,,,,LaFe11.3Co0.3Si1.4,,,Si1.4Fe11.3Co0.3La1,,,
,,250,250 K,,,10.1016/j.physb.2015.03.012,FALSE,,,,,LaFe11.1Co0.5Si1.4,,,Si1.4Fe11.1Co0.5La1,,,
,,276,276 K,,,10.1016/j.physb.2015.03.012,FALSE,,,,,LaFe10.9Co0.7Si1.4,,,Si1.4Fe10.9Co0.7La1,,,
,,281,281 K,,,10.1016/j.physb.2015.03.012,FALSE,,,,,LaFe10.85Co0.75Si1.4,,,Si1.4Fe10.85Co0.75La1,,,
,,285,285 K,,,10.1016/j.physb.2015.03.012,TRUE,,,,,LaFe10.8Co0.8Si1.4,,,Si1.4Fe10.8Co0.8La1,,,
,,285,285 K,,,10.1016/j.physb.2015.03.012,FALSE,,,,,LaFe10.7Co0.8Si1.5,,,Si1.5Fe10.7Co0.8La1,,,
,,253,253 K,,,10.1016/j.physb.2015.03.012,FALSE,,,,,LaFe10.944Co0.456Si1.6,,,Si1.6Fe10.944Co0.456La1,,,
,,317,317 K,,,10.1016/j.physb.2015.03.012,FALSE,,,,,LaFe10.488Co0.912Si1.6,,,Si1.6Fe10.488Co0.912La1,,,
,NaZn13-type,202,202 K,,,10.1016/j.matlet.2017.01.084,TRUE,,,,,LaFe11.6Si1.4,,,Si1.4Fe11.6La1,,,
,NaZn13-type,336.5,334-339 K,,,10.1016/j.actamat.2016.12.014,TRUE,,,,,LaFe11.6Si1.4H,,,H1Si1.4Fe11.6La1,,,
,NaZn13-type,336.5,334-339 K,,,10.1016/j.actamat.2016.12.014,TRUE,,,,,LaFe12.8Si1.4H,,,H1Si1.4Fe12.8La1,,,
,NaZn13-type,336.5,334-339 K,,,10.1016/j.actamat.2016.12.014,TRUE,,,,,LaFe13.9Si1.4H,,,H1Si1.4Fe13.9La1,,,
,NaZn13-type,336.5,334-339 K,,,10.1016/j.actamat.2016.12.014,TRUE,,,,,LaFe15.1Si1.4H,,,H1Si1.4Fe15.1La1,,,
,NaZn13-type,336.5,334-339 K,,,10.1016/j.actamat.2016.12.014,TRUE,,,,,LaFe16.2Si1.4H,,,H1Si1.4Fe16.2La1,,,
,Rhombohedral,298,298 K,,,10.1016/j.ceramint.2013.06.024,TRUE,"{'a': '5.412 Å', 'c': '13.298 Å'}",,,,La0.6Nd0.1Ca0.15Sr0.15Mn0.9V0.1O3,,,O3.0Ca0.15V0.1Mn0.9Sr0.15La0.6Nd0.1,,R-3c,
,,325,325 K,,,10.1016/j.ceramint.2013.06.024,FALSE,,,,,La0.6Nd0.1Ca0.15Sr0.15Mn0.9O3,,,O3.0Ca0.15Mn0.9Sr0.15La0.6Nd0.1,,,
,,295,295 K,,,10.1016/j.jmmm.2008.11.081,TRUE,,,,,Gd,,,Gd1,,,
,,322,322 K,,,10.1016/j.jmmm.2008.11.081,FALSE,,,,,MnFeP0.45As0.65,,,P0.45Mn1Fe1As0.65,,,
0.3 T,Perovskite,80,80 K,,,10.1016/j.cap.2017.02.013,TRUE,{'a': '3.8029 Å'},Pseudocubic,,,LaCoO3,,,O3.0Co1La1,,,
,Cubic,893.15,620 °C,,,10.1016/j.jnoncrysol.2012.06.003,TRUE,,Spinel,,High,LiFe5O8,,,Li1O8.0Fe5.0,,,
,Tetragonal,,,-20 K,-20,10.1016/j.jallcom.2007.05.036,TRUE,,,1.22 μB/Ln,,Nd2BaPdO5,2.4,2.4 K,O5.0Pd1Ba1Nd2.0,,P 4/mbm,
,Tetragonal,,,,,10.1016/j.jallcom.2007.05.036,TRUE,,,0.025 μB/Ln,,Sm2BaPdO5,2.6,2.6 K,O5.0Pd1Ba1Sm2.0,,P 4/mbm,
,Tetragonal,,,-6.4 K,-6.4,10.1016/j.jallcom.2007.05.036,TRUE,,,6.34 μB/Ln,,Gd2BaPdO5,3,3.0 K,O5.0Pd1Ba1Gd2.0,,P 4/mbm,
,Tetragonal,,,-5.7 K,-5.7,10.1016/j.jallcom.2007.05.036,TRUE,,,4.84 μB/Ln,,Dy2BaPdO5,4.4,4.4 K,O5.0Pd1Ba1Dy2.0,,P 4/mbm,
,Tetragonal,,,-8.0 K,-8,10.1016/j.jallcom.2007.05.036,TRUE,,,5.31 μB/Ln,,Ho2BaPdO5,4,4.0 K,O5.0Pd1Ba1Ho2.0,,P 4/mbm,
,Spinel,,,,,10.1016/S0167-2738(01)00777-9,TRUE,,Cubic,,,MgFe2O4,648,648 K,O4.0Mg1Fe2.0,,,
,,514.5,514.5 K,,,10.1016/S0304-8853(00)00687-9,TRUE,,,,,Mn1.3Fe1.7O4,,,O4.0Mn1.3Fe1.7,,,
,ThCr2Si2-type,214.2857143,"21 K, 40 K, 100 K, 330 K, 334 K, 336 K, 339 K",,,10.1016/j.jallcom.2009.09.078,TRUE,"{'a': '4.1022 Å', 'c': '10.9085 Å'}",Body-centered tetragonal,,,NdMn2Ge2,422.5,"415 K, 430 K",Mn2.0Ge2.0Nd1,,I4/mmm,
7.8 kOe,,598.15,325 °C,,,10.1016/j.jallcom.2012.12.003,TRUE,,,,,Nd10Y1Fe69Nb3.5Ti0.5B16,,,B16.0Ti0.5Fe69.0Y1.0Nb3.5Nd10.0,6.0 kG,,
8.2 kOe,,591.15,318 °C,,,10.1016/j.jallcom.2012.12.003,TRUE,,,,,Nd10Y1Fe69Nb3.5Zr0.5B16,,,B16.0Fe69.0Y1.0Zr0.5Nb3.5Nd10.0,6.3 kG,,
7.7 kOe,,582.15,309 °C,,,10.1016/j.jallcom.2012.12.003,TRUE,,,,,Nd10Y1Fe69Nb3.5Cr0.5B16,,,B16.0Cr0.5Fe69.0Y1.0Nb3.5Nd10.0,5.8 kG,,
8.8 kOe,,588.15,315 °C,,,10.1016/j.jallcom.2012.12.003,TRUE,,,,,Nd10Y1Fe69Nb3.5Mo0.5B16,,,B16.0Fe69.0Y1.0Nb3.5Mo0.5Nd10.0,5.6 kG,,
,Cubic,,,,,10.1016/j.jmmm.2006.02.232,FALSE,,,1.68 μB/Nd ion,,NdGaG,0.516,0.516 K,Ga1Nd1,,Ia3d,
"1.5-2 Oe (bottom), 3.5 Oe (top)",Polycrystalline,830,830 K,,,10.1016/j.orgel.2011.12.002,TRUE,,,,720 ± 70 emu/cm³,Fe81Ni19,,,Fe81.0Ni19.0,,,
,Orthorhombic,250,250K,,,10.1016/j.mseb.2007.02.001,TRUE,"{'a': '5.507(8) Å', 'b': '7.766(9) Å', 'c': '5.465(3) Å'}",Pnma,,,La0.67Ca0.33MnO3,,,O3.0Ca0.33Mn1La0.67,,Pnma,
,Cubic,858,858K,,,10.1016/j.mseb.2007.02.001,TRUE,"{'a': '8.352(8) Å', 'b': '8.352(8) Å', 'c': '8.352(8) Å'}",F d 3 ̄ m,,,NiFe2O4,,,O4.0Fe2.0Ni1,,F d 3 ̄ m,
0.245-0.011 T,Spinel,,,,,10.1016/S0304-8853(02)01279-9,TRUE,,Cubic,,33.2-52.8 emu/g,NiFe2O4,853.5,849-858 K,O4.0Fe2.0Ni1,,,
,Inverse Spinel,870,870 K,,,10.1016/j.jnucmat.2014.05.031,TRUE,{'a': '8.41 Å'},Orthorhombic,"{'Fe(T)': '-4.13 μB', 'Fe(O)': '4.22 μB', 'Ni(O)': '1.71 μB'}",,NiFe2O4,,,O4.0Fe2.0Ni1,,Imma,
,Orthorhombic,,,,,10.1016/j.matlet.2005.11.076,TRUE,,Perovskite,,,La0.7Ca0.3FeO3,740,740 K,O3.0Ca0.3Fe1La0.7,,,
,Orthorhombic,,,,,10.1016/j.matlet.2005.11.076,TRUE,,Perovskite,,,Dy0.7Ca0.3FeO3,590,590 K,O3.0Ca0.3Fe1Dy0.7,,,
,Orthorhombic,,,,,10.1016/j.matlet.2005.11.076,TRUE,,Perovskite,,,Er0.7Ca0.3FeO3,510,510 K,O3.0Ca0.3Fe1Er0.7,,,
,Orthorhombic,,,,,10.1016/j.matlet.2005.11.076,TRUE,,Perovskite,,,Y0.7Ca0.3FeO3,520,520 K,O3.0Ca0.3Fe1Y0.7,,,
,Orthorhombic,,,,,10.1016/j.matlet.2005.11.076,TRUE,,Perovskite,,,Gd0.7Ca0.3FeO3,290,290 K,O3.0Ca0.3Fe1Gd0.7,,,
,Tetragonal,154,154,,,10.1016/S0921-4526(01)00599-3,TRUE,,,0.4 μB/Co,11.5 μB/FU,La3Co29Si4B10,,,B10.0Si4.0Co29.0La3.0,,P4/nmm,
,Tetragonal,206,206,,,10.1016/S0921-4526(01)00599-3,TRUE,,,7.8 μB/R,12.03 μB/FU,Gd3Co29Si4B10,,,B10.0Si4.0Co29.0Gd3.0,,P4/nmm,
,Tetragonal,195,195,,,10.1016/S0921-4526(01)00599-3,TRUE,,,7.9 μB/R,12.20 μB/FU,Tb3Co29Si4B10,,,B10.0Si4.0Co29.0Tb3.0,,P4/nmm,
,Tetragonal,188,188,,,10.1016/S0921-4526(01)00599-3,TRUE,,,6.7 μB/R,8.55 μB/FU,Er3Co29Si4B10,,,B10.0Si4.0Co29.0Er3.0,,P4/nmm,
,Tetragonal,176,176,,,10.1016/S0921-4526(01)00599-3,TRUE,,,6.0 μB/R,6.41 μB/FU,Tm3Co29Si4B10,,,B10.0Si4.0Co29.0Tm3.0,,P4/nmm,
,Orthorhombic,71,71 K,,,10.1016/j.jmmm.2009.11.023,TRUE,"{'a': '0.5301 nm', 'b': '0.5327 nm', 'c': '0.7485 nm'}",Pbnm,,,Sm0.7Ca0.3Mn0.95Fe0.05O3,,,O3.0Ca0.3Mn0.95Fe0.05Sm0.7,,Pbnm,
,Orthorhombic,65,65 K,,,10.1016/j.jmmm.2009.11.023,TRUE,"{'a': '0.5343 nm', 'b': '0.5342 nm', 'c': '0.7501 nm'}",Pbnm,,,Gd0.7Ca0.3Mn0.95Fe0.05O3,,,O3.0Ca0.3Mn0.95Fe0.05Gd0.7,,Pbnm,
,Orthorhombic,,,-8,-8,10.1016/j.jmmm.2005.03.087,TRUE,"{'a': 4.2348, 'b': 18.576, 'c': 15.287}",,8.85,,Tb4Zn5Ge6,19,19,Zn5.0Ge6.0Tb4.0,,Cmc21,
,Orthorhombic,,,-8,-8,10.1016/j.jmmm.2005.03.087,TRUE,"{'a': 4.22334, 'b': 18.5373, 'c': 15.2424}",,10.09,,Dy4Zn5Ge6,5,5,Zn5.0Ge6.0Dy4.0,,Cmc21,
,Orthorhombic,,,-5,-5,10.1016/j.jmmm.2005.03.087,TRUE,"{'a': 4.2135, 'b': 18.4938, 'c': 15.2008}",,9.88,,Ho4Zn5Ge6,6,6,Zn5.0Ge6.0Ho4.0,,Cmc21,
,Orthorhombic,,,-0.7,-0.7,10.1016/j.jmmm.2005.03.087,TRUE,"{'a': 4.1997, 'b': 18.4354, 'c': 15.1468}",,9.01,,Er4Zn5Ge6,2.8,2.8,Zn5.0Ge6.0Er4.0,,Cmc21,
,Orthorhombic,,,≈0,0,10.1016/j.jmmm.2005.03.087,TRUE,"{'a': 4.1891, 'b': 18.4064, 'c': 15.0161}",,6.25,,Tm4Zn5Ge6,1.8,<1.8,Zn5.0Ge6.0Tm4.0,,Cmc21,
,Hexagonal,,,,,10.1016/j.jallcom.2005.03.058,TRUE,"{'a': '5.2936', 'c': '8.6649'}",HfFe6Ge6,,0.09,YFe6Sn4Ge2,518,518,Fe6.0Ge2.0Y1Sn4.0,,P6/mmm,3 × 10^−5 emu/g
0.35,Hexagonal,,,,,10.1016/j.jallcom.2005.03.058,TRUE,"{'a': '5.3041', 'c': '8.6910'}",HfFe6Ge6,3.8,,GdFe6Sn4Ge2,518,518,Fe6.0Ge2.0Sn4.0Gd1,,P6/mmm,
0.28,Hexagonal,,,,,10.1016/j.jallcom.2005.03.058,TRUE,"{'a': '5.2876', 'c': '8.6510'}",HfFe6Ge6,3.9,,TbFe6Sn4Ge2,518,518,Fe6.0Ge2.0Sn4.0Tb1,,P6/mmm,
0.21,Hexagonal,,,,,10.1016/j.jallcom.2005.03.058,TRUE,"{'a': '5.2879', 'c': '8.6579'}",HfFe6Ge6,4.2,,DyFe6Sn4Ge2,516,516,Fe6.0Ge2.0Sn4.0Dy1,,P6/mmm,
0.15,Hexagonal,,,,,10.1016/j.jallcom.2005.03.058,TRUE,"{'a': '5.2875', 'c': '8.6623'}",HfFe6Ge6,5.3,,HoFe6Sn4Ge2,517,517,Fe6.0Ge2.0Sn4.0Ho1,,P6/mmm,
,Hexagonal,,,,,10.1016/j.jallcom.2005.03.058,TRUE,"{'a': '5.2806', 'c': '8.6554'}",HfFe6Ge6,3.7,,ErFe6Sn4Ge2,515,515,Fe6.0Ge2.0Sn4.0Er1,,P6/mmm,
2.0 T,TiNiSi,,,12 K,12,10.1016/j.jallcom.2010.08.020,TRUE,"{'a': '7.731 Å', 'b': '4.649 Å', 'c': '9.083 Å'}",,2.9 μB,1.4 μB/f.u. at 5 K,CeMgSn,12,12 K,Mg1Sn1Ce1,,Pnma,
,TiNiSi,52,52 K,50 K,50,10.1016/j.jallcom.2010.08.020,TRUE,"{'a': '7.690 Å', 'b': '4.617 Å', 'c': '9.064 Å'}",,3.4 μB,,PrMgSn,,,Mg1Sn1Pr1,,Pnma,
3.0 T,CeScSi,,,14 K,14,10.1016/j.jallcom.2010.08.020,TRUE,"{'a': '4.492 Å', 'c': '16.213 Å'}",,3.9 μB,1.9 μB/f.u. at 5 K,PrMgSn,20,20 K,Mg1Sn1Pr1,,I 4/mmm,
6.0 T,CeScSi,,,2 K,2,10.1016/j.jallcom.2010.08.020,TRUE,"{'a': '4.472 Å', 'c': '16.146 Å'}",,4.0 μB,1.3 μB/f.u. at 5 K,NdMgSn,31,31 K,Mg1Sn1Nd1,,I 4/mmm,
,CeScSi,,,,,10.1016/j.jallcom.2010.08.020,TRUE,"{'a': '4.434 Å', 'c': '16.036 Å'}",,,0.02 μB/f.u. at 5 K,SmMgSn,79,79 K,Mg1Sn1Sm1,,I 4/mmm,
7.0 T,CeScSi,,,-16 K,-16,10.1016/j.jallcom.2010.08.020,TRUE,"{'a': '4.406 Å', 'c': '15.934 Å'}",,8.2 μB,1.6 μB/f.u. at 5 K,GdMgSn,48,48 K,Mg1Sn1Gd1,,I 4/mmm,
6.4 T,CeScSi,,,-11 K,-11,10.1016/j.jallcom.2010.08.020,TRUE,"{'a': '4.385 Å', 'c': '15.866 Å'}",,10.2 μB,4.4 μB/f.u. at 5 K,TbMgSn,34,34 K,Mg1Sn1Tb1,,I 4/mmm,
2.6 T,CeScSi,,,-6 K,-6,10.1016/j.jallcom.2010.08.020,TRUE,"{'a': '4.370 Å', 'c': '15.826 Å'}",,11.4 μB,7.5 μB/f.u. at 5 K,DyMgSn,27,27 K,Mg1Sn1Dy1,,I 4/mmm,
1.8 T,CeScSi,,,-2 K,-2,10.1016/j.jallcom.2010.08.020,TRUE,"{'a': '4.358 Å', 'c': '15.784 Å'}",,10.9 μB,8.9 μB/f.u. at 5 K,HoMgSn,17,17 K,Mg1Sn1Ho1,,I 4/mmm,
1.4 T,CeScSi,,,7 K,7,10.1016/j.jallcom.2010.08.020,TRUE,"{'a': '4.344 Å', 'c': '15.740 Å'}",,9.8 μB,7.2 μB/f.u. at 5 K,ErMgSn,8,8 K,Mg1Sn1Er1,,I 4/mmm,
,CeScSi,,,19 K,19,10.1016/j.jallcom.2010.08.020,TRUE,"{'a': '4.332 Å', 'c': '15.718 Å'}",,8.1 μB,5.8 μB/f.u. at 5 K,TmMgSn,5,<5 K,Mg1Sn1Tm1,,I 4/mmm,
,O-orthorhombic,184,184,,,10.1016/S0167-577X(01)00285-3,TRUE,"{'a': '5.478', 'b': '5.527', 'c': '7.750'}",Orthorhombic,,,PrMn0.5Co0.5O3,,,O3.0Mn0.5Co0.5Pr1,,,
,O-orthorhombic,138,138,,,10.1016/S0167-577X(01)00285-3,TRUE,"{'a': '5.470', 'b': '5.513', 'c': '7.743'}",Orthorhombic,,,PrMn0.5Co0.5O3,,,O3.0Mn0.5Co0.5Pr1,,,
,O-orthorhombic,176,176,,,10.1016/S0167-577X(01)00285-3,TRUE,"{'a': '5.456', 'b': '5.555', 'c': '7.730'}",Orthorhombic,,,NdMn0.5Co0.5O3,,,O3.0Mn0.5Co0.5Nd1,,,
,O-orthorhombic,132,132,,,10.1016/S0167-577X(01)00285-3,TRUE,"{'a': '5.426', 'b': '5.546', 'c': '7.714'}",Orthorhombic,,,NdMn0.5Co0.5O3,,,O3.0Mn0.5Co0.5Nd1,,,
,O-orthorhombic,148,148,,,10.1016/S0167-577X(01)00285-3,TRUE,"{'a': '5.387', 'b': '5.590', 'c': '7.672'}",Orthorhombic,,,SmMn0.5Co0.5O3,,,O3.0Mn0.5Co0.5Sm1,,,
,O-orthorhombic,121,121,,,10.1016/S0167-577X(01)00285-3,TRUE,"{'a': '5.379', 'b': '5.582', 'c': '7.651'}",Orthorhombic,,,SmMn0.5Co0.5O3,,,O3.0Mn0.5Co0.5Sm1,,,
,Hexagonal,22,22 K,,,10.1016/j.jallcom.2006.09.151,TRUE,,,7.13 μB/f.u.,,GdNi4Si,,,Si1Ni4.0Gd1,,P6/mmm,
,Hexagonal,9.2,9.2 K,,,10.1016/j.jallcom.2006.09.151,TRUE,,,,,NdNi4Si,,,Si1Ni4.0Nd1,,P6/mmm,
1 T at 4.2 K,Hexagonal,14.9,14.9 K,,,10.1016/j.jallcom.2006.09.151,TRUE,,,,,SmNi4Si,,,Si1Ni4.0Sm1,,P6/mmm,
,Hexagonal,15.6,15.6 K,,,10.1016/j.jallcom.2006.09.151,TRUE,,,,,DyNi4Si,,,Si1Ni4.0Dy1,,P6/mmm,
,Hexagonal,8.8,8.8 K,,,10.1016/j.jallcom.2006.09.151,TRUE,,,,,HoNi4Si,,,Si1Ni4.0Ho1,,P6/mmm,
,Hexagonal,7.4,7.4 K,,,10.1016/j.jallcom.2006.09.151,TRUE,,,,,ErNi4Si,,,Si1Ni4.0Er1,,P6/mmm,
,Monoclinic/Rhombohedral,270,270 K,,,10.1016/j.surfcoat.2015.07.056,TRUE,"{'a': '3.8817 Å', 'c': '3.8799 Å'}",Pseudo-cubic,,,La2NiMnO6,,,O6.0Mn1Ni1La2.0,,P21/n or R-3m,
,Tetragonal,,,,,10.1016/S0921-4534(02)02525-X,TRUE,,,,,RuSr2GdCu2O8,135,135 K,O8.0Cu2.0Sr2.0Ru1Gd1,,,
,,993.15,720°C,,,10.1016/S0304-8853(01)01281-1,TRUE,,,,,SmCo5,,,Co5.0Sm1,,,
,,1093.15,820°C,,,10.1016/S0304-8853(01)01281-1,TRUE,,,,,Sm2Co17,,,Co17.0Sm2.0,,,
,Rhombohedral,1073.15,800 °C,,,10.1016/S1359-6462(02)00619-X,TRUE,,,,,Sm2Co17,,,Co17.0Sm2.0,1–1.2 T,,
,,70,70 K,,,10.1016/j.ceramint.2017.03.105,TRUE,,,,,TbCoAl,,,Al1Co1Tb1,,,
,,70,70 K,,,10.1016/j.ceramint.2017.03.105,TRUE,,,,,DyFeSi,,,Si1Fe1Dy1,,,
,,76,76 K,,,10.1016/j.ceramint.2017.03.105,TRUE,,,,,Ho5Si4,,,Si4.0Ho5.0,,,
,,100,100 K,,,10.1016/j.ceramint.2017.03.105,TRUE,,,,,GdCoAl,,,Al1Co1Gd1,,,
,,87,87 K,,,10.1016/j.ceramint.2017.03.105,FALSE,,,,,La0.65Ca0.35Ti0.2Mn0.8O3,,,O3.0Ca0.35Ti0.2Mn0.8La0.65,,,
,,103,103 K,,,10.1016/j.ceramint.2017.03.105,FALSE,,,,,La0.65Ca0.35Ti0.1Mn0.9O3,,,O3.0Ca0.35Ti0.1Mn0.9La0.65,,,
,,124,124 K,,,10.1016/j.ceramint.2017.03.105,FALSE,,,,,Sm0.52Sr0.48MnO3,,,O3.0Mn1Sr0.48Sm0.52,,,
,,134,134 K,,,10.1016/j.ceramint.2017.03.105,TRUE,,,,,Sm0.56Sr0.44MnO3,,,O3.0Mn1Sr0.44Sm0.56,,,
,,294,294 K,,,10.1016/j.ceramint.2017.03.105,TRUE,,,,,Gd,,,Gd1,,,
,Double Perovskite,415,415 K,,,10.1016/j.jallcom.2014.09.164,TRUE,"{'a': '5.5541 Å', 'b': '5.5541 Å', 'c': '7.8674 Å'}",Tetragonal,3.3 μB/f.u.,,Sr2FeMoO6,,,O6.0Fe1Sr2.0Mo1,,I4/m,
5.2 kOe,HfFe6Ge6-type,428.45,155.3°C,,,10.1016/j.jmmm.2006.01.146,TRUE,,,,16.6 emu/g,TbMn6Sn6,,,Mn6.0Sn6.0Tb1,10.6 emu/g,,
,Cubic Laves,593,593 K,,,10.1016/j.jallcom.2015.09.213,FALSE,,,,,Tb0.2Nd0.8Fe1.9,,,Fe1.9Nd0.8Tb0.2,,,
30.10 Oe,MgCu2-type cubic Laves,661.95,388.8°C,,,10.1016/j.jmmm.2004.11.147,TRUE,{'a': '0.7334 nm'},Cubic,,84.71 emu/g,Tb0.36Dy0.64Fe2,,,Fe2.0Tb0.36Dy0.64,,,
24.43 Oe,MgCu2-type cubic Laves,658.15,385.0°C,,,10.1016/j.jmmm.2004.11.147,TRUE,{'a': '0.7333 nm'},Cubic,,84.35 emu/g,Tb0.3Dy0.7Fe2,,,Fe2.0Tb0.3Dy0.7,,,
,HoCoGa5-type tetragonal,,,,,10.1016/j.physb.2005.01.417,TRUE,,,0.90 μB,,UNiGa5,86,86 K,Ni1Ga5.0U1,,,
,HoCoGa5-type tetragonal,,,,,10.1016/j.physb.2005.01.417,TRUE,,,0.33 μB,,UPdGa5,31,31 K,Ga5.0Pd1U1,,,
,HoCoGa5-type tetragonal,,,,,10.1016/j.physb.2005.01.417,TRUE,,,0.24 μB,,UPtGa5,26,26 K,Ga5.0Pt1U1,,,
,Spinel,,,,,10.1016/j.jallcom.2015.03.023,TRUE,,FCC,,,ZnFe2O4,10.5,10.5 K,O4.0Fe2.0Zn1,,Fd3m,
,Spinel,763,763 K,,,10.1016/j.jmmm.2011.06.049,TRUE,{'a': '8.393'},Cubic,2.9 μB,"100.1 emu/g at 5K, 96.5 emu/g at 80K, 69.7 emu/g at 300K",Zn0.02Fe2.98O4,,,O4.0Fe2.98Zn0.02,,,
,Spinel,763,763 K,,,10.1016/j.jmmm.2011.06.049,TRUE,{'a': '8.412'},Cubic,2.9 μB,"100.1 emu/g at 5K, 96.5 emu/g at 80K, 69.7 emu/g at 300K",Zn0.23Fe2.77O4,,,O4.0Fe2.77Zn0.23,,,
,Spinel,763,763 K,,,10.1016/j.jmmm.2011.06.049,TRUE,{'a': '8.402'},Cubic,2.9 μB,"100.1 emu/g at 5K, 96.5 emu/g at 80K, 69.7 emu/g at 300K",Zn0.30Fe2.70O4,,,O4.0Fe2.7Zn0.3,,,
,Wurtzite,,,-15 K,-15,10.1016/j.jallcom.2008.06.030,TRUE,,Hexagonal,,,Zn0.99Mn0.01O,,,O1Mn0.01Zn0.99,,,
180 Oe,Wurtzite,150,150 K,,,10.1016/j.jallcom.2008.06.030,TRUE,,Hexagonal,0.1 μB/Co,,Zn0.99Co0.01O,,,O1Co0.01Zn0.99,0.02 emu/g,,
180 Oe,Wurtzite,150,150 K,,,10.1016/j.jallcom.2008.06.030,TRUE,,Hexagonal,0.1 μB/Co,,Zn0.97Co0.03O,,,O1Co0.03Zn0.97,0.02 emu/g,,
180 Oe,Wurtzite,150,150 K,,,10.1016/j.jallcom.2008.06.030,TRUE,,Hexagonal,0.1 μB/Co,,Zn0.95Co0.05O,,,O1Co0.05Zn0.95,0.02 emu/g,,
,Hexagonal,480,480 K,,,10.1016/j.jallcom.2016.09.317,TRUE,,h.c.p.,,154 Am^2/kg,Fe2N0.72,,,N0.72Fe2.0,,P63/22,
,Hexagonal,222,222 K,,,10.1016/j.jallcom.2016.09.317,TRUE,,h.c.p.,,71 Am^2/kg,Fe2N0.91,,,N0.91Fe2.0,,P63/22,
"Varies with Tann, e.g., 88 Oe at 200 °C, 52 Oe at 300 °C",Polycrystalline,,,,,10.1016/j.jmmm.2011.05.005,TRUE,,,,,IrMn/Co,690.15,417 °C,Mn1.0Co1.0Ir1.0,,,
"Varies with Tann, e.g., 88 Oe at 200 °C, 52 Oe at 300 °C",Polycrystalline,,,,,10.1016/j.jmmm.2011.05.005,TRUE,,,,,IrMn/Cu/Co,690.15,417 °C,Mn1.0Co1.0Cu1.0Ir1.0,,,
,Perovskite,257,257 K,,,10.1016/j.jmmm.2015.04.102,TRUE,,Simple Cubic,,,La2/3Ca1/3MnO3,,,O3.0Ca0.33Mn1.0La0.67,,,
84.29 Oe,Tetragonal,300,Above 300 K,,,10.1016/j.jmmm.2020.166618,TRUE,,,,0.0089 emu/g,In2S3:Sm3+ (0.34 at.%),,,S3.0In2.0034Sm0.0034,0.0013 emu/g,,
92.63 Oe,Tetragonal,300,Above 300 K,,,10.1016/j.jmmm.2020.166618,TRUE,,,,0.0127 emu/g,In2S3:Sm3+ (1.13 at.%),,,S3.0In2.0Sm0.0113,0.0019 emu/g,,
99.59 Oe,Tetragonal,300,Above 300 K,,,10.1016/j.jmmm.2020.166618,TRUE,,,,0.0149 emu/g,In2S3:Sm3+ (1.68 at.%),,,S3.0In2.0Sm0.0504,0.0022 emu/g,,
88.18 Oe,Tetragonal,300,Above 300 K,,,10.1016/j.jmmm.2020.166618,TRUE,,,,0.0111 emu/g,In2S3:Sm3+ (1.87 at.%),,,S2.94In1.96Sm0.056,0.0016 emu/g,,
1 kOe,Orthorhombic,,,-8.9 K,-8.9,10.1016/j.jmmm.2021.168056,TRUE,"{'a': '9.3336 Å', 'b': '9.4039 Å', 'c': '3.1793 Å'}",,1.27 μB/f.u.,,Co5/3Nb1/3BO4,27,27 K,B1.0O4.0Co1.67Nb0.33,0.47 μB/f.u.,Pbnm,1.6·10^-3 emu/mol
100 kA/m,,523.15,250 °C,,,10.1016/j.jmmm.2004.10.083,TRUE,,,,,CoNi/Pt,,,Co1.0Ni1.0Pt1.0,,,
,,340,340 K,,,10.1016/j.jmmm.2022.170030,TRUE,,,,,La2/3Ba1/3MnO3,,,O3.0Mn1.0Ba0.33La0.67,,,
,,,,,,10.1016/j.jmmm.2020.166707,TRUE,,,,,Co/CoO,150,150 K,O1.0Co1.0,,,
54 Oe,Face Centered Cubic (fcc),650,650 K,,,10.1016/j.jmmm.2016.01.057,TRUE,,Cubic,,24 emu/g,NiO-Al (40%),,,O0.6Al0.4Ni0.6,,,
102.9 Oe,Hexagonal Wurtzite,300,Room Temperature,,,10.1016/j.jmmm.2013.11.038,TRUE,"{'a': '0.3252 nm', 'c': '0.5271 nm'}",Hexagonal,,27.2×10^-4 emu/g,Cu2+ doped ZnO,,,O1.0Cu0.02Zn0.98,2.59×10^-4 emu/g,,
19.4 kOe,,585,585 K,,,10.1016/j.jmmm.2022.169242,TRUE,,,,,Nd2Fe14B (0.5 wt% Ga),,,B1.0Fe14.0Ga0.005Nd2.0,13.70 kGs,,
,K2NiF4 layered structure,125,125 K,,,10.1016/S0304-8853(00)00641-7,TRUE,,,,,(Ca1−xLax)2RuO4 (x=0.005),,,O8.0Ca1.99Ru2.0La0.01,,,
,,657.15,384 °C,,,10.1016/j.jmmm.2006.02.140,TRUE,,,,88 emu/g,Fe57.8-Sm1-Si4.9-Cr10-Mn26-B0.2,,,B0.002Si0.049Cr0.1Mn0.26Fe0.578Sm0.01,,,
,,568.15,295 °C,,,10.1016/j.jmmm.2006.02.140,TRUE,,,,,Fe58.5-Sm0.1-Si5.2-Cr10-Mn26-B0.2,,,B0.002Si0.052Cr0.1Mn0.26Fe0.585Sm0.001,,,
20±2 Oe,Body Centered Cubic (BCC),300,Above RT,,,10.1016/S0304-8853(01)00128-7,TRUE,,,2.0 μB,,Fe (with 8-10% Si),,,Si0.1Fe0.9,In-plane remanent magnetization,,
"{'value': '117', 'unit': 'Oe'}",Anatase,400,>400 K,,,10.1016/S0304-8853(03)00492-X,TRUE,,Tetragonal,"{'value': '1.135', 'unit': 'μB/Co'}",,Co:TiO2,,,O2.0Ti1.0Co1.0,,,
