Repository: sanjayganeshprabu/Computational-Modeling-and-Predictive-Analytics-for-Materials-Data

# Computational-Modeling-and-Predictive-Analytics-for-Materials-Data-

File: MODIFIED magnetic_materials.csv (part 69 of 112)
Coercivity,Crystal_Structure,Curie,Curie(Tc),Curie_Weiss,Curie_Weiss(θp),DOI,Experimental,Lattice_Parameters,Lattice_Structure,Magnetic_Moment,Magnetization,Material_Name,Neel,Neel(Tn),New_Column_Concatenated,Remanence,Space_Group,Susceptibility
,f.c.c.,,,,,10.1016/j.jmmm.2017.04.095,TRUE,,,,,SiO2/Co/CoO,293,293 K,O3.0Si1.0Co2.0,,,
,f.c.c.,,,,,10.1016/j.jmmm.2017.04.095,TRUE,,,,,Co/CoO,293,293 K,O1.0Co2.0,,,
,Wurtzite,,,-98.2 K,-98.2,10.1016/j.jmmm.2015.03.010,TRUE,,Hexagonal,10.1 μB,,ZnO:Dy (5%),,,O1.0Zn0.95Dy0.05,,P63mc,
,Wurtzite,,,-81.6 K,-81.6,10.1016/j.jmmm.2015.03.010,TRUE,,Hexagonal,10.5 μB,,ZnO:Dy (6%),,,O1.0Zn0.94Dy0.06,,P63mc,
,Wurtzite,,,-65.1 K,-65.1,10.1016/j.jmmm.2015.03.010,TRUE,,Hexagonal,10.6 μB,,ZnO:Dy (7%),,,O1.0Zn0.93Dy0.07,,P63mc,
,Wurtzite,,,-46.6 K,-46.6,10.1016/j.jmmm.2015.03.010,TRUE,,Hexagonal,10.7 μB,,ZnO:Dy (8%),,,O1.0Zn0.92Dy0.08,,P63mc,
,Wurtzite,,,-33.9 K,-33.9,10.1016/j.jmmm.2015.03.010,TRUE,,Hexagonal,10.7 μB,,ZnO:Dy (10%),,,O0.9Zn0.9Dy0.1,,P63mc,
,Orthorhombic Perovskite,290,290 K,,,10.1016/j.jmmm.2017.10.006,TRUE,,,,,La0.67Ba0.33MnO3/ZrO2(Y2O3),,,O3.0Mn1.0Zr1.0Ba0.33La0.67,,,
,Orthorhombic Perovskite,300,300 K,,,10.1016/j.jmmm.2017.10.006,TRUE,,,,,La0.67Ba0.33MnO3/SrTiO3,,,O6.0Ti1.0Mn1.0Sr1.0Ba0.33La0.67,,,
,,320,320 K,,,10.1016/j.jmmm.2018.12.030,TRUE,,,,,GaAs:Mn (0.02 at.%),,,Mn0.02Ga0.98As0.98,,,
,,320,320 K,,,10.1016/j.jmmm.2018.12.030,TRUE,,,,,GaAs:Mn (0.04 at.%),,,Mn0.04Ga0.96As1.0,,,
,,320,320 K,,,10.1016/j.jmmm.2018.12.030,TRUE,,,,,GaAs:Mn (0.10 at.%),,,Mn0.001Ga0.999As0.999,,,
,,320,320 K,,,10.1016/j.jmmm.2018.12.030,TRUE,,,,,GaAs:Mn (0.20 at.%),,,Mn0.002Ga0.998As0.998,,,
,,90,90 K,,,10.1016/j.jmmm.2015.07.090,TRUE,,,,,Ga0.93Mn0.07As/SiO2,,,O2.0Si1.0Mn0.07Ga0.93As1.0,,,
,Quasi-two-dimensional bilayered,110,110 K,,,10.1016/j.jmmm.2006.06.025,TRUE,,,,,La4/3Sr5/3Mn2O7,,,O7.0Mn2.0Sr1.67La1.33,,,
,,246,246 K,,,10.1016/S0304-8853(01)00621-7,TRUE,,,,,La1/3Nd1/3Ba1/3MnO3,,,O3.0Mn1.0Ba0.33La0.33Nd0.33,,,
,"Hexagonal (α-phase), Orthorhombic (β-phase)",353.15,80°C,,,10.1016/j.jmmm.2004.09.106,TRUE,,Hexagonal,,,MnAs/GaAs(111),,,Mn1.0Ga1.0As2.0,,,
"100 Oe (0°C), 350 Oe (α/β striped phase)","Hexagonal (α-phase), Orthorhombic (β-phase)",318.15,45°C,,,10.1016/j.jmmm.2004.09.106,TRUE,,Hexagonal,,,MnAs/GaAs(001),,,Mn1.0Ga1.0As2.0,,,
,Hexagonal,33,33 K,,,10.1016/j.jmmm.2014.07.008,TRUE,,,2.94 μB,,β-Ni(OH)2,,,H2.0O2.0Ni1.0,,,
,Perovskite,265,265 K,,,10.1016/j.jmmm.2004.11.574,TRUE,{'a': '0.3865 nm'},Pseudo-cubic,,,La2/3Ca1/3MnO3,,,O3.0Ca0.33Mn1.0La0.67,,,
,,755,755 K,,,10.1016/j.jmmm.2014.07.021,TRUE,,,,,NiFe/NiMn,1073,1073 K,Mn1.0Fe1.0Ni2.0,,,
,Wurtzite,300,300 K,,,10.1016/j.jmmm.2005.10.022,TRUE,,,1.3 μB per Cr atom,,InN:Cr,,,N1.0Cr0.03In0.97,,,
,,110,110 K,,,10.1016/j.jmmm.2005.10.022,TRUE,,,,,GaAs:Mn,,,Mn1.0Ga1.0As1.0,,,
,,300,>300 K,,,10.1016/j.jmmm.2005.10.022,TRUE,,,,,GaN:Mn,,,N1.0Mn1.0Ga1.0,,,
,,300,>300 K,,,10.1016/j.jmmm.2005.10.022,TRUE,,,,,GaN:Cr,,,N1.0Cr1.0Ga1.0,,,
,,300,>300 K,,,10.1016/j.jmmm.2005.10.022,FALSE,,,,,AlN:Cr,,,N1.0Al1.0Cr1.0,,,
,,300,>300 K,,,10.1016/j.jmmm.2005.10.022,FALSE,,,,,TiO:Co,,,O1.0Ti1.0Co1.0,,,
,,300,>300 K,,,10.1016/j.jmmm.2005.10.022,TRUE,,,,,ZnO:Co,,,O1.0Co1.0Zn1.0,,,
"150 A/m (as-cast), 45 A/m (annealed at 850°C)","A2 disordered, B2 ordered",949.15,676°C,,,10.1016/j.jmmm.2009.04.052,TRUE,{'a': '2.8480 Å'},Cubic,,17.5 kG,Fe-6.5wt%Si,,,Si0.065Fe0.935,,,
,Amorphous,643.15,300-440°C,,,10.1016/S0304-8853(02)00503-6,TRUE,,,,,Fe75-Si10-B15,,,B0.15Si0.1Fe0.75,,,
,Amorphous,868.15,570-620°C,,,10.1016/S0304-8853(02)00503-6,TRUE,,,,,Co75-Si10-B15,,,B0.15Si0.1Co0.75,,,
,Cubic,325,325 K,,,10.1016/j.jmmm.2019.02.086,TRUE,{'a': '5.94 Å'},Austenitic,,,Ni45Cr5Mn37In13-1%,,,Cr0.05Mn0.37Ni0.45In0.129,,,
,,214,214 K,,,10.1016/j.jmmm.2018.11.113,FALSE,,,,,"Fe2MnSi (Yoon and Booth, 1974)",,,Si1.0Mn1.0Fe2.0,,,
< 50 Oe,Cubic Perovskite,337,337 K,,,10.1016/S0304-8853(02)01479-8,TRUE,{'a': '3.892 Å'},Cubic,,88.7 emu/g at 100 K,La2/3Ba1/3MnO3,,,O3.0Mn1.0Ba0.33La0.67,,,
< 50 Oe,Cubic Perovskite,268,268 K,,,10.1016/S0304-8853(02)01479-8,TRUE,{'a': '3.909 Å'},Cubic,,78.4 emu/g at 100 K,La2/3Ba1/3MnO2.90,,,O2.9Mn1.0Ba0.33La0.67,,,
1.4 kOe,,383.15,110 °C,,,10.1016/j.jmmm.2019.165749,TRUE,,,,200 emu/cc,CoPd/Pd,,,Co1.0Pd2.0,,,
,,383.15,110 °C,,,10.1016/j.jmmm.2019.165749,TRUE,,,,,CoPd/Pd,,,Co1.0Pd2.0,,,
,Hexagonal NiAs-type,720,720 K,,,10.1016/j.jmmm.2019.165654,TRUE,,,3.9 μB,,Mn-Bi,,,Mn1.0Bi1.0,,,
,Composite of Spinel and Rock-salt,,,232 K,232,10.1016/j.jmmm.2023.170366,TRUE,,Cubic,,,NiCo2O4/(Co0.65Ni0.35)O,,,O5.0Co2.65Ni1.35,,,
0.015 T,,195,195 K,,,10.1016/j.jmmm.2022.169505,TRUE,,,,,Co3Gd4/Co7Gd12,,,Co10.0Gd16.0,9.5 Am^2/Kg,,
17 kOe,Cubic,480,480 K,,,10.1016/j.jmmm.2019.165940,TRUE,{'a': '8.36216 Å'},Cubic,,37 emu/g,CoFe2O4-Ag35,,,O2.6Fe1.3Co0.65Ag0.35,21 emu/g,Fd:3m,
,Composite structure,,,-3.8 K,-3.8,10.1016/j.jmmm.2020.166877,TRUE,"{'a': '10.0713 Å', 'b': '10.0713 Å', 'c': '2.7858 Å'}",Trigonal,,,Ba4CoPt2O9+Δ,,,O9.03Co1.0Ba4.0Pt2.0,,R-3m(00γ)0s,
,,,,,,10.1016/j.jmmm.2020.166877,TRUE,,,,,α-CoV2O6,14,14 K,O6.0V2.0Co1.0,,,
,,400,400K,,,10.1016/j.jmmm.2007.02.091,TRUE,,,,,Mn/SnO2,,,O2.0Mn1.0Sn1.0,,,
,,585.7,585.7 ± 0.4 K,,,10.1016/j.jmmm.2022.169441,TRUE,,,,,[Pt(0.7 nm)/Co(0.4 nm)]3,,,Co3.0Pt3.0,,,
,,116,116 K,,,10.1016/j.jmmm.2008.11.026,TRUE,,,,,Ge:Mn,,,Mn1.0Ge1.0,,,
,,400,400 K,,,10.1016/j.jmmm.2008.11.026,TRUE,,,,,Si:Mn,,,Si1.0Mn1.0,,,
,,250,250 K,,,10.1016/j.jmmm.2008.11.026,TRUE,,,,,Si:Fe,,,Si1.0Fe1.0,,,
,,300,>300 K,,,10.1016/j.jmmm.2008.11.026,TRUE,,,,,"Ge:(Mn, Al)",,,Al0.5Mn0.5Ge1.0,,,
,Orthorhombic,,,,,10.1016/j.jmmm.2008.09.006,TRUE,,Pnma,,,Nd2/3Ca1/3MnO3,130,130 K,O3.0Ca0.33Mn1.0Nd0.67,,Pnma,
,Orthorhombic,42,42 K,,,10.1016/j.jmmm.2008.09.006,TRUE,,Pnma,,,(Nd0.9Y0.1)2/3Ca1/3MnO3,110,110 K,O3.0Ca0.3333Mn1.0Y0.0667Nd0.6,,Pnma,
,"Rock salt (CoO), Cubic (Fe)",,,,,10.1016/j.jmmm.2010.09.037,TRUE,"{'a': '4.21 Å (MgO), 2.86 Å (Fe)'}",Cubic,,,CoO/Fe,290,290 K,O1.0Fe1.0Co1.0,,,
,,318,318 K,,,10.1016/j.jmmm.2006.10.1167,TRUE,,,,,La0.9Ag0.1MnO3-δ,,,O2.97Mn1.0Ag0.1La0.9,,,
,,323,323 K,,,10.1016/j.jmmm.2006.10.1167,TRUE,,,,,La0.9Na0.1MnO3-δ,,,O2.97Na0.1Mn1.0La0.9,,,
225 Oe,,225,225 K,,,10.1016/j.jmmm.2011.11.055,TRUE,,,,,La2/3Ca1/3MnO3,,,O3.0Ca0.33Mn1.0La0.67,,,
,,297,297 K,,,10.1016/j.jmmm.2005.03.065,TRUE,,,,,La0.7Ca0.3MnO3/La0.7Sr0.3MnO3 Superlattice,,,O6.0Ca0.3Mn2.0Sr0.3La1.4,,,
,Hexagonal,,,10 K,10,10.1016/j.jmmm.2004.11.204,TRUE,"{'a': '3.3564 Å', 'c': '11.908 Å'}",Trigonal-bipyramidal,,,InCu2/3V1/3O3,38,38 K,O3.0V0.33Cu0.67In1.0,,P63/mmc,
,Hexagonal,865,865 K,,,10.1016/j.jmmm.2021.168988,FALSE,"{'a': '3.34 Å', 'b': '3.34 Å'}",Hexagonal,,,2H-TaS2,,,H2.0S2.0Ta1.0,,P63/mmc,
,,300,Above room temperature,,,10.1016/S0304-8853(02)01023-5,TRUE,,,,,GaP:Mn,,,P1.0Mn1.0Ga1.0,,,
,,300,Above room temperature,,,10.1016/S0304-8853(02)01023-5,TRUE,,,,,GaN:Mn,,,N1.0Mn1.0Ga1.0,,,
,Hexagonal,30,30 K,,,10.1016/j.jmmm.2019.166294,FALSE,,Layered,3.4 μB,,Fe-Bi2Se3,,,Fe1.0Se3.0Bi2.0,,,
,FCC,238.5,"319 K (non-irradiated), 158 K (irradiated)",,,10.1016/j.jmmm.2005.02.065,TRUE,,,,,Fe-30.2%Ni,,,Fe0.698Ni0.302,,,Observed
,Orthorhombic,,,,,10.1016/j.jmmm.2004.12.001,TRUE,"{'a': '5.45 Å', 'b': '7.63 Å', 'c': '5.39 Å'}",Pnma,,,Nd2/3Ca1/3MnO3,125,120-130 K,O3.0Ca0.33Mn1.0Nd0.67,,Pnma,
1000 Oe,B2,,,,,10.1016/j.jmmm.2019.166258,TRUE,,,,,Fe/FeRh,350,350 K,Fe2.0Rh1.0,,,
16.4 kOe,02:14:01,584.15,311 °C,,,10.1016/j.jmmm.2023.170562,TRUE,,,,,Nd2Fe14B + 2% Pr85Al15,,,B0.98Al0.003Fe13.72Pr0.02Nd1.96,13.8 kG,,
18.0 kOe,02:14:01,579.15,306 °C,,,10.1016/j.jmmm.2023.170562,TRUE,,,,,Nd2Fe14B + 4% Pr85Al15,,,B0.96Al0.006Fe13.44Pr0.034Nd1.92,13.3 kG,,
26.5 kOe,02:14:01,587.15,314 °C,,,10.1016/j.jmmm.2023.170562,TRUE,,,,,Nd2Fe14B + 2% Pr85Al15 + Tb55Pr20Cu25,,,B0.98Al0.3Fe13.72Cu0.25Pr0.57Nd1.96Tb0.55,13.3 kG,,
50-220 Oe,Wurtzite,,,3.60 K,3.6,10.1016/j.jmmm.2011.07.005,TRUE,,Hexagonal,,0.13 emu/g,Zn0.98Mn0.02O/C0.10,,,C0.1O1.0Mn0.02Zn0.98,,,
,Hexagonal Close Packed,45,45 K,,,10.1016/j.jmmm.2018.08.059,TRUE,"{'a': '3.622 Å', 'c': '5.760 Å'}",hcp,"mc= 2.83 μB, mab[kc = 0.19] = 3.96 μB, mab[kc = 0.37] = 3.17 μB",,Ho1/3Tb1/3Er1/3,90,90 K,Tb0.33Ho0.33Er0.33,,P63/mmc,
,Hexagonal Close Packed,80,80 K,,,10.1016/j.jmmm.2018.08.059,FALSE,"{'a': '3.5929 Å', 'c': '5.6572 Å'}",hcp,,,Ho1/2Tb1/2,185,185 K,Tb0.5Ho0.5,,P63/mmc,
,Hexagonal Close Packed,,,,,10.1016/j.jmmm.2018.08.059,FALSE,"{'a': '3.5862 Å', 'c': '5.6438 Å'}",hcp,,,Tb1/2Er1/2,170,170 K,Tb0.5Er0.5,,P63/mmc,
,Hexagonal Close Packed,33,33 K,,,10.1016/j.jmmm.2018.08.059,FALSE,"{'a': '3.5692 Å', 'c': '5.6026 Å'}",hcp,,,Er1/2Ho1/2,104,104 K,Ho0.5Er0.5,,P63/mmc,
,Hexagonal,279.01,"752 K (1 electron per Mn), 420 K (1 hole per Mn), 500 K (0.06 tensile strain)",,,10.1016/j.jmmm.2018.08.054,TRUE,{'a': '3.095 Å'},Honeycomb,3 μB per unit cell,,Mn-doped SiC,,,C1.0Si1.0Mn1.0,,,
,,245,245 K,,,10.1016/j.jmmm.2018.08.054,TRUE,,,,,Mn-implanted 3C-SiC,,,C3.0Si1.0Mn1.0,,,
,,245,245 K,,,10.1016/j.jmmm.2018.08.054,TRUE,,,,,Mn-implanted 6H-SiC,,,H6.0C1.0Si1.0Mn1.0,,,
,Hexagonal,,,,,10.1016/j.jmmm.2019.03.114,FALSE,,,,,"BaMnO3 (15R, 6H, 8H, 10H phases)",260,250-270 K,O3.0Mn1.0Ba1.0,,,
,,746.15,473 °C,,,10.1016/j.jmmm.2019.03.127,TRUE,,,,65 emu/g,BaFe12O19/Ni0.5Zn0.5Fe2O4 (70/30 wt ratio),,,O14.5Fe9.0Ni0.15Zn0.15Ba0.7,,,
90-170 Oe,Orthorhombic,858.15,585 °C,,,10.1016/j.jmmm.2012.05.059,TRUE,,,,60 emu/g,Fe3O4/Fe3C,,,C1.0O4.0Fe4.0,,,
,,,,,,10.1016/j.jmmm.2004.11.283,TRUE,"{'a': '3.87 Å', 'b': '3.87 Å', 'c': '20.1 Å'}",,,,La2-2xSr1+2xMn2O7 (x=0.475),180,180 K,O7.0Mn2.0Sr1.95La1.05,,,
,Orthorhombic,80,80 K,,,10.1016/j.jmmm.2008.10.027,TRUE,"{'a': '0.762 nm', 'b': '0.786 nm'}",Pseudo cubic,,80 emu/cm^3 at 5 K,Gd2/3Ca1/3MnO3,,,O3.0Ca0.33Mn1.0Gd0.67,,Pbnm (no. 62),
1.1 × 10^5 A/m,,523.15,250 °C,,,10.1016/j.jmmm.2005.11.022,TRUE,,,,3.4 × 10^5 A/m,Co50Ni50/Pt,,,Co0.5Ni0.5Pt1.0,,,
,Perovskite,310,310 K,,,10.1016/S0304-8853(02)01430-0,TRUE,,,,,La2/3Ba1/3MnO3,,,O3.0Mn1.0Ba0.33La0.67,,,
832 kA/m,,574.15,301 °C,,,10.1016/j.jmmm.2010.07.031,TRUE,,,,,"(Pr, Nd)14.8Fe78.7B6.5 + 0.3% Al85Cu15",,,B6.5Al0.00255Fe78.7Cu0.00045Pr14.8Nd14.8,1.215 T,,
1104 kA/m,,574.15,301 °C,,,10.1016/j.jmmm.2010.07.031,TRUE,,,,,"(Pr, Nd)14.8Fe78.7B6.5 + 0.6% Al85Cu15",,,B0.96Al0.0051Fe11.66Cu0.0009Pr2.22Nd2.22,1.210 T,,
1195 kA/m,,569.15,296 °C,,,10.1016/j.jmmm.2010.07.031,TRUE,,,,,"(Pr, Nd)14.8Fe78.7B6.5 + 0.9% Al85Cu15",,,B6.5Al0.00765Fe78.7Cu0.00135Pr14.8Nd14.8,1.220 T,,
1195 kA/m,,569.15,296 °C,,,10.1016/j.jmmm.2010.07.031,TRUE,,,,,"(Pr, Nd)14.8Fe78.7B6.5 + 1.2% Al85Cu15",,,B0.98Al0.0102Fe11.81Cu0.0018Pr2.22Nd2.22,1.220 T,,
44.51 Oe,Amorphous,533.15,260°C,,,10.1016/j.jmmm.2003.11.404,TRUE,,,,18.49 emu/g,Fe40Ni40(Si+B)19Mo1,,,B9.5Si9.5Fe40.0Ni40.0Mo1.0,0.21 emu/g,,
7.98 Oe,Nanocrystalline,533.15,260°C,,,10.1016/j.jmmm.2003.11.404,TRUE,,,,51.07 emu/g,Fe40Ni40(Si+B)19Mo1,,,B9.5Si9.5Fe40.0Ni40.0Mo1.0,0.71 emu/g,,
351.6 Oe,Crystalline,533.15,260°C,,,10.1016/j.jmmm.2003.11.404,TRUE,,,,61.10 emu/g,Fe40Ni40(Si+B)19Mo1,,,B0.095Si0.095Fe0.4Ni0.4Mo0.01,17.4 emu/g,,
291.8 Oe,Crystalline,533.15,260°C,,,10.1016/j.jmmm.2003.11.404,TRUE,,,,74.14 emu/g,Fe40Ni40(Si+B)19Mo1,,,B0.095Si0.095Fe0.4Ni0.4Mo0.01,14.21 emu/g,,
4169 Oe,Perovskite,,,-116 K,-116,10.1016/j.jmmm.2020.166964,TRUE,,,3.09 μB,,Ca(Fe1/2Nb1/2)O3,,,O3.0Ca1.0Fe0.5Nb0.5,0.35 Oe,,
,Ludwigite,75,75 K,,,10.1016/j.jmmm.2021.168747,TRUE,"{'a': '9.1828', 'b': '12.2766', 'c': '3.0091'}",Orthorhombic,,,"(Ni,Cu)2MnBO5",,,B1.0O5.0Mn1.0Ni2.0Cu2.0,,Pbam(55),
,Tetragonal,359,359 K,,,10.1016/j.jmmm.2019.01.105,TRUE,"{'a': '7.7577 Å', 'b': '7.7577 Å', 'c': '15.5028 Å'}",2ap × 2ap × 4ap,,,SrCo0.95V0.05O3-δ,,,O2.91V0.05Co0.95Sr1.0,,I4/mmm,
,Tetragonal,364,364 K,,,10.1016/j.jmmm.2019.01.105,TRUE,"{'a': '7.7544 Å', 'b': '7.7544 Å', 'c': '15.5282 Å'}",2ap × 2ap × 4ap,,,SrCo0.9V0.1O3-δ,,,O2.97V0.1Co0.9Sr1.0,,I4/mmm,
,,147.575,"298.9 K (TC1), 288.4 K (TC2)",,,10.1016/j.jmmm.2022.169875,TRUE,"{'a': '11.612 Å (TC1), 11.576 Å (TC2)'}",,,,"La(Fe,Mn,Si)13Hz",,,H1.0Si13.0Mn13.0Fe13.0La1.0,,,
,Amorphous,503,503 K,509 K,509,10.1016/j.jmmm.2006.02.144,TRUE,,,2.83 μB,,"Co72(Si,B)28",,,B28.0Si28.0Co72.0,,,
,Amorphous,516,516 K,516 K,516,10.1016/j.jmmm.2006.02.144,TRUE,,,2.88 μB,,"Co68.5Fe3.5(Si,B)28",,,B0.14Si0.14Fe0.035Co0.685,,,
,Amorphous,552,552 K,552 K,552,10.1016/j.jmmm.2006.02.144,TRUE,,,2.90 μB,,"Co65.5Fe6.5(Si,B)28",,,B0.14Si0.14Fe0.065Co0.655,,,
,Amorphous,368,368 K,368 K,368,10.1016/j.jmmm.2006.02.144,TRUE,,,2.55 μB,,"Co69Cr3(Si,B)28",,,B0.14Si0.14Cr0.03Co0.69,,,
,Amorphous,263,263 K,263 K,263,10.1016/j.jmmm.2006.02.144,TRUE,,,1.88 μB,,"Co65.5Cr6.5(Si,B)28",,,B0.14Si0.14Cr0.065Co0.655,,,
,Amorphous,416,416 K,416 K,416,10.1016/j.jmmm.2006.02.144,TRUE,,,2.57 μB,,"Co68.5Fe3.5Cr3(Si,B)28",,,B0.14Si0.14Cr0.03Fe0.035Co0.685,,,
11 Oe (at 0 K),,1250,1250 K,,,10.1016/j.jmmm.2014.04.033,TRUE,,,,1700 emu/cm^3 (at 0 K),(Cu/Co)60/Fe,,,Fe0.4Co0.3Cu0.3,,,
,NaZn13-type,333,333 K,,,10.1016/j.jmmm.2017.10.123,TRUE,,,,118 emu/g,LaFe11.65Si1.35 + MgNiYHx,,,H1.0Mg1.0Si1.35Fe11.65Ni1.0Y1.0La1.0,,,
,NaZn13-type,333,333 K,,,10.1016/j.jmmm.2017.10.123,TRUE,,,,96 emu/g,LaFe11.65Si1.35 + MgNiYHx + Sn3.0Ag0.5Cu,,,H1.0Mg1.0Si1.35Fe11.65Ni1.0Cu1.0Y1.0Ag0.5Sn3.0La1.0,,,
,Tetragonal,788,788 K,,,10.1016/j.jmmm.2019.166295,FALSE,"{'a': '5.37 Å', 'c': '5.47 Å'}",,4 μB per formula unit,,"SOD-(Al, Mn)N",,,N1.0Al0.5Mn0.5,,P 4̅ m 2,
,Tetragonal,633,633 K,,,10.1016/j.jmmm.2019.166295,FALSE,"{'a': '5.60 Å', 'c': '5.65 Å'}",,4 μB per formula unit,,"SOD-(Ga, Mn)N",,,N1.0Mn0.5Ga0.5,,P 4̅ m 2,
19.6 G,Cubic,74,74 K,-32.87 K,-32.87,10.1016/j.jmmm.2006.03.071,TRUE,{'a': '10.8059 Å'},Face-centered cubic,8.95 μB,,Mn3[Cr(CN)6]2·12H2O,61,61 K,H24.0C12.0N12.0O12.0Cr2.0Mn3.0,402 cm³ G mol⁻¹,Fm-3m,
"780 Oe (polycrystalline), 1440 Oe (single crystal)",Monoclinic,100,100 K,155 K,155,10.1016/j.jmmm.2013.07.017,TRUE,"{'a': '5.6051 Å', 'b': '5.6362 Å', 'c': '7.9350 Å'}",P21/n,"2.3 μB (polycrystalline), 2.60 μB (single crystal)",0.73 μB/f.u. to 1.19 μB/f.u.,La2Ni(Ni1/3Sb2/3)O6,,,O6.0Ni1.33Sb1.33La2.0,,P21/n,
,,,,,,10.1016/j.jmmm.2013.07.017,FALSE,,,,,La2Ni(Ni1/3Nb2/3)O6,28,28 K,O6.0Ni1.33Nb1.33La2.0,,,
,Orthorhombic,331,331 K,,,10.1016/j.jmmm.2004.04.121,TRUE,"{'a': '5.5869 Å', 'b': '5.5574 Å', 'c': '7.8979 Å'}",Orthorhombic,,,La0.67Ca0.33MnO3 + 1 mol% Ho,,,O3.0Ca0.327Mn1.0La0.663Ho0.01,,Pbnm,
"75 Oe (positive bias), 44 Oe (negative bias), 63 Oe (zero bias)",,,,,,10.1016/j.jmmm.2018.05.064,TRUE,,,,,Ni-Ni(OH)2,22,22 K,H2.0O2.0Ni2.0,,,
,Pseudo-cubic perovskite and hexagonal magnetoplumbite,367,367 K,,,10.1016/j.jmmm.2011.10.033,TRUE,,,,,0.95(La0.7Sr0.3MnO3)/0.05(SrFe12O19),,,O2.85Mn0.95Fe0.6Sr0.3375La0.665,,,
,Pseudo-cubic perovskite and hexagonal magnetoplumbite,367,367 K,,,10.1016/j.jmmm.2011.10.033,TRUE,,,,,0.90(La0.7Sr0.3MnO3)/0.10SrFe12O19,,,O2.8Mn0.9Fe1.2Sr0.34La0.63,,,
,Pseudo-cubic perovskite and hexagonal magnetoplumbite,367,367 K,,,10.1016/j.jmmm.2011.10.033,TRUE,,,,,0.80(La0.7Sr0.3MnO3)/0.20(SrFe12O19),,,O4.6Mn0.8Fe2.4Sr0.356La0.392,,,
1600 Oe,Spinel/Perovskite,300,>300 K,,,10.1016/j.jmmm.2017.10.054,TRUE,"{'a': '8.34 Å', 'b': '8.34 Å', 'c': '8.34 Å'}",Cubic/Rhombohedral,,,NiFe2O4/BiFeO3,,,O7.0Fe3.0Ni1.0Bi1.0,,Fd-3m/R3c,
"{'50 K': '2277.59 Oe', '100 K': '1038.46 Oe', '150 K': '603.68 Oe', '300 K': '205.36 Oe'}",Spinel,248,248 K,,,10.1016/j.jmmm.2020.166594,TRUE,{'a': '8.235 Å'},Cubic,,"{'50 K': '13.42 emu/g', '100 K': '11.32 emu/g', '150 K': '7.23 emu/g', '300 K': '3.16 emu/g'}",(Al1/6Co1/6Cr1/6Fe1/6Mn1/6Ni1/6)3O4,,,O4.0Al0.5Cr0.5Mn0.5Fe0.5Co0.5Ni0.5,"{'50 K': '5.35 emu/g', '100 K': '3.37 emu/g', '150 K': '1.27 emu/g', '300 K': '0.20 emu/g'}",Fd-3m,
,Perovskite,280,280 K,,,10.1016/j.jmmm.2017.08.080,TRUE,,Pseudocubic,,,La2NiMnO6/LaMnO3,128,128 K,O9.0Mn2.0Ni1.0La3.0,,,
13.2-28.5 Oe,"Perovskite (BaTiO3), Spinel (NiZnFe2O4)",775,750-800 K,,,10.1016/j.jmmm.2019.166056,TRUE,,,,49.1-470.6 emu/cc,BaTiO3-NiZnFe2O4,,,O7.0Ti1.0Fe2.0Ni1.0Zn1.0Ba1.0,,,
,Rhombohedral,386,386 K,,,10.1016/S0304-8853(03)00159-8,TRUE,,,,,La2/3Sr1/3MnO3,,,O3.0Mn1.0Sr0.33La0.67,,R-3c,
,Rhombohedral,376,376 K,,,10.1016/S0304-8853(03)00159-8,TRUE,,,,,La0.95Tb0.05Sr1/3MnO3,,,O3.0Mn1.0Sr0.33La0.95Tb0.05,,R-3c,
,Rhombohedral,321,321 K,,,10.1016/S0304-8853(03)00159-8,TRUE,,,,,La0.85Tb0.15Sr1/3MnO3,,,O3.0Mn1.0Sr0.33La0.85Tb0.15,,R-3c,
,Rhombohedral/Orthorhombic,302,302 K,,,10.1016/S0304-8853(03)00159-8,TRUE,,,,,La0.80Tb0.20Sr1/3MnO3,,,O3.0Mn1.0Sr0.33La0.8Tb0.2,,R-3c/Pbnm,
,Orthorhombic,282,282 K,,,10.1016/S0304-8853(03)00159-8,TRUE,,,,,La0.75Tb0.25Sr1/3MnO3,,,O3.0Mn1.0Sr0.33La0.75Tb0.25,,Pbnm,
,Orthorhombic,220,220 K,,,10.1016/S0304-8853(03)00159-8,TRUE,,,,,La0.67Tb0.33Sr1/3MnO3,,,O3.0Mn1.0Sr0.33La0.67Tb0.33,,Pbnm,
,Orthorhombic,194,194 K,,,10.1016/S0304-8853(03)00159-8,TRUE,,,,,La0.60Tb0.40Sr1/3MnO3,,,O3.0Mn1.0Sr0.33La0.6Tb0.4,,Pbnm,
,Hexagonal,280,280 K,272 ± 3 K,272,10.1016/j.jmmm.2004.09.008,TRUE,"{'a': '3.580 Å', 'c': '5.790 Å'}",,6.15 ± 0.05 μB/f.u.,,1% Ho:Gd0.89La0.1,,,La0.1Gd0.88Ho0.01,,,
,Hexagonal,,,95 ± 3 K,95,10.1016/j.jmmm.2004.09.008,TRUE,"{'a': '3.595 Å', 'c': '5.877 Å'}",,,,1% Ho:Gd0.74La0.25,,,La0.25Gd0.74Ho0.01,,,
,Hexagonal,,,30 ± 5 K,30,10.1016/j.jmmm.2004.09.008,TRUE,"{'a': '3.642 Å', 'c': '5.941 Å'}",,,,1% Ho:Gd0.59La0.4,,,La0.396Gd0.583Ho0.01,,,
,Hexagonal,,,20 ± 5 K,20,10.1016/j.jmmm.2004.09.008,TRUE,"{'a': '3.695 Å', 'c': '5.968 Å'}",,,,1% Ho:Gd0.49La0.5,,,La0.505Gd0.485Ho0.01,,,
,Monoclinic,,,,,10.1016/j.jmmm.2020.167263,TRUE,"{'a': '4.691 Å', 'b': '3.429 Å', 'c': '5.136 Å'}",,,,Li-doped CuO,216,216 K,Li1.0O1.0Cu1.0,,C2/c,
,Orthorhombic,,,,,10.1016/j.jmmm.2020.167263,TRUE,"{'a': '3.023 Å', 'b': '10.385 Å', 'c': '5.271 Å'}",,,,Li-doped Cu(OH)2,85,85 K,H2.0Li1.0O2.0Cu1.0,,Cmc21,
"3.5 T at RT, 1.07 T at 773 K",,1000,1000 K,,,10.1016/j.jmmm.2005.12.013,FALSE,,,,,"Sm(Co,Fe,Cu,Zr)",,,Fe0.25Co0.25Cu0.25Zr0.25Sm1.0,,,
,,340.8333333,"950 K (1:5 phase), 1070 K (2:17 phase)",,,10.1016/j.jmmm.2005.12.013,FALSE,,,,,"Sm(Co,Fe,Cu,Zr)",,,Fe1.0Co1.0Cu1.0Zr1.0Sm1.0,,,
,,540,540 K,,,10.1016/j.jmmm.2004.04.020,TRUE,,,,,Co/Ni/Pt(111),,,Co1.0Ni1.0Pt1.0,,,
,NaZn13-type,205,180-230 K,,,10.1016/j.jmmm.2015.03.068,TRUE,{'a': '11.48-11.59 Å'},Cubic,,,"La(Fe,Si)13Hy",,,H1.0Si13.0Fe13.0La1.0,,,
6.1 kOe,,437.8,437.8 K,,,10.1016/j.jmmm.2020.166564,FALSE,,,,,"Ce17Fe78B6 (with Nb, Cu, Ga, Co)",,,B6.0Fe78.0Co1.0Cu1.0Ga1.0Nb1.0Ce17.0,4.3 kG,,
,Wurtzite,321,321 K,,,10.1016/j.jmmm.2019.165966,FALSE,"{'a': '3.296 Å', 'b': '3.296 Å', 'c': '5.273 Å'}",Hexagonal,,,"(V, N)ZnO",,,N0.03O1.0V0.03Zn1.0,,,
,Wurtzite,630,630 K,,,10.1016/j.jmmm.2019.165966,FALSE,"{'a': '3.296 Å', 'b': '3.296 Å', 'c': '5.273 Å'}",Hexagonal,,,"(V, N)ZnO/G",,,N0.03O1.0V0.03Zn1.0,,,
,Orthorhombic,360,360 K,,,10.1016/j.jmmm.2018.07.053,TRUE,,,,,La2/3Sr1/3MnO3,,,O3.0Mn1.0Sr0.33La0.67,,Pbnm,
7.00 kOe,Orthorhombic,,,,,10.1016/j.jmmm.2020.166764,TRUE,"{'a': '5.0890(1) Å', 'b': '8.7807(2) Å', 'c': '9.4620(2) Å'}",Pna21,,15.9 emu/g at 70 kOe,ε-(Fe0.97Cr0.03)2O3,478,"150 K, 467 K, 817 K",O3.0Cr0.06Fe1.94,5.85 emu/g,Pna21,
3.08 kOe,Orthorhombic,,,,,10.1016/j.jmmm.2020.166764,TRUE,"{'a': '5.0893(1) Å', 'b': '8.7818(2) Å', 'c': '9.4589(2) Å'}",Pna21,,11.9 emu/g at 70 kOe,ε-(Fe0.925Cr0.075)2O3,456.3333333,"150 K, 438 K, 781 K",O3.0Cr0.15Fe1.85,3.14 emu/g,Pna21,
,Orthorhombic,205,205 K,234.1 K,234.1,10.1016/j.jmmm.2018.12.097,TRUE,"{'a': '5.4737 Å', 'b': '7.7432 Å', 'c': '5.5148 Å'}",Perovskite-like,,,(La0.7Pr0.3)0.8Sr0.2Mn0.9Co0.1O3±δ,,,O3.03Mn0.9Co0.1Sr0.2La0.56Pr0.24,,Pnma,
,Orthorhombic,205,205 K,234.3 K,234.3,10.1016/j.jmmm.2018.12.097,TRUE,"{'a': '5.4743 Å', 'b': '7.7443 Å', 'c': '5.51482 Å'}",Perovskite-like,,,(La0.7Pr0.3)0.8Sr0.2Mn0.9Co0.1O3±δ,,,O3.03Mn0.9Co0.1Sr0.2La0.56Pr0.24,,Pnma,
,Orthorhombic,203,203 K,232.8 K,232.8,10.1016/j.jmmm.2018.12.097,TRUE,"{'a': '5.5031 Å', 'b': '7.7836 Å', 'c': '5.5238 Å'}",Perovskite-like,,,(La0.7Pr0.3)0.8Sr0.2Mn0.9Co0.1O3±δ,,,O3.03Mn0.9Co0.1Sr0.2La0.56Pr0.24,,Pnma,
0.55 kOe,"Pr2Fe14BNδ, Pr(Fe,V,B)7Nδ",663.65,"320°C, 461°C",,,10.1016/j.jmmm.2003.11.020,TRUE,,,,,Pr10Fe76V6B8Nδ,,,B8.0N0.03V6.0Fe76.0Pr10.0,6.22 kG,,
0.50 kOe,"Pr(Fe,V,B)12Nδ",732.15,440°C to 478°C,,,10.1016/j.jmmm.2003.11.020,TRUE,,,,,Pr10Fe76V8B6Nδ,,,B6.0N0.03V8.0Fe76.0Pr10.0,6.25 kG,,
7 kOe,ThMn12-type,759.15,486°C,,,10.1016/j.jmmm.2003.11.020,TRUE,,,,,Pr8Nd2Fe76V13B1Nδ,,,B1.0N0.03V13.0Fe76.0Pr8.0Nd2.0,,,
,Zinc-blende,2,2 K,,,10.1016/j.jmmm.2004.11.153,TRUE,,Tetrahedral,,,Cd0.95Mn0.05Te/Cd0.95Mg0.05Te,,,Mg0.05Mn0.05Cd1.9Te2.0,,,
,Amorphous,600,600 K,,,10.1016/j.jmmm.2017.12.050,TRUE,,,,,Gd-Co,,,Co1.0Gd1.0,,,
,,80,80 K,,,10.1016/j.jmmm.2005.07.004,TRUE,,,,,Mn-doped CuO,,,O1.0Mn1.0Cu1.0,,,
,,300,Room Temperature,,,10.1016/j.jmmm.2005.07.004,FALSE,,,,,Fe-doped In2O3,,,O3.0Fe1.0In2.0,,,
,,318.15,45°C,,,10.1016/j.jmmm.2017.02.015,TRUE,,,,,Fe-Cr-Nb-B,,,B1.0Cr1.0Fe1.0Nb1.0,,,
"170 Oe at 5 K, 120 Oe at 40 K, 68 Oe at 100 K, 46 Oe at 350 K",Monoclinic,300,300 K,,,10.1016/j.jmmm.2020.166687,TRUE,,,"1078.3 μB (5 × 10^14 cm^-2), 377.4 μB (1 × 10^15 cm^-2), 91.6 μB (5 × 10^15 cm^-2)",234.5 emu/cm^3 at 5 K,β-Ga2O3:Mn,120,120 K,O3.0Mn0.03Ga2.0,,,
,,300,300 K,,,10.1016/j.jmmm.2020.166687,TRUE,,,,33.1 emu/cm^3,Ga2O3:Fe,,,O3.0Fe1.0Ga2.0,,,
,Hexagonal,69.8,69.8 K,,,10.1016/j.jmmm.2006.12.010,TRUE,,,,0.006 emu/g,6H-SiC:Cr,,,H6.0C1.0Si1.0Cr1.0,,,
,,100,100 K,,,10.1016/j.jmmm.2018.07.007,TRUE,,,,,GaAs:Mn,,,Mn1.0Ga1.0As1.0,,,
,,140,140 K,,,10.1016/j.jmmm.2018.07.007,TRUE,,,,,GaAs:Mn with Be-doped Al0.3Ga0.7As barrier,,,Be1.0Al0.3Mn1.0Ga1.7As2.0,,,
103 Oe,fcc,645,645 K,,,10.1016/j.jmmm.2019.165784,TRUE,{'a': '4.169 Å'},,,20.7 emu/g,0.5NiO-0.5Mg,,,O0.5Mg0.5Ni0.5,,,
147 Oe,fcc,645,645 K,,,10.1016/j.jmmm.2019.165784,TRUE,{'a': '4.132 Å'},,,13.7 emu/g,0.65NiO-0.35Ti,,,O0.65Ti0.35Ni0.65,,,
1.0 ± 0.2 mT,Polycrystalline,140,140 K,,,10.1016/j.jmmm.2022.169207,TRUE,,,3.8 μB/Fe,,Pd-Fe,,,Fe0.5Pd0.5,,,
,Cubic,420,420 K,,,10.1016/j.jmmm.2022.169358,TRUE,,,,,Ni-doped 3C-SiC,,,C3.0Si1.0Ni1.0,,F-43m,
,Cubic,520,520 K,,,10.1016/j.jmmm.2022.169358,TRUE,,,,,Ni-doped 3C-SiC,,,C3.0Si1.0Ni1.0,,F-43m,
,Cubic,540,540 K,,,10.1016/j.jmmm.2022.169358,TRUE,,,,,Ni-doped 3C-SiC,,,C3.0Si1.0Ni1.0,,F-43m,
2.8 kOe,Rhombohedral,700,700 K,,,10.1016/j.jmmm.2018.07.040,TRUE,"{'a': '5.5 Å', 'c': '13.4 Å'}",,,1.41 emu/g,La0.6Sr0.4FeO3-γ,,,O3.0Fe1.0Sr0.4La0.6,,R3̅c,
,Hexagonal,500,500 K,,,10.1016/j.jmmm.2012.04.021,FALSE,"{'a': '8.18 Å', 'c': '3.13 Å'}",P63/m,3 μB per Mn atom,,Mn doped β-Ge3N4,,,N4.0Mn1.0Ge3.0,,P63/m,
12.1 kOe,2:14:1 phase with weak CeFe2 diffraction peaks,549.9,"524.5 K, 550.5 K, 574.7 K",,,10.1016/j.jmmm.2016.06.048,TRUE,,,,,(Nd0.75Ce0.25)30.5FebalAl0.1Cu0.1B (dual-alloy),,,B1.0Al0.1Fe1.0Cu0.1Ce7.625Nd22.875,13.3 kG,,
,Spinel,460.55,187.4 °C,,,10.1016/j.jmmm.2018.11.110,TRUE,{'a': '0.8348 nm'},Face-centered cubic,,,Ni0.4Zn0.6-xCexFe2O4 (x=0.00),,,O4.0Fe2.0Ni0.4Zn0.6Ce0.0,,,
,Orthorhombic,,,26 K,26,10.1016/j.jmmm.2022.169794,TRUE,,,,,δ-KCoPO4,25,25 K,O4.0P1.0K1.0Co1.0,,P212121,
,,,,,,10.1016/j.jmmm.2006.10.302,TRUE,,,,,β-Na0.33V2O5,24,24 K,O5.0Na0.33V2.0,,,
,bcc,1020,1020 K,,,10.1016/j.jmmm.2020.166763,FALSE,,,,,Fe-32%Cr,,,Cr0.32Fe0.68,,,
,bcc,800,800 K,,,10.1016/j.jmmm.2020.166763,FALSE,,,,,Cr-25%Fe,,,Cr0.25Fe0.75,,,
,D03 (BiF3-type),450,450,,,10.1016/j.jmmm.2020.167284,TRUE,{'a': '5.83'},bcc,,,Fe-27%Ga,,,Fe0.73Ga0.27,,Fm3m,
,Rutile,617,617 K,,,10.1016/j.jmmm.2009.06.016,FALSE,"{'a': '4.718 Å', 'b': '4.718 Å', 'c': '3.247 Å'}",Tetragonal,3.0 μB,,K-doped SnO2,,,O2.0K1.0Sn1.0,,P42/mnm,
,Wurtzite,,,-52 K,-52,10.1016/j.jmmm.2011.12.030,TRUE,,Hexagonal,,,Zn0.9815Mn0.0185O:N,,,N1.0O1.0Mn0.0185Zn0.9815,,,
,Wurtzite,120,120 K,,,10.1016/j.jmmm.2011.12.030,TRUE,,Hexagonal,,,Zn0.9775Mn0.0225O:N,,,N1.0O1.0Mn0.0225Zn0.9775,,,
167 Oe,Wurtzite,143,143 K,,,10.1016/j.jmmm.2011.12.030,TRUE,,Hexagonal,,8.5 emu/cm^3,Zn0.9745Mn0.0255O:N,,,N1.0O1.0Mn0.0255Zn0.9745,,,
0.75 kOe,Rutile,300,Room Temperature,,,10.1016/j.jmmm.2007.02.093,TRUE,,Tetragonal,0.7 μB/Mn ion,,Ti0.961Mn0.039O2-δ,,,O1.94Ti0.961Mn0.039,,,
Reduced compared to 3.9 at%,Rutile,300,Room Temperature,,,10.1016/j.jmmm.2007.02.093,TRUE,,Tetragonal,Reduced compared to 3.9 at%,,Ti0.944Mn0.056O2-δ,,,O1.97Ti0.944Mn0.056,,,
,Polycrystalline,290,290 K,,,10.1016/j.jmmm.2022.169630,TRUE,,Diamond,1.57 μB/Mn,,Si0.25Ge0.75:Mn0.025,,,Si0.24375Mn0.025Ge0.73125,,,
150 Oe,Rutile,650,650 K,,,10.1016/j.jmmm.2006.01.109,TRUE,,,0.15 μB/Fe,,Fe-doped TiO2,,,O2.0Ti1.0Fe1.0,,,
,Tetragonal,565,565 ± 2 K,,,10.1016/j.jmmm.2023.170437,TRUE,"{'a': '2.7668 ± 0.0002 Å', 'c': '3.6239 ± 0.0004 Å'}",,,,τ-Mn50.5Fe0.5Al47C2,,,C2.0Al0.47Mn0.505Fe0.005,,P 4/mmm,
,Fluorite,400,400 K,,,10.1016/j.jmmm.2009.05.007,TRUE,,Cubic,0.48 μB/Co,0.54 emu/g,Co-doped CeO2,,,O2.0Co1.0Ce1.0,,,
,,599,599 K,,,10.1016/j.jmmm.2013.12.038,FALSE,"{'a': '0.5462 nm', 'b': '0.5462 nm', 'c': '0.5462 nm'}",Cubic,1 μB per Ti,,Ti-doped AlP,,,Al1.0P1.0Ti1.0,,,
,Amorphous,210,210K,,,10.1016/j.jmmm.2017.08.077,TRUE,,Porous,,,C0.004%Au,,,C4e-05Au0.99996,,,
,Amorphous,350,>350K,,,10.1016/j.jmmm.2017.08.077,TRUE,,Porous,,,C0.117%Co,,,C0.00117Co1.0,,,
,bcc,918.15,645 °C,,,10.1016/j.jmmm.2017.06.010,TRUE,,α-Fe,,,Fe-10wt%Si,,,Si0.1Fe0.9,,,
,,318.15,45 °C,,,10.1016/j.jmmm.2019.165458,TRUE,,,,254.2 kA·m−1,Fe-Cr-Nb-B,,,B1.0Cr1.0Fe1.0Nb1.0,,,
,,250,250 K,,,10.1016/j.jmmm.2006.11.209,TRUE,,,,,GaMnAs/Be-doped AlGaAs,,,Be1.0Al1.0Mn1.0Ga2.0As2.0,,,
45-60 Oe,Hexagonal wurtzite,850,850 K,,,10.1016/j.jmmm.2014.04.052,TRUE,,,,,Fe57-implanted ZnO,,,O1.0Fe1.0Zn1.0,,,
,Orthorhombic,140,140 K,,,10.1016/j.jmmm.2018.03.005,TRUE,,Perovskite,,,LaMnO3+δ,,,O3.03Mn1.0La1.0,,Pnma,
,Rhombohedral,160,160 K,,,10.1016/j.jmmm.2018.03.005,TRUE,,Perovskite,,,La0.95MnO3+δ,,,O3.03Mn1.0La0.95,,R-3c,
,Rhombohedral,180,180 K,,,10.1016/j.jmmm.2018.03.005,TRUE,,Perovskite,,,La0.9MnO3+δ,,,O3.03Mn1.0La0.9,,R-3c,
,Rhombohedral,180,180 K,,,10.1016/j.jmmm.2018.03.005,TRUE,,Perovskite,,,La0.85MnO3+δ,,,O3.03Mn1.0La0.85,,R-3c,
,Austenitic,195,195K,,,10.1016/j.jmmm.2011.05.053,TRUE,{'a': '0.3602 nm'},fcc,,,Fe-25.3%Ni-0.73%C,,,C0.0467Fe0.946Ni0.0073,,,
,Austenitic,195,195K,,,10.1016/j.jmmm.2011.05.053,TRUE,{'a': '0.3602 nm'},fcc,,,Fe-25.3%Ni-0.78%C,,,C0.046Fe0.946Ni0.0078,,,
,Hexagonal,,,-105 K,-105,10.1016/j.jmmm.2023.170469,TRUE,"{'a': '3.034 Å', 'c': '11.444 Å'}",2H,5.65 μB,,2H-CuFeO2,17.36666667,"16.1 K (fcc), 16.0 K (fcw), 20 K (MB)",H2.0O2.0Fe1.0Cu1.0,,P63/mmc,
,Rhombohedral,,,-110 K,-110,10.1016/j.jmmm.2023.170469,FALSE,,3R,,,3R-CuFeO2,,"12.5 K (Magnetometry), 14.0 K (Neutron diffraction), 13.0 K (Magnetometry)",O2.0Fe1.0Cu1.0,,R-3m,
77 Oe,BCC,923.15,650 °C,,,10.1016/j.jmmm.2019.165537,TRUE,,,,158 emu/gr,Fe-23Cr-9Co,,,Cr0.23Fe0.68Co0.09,,,
,Layered rock-salt,,,-113.9 K,-113.9,10.1016/j.jssc.2021.122171,TRUE,"{'a': '5.1227 Å', 'b': '8.8337 Å', 'c': '5.1233 Å'}",Monoclinic,3.870 μB,,β-Li3Mg2RuO6,13,13 K,Li3.0O6.0Mg2.0Ru1.0,,C 2/m,
,,,,"{'40-120 K': {'Magnetic_Moment': '1.81 μB', 'Weiss_Constant': '-107 K'}, '209-299 K': {'Magnetic_Moment': '1.96 μB', 'Weiss_Constant': '-149 K'}, '370-400 K': {'Magnetic_Moment': '1.96 μB', 'Weiss_Constant': '-161 K'}}",,10.1016/j.jssc.2006.08.033,TRUE,,,,,2H-AgNiO2,22,22 K,H2.0O2.0Ni1.0Ag1.0,,,
,,1395,1395 K,,,10.1016/j.jnoncrysol.2007.05.179,TRUE,,,,,Au-Co,,,Co1.0Au1.0,,,
,,,,,,10.1016/S0921-4526(98)01155-7,FALSE,,,,,Bi2Sr2YCu2O8+δ,385,385 K,O8.03Cu2.0Sr2.0Y1.0Bi2.0,,,
,,,,,,10.1016/S0921-4526(98)01155-7,FALSE,,,,,"RBa2Fe3O8 (R=Y, Eu)",700,700 K,O8.0Fe3.0Y1.0Ba2.0Eu1.0,,,
,KSbO3-type,307,307K,,,10.1016/j.jssc.2012.07.038,FALSE,,Cubic,,,Bi3Mn3O11 (δ=0.6),,,O11.0Mn3.0Bi3.0,,Pn-3,
195 Oe,Pseudocubic,360,360 K,,,10.1016/j.physb.2022.414023,TRUE,"{'a': '3.905 Å', 'b': '3.905 Å', 'c': '3.862 Å'}",Pseudocubic,,,La2/3Sr1/3MnO3,,,O3.0Mn1.0Sr0.33La0.67,,,
,,148,148 K,,,10.1016/j.jallcom.2020.156221,FALSE,,,,,Ho0.67Gd0.33-CrO3,,,O3.0Cr1.0Gd0.33Ho0.67,,,
,Hexagonal,230,230 K,,,10.1016/j.physb.2023.415642,FALSE,{'a': '7.47 Å'},Hexagonal,"3.99 μB (Mn), -0.39 μB (Se)",,S-MnSe2,,,S1Mn1.0Se2.0,,P3̅m1 (No. 164),
,Graphene-like planar structure,441,441 K,,,10.1016/j.physb.2024.415809,FALSE,,,2.00 μB,,C-adsorbed SiC,,,C2.0Si1.0,,,
,Graphene-like planar structure,286,286 K,,,10.1016/j.physb.2024.415809,FALSE,,,1.00 μB,,H-adsorbed SiC,,,H1.0C1.0Si1.0,,,
,Graphene-like planar structure,240,240 K,,,10.1016/j.physb.2024.415809,FALSE,,,0.99 μB,,N-adsorbed SiC,,,C1.0N1.0Si1.0,,,
,Wurtzite,773.15,>500 °C,,,10.1016/j.jallcom.2016.01.208,TRUE,,Hexagonal,2 μB per carbon,,C-doped ZnO,,,C1.0O1.0Zn1.0,,,
,Pseudo-cubic,,,,,10.1016/j.jallcom.2006.09.155,TRUE,"{'a': '5.2716 Å', 'b': '5.2839 Å', 'c': '7.4621 Å'}",Perovskite,,,CaMn0.9957Fe0.01O3−δ,118,118 K,O2.97Ca1.0Mn0.9957Fe0.01,,Pbnm,
,Tetragonal,,,-10 K,-10,10.1016/j.physb.2009.07.030,TRUE,"{'a': '4.662 Å', 'c': '12.24 Å'}",P4/mmm,2.2 μB,,Ce2RhIn8 (20% Cd-doped),4.8,4.8 K,Rh0.8Cd0.2In6.4Ce1.6,,P4/mmm,
,Cubic,130,130 K,189.6 K,189.6,10.1016/j.jssc.2009.09.002,TRUE,{'a': '10.7364'},Spinel,4.02 μB per Cr atom,2.95 μB per Cr atom at 1.71 K,Cd0.87Sb0.13[Cr2]Se4,,,Cr2.0Se4.0Cd0.87Sb0.13,,Fd3̄m (#227),
,Cubic,130,130 K,175.1 K,175.1,10.1016/j.jssc.2009.09.002,TRUE,{'a': '10.7530'},Spinel,4.21 μB per Cr atom,2.77 μB per Cr atom at 1.71 K,Cd0.56Sb0.44[Cr2]Se4,,,Cr2.0Se4.0Cd0.56Sb0.44,,Fd3̄m (#227),
,Tetrahedrally-bonded,300,Above 300 K,,,10.1016/j.physb.2005.11.124,TRUE,,Zincblende-related,,,CdGeP2:Mn,,,P2.0Mn1.0Ge1.0Cd1.0,,,
,Tetrahedrally-bonded,300,Above 300 K,,,10.1016/j.physb.2005.11.124,TRUE,,Zincblende-related,,,CdGeAs2:Mn,,,Mn1.0Ge1.0As2.0Cd1.0,,,
,,300,Room Temperature,,,10.1016/j.physb.2005.11.124,TRUE,,,,,InSb:Mn,,,Mn0.03In0.97Sb1.0,,,
,Orthorhombic double perovskite,,,37 K,37,10.1016/S0925-8388(00)00699-X,TRUE,"{'a': '3.856 Å', 'b': '3.877 Å', 'c': '7.754 Å'}",Pmmm,2.54 μB/Ce,,Ce2/3TiO3,,,O3.0Ti1.0Ce0.67,,Pmmm,
,Orthorhombic,,,-120 K,-120,10.1016/j.jallcom.2020.155570,TRUE,"{'a': '5.851 Å', 'b': '9.6184 Å', 'c': '7.4871 Å'}",La2Ni3-type,0.34 μB/Ce,,HT-Ce2Rh2Ga,128.5,128.5 K,Ga1.0Rh2.0Ce2.0,,Cmce,
,Monoclinic,5.2,5.2 K,-30 K,-30,10.1016/j.jallcom.2020.155570,TRUE,"{'a': '10.0903 Å', 'b': '5.6041 Å', 'c': '7.8153 Å'}",Pr2Co2Al-type,2.54 μB/Ce,,LT-Ce2Rh2Ga,,,Ga1.0Rh2.0Ce2.0,,C2/c,
,,,,,,10.1016/j.jssc.2006.02.024,FALSE,,,,,"LnCo3Sn (Ln=Y, Gd–Yb)",177.5,117–238 K,Co3.0Y1.0Sn1.0Gd1.0Yb1.0,,,
,Orthorhombic,,,,,10.1016/j.jssc.2003.08.024,FALSE,,GdFeO3-type,,,LnYbO3 (Ln=La-Pr),2.7,2.7 K,O3.0La0.33Ce0.33Pr0.33Yb1.0,,,
,R3C,630,630 K,,,10.1016/j.jallcom.2018.07.302,TRUE,,Rhombohedral,5.5 μB/Co (max),,LiNbO3:Co,,,Li1.0O3.0Co1.0Nb1.0,,,
,Tetragonal,,,-1.17 K,-1.17,10.1016/j.jssc.2008.04.016,TRUE,,,,2.2 emu/g,Fe-doped TiO2,,,O2.0Ti1.0Fe1.0,,I41/amd,
,P42/mnm,,,,,10.1016/j.jssc.2009.01.011,TRUE,"{'a': '4.594 Å', 'c': '2.959 Å'}",Tetragonal,,1.8 μB/Co,Co-doped TiO2 (Rutile),38,38 K,O2.0Ti1.0Co1.0,,P42/mnm,
,,,-103 °C,,,10.1016/j.physb.2018.09.010,TRUE,,,,,"Sm(Co,Fe)12B6",,,B6.0Fe6.0Co6.0Sm1.0,,,
,,1053.15,780 °C,,,10.1016/j.physb.2018.09.010,TRUE,,,,,"Sm2(Co,Fe)14B",,,B1.0Fe14.0Co14.0Sm2.0,,,
,Cubic Spinel and Tetragonal Perovskite,750,750 K,,,10.1016/j.jallcom.2018.10.088,TRUE,,,,,0.85 CoFe2O4 - 0.15 PbTiO3,,,O3.85Ti0.15Fe1.7Co0.85Pb0.15,,,
,Cubic Spinel and Tetragonal Perovskite,750,750 K,,,10.1016/j.jallcom.2018.10.088,TRUE,,,,,0.7 CoFe2O4 - 0.3 PbTiO3,,,O3.6999999999999997Ti0.3Fe1.4Co0.7Pb0.3,,,
,Cubic Spinel and Tetragonal Perovskite,750,750 K,,,10.1016/j.jallcom.2018.10.088,TRUE,,,,,0.55 CoFe2O4 - 0.45 PbTiO3,,,O3.5500000000000003Ti0.45Fe1.1Co0.55Pb0.45,,,
250 Oe,,453,453 K,,,10.1016/j.physb.2019.411822,TRUE,,,,Normalized M_S(T) decreases with temperature,CoFeB/Pd,,,B1.0Fe1.0Co1.0Pd1.0,,,
1.1 × 10^5 A/m,,523.15,250 °C,,,10.1016/j.physb.2006.01.007,TRUE,,,,3.4 × 10^5 A/m,Co50Ni50/Pt,,,Co0.5Ni0.5Pt1.0,,,
,bcc,,,,,10.1016/S0925-8388(98)01051-2,TRUE,,,,,Cr+0.3 at.% Ru,405,405 K,Cr0.997Ru0.003,,,
,bcc,,,,,10.1016/S0925-8388(98)01051-2,TRUE,,,,,Cr+1.6 at.% Si,249,249 K,Si0.016Cr0.984,,,
,,,,,,10.1016/S0925-8388(01)00942-2,TRUE,,,,,Cr+0.50 at.% Re,382,382 K,Cr0.995Re0.005,,,
,bcc,,,,,10.1016/j.physb.2004.03.020,TRUE,,,,,Cr+1.9at% Fe,275,275 K,Cr0.981Fe0.019,,,
,,150,below 150 K,,,10.1016/j.jallcom.2005.12.117,TRUE,,,,,Cr/Gd,,,Cr1.0Gd1.0,,,
1800 Oe,Hexagonal,130,130 K,,,10.1016/j.jallcom.2021.162122,TRUE,,Non-centrosymmetric,,,Cr1/3NbS2,,,S2.0Cr0.33Nb1.0,,,
,Hexagonal wurtzite,,,2.25 K,2.25,10.1016/j.jallcom.2015.06.072,TRUE,,Hexagonal,,0.010 emu/g,ZnO:Cr:Mn,,,O1.0Cr1.0Mn1.0Zn1.0,,P63mc,
,,,,,,10.1016/S0921-4526(99)00050-2,TRUE,,,,,Cu-5%Mn,25,25 K,Mn0.05Cu0.95,,,
,,100,100 K,,,10.1016/S0921-4526(99)02086-4,TRUE,,,,,Cu-52%Ni,,,Ni0.52Cu0.48,,,
,,19,18-20 K,,,10.1016/S0921-4526(99)02086-4,TRUE,,,,,Cu-52%Ni,,,Ni0.52Cu0.48,,,
68 Oe,Wurtzite,300,Above 300 K,,,10.1016/j.jallcom.2013.11.205,TRUE,"{'a': '0.326 nm', 'c': '0.525 nm'}",Hexagonal,1.82 μB/Cu,,Cu-implanted ZnO,,,O1.0Cu1.0Zn1.0,,,
,,,,Θ = -2.8 K,,10.1016/S0921-4526(02)02022-7,TRUE,,,,,CuGeO3:Co,,,O3.0Co1.0Cu1.0Ge1.0,,,Power law with index α = 0.69±0.04 for T<30 K
,Rhombohedral,,,-13.5 K,-13.5,10.1016/j.jssc.2018.07.025,TRUE,"{'a': '10.07441 Å', 'c': '9.53022 Å'}",R-3H,19.59 μB/F.U.,,Gd6UO12-δ,2.1,2.1 K,O11.97Gd6.0U1.0,,R-3H,
,Rhombohedral,,,-16.8 K,-16.8,10.1016/j.jssc.2018.07.025,TRUE,"{'a': '10.01227 Å', 'c': '9.45594 Å'}",R-3H,23.24 μB/F.U.,,Tb6UO12-δ,5.8,5.8 K,O11.97Tb6.0U1,,R-3H,
,Rhombohedral,,,-15.4 K,-15.4,10.1016/j.jssc.2018.07.025,TRUE,"{'a': '9.96628 Å', 'c': '9.42195 Å'}",R-3H,25.87 μB/F.U.,,Dy6UO12-δ,2.8,2.8 K,O11.64Dy6.0U1,,R-3H,
,Rhombohedral,,,-39.5 K,-39.5,10.1016/j.jssc.2018.07.025,TRUE,"{'a': '10.25205 Å', 'c': '9.75017 Å'}",R-3H,9.03 μB/F.U.,,Nd6UO12-δ,,,O11.97Nd6.0U1,,R-3H,
,Rhombohedral,,,-13.4 K,-13.4,10.1016/j.jssc.2018.07.025,TRUE,"{'a': '9.89580 Å', 'c': '9.32182 Å'}",R-3H,23.44 μB/F.U.,,Er6UO12-δ,,,O11.97Er6.0U1,,R-3H,
,Rhombohedral,,,-57.4 K,-57.4,10.1016/j.jssc.2018.07.025,TRUE,"{'a': '9.81521 Å', 'c': '9.24157 Å'}",R-3H,11.05 μB/F.U.,,Yb6UO12-δ,,,O11.97Yb6.0U1,,R-3H,
,Orthorhombic,,,-9.9 K,-9.9,10.1016/j.jallcom.2023.169189,TRUE,"{'a': '3.7736(3) Å', 'b': '5.7771(1) Å', 'c': '11.3524(1) Å'}",,13.16 μB/f.u.,,Er2BaNiO5 (N-4 h),,,O5.0Ni1.0Ba1.0Er2.0,,Immm,
,Orthorhombic,,,-2.5 K,-2.5,10.1016/j.jallcom.2023.169189,TRUE,"{'a': '3.7491(1) Å', 'b': '5.7369(4) Å', 'c': '11.2670(2) Å'}",,12.97 μB/f.u.,,Er2BaNiO5 (N-8 h),,,O5.0Ni1.0Ba1.0Er2.0,,Immm,
,Tetragonal,14.6,14.6 K,,,10.1016/j.physb.2018.08.032,FALSE,,ThSi2-type,,,PrGe2-δ,,,Ge1.97Pr1.0,,,
185 Oe,Cubic,,,-1.7 K,-1.7,10.1016/j.jallcom.2014.05.111,TRUE,{'a': '1.0847 nm'},,,"1.93 emu/g at 300 K, 2.83 emu/g at 100 K, 5.23 emu/g at 2 K",Eu1.90Fe0.10O3−δ,,,O2.97Fe0.1Eu1.9,0.038 emu/g,,7.75 × 10^−5 emu/g
,,20,20 K,,,10.1016/S0022-3093(00)00416-6,TRUE,,,7.9 μB,,Eu2O3(1−x)Na2B4O7,,,B4.0O7.0Na2.0Eu2.0,,,
,bcc,1043.15,770°C,,,10.1016/S0022-0248(01)02346-6,TRUE,,,,,Fe-0.1%C,,,C0.1Fe0.9,,,
,DO3-type superstructure,823.15,550 °C,,,10.1016/j.jallcom.2019.05.156,TRUE,,Body-centered cubic (bcc),,,Fe-15%Si,,,Si0.15Fe0.85,,,
Negligible,Body Centered Cubic (BCC),473,473 K,,,10.1016/j.jallcom.2019.152029,TRUE,,,,"High saturation, nearly zero at 500 K",Fe-24.5%Ni-10%Co,,,Fe0.655Co0.1Ni0.245,,,
,D03 and B2,810.65,525-550 °C,,,10.1016/j.jallcom.2018.02.336,TRUE,,bcc,,"130 emu/g at room temperature, 30 emu/g at 510 °C",Fe-27Al,,,Al0.27Fe0.73,,"Fm3m (D03), Pm3m (B2)",
1.8 Oe,FCC,803.15,530 °C,,,10.1016/j.jallcom.2022.164415,TRUE,,,,170 emu/g,Fe-50%Ni,,,Fe0.5Ni0.5,,,
,Orthorhombic,310.15,37 °C,,,10.1016/j.jallcom.2018.10.234,TRUE,"{'a': '2.8687 Å', 'b': '2.9281 Å', 'c': '11.0452 Å'}",,,,Fe50Al50-30%B,,,B0.3Al0.2Fe0.5,,,
,FCC (γ) to HCP (ε),,,,,10.1016/j.jallcom.2022.165806,TRUE,,,,,Fe-20.2Mn-5.2Si-8.5Cr-5Ni,160,160 K,Si0.085Cr0.05Mn0.052Fe0.742Ni0.071,,,
,tI32,789,789 K,,,10.1016/j.jallcom.2019.05.341,TRUE,,tetragonal,,,bct-Fe3B,,,B1.0Fe3.0,,I4̅,
,γFe,1043.15,770°C,,,10.1016/j.jallcom.2015.10.104,TRUE,,Cubic,,,Fe-3.54Ti-0.63B,,,B1.0Ti0.063Fe0.935,,,
,γFe,1039.15,766°C,,,10.1016/j.jallcom.2015.10.104,TRUE,,Cubic,,,Fe-3.00Ti-1.40B,,,B1.0Ti0.014Fe0.97,,,
,γFe,1045.15,772°C,,,10.1016/j.jallcom.2015.10.104,TRUE,,Cubic,,,Fe-3.70Ti-0.51B,,,B1.0Ti0.1275Fe0.925,,,
,γFe,1046.15,773°C,,,10.1016/j.jallcom.2015.10.104,TRUE,,Cubic,,,Fe-3.80Ti-0.95B,,,B0.238Ti0.238Fe0.952,,,
,γFe,1043.15,770°C,,,10.1016/j.jallcom.2015.10.104,TRUE,,Cubic,,,Fe-4.00Ti-1.87B,,,B0.0413Ti0.0187Fe0.94,,,
,γFe,1040.15,767°C,,,10.1016/j.jallcom.2015.10.104,TRUE,,Cubic,,,Fe-4.59Ti-2.67B,,,B1.0Ti0.973Fe0.935,,,
,γFe,1044.15,771°C,,,10.1016/j.jallcom.2015.10.104,TRUE,,Cubic,,,Fe-5.48Ti-1.13B,,,B1.0Ti0.989Fe0.934,,,
,3C-SiC,300,300 K,,,10.1016/j.jcrysgro.2019.125412,TRUE,,Cubic,3.18 μB,,3C-Si35FeC37,,,C40.0Si35.0Fe1.0,,,
,,,,-4.1 K,-4.1,10.1016/S0022-3093(01)00772-4,TRUE,,,5.6 μB,,Na2O-0.65SiO2-0.05Fe2O3,,,O1.35Na0.3Si0.65Fe0.1,,,
,,,,-11.25 K,-11.25,10.1016/S0022-3093(01)00772-4,TRUE,,,5.8 μB,,Na2O-0.65GeO2-0.05Fe2O3,,,O1.3Na0.3Fe0.1Ge0.65,,,
,,,,-17.7 K,-17.7,10.1016/S0022-3093(01)00772-4,TRUE,,,5.4 μB,,Crystallized Na2O-0.65SiO2-0.05Fe2O3,,,O2.6Na1.3Si0.65Fe0.1,,,
,,,,-188 K,-188,10.1016/S0022-3093(01)00772-4,TRUE,,,6.2 μB,,Crystallized Na2O-0.65GeO2-0.05Fe2O3,,,O1.3Na0.3Fe0.05Ge0.65,,,
,"Face centered cubic (Ni3Fe), Complex cubic spinel (Fe3O4)",833.65,"354 °C (Ni), 767 °C (Fe)",,,10.1016/j.jallcom.2015.08.249,TRUE,,,,,Fe3O4/Ni3Fe,,,O4.0Fe4.0Ni3.0,,,
110 kA/m,Hexagonal,,,,,10.1016/j.jssc.2012.01.015,TRUE,,,,4.9 A·m^2/kg,Fe1−xS (x=0.08),615.5,608-623 K,S1.0Fe0.92,,P63mc,
,,161,"271 K (x = 2), 363 K (x = 8)",,,10.1016/j.jallcom.2019.07.208,FALSE,,,,,"Fe82-xCoxMn4Zr8Nb2B4 (x = 2, 4, 6, 8)",,,B4.0Mn4.0Fe80.0Co2.0Zr8.0Nb2.0,,,
,bcc,993.15,720°C,,,10.1016/j.jallcom.2011.04.138,TRUE,,,,,Fe-13%Ga,,,Fe0.87Ga0.13,,,
,bcc,1023.15,750°C,,,10.1016/j.jallcom.2011.04.138,TRUE,,,,,Fe-8%Al-3%Ga,,,Al0.08Fe0.89Ga0.03,,,
,Austenitic,,,,,10.1016/j.actamat.2011.07.040,TRUE,,FCC,,,Fe-18%Mn-0.6%C,273.15,0 °C,C0.006Mn0.18Fe0.816,,,
,Austenitic,,,,,10.1016/j.actamat.2011.07.040,TRUE,,FCC,,,Fe-18%Mn-1.5%Al-0.6%C,280.15,7 °C,C0.006Al0.015Mn0.18Fe0.795,,,
2 kA/m,,923.15,650 °C,,,10.1016/j.jallcom.2012.12.076,TRUE,,,,1-1.3 T,Fe-30%Cr-15%Co-3%Mo-0.5%Ti,,,Ti0.002Cr0.257Fe0.515Co0.051Mo0.008,,,
,,923.15,650 °C,,,10.1016/j.jallcom.2012.12.076,TRUE,,,,,Fe-30%Cr-15%Co-2%Mo-0.5%Ti,,,Ti0.005Cr0.3Fe0.525Co0.04Mo0.01,,,
,,923.15,650 °C,,,10.1016/j.jallcom.2012.12.076,TRUE,,,,,Fe-28%Cr-12%Co-5%Mo-0.5%Ti,,,Ti0.005Cr0.28Fe0.545Co0.12Mo0.05,,,
0.0058 T,Rutile,305,305 K,,,10.1016/j.tsf.2013.04.053,TRUE,,Tetragonal,,14 × 10^3 A/m,Ga-doped SnO2,,,O2.0Ga1.0Sn1.0,1.28 × 10^3 A/m,,
0.0039 T,Rutile,305,305 K,,,10.1016/j.tsf.2013.04.053,TRUE,,Tetragonal,,8.4 × 10^3 A/m,Ga-doped SnO2,,,O2.0Ga1.0Sn1.0,0.90 × 10^3 A/m,,
,,300,Above room temperature,,,10.1016/j.physb.2021.413525,FALSE,,,,,Mn-doped GaN,,,N1.0Mn1.0Ga1.0,,,
,,289,289 K,,,10.1016/j.jallcom.2023.169551,TRUE,,,,,"La(Fe,Mn,Si)13-H",,,H1.0Si13.0Mn13.0Fe13.0La1.0,,,
,,289.5,"287 K, 292 K",,,10.1016/j.jallcom.2023.169551,TRUE,,,,,"Gd/La(Fe,Mn,Si)13-H composite",,,H1.0Si13.0Mn13.0Fe13.0La1.0Gd1.0,,,
< 100 Oe,"hcp Gd, bcc Fe",293,293 K,,,10.1016/j.jcrysgro.2008.12.041,TRUE,,,,30–50 emu/cm^3,Gd/Fe,,,Fe1.0Gd1.0,,,
715 Oe,Cubic,20,20 K,-10.67 K,-10.67,10.1016/j.jallcom.2015.09.210,TRUE,{'a': '10.8308 Å'},,,103.56 emu/gm,Gd1.90Co0.10O3−δ,,,O2.97Co0.1Gd1.9,1.38 emu/gm,Ia-3,
,Amorphous,170,170 K,,,10.1016/j.jallcom.2019.153333,FALSE,,,,,Gd50-(Co69.25Fe4.25Si13B13.5)50,,,B0.0675Si0.065Fe0.02125Co0.34625Gd0.5,,,
,Tetragonal,,,"-4.6 K (H ∥ c), -1.8 K (H ⊥ c)",-3.2,10.1016/S0921-4526(02)02379-7,TRUE,,,"8.90 μB (H ∥ c), 8.88 μB (H ⊥ c)",,GdBa2Cu3O6+y,2.3,2.3 K,O6.03Cu3.0Ba2.0Gd1.0,,,
,,200,200 K,,,10.1016/j.jallcom.2021.159918,TRUE,,,,,"La(Fe,Ni)11.5Si1.5",,,Si1.5Fe11.5Ni11.5La1.0,,,
,Wurtzite,940,940 K,,,10.1016/j.jcrysgro.2004.11.311,TRUE,{'a': '8.504 a.u.'},,,,GaN:Mn,,,N1.0Mn1.0Ga1.0,,,
,Diamond,285,285 K,,,10.1016/j.jcrysgro.2004.11.311,TRUE,{'a': '10.70 a.u.'},,,,Ge:Mn,,,Mn1.0Ge1.0,,,
78 A/m,Spinel,640.15,367 °C,,,10.1016/j.jallcom.2019.152504,TRUE,{'a': '8.3844 Å'},Cubic,,401 kA/m,Li0.35Zn0.3Fe2.21O4-δ/Ni0.52Zn0.4Cu0.1Fe1.98O4 (40 wt% NCZ),,,Li0.35O5.57Fe3.002Ni0.208Cu0.04Zn0.45999999999999996,365 mT,,
,Pseudo-cubic,310,310 K,,,10.1016/j.jssc.2023.124044,TRUE,{'a': '3.9289'},Pm-3m,3.5 μB/f.u.,,La0.5Ba0.5MnO3-δ,,,O2.97Mn1.0Ba0.5La0.5,,Pm-3m,
,,337,337 K,,,10.1016/j.jallcom.2010.08.145,TRUE,,,,,La2/3Ba1/3MnO3,,,O3.0Mn1.0Ba0.33La0.67,,,
,,312,312 K,,,10.1016/j.jallcom.2010.08.145,FALSE,,,,,La2/3Ba1/3MnO2.98,,,O2.98Mn1.0Ba0.33La0.67,,,
