Repository: sanjayganeshprabu/Computational-Modeling-and-Predictive-Analytics-for-Materials-Data

# Computational-Modeling-and-Predictive-Analytics-for-Materials-Data-

File: MODIFIED magnetic_materials.csv (part 70 of 112)
Coercivity,Crystal_Structure,Curie,Curie(Tc),Curie_Weiss,Curie_Weiss(θp),DOI,Experimental,Lattice_Parameters,Lattice_Structure,Magnetic_Moment,Magnetization,Material_Name,Neel,Neel(Tn),New_Column_Concatenated,Remanence,Space_Group,Susceptibility
"{'1.8 K': {'B ∥ ab-plane': '3622 Oe', 'B ⊥ ab-plane': '3652 Oe'}, '120 K': {'B ∥ ab-plane': '1185 Oe', 'B ⊥ ab-plane': '1290 Oe'}}",Trigonal,,,-501.4 K,-501.4,10.1016/j.physb.2024.415776,TRUE,"{'a': '5.49754 Å', 'b': '5.49754 Å', 'c': '13.29480 Å'}",Rhombohedral,"{'B ∥ ab-plane': '5.7 μB', 'B ⊥ ab-plane': '7.8 μB'}",{'1.8 K': {'B ∥ ab-plane': '5.86 × 10^-2 μB/Cr'}},La0.75Sr0.25Cr0.90O3−δ,271.8,271.80 K,O2.97Cr0.9Sr0.25La0.75,,R3̄c,
,Composite,324,324 K,,,10.1016/j.jallcom.2017.07.092,TRUE,"{'a': '5.473 Å', 'b': '7.639 Å', 'c': '5.434 Å'}",Pnma/R-3C,,,0.5La0.7Ca0.2Sr0.1MnO3/0.5La0.7Ca0.15Sr0.15MnO3,,,O6.0Ca1.4Mn2.0Sr0.35La1.0,,Pnma/R-3C,
,,210,210 K,,,10.1016/j.jallcom.2017.07.092,FALSE,,,,,La0.67Ca0.33MnO3/Fe3O4,,,O7.0Ca0.33Mn1.0Fe3.0La0.67,,,
,,340,340 K,,,10.1016/j.jallcom.2017.07.092,FALSE,,,,,La0.7Sr0.3MnO3/Co3O4,,,O7.0Mn1.0Co3.0Sr0.3La0.7,,,
,,189,189 K,,,10.1016/j.jallcom.2017.07.092,FALSE,,,,,La0.7Ca0.3MnO3/Co3O4,,,O7.0Ca0.3Mn1.0Co3.0La0.7,,,
,,210,210 K,,,10.1016/j.jallcom.2017.11.353,FALSE,,,,,La0.67Ca0.33MnO3/Fe3O4,,,O7.0Ca0.33Mn1.0Fe3.0La0.67,,,
,,340,340 K,,,10.1016/j.jallcom.2017.11.353,FALSE,,,,,La0.7Sr0.3MnO3/Co3O4,,,O7.0Mn1.0Co3.0Sr0.3La0.7,,,
,,189,189 K,,,10.1016/j.jallcom.2017.11.353,FALSE,,,,,La0.7Ca0.3MnO3/Co3O4,,,O7.0Ca0.3Mn1.0Co3.0La0.7,,,
,,264,264 K,,,10.1016/j.jallcom.2017.11.353,FALSE,,,,,La0.6Ca0.4MnO3/0.18CuO,,,O3.18Ca0.4Mn0.82Cu0.18La0.6,,,
,Rhombohedral,150,150 K,,,10.1016/j.physb.2012.09.055,TRUE,,,,,0.94La0.7Sr0.3MnO3/0.06TiO2,,,O2.82Ti0.06Mn0.94Sr0.282La0.658,,,
,Orthorhombic,225,225K,,,10.1016/j.physb.2007.12.003,TRUE,,,,,La2/3Ca1/3MnO3,,,O3.0Ca0.33Mn1.0La0.67,,Pbnm,
,,370,370 K,,,10.1016/j.jallcom.2008.03.119,TRUE,,,,,La2/3Sr1/3MnO3,,,O3.0Mn1.0Sr0.33La0.67,,,
,Perovskite,,,,,10.1016/j.jssc.2008.07.023,TRUE,"{'a': '5.560 Å', 'b': '7.768 Å', 'c': '5.463 Å'}",Orthorhombic,,,Ca2−2xLa2xRu2−xCoxO6 (x=0.4),22,22 K,O6.0Ca1.2Co0.4Ru1.6La0.8,,Pnma,
,Perovskite,,,,,10.1016/j.jssc.2008.07.023,TRUE,"{'a': '5.638 Å', 'b': '7.878 Å', 'c': '5.574 Å'}",Monoclinic,,,Ca2−2xLa2xRu2−xCoxO6 (x=1.0),26,26 K,O6.0Ca0.0Co1.0La2.0,,P 21/n,
,Hexagonal,,,"{'ab_plane': '-1/19 K', 'ac_plane': '0.98 K', 'bc_plane': '3.08 K'}",,10.1016/j.jallcom.2016.06.188,TRUE,"{'a': '8.228(2) Å', 'c': '5.124(2) Å'}",,21.86 Bohr magnetons,1.04 emu/g,La3Ga5.5Ta0.5O14:Sm3+,,,O14.0Ga5.5La3.0Sm0.03Ta0.5,,P321 (No. 150),
,Orthorhombic,190,190 K,184.8 K,184.8,10.1016/S0921-4526(00)00266-0,TRUE,,Pbnm,,,La7/8Sr1/8MnO3,,,O3.0Mn1.0Sr0.125La0.875,,,
,NaZn13-type,191.6666667,"189 K, 191 K, 195 K",,,10.1016/j.jallcom.2021.159553,TRUE,,,,,LaFe11.6Si1.4/Nb,,,Si1.4Fe11.6Nb1.0La1.0,,,
,NaZn13-type,273.3333333,"271 K, 273 K, 276 K",,,10.1016/j.jallcom.2021.159553,TRUE,,,,,LaFe10.9Co0.7Si1.4/Nb,,,Si1.4Fe10.9Co0.7Nb1.0La1.0,,,
,NaZn13-type,196,"195 K, 196 K, 197 K",,,10.1016/j.jallcom.2021.159553,TRUE,,,,,LaFe11.6Si1.4/Ta,,,Si1.4Fe11.6La1.0Ta1.0,,,
,1:13 phase,333.3,333.3 K,,,10.1016/j.jallcom.2023.172485,TRUE,{'a': '11.589 Å'},Cubic,,,LaFe11.3Si1.7Hz (Cu-coated),,,H1.0Si1.7Fe11.3Cu1.0La1.0,,,
,Cubic,314,314 K,,,10.1016/j.jallcom.2018.06.193,FALSE,"{'a': '1.1586 nm', 'b': '1.1586 nm', 'c': '1.1586 nm'}",NaZn13-type,,,"La0.7(Ce,Pr,Nd)0.3Fe11.6Si1.4H1.6",,,H1.6Si1.4Fe11.6La0.7Ce0.1Pr0.1Nd0.1,,Fm-3c,
,,,,,,10.1016/j.jssc.2022.123675,FALSE,,,,,SrLaFe0.25+0.25Mn0.25Co0.25O4,307.5,"297 K, 318 K",O4.0Mn0.25Fe0.5Co0.25Sr1.0La1.0,,,
,Orthorhombic,,,2-4 K,3,10.1016/j.jcrysgro.2013.12.068,TRUE,,,,,"Li1.72Na0.28Ge4O9:Cr(0.1mol%),Mn(0.1mol%)",,,Li1.72O9.0Na0.28Cr0.001Mn0.001Ge4.0,,Pcca,
,Orthorhombic,,,,,10.1016/j.jallcom.2018.11.174,TRUE,"{'a': '10.4845 Å', 'b': '6.1259 Å', 'c': '4.7619 Å'}",,5.48 μB,,LiMnPO4/C,35,35 K,Li1.0C1.0O4.0P1.0Mn1.0,,,
,Orthorhombic,,,,,10.1016/j.jallcom.2018.11.174,TRUE,"{'a': '10.4405 Å', 'b': '6.1001 Å', 'c': '4.7422 Å'}",,3.88 μB,,LiMn5/6Fe1/6PO4/C,44,44 K,Li1.0C1.0O4.0P1.0Mn0.833Fe0.167,,,
,Orthorhombic,,,,,10.1016/j.jallcom.2018.11.174,TRUE,"{'a': '10.3998 Å', 'b': '6.0683 Å', 'c': '4.7344 Å'}",,4.37 μB,,LiMn2/3Fe1/3PO4/C,40,40 K,Li1.0C1.0O4.0P1.0Mn0.67Fe0.33,,,
,Orthorhombic,,,,,10.1016/j.jallcom.2018.11.174,TRUE,"{'a': '10.2995 Å', 'b': '5.9987 Å', 'c': '4.6803 Å'}",,2.48 μB,,LiMn1/2Fe1/2PO4/C,47,47 K,Li1.0C1.0O4.0P1.0Mn0.5Fe0.5,,,
,Trigonal,,,6.1 ± 1.1 K,6.1,10.1016/j.jallcom.2008.03.062,TRUE,,Hexagonal,,,"LiNbO3: Er (0.2 wt.%), Tm (0.3 wt.%)",,,Li0.994O2.982Nb0.994Er0.002Tm0.003,,R3c,
,Rhombohedral,,,-0.6 ± 0.3 K,-0.6,10.1016/j.jallcom.2007.04.189,TRUE,"{'a': '5.1483 nm', 'c': '13.8631 Å'}",Trigonal,,,LiNbO3:Yb3+,,,Li1.0O3.0Nb1.0Yb0.03,,R3c,
,Rhombohedral,,,2.4 ± 0.1 K,2.4,10.1016/j.jallcom.2007.04.189,TRUE,"{'a': '5.1483 nm', 'c': '13.8631 Å'}",Trigonal,,,"LiNbO3:Yb3+, Pr3+",,,Li1.0O3.0Nb1.0Pr0.03Yb0.03,,R3c,
,Rhombohedral,,,-95 K,-95,10.1016/j.jallcom.2013.03.242,TRUE,"{'a': '2.854 Å', 'c': '14.209 Å'}",,2.95 μB/f.u.,,LiNi1/3Mn1/3Co1/3O2,,,Li1.0O2.0Mn0.33Co0.33Ni0.33,,R-3m,
,Trigonal,883.15,610°C,,,10.1016/S0925-8388(99)00732-X,TRUE,,,,,LiTaO3:Cu,,,Li1.0O3.0Cu1.0Ta1.0,,,
,Trigonal,883.15,610°C,,,10.1016/S0925-8388(99)00732-X,TRUE,,,,,LiTaO3:Cr,,,Li1.0O3.0Cr1.0Ta1.0,,,
,Orthorhombic,269.1,269.1 K,,,10.1016/j.jssc.2005.03.046,TRUE,"{'a': '5.44781 Å', 'b': '7.69370 Å', 'c': '5.46164 Å'}",Pnma,,,La5/8Ca3/8MnO3,,,O3.0Ca0.375Mn1.0La0.625,,,
,Orthorhombic,236.9,236.9 K,,,10.1016/j.jssc.2005.03.046,TRUE,"{'a': '5.44231 Å', 'b': '7.68862 Å', 'c': '5.45267 Å'}",Pnma,,,Pr5/8Sr0.178Ca0.197MnO3,,,O3.0Ca0.197Mn1.0Sr0.178Pr0.625,,,
,Orthorhombic,197.6,197.6 K,,,10.1016/j.jssc.2005.03.046,TRUE,"{'a': '5.44516 Å', 'b': '7.68826 Å', 'c': '5.44649 Å'}",Pnma,,,Nd5/8Sr0.255Ca0.12MnO3,,,O3.0Ca0.12Mn1.0Sr0.255Nd0.625,,,
,Orthorhombic,129.9,129.9 K,,,10.1016/j.jssc.2005.03.046,TRUE,"{'a': '5.44695 Å', 'b': '7.68555 Å', 'c': '5.44505 Å'}",Pnma,,,Sm0.504Nd0.121Sr3/8MnO3,,,O3.0Mn1.0Sr0.375Nd0.121Sm0.504,,,
,,260,< 260 K,,,10.1016/j.physb.2014.02.054,FALSE,,,,,Mg1−xTi1+xO3 (x=0.1),,,O3.0Mg0.9Ti1.1,,,
,Zinc-blende (ZB),172,172 K,,,10.1016/S0022-0248(02)02274-1,TRUE,{'a': '0.565 nm'},Cubic,,,Mn-doped GaAs,,,Mn1.0Ga1.0As1.0,,,
,f.c.c.,,,,,10.1016/S1359-6454(99)00419-X,TRUE,{'a': '3.7522 Å'},,,,Mn-30Cu,152.5,152.5 K,Mn0.3Cu0.7,,,
,f.c.c.,,,,,10.1016/S1359-6454(99)00419-X,TRUE,,,,,Mn-20Cu,310.4,310.4 K,Mn0.2Cu0.8,,,
,Mn–Si clusters,50,50 K,,,10.1016/j.jnoncrysol.2008.06.026,TRUE,{'a': '0.54416 nm'},Cubic,,,Mn-implanted Si,,,Si1.0Mn1.0,,,
20-30 Oe,Hexagonal,5.4,5.4±0.3 K,,,10.1016/j.physb.2017.10.016,TRUE,,Rhombohedral,,"31±2 emu/cm³ (300 nm), 34±4 emu/cm³ (500 nm), 28±3 emu/cm³ (700 nm)",Mn-doped Bi2Se3,,,Mn1.0Se3.0Bi2.0,,R3̅m,
,,580,580 K,,,10.1016/j.jallcom.2017.01.014,FALSE,,,,,MnSb1+δ,,,Mn1.0Sb1.03,,,
,Tetragonal,,,,,10.1016/j.jallcom.2022.165919,FALSE,,,,,β-MnO2,92,92 K,O2.0Mn1.0,,P42/mnm,
,Centrosymmetric,104,104 K,,,10.1016/j.physb.2022.414469,TRUE,{'c': '12.496 Å'},P6_3/mmc,5.0 μB/Mn,,Mn1/4NbS2,,,S2.0Mn0.25Nb1.0,,P6_3/mmc,
,Noncentrosymmetric,45,45 K,,,10.1016/j.physb.2022.414469,TRUE,{'c': '12.576 Å'},P6_3 22,5.0 μB/Mn,,Mn1/3NbS2,,,S2.0Mn0.333Nb1.0,,P6_3 22,
300 mT @ 5 K,Perovskite,370,370 K,,,10.1016/j.tsf.2021.138862,TRUE,{'a': '3.85-3.87 Å'},Cubic,,,La2/3Sr1/3MnO3,,,O3.0Mn1.0Sr0.33La0.67,,,
,Cubic,,,,,10.1016/S0925-8388(99)00087-0,TRUE,,Cubic,,,α-Mn(Sn),95,95 K,Mn1.0Sn1.0,,"I4̄3m (at 305 K), I4̄2m (at 15 K)",
,Hexagonal,396,"870 K (C1), 1200 K (C2), 300 K (C3)",,,10.1016/j.physb.2017.08.050,FALSE,"{'a': '3.206', 'b': '3.206'}",Graphene-like,"0.960 μB (C1), 1.084 μB (C2), 0.938 μB (C3)",,Mo-GaN,,,N1.0Ga1.0Mo1.0,,,
,Th2Zn17-type,395.5,390-401 K,,,10.1016/j.actamat.2019.08.057,TRUE,,Rhombohedral,,,"Nd2(Fe,Ti)17",,,Ti17.0Fe17.0Nd2.0,,,
,Th3Zn29-type,426.5,413-440 K,,,10.1016/j.actamat.2019.08.057,TRUE,,Monoclinic,,,"Nd3(Fe,Ti)29",,,Ti29.0Fe29.0Nd3.0,,,
,,,,,,10.1016/j.jssc.2017.11.021,FALSE,,,,,"Ln2NiRuO6 (Ln = Nd, Er, Ho)",5,"5 K (Er, Ho)",O18.0Ni3Ru3Nd2.0Ho2.0Er2.0,,,
22 Oe,L21 cubic,333.5,331-336 K,,,10.1016/j.jallcom.2022.165664,TRUE,,,,31.1 Am^2/kg,Ni21.0Mn57.2Ga21.8/Al,,,Al1.0Mn0.572Ni0.21Ga0.218,,Fm-3m,
,Hexagonal wurtzite,516,516 K,,,10.1016/j.physb.2019.05.028,TRUE,"{'a': '3.18 Å', 'b': '3.18 Å', 'c': '5.24 Å'}",Hexagonal,,,Ni-ZnO,,,O1.0Ni1.0Zn1.0,,,
"15.1 ± 2 kA/m (Ni/BFO-T1), 20.5 ± 0.908 kA/m (Ni/BFO-T2)",Rhombohedral,,,,,10.1016/j.jallcom.2022.165133,TRUE,"{'a': '5.58 Å', 'c': '13.86 Å'}",,,"0.046 ± 0.012 A/m (Ni/BFO-T1), 0.14 ± 0.03 A/m (Ni/BFO-T2)",Ni/BiFeO3,640,640 K,O3.0Fe1.0Ni1.0Bi1.0,"10.2 ± 3.05 A/m (Ni/BFO-T1), 15.4 ± 2.03 A/m (Ni/BFO-T2)",R3m,"0.12 × 10^6 J/m^3 (Ni/BFO-T1), 2.1 × 10^6 J/m^3 (Ni/BFO-T2)"
1.07 Oe,Spinel,515.55,242.4 °C,,,10.1016/j.physb.2015.05.022,TRUE,{'a': '8.404 Å'},Cubic,,73.91 emu/g,Ni0.37Cu0.14Zn0.52Fe2O4 (0.01 wt% Nd3+),,,O4.0Fe2.0Ni0.37Cu0.14Zn0.52Nd0.0003,,,
1.11 Oe,Spinel,505.15,232 °C,,,10.1016/j.physb.2015.05.022,TRUE,{'a': '8.408 Å'},Cubic,,72.81 emu/g,Ni0.37Cu0.14Zn0.52Fe2O4 (0.04 wt% Nd3+),,,O4.0Fe2.0Ni0.37Cu0.14Zn0.52Nd0.0012,,,
1.72 Oe,Spinel,513.55,240.4 °C,,,10.1016/j.physb.2015.05.022,TRUE,{'a': '8.412 Å'},Cubic,,69.87 emu/g,Ni0.37Cu0.14Zn0.52Fe2O4 (0.6 wt% Nd3+),,,O4.0Fe2.0Ni0.37Cu0.14Zn0.52Nd0.018,,,
2.55 Oe,Spinel,500.25,227.1 °C,,,10.1016/j.physb.2015.05.022,TRUE,{'a': '8.412 Å'},Cubic,,68.09 emu/g,Ni0.37Cu0.14Zn0.52Fe2O4 (1.5 wt% Nd3+),,,O4.0Fe2.0Ni0.37Cu0.14Zn0.52Nd0.045,,,
200 Oe,Anatase,300,Room Temperature,,,10.1016/j.jallcom.2013.11.163,TRUE,"{'a': '3.790', 'c': '9.507'}",Tetragonal,10^-3–5×10^-2 μB per Ni atom,,Ni0.09%:TiO2,,,O1.9982Ti0.9991Ni0.0009,,,
200 Oe,Anatase,300,Room Temperature,,,10.1016/j.jallcom.2013.11.163,TRUE,"{'a': '3.786', 'c': '9.499'}",Tetragonal,10^-3–5×10^-2 μB per Ni atom,,Ni0.25%:TiO2,,,O2.0Ti0.9975Ni0.0025,,,
150 Oe,Anatase,300,Room Temperature,,,10.1016/j.jallcom.2013.11.163,TRUE,"{'a': '3.788', 'c': '9.503'}",Tetragonal,10^-3–5×10^-2 μB per Ni atom,,Ni0.86%:TiO2,,,O1.9828Ti0.9914Ni0.0086,,,
150 Oe,Anatase,300,Room Temperature,,,10.1016/j.jallcom.2013.11.163,TRUE,"{'a': '3.789', 'c': '9.505'}",Tetragonal,10^-3–5×10^-2 μB per Ni atom,,Ni1.48%:TiO2,,,O1.9704Ti0.9852Ni0.0148,,,
150 Oe,Anatase,300,Room Temperature,,,10.1016/j.jallcom.2013.11.163,TRUE,"{'a': '3.789', 'c': '9.503'}",Tetragonal,10^-3–5×10^-2 μB per Ni atom,,Ni1.80%:TiO2,,,O1.964Ti0.982Ni0.018,,,
,L21,300,Above 300 K,,,10.1016/j.jallcom.2011.04.020,TRUE,,Body-centered cubic with a face-centered superlattice,,,Ni2MnGa (f_NMG = 0.4),,,Mn0.8Ni0.8Ga0.8,,,
,L21,300,Above 300 K,,,10.1016/j.jallcom.2011.04.020,TRUE,,Body-centered cubic with a face-centered superlattice,,,Ni2MnGa (f_NMG = 0.5),,,Mn1.0Ni1.0Ga1.0,,,
,,140,140 K,,,10.1016/j.jallcom.2021.159388,TRUE,,,,,Ni5Al3/NiO,,,O1.0Al3.0Ni6.0,,,
,,140,140 K,,,10.1016/j.jallcom.2021.159388,TRUE,,,,,Ni5.014Al2.986/NiO,,,O1.0Al2.986Ni6.014,,,
,,140,140 K,,,10.1016/j.jallcom.2021.159388,TRUE,,,,,Ni4.962Al3.038/NiO,,,O1.0Al3.038Ni5.962,,,
92 Oe,Tetragonal,300,300 K,,,10.1016/j.jallcom.2011.06.044,TRUE,"{'a': '3.9967 Å', 'c': '4.0358 Å'}",Polycrystalline Perovskite,,5.89 × 10^−5 emu/g,BaTiO3:N,,,N1.0O3.0Ti1.0Ba1.0,,,
,Face centered cubic,809,809 K,,,10.1016/j.jallcom.2005.03.004,TRUE,,,,103 A m^2/kg,Ni-20at.%Mn,,,Mn0.2Ni0.8,,,
,f.c.c.,619.15,346°C,,,10.1016/S1359-6454(99)00371-7,TRUE,,,,,Ni-3.6%P,,,P0.036Ni0.964,,,
,Tetragonal,,,0.54 K,0.54,10.1016/j.jnoncrysol.2008.06.078,TRUE,"{'a': '5.4312 Å', 'c': '12.1065 Å'}",Scheelite,,,PbMoO4:Co,,,O4.0Co1.0Mo1.0Pb1.0,,I 41/a,
,,77.5,75-80 K,,,10.1016/j.jcrysgro.2009.09.009,TRUE,,,,,PbTe:Eu,,,Te1.0Eu1.0Pb1.0,,,
,,230,230 K,,,10.1016/j.physb.2014.07.045,TRUE,,,,,(Nd2/3La1/3)0.50Sr0.50CoO3,,,O3.0Co1.0Sr0.5La0.167Nd0.333,,,
,,0,0 K,,,10.1016/S0921-4526(98)01007-2,TRUE,,,,,Pu0.34Y0.66Sb (x=0.34),,,Y0.66Sb1.0Pu0.34,,,
,,,,,,10.1016/S0921-4526(98)01007-2,TRUE,,,,,Pu0.18Y0.82Sb (x=0.18),0,0 K,Y0.82Sb1.0Pu0.18,,,
,Polycrystalline,250,250 K,,,10.1016/j.tsf.2015.07.073,TRUE,,,,,Si0.96Mn0.04:B,,,B1.0Si0.96Mn0.04,,,
,Polycrystalline,50,50 K,,,10.1016/j.tsf.2015.07.073,TRUE,,,,,Si0.96Mn0.04:B,,,B1.0Si0.96Mn0.04,,,
3200 A/m,Amorphous,360,>360 K,,,10.1016/j.tsf.2015.07.073,TRUE,,,0.025 μB per Mn ion,600 A/m,Si:B:Mn,,,B1.0Si1.0Mn1.0,,,
"50 Oe (Cz-Si:Mn), 100 Oe (Fz-Si:Mn under 10^5 Pa), 125 Oe (Fz-Si:Mn under 1.1 GPa)",Disordered,300,exceeds 300K,,,10.1016/j.jallcom.2005.12.103,TRUE,,,,"Increased by 100x for Fz-Si:Mn under 10^5 Pa, Increased by 2x for Fz-Si:Mn under 1.1 GPa",Si:Mn,,,Si1.0Mn1.0,,,
,Tetragonal,,,,,10.1016/j.jssc.2006.01.057,TRUE,"{'a': '7.6819 Å', 'c': '15.3822 Å'}",Perovskite-related,,,Sr0.75Y0.25Co0.5Fe0.5O2.625+δ,300,> 300 K,O2.625Fe0.5Co0.5Sr0.75Y0.25,,I 4/mmm,
700 Oe,Tetragonal,,,-5.2 K,-5.2,10.1016/j.jallcom.2020.156121,TRUE,"{'a': '7.6228', 'b': '7.6228', 'c': '15.2972'}",I4/mmm,"2.7 μB (Co1), 1.4 μB (Co2)",0.148 μB/mol,Sr0.7Tb0.3CoO3-δ,300,300 K,O2.97Co1.0Sr0.7Tb0.3,0.0021 μB/mol,139,
345 Oe,Tetragonal,,,-30.4 K,-30.4,10.1016/j.jallcom.2020.156121,TRUE,"{'a': '7.6366', 'b': '7.6366', 'c': '15.3565'}",I4/mmm,"2.5 μB (Co1), 1.5 μB (Co2)",0.137 μB/mol,Sr0.7Ho0.3CoO3-δ,300,300 K,O2.91Co1.0Sr0.7Ho0.3,0.0011 μB/mol,139,
644 Oe,Tetragonal,,,,,10.1016/j.jallcom.2020.156121,TRUE,"{'a': '7.6076', 'b': '7.6076', 'c': '15.2505'}",I4/mmm,"2.4 μB (Co1), 1.5 μB (Co2)",0.202 μB/mol,Sr0.7Er0.3CoO3-δ,290,290 K,O2.97Co1.0Sr0.7Er0.3,0.0059 μB/mol,139,
,Rhombohedral,,,,,10.1016/j.jcrysgro.2008.03.021,TRUE,"{'a': '5.4780', 'c': '13.416'}",Pseudo-cubic,,,Sr2/3La1/3FeO3,170.5,155-186 K,O3.0Fe1.0Sr0.67La0.33,,R-3c,
,Orthorhombic,,,,,10.1016/j.jcrysgro.2008.03.021,TRUE,"{'a': '5.4702', 'b': '7.7214', 'c': '5.4792'}",,,,Sr2/3Pr1/3FeO3,170.5,155-186 K,O3.0Fe1.0Sr0.67Pr0.33,,Imma,
,Orthorhombic,,,,,10.1016/j.jcrysgro.2008.03.021,TRUE,"{'a': '5.4578', 'b': '7.7158', 'c': '5.4857'}",,,,Sr2/3Nd1/3FeO3,170.5,155-186 K,O3.0Fe1.0Sr0.67Nd0.33,,Imma,
,I4/mmm,,,,,10.1016/j.jssc.2004.12.014,TRUE,"{'a': '0.7618 nm', 'c': '1.5314 nm'}",Tetragonal,,,Sr2/3Y1/3CoO2.66,290,290K,O2.66Co1.0Sr0.67Y0.33,,I4/mmm,
,I4/mmm,225,225K,,,10.1016/j.jssc.2004.12.014,TRUE,"{'a': '0.7614 nm', 'c': '1.5317 nm'}",Tetragonal,1.6 μB per mole of cobalt,,Sr2/3Y1/3CoO2.70,,,O2.7Co1.0Sr0.67Y0.33,,I4/mmm,
,Tetragonal,410,410 K,,,10.1016/j.jssc.2011.10.043,TRUE,"{'a': '5.5704 Å', 'c': '7.9028 Å'}",Double Perovskite,,3.57 μB,Sr2FeMoO6-δ,,,O5.97Fe1.0Sr2.0Mo1.0,,I4/mmm,
,Sixfold superstructure of Cmcm lattice,450,450 K,,,10.1016/j.jallcom.2003.11.091,TRUE,,Orthorhombic,,,SrMgF4:Sm2+,,,F4.0Mg1.0Sr1.0Sm2.0,,Cmcm,
,Amorphous,450,450 K,,,10.1016/j.jallcom.2008.06.028,TRUE,,,,,Tb48Å/Fe26Å,,,Fe1.0Tb1.0,,,
54 Oe,Amorphous,,,,,10.1016/j.physb.2019.06.031,TRUE,,,,14 emu/cc,Cr2O3 (2% Ti),60,60 K,O1.47Ti0.02Cr0.98,,,
,Tetragonal,225,225 K,192 K,192,10.1016/S0921-4526(01)01102-4,TRUE,"{'a': '5.279 Å', 'c': '3.829 Å'}",,1.07×10−3 μB,6 emu/mol,W0.975Nb0.025O3-δ,,,O2.91Nb0.025W0.975,,,
,,,,-3.8 K,-3.8,10.1016/S0921-4526(01)01102-4,TRUE,,,0.22 μB/mol,,W0.99Nb0.01O3-δ,,,O2.97Nb0.01W0.99,,,
,Zirkelite,,,-16.9 K,-16.9,10.1016/j.jallcom.2009.07.021,TRUE,"{'a': '7.3215 Å', 'c': '17.379 Å'}",Hexagonal,9.55 μB,,Er2Mn2/3Re4/3O7,,,O7.0Mn0.67Er2.0Re1.33,,P3121,
,Zirkelite,,,-14.7 K,-14.7,10.1016/j.jallcom.2009.07.021,TRUE,"{'a': '7.3385 Å', 'c': '17.429 Å'}",Hexagonal,4.373 μB,,Y2Mn2/3Re4/3O7,,,O7.0Mn0.67Y2.0Re1.33,,P3121,
,Hexagonal,,,-175 K,-175,10.1016/j.tsf.2010.12.129,TRUE,"{'a': '6.22 Å', 'c': '10.18 Å'}",Hexagonal,,3 × 10^-2 μB/Co at 5 K,YBaCo4O7+δ,,,O7.03Co4.0Y1.0Ba1.0,,P63mc,
,,,,,,10.1016/j.jallcom.2015.02.097,FALSE,,,,,Zn0.93[Cr1.95Sn0.05]Se4,18.6,18.6 K,Cr1.95Zn0.93Se4.0Sn0.05,,,
,Mixed spinel,370,370 K,,,10.1016/j.jallcom.2016.04.110,TRUE,{'a': '8.382 Å'},Cubic,,390 emu/cm³,0.80ZnO-0.20CoFe2O4,,,O1.6Fe0.4Co0.2Zn0.8,,Fd3m,
,Cubic zinc blende,,,4-8 K,6,10.1016/j.jcrysgro.2005.05.005,TRUE,,Cubic,,,ZnS:Mn,,,S1.0Mn1.0Zn1.0,,,Enhanced with Mn concentration
0.0225 T,Cubic,46.172,46.172 K,17.371 K,17.371,10.1016/j.jallcom.2020.153974,TRUE,{'a': '11.328(3) Å'},Distorted fluorine-type,1.475 μB,,ZrTe3O8:7%CuO,,,O7.44Cu0.07Zr0.93Te2.79,0.09 μB,Ia3̅,0.272 emu.K.mol−1.Oe−1
,Cryptomelane,,,-250 K,-250,10.1016/j.matchemphys.2011.04.074,TRUE,,I-centered tetragonal,4.25 μB,,P-MnO2,15.5,15.5 K,O2.0Mn1.0,,I4/m,
,Cryptomelane,,,-349 K,-349,10.1016/j.matchemphys.2011.04.074,TRUE,,I-centered tetragonal,3.90 μB,,Al-MnO2,25.5,25.5 K,O2.0Al0.5Mn0.5,,I4/m,
,Cryptomelane,,,-370.4 K,-370.4,10.1016/j.matchemphys.2011.04.074,TRUE,,I-centered tetragonal,4.004 μB,,Cu-MnO2,37.7,"24.3 K, 51.1 K",O1.0Mn0.5Cu0.5,,I4/m,
,Cryptomelane,,,-385.8 K,-385.8,10.1016/j.matchemphys.2011.04.074,TRUE,,I-centered tetragonal,4.02 μB,,Mg-MnO2,24,24 K,O2.0Mg0.5Mn0.5,,I4/m,
"{'7 K': '400 Oe', '300 K': '250 Oe'}",Amorphous,300,>300 K,,,10.1016/j.jmmm.2015.04.006,TRUE,,,,,Al-doped Coq2,,,Al1.0Co1.0,"{'7 K': '3.0×10^−6 emu (10% Al), 4.0×10^−6 emu (20% Al)', '300 K': '1.4×10^−6 emu (10% Al), 1.8×10^−6 emu (20% Al)'}",,
,Hexagonal (12H-type),42,42 K,,,10.1016/j.jallcom.2017.06.267,TRUE,"{'a': '5.669 Å', 'b': '5.669 Å', 'c': '28.471 Å'}",Hexagonal,4.49 μB,1.292 μB/f.u.,BaCo0.90Mn0.10O3-δ,,,O2.91Mn0.1Co0.9Ba1.0,,P 63/mmc,
,Hexagonal,,,,,10.1016/j.actamat.2016.03.071,TRUE,"{'a': '5.6133', 'b': '5.6133', 'c': '13.8253'}",R3c,,,Bi0.9Pb0.1FeO3−δ,680,680 K,O2.97Fe1.0Pb0.1Bi0.9,,R3c,
,,,,,,10.1016/j.jmmm.2015.11.013,FALSE,,,,,γ-Mn2O3,36,36 K,O3.0Mn2.0,,,
,Hexagonal,,,,,10.1016/j.solidstatesciences.2004.03.023,FALSE,,Perovskite,,,SrMnO3-δ,278,278 K,O2.91Mn1.0Sr1.0,,,
< 80 Oe,,350,350 K,301 K,301,10.1016/j.jmmm.2004.11.442,TRUE,,,7.4 μB,,CdGeAs2:Mn (1 mass%),,,Mn0.01Ge1.0As2.0Cd1.0,,,
< 80 Oe,,355,355 K,329 K,329,10.1016/j.jmmm.2004.11.442,TRUE,,,8.0 μB,,CdGeAs2:Mn (3 mass%),,,Mn0.03Ge0.97As1.94Cd0.97,,,
< 80 Oe,,355,355 K,321 K,321,10.1016/j.jmmm.2004.11.442,TRUE,,,8.0 μB,,CdGeAs2:Mn (6 mass%),,,Mn0.06Ge0.94As1.88Cd0.94,,,
,,350,350 K,,,10.1016/j.jmmm.2004.11.442,TRUE,,,,,CdGeP2:Mn,,,P2.0Mn1.0Ge1.0Cd1.0,,,
,,350,350 K,,,10.1016/j.jmmm.2004.11.442,TRUE,,,,,ZnGeP2:Mn,,,P2.0Mn1.0Zn1.0Ge1.0,,,
,,350,350 K,,,10.1016/j.jmmm.2004.11.442,FALSE,,,,,ZnGeAs2:Mn,,,Mn1.0Zn1.0Ge1.0As2.0,,,
,,6.5,6.5 K,,,10.1016/j.jmmm.2016.11.078,FALSE,,,,,CePd1−xRhx (x=0),,,Rh0.0Pd1.0Ce1.0,,,
,TiNiSi,52,52 K,,,10.1016/j.jallcom.2011.07.100,TRUE,"{'a': '7.6801 Å', 'b': '4.6219 Å', 'c': '9.0631 Å'}",Orthorhombic,2.72 μB,,PrMgSn-HT,,,H1.0Mg1.0Sn1.0Pr1.0,,Pnma,
,CeScSi,,,,,10.1016/j.jallcom.2011.07.100,TRUE,,Tetragonal,2.42 μB,,PrMgSn-LT,24,24 K,Mg1.0Sn1.0Pr1.0,,I4/mmm,
"100 Oe (300 K), 180-270 Oe (5 K)",Hexagonal,370,370 K,,,10.1016/j.physb.2010.02.044,TRUE,,Wurtzite,,,GaN:Co,,,N1.0Co1.0Ga1.0,,,
,Rutile,700,700 K,,,10.1016/j.aop.2007.01.010,TRUE,,,,,Co-doped TiO2,,,O2.0Ti1.0Co1.0,,,
,,600,600 K,,,10.1016/j.aop.2007.01.010,TRUE,,,>7μB per magnetic impurity,,Co-doped SnO2,,,O2.0Co1.0Sn1.0,,,
<300 Oe,Hexagonal,300,300 K,,,10.1016/S0038-1101(03)00203-X,TRUE,"{'a': '3.25 Å', 'c': '5.12 Å'}",Wurtzite,,,ZnO:Co,,,O1.0Co1.0Zn1.0,,,
<100 Oe,Hexagonal,250,250 K,,,10.1016/S0038-1101(03)00203-X,TRUE,"{'a': '3.25 Å', 'c': '5.12 Å'}",Wurtzite,,,ZnO:Mn,,,O1.0Mn1Zn1.0,,,
,,,,,,10.1016/j.jallcom.2007.05.030,TRUE,,,,,Co/Co3O4,40,40 K,O4.0Co4.0,,,
,,,,,,10.1016/j.jmmm.2003.12.151,TRUE,,,,,Co/NiO,520,520 K,O1.0Co1.0Ni1.0,,,
,,600,600 K,,,10.1016/S0304-8853(00)00315-2,TRUE,,,,,Co/Pt multilayer,,,Co1.0Pt1.0,,,
50 A/m,Nanocrystalline,1000,1000 K,,,10.1016/j.jmmm.2007.03.129,TRUE,,,,,"(Co,Fe)2Si",,,Si1.0Fe2.0Co2.0,,,
175 Oe,"Cubic spinel (Co3O4), Hexagonal (ZnO)",,,,,10.1016/j.jallcom.2016.05.298,TRUE,"{'a': '0.3250 nm (ZnO)', 'c': '0.5207 nm (ZnO)'}",,,,Co3O4-ZnO,40,40 K,O5.0Co3.0Zn1.0,0.0068 emu/g,,
230 Oe (at 2 K),Cubic (Co3O4) / Hexagonal Wurtzite (ZnO),,,,,10.1016/j.jallcom.2015.09.040,TRUE,"{'a': '8.04 Å (Co3O4), 3.2495 Å (ZnO)', 'c': '5.2069 Å (ZnO)'}",,,,Co3O4-ZnO,33,33 K,O5.0Co3.0Zn1.0,0.0065 emu/g (at 2 K),,
0.39 kA/m,Amorphous,574.5,"443 K, 706 K",,,10.1016/j.jallcom.2013.07.126,TRUE,,,,1.032 T,Co72.5Si12.5B15/Fe77.5Si7.5B15,,,B0.15Si0.1375Fe0.3875Co0.3625,0.047 T,,
,,58,58 K,,,10.1016/S0304-8853(00)00866-0,TRUE,,,,,Co80Fe20/Al2O3,,,O3.0Al2.0Fe0.2Co0.8,,,
,Monoclinic,300,Above room temperature,,,10.1016/j.physb.2011.02.067,FALSE,,,,,CoxGe1-x (x ≥ 0.04),,,Co0.03Ge0.97,,,
1.1 × 10^5 A/m,,523.15,250 °C,,,10.1016/j.physb.2006.06.144,TRUE,,,,3.4 × 10^5 A/m,CoNi/Pt,,,Co1.0Ni1.0Pt1.0,,,
,B2,873.15,600°C,,,10.1016/j.scriptamat.2004.12.001,TRUE,"{'a': '0.2523 nm', 'c': '0.4103 nm'}",Hexagonal close-packed (hcp),,,Co-14Al,,,Al0.14Co0.86,,,
,,1322.15,1049°C,,,10.1016/S0921-4526(00)00617-7,TRUE,,,,,Co-Sn,,,Co1.0Sn1.0,,,
"100 Oe (RT), 175 Oe (5 K)",Hexagonal,380,380 K,,,10.1016/j.solidstatesciences.2012.03.022,TRUE,"{'a': '3.189 Å', 'b': '3.189 Å', 'c': '5.185 Å'}",Wurtzite,,10.7 × 10^−5 emu/g,GaN:Cr,,,N1.0Cr1.0Ga1.0,,P63mc,
,CSDW,,,,,10.1016/j.jmmm.2009.11.035,TRUE,,Cubic,,,Cr+2.2at%Al,85,85 K,Al0.022Cr0.978,,,
,,400,400 K,,,10.1016/j.physb.2003.09.241,TRUE,,,,,GaN:Cr,,,N1.0Cr1.0Ga1.0,,,
,,300,300 K,,,10.1016/j.physb.2003.09.241,TRUE,,,,,GaP:Mn,,,P1.0Mn1.0Ga1.0,,,
355,face-centered cubic,15,15,,,10.1016/j.cplett.2009.09.007,TRUE,{'a': '10.62'},,,,CrFe-OPy,,,O0.5Cr1.0Fe0.5,,,
5 mT,,400,400 K,,,10.1016/j.jcrysgro.2010.10.115,TRUE,,,,1.13 emu/cm^3 at 400 K,Cu-doped GaN,,,N1.0Cu1.0Ga1.0,0.1 emu/cm^3,,
93.56 Oe,,704.6,704.6 K,,,10.1016/j.jmmm.2013.01.022,TRUE,,,,29.90 emu/g,Cu0.7Cd0.3Fe2O4/La0.67Sr0.33Mn0.98Co0.02O3 (30:70),,,O3.3Mn0.686Fe0.6Co0.014Cu0.21Sr0.231Cd0.09La0.469,4.85 emu/g,,
107.13 Oe,,715,715.0 K,,,10.1016/j.jmmm.2013.01.022,TRUE,,,,32.49 emu/g,Cu0.7Cd0.3Fe2O4/La0.67Sr0.33Mn0.98Co0.02O3 (40:60),,,O3.4000000000000004Mn0.588Fe0.8Co0.012Cu0.28Sr0.198Cd0.12La0.402,5.89 emu/g,,
122.49 Oe,,718.7,718.7 K,,,10.1016/j.jmmm.2013.01.022,TRUE,,,,33.04 emu/g,Cu0.7Cd0.3Fe2O4/La0.67Sr0.33Mn0.98Co0.02O3 (50:50),,,O3.5Mn0.49Fe1.0Co0.01Cu0.35Sr0.165Cd0.15La0.335,6.87 emu/g,,
134.13 Oe,,721.9,721.9 K,,,10.1016/j.jmmm.2013.01.022,TRUE,,,,34.11 emu/g,Cu0.7Cd0.3Fe2O4/La0.67Sr0.33Mn0.98Co0.02O3 (60:40),,,O3.5999999999999996Mn0.392Fe1.2Co0.008Cu0.42Sr0.132Cd0.18La0.268,7.96 emu/g,,
136.29 Oe,,748.8,748.8 K,,,10.1016/j.jmmm.2013.01.022,TRUE,,,,35.47 emu/g,Cu0.7Cd0.3Fe2O4/La0.67Sr0.33Mn0.98Co0.02O3 (70:30),,,O3.6999999999999997Mn0.294Fe1.4Co0.006Cu0.49Sr0.099Cd0.21La0.201,8.95 emu/g,,
110 Oe,Cubic,700,700K,,,10.1016/j.jmmm.2017.05.057,TRUE,{'a': '4.27 Å'},Face-centered cubic,5.6 μB/Co,4 emu/cm³,Cu2O:Co,,,O1.0Co1.0Cu2.0,,,
,Tetragonal,,,-0.3 K,-0.3,10.1016/j.ssc.2008.10.014,TRUE,"{'a': '4.528 Å', 'c': '11.370 Å'}",CaBe2Ge2 type,7.6 μB,,HT-EuZn2Sn2,10.4,10.4 K,H1Zn2.0Sn2.0Eu1.0,,P4/nmm,
,Ferrite,1020.4,1020.4 K,,,10.1016/S1359-6454(02)00149-0,TRUE,,,,,Fe-1.89at% Mn,,,Mn0.0189Fe0.9811,,,
,bcc,984,984 K,,,10.1016/j.tca.2015.10.002,TRUE,{'a': '0.2868 nm'},,,,Fe-15Cr,,,Cr0.15Fe0.85,,,
,,1049,1049 K,,,10.1016/j.tca.2015.10.002,FALSE,{'a': '0.2867 nm'},,2.147 μB,,Fe-3Cr,,,Cr0.03Fe0.97,,,
,,1027,1027 K,,,10.1016/j.tca.2015.10.002,FALSE,{'a': '0.2870 nm'},,1.99 μB,,Fe-9Cr,,,Cr0.09Fe0.91,,,
,,1007,1007 K,,,10.1016/j.tca.2015.10.002,FALSE,{'a': '0.2870 nm'},,1.91 μB,,Fe-12Cr,,,Cr0.12Fe0.88,,,
,,984,984 K,,,10.1016/j.tca.2015.10.002,FALSE,{'a': '0.2871 nm'},,1.82 μB,,Fe-16Cr,,,Cr0.16Fe0.84,,,
,,925,925 K,,,10.1016/j.tca.2015.10.002,FALSE,{'a': '0.2872 nm'},,1.75 μB,,Fe-21Cr,,,Cr0.21Fe0.79,,,
,D03,803.15,530 °C,,,10.1016/j.jallcom.2016.06.277,TRUE,,bcc,,,Fe-26.5Al,,,Al0.265Fe0.735,,Fm3m,
,D03,748.15,475 °C,,,10.1016/j.jallcom.2016.06.277,TRUE,,bcc,,,Fe-27.0Ga,,,Fe0.73Ga0.27,,Fm3m,
,D019,533.15,260 °C,,,10.1016/j.jallcom.2016.06.277,TRUE,,hexagonal,,,Fe-27.1Ge,,,Fe0.271Ge0.729,,P63/mmc,
,Body Centered Cubic,1200,900-1500 K,,,10.1016/j.jallcom.2017.05.167,FALSE,,Cubic,,,Fe-Cr (up to 12.9% Cr),,,Cr0.129Fe0.871,,,
"118 Oe at 300 K, 92 Oe at 430 K",6H-SiC,438,438 K,,,10.1016/j.physb.2008.02.032,TRUE,,Hexagonal,,,Fe-doped 6H-SiC,,,H6.0C1.0Si1.0Fe1.0,"0.0387 μB/Fe site at 300 K, 0.0281 μB/Fe at 430 K",P63mc,
,Hexagonal close-packed CdI2-type,628.898,628.898 K,,,10.1016/j.commatsci.2016.02.028,FALSE,"{'a': '3.508 Å', 'c': '5.795 Å'}",Hexagonal,4.103 μB,,Fe:SnS2,,,S2.0Fe1.0Sn1.0,,,
,Hexagonal close-packed CdI2-type,187.023,187.023 K,,,10.1016/j.commatsci.2016.02.028,FALSE,"{'a': '3.508 Å', 'c': '5.795 Å'}",Hexagonal,4.137 μB,,Fe:SnS2,,,S2.0Fe1.0Sn1.0,,,
276 Oe,Body-centered cubic (bcc),1038,1038 K,,,10.1016/j.physb.2012.03.052,TRUE,,,,125 emu/g-Fe,Fe/CNTs,,,C1.0Fe1.0,,,
"{'Room Temperature': 'NA', '5 K': 'NA'}",Cubic,,,,,10.1016/j.matchemphys.2012.09.025,TRUE,{'a': '0.8065 nm'},Spinel,,"{'Room Temperature': 'NA', '5 K': 'NA'}",Fe/Co3O4,40,40 K,O4.0Fe1.0Co3.0,"{'Room Temperature': 'NA', '5 K': 'NA'}",,
,,,,,,10.1016/S0304-8853(02)01532-9,TRUE,,,,,Fe/Cr,310,310 K,Cr1.0Fe1.0,,,
,,,,,,10.1016/S0304-8853(01)00817-4,TRUE,,,9.0×10^−7 Am^2,,Fe0.6Zn0.4F2/Fe,47,47 K,F2.0Fe1.6Zn0.4,,,
,Hexagonal,470,470 K,,,10.1016/S0925-8388(03)00029-X,TRUE,"{'a': '0.8496 nm', 'b': '0.8318 nm', 'c': '0.5200 nm'}",Th2Ni17-type,23.39 μB,104.7 A m^2/kg,"Fe17(Gd,Zr)2",,,Fe17.0Zr2.0Gd2.0,,P63/mmc,
,Hexagonal,530,530 K,,,10.1016/j.intermet.2007.06.004,TRUE,"{'a': '5.177 Å', 'c': '4.233 Å'}",D019,1.7 μB,,Fe-27Ge,,,Fe0.73Ge0.27,,P63/mmc,
,Hexagonal,650,640-660 K,,,10.1016/j.intermet.2007.06.004,TRUE,"{'a': '5.177 Å', 'c': '4.233 Å'}",D019,1.7 μB,,Fe-27Ge,,,Fe0.73Ge0.27,,P63/mmc,
,Cubic,780,780 K,,,10.1016/j.intermet.2007.06.004,TRUE,,L12,1.7 μB,,Fe-27Ge,,,Fe0.73Ge0.27,,,
0.69 Oe,Magnetite and Crystalline Silver,860,860 K,,,10.1016/j.apsusc.2017.05.116,TRUE,,,,26.0 emu/g,Fe3O4-Ag,,,O4.0Fe3.0Ag1.0,,,
12.4 × 10^3 A/m,fcc,890,890 K,,,10.1016/j.jallcom.2009.03.149,TRUE,{'a': '0.358 nm'},cubic,,111.5 emu/g,Fe50Ni50-5,,,Fe0.475Ni0.525,,,
8.9 × 10^3 A/m,fcc,890,890 K,,,10.1016/j.jallcom.2009.03.149,TRUE,{'a': '0.358 nm'},cubic,,103.3 emu/g,Fe50Ni50-10,,,Fe0.5Ni0.4,,,
17.8 × 10^3 A/m,fcc,880,880 K,,,10.1016/j.jallcom.2009.03.149,TRUE,{'a': '0.358 nm'},cubic,,95.6 emu/g,Fe50Ni50-15,,,Fe0.5Ni0.35,,,
,fcc,900,>900 K,,,10.1016/j.jallcom.2007.11.150,TRUE,{'a': '1.076 nm'},,,,"(Fe,Nb)23B6",,,B6.0Fe23.0Nb23.0,,,
,Amorphous,341,341 K,,,10.1016/j.jmmm.2013.07.031,TRUE,,,1.8 μB/Fe,,Fe88Zr12 (Hydrogenated 16 at%),,,H0.16Fe0.74Zr0.1,,,
,Amorphous,370,370 K,,,10.1016/j.jmmm.2013.07.031,TRUE,,,,,Fe88Zr12 (Hydrogenated 31 at%),,,H0.31Fe0.606Zr0.083,,,
High and thermally stable up to 750K,α-FeCo,,,,,10.1016/j.jmmm.2008.02.068,TRUE,,,,,Fe0.4Co0.6 + MnO,120,120K,O1.0Mn1.0Fe0.4Co0.6,,,
High and thermally stable up to 750K,α-FeCo,,,,,10.1016/j.jmmm.2008.02.068,TRUE,,,,,Fe0.6Co0.4 + MnO,120,120K,O1.0Mn1.0Fe0.6Co0.4,,,
,FCC,471.65,167–230 °C,,,10.1016/j.jallcom.2016.09.186,FALSE,,,,33–34 emu/g,FeCoNiCrPd1-2,,,Cr1.0Fe1.0Co1.0Ni1.0Pd0.98,,,
,FCC,,,,,10.1016/j.jmmm.2007.02.194,TRUE,,,,,FeCo-MnO,120,120 K,O1.0Mn1.0Fe0.5Co0.5,,,
,Hexagonal Tungsten Bronze,,,,,10.1016/S0304-8853(01)00188-3,TRUE,,,,,HTB-FeF3(H2O)0.33,105,105 K,H1.6600000000000001B1.0O0.33F3.0Fe1.0,,,
,Hexagonal Tungsten Bronze,,,,,10.1016/S0304-8853(01)00188-3,TRUE,,,,,HTB-FeF3,129,129 K,F3.0Fe1.0,,,
,Amorphous,116,116 K,,,10.1016/j.jmmm.2004.10.096,TRUE,,,,,Fe4Ni76B20/Ru,,,B0.2Fe0.04Ni0.76Ru1.0,,,
,,,,,,10.1016/j.electacta.2015.05.119,TRUE,,,,,FeO/Fe3O4,180,180 K,O5.0Fe4.0,,,
"2.5 kOe (ZFC), 3.4 kOe (FC)",Spinel,,,,,10.1016/j.jallcom.2011.03.072,TRUE,,FCC,,,FeO/Fe3O4,198,198 K,O5.0Fe4.0,,,
,Body Centered Cubic (BCC),1031,1031 K,,,10.1016/j.matchar.2014.11.030,TRUE,{'a': '2.88e-10 m'},BCC,,,Fe-17Cr-1Ni,,,Cr0.17Fe0.82Ni0.01,,,
,Austenitic,953.15,680 °C,,,10.1016/j.corsci.2013.08.016,TRUE,,,,,Fe-20Ni,,,Fe0.8Ni0.2,,,
,bcc,1258,1258 K,,,10.1016/j.msea.2004.05.055,TRUE,,,,,Fe-50%Co,,,Fe0.5Co0.5,,,
,bcc,1400,1400 K,,,10.1016/j.msea.2004.05.055,TRUE,,,,,Fe-50%Co,,,Fe0.5Co0.5,,,
,,1023.15,750 °C,,,10.1016/j.jallcom.2013.03.073,TRUE,,,,,α-FeSi,,,Si1.0Fe1.0,,,
,,300,300 K,,,10.1016/j.jcrysgro.2004.12.005,TRUE,,,,,GaN:Cr,,,N1.0Cr1.0Ga1.0,,,
,,250,250 K,,,10.1016/j.jcrysgro.2004.12.005,TRUE,,,,,GaN:Mn,,,N1.0Mn1.0Ga1.0,,,
,,250,250 K,,,10.1016/j.jcrysgro.2004.12.005,FALSE,,,,,GaN:Fe,,,N1.0Fe1.0Ga1.0,,,
,,45,45 K,,,10.1016/j.jcrysgro.2004.12.005,FALSE,,,,,GaN:Ni,,,N1.0Ni1.0Ga1.0,,,
,,,"940K, 20K, 10-25K, 228-370K",,,10.1016/S0038-1098(02)00228-4,FALSE,,,,,Mn-doped GaN,,,N1.0Mn1.0Ga1.0,,,
,,40,40 K,,,10.1016/j.jmmm.2003.12.726,TRUE,,,,,GaMnAs/InGaAs,,,Mn1.0Ga2.0As2.0In1.0,,,
,Hexagonal,,,-3.4 K,-3.4,10.1016/j.jallcom.2007.04.202,TRUE,"{'a': '3.18 Å', 'c': '5.18 Å'}",Wurtzite,7.8 μB/Gd,10.2 emu/g,GaN:2%Gd,,,N0.98Ga0.98Gd0.02,,,
,Deformed Wurtzite,,,-182 K,-182,10.1016/j.jallcom.2007.04.202,TRUE,,,0.37 μB/Gd,0.49 emu/g,GaN:2%Gd (4 GPa),,,N0.98Ga0.98Gd0.02,,,
,Deformed Wurtzite,,,-190 K,-190,10.1016/j.jallcom.2007.04.202,TRUE,,,0.25 μB/Gd,0.33 emu/g,GaN:2%Gd (8 GPa),,,N0.98Ga0.98Gd0.02,,,
43 Oe,Hexagonal,350,350 K,,,10.1016/j.jmmm.2012.03.039,TRUE,"{'a': '3.189 Å', 'c': '5.185 Å'}",Wurtzite,,0.39 emu/cm³,GaN:V,,,N1.0V1.0Ga1.0,,P63mc,
"260 Oe at 300 K, 600 Oe at 8 K",,400,400 K,,,10.1016/j.spmi.2016.04.012,TRUE,,,3.5 μB,3.5 μB,GaSb(59%)MnSb(41%),,,Mn0.41Ga0.59Sb1.0,,,
45 mT,Mosaic,500,500K,,,10.1016/j.jmmm.2005.10.141,TRUE,,,,,GaSb:Mn,,,Mn1.0Ga1.0Sb1.0,,,
29 mT,Mosaic,500,500K,,,10.1016/j.jmmm.2005.10.141,TRUE,,,,,InSb:Mn,,,Mn1.0In1.0Sb1.0,,,
9 mT,Mosaic,77,77K,,,10.1016/j.jmmm.2005.10.141,TRUE,,,,,InAs:Mn,,,Mn1.0As1.0In1.0,,,
,Wurtzite,720,720 K,,,10.1016/j.tsf.2011.04.110,TRUE,,Hexagonal,,,GaN:Gd,,,N1.0Ga1.0Gd1.0,,,
,Wurtzite,525,500-550 K,,,10.1016/j.tsf.2011.04.110,TRUE,,Hexagonal,,,GaN:Dy,,,N1.0Ga1.0Dy1.0,,,
,Amorphous,114,114 K,138 K,138,10.1016/S0304-8853(99)00782-9,TRUE,,,6.40 μB/Gd,,a-Gd2Al,,,Al1.0Gd2.0,,,
,,310,310 K,,,10.1016/j.intermet.2008.10.004,FALSE,,,7.10 μB/Gd mol,,Gd6Ni5/3Si3,,,Si3.0Ni1.67Gd6.0,,,
,,294,294 K,,,10.1016/j.intermet.2008.10.004,FALSE,,,,,Gd6Co5/3Si3,,,Si3.0Co1.67Gd6.0,,,
,,300,300 K,,,10.1016/j.nimb.2011.01.041,TRUE,,,10^-3 emu cm^-3,,ZnO:Gd,,,O1.0Zn1.0Gd1.0,,,
,ZrNiAl,,,-0.3 K,-0.3,10.1016/j.jssc.2015.06.044,TRUE,"{'a': '725.6 pm', 'c': '392.7 pm'}",Hexagonal,9.72 μB,4.5 μB,HP-TbNiSn,15,15.0 K,Ni1.0Sn1.0Tb1.0,,P6̅2m,
,ZrNiAl,,,-3.2 K,-3.2,10.1016/j.jssc.2015.06.044,TRUE,"{'a': '724.4 pm', 'c': '391.0 pm'}",Hexagonal,10.79 μB,6.7 μB,HP-DyNiSn,8.9,8.9 K,Ni1.0Sn1.0Dy1.0,,P6̅2m,
,ZrNiAl,,,0.8 K,0.8,10.1016/j.jssc.2015.06.044,TRUE,"{'a': '722.2 pm', 'c': '389.6 pm'}",Hexagonal,10.54 μB,7.7 μB,HP-HoNiSn,5.3,5.3 K,Ni1.0Sn1.0Ho1.0,,P6̅2m,
,ZrNiAl,,,-8.2 K,-8.2,10.1016/j.jssc.2015.06.044,TRUE,"{'a': '751.1 pm', 'c': '406.1 pm'}",Hexagonal,0.77 μB,0.1 μB,HP-SmPdSn,5.1,5.1 K,Pd1.0Sn1.0Sm1.0,,P6̅2m,
,MgZn2,,,27.3 K,27.3,10.1016/j.jssc.2015.06.044,TRUE,"{'a': '588.5 pm', 'c': '917.0 pm'}",Hexagonal,7.67 μB,6.55 μB,HP-EuPdSn,8.9,8.9 K,Pd1.0Sn1.0Eu1.0,,P63/mmc,
,ZrNiAl,,,-12.4 K,-12.4,10.1016/j.jssc.2015.06.044,TRUE,"{'a': '749.0 pm', 'c': '403.5 pm'}",Hexagonal,8.21 μB,3.8 μB,HP-GdPdSn,11.8,11.8 K,Pd1.0Sn1.0Gd1.0,,P6̅2m,
,ZrNiAl,,,-4.6 K,-4.6,10.1016/j.jssc.2015.06.044,TRUE,"{'a': '746.5 pm', 'c': '400.4 pm'}",Hexagonal,9.67 μB,4.2 μB,HP-TbPdSn,15.8,15.8 K,Pd1.0Sn1.0Tb1.0,,P6̅2m,
,,70,70 K,,,10.1016/j.jallcom.2015.04.146,FALSE,,,,,Eu8Ga16Ge30/EuO,,,O1.0Ga16.0Ge30.0Eu9.0,,,
,Rhombohedral,888.15,610-620 °C,,,10.1016/j.epsl.2008.01.034,TRUE,,,,,Fe2O3-FeTiO3,57,57 K,O6.0Ti1.0Fe2.0,1 A/m,,1.6 × 10^-4 SI
,,172,172 K,,,10.1016/j.jmmm.2005.10.139,FALSE,,,,,GaAs/AlGaAs:Mn,,,Al1.0Mn1.0Ga2.0As2.0,,,
"75 Oe (0.3% Cr at 250°C), 178 Oe (0.7% Cr at 300°C)",Single crystalline phase of intrinsic InZnP,300,≥300 K,,,10.1016/j.jlumin.2014.06.011,TRUE,,,,"1.19×10^−0 emu (0.3% Cr at 250°C), 2.23×10^−5 emu (0.7% Cr at 10 K), 1.75×10^−0 emu (0.7% Cr at 300 K)",InCrP:Zn,,,P1.0Cr1.0Zn1.0In1.0,"1.23×10^−0 emu (0.3% Cr at 250°C), 6.75×10^−6 emu (0.7% Cr at 300 K)",,
117-230 Oe,,150,150K,,,10.1016/j.apsusc.2007.06.020,TRUE,,,,2.8 × 10^−5 to 4.7 × 10^−5 emu,InMnP:Zn,,,P0.97Mn0.97Zn0.03In0.97,2.2 × 10^−6 to 5.8 × 10^−5 emu,,
,Orthorhombic Distorted Perovskite,,,,,10.1016/S0167-2738(99)00325-2,FALSE,"{'a': '0.5556 nm', 'b': '0.5565 nm', 'c': '0.7862 nm'}",Orthorhombic,,,LaFeO3−δ,750,750 K,O2.97Fe1.0La1.0,,,
,,176,176 K,,,10.1016/j.jallcom.2012.09.036,FALSE,,,,,(La0.9Dy0.1)2/3Ca1/3MnO3,,,O3.0Ca0.3333Mn1.0La0.6Dy0.0667,,,
,,182,182 K,,,10.1016/j.jallcom.2012.09.036,FALSE,,,,,(La0.9Gd0.1)2/3Ca1/3MnO3,,,O3.0Ca0.3333Mn1.0La0.6Gd0.0667,,,
,,275,275 K,,,10.1016/j.jallcom.2013.07.104,FALSE,,,,,La2/3(Ca0.95Sr0.05)1/3MnO3,,,O3.0Ca0.3167Mn1.0Sr0.0167La0.67,,,
,,260,260K,,,10.1016/j.jallcom.2005.07.019,FALSE,,,,,La0.66Ca0.33MnOδ,,,O0.03Ca0.33Mn1La0.66,,,
,,230,230K,,,10.1016/j.jallcom.2005.07.019,TRUE,,,,,La0.60Y0.07Ca0.33MnOδ,,,O0.03Ca0.33Mn1.0Y0.07La0.6,,,
,,336,336 K,,,10.1016/j.matchemphys.2014.11.034,TRUE,,,,,La2/3Ba1/3MnO3,,,O3.0Mn1.0Ba0.33La0.67,,,
,Perovskite,230,230 K,,,10.1016/S0304-8853(01)00999-4,FALSE,,Polycrystalline,,,La0.6Y0.07Ca0.33MnOδ,,,O0.03Ca0.33Mn1Y0.07La0.6,,,
,Perovskite,383.15,110 °C,,,10.1016/j.matdes.2005.07.002,TRUE,,Orthorhombic,,,La0.67Sr0.33MnO3+δ,,,O3.03Mn1.0Sr0.33La0.67,,,
,Perovskite,383.15,110 °C,,,10.1016/j.matdes.2005.07.002,TRUE,,Orthorhombic,,,La0.59Sr0.41Mn0.99O3+δ,,,O3.03Mn0.99Sr0.41La0.59,,,
,Perovskite,313.15,40 °C,,,10.1016/j.matlet.2006.01.047,TRUE,,,,,La0.76Sr0.24MnO3+δ,,,O3.03Mn1.0Sr0.24La0.76,,,
,,298.15,25 °C,,,10.1016/j.matlet.2006.01.047,TRUE,,,,,La0.84Sr0.16MnO3+δ,,,O3.03Mn1.0Sr0.16La0.84,,,
,,333.15,60 °C,,,10.1016/j.matlet.2006.01.047,TRUE,,,,,La0.67Sr0.33MnO3+δ,,,O3.03Mn1.0Sr0.33La0.67,,,
,,373.15,100 °C,,,10.1016/j.matlet.2006.01.047,TRUE,,,,,La0.5Sr0.5MnO3+δ,,,O3.03Mn1.0Sr0.5La0.5,,,
,,360,360 K,,,10.1016/S0304-8853(01)00953-2,FALSE,,,,,"La0.67(Sr,Ca)0.33MnO3",,,O3.0Ca0.165Mn1.0Sr0.165La0.67,,,
,Cubic,280,280 K,,,10.1016/S0022-4596(03)00212-3,TRUE,{'a': '3.8583 Å'},Cubic,,,La0.7Ca0.3MnO3 with 5% Ag,,,O2.85Ca0.285Mn0.95Ag0.05La0.665,,,
,Cubic,290,290 K,,,10.1016/S0022-4596(03)00212-3,TRUE,{'a': '3.8622 Å'},Cubic,,,La0.7Ca0.3MnO3 with 10% Ag,,,O2.7Ca0.27Mn0.9Ag0.1La0.63,,,
,Rhombohedral,290,290 K,,,10.1016/j.physb.2011.01.044,TRUE,,,,,La0.7MnO3-δ,,,O2.97Mn1.0La0.7,,,
,,267,267 K,,,10.1016/j.physb.2011.01.044,TRUE,,,,,La2/3Ca1/3MnO3,,,O3.0Ca0.33Mn1.0La0.67,,,
,,260,260 K,,,10.1016/j.physb.2011.01.044,TRUE,,,,,La0.67Ca0.33MnOδ,,,O0.03Ca0.33Mn1La0.67,,,
,,230,230 K,,,10.1016/j.physb.2011.01.044,TRUE,,,,,La0.60Y0.07Ca0.33MnOδ,,,O0.03Ca0.33Mn1.0Y0.07La0.6,,,
,Rhombohedral,196.3333333,"95 K, 235 K, 259 K",,,10.1016/j.jmmm.2014.04.010,TRUE,"{'a': '5.4933 Å, 5.5179 Å', 'b': '5.4933 Å, 5.5179 Å', 'c': '13.3112 Å, 13.3741 Å'}",,3.50 μB,,LaMnO3+δ,,,O3.03Mn1.0La1.0,,R3′c,
,Cubic,238.3333333,"200 K, 230 K, 285 K",,,10.1016/j.jmmm.2014.04.010,TRUE,,,3.37 μB,,La0.9Ba0.1MnO3+δ,,,O3.03Mn1.0Ba0.1La0.9,,Pm3′m,
,Cubic,291.6666667,"275 K, ~300 K, >300 K",,,10.1016/j.jmmm.2014.04.010,TRUE,,,3.55 μB,,La0.8Ba0.2MnO3+δ,,,O3.03Mn1.0Ba0.2La0.8,,Pm3′m,
,Rhombohedral,247,245.1-248.9 K,,,10.1016/j.jmmm.2006.08.025,TRUE,,R 3 c,,,La0.9MnO3+δ,,,O3.03Mn1.0La0.9,,,
,,235,235 K,,,10.1016/j.jallcom.2010.12.011,FALSE,,,,,La2.25K0.75Mn2O7+δ,,,O7.03K0.75Mn2.0La2.25,,,
,,254,254 K,,,10.1016/j.jallcom.2010.12.011,FALSE,,,,,La2.05K0.95Mn2O7+δ,,,O7.03K0.95Mn2.0La2.05,,,
,,247,247 K,,,10.1016/j.jallcom.2010.12.011,FALSE,,,,,La2.15K0.85Mn2O7+δ,,,O7.21K0.85Mn2.0La2.15,,,
880 Oe,Orthorhombic,,,,,10.1016/j.solidstatesciences.2014.08.006,TRUE,,Pbnm,,0.64 × 10^-4 emu/g/Oe,La1/2Nd1/2FeO3,728,728 K,O3.0Fe1.0La0.5Nd0.5,,Pbnm,
,Perovskite,261,261 K,,,10.1016/j.physb.2013.11.014,TRUE,"{'a': '3.89 Å', 'b': '3.89 Å', 'c': '3.89 Å'}",Simple cubic,,,La2/3Ca1/3MnO3,,,O3.0Ca0.33Mn1.0La0.67,,,
,Perovskite,,,,,10.1016/j.physb.2013.11.014,FALSE,"{'a': '3.89 Å', 'b': '3.89 Å', 'c': '3.89 Å'}",Simple cubic,,,La1/3Ca2/3MnO3,258,258 K,O3.0Ca0.67Mn1.0La0.33,,,
,,150,150,290,290,10.1016/S0038-1098(01)00429-X,TRUE,,,,,La1/3Nd1/3Ca1/3MnO3,,,O3.0Ca0.33Mn1.0La0.33Nd0.33,,,
,"Rhombohedral (R3̄c) at room temperature, Orthorhombic (Imma) at 4 K",340,340 K,,,10.1016/j.jmmm.2006.06.001,TRUE,,,,,La2/3Ba1/3MnO3,,,O3.0Mn1.0Ba0.33La0.67,,"R3̄c at room temperature, Imma at 4 K",Oct-14
,Perovskite,259.7,259.7 K,,,10.1016/j.jmmm.2010.06.055,TRUE,,Simple cubic,,,La2/3Ca1/3MnO3,,,O3.0Ca0.33Mn1.0La0.67,,,
,Perovskite,352,352 K,,,10.1016/S0304-8853(99)00733-7,TRUE,,,,,La2/3Sr1/3MnO3,,,O3.0Mn1.0Sr0.33La0.67,,,
,Orthorhombic,360,360 K,,,10.1016/j.jmmm.2014.11.001,TRUE,,,,,La2/3Sr1/3MnO3,,,O3.0Mn1.0Sr0.33La0.67,,Pbnm,
,Orthorhombic,360,360 K,,,10.1016/j.jmmm.2014.11.001,TRUE,,,,,La2/3Sr1/3MnO3:sebacic acid (5% w/w),,,H16.0C10.0O7.0Mn1.0Sr0.3333La0.6667,,Pbnm,
,Orthorhombic,360,360 K,,,10.1016/j.jmmm.2014.11.001,TRUE,,,,,La2/3Sr1/3MnO3:sebacic acid (10% w/w),,,H16.0C10.0O7.0Mn1.0Sr0.3La0.6,,Pbnm,
,Orthorhombic,360,360 K,,,10.1016/j.jmmm.2014.11.001,TRUE,,,,,La2/3Sr1/3MnO3:sebacic acid (15% w/w),,,H16.0C10.0O6.55Mn0.85Sr0.2833La0.5667,,Pbnm,
,Orthorhombic,360,360 K,,,10.1016/j.jmmm.2014.11.001,TRUE,,,,,La2/3Sr1/3MnO3:sebacic acid (20% w/w),,,H16.0C10.0O7.0Mn1.0Sr0.167La0.533,,Pbnm,
,Perovskite,120,120 K,,,10.1016/j.mseb.2005.09.046,TRUE,,Tetragonal,,,La4/3Sr5/3Mn2O7,60,60 K,O7.0Mn2.0Sr1.67La1.33,,,
2257 Oe,Perovskite,57,57 K,112 K,112,10.1016/j.jmmm.2007.02.003,TRUE,"{'a': '5.4428 Å', 'b': '5.5618 Å', 'c': '7.8095 Å'}",Orthorhombic,4.048 μB,,LaMn0.7Fe0.3O3+δ,,,O3.03Mn0.7Fe0.3La1.0,,Pbnm,
,Orthorhombic,72,72 K,126 K,126,10.1016/S0022-3697(00)00036-6,TRUE,"{'a': '5.582 Å', 'b': '7.845 Å', 'c': '5.553 Å'}",GdFeO3-type distortion,1.67 μB,38.1 A m^2 kg^−1,LaMn1/2Rh1/2O3,,,O3.0Mn0.5Rh0.5La1.0,,Pnma (No. 62),
270 Oe at 10 K,,246,246 K,,,10.1016/j.jmmm.2009.04.012,TRUE,,,,45 emu/g at 10 K,LaMnO3+δ,,,O3.03Mn1.0La1.0,,,
,Monoclinic,80,80 K,,,10.1016/j.physleta.2010.10.065,TRUE,"{'a': '0.469 nm', 'b': '0.343 nm', 'c': '0.513 nm'}",,,,Mn-doped CuO,,,O1.0Mn1.0Cu1.0,,,
"762 Oe (300°C), 746 Oe (500°C)",Wurtzite,25,25 K,,,10.1016/j.physb.2006.05.007,TRUE,,Hexagonal,,"4.0 ×10^-3 emu/g (300°C), 1.7 ×10^-3 emu/g (500°C)",Mn+ implanted p-GaN,,,N1.0Mn1.0Ga1.0,"7.24 ×10^-4 emu/g (300°C), 7.45 ×10^-4 emu/g (500°C)",,
160 Oe,Hexagonal,300,300 K,,,10.1016/j.jmmm.2008.09.016,TRUE,"{'a': '3.1885 Å', 'c': '5.1826 Å'}",,,1.6×10^-4 emu,Mn-doped GaN (0.06 at% Mn),,,N1.0Mn0.0006Ga0.9994,,,
210 Oe,Hexagonal,300,300 K,,,10.1016/j.jmmm.2008.09.016,TRUE,"{'a': '3.1879 Å', 'c': '5.1826 Å'}",,,1.4×10^-4 emu,Mn-doped GaN (0.1 at% Mn),,,N1.0Mn0.001Ga0.999,,,
,3C-SiC,300,above 300K,,,10.1016/j.jallcom.2013.09.068,TRUE,,,,5.6 to 20.4 emu/cm^3,Mn-doped SiC,,,C1.0Si1.0Mn1.0,,,
,Crystalline,152.5,"55 K, >250 K",,,10.1016/j.jmmm.2004.04.049,TRUE,,,,,Mn-doped Si,,,Si1.0Mn1.0,,,
,,300,Room Temperature,,,10.1016/j.jmmm.2004.04.049,FALSE,,,,,Mn-diluted GaMnP:C,,,C1.0P1.0Mn1.0Ga1.0,,,
,,300,Room Temperature,,,10.1016/j.jmmm.2004.04.049,FALSE,,,,,Mn-diluted GaN,,,N1.0Mn1.0Ga1.0,,,
,,116,116 K,,,10.1016/j.jmmm.2004.04.049,FALSE,,,,,Mn-doped Ge,,,Mn1.0Ge1.0,,,
,,280,280 K,,,10.1016/j.physe.2008.01.016,TRUE,,,,,Mn-including InAs,,,Mn1.0As1.0In1.0,,,
,Trigonal bipyramid,444,444 K,,,10.1016/j.jmmm.2017.04.090,FALSE,,Hexagonal,1.0 μB,,Nb-doped SnS2,,,S2.0Nb1.0Sn1.0,,D3d,
,Trigonal bipyramid,1156,1156 K,,,10.1016/j.jmmm.2017.04.090,FALSE,,Hexagonal,2.0 μB,,Mo-doped SnS2,,,S2.0Mo1.0Sn1.0,,D3d,
11.8 kOe,Tetragonal,579.5,579.5 K,,,10.1016/j.scriptamat.2016.12.013,TRUE,,,,,Nd-Ce-Y-Fe-B,,,B1Fe0.25Y0.25Ce0.25Nd0.25,13.7 kG,P 42/mnm,
,Graphene-like plane structure,827,827 K,,,10.1016/j.spmi.2016.09.010,FALSE,,Honeycomb,3.99 μB,,Nd-doped ZnO,,,O1.0Zn1.0Nd1.0,,,
,,307,307 K,,,10.1016/j.materresbull.2015.08.024,FALSE,,,,,"La0.5Nd0.2(Ca,Sr)0.3MnO3",,,O3.0Ca0.15Mn1.0Sr0.15La0.5Nd0.2,,,
,,337,337 K,,,10.1016/j.physb.2010.04.030,TRUE,,,,,La2/3Ba1/3MnO3,,,O3.0Mn1.0Ba0.33La0.67,,,
200-250 Oe,Pseudocubic Perovskite,226,226 K,,,10.1016/j.jallcom.2004.09.053,TRUE,,,,,Nd0.7Sr0.3MnO3-Ag0.1,,,O2.7Mn0.9Sr0.3Ag0.1Nd0.7,,,
200-250 Oe,Pseudocubic Perovskite,227,227 K,,,10.1016/j.jallcom.2004.09.053,TRUE,,,,,Nd0.7Sr0.3MnO3-Ag0.2,,,O2.4Mn0.8Sr0.3Ag0.2Nd0.7,,,
200-250 Oe,Pseudocubic Perovskite,228,228 K,,,10.1016/j.jallcom.2004.09.053,TRUE,,,,,Nd0.7Sr0.3MnO3-Ag0.3,,,O3.0Mn1.0Sr0.3Ag0.3Nd0.7,,,
200-250 Oe,Pseudocubic Perovskite,227,227 K,,,10.1016/j.jallcom.2004.09.053,TRUE,,,,,Nd0.7Sr0.3MnO3-Ag0.4,,,O1.8Mn0.6Sr0.3Ag0.4Nd0.7,,,
200-250 Oe,Pseudocubic Perovskite,228,228 K,,,10.1016/j.jallcom.2004.09.053,TRUE,,,,,Nd0.7Sr0.3MnO3-Ag0.5,,,O3.0Mn1.0Sr0.3Ag0.5Nd0.7,,,
,,90,90K or lower,,,10.1016/j.jallcom.2008.10.042,FALSE,,,,,R2Cu2In (R = Gd–Tm),,,Cu2.0In1.0Gd1.0Tm1.0,,,
48-56 kA/m,,806.15,"487 °C, 507 °C, 605 °C",,,10.1016/j.matlet.2005.09.014,TRUE,,,,,Fe-Nd-Nb,,,Fe1.0Nb1.0Nd1.0,,,
