Repository: sanjayganeshprabu/Computational-Modeling-and-Predictive-Analytics-for-Materials-Data

# Computational-Modeling-and-Predictive-Analytics-for-Materials-Data-

File: MODIFIED magnetic_materials.csv (part 71 of 112)
Coercivity,Crystal_Structure,Curie,Curie(Tc),Curie_Weiss,Curie_Weiss(θp),DOI,Experimental,Lattice_Parameters,Lattice_Structure,Magnetic_Moment,Magnetization,Material_Name,Neel,Neel(Tn),New_Column_Concatenated,Remanence,Space_Group,Susceptibility
,Graphene,212,212K,,,10.1016/j.carbon.2013.05.044,FALSE,,Hexagonal,0.57 μB,,Ni-B codoped graphene,,,B1.0C1.0Ni1.0,,,
,,300,Room Temperature,,,10.1016/j.jmmm.2014.09.078,TRUE,,,,,Fe-doped ZnS,,,S1.0Fe1.0Zn1.0,,,
,,300,Room Temperature,,,10.1016/j.jmmm.2014.09.078,TRUE,,,,,Co-doped ZnS,,,S1.0Co1.0Zn1.0,,,
,,300,Room Temperature,,,10.1016/j.jmmm.2014.09.078,TRUE,,,,,Cu-doped ZnS,,,S1.0Cu1.0Zn1.0,,,
,Wurtzite (WZ),300,Room Temperature,,,10.1016/j.jmmm.2014.09.078,TRUE,,Hexagonal,,,C-doped ZnS,,,C1.0S1.0Zn1.0,,,
,,300,Room Temperature,,,10.1016/j.jmmm.2014.09.078,TRUE,,,,,Mn/Fe codoped ZnS,,,S1.0Mn1.0Fe1.0Zn1.0,,,
,,183.94,183.94 K,,,10.1016/S0304-8853(02)00481-X,TRUE,,,,,Ni/Au/Ni,,,Ni2.0Au1.0,,,
,Spinel,278.15,5°C,,,10.1016/S0304-8853(00)00114-1,TRUE,{'a': '8.412 Å'},Cubic,,,Ni0.245Zn0.755Fe2O4 with 0.3 wt% CaO,,,O4.0Ca0.003Fe2.006Ni0.245Zn0.755,,,
,Spinel,278.15,5°C,,,10.1016/S0304-8853(00)00114-1,TRUE,{'a': '8.402 Å'},Cubic,,,Ni0.245Zn0.755Fe2O4 with 0.3 wt% ZrO2,,,O4.006Fe2.0Ni0.245Zn0.755Zr0.003,,,
,Spinel,391.15,118°C,,,10.1016/j.jmmm.2004.05.017,TRUE,,,,,[(NiO)0.29(CuO)0.08](ZnO)0.62(Fe2O3)1.01,,,O1.0Fe2.02Ni0.29Cu0.08Zn0.62,,,
,Spinel,391.15,118°C,,,10.1016/j.jmmm.2004.05.017,TRUE,,,,,[(NiO)0.33(CuO)0.04](ZnO)0.62(Fe2O3)1.01,,,O1.0Fe2.02Ni0.33Cu0.04Zn0.62,,,
,Composite (Spinel + Hexagonal),403.15,130 °C,,,10.1016/S0921-5107(02)00523-8,TRUE,,,,,Ni0.2Cu0.2Zn0.6Fe2O4 + Ba2Co2Fe12O22 (Sample 5),,,O26.0Fe14.0Co2.0Ni0.2Cu0.2Zn0.6Ba2.0,,,
"184 Oe (at 100 K), 1035 Oe (at 5 K)",,120,120 K,,,10.1016/j.jallcom.2013.11.025,TRUE,,,,"7.88 emu/g (at 100 K), 14.47 emu/g (at 5 K)",NiMn2O4-δ,101,101 K,O3.97Mn2.0Ni1.0,"1.92 emu/g (at 100 K), 7.70 emu/g (at 5 K)",,
,FCC,623.15,350 °C,,,10.1016/j.matchemphys.2012.04.061,TRUE,"{'a': '0.35789 nm', 'b': '0.35789 nm', 'c': '0.35789 nm'}",Cubic,,,Ni-24%Fe-11%W,,,Fe0.11Ni0.24W0.65,,,
,Cubic,,,,,10.1016/j.jcrysgro.2011.01.080,FALSE,,,,,β-NpPd3,55,55 K,Pd3.0Np1.0,,Pm3m,
,Orthorhombic,,,,,10.1016/S0921-4534(00)00033-2,TRUE,"{'a': '5.4449 Å', 'b': '5.4836 Å', 'c': '15.7092 Å'}",C M M M symmetry,1.47 μB,,Pb2Sr2PrCu3O8+δ,6,6 K,O8.03Cu3.0Sr2.0Pr1.0Pb2.0,,,
,,423.15,150 °C,,,10.1016/j.apcata.2005.12.020,TRUE,,,,,Pd1Fe1/C,,,C1.0Fe1.0Pd1.0,,,
50 Oe,,550,550 K,,,10.1016/j.jmmm.2013.07.024,TRUE,,,0.083 μB/Pd atom,3.5×10^−5 emu,Pd/C60,,,C60.0Pd1.0,,,
,Orthorhombic,,,,,10.1016/S0304-8853(00)01290-7,TRUE,,Pseudo-cubic,,,Pr0.5Ca0.5MnO3-δ,173,173 K,O2.97Ca0.5Mn1Pr0.5,,,
,Orthorhombic,,,,,10.1016/S0921-4534(03)00750-0,TRUE,,,,,Pr0.89LaCe0.11CuO4-δ (δ=0.03),97,97 ± 10 K,O3.97Cu1.0La1.0Ce0.11Pr0.89,,,
,,260,260 K,,,10.1016/S0921-4526(02)00652-X,TRUE,,,,,La2/3Ca1/3MnO3,,,O3.0Ca0.33Mn1.0La0.67,,,
,,380,380 K,,,10.1016/S0921-4526(02)00652-X,TRUE,,,,,La2/3Sr1/3MnO3,,,O3.0Mn1.0Sr0.33La0.67,,,
,,,,,,10.1016/S0921-4526(02)00652-X,TRUE,,,,,Pr1/2Ca1/2MnO3,175,175 K,O3.0Ca0.5Mn1.0Pr0.5,,,
,Th2Zn17-type rhombohedral,292,292 K,,,10.1016/j.jallcom.2008.07.210,TRUE,"{'a': '8.585 Å', 'c': '12.465 Å'}",Rhombohedral,,,Pr2Fe17 (10h-BM),,,Fe17.0Pr2.0,,R-3m,
,"HCP (Co), FCC (Pt, NiO)",,,,,10.1016/j.jmmm.2004.04.110,TRUE,,,,,Pt(5Å)/Co(6Å)/NiO(11Å),523,523 K,O1.0Co1.0Ni1.0Pt1.0,,,
,,380,380 K,,,10.1016/j.cap.2012.07.018,TRUE,,,,1.6 T,Pt/Co/Pt,,,Co1.0Pt2.0,,,
"22.6 mT (S1 at RT), 156.3 mT (S1 at 30 K)",Rhombohedral,,,,,10.1016/j.tsf.2015.08.020,TRUE,,,,,Pt/Co/Pt/Cr2O3,307,307 K,O3.0Cr2.0Co1.0Pt1.0,,,
"22.6 mT (S1 at RT), 156.3 mT (S1 at 30 K)",Rhombohedral,,,,,10.1016/j.tsf.2015.08.020,TRUE,,,,,Co/Cr2O3,307,307 K,O3.0Cr2.0Co1.0,,,
344 Oe,Zincblende,400,>400 K,,,10.1016/j.jmmm.2004.09.020,TRUE,,Tetragonal,"3.39 μB (Mn1), 3.74 μB (Mn2)",,Si/MnAs,,,Si1.0Mn1.0As1.0,,,
,Polycrystalline,250,250 K,,,10.1016/j.jmmm.2009.08.011,TRUE,,,,,Si0.96Mn0.04:B,,,B1.0Si0.96Mn0.04,,,
2.2 T,Hexagonal,1073.15,700-900°C,,,10.1016/S0304-8853(01)01264-1,TRUE,,,,,Sm20-22Co78-80,,,Co0.79Sm0.21,0.3 T,,
5 kOe,,993.15,720 °C,,,10.1016/j.jallcom.2015.06.152,TRUE,,,,,SmCo5/α-Fe,,,Fe1.0Co5.0Sm1.0,,,
,Perovskite,335,335 K,,,10.1016/j.jcrysgro.2008.05.030,TRUE,"{'a': '3.840 Å', 'b': '3.899 Å', 'c': '3.899 Å'}",Pseudocubic,,2×10^-4 emu,Sr0.775Y0.225CoO3-δ,,,O2.91Co1.0Sr0.775Y0.225,7×10^-5 emu,,
0.40 T,Cubic,,,97 K,97,10.1016/S1293-2558(03)00040-2,TRUE,,Primitive cubic,0.42 μB/ion,,Sr2/3La1/3Fe0.85Co0.15O3,,,O3.0Fe0.85Co0.15Sr0.67La0.33,0.03 μB/ion,,
,Cubic,,,169 K,169,10.1016/S1293-2558(03)00040-2,TRUE,,Primitive cubic,,,Sr2/3La1/3Fe0.76Co0.24O3,,,O3.0Fe0.76Co0.24Sr0.67La0.33,,,
0.80 T,Cubic,,,208 K,208,10.1016/S1293-2558(03)00040-2,TRUE,,Primitive cubic,2.13 μB/ion,,Sr2/3La1/3Fe0.67Co0.33O3,,,O3.0Fe0.67Co0.33Sr0.67La0.33,0.65 μB/ion,,
,Orthorhombic,,,,,10.1016/S0955-2219(01)00367-3,TRUE,,,,,"Sr2(Fe,Co)3O6.5",323.15,50 °C,O6.5Fe1.5Co1.5Sr2.0,,Iba2,
,,,,,,10.1016/j.jmmm.2012.10.007,FALSE,,,,,4H-SrMnO3,278,278 K,H4.0O3.0Mn1.0Sr1.0,,,
,,,,,,10.1016/j.jmmm.2012.10.007,FALSE,,,,,6H-SrMnO3,235,235 K,H6.0O3.0Mn1.0Sr1.0,,,
,,,,,,10.1016/j.jmmm.2012.10.007,FALSE,,,,,2H-BaMnO3,59,59 K,O3.0Mn1.0Ba1.0,,,
,,,,,,10.1016/j.jmmm.2012.10.007,FALSE,,,,,4H-BaMnO3,50,50 K,H4.0O3.0Mn1.0Ba1.0,,,
,,,,,,10.1016/j.ssc.2005.06.004,TRUE,,,,,Ta/Co/Co3O4/Ta,290,290 K,O4.0Co4.0Ta1.0,,,
,,,,,,10.1016/j.ssc.2005.06.004,TRUE,,,,,Ta/Co/Co3O4,290,290 K,O4.0Co4.0Ta1.0,,,
,,,,,,10.1016/j.jallcom.2006.09.169,TRUE,,,"0.27 μB/f.u. (3 T), 0.53 μB/f.u. (6 T), 0.8 μB/f.u. (9 T)",,"TbMn2(H,D)2",288,288 K,H1.0Mn2.0Tb1.0,,,
,Corundum,,,,,10.1016/j.solidstatesciences.2010.05.019,FALSE,"{'a': '5.035 Å', 'b': '5.035 Å', 'c': '13.72 Å'}",Hexagonal,0.37 to 0.72 μB/Ti,,Ti-doped α-Fe2O3,955,955 K,O3.0Ti0.03Fe2.0,,R-3c,
High,,490.65,215–220°C,,,10.1016/S0377-0273(03)00132-X,TRUE,,,,,Fe2−yTiyO3 (y≈0.5),,,O3.0Ti0.5Fe1.5,,,
,Anatase,400,Above 400 K,,,10.1016/j.ssc.2004.08.016,FALSE,,,"0.32 μB per Co atom, 1.25 μB per Co atom",,Ti1-xCoxO2 (x = 0.01 to 0.12),,,O2.0Ti0.99Co0.01,,,
,NaCl,70,70 K,,,10.1016/j.apsusc.2004.03.260,TRUE,{'a': '0.4242 nm'},Cubic,,,TiN-CrN,,,N2.0Ti1.0Cr1.0,,,
,,,,,,10.1016/S0304-8853(00)01284-1,TRUE,,,,,UO2 + TiO,29,29.0 K,O3.0Ti1.0U1.0,,,
,,,,,,10.1016/S0304-8853(00)01284-1,TRUE,,,,,UO2 + Ti2O3,29,29.0 K,O5.0Ti2.0U1.0,,,
,,,,,,10.1016/S0304-8853(00)01284-1,TRUE,,,,,UO2 + TiO2,29,29.0 K,O4.0Ti1.0U1.0,,,
297 Oe,Wurtzite,400,Above 400 K,20 K,20,10.1016/j.jmmm.2011.12.042,TRUE,,Hexagonal,,0.004 emu/g,Zn0.97Cr0.03O:H,,,H1.0O1.0Cr0.03Zn0.97,,,
,Spinel,,,80 K,80,10.1016/j.jcrysgro.2014.01.046,TRUE,{'a': '10.49890 Å'},Cubic,5.62 μB/f.u.,,ZnCr2Se4:Dy (ZnDy01),21.2,21.2 K,Cr2.0Zn1.0Se4.0Dy0.01,,,
,Spinel,,,74 K,74,10.1016/j.jcrysgro.2014.01.046,TRUE,{'a': '10.48572 Å'},Cubic,6.17 μB/f.u.,,ZnCr2Se4:Dy (ZnDy03),20.6,20.6 K,Cr2.0Zn1.0Se4.0Dy0.03,,,
,Spinel,,,-66 K,-66,10.1016/j.jcrysgro.2014.01.046,TRUE,{'a': '10.48743 Å'},Cubic,,,ZnCr2Se4:Dy (ZnDy04),20.7,20.7 K,Cr2.0Zn1.0Se4.0Dy0.04,,,
,Partial Inverse Spinel,99,99 K,,,10.1016/j.jpcs.2004.03.009,TRUE,,,,,ZnGa2O4:Mn2 (0.03 mol%),,,O4.0Mn0.0006Zn1.0Ga2.0,,,Calculated at various temperatures
,Chalcopyrite,350,350 K,,,10.1016/S0022-0248(01)02396-X,TRUE,,,,,ZnGeP2:Mn,,,P2.0Mn1.0Zn1.0Ge1.0,,,
0.22 kOe,Chalcopyrite,300,300 K,,,10.1016/S0022-0248(01)02396-X,TRUE,,,,,ZnGeP2:Mn (20% Mn),,,P1.6Mn0.2Zn0.8Ge0.8,,,
76 Oe,,425,425 K,,,10.1016/j.jmmm.2006.10.1021,TRUE,,,,,ZnO-2%MnO2,93,93 K,O0.98Mn0.02Zn0.98,2.84×10−4 emu/g,,
,,300,300 K,,,10.1016/j.jmmm.2006.10.1021,FALSE,,,,,ZnO-5%Mn,,,O0.95Mn0.05Zn0.95,,,
,,425,425 K,,,10.1016/j.jmmm.2006.10.1021,FALSE,,,,,ZnO-2%Mn,,,O0.98Mn0.02Zn0.98,,,
200 Oe,Wurtzite,300,300 K,,,10.1016/j.ssc.2012.04.059,TRUE,,Hexagonal,1.35 μB/Mn,,ZnO:Mn–N,,,N1.0O1.0Mn1.0Zn1.0,,,
,,567,567 K,,,10.1016/j.jallcom.2007.05.014,TRUE,,,,160 emu/g,ɛ-Fe3N,,,N1.0Fe3.0,,,
,,761,761 K,,,10.1016/j.jallcom.2007.05.014,FALSE,,,,186 emu/g,γ′-Fe4N,,,N1.0Fe4.0,,,
35 kOe,Unknown,,,-17.7 K,-17.7,10.1016/j.solidstatesciences.2013.02.014,TRUE,,Unknown,5.0 μB,,α-CoB4O7,5,5 K,B4.0O7.0Co1.0,0,,0.15 cm³/mol at 6 K and 10 kOe
,Brannerite-like monoclinic,,,-9.2 K,-9.2,10.1016/j.jmmm.2016.01.063,TRUE,"{'a': '9.327 Å', 'b': '3.532 Å', 'c': '6.674 Å'}",Monoclinic,2.9 μB/Co2+,,α-CoV2O6,15,15 K,O6.0V2.0Co1.0,,C 2/m,
,Brannerite-like monoclinic,,,-9.8 K,-9.8,10.1016/j.jmmm.2016.01.063,TRUE,"{'a': '9.344 Å', 'b': '3.537 Å', 'c': '6.685 Å'}",Monoclinic,,,α-CoV2O6 (N-50 min),14.7,14.7 K,O6.0V2.0Co1.0,,C 2/m,
,Brannerite-like monoclinic,,,-13.1 K,-13.1,10.1016/j.jmmm.2016.01.063,TRUE,"{'a': '9.339 Å', 'b': '3.536 Å', 'c': '6.682 Å'}",Monoclinic,,,α-CoV2O6 (N-90 min),13.9,13.9 K,O6.0V2.0Co1.0,,C 2/m,
,Brannerite-like monoclinic,,,-20 K,-20,10.1016/j.jmmm.2016.01.063,TRUE,"{'a': '9.336 Å', 'b': '3.534 Å', 'c': '6.683 Å'}",Monoclinic,,,α-CoV2O6 (N-120 min),13,13 K,N0.03O6.0V2.0Co1.0,,C 2/m,
0,,867,867 K,,,10.1016/j.jmmm.2009.02.063,TRUE,,,,70 Am^2/kg,γ-Al0.07Fe1.93O3,,,O3.0Al0.07Fe1.93,0,,
,f.c.c.,501,501 K,,,10.1016/j.actamat.2015.12.043,TRUE,,,,105 Am^2/kg,Fe-0.29N,,,N0.29Fe0.71,,,
,f.c.c.,520,520 K,,,10.1016/j.actamat.2015.12.043,TRUE,,,,106 Am^2/kg,Fe-0.38N,,,N0.38Fe0.62,,,
,f.c.c.,80,<80 K,,,10.1016/j.actamat.2015.12.043,TRUE,,,,(9) Am^2/kg,Fe-0.55N,,,N0.55Fe0.45,,,
,Cubic,399,399 K,391 K,391,10.1016/j.physb.2017.05.049,TRUE,{'a': '10.35172 Å'},Face-centered cubic,5.107 μB/f.u.,5.459 μB/f.u.,Cu[Cr1.93Hf0.06]Se4,,,Cr1.93Cu1.0Se4.0Hf0.06,,Fd-3m,
,Cubic,392,392 K,386 K,386,10.1016/j.physb.2017.05.049,TRUE,{'a': '10.3584 Å'},Face-centered cubic,4.951 μB/f.u.,5.404 μB/f.u.,Cu[Cr1.87Hf0.09]Se4,,,Cr1.87Cu1.0Se4.0Hf0.09,,Fd-3m,
,Cubic,390,390 K,380 K,380,10.1016/j.physb.2017.05.049,TRUE,{'a': '10.36850 Å'},Face-centered cubic,4.782 μB/f.u.,5.065 μB/f.u.,Cu[Cr1.81Hf0.14]Se4,,,Cr1.81Cu1.0Se4.0Hf0.14,,Fd-3m,
,"Cubic, MgCu2-type",191.425,"698 K for x=0, 67 K for x=0.7",,,10.1016/j.jallcom.2007.01.095,TRUE,"{'a': '7.313 Å for x=0, 7.241 Å for x=0.7'}",Fd3m,,,Dy(Fe0.7-xNixCo0.3)2,,,Fe1.4Co0.6Ni0.06Dy1.0,,Fd3m,
,Orthorhombic,,,-267 K,-267,10.1016/S0921-4526(99)00201-X,TRUE,"{'a': '0.54839 nm', 'b': '0.77698 nm', 'c': '0.55188 nm'}",Perovskite-type,,,La(Cr0.8Mn0.2)O3+δ,,,O3.03Cr0.8Mn0.2La1.0,,Pnma,
,Orthorhombic,,,-69 K,-69,10.1016/S0921-4526(99)00201-X,TRUE,"{'a': '0.54807 nm', 'b': '0.77659 nm', 'c': '0.55208 nm'}",Perovskite-type,,,La(Cr0.6Mn0.4)O3+δ,,,O3.03Cr0.6Mn0.4La1.0,,Pnma,
,Rhombohedral,,,89 K,89,10.1016/S0921-4526(99)00201-X,TRUE,{'a': '0.54635 nm'},Perovskite-type,,,La(Cr0.4Mn0.6)O3+δ,,,O3.03Cr0.4Mn0.6La1.0,,R-3c,
,Rhombohedral,,,185 K,185,10.1016/S0921-4526(99)00201-X,TRUE,{'a': '0.54626 nm'},Perovskite-type,,,La(Cr0.2Mn0.8)O3+δ,,,O3.03Cr0.006Mn0.024La1.0,,R-3c,
,Rhombohedral,,,237 K,237,10.1016/S0921-4526(99)00201-X,TRUE,{'a': '0.54679 nm'},Perovskite-type,,,LaMnO3+δ,,,O3.03Mn1.0La1.0,,R-3c,
,Orthorhombic,278.74,278.74 K,,,10.1016/j.jallcom.2019.04.289,TRUE,"{'a': '5.440(4) Å', 'b': '7.685(6) Å', 'c': '5.460(1) Å'}",Perovskite,,,La0.67(Ca0.3Sr0.03)MnO3:Ag0,,,O3.0Ca0.201Mn1.0Sr0.0201Ag0.0La0.67,,Pnma,
,Orthorhombic,279.27,279.27 K,,,10.1016/j.jallcom.2019.04.289,TRUE,"{'a': '5.440(4) Å', 'b': '7.685(9) Å', 'c': '5.460(5) Å'}",Perovskite,,,La0.67(Ca0.3Sr0.03)MnO3:Ag0.1,,,O3.0Ca0.201Mn1.0Sr0.0201Ag0.1La0.67,,Pnma,
,Orthorhombic,280.28,280.28 K,,,10.1016/j.jallcom.2019.04.289,TRUE,"{'a': '5.440(7) Å', 'b': '7.685(4) Å', 'c': '5.460(7) Å'}",Perovskite,,,La0.67(Ca0.3Sr0.03)MnO3:Ag0.2,,,O3.0Ca0.201Mn1.0Sr0.0201Ag0.2La0.67,,Pnma,
,Orthorhombic,281.51,281.51 K,,,10.1016/j.jallcom.2019.04.289,TRUE,"{'a': '5.441(4) Å', 'b': '7.691(9) Å', 'c': '5.459(0) Å'}",Perovskite,,,La0.67(Ca0.3Sr0.03)MnO3:Ag0.3,,,O3.0Ca0.201Mn1.0Sr0.0201Ag0.3La0.67,,Pnma,
,Orthorhombic,282.14,282.14 K,,,10.1016/j.jallcom.2019.04.289,TRUE,"{'a': '5.441(6) Å', 'b': '7.692(0) Å', 'c': '5.459(1) Å'}",Perovskite,,,La0.67(Ca0.3Sr0.03)MnO3:Ag0.4,,,O3.0Ca0.201Mn1.0Sr0.0201Ag0.4La0.67,,Pnma,
,Orthorhombic,282.03,282.03 K,,,10.1016/j.jallcom.2019.04.289,TRUE,"{'a': '5.441(8) Å', 'b': '7.682(5) Å', 'c': '5.460(5) Å'}",Perovskite,,,La0.67(Ca0.3Sr0.03)MnO3:Ag0.5,,,O3.0Ca0.201Mn1.0Sr0.0201Ag0.5La0.67,,Pnma,
,Rhombohedral,360,360 K,,,10.1016/S0921-4526(02)02530-9,TRUE,"{'a': '0.550 nm', 'c': '1.338 nm'}",,,,La0.7(Ba0.7Pb0.3)MnO3+δ,45,45 K,O3.03Mn1.0Ba0.49La0.7Pb0.21,,R3̄c,
,Rhombohedral,360,360 K,,,10.1016/S0921-4526(02)02530-9,TRUE,"{'a': '0.550 nm', 'c': '1.338 nm'}",,,,La0.7(Ba0.6Pb0.4)MnO3+δ,45,45 K,O3.03Mn1.0Ba0.6La0.7Pb0.4,,R3̄c,
,Rhombohedral,360,360 K,,,10.1016/S0921-4526(02)02530-9,TRUE,"{'a': '0.550 nm', 'c': '1.338 nm'}",,,,La0.7(Ba0.5Pb0.5)MnO3+δ,45,45 K,O3.03Mn1.0Ba0.5La0.7Pb0.5,,R3̄c,
,Rhombohedral,360,360 K,,,10.1016/S0921-4526(02)02530-9,TRUE,"{'a': '0.550 nm', 'c': '1.338 nm'}",,,,La0.7(Ba0.4Pb0.6)MnO3+δ,45,45 K,O3.03Mn1.0Ba0.28La0.7Pb0.42,,R3̄c,
,Rhombohedral,360,360 K,,,10.1016/S0921-4526(02)02530-9,TRUE,"{'a': '0.550 nm', 'c': '1.338 nm'}",,,,La0.7(Ba0.3Pb0.7)MnO3+δ,45,45 K,O3.03Mn1.0Ba0.3La0.7Pb0.7,,R3̄c,
,Rhombohedral,360,360 K,,,10.1016/S0921-4526(02)02530-9,TRUE,"{'a': '0.550 nm', 'c': '1.338 nm'}",,,,La0.7(Ba0.2Pb0.8)MnO3+δ,45,45 K,O3.03Mn1.0Ba0.14La0.7Pb0.56,,R3̄c,
,Rhombohedral,360,360 K,,,10.1016/S0921-4526(02)02530-9,TRUE,"{'a': '0.550 nm', 'c': '1.338 nm'}",,,,La0.7(Ba0.1Pb0.9)MnO3+δ,45,45 K,O3.03Mn1.0Ba0.1La0.7Pb0.9,,R3̄c,
,Rhombohedral,360,360 K,,,10.1016/S0921-4526(02)02530-9,TRUE,"{'a': '0.550 nm', 'c': '1.338 nm'}",,,,La0.7Pb0.3MnO3+δ,45,45 K,O3.03Mn1.0La0.7Pb0.3,,R3̄c,
,Perovskite,265,265 K,258 K,258,10.1016/j.jssc.2006.06.021,TRUE,,Orthorhombic,4.573 μB,,LaMnO3+δ,,,O3.03Mn1.0La1.0,,Pbnm,
,Orthorhombic,,,,,10.1016/j.jssc.2013.07.039,TRUE,"{'a': '5.6104(8) Å', 'b': '17.543(2) Å', 'c': '4.7763(6) Å'}",,4.31(4) μB,,NH4[CoPO4]·H2O,5.5,5.5 K,H6.0N1O5.0P1.0Co1.0,,Pmnb,
,Orthorhombic,,,,,10.1016/j.jssc.2013.07.039,TRUE,"{'a': '5.6042(4) Å', 'b': '17.4885(1) Å', 'c': '4.7806(3) Å'}",,4.95(3) μB,,NH4[Co0.66Ni0.34PO4]·H2O,6.3,6.3 K,H6.0N1O5.0P1Co0.66Ni0.34,,Pmnb,
,Orthorhombic,,,,,10.1016/j.jssc.2013.07.039,TRUE,"{'a': '5.5721(4) Å', 'b': '17.5043(3) Å', 'c': '4.7420(4) Å'}",,4.43(4) μB,,NH4[Co0.41Ni0.59PO4]·H2O,6.5,6.5 K,H6.0N1O5.0P1Co0.41Ni0.59,,Pmnb,
,Orthorhombic,,,,,10.1016/j.jssc.2013.07.039,TRUE,"{'a': '5.5692(3) Å', 'b': '8.7799(4) Å', 'c': '4.7436(2) Å'}",,3.76(5) μB,,NH4[Co0.30Ni0.70PO4]·H2O,7.4,7.4 K,H6.0N1O5.0P1Co0.3Ni0.7,,Pmn21,
,Orthorhombic,,,,,10.1016/j.jssc.2013.07.039,TRUE,"{'a': '5.5701(2) Å', 'b': '8.7707(3) Å', 'c': '4.7465(2) Å'}",,3.08(5) μB,,NH4[NiPO4]·H2O,13.2,13.2 K,H5.0N1O5.0P1.0Ni1.0,,Pmn21,
,Monoclinic,183,183 K,183 K,183,10.1016/j.ceramint.2023.06.209,TRUE,"{'a': '5.410(2) Å', 'b': '5.497(6) Å', 'c': '7.676(6) Å'}",,4.53 μB/0.5 f.u.,,Nd2Ni0.8Co0.2MnO6-δ,,,O5.97Mn1Co0.2Ni0.8Nd2.0,,P21/n,
,Monoclinic,179,179 K,179 K,179,10.1016/j.ceramint.2023.06.209,TRUE,"{'a': '5.411(6) Å', 'b': '5.500(1) Å', 'c': '7.677(6) Å'}",,5.07 μB/0.5 f.u.,,Nd2Ni0.7Co0.3MnO6-δ,,,O5.97Mn1Co0.3Ni0.7Nd2.0,,P21/n,
,Monoclinic,174,174 K,172 K,172,10.1016/j.ceramint.2023.06.209,TRUE,"{'a': '5.412(9) Å', 'b': '5.501(2) Å', 'c': '7.678(3) Å'}",,5.16 μB/0.5 f.u.,,Nd2Ni0.6Co0.4MnO6-δ,,,O5.97Mn1Co0.4Ni0.6Nd2.0,,P21/n,
,Monoclinic,172,172 K,170 K,170,10.1016/j.ceramint.2023.06.209,TRUE,"{'a': '5.413(5) Å', 'b': '5.509(4) Å', 'c': '7.678(6) Å'}",,5.02 μB/0.5 f.u.,,Nd2Ni0.5Co0.5MnO6-δ,,,O5.97Mn1.0Co0.5Ni0.5Nd2.0,,P21/n,
,,196,196 K,197 K,197,10.1016/j.ceramint.2023.06.209,FALSE,,,,,Nd2NiMnO6-δ,,,O5.97Mn1.0Ni1.0Nd2.0,,,
,,164,164 K,154 K,154,10.1016/j.ceramint.2023.06.209,FALSE,,,5.89 μB/0.5 f.u.,,Nd2CoMnO6-δ,,,O5.97Mn1.0Co1.0Nd2.0,,,
,Monoclinic,395,395 K,,,10.1016/j.physb.2005.06.028,FALSE,,,,,"Nd3(Fe,Mo)29",,,Fe29.0Mo29.0Nd3.0,,A 2/m,
,Monoclinic,408,408 K,,,10.1016/j.physb.2005.06.028,FALSE,,,,,"Dy3(Fe,Mo)29",,,Fe29.0Mo29.0Dy3.0,,A 2/m,
,Amorphous,300,Room Temperature,,,10.1016/j.tsf.2018.01.001,TRUE,"{'a': '8.425 Å', 'b': '10.290 Å', 'c': '13.139 Å'}",Triclinic,6 μB,1800-2300 A/m,Sm-doped GaQ3,,,Ga1.0Sm1.0,,,
,Rhombohedrally distorted perovskite,,,,,10.1016/S0304-8853(02)00908-3,TRUE,{'a': '5.4559'},,,,(Nd0.0Sm1.0)1/3Sr2/3FeO3,120,120,O3.0Fe1.0Sr0.67Nd0.0Sm0.33,,R-3c,
,Rhombohedrally distorted perovskite,,,,,10.1016/S0304-8853(02)00908-3,TRUE,{'a': '5.4550'},,,,(Nd0.2Sm0.8)1/3Sr2/3FeO3,135,135,O3.0Fe1.0Sr0.667Nd0.067Sm0.267,,R-3c,
,Rhombohedrally distorted perovskite,,,,,10.1016/S0304-8853(02)00908-3,TRUE,{'a': '5.4512'},,,,(Nd0.4Sm0.6)1/3Sr2/3FeO3,145,145,O3.0Fe1.0Sr0.667Nd0.133Sm0.2,,R-3c,
,Rhombohedrally distorted perovskite,,,,,10.1016/S0304-8853(02)00908-3,TRUE,{'a': '5.4538'},,,,(Nd0.6Sm0.4)1/3Sr2/3FeO3,150,150,O3.0Fe1.0Sr0.667Nd0.2Sm0.133,,R-3c,
,Rhombohedrally distorted perovskite,,,,,10.1016/S0304-8853(02)00908-3,TRUE,{'a': '5.4593'},,,,(Nd0.8Sm0.2)1/3Sr2/3FeO3,153,153,O3.0Fe1.0Sr0.67Nd0.27Sm0.07,,R-3c,
,Rhombohedrally distorted perovskite,,,,,10.1016/S0304-8853(02)00908-3,TRUE,{'a': '5.4573'},,,,(Nd1.0Sm0.0)1/3Sr2/3FeO3,160,160,O3.0Fe1.0Sr0.67Nd0.33,,R-3c,
,,285,285 K,,,10.1016/j.ijrefrig.2008.01.004,TRUE,,,,,"Gd5(Si,Ge)4",,,Si2.0Ge2.0Gd5.0,,,
25 mT,,350,350 K,,,10.1016/j.jmmm.2004.09.034,TRUE,,,,29 emu/cm3,"Ge94(Mn4,Fe2)",,,Mn4.0Fe2.0Ge94.0,,,
,,350,350 K,,,10.1016/j.jmmm.2004.09.034,TRUE,,,,29 emu/cm3,"Ge92(Mn4,Fe4)",,,Mn4.0Fe4.0Ge92.0,,,
,,270,270 K,,,10.1016/j.jmmm.2004.09.034,TRUE,,,,6 emu/cm3,"Ge88(Mn4,Fe8)",,,Mn4.0Fe8.0Ge88.0,,,
,,250,250 K,,,10.1016/j.jmmm.2004.09.034,TRUE,,,,12 emu/cm3,"Ge94(Mn2,Fe4)",,,Mn2.0Fe4.0Ge94.0,,,
,,350,350 K,,,10.1016/j.jmmm.2004.09.034,TRUE,,,1.9 μB,72 emu/cm3,"Ge90(Mn8,Fe2)",,,Mn8.0Fe2.0Ge90.0,,,
,Orthorhombic,316,316 K,328.08 K,328.08,10.1016/j.jmmm.2015.09.073,TRUE,,,4.68 μB,,"La0.7(Ba,Sr)0.3MnO3",,,O3.0Mn1.0Sr0.15Ba0.15La0.7,,Pnma,
,Orthorhombic,302,302 K,309.96 K,309.96,10.1016/j.jmmm.2015.09.073,TRUE,,,4.44 μB,,"La0.7(Ba,Sr)0.3Mn0.9Ga0.1O3",,,O3.0Mn0.9Ga0.1Sr0.15Ba0.15La0.7,,Pnma,
,Orthorhombic,300,300 K,307.69 K,307.69,10.1016/j.jmmm.2015.09.073,TRUE,,,4.33 μB,,"La0.7(Ba,Sr)0.3Mn0.8Ga0.2O3",,,O3.0Mn0.8Ga0.2Sr0.15Ba0.15La0.7,,Pnma,
,,260,260K,,,10.1016/j.physb.2009.05.026,FALSE,,,,,La0.67Ca0.33MnO3-δ,,,O2.97Ca0.33Mn1.0La0.67,,,
,Perovskite,269,269 K,,,10.1016/j.jallcom.2008.02.009,TRUE,,,,,La0.7Ca0.3MnO3 + 6% ZnO,,,O2.94Ca0.282Mn0.94Zn0.06La0.658,,,
,Perovskite,269,269 K,,,10.1016/j.jallcom.2008.02.009,TRUE,,,,,La0.7Ca0.3MnO3 + 35% ZnO,,,O2.05Ca0.195Mn0.3Zn0.35La0.455,,,
,,332,332 K,,,10.1016/j.jallcom.2008.02.021,FALSE,,,,,La0.67Ca0.165Sr0.165MnO3+δ,,,O3.03Ca0.165Mn1.0Sr0.165La0.67,,,
,,337,337 K,,,10.1016/j.jallcom.2008.02.021,FALSE,,,,,La2/3(Ca0.50Sr0.50)1/3MnO3,,,O3.0Ca0.17Mn1.0Sr0.17La0.67,,,
,Face-centered cubic,16,16 K,,,10.1016/S0277-5387(01)00629-5,TRUE,,fcc,,,K0.31Co[Fe(CN)6]0.77·3.54H2O,,,H7.08C4.62N4.62O3.54K0.31Fe0.77Co0.77,,,
,3:29-type,437,437 K,,,10.1016/S0925-8388(00)00752-0,TRUE,"{'a': '10.640 Å', 'b': '8.565 Å', 'c': '9.7198 Å'}",Intermediate between rhombohedral Th2Zn17 and tetragonal ThMn12,,111.6 A m^2/kg,"Nd2.3Dy0.7(Fe,Ti)29",,,Ti29.0Fe29.0Nd2.3Dy0.7,,A2/m,
,3:29-type,438,438 K,,,10.1016/S0925-8388(00)00752-0,TRUE,"{'a': '10.630 Å', 'b': '8.552 Å', 'c': '9.705 Å'}",Intermediate between rhombohedral Th2Zn17 and tetragonal ThMn12,,110.4 A m^2/kg,"Nd2Dy1(Fe,Ti)29",,,Ti29.0Fe29.0Nd2.0Dy1.0,,A2/m,
,3:29-type,439,439 K,,,10.1016/S0925-8388(00)00752-0,TRUE,"{'a': '10.616 Å', 'b': '8.539 Å', 'c': '9.705 Å'}",Intermediate between rhombohedral Th2Zn17 and tetragonal ThMn12,,93.8 A m^2/kg,"Nd1.5Dy1.5(Fe,Ti)29",,,Ti29.0Fe29.0Nd1.5Dy1.5,,A2/m,
,3:29-type,437,437 K,,,10.1016/S0925-8388(00)00752-0,TRUE,"{'a': '10.602 Å', 'b': '8.526 Å', 'c': '9.698 Å'}",Intermediate between rhombohedral Th2Zn17 and tetragonal ThMn12,,87.0 A m^2/kg,"Nd1Dy2(Fe,Ti)29",,,Ti29.0Fe29.0Nd1.0Dy2.0,,A2/m,
,3:29-type,437,437 K,,,10.1016/S0925-8388(00)00752-0,TRUE,"{'a': '10.588 Å', 'b': '8.512 Å', 'c': '9.687 Å'}",Intermediate between rhombohedral Th2Zn17 and tetragonal ThMn12,,78.6 A m^2/kg,"Nd0.5Dy2.5(Fe,Ti)29",,,Ti29.0Fe29.0Nd0.5Dy2.5,,A2/m,
,Monoclinic,646.15,373°C,,,10.1016/S0925-8388(00)00741-6,TRUE,"{'a': '10.918(2) Å', 'b': '8.741(1) Å', 'c': '9.859(2) Å'}",,,138.1 Am^2/kg,"Pr3(Fe,Ti)29CxHy",,,H1.0C1.0Ti29.0Fe29.0Pr3.0,,A2/m,
,Monoclinic,392.15,119°C,,,10.1016/S0925-8388(00)00741-6,TRUE,"{'a': '10.647(1) Å', 'b': '8.601(7) Å', 'c': '9.755(1) Å'}",,,135 Am^2/kg,"Pr3(Fe,Ti)29",,,Ti29.0Fe29.0Pr3.0,,A2/m,
,Tetragonal,,,-167 K,-167,10.1016/j.matchemphys.2015.05.050,TRUE,"{'a': '4.7390 Å', 'c': '3.1878 Å'}",Rutile,1.06 μB/Mn,,"Sn0.95(Mn0.05,Li0.06)O2",,,Li0.06O2.0Mn0.05Sn0.95,,P42/mnm,
,Pyrochlore,,,-22.03 K,-22.03,10.1016/j.ceramint.2020.11.009,TRUE,{'a': '10.5505'},Cubic,5.94 μB (90 K) to 6.57 μB (320 K),,Bi2MgNb1.94Co0.06O9-δ,,,O8.97Mg1.0Co0.06Nb1.94Bi2.0,,Fd-3m,
,Pyrochlore,,,-22.03 K,-22.03,10.1016/j.ceramint.2020.11.009,TRUE,{'a': '10.554'},Cubic,,,Bi2MgNb1.88Co0.12O9-δ,,,O8.97Mg1.0Co0.12Nb1.88Bi2.0,,Fd-3m,
,Orthorhombic,82,82 K,,,10.1016/j.ceramint.2022.01.187,TRUE,,,,,Ca2NdCr2-xFexNbO9,,,O9.0Ca2.0Cr2.0Fe0.03Nb1.0Nd1.0,,Pbnm,
,Double Perovskite,,,-27 K,-27,10.1016/j.jallcom.2020.157400,TRUE,{'a': '7.3919'},Cubic,,,CaCu3Ti3.92Fe0.08O12-δ,,,O11.97Ca1.0Ti3.92Fe0.08Cu3.0,,Im 3,
,Double Perovskite,,,-25 K,-25,10.1016/j.jallcom.2020.157400,TRUE,{'a': '7.3798'},Cubic,,,CaCu2.82Fe0.18Ti4O12+δ,,,O12.03Ca1.0Ti4.0Fe0.18Cu2.82,,Im 3,
,Cubic,350,350K,,,10.1016/j.tsf.2010.08.096,TRUE,{'a': '5.391'},Fluorite,"0.54 × 10^-4 μB/Fe at 5K, 0.51 × 10^-4 μB/Fe at 350K",,Ce0.99Fe0.01O2-δ,,,O1.97Fe0.01Ce0.99,,,
,Cubic,350,350K,,,10.1016/j.tsf.2010.08.096,TRUE,{'a': '5.384'},Fluorite,"0.54 × 10^-4 μB/Fe at 5K, 0.51 × 10^-4 μB/Fe at 350K",,Ce0.97Fe0.03O2-δ,,,O1.94Fe0.03Ce0.97,,,
,FCC,991.15,718 °C,,,10.1016/j.jallcom.2021.160379,TRUE,,FCC-derived,,43 emu/g,Co-30.4Ni-9.7Al-4.7Mo-2.1Ta,,,Al0.047Co0.304Ni0.097Mo0.021Ta0.531,,,
,FCC,986.15,713 °C,,,10.1016/j.jallcom.2021.160379,TRUE,,FCC-derived,,30 emu/g,Co-30.5Ni-9.7Al-4.8Mo-2.1Ta-1.9Ti,,,Al0.048Ti0.51Co0.305Ni0.097Mo0.021Ta0.019,,,
,FCC,786.15,513 °C,,,10.1016/j.jallcom.2021.160379,TRUE,,FCC-derived,,,Co-30.2Ni-9.8Al-4.6Mo-1.9Ta-2.0Ti-2.0Cr,,,Al0.046Ti0.02Cr0.495Co0.302Ni0.098Mo0.019Ta0.02,,,
,Orthorhombic,,,-311 K,-311,10.1016/j.jssc.2005.05.002,TRUE,"{'a': '28.1548 Å', 'b': '5.4255 Å', 'c': '5.4013 Å'}",Cmcm,5.12 μB,,CoSr2Y1.5Ce0.5Cu2O9±δ,43,43 K,O9.03Co1.0Cu2.0Sr2.0Y1.5Ce0.5,,Cmcm,0.0002 emu/mol
,Orthorhombic,,,-344 K,-344,10.1016/j.jssc.2005.05.002,TRUE,"{'a': '28.1548 Å', 'b': '5.4281 Å', 'c': '5.4035 Å'}",Cmcm,5.23 μB,,CoSr2Y1.4Ce0.6Cu2O9±δ,48,48 K,O9.03Co1.0Cu2.0Sr2.0Y1.4Ce0.6,,Cmcm,0.0007 emu/mol
,Orthorhombic,,,-360 K,-360,10.1016/j.jssc.2005.05.002,TRUE,"{'a': '28.1444 Å', 'b': '5.4337 Å', 'c': '5.4054 Å'}",Cmcm,5.29 μB,,CoSr2Y1.3Ce0.7Cu2O9±δ,67,67 K,O9.03Co1.0Cu2.0Sr2.0Y1.3Ce0.7,,Cmcm,0.0005 emu/mol
,Orthorhombic,,,-370 K,-370,10.1016/j.jssc.2005.05.002,TRUE,"{'a': '28.1457 Å', 'b': '5.4375 Å', 'c': '5.4079 Å'}",Cmcm,5.46 μB,,CoSr2Y1.2Ce0.8Cu2O9±δ,90,90 K,O9.03Co1.0Cu2.0Sr2.0Y1.2Ce0.8,,Cmcm,0.0007 emu/mol
,Spinel,653,653 K,,,10.1016/j.jallcom.2017.02.281,TRUE,,Highly distorted,,1258.57 Gs,Cu1.0Fe2.0-2xMoxO4.0,,,O12.0Fe5.9399999999999995Cu3.0Mo1.06,,,
,Spinel,653,653 K,,,10.1016/j.jallcom.2017.02.281,TRUE,,Highly distorted,,1258.57 Gs,Cu1.0-3xFe2.0MoxO4.0,,,O4.0Fe2.0Cu0.91Mo0.09,,,
"Varies with temperature, maximum 710 Oe at 900 °C",Spinel,,,20 K,20,10.1016/j.jallcom.2016.11.260,TRUE,,Cubic,8.946 μB,"58.5 emu/g at 5 K, 50 emu/g at 300 K",Fe/Fe3O4,,,O4.0Fe4.0,,Oh 7,
,Orthorhombic,180,180 K,,,10.1016/j.jallcom.2023.170076,TRUE,,,,98.0 emu/g,La0.55Ca0.45Mn0.95Al0.05O3-δ,,,O2.97Al0.05Ca0.45Mn0.95La0.55,,Pnma,
,Orthorhombic,50,50 K,,,10.1016/j.jallcom.2023.170076,TRUE,,,,93.7 emu/g,La0.55Ca0.45Mn0.9Al0.1O3-δ,,,O2.97Al0.1Ca0.45Mn0.9La0.55,,Pnma,
,Rhombohedral,255,255 K,,,10.1016/j.jallcom.2010.11.127,TRUE,,Pseudo-cubic,,,La0.6Sr0.4CoO3-δ,,,O2.97Co1.0Sr0.4La0.6,,R-3c,
,Orthorhombic,250,250 K,,,10.1016/j.jallcom.2018.03.117,TRUE,"{'a': '5.4723 Å', 'b': '7.7256 Å', 'c': '5.4801 Å'}",Perovskite,,,La0.70Ca0.30MnO3:Ag0.2,,,O3.0Ca0.3Mn1.0Ag0.2La0.7,,Pnma,
,Orthorhombic,258,258 K,,,10.1016/j.jallcom.2018.03.117,TRUE,"{'a': '5.4696 Å', 'b': '7.7137 Å', 'c': '5.4930 Å'}",Perovskite,,,La0.70Ca0.2835Sr0.0165MnO3:Ag0.2,,,O3.0Ca0.2835Mn1.0Sr0.0165Ag0.2La0.7,,Pnma,
,Orthorhombic,265,265 K,,,10.1016/j.jallcom.2018.03.117,TRUE,"{'a': '5.4612 Å', 'b': '7.7226 Å', 'c': '5.4963 Å'}",Perovskite,,,La0.70Ca0.27Sr0.03MnO3:Ag0.2,,,O3.0Ca0.27Mn1.0Sr0.03Ag0.2La0.7,,Pnma,
,Orthorhombic,276,276 K,,,10.1016/j.jallcom.2018.03.117,TRUE,"{'a': '5.4595 Å', 'b': '7.7264 Å', 'c': '5.4958 Å'}",Perovskite,,,La0.70Ca0.25Sr0.05MnO3:Ag0.2,,,O3.0Ca0.25Mn1.0Sr0.05Ag0.2La0.7,,Pnma,
,Orthorhombic,287,287 K,,,10.1016/j.jallcom.2018.03.117,TRUE,"{'a': '5.4764 Å', 'b': '7.7126 Å', 'c': '5.4938 Å'}",Perovskite,,,La0.70Ca0.23Sr0.07MnO3:Ag0.2,,,O3.0Ca0.23Mn1.0Sr0.07Ag0.2La0.7,,Pnma,
,Orthorhombic,302,302 K,,,10.1016/j.jallcom.2018.03.117,TRUE,"{'a': '5.4744 Å', 'b': '7.7343 Å', 'c': '5.4896 Å'}",Perovskite,,,La0.70Ca0.20Sr0.10MnO3:Ag0.2,,,O3.0Ca0.2Mn1.0Sr0.1Ag0.2La0.7,,Pnma,
,Cubic perovskite,235,235 K,,,10.1016/j.physb.2008.11.085,TRUE,,,,,La1/3Sr2/3CoO3,,,O3.0Co1.0Sr0.67La0.33,,,
,Orthorhombic,140,140 K,,,10.1016/j.jallcom.2012.09.126,TRUE,"{'a': '5.5228 Å', 'b': '7.7832 Å', 'c': '5.5048 Å'}",Pnma,,,La0.9MnO3+δ,,,O3.03Mn1.0La0.9,,Pnma,
,Rhombohedral,160,160 K,,,10.1016/j.jallcom.2012.09.126,TRUE,"{'a': '5.5427 Å', 'c': '13.3500 Å'}",R3̄c,,,La0.95MnO3+δ,,,O3.03Mn1.0La0.95,,R3̄c,
,Rhombohedral,180,180 K,,,10.1016/j.jallcom.2012.09.126,TRUE,"{'a': '5.5321 Å', 'c': '13.3575 Å'}",R3̄c,,,La0.9MnO3+δ,,,O3.03Mn1.0La0.9,,R3̄c,
,Rhombohedral,180,180 K,,,10.1016/j.jallcom.2012.09.126,TRUE,"{'a': '5.5195 Å', 'c': '13.3612 Å'}",R3̄c,,,La0.85MnO3+δ,,,O3.03Mn1.0La0.85,,R3̄c,
,Monoclinic,98,98 K,,,10.1016/j.jssc.2013.09.011,TRUE,"{'a': '5.59851 Å', 'b': '5.63901 Å', 'c': '7.9293 Å'}",P21/n,,,La2Ni4/3Sb2/3O6,,,O6.0Ni1.33Sb0.67La2.0,,P21/n,
,Spinel,538.15,265 °C,,,10.1016/j.jallcom.2015.07.258,TRUE,{'a': '8.4132 Å'},Cubic,,,Mn0.782Zn0.128Fe2+0.09Fe3+2O4,,,O4.0Mn0.782Fe2.09Zn0.128,,,
,Spinel,542.15,269 °C,,,10.1016/j.jallcom.2015.07.258,TRUE,{'a': '8.4952 Å'},Cubic,,,Mn0.778Zn0.128Sn0.004Fe2+0.098Fe3+1.992O4,,,O4.0Mn0.778Fe2.09Zn0.128Sn0.004,,,
,Spinel,543.15,270 °C,,,10.1016/j.jallcom.2015.07.258,TRUE,{'a': '8.4437 Å'},Cubic,,,Mn0.778Zn0.128Ti0.004Fe2+0.098Fe3+1.992O4,,,O4.0Ti0.004Mn0.778Fe2.09Zn0.128,,,
"{'In-plane at 10 K': '17 mT', 'In-plane at 300 K': '5 mT', 'Perpendicular at 10 K': '147 mT', 'Perpendicular at 300 K': '37 mT'}",anatase and rutile,760,760 K,,,10.1016/j.physb.2019.411862,TRUE,{'a': '0.3528 nm'},,,367 emu/cm^3,Ni-TiO2,,,O1.98Ti0.99Ni0.01,,,
,Tetragonal,,,31.9 K,31.9,10.1016/j.jallcom.2022.166979,TRUE,"{'a': '3.9186 Å', 'c': '4.0736 Å'}",Perovskite,,,PbTi0.9Co0.1O3-δ,,,O2.97Ti0.9Co0.1Pb1.0,,P4mm,
,Tetragonal,,,1.5 K,1.5,10.1016/j.jallcom.2022.166979,TRUE,"{'a': '3.9186 Å', 'c': '4.0701 Å'}",Perovskite,,,PbTi0.6Co0.4O3-δ,,,O2.97Ti0.6Co0.4Pb1.0,,P4mm,
,Rhombohedral/Orthorhombic,177.5,90 K to 265 K,,,10.1016/S0925-8388(00)01291-3,TRUE,,Perovskite,,,Pr0.7Sr0.3−x□xMnO3 (0≤x≤0.3),,,O3.0Mn1Sr0.3Pr0.7,,R3̄c/Pbnm,
,Rhombohedral/Orthorhombic,290,265 K to 315 K,,,10.1016/S0925-8388(00)01291-3,TRUE,,Perovskite,,,Pr0.7−x□xSr0.3MnO3 (0≤x≤0.23),,,O3.0Mn1.0Sr0.3Pr0.67,,R3̄c/Pbnm,
293.5 Oe,Tetragonal,,,-6 K,-6,10.1016/j.jallcom.2015.08.059,TRUE,"{'a': '3.85 Å', 'c': '48.78 Å'}",Perovskite,,2.96 × 10^-3 emu/g,Sr2Bi4Ti5O18 + 0.25 mol % CuO,,,O18.0Ti5.0Cu0.0025Sr2.0Bi4.0,8.39 × 10^-4 emu/g,I4/mmm,
3247.0 Oe,Tetragonal,,,-4 K,-4,10.1016/j.jallcom.2015.08.059,TRUE,"{'a': '3.85 Å', 'c': '48.79 Å'}",Perovskite,,2.98 × 10^-3 emu/g,Sr2Bi4Ti5O18 + 0.5 mol % CuO,,,O18.0Ti5.0Cu0.005Sr2.0Bi4.0,18.53 × 10^-4 emu/g,I4/mmm,
2249.1 Oe,Tetragonal,,,"3 K (ZFC), 1 K (FC)",2,10.1016/j.jallcom.2015.08.059,TRUE,"{'a': '3.85 Å', 'c': '48.80 Å'}",Perovskite,,5.54 × 10^-3 emu/g,Sr2Bi4Ti5O18 + 0.75 mol % CuO,,,O18.0Ti5.0Cu0.0075Sr2.0Bi4.0,17.78 × 10^-4 emu/g,I4/mmm,
428.2 Oe,Tetragonal,,,-2 K,-2,10.1016/j.jallcom.2015.08.059,TRUE,"{'a': '3.85 Å', 'c': '48.76 Å'}",Perovskite,,3.34 × 10^-3 emu/g,Sr2Bi4Ti5O18 + 1 mol % CuO,,,O17.82Ti5.0Cu0.01Sr2.0Bi4.0,9.13 × 10^-4 emu/g,I4/mmm,
,Tetragonal,,,45 K,45,10.1016/j.jssc.2005.02.018,TRUE,"{'a': '3.8678 Å', 'c': '20.174 Å'}",,5.24 μB,,Sr3Fe2O7-δ,110,110 K,O6.97Fe2.0Sr3.0,,I4/mmm,
,Tetragonal,,,55 K,55,10.1016/j.jssc.2005.02.018,TRUE,"{'a': '3.8618 Å', 'c': '20.162 Å'}",,4.82 μB,,Sr3Fe1.7Ni0.3O7-δ,,,O6.97Fe1.7Ni0.3Sr3.0,,I4/mmm,
,Tetragonal,,,64 K,64,10.1016/j.jssc.2005.02.018,TRUE,"{'a': '3.8510 Å', 'c': '20.139 Å'}",,4.47 μB,,Sr3Fe1.4Ni0.6O7-δ,,,O6.97Fe1.4Ni0.6Sr3.0,,I4/mmm,
,Tetragonal,,,83 K,83,10.1016/j.jssc.2005.02.018,TRUE,"{'a': '3.8415 Å', 'c': '20.040 Å'}",,4.09 μB,,Sr3FeNiO7-δ,,,O6.97Fe1.0Ni1.0Sr3.0,,I4/mmm,
,Perovskite,160,160 K,,,10.1016/j.jssc.2004.06.029,TRUE,"{'a': '3.8754', 'b': '10.8918', 'c': '10.9924'}",Orthorhombic,0.3 μB/Co,,SrCo0.95Sc0.05O3-δ,,,O2.91Sc0.05Co0.95Sr1.0,,Pbnn,
,Perovskite,160,160 K,,,10.1016/j.jssc.2004.06.029,TRUE,"{'a': '3.8754', 'b': '10.8918', 'c': '10.9924'}",Orthorhombic,,,SrCo0.9Sc0.1O3-δ,,,O2.97Sc0.1Co0.9Sr1.0,,Pbnn,
,Perovskite,160,160 K,,,10.1016/j.jssc.2004.06.029,TRUE,{'a': '3.9170'},Orthorhombic,,,SrCo0.75Sc0.25O3-δ,,,O2.97Sc0.25Co0.75Sr1.0,,,
,Perovskite,,,-32 K,-32,10.1016/j.jssc.2004.06.029,TRUE,{'a': '3.9712'},,,,SrCo0.5Sc0.5O3-δ,,,O2.91Sc0.5Co0.5Sr1.0,,,
,Perovskite,300,300 K,,,10.1016/j.jssc.2004.06.029,FALSE,,,,,SrFe0.8Co0.2O3-δ,,,O2.97Fe0.8Co0.2Sr1.0,,,
750 Oe,Cubic fluorite,300,Above room temperature,,,10.1016/j.jallcom.2007.07.081,TRUE,,Cubic,,,Th0.95Fe0.05O2-δ,,,O1.94Fe0.05Th0.95,,Fm-3m,
750 Oe,Cubic fluorite,300,Above room temperature,,,10.1016/j.jallcom.2007.07.081,TRUE,,Cubic,,,Th0.90Fe0.10O2-δ,,,O1.94Fe0.1Th0.9,,Fm-3m,
750 Oe,Cubic fluorite,300,Above room temperature,,,10.1016/j.jallcom.2007.07.081,TRUE,,Cubic,,,Th0.85Fe0.15O2-δ,,,O1.97Fe0.15Th0.85,,Fm-3m,
750 Oe,Cubic fluorite,300,Above room temperature,,,10.1016/j.jallcom.2007.07.081,TRUE,,Cubic,,,Th0.80Fe0.20O2-δ,,,O1.94Fe0.2Th0.8,,Fm-3m,
750 Oe,Cubic fluorite,300,Above room temperature,,,10.1016/j.jallcom.2007.07.081,TRUE,,Cubic,,,Th0.75Fe0.25O2-δ,,,O1.97Fe0.25Th0.75,,Fm-3m,
,"A1-Cu (Ni-based binder), B1-NaCl (Ti-based ceramic)",288,288 K,,,10.1016/j.jallcom.2018.06.257,TRUE,,Face-centered cubic,,11.0 emu/g,TiC-0TiN-15Mo2C-20Ni,,,C0.85N0.15Ti0.65Ni0.2Mo0.4,,,
,"A1-Cu (Ni-based binder), B1-NaCl (Ti-based ceramic)",205,205 K,,,10.1016/j.jallcom.2018.06.257,TRUE,,Face-centered cubic,,,TiC-9TiN-15Mo2C-20Ni,,,C0.18N0.15Ti0.56Ni0.2Mo0.3,,,
,"A1-Cu (Ni-based binder), B1-NaCl (Ti-based ceramic)",97,97 K,,,10.1016/j.jallcom.2018.06.257,TRUE,,Face-centered cubic,,,TiC-15TiN-15Mo2C-20Ni,,,C0.7N0.15Ti0.5Ni0.2Mo0.4,,,
,"A1-Cu (Ni-based binder), B1-NaCl (Ti-based ceramic)",224,224 K,,,10.1016/j.jallcom.2018.06.257,TRUE,,Face-centered cubic,,22.0 emu/g,TiC-0TiN-15Mo2C-40Ni,,,C0.45N0.15Ti0.45Ni1Mo0.8,,,
,"A1-Cu (Ni-based binder), B1-NaCl (Ti-based ceramic)",141,141 K,,,10.1016/j.jallcom.2018.06.257,TRUE,,Face-centered cubic,,,TiC-9TiN-15Mo2C-40Ni,,,C0.18N0.15Ti0.36Ni0.4Mo0.3,,,
,"A1-Cu (Ni-based binder), B1-NaCl (Ti-based ceramic)",16,16 K,,,10.1016/j.jallcom.2018.06.257,TRUE,,Face-centered cubic,,,TiC-15TiN-15Mo2C-40Ni,,,C0.7N0.15Ti0.3Ni0.4Mo0.3,,,
,Austenitic,,,,,10.1016/j.actamat.2013.07.042,TRUE,,,,,Fe-18Mn-0.6C,287,287 K,C0.006Mn0.18Fe0.816,,,
,Austenitic,,,,,10.1016/j.actamat.2013.07.042,TRUE,,,,,Fe-18Mn-0.6C-1.5Al,273,273 K,C0.006Al0.015Mn0.18Fe0.795,,,
,Austenitic,,,,,10.1016/j.actamat.2013.07.042,TRUE,,,,,Fe-18Mn-0.6C-2.5Al,266,266 K,C0.006Al0.025Mn0.18Fe0.788,,,
<0.01 T,ThMn12-type,475,475 K,,,10.1016/S0925-8388(01)01901-6,TRUE,"{'a': '0.85266 nm', 'c': '0.47693 nm'}",Tetragonal,,14.1 μB/f.u.,"(Gd,Zr)(Fe,Mo,Zr)11.5",,,Fe11.5Zr12.5Mo11.5Gd1.0,,I4/mmm,
7960 A/m,Cubic,72,72 K,,,10.1016/j.tsf.2006.01.018,TRUE,{'a': '10.3 Å'},fcc,,,Ni[Cr(CN)6],,,C6.0N6.0Cr1.0Ni1.0,,,
3980 A/m,Cubic,,,,,10.1016/j.tsf.2006.01.018,TRUE,,fcc,,,Fe[Cr(CN)6],21,21 K,C6.0N6.0Cr6.0Fe1.0,,,
,,275,275 K,,,10.1016/j.jallcom.2011.12.100,FALSE,,,,,La2/3(Ca0.95Sr0.05)1/3MnO3,,,O3.0Ca0.32Mn1.0Sr0.02La0.22,,,
,,370,370 K,,,10.1016/j.jallcom.2011.12.100,TRUE,,,,,La2/3Sr1/3MnO3,,,O3.0Mn1.0Sr0.33La0.67,,,
,,304.731,304.731K,,,10.1016/j.jmmm.2017.03.059,FALSE,,,,,"La0.7(Ba, Sr)0.3Mn0.9Ga0.1O3",,,O3.0Mn0.9Ga0.1Sr0.15Ba0.15La0.7,,,
"40 Oe (600 °C), 44 Oe (800 °C)",R-3c rhombohedral,348,348 K,,,10.1016/j.jallcom.2016.01.057,TRUE,,,,"33.7 emu/g (600 °C), 38.4 emu/g (800 °C)",La0.7Ba0.3MnO3/0.04TiO2,,,O2.88Ti0.08Mn0.96Ba0.288La0.672,,,
"16 Oe (600 °C), 31 Oe (800 °C)",R-3c rhombohedral,348,348 K,,,10.1016/j.jallcom.2016.01.057,TRUE,,,,"31.3 emu/g (600 °C), 35.2 emu/g (800 °C)",La0.7Ba0.3MnO3/0.06TiO2,,,O3.0Ti0.06Mn1.0Ba0.3La0.7,,,
,Perovskite,247,247 K,,,10.1016/j.jallcom.2014.09.011,TRUE,,,,,La0.85MnO3+δ,,,O3.03Mn1.0La0.85,,,
,Perovskite,254,254 K,258 K,258,10.1016/j.ssc.2006.11.006,TRUE,"{'a': '5.4226 Å', 'b': '7.7006 Å', 'c': '5.4359 Å'}",Orthorhombic,,,La2/3Ca1/3MnO3,,,O3.0Ca0.33Mn1.0La0.67,,,
,Perovskite,226,226 K,230 K,230,10.1016/j.ssc.2006.11.006,TRUE,"{'a': '5.4216 Å', 'b': '7.6911 Å', 'c': '5.4145 Å'}",Orthorhombic,,,La2/3Ca1/3Mn0.94Cr0.06O3,,,O3.0Ca0.33Cr0.06Mn0.94La0.67,,,
,Perovskite,212,212 K,214 K,214,10.1016/j.ssc.2006.11.006,TRUE,"{'a': '5.4292 Å', 'b': '7.7067 Å', 'c': '5.4311 Å'}",Orthorhombic,,,La2/3.06Ca1/3-0.06Mn0.94Cr0.06O3,,,O3.0Ca0.3333Cr0.06Mn0.94La0.6667,,,
,Orthorhombic,,,,,10.1016/j.ceramint.2015.09.077,TRUE,,Perovskite,,,LaFe0.9Zn0.1O3-δ,707.15,434°C,O2.97Fe0.9Zn0.1La1.0,,,
,Orthorhombic,,,,,10.1016/j.ceramint.2015.09.077,TRUE,,Perovskite,,,LaFe0.85Zn0.15O3-δ,701.15,428°C,O2.97Fe0.85Zn0.15La1.0,,,
,Monoclinic,383,383 K,,,10.1016/j.mseb.2005.09.013,TRUE,,,,,Nd2xCa2−2xFe1+xMo1−xO6 (x=0),,,O6.0Ca2.0Fe1.0Mo1.0Nd2.0,,P 21/n,
,Monoclinic,459,459 K,,,10.1016/j.mseb.2005.09.013,TRUE,,,,,Nd2xCa2−2xFe1+xMo1−xO6 (x=0.3),,,O6.0Ca1.4Fe1.3Mo0.7Nd0.6,,P 21/n,
,,412,412±8 K,,,10.1016/S0304-8853(01)01239-2,TRUE,,,,,"Nd3(Fe,Ti)29",,,Ti29.0Fe29.0Nd3.0,,,
,Th2Zn17,361,361±10 K,,,10.1016/S0304-8853(01)01239-2,TRUE,,,,,"Nd2(Fe,Ti)17",,,Ti17.0Fe17.0Nd2.0,,,
,Orthorhombic,94,94 K,,,10.1016/j.jallcom.2017.06.045,TRUE,"{'a': '5.4732 Å', 'b': '7.7192 Å', 'c': '5.5319 Å'}",Pnma,,,Pr1-xMnO3+δ (x = 0.0),94,94 K,O3.03Mn1.0Pr1.0,,Pnma,
,Pseudo cubic,85,85 K,,,10.1016/j.jallcom.2017.06.045,TRUE,{'a': '3.865 Å'},,,,Pr1-xMnO3+δ (x = 0.2),85,85 K,O3.03Mn1.0Pr0.8,,,
,,80,80 K,,,10.1016/j.jallcom.2017.06.045,FALSE,,,,,Pr1-xNaxMnO3 (x = 0.075),80,80 K,O3.0Na0.075Mn1.0Pr0.925,,,
,,572,553-591 K,,,10.1016/j.jmmm.2003.10.020,TRUE,,,,,Pr2Fe14BNδ,,,B1N0.03Fe14.0Pr2.0,,,
13.7 kOe,,589,589 K,,,10.1016/j.jmmm.2003.10.020,TRUE,,,,6.21 kGs,Pr20Fe72B8Nδ,,,B8.0N0.03Fe72.0Pr20.0,,,
23.5 kOe,,557,557 K,,,10.1016/j.jmmm.2003.10.020,TRUE,,,,5.24 kGs,Pr25Fe67B8Nδ,,,B8.0N0.03Fe67.0Pr25.0,,,
20.14 kOe,,560,560 K,,,10.1016/j.jmmm.2003.10.020,TRUE,,,,4.96 kGs,Pr30Fe62B8Nδ,,,B8.0N0.03Fe62.0Pr30.0,,,
,,400,> 400 K,,,10.1016/j.tsf.2009.04.051,FALSE,,,,,Si0.95Mn0.05 (radio-frequency sputtering),,,Si0.95Mn0.05,,,
,Perovskite,335,335 K,,,10.1016/j.jallcom.2017.04.192,TRUE,{'a': '0.3926 nm'},Cubic,,,Y0.25Sr0.75CoO3-δ,,,O2.97Co1.0Sr0.75Y0.25,,,
,Hexagonal,,,,,10.1016/j.jallcom.2023.171003,FALSE,,,,,BaFeO3-δ,160,160 K,O2.97Fe1.0Ba1.0,,,
,Cubic Pyrochlore,,,-108 K,-108,10.1016/j.jallcom.2018.05.258,TRUE,{'a': '10.440(2)'},,6.44 μB/f.u.,,BiNbFe0.1Mn1.9O7-δ,89,89 K,O6.97Mn1.9Fe0.1Nb1.0Bi1.0,,Fd-3m,5.18 emu/mol K
,Cubic Pyrochlore,,,,,10.1016/j.jallcom.2018.05.258,TRUE,{'a': '10.434(1)'},,,,BiTaFe0.1Mn1.9O7-δ,82,82 K,O6.97Mn1.9Fe0.1Ta1.0Bi1.0,,Fd-3m,
,Cubic Pyrochlore,,,,,10.1016/j.jallcom.2018.05.258,TRUE,{'a': '10.3378(6)'},,,,BiSbFe0.1Mn1.9O7-δ,75,75 K,O6.97Mn1.9Fe0.1Sb1.0Bi1.0,,Fd-3m,
,,,,,,10.1016/j.jallcom.2008.09.207,TRUE,,,3.22 μB per Co-atom,,Ca5[CoN2]2,44,44 K,N4.0Ca5.0Co2.0,,,
,,,,,,10.1016/j.jallcom.2008.09.207,TRUE,,,3.10 μB per Co-atom,,BaCa4[CoN2]2,42,42 K,N4.0Ca4.0Co2.0Ba1.0,,,
,Orthorhombic,,,2.9 K,2.9,10.1016/j.jallcom.2012.01.152,TRUE,"{'a': '12.8400', 'b': '6.1340', 'c': '12.1060'}",,2.28 μB/mol-Ce,,"CeCo(Sb, Sn)3",,,Co1.0Sn3.0Sb3.0Ce1.0,,Pbcm,
,fcc,880,880 K,,,10.1016/j.tsf.2008.09.063,TRUE,,tetragonally distorted (fct),,,Co/Ni/Cu(100),,,Co1.0Ni1.0Cu1.0,,,
,fcc,472,472 K,,,10.1016/j.tsf.2008.09.063,TRUE,,tetragonally distorted (fct),,,Ni/Cu/Ni/Cu(100),,,Ni2.0Cu2.0,,,
,fcc,880,880 K,,,10.1016/j.tsf.2008.09.063,TRUE,,,,,Co5ML/Ni5ML/Cu(100),,,Co5.0Ni5.0Cu1.0,,,
,,438,438 K,,,10.1016/j.tsf.2008.09.063,TRUE,,,,,Co1ML/Ni5ML/Cu(100),,,Co1.0Ni5.0Cu1.0,,,
,,339,339 K,,,10.1016/j.tsf.2008.09.063,TRUE,,,,,Ni5ML/Cu(100),,,Ni5.0Cu1.0,,,
,,422,422 K,,,10.1016/j.tsf.2008.09.063,TRUE,,,,,Ni6ML/Cu(100),,,Ni6.0Cu1.0,,,
,Trigonal,,,12 K,12,10.1016/j.jssc.2015.01.019,TRUE,"{'a': '1192.63 pm', 'c': '514.36 pm'}",hP48,,,Dy15[Fe8C25],,,C25.0Fe8.0Dy15.0,,P321,
,,30,30 K,,,10.1016/j.jssc.2015.01.019,FALSE,,,6 μB/f.u.,,Y15[Fe8C25],,,C25.0Fe8.0Y15.0,,,
,Monoclinic,,,-1.1 K,-1.1,10.1016/j.jallcom.2011.12.029,TRUE,"{'a': '5.480 Å', 'b': '19.943 Å', 'c': '8.132 Å'}",,7.96 μB,6.9 μB/Gd ion,Gd[O3P(C6H4)PO3H],,,H8.0C12.0O6.0P2.0Gd1.0,,C2/c,
,Monoclinic,,,-2.8 K,-2.8,10.1016/j.jallcom.2011.12.029,TRUE,"{'a': '5.4462 Å', 'b': '19.869 Å', 'c': '8.086 Å'}",,10.25 μB,,Dy[O3P(C6H4)PO3H],,,H5.0C12.0O6.0P2.0Dy1.0,,C2/c,
,Monoclinic,,,-5.4 K,-5.4,10.1016/j.jallcom.2011.12.029,TRUE,"{'a': '5.4309 Å', 'b': '19.844 Å', 'c': '8.0629 Å'}",,10.42 μB,,Ho[O3P(C6H4)PO3H],,,H6.0C12.0O6.0P2.0Ho1.0,,C2/c,
,,,,-5.0 K,-5,10.1016/j.jallcom.2011.12.029,TRUE,"{'a': '12.110 Å', 'b': '19.623 Å', 'c': '9.519 Å'}",,9.57 μB,,Er[O3P(C6H4)PO3H],,,H4.0C12.0O6.0P2.0Er1.0,,,
,,,,-13.7 K,-13.7,10.1016/j.jallcom.2011.12.029,TRUE,,,7.38 μB,,Tm[O3P(C6H4)PO3H],,,H8.0C12.0O6.0P2.0Tm1.0,,,
,,,,0.1 K,0.1,10.1016/j.jallcom.2011.12.029,TRUE,,,4.66 μB,,Yb[O3P(C6H4)PO3H],,,H8.0C12.0O6.0P2.0Yb1.0,,,
,Orthorhombic,,,,,10.1016/j.jssc.2012.02.008,TRUE,"{'a': '2934.63 pm', 'b': '1263.63 pm', 'c': '504.14 pm (host), 1056.01 pm (guest)'}",Composite,10.9 μB per Dy atom,,Dy5.64[Fe2C9],16,16 K,C9.0Fe2.0Dy5.64,,Pnam (00g),
,Monoclinic,,,-0.5 K,-0.5,10.1016/j.jssc.2008.07.016,TRUE,"{'a': '524.78 pm', 'b': '1239.26 pm', 'c': '672.70 pm'}",,7.38 μB,,GdF[MoO4],,,O4.0F1.0Mo1.0Gd1.0,,P21/c,
,Monoclinic,,,4.3 K,4.3,10.1016/j.jssc.2008.07.016,TRUE,"{'a': '522.48 pm', 'b': '1234.71 pm', 'c': '669.19 pm'}",,9.23 μB,,TbF[MoO4],,,O4.0F1.0Mo1.0Tb1.0,,P21/c,
,Monoclinic,,,20.5 K,20.5,10.1016/j.jssc.2008.07.016,TRUE,"{'a': '521.21 pm', 'b': '1230.20 pm', 'c': '666.41 pm'}",,9.71 μB,,DyF[MoO4],,,O4.0F1.0Mo1.0Dy1.0,,P21/c,
,Orthorhombic,,,,,10.1016/j.jssc.2009.01.026,TRUE,"{'a': '13.1718(1) Å', 'b': '6.5966(6) Å', 'c': '10.797(1) Å'}",,,,NH4[Fe(AsO4)0.7(PO4)0.3F],70,70.0 K,H4.0N1O4.0F1.0P0.3Fe1.0As0.7,,Pna21,
,Orthorhombic,,,,,10.1016/j.jssc.2009.01.026,TRUE,"{'a': '13.081(1) Å', 'b': '6.5341(6) Å', 'c': '10.713(1) Å'}",,,,NH4[Fe(AsO4)0.4(PO4)0.6F],70,70.0 K,H4.0N1O4.0F1.0P0.6Fe1.0As0.4,,Pna21,
,Orthorhombic,,,,,10.1016/j.jssc.2009.01.026,TRUE,"{'a': '13.0329(9) Å', 'b': '6.4994(4) Å', 'c': '10.6702(6) Å'}",,,,NH4[Fe(AsO4)0.2(PO4)0.8F],70,70.0 K,H4.0N1O3.2F1.0P0.8Fe1.0As0.2,,Pna21,
,Orthorhombic,,,,,10.1016/j.ceramint.2024.03.033,TRUE,"{'a': '13.8958', 'b': '3.70693', 'c': '3.9727'}",Pnma,2.82 μB,,MoO3:Ni,19,19 K,O3.0Ni1.0Mo1.0,,Pnma,
,Orthorhombic,,,,,10.1016/j.ceramint.2024.03.033,TRUE,"{'a': '13.8955', 'b': '3.7053', 'c': '3.9725'}",Pnma,5.29 μB,,MoO3:Fe,11,11 K,O3.0Fe1.0Mo1.0,,Pnma,
,Tetragonal,,,2.25K,2.25,10.1016/j.jallcom.2003.11.010,TRUE,"{'a': '3.8529', 'b': '3.8529', 'c': '28.2247'}",,7.50 μB,,FeSr2(Ce1.5Eu0.5)Cu2O10-δ,25,25K,O9.7Fe1.0Cu2.0Sr2.0Ce1.5Eu0.5,,I4/mmm,
,Tetragonal,,,6.45K,6.45,10.1016/j.jallcom.2003.11.010,TRUE,"{'a': '3.8477', 'b': '3.8477', 'c': '28.1991'}",,10.73 μB,,FeSr2(Ce1.5Gd0.5)Cu2O10-δ,,,O9.97Fe1.0Cu2.0Sr2.0Ce1.5Gd0.5,,I4/mmm,
,Tetragonal,,,7.33K,7.33,10.1016/j.jallcom.2003.11.010,TRUE,"{'a': '3.8364', 'b': '3.8364', 'c': '28.1329'}",,12.43 μB,,FeSr2(Ce1.5Tb0.5)Cu2O10-δ,,,O9.97Fe1.0Cu2.0Sr2.0Ce1.5Tb0.5,,I4/mmm,
,Orthorhombic,,,,,10.1016/j.physb.2005.08.011,TRUE,"{'a': '17.538 Å', 'b': '4.814 Å', 'c': '5.719 Å'}",Lamellar,6.000 μB per molecule,,Fe[CH3PO3]·H2O,25,25 K,H5.0C1.0O4.0P1.0Fe1.0,,Pna21,
,Monoclinic,,,,,10.1016/S0022-4596(03)00019-7,TRUE,"{'a': '986.7 pm', 'b': '1099.69 pm', 'c': '1646.2 pm'}",,7.94 μB,,Gd4[SiS4]3,3,3 K,Si3.0S12.0Gd4.0,,P21/n,
,Monoclinic,,,-1.06 K,-1.06,10.1016/j.jssc.2017.01.008,TRUE,,,,,Gd[(SO4)(NO3)(C2H6SO)2],,,H12.0C4.0N2.0O10.0S2.0Gd1,,C2/c,7.87 emu K mol−1
