Repository: sanjayganeshprabu/Computational-Modeling-and-Predictive-Analytics-for-Materials-Data

# Computational-Modeling-and-Predictive-Analytics-for-Materials-Data-

File: MODIFIED magnetic_materials.csv (part 72 of 112)
Coercivity,Crystal_Structure,Curie,Curie(Tc),Curie_Weiss,Curie_Weiss(θp),DOI,Experimental,Lattice_Parameters,Lattice_Structure,Magnetic_Moment,Magnetization,Material_Name,Neel,Neel(Tn),New_Column_Concatenated,Remanence,Space_Group,Susceptibility
,MIL-78,,,-2.3 K,-2.3,10.1016/j.jallcom.2016.11.220,TRUE,,,7.97 μB/Gd3+,,Gd{C6H3(COO)3},,,H9.0C18.0O6.0Gd1.0,,,
"26.17 Oe (as-prepared), 26.19 Oe (annealed at 1323 K), 20.12 Oe (annealed at 1373 K)",NaZn13-type,200,200 K,,,10.1016/j.jallcom.2019.06.069,TRUE,,Cubic,,"159.1 emu/g (as-prepared), 35.0 emu/g (annealed at 1323 K), 18.2 emu/g (annealed at 1373 K)","La(Fe,Ni)11.5Si1.5",,,Si1.5Fe11.5Ni11.5La1.0,"1.4156 emu/g (as-prepared), 0.8877 emu/g (annealed at 1323 K), 0.1876 emu/g (annealed at 1373 K)",,
,NaZn13-type,298,298 K,,,10.1016/j.jallcom.2023.172017,TRUE,,Dendritic,,3.6 emu/g,"LaCe(Fe,Mn,Si)13",,,Si13.0Mn13.0Fe13.0La1.0Ce1.0,,,
,Superlattice,100,100 K,,,10.1016/j.jallcom.2024.173489,TRUE,,,,,LaCoO3/SrCuO2 (L8S2),,,O5.0Co1.0Cu1.0Sr3.0La9.0,,,
,Hexagonal,297,297 K,,,10.1016/j.physb.2013.09.054,TRUE,,Fe2P structure,,,"MnFe(P,As)",,,P0.5Mn1.0Fe1.0As0.5,,,
,Triclinic,,,-89.3 K,-89.3,10.1016/j.jssc.2006.03.025,TRUE,"{'a': '6.2882 Å', 'b': '8.0459 Å', 'c': '9.3255 Å'}",,,,Na1/2Cu4/3Fe2(PO4)3,40,40 K,O12.0Na0.5P3.0Fe2.0Cu1.33,,P1̄,
2.68 kOe at 3 K,Orthorhombic,,,-55.3 K,-55.3,10.1016/j.jallcom.2020.156297,TRUE,,,6.1 μB,,NdMn0.5Fe0.5O3-δ,280,280 K,O2.97Mn0.5Fe0.5Nd1.0,,Pnma,
2.02 kOe at 3 K,Orthorhombic,,,-6.3 K,-6.3,10.1016/j.jallcom.2020.156297,TRUE,,,5.9 μB,,Nd0.75Ba0.25Mn0.5Fe0.5O3-δ,241,241 K,O2.97Mn0.5Fe0.5Ba0.25Nd0.75,,Pnma,
3.73 kOe at 3 K,Monoclinic,,,,,10.1016/j.jallcom.2020.156297,TRUE,,,,,Nd0.75Sr0.25Mn0.5Fe0.5O3-δ,218,218 K,O2.97Mn0.5Fe0.5Sr0.25Nd0.75,,P21/n,
2.26 kOe at 3 K,Monoclinic,,,-196.6 K,-196.6,10.1016/j.jallcom.2020.156297,TRUE,,,10.0 μB,,Nd0.75Ca0.25Mn0.5Fe0.5O3-δ,216,216 K,O2.97Ca0.25Mn0.5Fe0.5Nd0.75,,P21/n,
,Poorly Crystalline,555,555 K,,,10.1016/S0022-3093(02)01605-8,TRUE,,,,,"Nd2Fe14B (6% TiC, 40 m/s)",,,B1.0C0.06Ti0.06Fe14.0Nd2.0,,,
,Poorly Crystalline,550,550 K,,,10.1016/S0022-3093(02)01605-8,TRUE,,,,,"Nd2Fe14B (6% TiC, 35 m/s)",,,B0.94C0.06Ti0.06Fe14.0Nd2.0,,,
,Poorly Crystalline,554,554 K,,,10.1016/S0022-3093(02)01605-8,TRUE,,,,,"Nd2Fe14B (6% TiC, 20 m/s)",,,B0.94C0.06Ti0.06Fe14.0Nd2.0,,,
,Poorly Crystalline,557,557 K,,,10.1016/S0022-3093(02)01605-8,TRUE,,,,,"Nd2Fe14B (2% TiC, 40 m/s)",,,B1.0C0.02Ti0.02Fe14.0Nd2.0,,,
,Poorly Crystalline,557,557 K,,,10.1016/S0022-3093(02)01605-8,TRUE,,,,,"Nd2Fe14B (2% TiC, 35 m/s)",,,B0.98C0.02Ti0.02Fe14.0Nd2.0,,,
,Rhombohedral,,,,,10.1016/j.ceramint.2016.01.209,TRUE,,Perovskite,,,Pb(Fe1/2Nb1/2)O3,143,143 K,O3.0Fe0.5Nb0.5Pb1.0,,R3m,
,Amorphous,533.15,260°C,,,10.1016/S0022-3093(98)00630-9,TRUE,,,,,Ni40Fe40(Si+B)19Mo1-2,,,B0.095Si0.095Fe0.4Ni0.4Mo0.02,,,
584 Oe,Cubic spinel,820.15,547 °C,,,10.1016/j.ceramint.2023.04.093,TRUE,{'a': '8.367 Å'},FCC,,64 emu/g,50NiFe2O4 + 50CoFe2O4,,,O100.0Fe50.0Co25.0Ni25.0,22 emu/g,Fd-3m,
,Rhombohedral,387,387 K,,,10.1016/j.jallcom.2018.02.025,TRUE,,,,,Pb(Fe1/2Nb1/2)O3,143,143 K,O3.0Fe0.5Nb0.5Pb1.0,,R 3 m,
1.8120 kOe,Monoclinic,,,,,10.1016/j.ceramint.2022.09.348,TRUE,,,,0.1189 emu/mol,0.9Pb(Fe0.5Nb0.5)O3 - 0.1Pb(Co0.33Nb0.67)O3 (x=0.1),141,141 K,O3.0Fe0.45Co0.033Nb0.517Pb1.0,0.0101 emu/mol,Cm,
1.9973 kOe,Monoclinic,,,,,10.1016/j.ceramint.2022.09.348,TRUE,,,,0.1263 emu/mol,0.8Pb(Fe0.5Nb0.5)O3 - 0.2Pb(Co0.33Nb0.67)O3 (x=0.2),142,142 K,O3.0Fe0.4Co0.033Nb0.57Pb1.0,0.0093 emu/mol,Cm,
1.9814 kOe,Monoclinic,,,,,10.1016/j.ceramint.2022.09.348,TRUE,,,,0.1415 emu/mol,0.7Pb(Fe0.5Nb0.5)O3 - 0.3Pb(Co0.33Nb0.67)O3 (x=0.3),146,146 K,O3.0Fe0.35Co0.033Nb0.65Pb1.0,0.00925 emu/mol,Cm,
2.148 kOe,Monoclinic,,,,,10.1016/j.ceramint.2022.09.348,TRUE,,,,0.1621 emu/mol,0.6Pb(Fe0.5Nb0.5)O3 - 0.4Pb(Co0.33Nb0.67)O3 (x=0.4),150,150 K,O3.0Fe0.3Co0.033Nb0.6Pb1.0,0.0092 emu/mol,Cm,
2.0898 kOe,Monoclinic,,,,,10.1016/j.ceramint.2022.09.348,TRUE,,,,0.1996 emu/mol,0.5Pb(Fe0.5Nb0.5)O3 - 0.5Pb(Co0.33Nb0.67)O3 (x=0.5),160,160 K,O3.0Fe0.25Co0.033Nb0.75Pb1.5,0.0071 emu/mol,Cm,
,Hexagonal,852.4,852.4 K,,,10.1016/j.jallcom.2023.171357,TRUE,"{'a': '4.9568 Å', 'c': '4.0038 Å'}",P6/mmm,5.20 μB,66.04 emu/g,(Sm1/2Ce1/2)Co5,,,Co5.0Ce0.5Sm0.5,,P6/mmm,
,Hexagonal,955.3,955.3 K,,,10.1016/j.jallcom.2023.171357,TRUE,"{'a': '5.0057 Å', 'c': '3.9938 Å'}",P6/mmm,6.29 μB,80.25 emu/g,(Sm1/3La1/3Ce1/3)Co5,,,Co5.0La1.0Ce1.0Sm1.0,,P6/mmm,
,Hexagonal,978.8,978.8 K,,,10.1016/j.jallcom.2023.171357,TRUE,"{'a': '5.0415 Å', 'c': '3.9793 Å'}",P6/mmm,6.75 μB,86.08 emu/g,(Sm1/3La1/3Pr1/3)Co5,,,Co5.0La1.0Pr1.0Sm1.0,,P6/mmm,
,Hexagonal,1004.3,1004.3 K,,,10.1016/j.jallcom.2023.171357,TRUE,"{'a': '5.0418 Å', 'c': '3.9743 Å'}",P6/mmm,6.88 μB,87.52 emu/g,(Sm1/3La1/3Nd1/3)Co5,,,Co5.0La1.0Nd1.0Sm1.0,,P6/mmm,
,Hexagonal,820.7,820.7 K,,,10.1016/j.jallcom.2023.171357,TRUE,"{'a': '5.0097 Å', 'c': '3.9919 Å'}",P6/mmm,5.86 μB,74.88 emu/g,(Sm1/4La1/4Ce1/4Pr1/4)Co5,,,Co5.0La0.25Ce0.25Pr0.25Sm0.25,,P6/mmm,
,Hexagonal,955.3,955.3 K,,,10.1016/j.jallcom.2023.171357,TRUE,"{'a': '5.0090 Å', 'c': '3.9905 Å'}",P6/mmm,7.05 μB,89.99 emu/g,(Sm1/4La1/4Ce1/4Nd1/4)Co5,,,Co5.0La0.25Ce0.25Nd0.25Sm0.25,,P6/mmm,
,Hexagonal,852.4,852.4 K,,,10.1016/j.jallcom.2023.171357,TRUE,"{'a': '5.0372 Å', 'c': '3.9780 Å'}",P6/mmm,6.59 μB,83.99 emu/g,(Sm1/4La1/4Pr1/4Nd1/4)Co5,,,Co5.0La0.25Pr0.25Nd0.25Sm0.25,,P6/mmm,
,Hexagonal,870.4,870.4 K,,,10.1016/j.jallcom.2023.171357,TRUE,"{'a': '5.0164 Å', 'c': '3.9861 Å'}",P6/mmm,6.27 μB,80.03 emu/g,(Sm1/5La1/5Ce1/5Pr1/5Nd1/5)Co5,,,Co5.0La0.2Ce0.2Pr0.2Nd0.2Sm0.2,,P6/mmm,
,,46,46 K,,,10.1016/j.jssc.2023.124141,FALSE,,,,,α-Na2Ni2Fe(PO4)3,,,O12.0Na2.0P3.0Fe1Ni2.0,,,
,,14,14 K,,,10.1016/j.jssc.2023.124141,FALSE,,,,,β-Na2Ni2Fe(PO4)3,,,O12.0Na2.0P3.0Fe1.0Ni2.0,,,
,,,,100 K,100,10.1016/S0921-4526(02)00613-0,FALSE,,,,,"RuSr2(Eu,Gd)Cu2O8",133,133 K,O8.0Cu2.0Sr2.0Ru1.0Eu0.5Gd0.5,,,
,,,,,,10.1016/S0921-4526(02)00727-5,TRUE,,,,,RuSr2Gd1.5Ce0.5Cu2O10+δ,110,110 K,O10.03Cu2.0Sr2.0Ru1.0Ce0.5Gd1.5,,I4/mmm,
,,,,,,10.1016/S0921-4526(02)00727-5,TRUE,,,,,RuSr2GdCeCu2O10+δ,140,140 K,O10.03Cu2.0Sr2.0Ru1.0Ce1.0Gd1.0,,I4/mmm,
30 kA/m,TbCu7-type,500,500 K,,,10.1016/j.jallcom.2006.12.136,TRUE,,,,130 A/m^2 kg,"Sm(Fe, Ti)7",,,Ti7.0Fe7.0Sm1.0,,,
,Trigonal,,,-134 K,-134,10.1016/j.jcrysgro.2019.04.017,TRUE,,Huntite,10.7 μB,,SmFe3(BO3)4:Bi,32,32 K,B4.0O12.0Fe3.0Sm1.0Bi1.0,,R32,
,Tetragonal,,,-490.6 K,-490.6,10.1016/j.jallcom.2020.157779,TRUE,,I 4/mcm,5.92 μB,,Sr(Fe1/2Nb1/2)O3,,,O3.0Fe0.5Sr1.0Nb0.5,,I 4/mcm,
,,,,-74.1 K,-74.1,10.1016/j.jallcom.2020.157779,FALSE,,,2.73 μB,,Ba(Fe1/2Nb1/2)O3,,,O3.0Fe0.5Nb0.5Ba1.0,,,
,,,,-50.7 K,-50.7,10.1016/j.jallcom.2020.157779,TRUE,,,2.89 μB,,Ca(Fe1/2Nb1/2)O3,,,O3.0Ca1.0Fe0.5Nb0.5,,,
,,,,-500 K,-500,10.1016/j.jallcom.2020.157779,TRUE,,,5.2 μB,,Pb(Fe1/2Nb1/2)O3,,,O3.0Fe0.5Nb0.5Pb1.0,,,
,Rhombohedral,517,517 K,,,10.1016/S0925-8388(03)00330-X,TRUE,"{'a': '0.8419 nm', 'b': '0.8311 nm', 'c': '0.9872 nm'}",Th2Zn17-type,,,"Tb2(Fe,Si)17",,,Si17.0Fe17.0Tb2.0,,,
,Monoclinic,527,527 K,,,10.1016/S0925-8388(03)00330-X,TRUE,"{'a': '1.055 nm', 'b': '0.845 nm', 'c': '0.963 nm'}",,,,"Tb3(Fe,Si)29",,,Si29.0Fe29.0Tb3.0,,96.8,
,"Austenitic-Ti(C,N)",1028.15,742-768 °C,,,10.1016/j.ceramint.2021.05.045,TRUE,,,,,"Ti(C0.5,N0.5)-Fe15Ni10Cr",,,C0.5N0.5Ti1.0Cr0.1Fe0.15Ni0.1,,,
,Orthorhombic,,,3.14 K,3.14,10.1016/j.jssc.2016.04.025,TRUE,"{'a': '14.1804 Å', 'b': '10.4935 Å', 'c': '7.1722 Å'}",Layered,,,VO[Fe(CN)5NO]·2H2O,,,H4.0C5.0N5.0O2.0V1.0Fe1.0,,Pna21,
,Hexagonal,,,-298 K,-298,10.1016/j.jallcom.2018.04.046,TRUE,"{'a': '0.6151 nm', 'c': '1.1481 nm'}",Hexagonal,,,0.98Y(Mn0.8Fe0.2)O3-0.02SrTiO3,,,O3.0Ti0.02Mn0.784Fe0.196Sr0.02Y0.98,,P 63 cm,
,,176,176K,,,10.1016/S0304-8853(02)01176-9,TRUE,,,,,La0.9Dy0.1)2/3Ca1/3MnO3,,,O3.0Ca0.3333Mn1.0La0.6Dy0.0667,,,
,,182,182K,,,10.1016/S0304-8853(02)01176-9,TRUE,,,,,La0.9Gd0.1)2/3Ca1/3MnO3,,,O3.0Ca0.33Mn1.0La0.6Gd0.06,,,
,,166,166K,,,10.1016/S0304-8853(02)01176-9,TRUE,,,,,La0.9Tb0.1)2/3Ca1/3MnO3,,,O3.0Ca0.33Mn1.0La0.6Tb0.066,,,
,,88,88K,,,10.1016/S0304-8853(02)01176-9,TRUE,,,,,La0.8Tb0.2)2/3Ca1/3MnO3,,,O3.0Ca0.333Mn1.0La0.533Tb0.133,,,
,,176,176K,,,10.1016/S0304-8853(02)01176-9,TRUE,,,,,La0.9Dy0.1)2/3Ca1/3MnO3,,,O3.0Ca0.3333Mn1.0La0.6Dy0.0667,,,
,,116,116K,,,10.1016/S0304-8853(02)01176-9,TRUE,,,,,La0.8Dy0.2)2/3Ca1/3MnO3,,,O3.0Ca0.333Mn1.0La0.533Dy0.133,,,
,,182,182K,,,10.1016/S0304-8853(02)01176-9,TRUE,,,,,La0.9Gd0.1)2/3Ca1/3MnO3,,,O3.0Ca0.33Mn1.0La0.6Gd0.06,,,
,,150,150 K,,,10.1016/j.ssc.2014.02.014,TRUE,,,2.4 μB/fu,,(Pr1/3Sm2/3)2/3Sr1/3Mn0.8Cr0.2O3,50,50 K,O3.0Cr0.2Mn0.8Sr0.33Pr0.22Sm0.44,,,
,,150,150 K,,,10.1016/j.ssc.2014.02.014,FALSE,,,,,(Pr1/3Sm2/3)2/3Sr1/3MnO3,,,O3.0Mn1.0Sr0.33Pr0.22Sm0.44,,,
2200 Gauss,Tetragonal,130,130 K,,,10.1016/j.jallcom.2009.12.031,TRUE,,Perovskite,,,Ba(Ti0.9Fe0.1)O3 with 8 at% Nb,,,O3.0Ti0.828Fe0.092Nb0.08Ba1.0,,,
,Tetragonal,100,<100 K,,,10.1016/j.jallcom.2009.12.031,TRUE,,Perovskite,,,Ba(Ti0.9Fe0.1)O3 with 10 at% Nb,,,O2.7Ti0.81Fe0.09Nb0.1Ba1.0,,,
,Cubic,385,385 K,,,10.1016/j.jmmm.2003.11.022,TRUE,{'a': '8.059 Å'},Fm3̄m,,,"Ba2(Fe,Re)2O6",,,O6.0Fe2.0Ba2.0Re2.0,,Fm3̄m,
,Cubic,338,338 K,,,10.1016/j.jmmm.2003.11.022,TRUE,{'a': '8.080 Å'},Fm3̄m,2.35 μB,,"Ba2(Fe,Re0.8W0.2)2O6",,,O6.0Fe2.0Ba2.0W0.4Re1.6,,Fm3̄m,
,Cubic,300,300 K,,,10.1016/j.jmmm.2003.11.022,TRUE,{'a': '8.122 Å'},Fm3̄m,,,"Ba2(Fe,Re0.5W0.5)2O6",,,O6.0Fe2.0Ba2.0W1.0Re1.0,,Fm3̄m,
,,,,,,10.1016/j.jmmm.2003.11.022,TRUE,,,,,"Ba2(Fe,W)2O6",20,20 K,O6.0Fe2.0Ba2.0W2.0,,,
,Cubic,,,,,10.1016/j.jallcom.2008.05.055,TRUE,,,3.36 μB/Fe-ion,,"Ba2(Fe,W)2O6",24.7,24.7 K,O6.0Fe1.0Ba2.0W1.0,,Fm3̄m,
,Cubic,270,270 K,,,10.1016/j.jallcom.2008.05.055,TRUE,,,"2.5 μB/Fe-ion (W-type), 3.9 μB/Fe-ion (Mo-type)",,"Ba2(Fe,W0.5Mo0.5)2O6",24.7,24.7 K,O6.0Fe2.0Mo1.0Ba2.0W1.0,,Fm3̄m,
,Rhombohedral,,,,,10.1016/j.matlet.2012.12.053,TRUE,"{'a': '5.5956', 'c': '13.8076'}",Perovskite,3.22 μB,,0.8BiFeO3-0.2(K0.5Bi0.5)TiO3,527.15,254°C,O2.8K0.1Ti0.2Fe0.8Bi0.9,,R3c,
,Rhombohedral,,,,,10.1016/j.matlet.2012.12.053,TRUE,"{'a': '5.5982', 'c': '13.781'}",Perovskite,2.81 μB,,0.7BiFeO3-0.3(K0.5Bi0.5)TiO3,514.15,241°C,O2.1K0.15Ti0.3Fe0.7Bi0.85,,R3c,
,Rhombohedral,,,,,10.1016/j.matlet.2012.12.053,TRUE,"{'a': '5.5936', 'c': '13.782'}",Perovskite,2.79 μB,,0.6BiFeO3-0.4(K0.5Bi0.5)TiO3,501.15,228°C,O1.8K0.2Ti0.4Fe0.6Bi0.8,,R3c,
36.67 Oe,Perovskite,,,,,10.1016/j.jallcom.2014.04.089,TRUE,,,,1.06 emu/g,(1-x)BiFeO3-xPb(Mg1/3Nb2/3)O3 (x=0.1),543.15,270 °C,O3.0Mg0.033Fe0.9Nb0.067Pb0.1Bi0.9,0.30 emu/g,,
37.02 Oe,Perovskite,,,,,10.1016/j.jallcom.2014.04.089,TRUE,,,,2.60 emu/g,(1-x)BiFeO3-xPb(Mg1/3Nb2/3)O3 (x=0.2),593.15,320 °C,O3.0Mg0.066Fe0.8Nb0.133Pb0.2Bi0.8,0.56 emu/g,,
36.76 Oe,Perovskite,,,,,10.1016/j.jallcom.2014.04.089,TRUE,,,,4.17 emu/g,(1-x)BiFeO3-xPb(Mg1/3Nb2/3)O3 (x=0.3),633.15,360 °C,O3.0Mg0.1Fe0.7Nb0.2Pb0.3Bi0.7,0.82 emu/g,,
,Wurtzite,350,350 K,,,10.1016/j.jlumin.2013.06.028,TRUE,,Hexagonal,,,ZnO:Co,,,O1.0Co1.0Zn1.0,,,
,D0_3,780,780,,,10.1016/j.jallcom.2007.12.071,TRUE,,,,,Fe-12Al-12Si,,,Al0.12Si0.12Fe0.76,,,
,,790,790,,,10.1016/j.jallcom.2007.12.071,TRUE,,,,,Fe-5Al-20Si,,,Al0.05Si0.2Fe0.75,,,
,D0_3,970,970,,,10.1016/j.jallcom.2007.12.071,TRUE,,bcc,,,Fe-6Al-9Si,,,Al0.06Si0.09Fe0.85,,,
,bcc,980,980,,,10.1016/j.jallcom.2007.12.071,TRUE,,,,,Fe-7Al-7Si,,,Al0.07Si0.07Fe0.86,,,
,BCC,200,200 K,,,10.1016/S0304-8853(02)00975-7,TRUE,,Layered,,,Fe1.6/V5,,,V5.0Fe1.6,259 G,,
,BCC,300,300 K,,,10.1016/S0304-8853(02)00975-7,TRUE,,Layered,1.34 μB/atom,,Fe2/V5,,,V5.0Fe2.0,,,
,,,,-64 K,-64,10.1016/j.ica.2010.12.050,TRUE,"{'a': '15.7633 Å', 'b': '9.2378 Å', 'c': '15.6992 Å'}",,6.03 μB,,Fe2O3-Fe2(MoO4)3,12,12 K,O15.0Fe4.0Mo3.0,,P 21/c,
,,,,-64 K,-64,10.1016/j.ica.2010.12.050,TRUE,"{'a': '15.7011 Å', 'b': '9.2370 Å', 'c': '15.7599 Å'}",,6.03 μB,,Fe2O3-Fe2(MoO4)3,12,12 K,O15.0Fe4.0Mo3.0,,P 21/c,
,,,,-64 K,-64,10.1016/j.ica.2010.12.050,TRUE,"{'a': '15.7624 Å', 'b': '9.2425 Å', 'c': '15.7089 Å'}",,6.03 μB,,Fe2O3-Fe2(MoO4)3,12,12 K,O15.0Fe4.0Mo3.0,,P 21/c,
,BCC,478,478 K,,,10.1016/S0921-5093(02)00549-X,TRUE,{'a': '0.28675 nm'},,,,Fe-1.37%C,,,C0.0137Fe0.9863,,,
,HCP,653,653 K,,,10.1016/S0921-5093(02)00549-X,TRUE,,,,,Fe2-2.4C,,,C2.4Fe0.976,,,
,Tetragonal,524,524 K,,,10.1016/S0925-8388(00)01500-0,TRUE,"{'a': '0.85493 nm', 'c': '0.47812 nm'}",ThMn12-type,,,"Gd0.8Nd0.2(Fe,Mo)12",,,Fe12.0Mo12.0Nd0.2Gd0.8,,I4/mmm,
,Tetragonal,513,513 K,,,10.1016/S0925-8388(00)01500-0,TRUE,"{'a': '0.85609 nm', 'c': '0.47806 nm'}",ThMn12-type,,,"Gd0.5Nd0.5(Fe,Mo)12",,,Fe12.0Mo12.0Nd0.5Gd0.5,,I4/mmm,
,Tetragonal,496,496 K,,,10.1016/S0925-8388(00)01500-0,TRUE,"{'a': '0.85815 nm', 'c': '0.47795 nm'}",ThMn12-type,,,"Gd0.2Nd0.8(Fe,Mo)12",,,Fe12.0Mo12.0Nd0.8Gd0.2,,I4/mmm,
,Tetragonal,322,322 K,,,10.1016/S0925-8388(00)01500-0,TRUE,"{'a': '0.85916 nm', 'c': '0.48190 nm'}",ThMn12-type,,42.0 A·m²/kg,"Gd(Fe,Mo)12",,,Fe12.0Mo12.0Gd1.0,,I4/mmm,
,Tetragonal,317,317 K,,,10.1016/S0925-8388(00)01500-0,TRUE,"{'a': '0.86221 nm', 'c': '0.48176 nm'}",ThMn12-type,,98.6 A·m²/kg,"Nd(Fe,Mo)12",,,Fe12.0Mo12.0Nd1.0,,I4/mmm,
,,289.1,289.1 K,,,10.1016/j.ijrefrig.2013.07.021,TRUE,,,,,LaFe11.384Mn0.356Si1.26-H1.52,,,H1.52Si1.26Mn0.356Fe11.384La1.0,,,
0.49 T,Heterostructure,80,80 K,,,10.1016/j.cap.2017.02.013,TRUE,,,,Higher than LCO/SCO//STO,SrCoO2.5/LaCoO3/SrTiO3,,,O8.5Ti1.0Co2.0Sr2.0La1.0,,,
0.66 T,Heterostructure,80,80 K,,,10.1016/j.cap.2017.02.013,TRUE,,,,Lower than SCO/LCO//STO,LaCoO3/SrCoO2.5/SrTiO3,,,O8.5Ti1.0Co2.0Sr2.0La1.0,,,
10-11.54 kA/m,Spinel,591.15,318°C,,,10.1016/S0304-8853(02)00928-9,TRUE,,,,0.28-0.32 T,Li0.525Fe1.825Ti0.35Zn0.30O4 + 0.05MnO2 + 0.005Bi2O3,,,Li0.525O4.1Ti0.35Mn0.1Fe1.825Zn0.3Bi0.01,0.03-0.14 T,,
23kOe,,692,692K,,,10.1016/j.jallcom.2006.02.006,TRUE,"{'a': '8.750', 'c': '12.221'}",,,,"Nd2(Fe,Co,Al)14B",,,B1.0Al14.0Fe14.0Co14.0Nd2.0,33 emu/g,,
,,,,,,10.1016/j.jallcom.2006.02.006,TRUE,"{'a': '8.356', 'c': '22.533'}",,,,"Nd6(Fe,Co,Al)14",320,320K,Al14.0Fe14.0Co14.0Nd6.0,,,
,,490,490K,,,10.1016/j.jallcom.2006.02.006,TRUE,{'a': '7.452'},,,,"Nd(Fe,Co)2",,,Fe2.0Co2.0Nd1.0,,,
300 kA/m,,702,702 K,,,10.1016/S0925-8388(03)00541-3,TRUE,,,,,36Nd-1.2B-7Co-Fe,,,B0.012Fe0.558Co0.07Nd0.36,,,
970 kA/m,,715,715 K,,,10.1016/S0925-8388(03)00541-3,TRUE,,,,,32Nd-4Dy-7Co-1.2B-Fe,,,B0.012Fe0.558Co0.07Nd0.32Dy0.04,,,
970 kA/m,,725,725 K,,,10.1016/S0925-8388(03)00541-3,TRUE,,,,,32Nd-4Dy-7Co-1Ga-1.2B-Fe,,,B0.012Fe0.55Co0.07Ga0.01Nd0.32Dy0.04,,,
1066 Oe,NaCl-type,16.3,16.3 K,16.4 K,16.4,10.1016/j.cap.2010.07.018,TRUE,"{'a': '10.2279 Å', 'b': '10.2279 Å', 'c': '10.2279 Å'}",Cubic,,8.59 μB/f.u.,Ni3[Fe(CN)6]2·7H2O,,,H14.0C12.0N12.0O7.0Fe2.0Ni3.0,1.39 μB/f.u.,Fm3m,6.02 μB
410 Oe,NaCl-type,11.2,11.2 K,20 K,20,10.1016/j.cap.2010.07.018,TRUE,"{'a': '10.1799 Å', 'b': '10.1799 Å', 'c': '10.1799 Å'}",Cubic,,8.89 μB/f.u.,Ni3[Fe(CN)6]2·6.6H2O,,,H13.2C12.0N12.0O6.6Fe2.0Ni3.0,0.65 μB/f.u.,Fm3m,7.40 μB
,Orthorhombic,235,235K,,,10.1016/j.mseb.2007.02.001,TRUE,"{'a': '5.515(3) Å', 'b': '7.769(3) Å', 'c': '5.469(5) Å'}",Pnma,,,La0.67Ca0.33MnO3 + 0.01M NiFe2O4,,,O3.0Ca0.3267Mn0.99Fe0.02Ni0.01La0.6633,,Pnma,
,Orthorhombic,200,200K,,,10.1016/j.mseb.2007.02.001,TRUE,"{'a': '5.515(3) Å', 'b': '7.769(3) Å', 'c': '5.469(5) Å'}",Pnma,,,La0.67Ca0.33MnO3 + 0.02M NiFe2O4,,,O3.0Ca0.33Mn1.0Fe0.04Ni0.02La0.67,,Pnma,
,Orthorhombic,150,150K,,,10.1016/j.mseb.2007.02.001,TRUE,"{'a': '5.521(6) Å', 'b': '7.776(3) Å', 'c': '5.472(8) Å'}",Pnma,,,La0.67Ca0.33MnO3 + 0.05M NiFe2O4,,,O2.1Ca0.3135Mn0.95Fe0.1Ni0.05La0.6365,,Pnma,
,Orthorhombic,130,130K,,,10.1016/j.mseb.2007.02.001,TRUE,"{'a': '5.522(8) Å', 'b': '7.785(8) Å', 'c': '5.476(1) Å'}",Pnma,,,La0.67Ca0.33MnO3 + 0.10M NiFe2O4,,,O2.1Ca0.297Mn0.9Fe0.02Ni0.01La0.603,,Pnma,
,Orthorhombic,125,125K,,,10.1016/j.mseb.2007.02.001,TRUE,"{'a': '5.523(2) Å', 'b': '7.781(8) Å', 'c': '5.473(2) Å'}",Pnma,,,La0.67Ca0.33MnO3 + 0.15M NiFe2O4,,,O3.6Ca0.33Mn1.0Fe0.3Ni0.15La0.67,,Pnma,
,Cubic,,,,,10.1016/j.solidstatesciences.2007.03.018,FALSE,{'a': '3.9778 Å'},Perovskite,,,Pb(Fe2/3W1/3)O3,345,340-350 K,O3.0Fe0.67W0.33Pb1.0,,Pm-3m,
,Perovskite,,,,,10.1016/S0038-1098(99)00510-4,TRUE,,,,,Pb(Fe1/2Nb1/2)O3,143,143 K,O3.0Fe0.5Nb0.5Pb1.0,,,
,Monoclinic,395,395 K,,,10.1016/S0925-8388(02)01176-3,TRUE,"{'a': '10.619 Å', 'b': '8.554 Å', 'c': '9.714 Å'}",,,"140 Am^2/kg (5 K), 125 Am^2/kg (300 K)","Pr2Er(Fe,Ti)29",,,Ti29.0Fe29.0Pr2.0Er1.0,,A2/m,
,Monoclinic,439,439 K,,,10.1016/S0925-8388(02)01176-3,TRUE,"{'a': '10.628 Å', 'b': '8.578 Å', 'c': '9.737 Å'}",,,"159 Am^2/kg (5 K), 130 Am^2/kg (300 K)","SmNd2(Fe,Ti)29",,,Ti29.0Fe29.0Nd2.0Sm1.0,,A2/m,
,Monoclinic,395,395 K,,,10.1016/S0925-8388(02)01176-3,TRUE,"{'a': '10.635 Å', 'b': '8.584 Å', 'c': '9.74 Å'}",,,"176 Am^2/kg (5 K), 148 Am^2/kg (300 K)","SmPr2(Fe,Ti)29",,,Ti29.0Fe29.0Pr2.0Sm1.0,,A2/m,
,Orthorhombic,,,-1 K,-1,10.1016/j.jssc.2008.04.029,TRUE,"{'a': '12.843', 'b': '6.105', 'c': '12.056'}",Pbcm,3.68 μB,,"PrNi(Sn,Sb)3",,,Ni1.0Sn1.5Sb1.5Pr1.0,,Pbcm,
,Orthorhombic,,,-4 K,-4,10.1016/j.jssc.2008.04.029,TRUE,,Pbcm,3.93 μB,,"NdNi(Sn,Sb)3",,,Ni1.0Sn1.5Sb1.5Nd1.0,,Pbcm,
,Orthorhombic,,,-19 K,-19,10.1016/j.jssc.2008.04.029,TRUE,"{'a': '12.651', 'b': '6.083', 'c': '11.994'}",Pbcm,0.65 μB,,"SmNi(Sn,Sb)3",,,Ni1.0Sn1.5Sb1.5Sm1.0,,Pbcm,
,Orthorhombic,,,-403 K,-403,10.1016/j.jssc.2008.04.029,TRUE,"{'a': '12.565', 'b': '6.072', 'c': '11.973'}",Pbcm,7.47 μB,,"GdNi(Sn,Sb)3",,,Ni1.0Sn1.5Sb1.5Gd1.0,,Pbcm,
,Tetragonal,11.3,11.3 K,,,10.1016/j.cplett.2004.03.029,TRUE,"{'a': '7.08627 Å', 'b': '7.08627 Å', 'c': '10.52677 Å'}",,,,RbMn[Fe(CN)6],,,C6.0N6.0Mn1.0Fe1.0Rb1.0,,I4̄m2,
6.7 kOe,Rhombohedral,997.05,723.9°C,,,10.1016/j.jmmm.2012.02.122,TRUE,,,,7.4 kG,"Sm(Co0.76, Fe0.1, Cu0.1, Zr0.04)7Si0.4",,,Si0.4Fe0.7Co5.32Cu0.7Zr0.28Sm1.0,4.10 kG,,
31.2 kOe,TbCu7-type,,,,,10.1016/S0925-8388(01)01673-5,TRUE,"{'a': '0.8816', 'c': '1.1939'}",,,10.3 kGs,Sm14Fe72Ti7C7Nδ,400,400,C7.0N0.03Ti7.0Fe72.0Sm14.0,6.02 kGs,,
38.5 kOe,TbCu7-type,470,470,,,10.1016/S0925-8388(01)01673-5,TRUE,"{'a': '0.8712', 'c': '1.2651'}",,,10.8 kGs,Sm12Fe74Ti7C7Nδ,400,400,C7.0N0.03Ti7.0Fe74.0Sm12.0,6.73 kGs,,
28.6 kOe,TbCu7-type,,,,,10.1016/S0925-8388(01)01673-5,TRUE,"{'a': '0.8719', 'c': '1.2690'}",,,13.0 kGs,Sm10Fe76Ti7C7Nδ,400,400,C7.0N0.03Ti7.0Fe76.0Sm10.0,7.55 kGs,,
4.80 kOe,TbCu7-type,,,,,10.1016/S0925-8388(01)01673-5,TRUE,"{'a': '0.8682', 'c': '1.2693'}",,,13.1 kGs,Sm8Fe78Ti7C7Nδ,350,350,C7.0N0.03Ti7.0Fe78.0Sm8.0,9.10 kGs,,
2.54 kOe,,,,,,10.1016/S0925-8388(01)01673-5,TRUE,,,,9.57 kGs,Sm14Fe76Ti3C7Nδ,400,400,C7.0N0.03Ti3.0Fe76.0Sm14.0,5.17 kGs,,
25.1 kOe,,,,,,10.1016/S0925-8388(01)01673-5,TRUE,,,,9.84 kGs,Sm12Fe76Ti5C7Nδ,400,400,C7.0N0.03Ti5.0Fe76.0Sm12.0,6.25 kGs,,
,,,,,,10.1016/S0925-8388(01)01673-5,TRUE,,,,12.4 kGs,Sm10Fe76Ti7C7Nδ,500,500,C7.0N0.03Ti7.0Fe76.0Sm10.0,2.88 kGs,,
24.3 kOe,,,,,,10.1016/S0925-8388(01)01673-5,TRUE,,,,12.0 kGs,Sm10Fe76Ti7C7Nδ,450,450,C7.0N0.03Ti7.0Fe76.0Sm10.0,7.56 kGs,,
22.5 kOe,,,,,,10.1016/S0925-8388(01)01673-5,TRUE,,,,11.9 kGs,Sm10Fe76Ti7C7Nδ,420,420,C7.0N0.03Ti7.0Fe76.0Sm10.0,7.24 kGs,,
19.6 kOe,,,,,,10.1016/S0925-8388(01)01673-5,TRUE,,,,11.8 kGs,Sm10Fe76Ti7C7Nδ,380,380,C7.0N0.03Ti7.0Fe76.0Sm10.0,7.38 kGs,,
6.87 kOe,,,,,,10.1016/S0925-8388(01)01673-5,TRUE,,,,12.7 kGs,Sm10Fe76Ti7C7Nδ,400,400,C7.0N0.03Ti7.0Fe76.0Sm10.0,9.55 kGs,,
12.2 kOe,,,,,,10.1016/S0925-8388(01)01673-5,TRUE,,,,11.1 kGs,Sm10Fe76Ti7Nδ,400,400,N0.03Ti7.0Fe76.0Sm10.0,4.75 kGs,,
3.17 kOe,,,,,,10.1016/S0925-8388(01)01673-5,TRUE,,,,9.9 kGs,Sm10Fe76Ti7Nδ,380,380,N0.03Ti7.0Fe76.0Sm10.0,4.26 kGs,,
6.03 kOe,,,,,,10.1016/S0925-8388(01)01673-5,TRUE,,,,12.0 kGs,Sm8Fe78Ti7Nδ,300,300,N0.03Ti7.0Fe78.0Sm8.0,7.58 kGs,,
,,202,202 K,,,10.1016/j.jmmm.2003.12.1082,TRUE,,,,,La0.84Zn0.07Mn0.95O3,,,O3.0Mn0.95Zn0.07La0.84,,,
,,165,165 K,,,10.1016/j.jmmm.2003.12.1082,TRUE,,,,,La0.81Zn0.1Mn0.95O3,,,O3.0Mn0.95Zn0.1La0.81,,,
,,147,147 K,,,10.1016/j.jmmm.2003.12.1082,TRUE,,,,,La0.71Zn0.2Mn0.95O3,,,O3.0Mn0.95Zn0.2La0.71,,,
,,276,276 K,,,10.1016/S0304-8853(01)00263-3,TRUE,,,,,Gd5(Si2Ge2),,,Si2.0Ge2.0Gd5.0,,,
,Hexagonal,,,-1075 K,-1075,10.1016/j.jmmm.2014.01.049,TRUE,"{'a': '6.292 Å', 'c': '10.224 Å'}",,6.9 μB/Co,,YBaCo4O7,70,70 K,O7.0Co4.0Y1Ba1,,P63mc,
,Cubic Laves phase,210,210 K,,,10.1016/j.jmmm.2017.03.009,TRUE,,MgCu2-type,,,Ce(Fe0.975Cr0.025)2,40,40 K,Cr0.05Fe1.95Ce1,,,
,Cubic Laves phase,,,,,10.1016/j.jmmm.2017.03.009,TRUE,,MgCu2-type,,,Ce(Fe0.97Cr0.03)2,50,50 K,Cr0.06Fe1.94Ce1,,,
,Cubic Laves phase,225,225 K,,,10.1016/j.jmmm.2017.03.009,TRUE,,MgCu2-type,,,Ce(Fe0.96Ag0.04)2,,,Fe1.92Ag0.08Ce1,,,
,Cubic Laves phase,225,225 K,,,10.1016/j.jmmm.2017.03.009,TRUE,,MgCu2-type,,,Ce(Fe0.97Au0.03)2,,,Fe1.94Ce1Au0.06,,,
,,,,,,10.1016/j.jmmm.2004.04.108,FALSE,,,,,Gd0.55Ba0.45MnO3,160,160 K,O3.0Mn1Ba0.45Gd0.55,,,
,Orthorhombic,,,,,10.1016/j.jmmm.2011.09.005,TRUE,"{'a': '5.3969 Å', 'b': '7.6478 Å', 'c': '5.4097 Å'}",Pnma,,,Pr0.5Ca0.5MnO3,180,180 K,O3.0Ca0.5Mn1Pr0.5,,Pnma,
,Orthorhombic,,,,,10.1016/j.jmmm.2011.09.005,TRUE,"{'a': '5.3953 Å', 'b': '7.6284 Å', 'c': '5.3838 Å'}",Pnma,,,Pr0.5Ca0.5MnO3,180,180 K,O3.0Ca0.5Mn1Pr0.5,,Pnma,
,Perovskite,,,,,10.1016/S0304-8853(02)00012-4,TRUE,"{'a': '0.407 nm', 'b': '0.407 nm', 'c': '0.407 nm'}",Body Centered Cubic (BCC),,,FeKCoF3,114,114 K,F3.0K1Fe1Co1,,,
,Orthorhombic,138,138 K,210±10 K,210,10.1016/j.jmmm.2013.01.009,TRUE,"{'a': '0.3912 nm', 'b': '0.3912 nm', 'c': '0.3912 nm'}",Pseudocubic,5.4±0.1 μB,,Nd0.5Sr0.5MnO3,,,O3.0Mn1Sr0.5Nd0.5,,,
60 ± 1 Oe,Face-Centred Cubic (FCC),,,,,10.1016/j.jmmm.2021.168678,TRUE,{'a': '3.78 Å'},Cubic,,,IrMn3,730,730 K,Mn3.0Ir1,,225,
,,,,,,10.1016/j.jmmm.2015.02.032,TRUE,,,,,NdMnO3 (nanocrystalline),70,70 K,O3.0Mn1Nd1,,,
600 Oe,,500,500 K,,,10.1016/S0304-8853(00)01059-3,TRUE,,,5.0×10^−16 emu,,Fe60(SiO2)40,,,O80.0Si40.0Fe60.0,,,
,,,,,,10.1016/S0304-8853(01)01340-3,TRUE,,,,,Nd6Fe10Al4,200,200 K,Al4.0Fe10.0Nd6.0,,,
,"Amorphous with small amounts of cubic Gd (Fm-3m), stabilized cubic high temperature form Gd (Im-3m), and hexagonal Co5Gd-phase (P6/mmm)",173,173 K,,,10.1016/j.jmmm.2011.12.007,TRUE,,,4.262 μB/f.u.,,Gd62(Co2Fe1)28Al10,,,Al10.0Fe28.0Co56.0Gd62.0,,,
,"Amorphous with small amounts of cubic Gd (Fm-3m), stabilized cubic high temperature form Gd (Im-3m), and hexagonal Co5Gd-phase (P6/mmm)",177,177 K,,,10.1016/j.jmmm.2011.12.007,TRUE,,,4.177 μB/f.u.,,Gd62(Co1Fe2)28Al10,,,Al10.0Fe56.0Co28.0Gd62.0,,,
,"Amorphous with small amounts of cubic Gd (Fm-3m), stabilized cubic high temperature form Gd (Im-3m), and hexagonal Co5Gd-phase (P6/mmm)",162,162 K,,,10.1016/j.jmmm.2011.12.007,TRUE,,,3.215 μB/f.u.,,Gd50(Co2Fe1)40Al10,,,Al10.0Fe40.0Co80.0Gd50.0,,,
,"Amorphous with small amounts of cubic Gd (Fm-3m), stabilized cubic high temperature form Gd (Im-3m), and hexagonal Co5Gd-phase (P6/mmm)",140,140 K,,,10.1016/j.jmmm.2011.12.007,TRUE,,,3.004 μB/f.u.,,Gd50(Co1Fe2)40Al10,,,Al10.0Fe80.0Co40.0Gd50.0,,,
20 Oe,Cubic Spinel,680,680 K,,,10.1016/j.jmmm.2015.12.059,TRUE,{'a': '8.442 Å'},Cubic,,46 emu/g,Sn0.5Mn0.5Fe2O4 (Unannealed),,,O4.0Mn0.5Fe2.0Sn0.5,2.4 emu/g,,
28 Oe,Cubic Spinel,790,790 K,,,10.1016/j.jmmm.2015.12.059,TRUE,{'a': '8.420 Å'},Cubic,,33 emu/g,Sn0.5Mn0.5Fe2O4 (Annealed),,,O4.0Mn0.5Fe2.0Sn0.5,1.1 emu/g,,
5.16 kOe,,446,446 K,,,10.1016/j.jmmm.2019.165252,TRUE,,,,,Ce35Fe56.5(alnico)7.5B,165,165 K,B1Fe56.5Ce35.0,4.5 kG,,
,Rhombohedral,,,29.12 K,29.12,10.1016/j.jmmm.2021.168349,TRUE,,Trigonal,4.6 μB,,Ca3Co2O6 (Nano 1),25,25 K,O6.0Na1Ca3.0Co2.0,,R-3c,
,Rhombohedral,,,-18.33 K,-18.33,10.1016/j.jmmm.2021.168349,TRUE,,Trigonal,3.4 μB,,Ca3Co2O6 (Nano 2),25,25 K,O6.0Na1Ca3.0Co2.0,,R-3c,
,,295,295 K,,,10.1016/j.jmmm.2021.168194,FALSE,,,,,Gd5(SiGe)4,,,Si4.0Ge4.0Gd5.0,,,
,,276,276 K,,,10.1016/j.jmmm.2021.168194,TRUE,,,,,Gd5(Si2Ge2),,,Si2.0Ge2.0Gd5.0,,,
,C15,40,40K,,,10.1016/j.jmmm.2004.02.026,TRUE,,,,,Ho(Co0.9Ni0.1)2,,,Co1.8Ni0.2Ho1,,,
1711.40 kA/m,,585.15,312 °C,,,10.1016/j.jmmm.2018.01.070,TRUE,,,,,NdFeB (DyZn diffused),,,B1Fe1Zn1Nd1Dy1,1.19 T,,
,PuNi3-type rhombohedral,410,410 K,,,10.1016/S0304-8853(01)00225-6,TRUE,,Rhombohedral,3.7 μB (at 8 K),,(Er0.65Y0.35)Co3,,,Co3.0Y0.35Er0.65,,R3m,
<20 A/m,Amorphous,573.15,300°C,,,10.1016/j.jmmm.2010.01.032,TRUE,,,,,(Fe6Ni)81Nb7B12,,,B12.0Fe486.0Ni81.0Nb7.0,,,
<20 A/m,Amorphous,773.15,500°C,,,10.1016/j.jmmm.2010.01.032,TRUE,,,,,(Fe3Ni)81Nb7B12,,,B12.0Fe243.0Ni81.0Nb7.0,,,
,Amorphous,375.15,102°C,,,10.1016/j.jmmm.2010.01.032,TRUE,,,,,(Fe12Co)79Mo8Cu1B12,,,B12.0Fe948.0Co79.0Cu1Mo8.0,,,
,,250,250 K,,,10.1016/S0304-8853(02)01095-8,TRUE,,,,,La0.5Sr0.5CoO3,,,O3.0Co1Sr0.5La0.5,,,
,Cubic,,,,,10.1016/j.jmmm.2012.03.036,FALSE,,,,,URh3B1,9.5,9.5 K,B1Rh3.0U1,,,
,Tetragonal,431,431 K,,,10.1016/j.jmmm.2020.166747,TRUE,"{'a': '8.764', 'c': '12.137'}",,,,(La0.1Ce0.9)2Fe14B,,,B1Fe14.0La0.2Ce1.8,,P42/mnm,
,Tetragonal,435,435 K,,,10.1016/j.jmmm.2020.166747,TRUE,"{'a': '8.770', 'c': '12.161'}",,,,(La0.2Ce0.8)2Fe14B,,,B1Fe14.0La0.4Ce1.6,,P42/mnm,
,Tetragonal,438,438 K,,,10.1016/j.jmmm.2020.166747,TRUE,"{'a': '8.776', 'c': '12.182'}",,,,(La0.3Ce0.7)2Fe14B,,,B1Fe14.0La0.6Ce1.4,,P42/mnm,
,Tetragonal,441,441 K,,,10.1016/j.jmmm.2020.166747,TRUE,"{'a': '8.782', 'c': '12.204'}",,,,(La0.4Ce0.6)2Fe14B,,,B1Fe14.0La0.8Ce1.2,,P42/mnm,
,Tetragonal,444,444 K,,,10.1016/j.jmmm.2020.166747,TRUE,"{'a': '8.790', 'c': '12.230'}",,31.4 μB,13.8 kG (5 K),(La0.5Ce0.5)2Fe14B,,,B1Fe14.0La1Ce1,,P42/mnm,
,Tetragonal,579,579 K,,,10.1016/j.jmmm.2016.10.127,TRUE,,P4_2/mnm,,31.7 μB/f.u. at 300 K,(Nd0.911Ce0.089)2Fe14B,,,B1Fe14.0Ce0.18Nd1.82,,P4_2/mnm,
,Tetragonal,561,561 K,,,10.1016/j.jmmm.2016.10.127,TRUE,"{'a': '8.8032 Å', 'b': '8.8032 Å', 'c': '12.1880 Å'}",P4_2/mnm,,32.3 μB/f.u. at 300 K,(Nd0.78Ce0.22)2Fe14B,,,B1Fe14.0Ce0.44Nd1.56,,P4_2/mnm,
,Tetragonal,543,543 K,,,10.1016/j.jmmm.2016.10.127,TRUE,,P4_2/mnm,,30.5 μB/f.u. at 300 K,(Nd0.62Ce0.38)2Fe14B,,,B1Fe14.0Ce0.76Nd1.24,,P4_2/mnm,
,Tetragonal,117,117 K,,,10.1016/j.jmmm.2011.01.042,TRUE,"{'a': '3.8711 Å', 'c': '20.183 Å'}",I4/mmm,,,La1.4Sr1.6(Mn0.975Cr0.025)2O7,,,O7.0Cr0.05Mn1.95Sr1.6La1.4,,I4/mmm,
,Monoclinic,210,210 K,,,10.1016/j.jmmm.2019.165847,TRUE,"{'a': '5.523(2) Å', 'b': '5.492(2) Å', 'c': '7.783(4) Å'}",,,,(La2MnCoO6)0.8(CaCu3Ti4O12)0.2,,,O7.2Ca0.2Ti0.8Mn0.8Co0.8Cu0.6La1.6,,P 21/n,
,Monoclinic,195,195 K,,,10.1016/j.jmmm.2019.165847,TRUE,"{'a': '5.523(2) Å', 'b': '5.503(3) Å', 'c': '7.783(3) Å'}",,,,(La2MnCoO6)0.5(CaCu3Ti4O12)0.5,,,O9.0Ca0.5Ti2.0Mn0.5Co0.5Cu1.5La1,,P 21/n,
,Monoclinic,170,170 K,,,10.1016/j.jmmm.2019.165847,TRUE,"{'a': '5.521(6) Å', 'b': '5.499(7) Å', 'c': '7.774(9) Å'}",,,,(La2MnCoO6)0.2(CaCu3Ti4O12)0.8,,,O10.8Ca0.8Ti3.2Mn0.2Co0.2Cu2.4La0.4,,P 21/n,
,Double Perovskite,440,440 K,,,10.1016/j.jmmm.2019.166212,FALSE,,,,,Sr1.4Nd0.6FeMoO6,,,O6.0Fe1Sr1.4Mo1Nd0.6,,,
,Double Perovskite,443,443 K,,,10.1016/j.jmmm.2019.166212,TRUE,,,,,Sr1.6Nd0.4FeMoO6,,,O6.0Fe1Sr1.6Mo1Nd0.4,,,
,,266,266 K,,,10.1016/j.jmmm.2010.02.014,FALSE,,,,,Mn0.9(Ti0.5V0.5)0.1As,,,Ti0.05V0.05Mn0.9As1,,,
,B2,,,,,10.1016/j.jmmm.2019.165804,TRUE,{'a': '3 Å'},Cubic,,,FeRh (10 nm),350,350 K,Fe1Rh1,,,
,B2,,,,,10.1016/j.jmmm.2019.165804,TRUE,{'a': '3 Å'},Cubic,,,FeRh (20 nm),350,350 K,Fe1Rh1,,,
,,260,260 K,,,10.1016/j.jmmm.2018.09.082,FALSE,,,5.97 μb/f.u,,Gd(Ni0.9Fe0.1)3,,,Fe0.3Ni2.7Gd1,,,
3100 Oe,,156,156 K,,,10.1016/j.jmmm.2018.09.082,FALSE,,,2.72 μb/f.u,,Tb(Ni0.95Fe0.05)3,,,Fe0.15Ni2.85Tb1,,,
33 Oe,Monoclinic,219,219 K,230 K,230,10.1016/j.jmmm.2017.06.020,TRUE,"{'a': '7.774 Å', 'b': '5.528 Å', 'c': '5.477 Å'}",I2/a,4.96 μB,2 μB,LaMnO3,,,O3.0Mn1La1,0.007 μB,I2/a,
,Rhombohedral,225,225 K,,,10.1016/j.jmmm.2019.166104,TRUE,"{'a': '5.530(1) Å', 'c': '13.415(8) Å'}",Perovskite,,,La0.64Sr0.36FeO3,335,335 K,O3.0Fe1Sr0.36La0.64,,R3̄c,
,Trigonal,,,-55 K,-55,10.1016/j.jmmm.2009.08.019,TRUE,"{'a': '9.274 Å', 'c': '7.212 Å'}",Trigonal,,,Yb0.1Tm0.9Al3(BO3)4,,,B4.0O12.0Al3.0Tm0.9Yb0.1,,D3,
,K4CdCl6 type,23,23 K,,,10.1016/j.jmmm.2003.11.321,TRUE,,Triangular lattice,,,Ca3(Co0.99Fe0.01)2O6,10,10 K,O6.0Ca3.0Fe0.02Co1.98,,R-3c,
,K4CdCl6 type,23,23 K,,,10.1016/j.jmmm.2003.11.321,TRUE,,Triangular lattice,,,Ca3(Co0.98Fe0.02)2O6,10,10 K,O6.0Ca3.0Fe0.04Co1.96,,R-3c,
,K4CdCl6 type,23,23 K,,,10.1016/j.jmmm.2003.11.321,TRUE,,Triangular lattice,,,Ca3(Co0.95Fe0.05)2O6,10,10 K,O6.0Ca3.0Fe0.1Co1.9,,R-3c,
,,,,,,10.1016/S0304-8853(00)00686-7,TRUE,,,,,GdBa2Cu3O7,2.24,2.24 K,O7.0Cu3.0Ba2.0Gd1,,,
,Wurtzite,300,Room Temperature,,,10.1016/j.jmmm.2021.167908,TRUE,,Hexagonal,,0.4 emu/cm^3,Zn0.98Sb0.02O (low oxygen pressure),,,O1Zn0.98Sb0.02,,P63mc,
,Rhombohedral,279.35,235.8 K to 322.9 K,,,10.1016/j.jmmm.2021.169002,TRUE,"{'a': '5.5289 Å to 5.4930 Å', 'b': '5.5289 Å to 5.4930 Å', 'c': '13.3676 Å to 13.3437 Å'}",Hexagonal,,,La0.70Ag0.25MnO3,,,O3.0Mn1Ag0.25La0.7,,R3̄c,
,Ludwigite,,,,,10.1016/j.jmmm.2015.10.024,FALSE,,,,,Co5Sn(BO5)2,82,82 K,B2.0O10.0Co5.0Sn1,,,
,Tetragonal,65,65 K,,,10.1016/j.jmmm.2018.08.037,FALSE,,Spinel,0.3 μB,,NiCr2O4 (Bulk),31,31 K,O4.0Cr2.0Ni1,,I41/amd,
240 Oe,Perovskite,205,205 K,,,10.1016/j.jmmm.2019.166317,TRUE,"{'a': '3.889 Å', 'c': '3.867 Å'}",Orthorhombic,,,LaMnO3 (annealed),,,O3.0Mn1La1,,,
,Amorphous,503.15,230°C,,,10.1016/j.jmmm.2006.02.010,TRUE,,,,,Tb25.4(Fe80Co20)74.6,,,Fe5968.0Co1492.0Tb25.4,,,
,Tetragonal,,,-55 K,-55,10.1016/j.jmmm.2021.168541,TRUE,"{'a': '14.712 Å', 'c': '7.678 Å'}",,,,Ba5Fe3F19,,,F19.0Fe3.0Ba5.0,,I4cm,
,Plate-like domains,388.15,115°C,,,10.1016/j.jmmm.2004.04.042,TRUE,,,,,Nd2Fe17B,,,B1Fe17.0Nd2.0,,,
336 kA/m,Tetragonal,477,477 K,,,10.1016/j.jmmm.2022.169217,TRUE,,,,,(Ce0.6La0.4)17Fe75Si3B6,,,B6.0Si3.0Fe75.0La6.8Ce10.2,0.60 T,P 42/mnm,
332 kA/m,Tetragonal,465,465 K,,,10.1016/j.jmmm.2022.169217,TRUE,,,,,(Ce0.7La0.3)17Fe78B6,,,B6.0Fe78.0La5.1Ce11.9,0.58 T,P 42/mnm,
,Orthorhombic,270,270 K,-5.8 K,-5.8,10.1016/j.jmmm.2008.11.087,TRUE,"{'a': '7.4312 Å', 'b': '5.3933 Å', 'c': '5.2236 Å'}",Perovskite,7.34 μB,0.3 emu/g,Gd0.9Ba0.1CoO3,240,240 K,O3.0Co1Ba0.1Gd0.9,,Pbnm,
750 Oe at 4.3 K,Orthorhombic,130,130 K,-7.1 K,-7.1,10.1016/j.jmmm.2008.11.087,TRUE,"{'a': '7.4475 Å', 'b': '5.3810 Å', 'c': '5.2211 Å'}",Perovskite,8.53 μB,,Gd0.9Sr0.1CoO3,,,O3.0Co1Sr0.1Gd0.9,,Pbnm,
,,278.5,298 K / 259 K,,,10.1016/j.jmmm.2020.166676,FALSE,,,,,(Mn0.55Fe0.45)5Sn3,,,Mn2.75Fe2.25Sn3.0,,,
,A2,300,>300 K,,,10.1016/j.jmmm.2018.03.018,TRUE,{'a': '5.86 Å'},Cubic,,,Fe2MnAl (disordered),,,Al1Mn1Fe2.0,,,
,L21,150,150 K,,,10.1016/j.jmmm.2018.03.018,TRUE,{'a': '5.82 Å'},Cubic,,,Fe2MnAl (annealed at 873 K),,,Al1K1Mn1Fe2.0,,,
,Monoclinic,,,-0.8 K,-0.8,10.1016/j.jmmm.2022.169676,TRUE,,,7.81 μB/Eu,,Eu(Fe0.95Co0.05)As2,40,40 K,Fe0.95Co0.05As2.0Eu1,,P21/m,
,Monoclinic,,,-0.4 K,-0.4,10.1016/j.jmmm.2022.169676,TRUE,,,7.66 μB/Eu,,Eu(Fe0.90Co0.10)As2,40,40 K,Fe0.9Co0.1As2.0Eu1,,P21/m,
,Monoclinic,,,5.4 K,5.4,10.1016/j.jmmm.2022.169676,TRUE,,,7.76 μB/Eu,,Eu(Fe0.87Co0.13)As2,40,40 K,Fe0.87Co0.13As2.0Eu1,,P21/m,
3.6 ± 0.1 T,Cubic,89.2,89.2 ± 0.7 K,,,10.1016/j.jmmm.2017.10.105,TRUE,,Spinel,,2.1 ± 0.1 A·m²/kg,(Ni0.5Co0.5)Cr2O4,,,O4.0Cr2.0Co0.5Ni0.5,1.7 ± 0.2 A·m²/kg,,
1.8 ± 0.2 T,Cubic,90.6,90.6 ± 0.9 K,,,10.1016/j.jmmm.2017.10.105,TRUE,,Spinel,,2.7 ± 0.1 A·m²/kg,(Ni0.25Co0.75)Cr2O4,,,O4.0Cr2.0Co0.75Ni0.25,2.1 ± 0.1 A·m²/kg,,
,Amorphous,730,730K,,,10.1016/j.jmmm.2006.07.039,TRUE,,,,,(Co0.2Fe0.8)72.5Si12.5B15,,,B15.0Si12.5Fe58.0Co14.5,,,
,,316,316 K,,,10.1016/j.jmmm.2017.09.026,FALSE,,,,,(Fe0.59Tm0.17B0.24)96Nb4,,,B23.04Fe56.64Nb4.0Tm16.32,,,
,bcc α-FeCo,728.15,455°C,,,10.1016/j.jmmm.2012.09.068,TRUE,,,,,(Fe0.5Co0.5)73.5Cu1Mo3Si13.5B9,,,B9.0Si13.5Fe36.75Co36.75Cu1Mo3.0,,,
,HfFe6Ge6-type,139,139 K,,,10.1016/j.jmmm.2004.06.027,TRUE,"{'a': '5.488 Å', 'c': '8.960 Å'}",Primitive hexagonal,,,Dy(Mn0.78Co0.22)6Sn6,,,Mn4.68Co1.32Sn6.0Dy1,,P6/mmm,
,Monoclinic,0.9,0.9 K,,,10.1016/j.jmmm.2015.12.025,TRUE,"{'a': '7.232 Å', 'b': '11.752 Å', 'c': '9.768 Å'}",,,,Cu(en)(H2O)2SO4,,,H4.0O6.0S1Cu1,,C 2/c,
negligible,anti-Th3P4 type,272,272K,317K,317,10.1016/S0304-8853(01)00391-2,TRUE,{'a': '9.2680(3) Å'},,7.28 μB per Gd,,Gd4(Bi0.25Sb0.75)3,,,Sb2.25Gd4.0Bi0.75,negligible,I 4̄ 3 d,
negligible,anti-Th3P4 type,289,289K,331K,331,10.1016/S0304-8853(01)00391-2,TRUE,{'a': '9.3072(3) Å'},,7.42 μB per Gd,,Gd4(Bi0.5Sb0.5)3,,,Sb1.5Gd4.0Bi1.5,negligible,I 4̄ 3 d,
negligible,anti-Th3P4 type,306,306K,341K,341,10.1016/S0304-8853(01)00391-2,TRUE,{'a': '9.3449(2) Å'},,7.43 μB per Gd,,Gd4(Bi0.75Sb0.25)3,,,Sb0.75Gd4.0Bi2.25,negligible,I 4̄ 3 d,
355 kA/m,Tetragonal,655,655 K,,,10.1016/j.jmmm.2018.11.006,TRUE,"{'a': '2.765 Å', 'c': '3.616 Å'}",CuAu-type (L10),,393 kA/m,(Mn0.55Al0.45)B0.02,,,B0.02Al0.45Mn0.55,,,
,Tetragonal,664,664 K,,,10.1016/j.jmmm.2018.11.006,TRUE,"{'a': '2.774 Å', 'c': '3.575 Å'}",CuAu-type (L10),,,(Mn0.55Al0.45)B0.02,,,B0.02Al0.45Mn0.55,,,
,Cubic,,,150 K,150,10.1016/j.jmmm.2003.11.388,TRUE,,Fd3̄m,,,Li(Mn0.976Co0.024)2O4,,,Li1O4.0Mn1.95Co0.05,,Fd3̄m,
,Orthorhombic,165,165 K,,,10.1016/j.jmmm.2020.166593,TRUE,"{'a': '5.4677 Å', 'b': '7.7255 Å', 'c': '5.4904 Å'}",O'-phase,,,(La0.7Eu0.3)0.75Sr0.25Mn0.9Co0.1O3,,,O3.0Mn0.9Co0.1Sr0.25La0.52Eu0.22,,Pnma,
,Orthorhombic,102,102 K,,,10.1016/j.jmmm.2020.166593,TRUE,"{'a': '5.4833 Å', 'b': '7.7477 Å', 'c': '5.5001 Å'}",O'-phase,,,(La0.7Eu0.3)0.75Sr0.25Mn0.9Ti0.1O3,,,O3.0Ti0.1Mn0.9Sr0.25La0.52Eu0.22,,Pnma,
0.25 T,Hexagonal Perovskite,195,"220 K, 170 K",247.81 K,247.81,10.1016/j.jmmm.2023.170648,TRUE,"{'a': '9.4977 Å', 'b': '9.4977 Å', 'c': '12.3833 Å'}",Quasi-one-dimensional,5.78 μB,,Sr6(Co0.8Fe0.2)5O15,,,O15.0Fe1Co4.0Sr6.0,,R 32,
,Orthorhombic,,,118 K,118,10.1016/j.jmmm.2018.08.031,TRUE,"{'a': '5.491 Å (Bulk), 5.480 Å (Nano)', 'b': '7.625 Å (Bulk), 7.622 Å (Nano)', 'c': '5.384 Å (Bulk), 5.391 Å (Nano)'}",Pnma,"5.75 μB (Bulk), 6.75 μB (Nano)",,(La0.5Y0.5)0.7Ca0.3MnO3,,,O3.0Ca0.3Mn1Y0.35La0.35,,Pnma,
,"bcc α-FeCo(Si), (FeCo)3Si",808.15,"400°C (amorphous phase), 670°C (crystalline phase)",,,10.1016/j.jmmm.2014.12.058,TRUE,,,,,(Fe0.9Co0.1)74.5Nb2Si17.5B5Cu1,,,B5.0Si17.5Fe67.05Co7.45Cu1Nb2.0,,,
,Tetragonal,,,,,10.1016/j.jmmm.2014.01.040,TRUE,"{'a': '3.8622', 'c': '19.7137'}",,,,La1.0(Sr0.5Ca0.5)2.0Mn2O7,170,170,O7.0Ca1Mn2.0Sr1La1,,I4/mmm,
,Ni2In-type hexagonal,275,275K,,,10.1016/j.jmmm.2008.01.023,TRUE,"{'a': '5.31094 Å', 'b': '4.08311 Å', 'c': '7.07227 Å'}",,,51 emu/g,(Mn0.5Co0.5)65Ge35,,,Mn32.5Co32.5Ge35.0,,,
,Ni2In-type hexagonal,298,298K,,,10.1016/j.jmmm.2008.01.023,TRUE,"{'a': '5.29744 Å', 'b': '4.07273 Å', 'c': '7.05428 Å'}",,,49 emu/g,(Mn0.5Co0.5)65Ge35,,,Mn32.5Co32.5Ge35.0,,,
Appreciable at T < TR,Orthorhombic,,,18.9 K,18.9,10.1016/j.jmmm.2019.165721,TRUE,"{'a': '6.379 Å', 'b': '9.622 Å', 'c': '7.094 Å'}",,,,Cu3Nd(SeO3)2O2Cl,34,34 K,O8.0Cl1Cu3.0Se2.0Nd1,,Pmmn,
Vanishingly small at T < TR,Orthorhombic,,,,,10.1016/j.jmmm.2019.165721,TRUE,"{'a': '6.36840 Å', 'b': '9.64497 Å', 'c': '7.10058 Å'}",,,,Cu3Nd(SeO3)2O2Br,35.2,35.2 K,O8.0Cu3.0Se2.0Br1Nd1,,Pmmn,
,Orthorhombic,,,,,10.1016/j.jmmm.2019.165721,FALSE,,,,,Cu3Bi(SeO3)2O2Cl,24,24 K,O8.0Cl1Cu3.0Se2.0Bi1,,Pmmn,
,Orthorhombic,,,,,10.1016/j.jmmm.2019.165721,FALSE,,,,,Cu3Bi(SeO3)2O2Br,27.4,27.4 K,O8.0Cu3.0Se2.0Br1Bi1,,Pmmn,
,"Nd3(Fe,Ti)29-type",440,440 K,,,10.1016/j.jmmm.2021.168013,TRUE,"{'a': '10.4484 Å', 'b': '8.4187 Å', 'c': '9.5508 Å'}",Monoclinic,,,Sm3(Co0.9Fe0.1)22Cr7,,,Cr7.0Fe2.2Co19.8Sm3.0,,A2/m,
,"Nd3(Fe,Ti)29-type",566,566 K,,,10.1016/j.jmmm.2021.168013,TRUE,,Monoclinic,,,Sm3(Co0.8Fe0.2)22.5Cr6.5,,,Cr6.5Fe4.5Co18.0Sm3.0,,A2/m,
,"Nd3(Fe,Ti)29-type",607,607 K,,,10.1016/j.jmmm.2021.168013,TRUE,,Monoclinic,,,Sm3(Co0.7Fe0.3)23Cr6,,,Cr6.0Fe6.9Co16.1Sm3.0,,A2/m,
,Orthorhombic,75,75K,,,10.1016/S0304-8853(01)00506-6,TRUE,,,,,Gd5(Si0.1Ge0.9)4,125,125K,Si0.4Ge3.6Gd5.0,,,
,Amorphous,730,730 K,,,10.1016/j.jmmm.2018.11.012,TRUE,,,,,(Co94Fe6)72.75Si12.25B15Cr0,,,B15.0Si12.25Cr0.0Fe436.5Co6838.5,,,
,Amorphous,730,730 K,,,10.1016/j.jmmm.2018.11.012,TRUE,,,,,(Co94Fe6)72.75Si12.25B12.75Cr2.25,,,B12.75Si12.25Cr2.25Fe436.5Co6838.5,,,
,Amorphous,730,730 K,,,10.1016/j.jmmm.2018.11.012,TRUE,,,,,(Co94Fe6)72.75Si12.25B11.25Cr3.75,,,B11.25Si12.25Cr3.75Fe436.5Co6838.5,,,
,Amorphous,730,730 K,,,10.1016/j.jmmm.2018.11.012,TRUE,,,,,(Co94Fe6)72.75Si12.25B10Cr5,,,B10.0Si12.25Cr5.0Fe436.5Co6838.5,,,
30 Oe,Rhombohedral,301,301 K,,,10.1016/j.jmmm.2020.166989,TRUE,"{'a': '8.519 Å', 'c': '12.402 Å'}",Th2Zn17-type,,162 emu/g,(Nd0.7Ce0.3)YFe17,,,Fe17.0Y1Ce0.3Nd0.7,,R-3m,
,Rhombohedral,299,299 K,,,10.1016/j.jmmm.2020.166989,TRUE,,Th2Zn17-type,,136 emu/g,(Nd0.6Ce0.4)YFe17,,,Fe17.0Y1Ce0.4Nd0.6,,R-3m,
,Rhombohedral,296,296 K,,,10.1016/j.jmmm.2020.166989,TRUE,,Th2Zn17-type,,134 emu/g,(Nd0.5Ce0.5)YFe17,,,Fe17.0Y1Ce0.5Nd0.5,,R-3m,
,Rhombohedral,310,310 K,,,10.1016/j.jmmm.2020.166989,TRUE,,Th2Zn17-type,,142 emu/g,(Nd0.8Ce0.2)YFe17,,,Fe17.0Y1Ce0.2Nd0.8,,R-3m,
,Rhombohedral,325,325 K,,,10.1016/j.jmmm.2020.166989,TRUE,,Th2Zn17-type,,150 emu/g,(Nd0.9Ce0.1)YFe17,,,Fe17.0Y1Ce0.1Nd0.9,,R-3m,
,Cubic,263,263 K,,,10.1016/j.jmmm.2018.03.059,TRUE,{'a': '7.345 Å'},,,,Nd(Co0.8Fe0.2)2,,,Fe0.4Co1.6Nd1,,,
,AlB2-type,,,-9 K,-9,10.1016/j.jmmm.2004.11.232,TRUE,"{'a': '0.4802 nm', 'c': '0.3842 nm'}",Hexagonal,2.6 μB/Ce atom,,Ce(Cu0.5In1.5),2.1,2.1 K,Cu0.5In1.5Ce1,,P6/mmm,
,Hexagonal,,,,,10.1016/j.jmmm.2015.08.013,TRUE,,Triangular lattice,,,RbFe(MoO4)2,3.9,3.9 K,O8.0Fe1Rb1Mo2.0,,,
,Monoclinic,,,,,10.1016/j.jmmm.2022.169302,TRUE,,Orthorhombic,,,(NH4)2FeCl5⋅H2O,7.25,7.25 K,H10.0N2.0O1Cl5.0Fe1,,,
,"bcc (before annealing), fcc (after annealing)",853.15,580°C,,,10.1016/j.jmmm.2008.02.109,TRUE,"{'a': '2.88925 Å (bcc), 2.8802 Å (AlNi)'}",,,"21.3 emu/g (leached specimen), 4.89 emu/g (as-milled powder)",Al0.6(Fe0.5Ni0.5)0.4,,,Al0.6Fe0.2Ni0.2,,,
,Orthorhombic,8.85,8.85K,,,10.1016/S0304-8853(03)00358-5,TRUE,,,,,(CH3NH3)2CuCl4,,,H12.0C2.0N2.0Cl4.0Cu1,,,
,Hexagonal,169,169 K,,,10.1016/j.jmmm.2019.165686,TRUE,"{'a': '4.32', 'c': '5.49'}",Ni2In-type,,,(Mn0.7Co0.3)65Sn35,,,Mn45.5Co19.5Sn35.0,,P63/mmc,
,NaZn13-type,,,,,10.1016/j.jmmm.2006.09.010,TRUE,,Cubic,,,La(Fe0.96Co0.04)11.4Al1.6,200,200 K,Al1.6Fe10.94Co0.46La1,,,
,NaZn13-type,200,200 K,,,10.1016/j.jmmm.2006.09.010,TRUE,,Cubic,,,La(Fe0.96Co0.04)11.4Si1.6,,,Si1.6Fe10.94Co0.46La1,,,
,Hexagonal wurtzite,390,390 K,,,10.1016/j.jmmm.2022.169305,FALSE,"{'a': '3.2484', 'c': '5.2315'}",Hexagonal,9.99880 μB,,Zn34Fe2O36Fe3,,,O36.0Fe5.0Zn34.0,,,
210 Oe,Triclinic,,,,,10.1016/j.jmmm.2017.10.013,TRUE,"{'a': '4.9021', 'b': '5.5958', 'c': '5.8342'}",,3.06 μB,,Li2Ni(WO4)2,15.5,"18K, 13K",Li2.0O8.0Ni1W2.0,,P-1,
,Triclinic,,,,,10.1016/j.jmmm.2017.10.013,TRUE,"{'a': '4.9031', 'b': '5.5969', 'c': '5.8331'}",,2.96 μB,,Li2Ni(WO4)2,15.5,"18K, 13K",Li2.0O8.0Ni1W2.0,,P-1,
,pbnm,210,210 K,,,10.1016/j.jmmm.2019.04.086,TRUE,"{'a': '5.4161 Å', 'b': '5.4181 Å', 'c': '7.6611 Å'}",Orthorhombic,,,Pr0.55(Ca0.75Sr0.25)0.45MnO3,150,150 K,O3.0Ca0.34Mn1Sr0.11Pr0.55,,,
,,220,220 K,,,10.1016/j.jmmm.2019.04.086,TRUE,,,,,Pr0.65(Ca0.7Sr0.3)0.35MnO3,,,O3.0Ca0.24Mn1Sr0.1Pr0.65,,,
,,265,265 K,,,10.1016/j.jmmm.2019.04.086,TRUE,,,,,La0.67Ca0.33MnO3,,,O3.0Ca0.33Mn1La0.67,,,
,,250,250 K,,,10.1016/S0304-8853(00)01295-6,FALSE,,,,,(Pr0.1Ce0.4Sr0.5)MnO3,120,120 K,O3.0Mn1Sr0.5Ce0.4Pr0.1,,,
1.21 kOe,Trigonal,,,,,10.1016/j.jmmm.2018.11.087,TRUE,"{'a': '5.672 Å', 'c': '6.965 Å'}",R3m,,,Pb(Fe0.5Nb0.5)O3,167,167 K,O3.0Fe0.5Nb0.5Pb1,0.04 emu/g,R3m,
2.56 kOe,Cubic,,,,,10.1016/j.jmmm.2018.11.087,TRUE,{'a': '8.119 Å'},Fm-3m,,,Ba(Fe0.5Nb0.5)O3,32,32 K,O3.0Fe0.5Nb0.5Ba1,0.16 emu/g,Fm-3m,
,Hexagonal,214,214 K,,,10.1016/j.jmmm.2020.167208,TRUE,,,,23 emu/g,(Ce0.65Pr0.35)2Co7,,,Co7.0Ce1.3Pr0.7,,P63/mmc,
,Cubic,250,250 K,,,10.1016/j.jmmm.2013.05.057,TRUE,{'a': '3.892 Å'},Antiperovskite,,,Mn3Ga(C0.85N0.15),,,C0.85N0.15Mn3.0Ga1,,Pm3m,
38 kOe,Orthorhombic,,,88 K,88,10.1016/j.jmmm.2013.04.002,TRUE,,,7.87 μB,176 emu/g,Gd5(Sn0.3Ge3.7),120,120 K,Ge3.7Sn0.3Gd5.0,,,
0 kOe,,,,94 K,94,10.1016/j.jmmm.2013.04.002,TRUE,,,8.12 μB,180 emu/g,Gd5(Si0.3Ge3.7),128,128 K,Si0.3Ge3.7Gd5.0,,,
,Rhombohedral,200,200K,,,10.1016/S0304-8853(01)00573-X,TRUE,"{'a': '0.54nm', 'b': '0.54nm', 'c': '1.33nm'}",R3̄C,,,La0.7(Ba0.9Pb0.1)0.3CoO3,,,O3.0Co1Ba0.27La0.7Pb0.03,,167,
,Rhombohedral,200,200K,,,10.1016/S0304-8853(01)00573-X,TRUE,"{'a': '0.54nm', 'b': '0.54nm', 'c': '1.33nm'}",R3̄C,,,La0.7(Ba0.8Pb0.2)0.3CoO3,,,O3.0Co1Ba0.24La0.7Pb0.06,,167,
,Rhombohedral,200,200K,,,10.1016/S0304-8853(01)00573-X,TRUE,"{'a': '0.54nm', 'b': '0.54nm', 'c': '1.33nm'}",R3̄C,,,La0.7(Ba0.7Pb0.3)0.3CoO3,,,O3.0Co1Ba0.21La0.7Pb0.09,,167,
,Rhombohedral,200,200K,,,10.1016/S0304-8853(01)00573-X,TRUE,"{'a': '0.54nm', 'b': '0.54nm', 'c': '1.33nm'}",R3̄C,,,La0.7(Ba0.6Pb0.4)0.3CoO3,,,O3.0Co1Ba0.18La0.7Pb0.12,,167,
,Rhombohedral,200,200K,,,10.1016/S0304-8853(01)00573-X,TRUE,"{'a': '0.54nm', 'b': '0.54nm', 'c': '1.33nm'}",R3̄C,,,La0.7(Ba0.5Pb0.5)0.3CoO3,,,O3.0Co1Ba0.15La0.7Pb0.15,,167,
