Repository: sanjayganeshprabu/Computational-Modeling-and-Predictive-Analytics-for-Materials-Data

# Computational-Modeling-and-Predictive-Analytics-for-Materials-Data-

File: MODIFIED magnetic_materials.csv (part 73 of 112)
Coercivity,Crystal_Structure,Curie,Curie(Tc),Curie_Weiss,Curie_Weiss(θp),DOI,Experimental,Lattice_Parameters,Lattice_Structure,Magnetic_Moment,Magnetization,Material_Name,Neel,Neel(Tn),New_Column_Concatenated,Remanence,Space_Group,Susceptibility
,Orthorhombic,165,165 K,,,10.1016/S0304-8853(01)01002-2,TRUE,"{'a': '5.4650 Å', 'b': '7.7394 Å', 'c': '5.4795 Å'}",Pnma,3.41 μB,,La0.7(Ca0.2Cd0.1)MnO3,,,O3.0Ca0.2Mn1Cd0.1La0.7,,Pnma,
,Orthorhombic,105,105 K,,,10.1016/S0304-8853(01)01002-2,TRUE,"{'a': '5.4616 Å', 'b': '7.7418 Å', 'c': '5.4715 Å'}",Pnma,3.14 μB,,La0.7(Ca0.1Cd0.2)MnO3,,,O3.0Ca0.1Mn1Cd0.2La0.7,,Pnma,
,Tetragonal,160,160 K,,,10.1016/j.jmmm.2005.09.034,TRUE,"{'a': '0.387 nm', 'b': '0.387 nm', 'c': '2.014 nm'}",,,,La1.2Sr1.8(Mn0.8Ru0.2)2O7,,,O7.0Mn1.6Sr1.8Ru0.4La1.2,,I4/mmm,
,Tetragonal,,,,,10.1016/S0304-8853(01)00543-1,TRUE,"{'a': '3.905 Å (300 K), 3.8982 Å (80 K)', 'c': '11.9022 Å (300 K), 11.9011 Å (80 K)'}",T' phase,,,(Sm0.58Y0.42)2CuO4,11,11 K,O4.0Cu1Y0.84Sm1.16,,I4/mmm,
,Monoclinic,,,-3.8 K,-3.8,10.1016/j.jmmm.2023.170411,TRUE,"{'a': '5.5912 Å', 'b': '6.0619 Å', 'c': '6.9382 Å'}",,,1.05 μB/f.u. at 7 T,Cu2(OH)3HCO2,4.9,4.9 K,H4.0C1O5.0Cu2.0,,P21,
,,,,-21.4 K,-21.4,10.1016/j.jmmm.2023.170411,FALSE,,,,,Cu2(OH)3Br,,,H3.0O3.0Cu2.0Br1,,,
,,,,,,10.1016/j.jmmm.2023.170411,FALSE,,,,,Cu2(OH)3Cl,9,9 K,H3.0O3.0Cl1Cu2.0,,,
,Cubic MgCu2-type,360,360 K,,,10.1016/j.jmmm.2009.08.001,TRUE,{'a': '0.7384 nm'},Cubic,,,Pr(Fe0.4Co0.6)1.93,,,Fe0.77Co1.16Pr1,,,
,PuNi3-type,585,585 K,,,10.1016/j.jmmm.2009.08.001,TRUE,,,,,Pr(Fe0.4Co0.6)1.93,,,Fe0.77Co1.16Pr1,,,
,,8.9,8.9 K,,,10.1016/j.jmmm.2021.168598,TRUE,,,,,(CH3NH3)2CuCl4,,,H12.0C2.0N2.0Cl4.0Cu1,,,
,,13,13 K,,,10.1016/j.jmmm.2021.168598,FALSE,,,,,(C12H25NH3)2CuCl4,,,H56.0C24.0N2.0Cl4.0Cu1,,,
,,2,2 K,,,10.1016/j.jmmm.2021.168598,FALSE,,,,,(C2H5NH3)2CoCl4,,,H16.0C4.0N2.0Cl4.0Co1,,,
,Amorphous,,,-30 K,-30,10.1016/j.jmmm.2011.08.004,TRUE,,,7.9 μB,,(CuZr)92Al7Gd1,,,Al7.0Cu92.0Zr92.0Gd1,,,
,Amorphous,,,-5 K,-5,10.1016/j.jmmm.2011.08.004,TRUE,,,8.1 μB,,(CuZr)91Al7Gd2,,,Al7.0Cu91.0Zr91.0Gd2.0,,,
,,330,330 K,,,10.1016/j.jmmm.2019.166239,TRUE,,,,,La(Fe10.5Co1.4Si1.1),,,Si1.1Fe10.5Co1.4La1,,,
200 Oe,Tetragonal,,,,,10.1016/j.jmmm.2007.01.005,TRUE,"{'a': '0.84896 nm', 'c': '0.9051 nm'}",,0.024 emu/g,,Pb(Fe0.5Ta0.5)O3,157,157 K,O3.0Fe0.5Ta0.5Pb1,0.005 emu/g,Pm3m,
13 Oe,Layered,211.5,206-217 K,200 K,200,10.1016/S0304-8853(01)00154-8,TRUE,,,7.05 μB/Gd atom,190 emu/g,Gd5(Si1.5Ge2.5),,,Si1.5Ge2.5Gd5.0,0.8 emu/g,,
,Hexagonal,0.24,0.24 K,-1.49 K,-1.49,10.1016/j.jmmm.2004.05.018,TRUE,,,9.57 μB,,Tb(CF3SO3)3·9H2O,,,H2.0C3.0O10.0F9.0S3.0Tb1,,P63/m,χǁ > χ⊥
7000 Oe,Tetragonal,12,12 K,14 K,14,10.1016/j.jmmm.2019.03.091,TRUE,,ZrCuSiAs-type,0.012 μB/Mn,,SrF(Zn0.95Mn0.025Cu0.025)Sb,,,F1Mn0.03Cu0.03Zn0.95Sr1Sb1,,P4/nmm,
7500 Oe,Tetragonal,27,27 K,32 K,32,10.1016/j.jmmm.2019.03.091,TRUE,,ZrCuSiAs-type,0.024 μB/Mn,,SrF(Zn0.90Mn0.05Cu0.05)Sb,,,F1Mn0.05Cu0.05Zn0.9Sr1Sb1,,P4/nmm,
8000 Oe,Tetragonal,40,40 K,46 K,46,10.1016/j.jmmm.2019.03.091,TRUE,,ZrCuSiAs-type,0.14 μB/Mn,,SrF(Zn0.80Mn0.10Cu0.10)Sb,,,F1Mn0.1Cu0.1Zn0.8Sr1Sb1,,P4/nmm,
7000 Oe,Tetragonal,20,20 K,25 K,25,10.1016/j.jmmm.2019.03.091,TRUE,,ZrCuSiAs-type,0.014 μB/Mn,,SrF(Zn0.70Mn0.15Cu0.15)Sb,,,F1Mn0.15Cu0.15Zn0.7Sr1Sb1,,P4/nmm,
,NaZn13-type,160,160 K,220 K,220,10.1016/S0304-8853(01)00507-8,TRUE,,FCC-like,1.96 μB/Fe,,La(Fe0.873Co0.007Al0.12)13,196,196 K,Al1.56Fe11.35Co0.09La1,,,
"{'S1173': '106.720 Oe', 'S1173-1023': '98.058 Oe', 'S1173-1023-1173': '106.810 Oe'}",Rock-salt,,,,,10.1016/j.jmmm.2019.04.023,TRUE,{'a': '4.2173 Å'},Cubic,,"{'S1173': '0.814 emu/g', 'S1173-1023': '1.054 emu/g', 'S1173-1023-1173': '1.314 emu/g'}",(Co0.2Cu0.2Mg0.2Ni0.2Zn0.2)O,106,106 K,O1Mg0.2Co0.2Ni0.2Cu0.2Zn0.2,"{'S1173': '0.052 emu/g', 'S1173-1023': '0.082 emu/g', 'S1173-1023-1173': '0.136 emu/g'}",Fm-3m,
0.22 kOe,Lamellar crystalline structure,462.15,189 °C,,,10.1016/j.jmmm.2023.170743,TRUE,,,,,(Ce0.81Y0.19)16.28Fe_bal.B7.44Co0.22Al1.43Cu0.15Nb0.14,,,B7.44Al1.43Fe1Co0.22Cu0.15Y3.09Nb0.14Ce13.19,5.58 kG,,
0.92 kOe,Lamellar crystalline structure,468.15,195 °C,,,10.1016/j.jmmm.2023.170743,TRUE,,,,,(Ce0.78Y0.17La0.05)16.28Fe_bal.B7.44Co0.22Al1.43Cu0.15Nb0.14,,,B7.44Al1.43Fe1Co0.22Cu0.15Y2.77Nb0.14La0.81Ce12.7,8.31 kG,,
11000 Oe,ZrCuSiAs-type,12,12 K,,,10.1016/j.jmmm.2022.169276,TRUE,,Tetragonal,4.07 μB/Mn,,(La0.9Ca0.1)(Zn0.9Mn0.1)(As0.95Sb0.05)O,,,O1Ca0.1Mn0.1Zn0.9As0.95Sb0.05La0.9,,P4/nmm,
8000 Oe,ZrCuSiAs-type,11,11 K,,,10.1016/j.jmmm.2022.169276,TRUE,,Tetragonal,4.13 μB/Mn,,(La0.9Ca0.1)(Zn0.9Mn0.1)(As0.9Sb0.1)O,,,O1Ca0.1Mn0.1Zn0.9As0.9Sb0.1La0.9,,P4/nmm,
7000 Oe,ZrCuSiAs-type,10,10 K,,,10.1016/j.jmmm.2022.169276,TRUE,,Tetragonal,3.86 μB/Mn,,(La0.9Ca0.1)(Zn0.9Mn0.1)(As0.85Sb0.15)O,,,O1Ca0.1Mn0.1Zn0.9As0.85Sb0.15La0.9,,P4/nmm,
5000 Oe,ZrCuSiAs-type,7.5,7.5 K,,,10.1016/j.jmmm.2022.169276,TRUE,,Tetragonal,3.74 μB/Mn,,(La0.9Ca0.1)(Zn0.9Mn0.1)(As0.8Sb0.2)O,,,O1Ca0.1Mn0.1Zn0.9As0.8Sb0.2La0.9,,P4/nmm,
14000 Oe,ZrCuSiAs-type,14,14 K,,,10.1016/j.jmmm.2022.169276,TRUE,,Tetragonal,4.45 μB/Mn,,(La0.875Ca0.1Y0.025)(Zn0.9Mn0.1)AsO,,,O1Ca0.1Mn0.1Zn0.9As1Y0.03La0.88,,P4/nmm,
14000 Oe,ZrCuSiAs-type,15,15 K,,,10.1016/j.jmmm.2022.169276,TRUE,,Tetragonal,4.37 μB/Mn,,(La0.85Ca0.1Y0.05)(Zn0.9Mn0.1)AsO,,,O1Ca0.1Mn0.1Zn0.9As1Y0.05La0.85,,P4/nmm,
17000 Oe,ZrCuSiAs-type,17,17 K,,,10.1016/j.jmmm.2022.169276,TRUE,,Tetragonal,4.79 μB/Mn,,(La0.825Ca0.1Y0.075)(Zn0.9Mn0.1)AsO,,,O1Ca0.1Mn0.1Zn0.9As1Y0.07La0.82,,P4/nmm,
,NaZn13-type,195,195 K,,,10.1016/j.jmmm.2008.03.001,TRUE,,Cubic,2.05 μB,,La(Fe0.88Si0.12)13,,,Si1.56Fe11.44La1,,,
,NaZn13-type,330,330 K,,,10.1016/j.jmmm.2008.03.001,TRUE,,Cubic,2.15 μB,,La(Fe0.88Si0.12)13H1.6,,,H1.6Si1.56Fe11.44La1,,,
12.92 A/m,BCC,708.15,435°C,,,10.1016/j.jmmm.2017.08.062,TRUE,,,,1.78 T,(Fe53.95Co29.05)83Si1.3B10.7Nb3Cu1Al1,,,B10.7Al1Si1.3Fe4477.85Co2411.15Cu1Nb3.0,,,
,BCC,682.15,409°C,,,10.1016/j.jmmm.2017.08.062,TRUE,,,,,(Fe53.95Co29.05)83Si1.3B11.7Nb3Cu1,,,B11.7Si1.3Fe4477.85Co2411.15Cu1Nb3.0,,,
4.6 kOe,ThMn12-type,593,593 K,,,10.1016/j.jmmm.2019.04.030,TRUE,"{'a': '8.537 Å', 'c': '4.84 Å'}",Tetragonal,,107 emu/g,(Sm0.9Zr0.1)Fe11Ti,,,Ti1Fe11.0Zr0.1Sm0.9,70 emu/g,,
,Pyrite,64,64 K,,,10.1016/j.jmmm.2022.169460,TRUE,,Cubic,,,Co(S0.92Se0.08)2,,,S1.84Co1Se0.16,,,
,Pyrite,20,20 K,,,10.1016/j.jmmm.2022.169460,TRUE,,Cubic,,,Co(S0.89Se0.11)2,,,S1.78Co1Se0.22,,,
"830 Oe (annealed at 610 °C), 400 Oe (annealed at 665 °C)",Rhombohedral and Orthorhombic,778.15,505 °C,,,10.1016/j.jmmm.2020.167008,TRUE,,,,"662 emu/cm³ (as-quenched), 688 emu/cm³ (annealed at 610 °C), 670 emu/cm³ (annealed at 665 °C)",Hf2(Fe0.2Co0.8)11B,,,B1Fe2.2Co8.8Hf2.0,"404 emu/cm³ (annealed at 610 °C), 442 emu/cm³ (annealed at 665 °C)",,
"20 Oe (annealed at 610 °C), 40 Oe (annealed at 665 °C)",Rhombohedral and Orthorhombic,948.15,675 °C,,,10.1016/j.jmmm.2020.167008,TRUE,,,,"986 emu/cm³ (as-quenched), 908 emu/cm³ (annealed at 610 °C), 694 emu/cm³ (annealed at 665 °C)",Hf2(Fe0.4Co0.6)11B,,,B1Fe4.4Co6.6Hf2.0,,,
,,180,180K,,,10.1016/S0304-8853(01)00514-5,TRUE,,,2.54 μB,,La0.7(Ca0.51Ce0.49)0.3MnO2.99,45,45K,O2.99Ca0.15Mn1La0.7Ce0.15,,,
,Perovskite,357,357 K,357 K,357,10.1016/j.jmmm.2015.05.044,TRUE,"{'a': '5.5037 Å', 'b': '5.5037 Å', 'c': '13.3452 Å'}",Hexagonal,3.43 μB/f.u.,85 emu/g,(La0.56Ce0.14)Sr0.30MnO3,,,O3.0Mn1Sr0.3La0.56Ce0.14,,R-3c,
,NaZn13,195,195 K,,,10.1016/j.jmmm.2006.03.026,TRUE,,,,,La(Fe0.88Si0.12)13,,,Si1.56Fe11.44La1,,,
,NaZn13,189,189 K,,,10.1016/j.jmmm.2006.03.026,TRUE,,,,,La(Fe0.89Si0.11)13,,,Si1.43Fe11.57La1,,,
,NaZn13,184,184 K,,,10.1016/j.jmmm.2006.03.026,TRUE,,,,,La(Fe0.90Si0.10)13,,,Si1.3Fe11.7La1,,,
,,198,198 K,,,10.1016/j.jmmm.2015.07.105,TRUE,,,,,La(Fe0.9Co0.015Si0.085)13,,,Si1.1Fe11.7Co0.2La1,,,
,,100,≤ 100 K,,,10.1016/j.jmmm.2021.168807,TRUE,,,7.009 μB,,Pr0.65(Ca0.7Sr0.3)0.35MnO3,210,210 K,O3.0Ca0.24Mn1Sr0.1Pr0.65,,,
,NaZn13-type cubic,210,210 K,,,10.1016/S0304-8853(03)00073-8,TRUE,,Cubic,,,La(Fe0.88Si0.12)13,,,Si1.56Fe11.44La1,,,
,NaZn13-type cubic,215,215 K,,,10.1016/S0304-8853(03)00073-8,TRUE,,Cubic,,,La0.7Nd0.3(Fe0.88Si0.12)13,,,Si1.56Fe11.44La0.7Nd0.3,,,
,Orthorhombic,,,25.0 K,25,10.1016/j.jmmm.2019.02.020,TRUE,"{'a': '7.47 Å', 'b': '7.35 Å', 'c': '21.18 Å'}",Layered Perovskite,1.05 μB per Cu2+,,(C2H5NH3)2CuCl4,10.2,10.2 K,H16.0C4.0N2.0Cl4.0Cu1,,Pbca,
,Orthorhombic,,,-118.8 K,-118.8,10.1016/j.jmmm.2021.168328,TRUE,"{'a': '9.66 Å', 'b': '14.20 Å', 'c': '7.86 Å'}",Layer structure,6.03 μB,,Fe2(TeO3)2(SO4)·3H2O,32.5,32.5 K,H2.0O11.0S1Fe2.0Te2.0,0.013 μB,P21nb,
,Perovskite,440,440 K,,,10.1016/j.jmmm.2003.12.1280,TRUE,,,0.25 μB per formula unit at 5 K,,Sr2Cu(Re0.69Ca0.31)O6,,,O6.0Ca0.31Cu1Sr2.0Re0.69,,Pm-3m (No. 221),
,Orthorhombic,,,,,10.1016/j.jmmm.2020.167263,TRUE,"{'a': '2.995 Å', 'b': '10.431 Å', 'c': '5.268 Å'}",,,,Cu(OH)2,55,55 K,H2.0O2.0Cu1,,Cmc21,
,,,,,,10.1016/j.jmmm.2003.11.353,TRUE,,,0.05 μB,,MnCl3(C12H8N2),23,23 K,H8.0C12.0N2.0Cl3.0Mn1,,,
,Rhombohedral,311,311 K,,,10.1016/S0304-8853(01)00139-1,TRUE,,Perovskite,,,La0.7Ba0.3(Mn0.9Al0.1)O3,,,O3.0Al0.1Mn0.9Ba0.3La0.7,,,
,Rhombohedral,208,208 K,,,10.1016/S0304-8853(01)00139-1,TRUE,,Perovskite,,,La0.7Ba0.3(Mn0.87Fe0.13)O3,,,O3.0Mn0.87Fe0.13Ba0.3La0.7,,,
,Rhombohedral,150,150 K,,,10.1016/S0304-8853(01)00139-1,TRUE,,Perovskite,1.94 μB/f.u.,,La0.7Ba0.3(Mn0.82Fe0.18)O3,,,O3.0Mn0.82Fe0.18Ba0.3La0.7,,,
,Orthorhombic,,,-20.8 K,-20.8,10.1016/j.jmmm.2022.170228,TRUE,"{'a': '14.3358 Å', 'b': '9.86680 Å', 'c': '6.37890 Å'}",Pnma,2.13 μB/Cu2+,0.38 μB/Cu2+,Cu3Bi(TeO3)2O2Cl,41.6,41.6 K,O8.0Cl1Cu3.0Te2.0Bi1,,Pnma,2.04 × 10^-3 emu/mol∙Oe
0.14 T,Orthorhombic,130,130 K,,,10.1016/j.jmmm.2004.11.288,TRUE,,Perovskite,"2.95 μB (Sol–gel), 3.38 μB (Freeze-drying)",,Nd0.8Sr0.2(Mn0.9Co0.1)O3,,,O3.0Mn0.9Co0.1Sr0.2Nd0.8,,Pnma,
0.32 T,Orthorhombic,130,130 K,,,10.1016/j.jmmm.2004.11.288,TRUE,,Perovskite,"2.70 μB (Sol–gel), 2.63 μB (Freeze-drying)",,Nd0.8Sr0.2(Mn0.8Co0.2)O3,,,O3.0Mn0.8Co0.2Sr0.2Nd0.8,,Pnma,
0.61 T,Orthorhombic,130,130 K,,,10.1016/j.jmmm.2004.11.288,TRUE,"{'a': '5.464 Å', 'b': '7.697 Å', 'c': '5.448 Å'}",Perovskite,"2.10 μB (Sol–gel), 1.60 μB (Freeze-drying)",,Nd0.8Sr0.2(Mn0.7Co0.3)O3,,,O3.0Mn0.7Co0.3Sr0.2Nd0.8,,Pnma,
,Orthorhombic,290,290 K,,,10.1016/j.jmmm.2015.09.082,TRUE,"{'a': '5.46903 Å', 'b': '5.45099 Å', 'c': '7.69725 Å'}",a ≠ b ≠ c,,Lower than La0.6Ca0.4MnO3,0.875(La0.6Ca0.4MnO3)0.125(La0.6Sr0.4MnO3),,,O3.38Ca0.05Mn1.12Sr0.4La0.67,,Pbnm,
,,63,63 K,,,10.1016/S0304-8853(00)00733-2,TRUE,,,,,Y(Co0.90Al0.10)3,,,Al0.3Co2.7Y1,,,
,,653.15,380°C,,,10.1016/j.jmmm.2004.09.046,TRUE,,,,,MnGe(As0.8P0.2)2,,,P0.4Mn1Ge1As1.6,,,
,,653.15,380°C,,,10.1016/j.jmmm.2004.09.046,TRUE,,,,,MnGe(As0.25P0.75)2,,,P1.5Mn1Ge1As0.5,,,
,,653.15,380°C,,,10.1016/j.jmmm.2004.09.046,TRUE,,,,,MnGe(As0.14P0.86)2,,,P1.72Mn1Ge1As0.28,,,
,Rhombohedral,304,304 K,302 K,302,10.1016/j.jmmm.2020.166521,TRUE,{'a': '0.738 nm'},,5.93 μB/f.u,,Tb(Co0.94Fe0.06)2,,,Fe0.12Co1.88Tb1,,R-3m,
,Orthorhombic,184,184 K,,,10.1016/j.jmmm.2007.06.010,TRUE,,,,,(La0.75Bi0.25)0.67Ca0.33MnO3,,,O3.0Ca0.33Mn1La0.5Bi0.17,,,
,,,,,,10.1016/j.jmmm.2003.11.035,TRUE,,,,,CeCu2(Si0.95Ge0.05)2,1,1.0 K,Si1.9Cu2.0Ge0.1Ce1,,,
,,,,,,10.1016/j.jmmm.2003.11.035,TRUE,,,,,CeCu2(Si0.55Ge0.45)2,3,3.0 K,Si1.1Cu2.0Ge0.9Ce1,,,
,,,,,,10.1016/j.jmmm.2013.08.064,TRUE,,,,,Pb(Fe0.5Nb0.5)O3,140,140 K,O3.0Fe0.5Nb0.5Pb1,,,
,,,,,,10.1016/j.jmmm.2003.12.017,TRUE,,,,,Cu2(C5H12N2)2Br4,2.5,2.5 K,H24.0C10.0N4.0Cu2.0Br4.0,,,
,,,,,,10.1016/j.jmmm.2003.12.017,TRUE,,,,,Cu2(C5H12N2)2Cl4,2.6,2.6 K,H24.0C10.0N4.0Cl4.0Cu2.0,,,
,Cubic,,,-0.065 K,-0.065,10.1016/j.jmmm.2003.12.1356,TRUE,"{'a': '13.597 Å', 'b': '13.597 Å', 'c': '13.597 Å'}",Cubic,,,K3Ce2(NO3)9,0.04,40 mK,N9.0O27.0K3.0Ce2.0,,P4132,
,Cubic,0.2,0.2 K,-0.118 K,-0.118,10.1016/j.jmmm.2003.12.1356,TRUE,"{'a': '13.056 Å', 'b': '13.056 Å', 'c': '13.056 Å'}",Cubic,,,Na3Gd2(NO3)9,,,N9.0O27.0Na3.0Gd2.0,,,
,Monoclinic,,,,,10.1016/S0304-8853(00)00734-4,TRUE,,,,,Li3Fe2(PO4)3,28,28 K,Li3.0O12.0P3.0Fe2.0,0 μB,P21/n,
,Monoclinic,,,,,10.1016/S0304-8853(00)00734-4,TRUE,,,,,Li3Fe2(AsO4)3,36,36 K,Li3.0O12.0Fe2.0As3.0,0.01 μB,P21/n,
4.5 kOe,ThMn12-type,791.15,518 °C,,,10.1016/j.jmmm.2021.167867,TRUE,,Tetragonal,,,Sm1.1(Fe0.8Co0.2)11.3Ti0.7,,,Ti0.7Fe9.04Co2.26Sm1.1,7.8 kG,I4/mmm,
4.8 kOe,ThMn12-type,781.15,508 °C,,,10.1016/j.jmmm.2021.167867,TRUE,,Tetragonal,,,Sm0.9Zr0.2(Fe0.8Co0.2)11.3Ti0.7,,,Ti0.7Fe9.04Co2.26Zr0.2Sm0.9,7.8 kG,I4/mmm,
5.4 kOe,ThMn12-type,798.15,525 °C,,,10.1016/j.jmmm.2021.167867,TRUE,,Tetragonal,,,Sm0.9Zr0.2(Fe0.8Co0.2)11.3Ti0.7B0.5,,,B0.5Ti0.7Fe9.04Co2.26Zr0.2Sm0.9,7.4 kG,I4/mmm,
5.4 kOe,ThMn12-type,808.15,535 °C,,,10.1016/j.jmmm.2021.167867,TRUE,,Tetragonal,,,Sm0.9Zr0.2(Fe0.8Co0.2)11.3Ti0.7B0.7,,,B0.7Ti0.7Fe9.04Co2.26Zr0.2Sm0.9,7.2 kG,I4/mmm,
16487 Oe,M-type hexaferrite,705.15,432°C,,,10.1016/j.jmmm.2017.08.007,TRUE,,Hexagonal,,57.62 emu/g,Ba(ZnSn)0Fe12O19,,,O19.0Fe12.0Zn0.0Sn0.0Ba1,,P63/mmc,
8209 Oe,M-type hexaferrite,503.15,230°C,,,10.1016/j.jmmm.2017.08.007,TRUE,,Hexagonal,,45.57 emu/g,Ba(ZnSn)1.0Fe10O19,,,O19.0Fe10.0Zn1Sn1Ba1,,P63/mmc,
,G-type AFM,,,,,10.1016/j.jmmm.2012.06.035,TRUE,,2D square lattice,4.147 μB,,(LaO)2Mn2Se2O,161,161 K,O3.0Mn2.0Se2.0La2.0,,,
,2D AFM square lattice,,,,,10.1016/j.jmmm.2012.06.035,TRUE,,2D square lattice,,,(BaF)2Mn2Se2O,101,101 K,O1F2.0Mn2.0Se2.0Ba2.0,,,
145.21 Oe,Monoclinic,31,31K,45.93332K,45.93332,10.1016/j.jmmm.2016.09.010,TRUE,"{'a': '6.4379', 'b': '7.3555', 'c': '5.7522'}",,1.956 μB,,Cu0.73Ni0.27(HSeO3)2,,,H2.0O6.0Ni0.27Cu0.73Se2.0,0.019 μB,P21/n,0.00039 emu/mol Oe K
,ThCr2Si2 type,,,,,10.1016/j.jmmm.2006.10.081,TRUE,,Tetragonal,0.65 μB/Ce,,Ce0.8La0.2(Ru0.85Rh0.15)2Si2,5.5,5.5 K,Si2.0Ru1.7Rh0.3La0.2Ce0.8,,,
,ThCr2Si2 type,,,,,10.1016/j.jmmm.2006.10.081,FALSE,,Tetragonal,0.65 μB/Ce,,Ce(Ru0.85Rh0.15)2Si2,5.5,5.5 K,Si2.0Ru1.7Rh0.3Ce1,,,
20 kOe,Hexagonal,,,,,10.1016/j.jmmm.2013.04.054,TRUE,"{'a': '10.0229', 'c': '13.6079'}",,,0.5 emu/g,Pb3(Mn0.95Fe0.05)7O15,70,70 K,O15.0Mn6.65Fe0.35Pb3.0,,P63/mcm,
,Perovskite,200,200 K,,,10.1016/j.jmmm.2012.04.054,TRUE,,,,,(La0.83Bi0.17)0.67Ca0.33MnO3,,,O3.0Ca0.33Mn1La0.56Bi0.11,,,
,,,,,,10.1016/j.jmmm.2006.10.069,TRUE,,,,,Ce(Ru0.9Rh0.1)2(Si0.74Ge0.26)2,6.9,6.9 K,Si1.48Ge0.52Ru1.8Rh0.2Ce1,,,
,ThMn12,772,772 K,,,10.1016/j.jmmm.2018.06.042,TRUE,"{'a': '0.855 nm', 'c': '0.478 nm'}",,,1.35 T,Sm(Fe0.8Co0.2)11Ti,,,Ti1Fe8.8Co2.2Sm1,,,
,ThMn12,767,767 K,,,10.1016/j.jmmm.2018.06.042,TRUE,"{'a': '0.854 nm', 'c': '0.478 nm'}",,,1.34 T,(Sm0.8Y0.2)(Fe0.8Co0.2)11Ti,,,Ti1Fe8.8Co2.2Y0.2Sm0.8,,,
,ThMn12,819,819 K,,,10.1016/j.jmmm.2018.06.042,TRUE,"{'a': '0.854 nm', 'c': '0.477 nm'}",,,1.49 T,Sm(Fe0.8Co0.2)11.4Ti0.6,,,Ti0.6Fe9.12Co2.28Sm1,,,
,ThMn12,813,813 K,,,10.1016/j.jmmm.2018.06.042,TRUE,"{'a': '0.853 nm', 'c': '0.477 nm'}",,,1.50 T,(Sm0.8Y0.2)(Fe0.8Co0.2)11.4Ti0.6,,,Ti0.6Fe9.12Co2.28Y0.2Sm0.8,,,
,ThMn12,803,803 K,,,10.1016/j.jmmm.2018.06.042,TRUE,"{'a': '0.852 nm', 'c': '0.477 nm'}",,,1.49 T,(Sm0.6Y0.4)(Fe0.8Co0.2)11.4Ti0.6,,,Ti0.6Fe9.12Co2.28Y0.4Sm0.6,,,
,ThMn12,798,798 K,,,10.1016/j.jmmm.2018.06.042,TRUE,"{'a': '0.852 nm', 'c': '0.477 nm'}",,,1.47 T,(Sm0.8Zr0.2)(Fe0.8Co0.2)11.4Ti0.6,,,Ti0.6Fe9.12Co2.28Zr0.2Sm0.8,,,
31.7 kOe,Monoclinic,112,112 K,-118 K,-118,10.1016/j.jmmm.2022.169408,TRUE,"{'a': '5.5587 Å', 'b': '5.6178 Å', 'c': '7.8760 Å'}",P21/n,5.3 μB/f.u.,0.56 μB/f.u. at 90 kOe,La1.5Ca0.5(Co0.5Fe0.5)IrO6,,,O6.0Ca0.5Fe0.5Co0.5La1.5Ir1,0.30 μB/f.u.,P21/n,
,Trigonal,,,,,10.1016/j.jmmm.2014.09.077,TRUE,"{'a': '9.557 Å', 'c': '7.62 Å'}",Hexagonal,,,Nd0.5Gd0.5Fe3(BO3)4,32,32 K,B4.0O12.0Fe3.0Nd0.5Gd0.5,,R32,
,Trigonal,,,,,10.1016/j.jmmm.2014.09.077,TRUE,,Hexagonal,,,NdFe3(BO3)4,30,30 K,B4.0O12.0Fe3.0Nd1,,,
,NaZn13-type,226,226 K,,,10.1016/S0304-8853(03)00207-5,TRUE,{'a': '11.470 Å'},Cubic,,120 emu/g,La(Fe0.98Co0.02)11.4Si1.6,,,Si1.6Fe11.17Co0.23La1,,Fm3c,
,NaZn13-type,280,280 K,,,10.1016/S0304-8853(03)00207-5,TRUE,{'a': '11.470 Å'},Cubic,,120 emu/g,La(Fe0.94Co0.06)11.4Si1.6,,,Si1.6Fe10.72Co0.68La1,,Fm3c,
,Orthorhombic,82,82 K,24 K,24,10.1016/j.jmmm.2014.04.042,TRUE,"{'a': '5.4085 Å', 'b': '5.4061 Å', 'c': '7.6179 Å'}",,,,Sm0.55(Sr0.5Ca0.5)0.45MnO3,,,O3.0Ca0.23Mn1Sr0.23Sm0.55,,Pbnm,
,L21,1243,1243,,,10.1016/j.jmmm.2015.08.125,TRUE,{'a': '5.679'},fcc,5.31,,Co2Fe(Ga0.75Si0.25),,,Si0.25Fe1Co2.0Ga0.75,,,
549 Oe,Amorphous,,,275 K,275,10.1016/j.jmmm.2016.02.024,TRUE,,,,,Fe2O3(0.15)(70Bi2O320ZnO10PbO)0.85,,,O284.35Fe2.0Zn0.85Pb0.85Bi1.7,,,"4.84 ×10^-2 emu/mol/Oe at 5 K, 2.54 ×10^-2 emu/mol/Oe at 60 K, 5.59 ×10^-3 emu/mol/Oe at 300 K"
579 Oe,Amorphous,,,247 K,247,10.1016/j.jmmm.2016.02.024,TRUE,,,,,Fe2O3(0.20)(70Bi2O320ZnO10PbO)0.80,,,O267.8Fe2.0Zn0.8Pb0.8Bi1.6,,,"7.73 ×10^-2 emu/mol/Oe at 5 K, 6.19 ×10^-2 emu/mol/Oe at 60 K, 10.99 ×10^-3 emu/mol/Oe at 300 K"
388 Oe,Amorphous with crystalline phase,,,212 K,212,10.1016/j.jmmm.2016.02.024,TRUE,,,,,Fe2O3(0.25)(70Bi2O320ZnO10PbO)0.75,,,O251.25Fe2.0Zn0.75Pb0.75Bi1.5,,,"4.29 ×10^-2 emu/mol/Oe at 5 K, 3.08 ×10^-2 emu/mol/Oe at 60 K, 6.66 ×10^-3 emu/mol/Oe at 300 K"
,,323.5,323.5 K,,,10.1016/j.jmmm.2018.12.007,FALSE,,,,,(La0.9Gd0.1)0.67Sr0.33MnO3,,,O3.0Mn1Sr0.33La0.6Gd0.07,,,
34-65 Oe,α-Fe,590,590 K,,,10.1016/j.jmmm.2021.168574,TRUE,{'a': '0.2850-0.2972 nm'},,,106-11 emu/g,(Ni0.3Fe0.7)70.5B17.7Si7.8Ti4,,,B17.7Si7.8Ti4.0Fe49.35Ni21.15,0.13-2.81 emu/g,,
36-61 Oe,γ-Ni,375,375 K,,,10.1016/j.jmmm.2021.168574,TRUE,{'a': '0.3550-0.3608 nm'},,,80-93 emu/g,(Ni0.4Fe0.6)70.5B17.7Si7.8Ti4,,,B17.7Si7.8Ti4.0Fe42.3Ni28.2,1.94-2.86 emu/g,,
,,338,338 K,,,10.1016/j.jmmm.2021.168574,FALSE,,,,,(Fe70Ni30)95Mn5,,,Mn5.0Fe6650.0Ni2850.0,,,
,,381,381 K,,,10.1016/j.jmmm.2021.168574,FALSE,,,,,(Fe70Ni30)89B11,,,B11.0Fe6230.0Ni2670.0,,,
,,398,398 K,,,10.1016/j.jmmm.2021.168574,FALSE,,,,,(Fe70Ni30)99Cr1,,,Cr1Fe6930.0Ni2970.0,,,
,,323,323 K,,,10.1016/j.jmmm.2021.168574,FALSE,,,,,(Fe70Ni30)97Cr3,,,Cr3.0Fe6790.0Ni2910.0,,,
,,258,258 K,,,10.1016/j.jmmm.2021.168574,FALSE,,,,,(Fe70Ni30)95Cr5,,,Cr5.0Fe6650.0Ni2850.0,,,
,,245,245 K,,,10.1016/j.jmmm.2021.168574,FALSE,,,,,(Fe70Ni30)94Cr6,,,Cr6.0Fe6580.0Ni2820.0,,,
,,215,215 K,,,10.1016/j.jmmm.2021.168574,FALSE,,,,,(Fe70Ni30)93Cr7,,,Cr7.0Fe6510.0Ni2790.0,,,
,,340,340 K,,,10.1016/j.jmmm.2021.168574,FALSE,,,,,(Fe70Ni30)92Mn8,,,Mn8.0Fe6440.0Ni2760.0,,,
10.3 kOe,2:14:1 phase with minor CeFe2 impurity phase,545.3,545.3 K,,,10.1016/j.jmmm.2016.06.048,TRUE,,,,,(Nd0.75Ce0.25)30.5FebalAl0.1Cu0.1B,,,B1Al0.1Fe1Cu0.1Ce7.62Nd22.88,13.1 kG,,
,,520,520 K,,,10.1016/j.jmmm.2016.06.048,TRUE,,,,,(Nd0.5Ce0.5)30.5FebalAl0.1Cu0.1B,,,B1Al0.1Fe1Cu0.1Ce15.25Nd15.25,,,
,,335,335 K,,,10.1016/j.jmmm.2017.10.063,TRUE,,,,,La0.67Sr0.33MnO3 (nano),,,O3.0Mn1Sr0.33La0.67,,R-3c,
0.58 kA/m,A2,929,929 K,,,10.1016/j.jmmm.2018.07.065,TRUE,{'a': '0.2922 nm'},bcc,,179.49 Am^2/kg,Fe78Al22 (annealed),,,Al22.0Fe78.0,0.64 Am^2/kg,Im3-m,
0.89 kA/m,L21,933,933 K,,,10.1016/j.jmmm.2018.07.065,TRUE,{'a': '0.5809 nm'},bcc,,99.98 Am^2/kg,Fe72Al22Ti7 (annealed),,,Al22.0Ti7.0Fe72.0,0.91 Am^2/kg,Fm-3m,
,Spinel,12.8,12.8 K,-32 K,-32,10.1016/S0304-8853(00)00756-3,TRUE,{'a': '10.6068 Å'},Cubic,4.27 μB,,Fe(In1.8Cr0.2)S4,,,S4.0Cr0.2Fe1In1.8,,,
,Spinel,12.8,12.8 K,-32 K,-32,10.1016/S0304-8853(00)00756-3,TRUE,{'a': '10.5963 Å'},Cubic,4.27 μB,,Fe(In1.4Cr0.6)S4,,,S4.0Cr0.6Fe1In1.4,,,
,Helical,,,,,10.1016/S0921-4526(02)01688-5,TRUE,,,S=2,,Mn(C5HF6O2)2(C13H16N2O2),4.8,4.8 K,H18.0C23.0N2.0O6.0F12.0Mn1,,,
,,,,,,10.1016/S0921-4526(02)01688-5,TRUE,,,,,Dy(C5HF6O2)3(C11H20N2O2),4.3,4.3 K,H23.0C26.0N2.0O8.0F18.0Dy1,,,
,,,,,,10.1016/S0921-4526(98)00671-1,TRUE,,,,,MnTe (4 ML),47.1,47.1 K,Mn1Te1,,,
,Hexagonal,,,,,10.1016/j.physb.2007.10.036,TRUE,"{'a': '5.057 Å', 'c': '16.24 Å'}",,,,CeMg2(Cu0.98Ni0.02)9,1.7,1.7 K,Mg2.0Ni0.18Cu8.82Ce1,,P63/mmc,
,PrNi2Al3-type,,,,,10.1016/S0921-4526(01)01320-5,TRUE,,Hexagonal,,,Ce(Pd0.9Ni0.1)2Al3,1.8,1.8 K,Al3.0Ni0.2Pd1.8Ce1,,,
,PrNi2Al3-type,,,,,10.1016/S0921-4526(01)01320-5,TRUE,,Hexagonal,,,Ce(Pd0.87Ni0.13)2Al3,1.8,1.8 K,Al3.0Ni0.26Pd1.74Ce1,,,
,Cubic,2.4,2.4 K,-40 K,-40,10.1016/j.physb.2017.10.120,TRUE,,NaPt3O4-type,2.54 μB,,Ce(Pd0.7Pt0.3)3S4,7,7 K,S4.0Pd2.1Ce1Pt0.9,,,
,Cubic,1.9,1.9 K,-40 K,-40,10.1016/j.physb.2017.10.120,TRUE,,NaPt3O4-type,2.54 μB,,Ce(Pd0.47Pt0.53)3S4,7,7 K,S4.0Pd1.41Ce1Pt1.59,,,
126.1 A/m,,868,868 K,,,10.1016/j.jallcom.2024.173713,FALSE,,,,1.43 T,FeCoNi(AlMn)0.1,,,Al0.1Mn0.1Fe1Co1Ni1,,,
186.5 A/m,,982,982 K,,,10.1016/j.jallcom.2024.173713,FALSE,,,,0.26 T,FeCoNi(AlMn)0.5,,,Al0.5Mn0.5Fe1Co1Ni1,,,
95.3 A/m,,752,752 K,,,10.1016/j.jallcom.2024.173713,FALSE,,,,1.13 T,FeCoNi(AlMn)1.0,,,Al1Mn1Fe1Co1Ni1,,,
2.5 A/m,,642,642 K,,,10.1016/j.jallcom.2024.173713,FALSE,,,,1.05 T,(Fe80Co20)0.72Si19.2B4.8Nb4,,,B4.8Si19.2Fe57.6Co14.4Nb4.0,,,
4.5 A/m,,691,691 K,,,10.1016/j.jallcom.2024.173713,FALSE,,,,1.82 T,(Fe0.9Co0.1)83Si1B16,,,B16.0Si1Fe74.7Co8.3,,,
7 A/m,Glassy,524,524 K,,,10.1016/j.jallcom.2020.153890,TRUE,,,0.54 μB,57 A m^2/kg,Co51Fe15Hf6.5B27.5,,,B27.5Fe15.0Co51.0Hf6.5,,,
2225 A/m,Crystalline,790,790 K,,,10.1016/j.jallcom.2020.153890,TRUE,,,0.56 μB,59 A m^2/kg,Co51Fe15Hf6.5B27.5,,,B27.5Fe15.0Co51.0Hf6.5,,,
,,69.8,69.8 K,,,10.1016/S0022-3093(01)00581-6,TRUE,,,,,Co66Nb9Cu1Si12B12 (annealed at 590°C),,,B12.0C1Si12.0Co66.0Cu1Nb9.0,,,
,,673,673 K,,,10.1016/j.jallcom.2015.01.239,FALSE,,,,,(Co0.94Fe0.06)72.5Si12.5B15,,,B15.0Si12.5Fe4.35Co68.15,,,
,Orthorhombic,200,200 K,,,10.1016/j.jallcom.2022.164797,FALSE,"{'a': '3.726 Å', 'b': '4.772 Å'}",,2.860 μB,,CrSI (V_Cr),,,S1V1Cr2.0I1,,Pmmn,
,Orthorhombic,626,626 K,,,10.1016/j.jallcom.2022.164797,FALSE,"{'a': '3.742 Å', 'b': '4.781 Å'}",,3.027 μB,,CrSI (V_S),,,S2.0V1Cr1I1,,Pmmn,
,Orthorhombic,706,706 K,,,10.1016/j.jallcom.2022.164797,FALSE,"{'a': '3.708 Å', 'b': '4.715 Å'}",,2.733 μB,,CrSI (V_I),,,S1V1Cr1I2.0,,Pmmn,
,,46,46 K,,,10.1016/S0925-8388(03)00546-2,FALSE,,,,,(DyHo)Al2,,,Al2.0Dy1Ho1,,,
,,,,,,10.1016/j.jallcom.2018.11.047,FALSE,,,,,KEr(MoO4)2,0.95,0.95 K,O8.0K1Mo2.0Er1,,,
,Glassy,598,598 K,,,10.1016/j.actamat.2004.05.022,TRUE,,,,,(Fe0.75B0.2Si0.05)96Nb4,,,B19.2Si4.8Fe72.0Nb4.0,,,
,Glassy,610,610 K,,,10.1016/j.actamat.2004.05.022,TRUE,,,,,(Fe0.9Co0.1)0.75B0.2Si0.05)96Nb4,,,B0.2Si0.05Fe0.68Co0.08Nb4.0,,,
,Glassy,642,642 K,,,10.1016/j.actamat.2004.05.022,TRUE,,,,,(Fe0.8Co0.2)0.75B0.2Si0.05)96Nb4,,,B0.2Si0.05Fe0.6Co0.15Nb4.0,,,
,Glassy,668,668 K,,,10.1016/j.actamat.2004.05.022,TRUE,,,,,(Fe0.7Co0.3)0.75B0.2Si0.05)96Nb4,,,B0.2Si0.05Fe0.52Co0.22Nb4.0,,,
,Glassy,678,678 K,,,10.1016/j.actamat.2004.05.022,TRUE,,,,,(Fe0.6Co0.4)0.75B0.2Si0.05)96Nb4,,,B0.2Si0.05Fe0.45Co0.3Nb4.0,,,
,Glassy,692,692 K,,,10.1016/j.actamat.2004.05.022,TRUE,,,,,(Fe0.5Co0.5)0.75B0.2Si0.05)96Nb4,,,B0.2Si0.05Fe0.38Co0.38Nb4.0,,,
"2.0 A/m (annealed), 8.9 A/m (CTC-AN10)",Amorphous,700,700 K,,,10.1016/j.jallcom.2023.170686,TRUE,,,,"1.05 T (annealed), 1.06 T (CTC-AN20)",(Fe0.5Co0.5)0.75B0.2Si0.05)96Nb4,,,B0.2Si0.05Fe0.38Co0.38Nb4.0,,,
,Base-centred monoclinic,,,,,10.1016/S0921-4526(97)00888-0,TRUE,"{'a': '10.102 Å', 'b': '7.666 Å', 'c': '7.881 Å'}",Monoclinic,3.60 μB/f.u.,,Fe3(Ga0.99Al0.01)3.86,390,390 K,Al0.04Fe3.0Ga3.82,,,
,Base-centred monoclinic,,,,,10.1016/S0921-4526(97)00888-0,TRUE,"{'a': '10.102 Å', 'b': '7.666 Å', 'c': '7.881 Å'}",Monoclinic,3.70 μB/f.u.,,Fe3(Ga0.98Al0.02)3.86,390,390 K,Al0.08Fe3.0Ga3.78,,,
,Base-centred monoclinic,,,,,10.1016/S0921-4526(97)00888-0,TRUE,"{'a': '10.102 Å', 'b': '7.666 Å', 'c': '7.881 Å'}",Monoclinic,3.76 μB/f.u.,,Fe3(Ga0.97Al0.03)3.86,390,390 K,Al0.12Fe3.0Ga3.74,,,
,Base-centred monoclinic,,,,,10.1016/S0921-4526(97)00888-0,TRUE,"{'a': '10.102 Å', 'b': '7.666 Å', 'c': '7.881 Å'}",Monoclinic,4.17 μB/f.u.,,Fe3(Ga0.95Al0.05)3.82,390,390 K,Al0.19Fe3.0Ga3.63,,,
,Base-centred monoclinic,,,,,10.1016/S0921-4526(97)00888-0,TRUE,"{'a': '10.102 Å', 'b': '7.666 Å', 'c': '7.881 Å'}",Monoclinic,4.22 μB/f.u.,,Fe3(Ga0.90Al0.10)3.83,390,390 K,Al0.38Fe3.0Ga3.45,,,
37 kA/m (at 10 K),Cubic inverse spinel,,,,,10.1016/j.jssc.2012.01.015,TRUE,,,,5.4 A·m^2/kg,Fe3S4 (5 nm nanocrystals),625.5,620-631 K,S4.0Fe3.0,,,
,Amorphous,648.15,375°C,,,10.1016/j.jnoncrysol.2015.12.014,TRUE,,,,,(Fe0.5Co0.5)72.7Al0.8Si17.5B5Cu1Nb3,,,B5.0Al0.8Si17.5Fe36.35Co36.35Cu1Nb3.0,,,
15 A/m,bcc,735,735 K,,,10.1016/j.jallcom.2014.01.095,TRUE,,,,,(Fe70Co30)90Zr10,,,Fe6300.0Co2700.0Zr10.0,,,
,Amorphous,3,3 K,,,10.1016/j.jallcom.2010.01.125,TRUE,,,,,(Er0.7Ho0.2Dy0.1)55Ni25Al20,,,Al20.0Ni25.0Dy5.5Ho11.0Er38.5,,,
,Amorphous,58,58 K,,,10.1016/j.jnoncrysol.2021.121222,FALSE,,,,,Gd0.6Sc0.4)60A115(Co0.6Ni0.4)25,,,Sc0.4Co15.0Ni10.0Gd0.6,,,
,Orthorhombic,,,,,10.1016/j.actamat.2005.01.045,TRUE,"{'a': '4.320 Å', 'b': '10.774 Å', 'c': '3.982 Å'}",,,,Gd(Si0.4Ge0.6),57,57 K,Si0.4Ge0.6Gd1,,Cmcm,
,,,,,,10.1016/j.physb.2006.01.220,TRUE,,,,,EuCu2(Ge0.7Si0.3)2,19,19K,Si0.6Cu2.0Ge1.4Eu1,,,Curie-Weiss-like behaviour
,C14-type Laves phase,,,,,10.1016/j.physb.2006.06.141,TRUE,"{'a': '4.925 Å', 'c': '8.056 Å'}",Hexagonal,,,Hf0.8Ta0.2(Fe0.97Co0.03)2,340,340 K,Fe1.94Co0.06Hf0.8Ta0.2,,,
,C14-type Laves phase,,,,,10.1016/j.physb.2006.06.141,TRUE,"{'a': '4.920 Å', 'c': '8.051 Å'}",Hexagonal,,,Hf0.8Ta0.2(Fe0.94Co0.06)2,330,330 K,Fe1.88Co0.12Hf0.8Ta0.2,,,
,C14-type Laves phase,,,,,10.1016/j.physb.2006.06.141,TRUE,"{'a': '4.919 Å', 'c': '8.047 Å'}",Hexagonal,,,Hf0.8Ta0.2(Fe0.91Co0.09)2,320,320 K,Fe1.82Co0.18Hf0.8Ta0.2,,,
,Fe2P-type,126.04,126.04 K,,,10.1016/j.jallcom.2019.153198,TRUE,"{'a': '0.81983 nm', 'c': '0.42096 nm'}",Hexagonal,,,Ho6(Mn0.5Fe0.5)Bi2,,,Mn0.5Fe0.5Ho6.0Bi2.0,,P6̅2m,
,Fe2P-type,151.16,151.16 K,,,10.1016/j.jallcom.2019.153198,TRUE,"{'a': '0.81971 nm', 'c': '0.42265 nm'}",Hexagonal,,,Ho6(Mn0.75Fe0.25)Bi2,,,Mn0.75Fe0.25Ho6.0Bi2.0,,P6̅2m,
,Spinel,676.15,403 °C,,,10.1016/j.jallcom.2019.152504,TRUE,{'a': '8.4092 Å'},Cubic,,,Li0.35Zn0.3Fe2.21O4,,,Li0.35O4.0Fe2.21Zn0.3,,,
,,198,198 K,,,10.1016/j.physb.2004.09.084,TRUE,,,,,(La0.25Nd0.75)0.7Ca0.3MnO3,,,O3.0Ca0.3Mn1La0.17Nd0.52,,,
,,210,210 K,,,10.1016/j.jallcom.2011.09.027,FALSE,,,,,Pr0.65(Ca0.6Sr0.4)0.35MnO3,,,O3.0Ca0.21Mn1Sr0.14Pr0.65,,,
,Cubic Perovskite,206.5,"223 K, 190 K",,,10.1016/j.jallcom.2005.12.005,TRUE,{'a': '3.8726 Å'},Cubic,,,La0.67Ca0.33(Mn0.90V0.10)O3,,,O3.0Ca0.33V0.1Mn0.9La0.67,,,
,,110,110 K,,,10.1016/S0921-4526(99)01716-0,TRUE,,,,,(La0.25Pr0.75)0.7Ca0.3MnO3,150,150 K,O3.0Ca0.3Mn1La0.17Pr0.52,,,
,,248,248 K,,,10.1016/j.jallcom.2016.09.222,FALSE,,,,,(La0.9Dy0.1)0.8Pb0.2MnO3,,,O3.0Mn1La0.72Dy0.08Pb0.2,,,
,,360,360 K,,,10.1016/j.jallcom.2011.08.104,FALSE,,,,,MnCo1V0Ge,,,V0.0Mn1Co1Ge1,,,
,Perovskite,278,278 K,,,10.1016/j.physb.2005.10.110,TRUE,,c-axis orientation,,,La0.7Ce0.3MnO3,,,O3.0Mn1La0.7Ce0.3,,,
,,275,275 K,,,10.1016/j.jallcom.2016.04.143,TRUE,,,,,Gd5(Si2Ge2),,,Si2.0Ge2.0Gd5.0,,,
,,276,250-302 K,,,10.1016/j.jallcom.2016.06.252,TRUE,,,,,La(Fe0.88Si0.12)13,,,Si1.56Fe11.44La1,,,
,1:13 structure,298,298 K,,,10.1016/j.jallcom.2018.01.381,TRUE,{'a': '11.6065 Å'},Cubic,,,La0.8Ce0.2Fe12.5Mn0.2Si1.3H,,,H1Si1.3Mn0.2Fe12.5La0.8Ce0.2,,Fm-3c,
,,197,197 K,,,10.1016/j.jallcom.2020.156191,TRUE,,,,,La0.3Pr0.7(Fe0.86Si0.14)13,,,Si1.82Fe11.18La0.3Pr0.7,,,
,,259.5,195-324 K,,,10.1016/j.jallcom.2020.156191,FALSE,,,,,La(Fe0.88Si0.12)13Hx,,,Si1.56Fe11.44La1,,,
,,278,278 K,,,10.1016/j.jallcom.2023.172393,TRUE,,,,,La(Fe0.88Si0.12)13H1.0,,,H1Si1.56Fe11.44La1,,,
,,320,320 K,,,10.1016/j.jallcom.2023.172393,FALSE,,,,,LaFe10.72Co1.8Si1.2,,,Si1.2Fe10.72Co1.8La1,,,
,,294,294 K,,,10.1016/j.jallcom.2023.172393,FALSE,,,,,LaFe8.14Co0.66Ni3Si1.2,,,Si1.2Fe8.14Co0.66Ni3.0La1,,,
,,,,,,10.1016/j.jssc.2019.02.008,TRUE,,,,,LaFe3(BO3)4,22,22 K,B4.0O12.0Fe3.0La1,,,
,,,,,,10.1016/j.jssc.2019.02.008,TRUE,,,,,YFe3(BO3)4,,up to 40 K,B4.0O12.0Fe3.0Y1,,,
,AlAu4-type,,,,,10.1016/j.jssc.2004.07.001,TRUE,"{'a': '6.5156', 'b': '6.5156', 'c': '6.5156'}",Cubic,,,Mn3Ir(Si0.90Ge0.10),225,225K,Si0.9Mn3.0Ge0.1Ir1,,P213,1.3×10^−5 emu/(G g)
,AlAu4-type,,,,,10.1016/j.jssc.2004.07.001,TRUE,"{'a': '6.5382', 'b': '6.5382', 'c': '6.5382'}",Cubic,,,Mn3Ir(Si0.70Ge0.30),225,225K,Si0.7Mn3.0Ge0.3Ir1,,P213,1.3×10^−5 emu/(G g)
,AlAu4-type,,,,,10.1016/j.jssc.2004.07.001,TRUE,"{'a': '6.5653', 'b': '6.5653', 'c': '6.5653'}",Cubic,,,Mn3Ir(Si0.50Ge0.50),225,225K,Si0.5Mn3.0Ge0.5Ir1,,P213,1.3×10^−5 emu/(G g)
,AlAu4-type,,,,,10.1016/j.jssc.2004.07.001,TRUE,"{'a': '6.5956', 'b': '6.5956', 'c': '6.5956'}",Cubic,,,Mn3Ir(Si0.25Ge0.75),225,225K,Si0.25Mn3.0Ge0.75Ir1,,P213,1.3×10^−5 emu/(G g)
,,248,248 K,,,10.1016/j.jallcom.2018.04.154,FALSE,,,,,(MnNiSi)0.65(Fe2Ge)0.35,,,Si0.65Mn0.65Fe0.7Ni0.65Ge0.35,,,
,bcc,,,,,10.1016/S0921-4526(02)02215-9,TRUE,,,,,Na8(SiAlO4)6,50,50 K,O24.0Na8.0Al6.0Si6.0,,,
,bcc,,,,,10.1016/S0921-4526(02)02215-9,TRUE,,,,,K8(SiAlO4)6,80,80 K,O24.0Al6.0Si6.0K8.0,,,
,Orthorhombically distorted perovskite,,,56 K,56,10.1016/S0921-4526(03)00416-2,TRUE,,,,,Nd0.7Sr0.3MnO3,,,O3.0Mn1Sr0.3Nd0.7,,,
"199 Oe (300 K), 163 Oe (5 K)",Cubic and Hexagonal,,,-1.07 K,-1.07,10.1016/j.jallcom.2018.04.080,TRUE,"{'a': '11.48 Å (Cubic), 3.80 Å (Hexagonal)', 'b': '3.80 Å (Hexagonal)', 'c': '6.22 Å (Hexagonal)'}","Cubic: I a 3 ̄, Hexagonal: P 63/mmc",,"3.75 emu/g (300 K), 28.63 emu/g (5 K)",Nd1.90Co0.10O3,312,312 K,O3.0Co0.1Nd1.9,"0.174 emu/g (300 K), 0.197 emu/g (5 K)","Cubic: I a 3 ̄, Hexagonal: P 63/mmc",
,,631,631 K,,,10.1016/j.jallcom.2008.07.107,TRUE,,,,,Ni(Hf),,,Ni1Hf1,,,
,Cubic B2,306,306 K,,,10.1016/j.jallcom.2022.165490,TRUE,{'a': '5.966 Å'},Cubic,,,Ni41.5Ti0.5Co9Mn39Sn10 (annealed),,,Ti0.5Mn39.0Co9.0Ni41.5Sn10.0,,Fm-3m,
20.5 mT,"L21 (austenite), 10M (martensite)",259.5,"212 K (martensite), 307 K (austenite)",,,10.1016/j.actamat.2015.10.001,TRUE,"{'a': '5.973 Å (austenite), 8.576 Å (martensite)'}","Cubic (austenite), Monoclinic (martensite)",,,Ni48Mn39.5Sn9.5Al3 (A573),,,Al3.0Mn39.5Ni48.0Sn9.5,,"Fm3m (austenite), Pmma (martensite)",
11 mT,"L21 (austenite), 4O (martensite)",248.5,"195 K (martensite), 302 K (austenite)",,,10.1016/j.actamat.2015.10.001,TRUE,"{'a': '5.957 Å (austenite), 8.582 Å (martensite)'}","Cubic (austenite), Orthorhombic (martensite)",,,Ni48Mn39.5Sn9.5Al3 (AWQ873),,,Al3.0Mn39.5Ni48.0Sn9.5,,"Fm3m (austenite), Pmma (martensite)",
7.5 mT,"L21 (austenite), 4O (martensite)",249.5,"197 K (martensite), 302 K (austenite)",,,10.1016/j.actamat.2015.10.001,TRUE,"{'a': '5.963 Å (austenite), 8.579 Å (martensite)'}","Cubic (austenite), Orthorhombic (martensite)",,,Ni48Mn39.5Sn9.5Al3 (AWQ973),,,Al3.0Mn39.5Ni48.0Sn9.5,,"Fm3m (austenite), Pmma (martensite)",
14.5 mT,"L21 (austenite), 4O (martensite)",249.5,"194 K (martensite), 305 K (austenite)",,,10.1016/j.actamat.2015.10.001,TRUE,"{'a': '5.960 Å (austenite), 8.584 Å (martensite)'}","Cubic (austenite), Orthorhombic (martensite)",,,Ni48Mn39.5Sn9.5Al3 (AWQ1073),,,Al3.0Mn39.5Ni48.0Sn9.5,,"Fm3m (austenite), Pmma (martensite)",
9.5 mT,"L21 (austenite), 4O (martensite)",254.5,"194 K (martensite), 315 K (austenite)",,,10.1016/j.actamat.2015.10.001,TRUE,"{'a': '5.957 Å (austenite), 8.581 Å (martensite)'}","Cubic (austenite), Orthorhombic (martensite)",,,Ni48Mn39.5Sn9.5Al3 (AWQ1173),,,Al3.0Mn39.5Ni48.0Sn9.5,,"Fm3m (austenite), Pmma (martensite)",
,Face-Centered Cubic (FCC),,,,,10.1016/j.physb.2005.01.313,FALSE,,,,,NpPd3 (FCC phase),55,55K,Pd3.0Np1,,,
,,,,,,10.1016/j.jssc.2021.122666,FALSE,,,,,Na3Cu5(PO4)4F4·H2O,11.5,11.5 K,H2.0O17.0F4.0Na3.0P4.0Cu5.0,,,
,,,,,,10.1016/S0921-4526(02)02011-2,TRUE,,,,,Pb(Ni0.96Mg0.04)2V2O8,3.5,3.5 K,O8.0Mg0.08V2.0Ni1.92Pb1,,,
,,197,197 K,,,10.1016/j.jallcom.2010.12.047,TRUE,,,,,La(Fe0.88Si0.12)13,,,Si1.56Fe11.44La1,,,
,,120,120 K,,,10.1016/S0022-4596(02)00209-8,FALSE,,,,,(Nd0.125Sm0.875)0.5Sr0.5MnO3,,,O3.0Mn1Sr0.5Nd0.06Sm0.44,,,
0.145 T,Tetragonal,580,580 K,,,10.1016/j.actamat.2018.11.065,TRUE,"{'a': '0.851 nm', 'b': '0.851 nm', 'c': '0.477 nm'}",ThMn12-type,,1.19 T,Sm(Fe0.8Co0.2)11Ti,,,Ti1Fe8.8Co2.2Sm1,,I4/mmm,
,Tetragonal,,,16-20 K,18,10.1016/S0925-8388(00)00784-2,TRUE,"{'a': '0.39155 nm', 'c': '2.03995 nm'}",I4/mmm,2.71-2.77 μB,,Sr3(Co0.5Nb0.5)2O7,,,O7.0Co1Sr3.0Nb1,,I4/mmm,
,Cubic,,,,,10.1016/j.jallcom.2017.03.268,TRUE,{'a': '6.013'},F-43m,1 μB,,(Ti0.71Nb0.13)(Ni0.8Cu0.2)(Sn1.09Sb0.059),20,20 K,Ti0.71Ni0.8Cu0.2Nb0.13Sn1.09Sb0.06,,F-43m,
,Cubic,,,,,10.1016/j.jallcom.2017.03.268,TRUE,{'a': '6.011'},F-43m,1 μB,,(Ti0.5Nb0.3)(Ni0.8Cu0.18)(Sn1.18Sb0.06),20,20 K,Ti0.5Ni0.8Cu0.18Nb0.3Sn1.18Sb0.06,,F-43m,
,,,,,,10.1016/S0921-4526(00)00602-5,FALSE,,,,,(CH3)4NMnCl3,0.835,0.835 K,H12.0C4.0N1Cl3.0Mn1,,,
,Cubic,9,9.0 K,7 K,7,10.1016/S0925-8388(00)01426-2,TRUE,,,1.36 μB,,U4(Ru0.9Os0.1)7Ge6,,,Ge6.0Ru6.3Os0.7U4.0,,Im3m,455
,Cubic,7,7.0 K,5 K,5,10.1016/S0925-8388(00)01426-2,TRUE,,,1.35 μB,,U4(Ru0.8Os0.2)7Ge6,,,Ge6.0Ru5.6Os1.4U4.0,,Im3m,294
,Cubic,1,1.0 K,1 K,1,10.1016/S0925-8388(00)01426-2,TRUE,,,1.33 μB,,U4(Ru0.7Os0.3)7Ge6,,,Ge6.0Ru4.9Os2.1U4.0,,Im3m,344
,Orthorhombic,,,-110 ± 20 K,-110,10.1016/j.jallcom.2004.04.016,TRUE,"{'a': '6.842 Å', 'b': '4.115 Å', 'c': '7.055 Å'}",TiNiSi,1.3 μB/f.u.,,UCoSiHx (x < 0.1),,,H0.09Si1Co1U1,,,
,,,,,,10.1016/j.physb.2020.412622,FALSE,,,,,V2O5 (polycrystal),80,80K,O5.0V2.0,,,
,,,,,,10.1016/S0921-4526(98)00850-3,TRUE,,,,,CePd2(Al0.9Ga0.1)3,2.23,2.23 K,Al2.7Ga0.3Pd2.0Ce1,,,
,,,,,,10.1016/S0921-4526(98)00850-3,TRUE,,,,,CePd2(Al0.85Ga0.15)3,1.61,1.61 K,Al2.55Ga0.45Pd2.0Ce1,,,
,,,,,,10.1016/S0921-4526(98)00850-3,TRUE,,,,,CePd2(Al0.5Ga0.5)3,1.88,1.88 K,Al1.5Ga1.5Pd2.0Ce1,,,
,Orthorhombic,287,287 K,,,10.1016/j.physb.2007.04.027,TRUE,,Pmmm,,,Y(Ba0.95Ca0.05)Co2O5.5,190,190 K,O5.5Ca0.05Co2.0Y1Ba0.95,,Pmmm,
,Orthorhombic,287,287 K,110 K,110,10.1016/j.physb.2007.04.027,TRUE,,Pmmm,,,Y(Ba0.90Ca0.10)Co2O5.5,,,O5.5Ca0.1Co2.0Y1Ba0.9,,Pmmm,
,,,,,,10.1016/j.jallcom.2015.02.097,FALSE,,,,,(Zn0.87Sn0.048)Cr2.02Se4,19.8,19.8 K,Cr2.02Zn0.87Se4.0Sn0.05,,,
323 Oe,Ti3Co5B2-type,233,233 K,138 K,138,10.1016/j.jssc.2010.09.025,TRUE,"{'a': '9.3489 Å', 'c': '3.0663 Å'}",Tetragonal,0.373 μB/Fe,,Zr2Fe0.82(Ru0.8Rh0.2)5.18B2,,,B2.0Fe0.82Zr2.0Ru4.14Rh1.04,0.0710 μB/mol,P4/mbm (No. 127),
,,,,,,10.1016/j.jmmm.2003.12.009,TRUE,,1D linear chains,,,Sr2Cu(PO4)2,0.45,0.45 K,O8.0P2.0Cu1Sr2.0,,,
,,,,,,10.1016/j.jmmm.2003.12.009,TRUE,,1D linear chains,,,Ba2Cu(PO4)2,0.45,0.45 K,O8.0P2.0Cu1Ba2.0,,,
,,,,,,10.1016/j.jallcom.2014.06.159,TRUE,,,,,Pb(Fe0.5Nb0.5)O3,,-130 °C,O3.0Fe0.5Nb0.5Pb1,,,
,Orthorhombic,30,30 K,,,10.1016/j.jallcom.2013.04.017,TRUE,,,,,CaBa(Co0.95Al0.05)4O7,,,O7.0Al0.2Ca1Co3.8Ba1,,Pbn21,
,Orthorhombic,30,30 K,,,10.1016/j.jallcom.2013.04.017,TRUE,,,,,CaBa(Co0.9Al0.1)4O7,,,O7.0Al0.4Ca1Co3.6Ba1,,Pbn21,
,ThCr2Si2,,,,,10.1016/j.jpcs.2005.10.088,TRUE,,Body centered tetragonal,,,CeCu2(Si0.9Ge0.1)2,1.3,1.3 K,Si1.8Cu2.0Ge0.2Ce1,,I4/mmm,
,ThCr2Si2,,,,,10.1016/j.jpcs.2005.10.088,TRUE,,Body centered tetragonal,,,CeCu2(Si0.75Ge0.25)2,1.9,1.9 K,Si1.5Cu2.0Ge0.5Ce1,,I4/mmm,
,Cubic Laves phase,64,64 K,,,10.1016/j.ssc.2017.05.026,TRUE,,Cubic,,,Ce(Fe0.5Ni0.5)2,,,Fe1Ni1Ce1,,227,
,Hexagonal,6.3,6.3K,,,10.1016/j.jmmm.2013.06.046,TRUE,"{'a': '4.931(4) Å', 'b': '4.931(4) Å', 'c': '3.843(5) Å'}",AlB2-type,,,Ce(In0.975Ni0.025)2,,,Ni0.05In1.95Ce1,,P6/mmm,
,Hexagonal,5.3,5.3K,,,10.1016/j.jmmm.2013.06.046,TRUE,"{'a': '4.904(1) Å', 'b': '4.904(1) Å', 'c': '3.873(2) Å'}",AlB2-type,,,Ce(In0.95Ni0.05)2,,,Ni0.1In1.9Ce1,,P6/mmm,
,ZrBeSi-type,4.6,4.6 K,,,10.1016/j.solidstatesciences.2004.03.008,TRUE,"{'a': '0.4392 nm', 'b': '0.4392 nm', 'c': '0.8543 nm'}",Hexagonal,,,Ce(Ni0.82Cu0.18)SnH1.7,,,H1.7Ni0.82Cu0.18Sn1Ce1,,P6_3/mmc,
,ThCr2Si2-type,,,,,10.1016/S0921-4526(01)01310-2,TRUE,,Tetragonal,,,Ce(Pd0.82Ni0.18)2Si2,2.2,2.2 K,Si2.0Ni0.36Pd1.64Ce1,,,
,ThCr2Si2-type,,,,,10.1016/S0921-4526(01)01310-2,TRUE,,Tetragonal,,,Ce(Pd0.8Ni0.2)2Si2,1.2,1.2 K,Si2.0Ni0.4Pd1.6Ce1,,,
,Cubic Laves phase,245,245 K,,,10.1016/j.jmmm.2017.05.033,TRUE,{'a': '7.16 Å'},C15-type,5.92 μB/f.u.,116.19 emu/g,Er(Co0.875Fe0.125)2,,,Fe0.25Co1.75Er1,,Fd-3m,
,,24,24 K,,,10.1016/j.intermet.2017.05.001,FALSE,,,,,(Dy0.25Er0.75)Al2,,,Al2.0Dy0.25Er0.75,,,
,3R-CuCrO2 delafossite,550,550 K,,,10.1016/j.jallcom.2013.07.160,TRUE,,Quasi-epitaxial along c axis,,0.16 μB/Fe,Cu(Cr0.95Fe0.05)O2,,,O2.0Cr0.95Fe0.05Cu1,,,
,3R-CuCrO2 delafossite,572,572 K,,,10.1016/j.jallcom.2013.07.160,TRUE,,Quasi-epitaxial along c axis,,0.80 μB/Fe,Cu(Cr0.85Fe0.15)O2,,,O2.0Cr0.85Fe0.15Cu1,,,
,,553.15,280°C,,,10.1016/S0304-8853(01)00051-8,TRUE,,,,,Fe74(Nd0.5MM0.5)20B6,,,B6.0Fe74.0Nd10.0,,,
,,538.15,265°C,,,10.1016/S0304-8853(01)00051-8,TRUE,,,,,Fe74(Nd0.3MM0.7)20B6,,,B6.0Fe74.0Nd6.0,,,
,,500.65,227.5°C,,,10.1016/S0304-8853(01)00051-8,TRUE,,,,,Fe74(Nd0.1MM0.9)20B6,,,B6.0Fe74.0Nd2.0,,,
,C6Cr23-type cF116,673.15,400°C,,,10.1016/S0304-8853(02)00857-0,TRUE,,,,,(FeCoNi)4B,,,B1Fe4.0Co4.0Ni4.0,,,
,,268,268,,,10.1016/j.jmmm.2004.05.026,TRUE,,,,,Fe40Ni40(P14B6)20,,,B120.0P280.0Fe40.0Ni40.0,,,
,,360,360 K,,,10.1016/S0304-8853(03)00219-1,TRUE,,,3.1 μB,500 emu/cm³,FePt3 (chemically disordered),,,Fe1Pt3.0,,,
,,60,60 K,,,10.1016/S0921-4526(02)01099-2,TRUE,,,,,Er(Co0.95Si0.05)2,,,Si0.1Co1.9Er1,,,
,,276,276 K,,,10.1016/S0925-8388(01)01568-7,TRUE,,,,,Gd5(Si2Ge2),,,Si2.0Ge2.0Gd5.0,,,
,Amorphous with nanocrystallites,94,94 K,,,10.1016/j.jallcom.2016.08.254,TRUE,,,,,Gd53Al24Co20Zr3 (Annealed at 100 °C),,,Al24.0Co20.0Zr3.0Gd53.0,,,
,,84,84 K,,,10.1016/j.jallcom.2016.08.254,FALSE,,,,,Gd48Al25Co20Zr3Er4 (Bulk),,,Al25.0Co20.0Zr3.0Gd48.0Er4.0,,,
,,103,103 K,,,10.1016/j.jallcom.2016.08.254,FALSE,,,,,Gd55Co20Al25 (Bulk),,,Al25.0Co20.0Gd55.0,,,
,,78,78 K,,,10.1016/j.jallcom.2016.08.254,FALSE,,,,,Gd55Co25Ni20 (Bulk),,,Co25.0Ni20.0Gd55.0,,,
,Crystalline,195,195 K,,,10.1016/j.jallcom.2016.04.307,TRUE,,,,,La(Fe0.88Si0.12)13,,,Si1.56Fe11.44La1,,,
,Amorphous,197,197 K,,,10.1016/j.jallcom.2016.04.307,TRUE,,,,,(Gd4Co3)85B15,,,B15.0Co255.0Gd340.0,,,
,Rhombohedral,141,141 K,,,10.1016/j.jallcom.2005.12.032,TRUE,"{'a': '4.9821 Å', 'c': '24.4932 Å'}",PuNi3-type,,,Gd(Ni0.95Co0.05)3,,,Co0.15Ni2.85Gd1,,R-3m,
,Rhombohedral,167.5,167.5 K,,,10.1016/j.jallcom.2005.12.032,TRUE,"{'a': '4.9843 Å', 'c': '24.5008 Å'}",PuNi3-type,,,Gd(Ni0.9Co0.1)3,,,Co0.3Ni2.7Gd1,,R-3m,
,Rhombohedral,184.5,184.5 K,,,10.1016/j.jallcom.2005.12.032,TRUE,"{'a': '4.9845 Å', 'c': '24.5052 Å'}",PuNi3-type,,,Gd(Ni0.85Co0.15)3,,,Co0.45Ni2.55Gd1,,R-3m,
,Rhombohedral,201,201 K,,,10.1016/j.jallcom.2005.12.032,TRUE,"{'a': '4.9872 Å', 'c': '24.5148 Å'}",PuNi3-type,,,Gd(Ni0.8Co0.2)3,,,Co0.6Ni2.4Gd1,,R-3m,
,Rhombohedral,339,339 K,,,10.1016/j.jallcom.2005.12.032,TRUE,"{'a': '5.0151 Å', 'c': '24.5411 Å'}",PuNi3-type,,,Gd(Ni0.4Co0.6)3,,,Co1.8Ni1.2Gd1,,R-3m,
,,193,193K,,,10.1016/j.jallcom.2008.01.115,TRUE,,,,,La(Fe0.88Si0.12)13,,,Si1.56Fe11.44La1,,,
,Orthorhombic,,,-54 K,-54,10.1016/j.jmmm.2015.02.057,TRUE,"{'a': '4.0583 Å', 'b': '4.0922 Å', 'c': '13.6539 Å'}",GdSi1.4-type,7.69 μB,,Gd(Si0.684Ge0.316)1.78,22,22 K,Si1.22Ge0.56Gd1,,Imma,
,Hexagonal,,,,,10.1016/j.jcrysgro.2010.10.135,FALSE,"{'a': '4.15 Å', 'c': '6.73 Å'}",NiAs,,,MnTe (Hexagonal),310,310 K,Mn1Te1,,,
,Cubic,,,,,10.1016/j.jcrysgro.2010.10.135,FALSE,{'a': '6.338 Å'},Zinc Blende,,,MnTe (Cubic),65,65 K,Mn1Te1,,,
,,46,46 K,,,10.1016/j.jallcom.2003.12.012,FALSE,,,,,(DyHo)Al2,,,Al2.0Dy1Ho1,,,
,Orthorhombic,187.5,187.5 K,,,10.1016/j.jmmm.2011.07.032,TRUE,"{'a': '5.4841 Å', 'b': '7.7357 Å', 'c': '5.4747 Å'}",,,,(La0.97Dy0.03)0.67Ca0.33Mn0.9V0.1O3,,,O3.0Ca0.33V0.1Mn0.9La0.65Dy0.02,,Pnma,
,Orthorhombic,107.5,107.5 K,,,10.1016/j.jmmm.2011.07.032,TRUE,"{'a': '5.4769 Å', 'b': '7.7194 Å', 'c': '5.4649 Å'}",,,,(La0.85Dy0.15)0.67Ca0.33Mn0.9V0.1O3,,,O3.0Ca0.33V0.1Mn0.9La0.57Dy0.1,,Pnma,
,Orthorhombic,92.5,92.5 K,,,10.1016/j.jmmm.2011.07.032,TRUE,"{'a': '5.4799 Å', 'b': '7.6970 Å', 'c': '5.4459 Å'}",,,,(La0.75Dy0.25)0.67Ca0.33Mn0.9V0.1O3,,,O3.0Ca0.33V0.1Mn0.9La0.5Dy0.17,,Pnma,
,Perovskite,160,160 K,,,10.1016/S0925-8388(01)01343-3,TRUE,,,,,(La0.57Tb0.10)Ca0.33MnO3,,,O3.0Ca0.33Mn1La0.57Tb0.1,,,
,,276,276 K,,,10.1016/S0304-8853(02)01151-4,TRUE,,,,,Gd5(Si2Ge2),,,Si2.0Ge2.0Gd5.0,,,
,,300,300 K,,,10.1016/S0304-8853(02)01151-4,TRUE,,,,,Gd5(Si2Ge2),,,Si2.0Ge2.0Gd5.0,,,
,,300,300 K,,,10.1016/S0167-577X(01)00378-0,FALSE,,,,,La0.65(PbCa)0.35MnO3,,,O3.0Ca0.35Mn1La0.65Pb0.35,,,
,,275,275 K,,,10.1016/j.jallcom.2014.02.096,TRUE,,,,,Gd5(Si2Ge2),,,Si2.0Ge2.0Gd5.0,,,
,,275,275 K,,,10.1016/j.jallcom.2012.10.087,TRUE,,,,,Gd5(Si2Ge2),,,Si2.0Ge2.0Gd5.0,,,
,NaZn13-type,280,280 K,,,10.1016/j.jmmm.2011.05.041,TRUE,,Cubic,,,La(Fe0.94Co0.06)11.4Si1.6,,,Si1.6Fe10.72Co0.68La1,,,
,,190,190 K,,,10.1016/j.jmmm.2015.11.076,TRUE,,,,,La1.4(Sr0.4Ba0.6)1.6Mn2O7,,,O7.0Mn2.0Sr0.64Ba0.96La1.4,,,
,,125,125 K,,,10.1016/j.jallcom.2010.12.011,TRUE,,,,,La1.4(Sr0.8Ba0.2)1.6Mn2O7,,,O7.0Mn2.0Sr1.28Ba0.32La1.4,,,
,,91,91 K,,,10.1016/j.jallcom.2010.12.011,TRUE,,,,,La1.4(Sr0.4Ba0.6)1.6Mn2O7,,,O7.0Mn2.0Sr0.64Ba0.96La1.4,,,
,,310,310 K,,,10.1016/j.physb.2006.05.043,FALSE,,,,,MnFe(P0.45As0.55),,,P0.45Mn1Fe1As0.55,,,
