Repository: sanjayganeshprabu/Computational-Modeling-and-Predictive-Analytics-for-Materials-Data

# Computational-Modeling-and-Predictive-Analytics-for-Materials-Data-

File: MODIFIED magnetic_materials.csv (part 74 of 112)
Coercivity,Crystal_Structure,Curie,Curie(Tc),Curie_Weiss,Curie_Weiss(θp),DOI,Experimental,Lattice_Parameters,Lattice_Structure,Magnetic_Moment,Magnetization,Material_Name,Neel,Neel(Tn),New_Column_Concatenated,Remanence,Space_Group,Susceptibility
,Cubic,223,223 K,,,10.1016/j.jmmm.2009.10.043,TRUE,{'a': '11.47 Å'},NaZn13-type,24.33 μB/f.u.,,La(Fe0.99V0.01)11.4Si1.6,,,Si1.6V0.11Fe11.29La1,,,
,Cubic,212,212 K,,,10.1016/j.jmmm.2009.10.043,TRUE,{'a': '11.54 Å'},NaZn13-type,23.58 μB/f.u.,,La(Fe0.99Cr0.01)11.4Si1.6,,,Si1.6Cr0.11Fe11.29La1,,,
,Cubic,217,217 K,,,10.1016/j.jmmm.2009.10.043,TRUE,{'a': '11.48 Å'},NaZn13-type,24.29 μB/f.u.,,La(Fe0.99Ni0.01)11.4Si1.6,,,Si1.6Fe11.29Ni0.11La1,,,
,Cubic,221,221 K,,,10.1016/j.jmmm.2009.10.043,TRUE,{'a': '11.49 Å'},NaZn13-type,24.77 μB/f.u.,,La(Fe0.99Cu0.01)11.4Si1.6,,,Si1.6Fe11.29Cu0.11La1,,,
1515 Oe,ThCr2Si2-type tetragonal,322,322 K,,,10.1016/j.jmmm.2008.05.021,TRUE,"{'a': '4.195 Å', 'c': '10.980 Å'}",Tetragonal,2.75 μB/f.u.,,LaMn2Ge2 (Specimen B),,,B1Mn2.0Ge2.0La1,,,
4766 Oe,ThCr2Si2-type tetragonal,318,318 K,,,10.1016/j.jmmm.2008.05.021,TRUE,"{'a': '4.195 Å', 'c': '10.980 Å'}",Tetragonal,2.45 μB/f.u.,,LaMn2Ge2 (Specimen C),,,C1Mn2.0Ge2.0La1,,,
5274 Oe,ThCr2Si2-type tetragonal,314,314 K,,,10.1016/j.jmmm.2008.05.021,TRUE,"{'a': '4.195 Å', 'c': '10.980 Å'}",Tetragonal,2.15 μB/f.u.,,LaMn2Ge2 (Specimen D),,,Mn2.0Ge2.0La1,,,
,Orthorhombic,143,143,,,10.1016/j.jallcom.2004.04.012,TRUE,,,,,(La0.955Mn0.045)MnO3,43,43,O3.0Mn1.04La0.95,,,
,Rhombohedral,267,267,,,10.1016/j.jallcom.2004.04.012,TRUE,,,,,(La0.9246Mn0.0161)MnO3,,,O3.0Mn1.02La0.92,,,
,Hexagonal,,,,,10.1016/j.intermet.2010.03.008,TRUE,"{'a': '841.7 pm', 'c': '827.0 pm'}",Th2Ni17-type,35 μB/f.u.,,(Lu0.8Ce0.2)2Fe17,247,247 K,Fe17.0Ce0.4Lu1.6,,,
,Hexagonal columnar liquid crystalline phase,20,20 K,,,10.1016/S0304-8853(01)00132-9,TRUE,{'c': '31.2 Å'},,,,Mn(OC14H29)4(TCNE),,,H116.0C56.0O4.0Mn1,,,26 emu/mol at 21 kbar
,Hg2CuTi-type,396,396 K,,,10.1016/j.jmmm.2014.12.001,TRUE,,Cubic,,0.60 μB/f.u. at 5 K,Mn2RuGa (annealed at 773 K),,,K1Mn2.0Ga1Ru1,,F-43m,
,Triclinic,,,,,10.1016/j.ssi.2014.03.011,TRUE,"{'a': '6.4923', 'b': '9.4791', 'c': '11.0336'}",P-1,5.1705 μB,,Na2(Fe0.5Mn0.5)P2O7,2.6,2.6 K,O7.0Na2.0P2.0Mn0.5Fe0.5,,2,1.131 x 10^-3 emu/mol
,,175,175 K,,,10.1016/j.jmmm.2006.10.736,TRUE,,,,,Ti(Fe0.9V0.1)2,,,Ti1V0.2Fe1.8,,,
,,,,,,10.1016/j.jmmm.2006.10.736,TRUE,,,,,Ti(Fe0.85Cr0.15)2,120,120 K,Ti1Cr0.3Fe1.7,,,
,,,,,,10.1016/j.jmmm.2006.10.736,FALSE,,,,,Ti(Fe0.85Mn0.15)2,190,190 K,Ti1Mn0.3Fe1.7,,,
,Orthorhombic perovskite,50,50 K,,,10.1016/j.physb.2006.05.083,TRUE,,,,,(Nd0.4Tb0.6)0.55Sr0.45MnO3,,,O3.0Mn1Sr0.45Nd0.22Tb0.33,,Pbnm,
,Orthorhombic perovskite,43,43 K,,,10.1016/j.physb.2006.05.083,TRUE,,,,,(Nd0.3Tb0.7)0.55Sr0.45MnO3,,,O3.0Mn1Sr0.45Nd0.17Tb0.39,,Pbnm,
1590 kA/m,,688,688 K,,,10.1016/S0304-8853(02)01477-4,TRUE,,,,,(Nd0.8Dy0.2)13(Fe0.875Co0.125)81B6,,,B6.0Fe70.88Co10.12Nd10.4Dy2.6,0.49 T,,
17.8 kOe,Tetragonal,572.15,299 °C,,,10.1016/j.jallcom.2005.08.005,TRUE,,,,,Nd16Fe72(B4C)2.4,,,B9.6C2.4Fe72.0Nd16.0,6.70 kG,,
18.3 kOe,Tetragonal,575.15,302 °C,,,10.1016/j.jallcom.2005.08.005,TRUE,,,,,Nd16Fe74(B4C)2,,,B8.0C2.0Fe74.0Nd16.0,,,
,Nd2Fe14B-type,415.15,142°C,,,10.1016/S0304-8853(00)00462-5,FALSE,,,,,Nd2(Fe0.9V0.1)14B,,,B1V1.4Fe12.6Nd2.0,,,
,,499,499 K,,,10.1016/j.jallcom.2016.02.006,TRUE,,,,,Nd2(FeCo)17,,,Fe17.0Co17.0Nd2.0,,,
10.8 kA/m,B2 phase,295,295 K,,,10.1016/j.scriptamat.2010.03.067,TRUE,{'a': '2.999(5) Å'},,,,Ni48Mn37In13 (annealed),,,Mn37.0Ni48.0In13.0,,,
10.8 kA/m,B2 phase,295,295 K,,,10.1016/j.scriptamat.2010.03.067,TRUE,{'a': '2.999(5) Å'},,,,Ni48Mn39In13 (annealed),,,Mn39.0Ni48.0In13.0,,,
,,,,,,10.1016/S0921-4534(00)00033-2,FALSE,,,,,(R1.5Ce0.5)Sr2Cu2NbO10,10,10 K,O10.0Cu2.0Sr2.0Nb1Ce0.5,,,
,,176,176 K,,,10.1016/j.jallcom.2015.07.074,FALSE,,,,,(Sm0.7Nd0.3)0.52Sr0.48MnO3,,,O3.0Mn1Sr0.48Nd0.16Sm0.36,,,
,Cubic Laves phase,689.85,416.7 °C,,,10.1016/j.jallcom.2006.01.120,TRUE,{'a': '0.7330 nm'},,,80.36 emu/g,Tb0.36Dy0.64(Fe0.90Co0.10)2,,,Fe1.8Co0.2Tb0.36Dy0.64,,,
,Cubic Laves phase,694.65,421.5 °C,,,10.1016/j.jallcom.2006.01.120,TRUE,{'a': '0.7329 nm'},,,78.67 emu/g,Tb0.36Dy0.64(Fe0.85Co0.15)2,,,Fe1.7Co0.3Tb0.36Dy0.64,,,
,Cubic Laves phase,706.45,433.3 °C,,,10.1016/j.jallcom.2006.01.120,TRUE,{'a': '0.7328 nm'},,,77.19 emu/g,Tb0.36Dy0.64(Fe0.80Co0.20)2,,,Fe1.6Co0.4Tb0.36Dy0.64,,,
,Cubic Laves phase,592.35,319.2 °C,,,10.1016/j.jallcom.2006.01.120,TRUE,{'a': '0.7346 nm'},,,79.69 emu/g,Tb0.36Dy0.64(Fe0.90Mn0.10)2,,,Mn0.2Fe1.8Tb0.36Dy0.64,,,
,Cubic Laves phase,570.85,297.7 °C,,,10.1016/j.jallcom.2006.01.120,TRUE,{'a': '0.7347 nm'},,,77.68 emu/g,Tb0.36Dy0.64(Fe0.85Mn0.15)2,,,Mn0.3Fe1.7Tb0.36Dy0.64,,,
,Cubic Laves phase,531.45,258.3 °C,,,10.1016/j.jallcom.2006.01.120,TRUE,{'a': '0.7349 nm'},,,71.85 emu/g,Tb0.36Dy0.64(Fe0.80Mn0.20)2,,,Mn0.4Fe1.6Tb0.36Dy0.64,,,
,ThCr2Si2,,,,,10.1016/S0925-8388(00)00587-9,TRUE,,,,,Tb(Ni0.5Co0.5)2Ge2,25.9,25.9 K,Co1Ni1Ge2.0Tb1,,,
,ThCr2Si2,,,,,10.1016/S0925-8388(00)00587-9,TRUE,,,,,Tb(Ni0.5Co0.5)2Ge2,9,9 K,Co1Ni1Ge2.0Tb1,,,
,,,,,,10.1016/j.jmmm.2003.11.100,TRUE,,,0.11 μB/U-atom,,U(Pt0.99Pd0.01)3,1.8,1.8 K,Pd0.03Pt2.97U1,,,
,,,,,,10.1016/j.jmmm.2003.11.100,TRUE,,,0.35 μB/U-atom,,U(Pt0.98Pd0.02)3,3.4,3.4 K,Pd0.06Pt2.94U1,,,
,,,,,,10.1016/j.jmmm.2003.11.100,TRUE,,,0.63 μB/U-atom,,U(Pt0.95Pd0.05)3,5.8,5.8 K,Pd0.15Pt2.85U1,,,
,,106,106 K,,,10.1016/S0921-4526(99)01714-7,TRUE,,,,,U0.2(La0.15Y0.85)0.8Te,,,Y0.68Te1La0.12U0.2,,,
,Monoclinic,,,,,10.1016/j.earscirev.2016.04.008,FALSE,,,,,Fe3(PO4)2·8H2O,12,12 K,H2.0O9.0P2.0Fe3.0,,B 2/m,
,,,,,,10.1016/S0921-4526(00)00395-1,TRUE,,,,,YBa2Cu3O6.4(H2O)1.2,395,395 K,H2.4O7.6Cu3.0Y1Ba2.0,,,
,Hexagonal,,,-175 K,-175,10.1016/j.matchemphys.2004.12.027,TRUE,"{'a': '0.6302', 'b': '1.0243'}",,5.55 μB per Co ion,0.02 μB per Co ion at 15 kOe,YBaCo4O7,,,O7.0Co4.0Y1Ba1,,P 63 mc (No. 186),
,Hexagonal,595,595 K,,,10.1016/j.jmmm.2010.02.035,TRUE,,,,,Zn0.95Mn0.05O (MH10),,,H10.0O1Mn0.05Zn0.95,,p63mc,1.79 x 10^-6 emu/g/Oe
2.3 kOe,CaCu5-type,563.15,290 °C,,,10.1016/j.jallcom.2021.160866,TRUE,,Hexagonal,,6.4 kG,Ce(Co0.92Fe0.08)4.4Cu0.6,,,Fe0.35Co4.05Cu0.6Ce1,6.1 kG,,
3.8 kOe,CaCu5-type,603.15,330 °C,,,10.1016/j.jallcom.2021.160866,TRUE,,Hexagonal,,6.8 kG,Ce(Co0.87Fe0.13)4.4Cu0.6,,,Fe0.57Co3.83Cu0.6Ce1,6.4 kG,,
4.1 kOe,CaCu5-type,628.15,355 °C,,,10.1016/j.jallcom.2021.160866,TRUE,,Hexagonal,,6.8 kG,Ce(Co0.85Fe0.15)4.4Cu0.6,,,Fe0.66Co3.74Cu0.6Ce1,6.5 kG,,
4.2 kOe,CaCu5-type,653.15,380 °C,,,10.1016/j.jallcom.2021.160866,TRUE,,Hexagonal,,7.4 kG,Ce(Co0.81Fe0.19)4.4Cu0.6,,,Fe0.84Co3.56Cu0.6Ce1,7.4 kG,,
,Tetragonal,,,65 K,65,10.1016/j.physb.2009.07.015,TRUE,,CaBe2Ge2-type,2.31 μB,,Ce(Pt0.9Ir0.1)2Si2,,,Si2.0Ce1Ir0.2Pt1.8,,,
,Tetragonal,,,73 K,73,10.1016/j.physb.2009.07.015,TRUE,,CaBe2Ge2-type,2.35 μB,,Ce(Pt0.8Ir0.2)2Si2,,,Si2.0Ce1Ir0.4Pt1.6,,,
,Amorphous,270,270 K,,,10.1016/j.jallcom.2019.153098,TRUE,,,1.85 μB (Fe),9.3 × 10^5 A/m,Ce13.5(Fe79.5)B7,,,B7.0Fe79.5Ce13.5,,,
,Amorphous,307,307 K,,,10.1016/j.jallcom.2019.153098,TRUE,,,,,Ce13.5(Fe76.5Co3)B7,,,B7.0Fe76.5Co3.0Ce13.5,,,
,Amorphous,345,345 K,,,10.1016/j.jallcom.2019.153098,TRUE,,,2.01 μB (Fe),,Ce13.5(Fe73.5Co6)B7,,,B7.0Fe73.5Co6.0Ce13.5,,,
,Amorphous,373,373 K,,,10.1016/j.jallcom.2019.153098,TRUE,,,,,Ce13.5(Fe70.5Co9)B7,,,B7.0Fe70.5Co9.0Ce13.5,,,
,Amorphous,403,403 K,,,10.1016/j.jallcom.2019.153098,TRUE,,,,,Ce13.5(Fe67.5Co12)B7,,,B7.0Fe67.5Co12.0Ce13.5,,,
,Cubic,,,22.5 K,22.5,10.1016/j.jallcom.2017.05.086,TRUE,,,2.36 μB,,Ce8Pd24(Al0.9Sn0.1),4.6,4.6 K,Al0.9Pd24.0Sn0.1Ce8.0,,Pm-3m,
,Cubic,,,17.2 K,17.2,10.1016/j.jallcom.2017.05.086,TRUE,,,2.38 μB,,Ce8Pd24(Al0.8Sn0.2),4.7,4.7 K,Al0.8Pd24.0Sn0.2Ce8.0,,Pm-3m,
,Cubic,,,29.1 K,29.1,10.1016/j.jallcom.2017.05.086,TRUE,,,2.45 μB,,Ce8Pd24(Al0.7Sn0.3),5,5.0 K,Al0.7Pd24.0Sn0.3Ce8.0,,Pm-3m,
,Cubic,,,14.6 K,14.6,10.1016/j.jallcom.2017.05.086,TRUE,,,2.44 μB,,Ce8Pd24(Al0.5Sn0.5),5.5,5.5 K,Al0.5Pd24.0Sn0.5Ce8.0,,Pm-3m,
,Cubic,,,13.5 K,13.5,10.1016/j.jallcom.2017.05.086,TRUE,,,2.35 μB,,Ce8Pd24(Al0.3Sn0.7),5.9,5.9 K,Al0.3Pd24.0Sn0.7Ce8.0,,Pm-3m,
,Cubic,,,19.7 K,19.7,10.1016/j.jallcom.2017.05.086,TRUE,,,2.41 μB,,Ce8Pd24(Al0.2Sn0.8),6.4,6.4 K,Al0.2Pd24.0Sn0.8Ce8.0,,Pm-3m,
,Cubic,,,19.9 K,19.9,10.1016/j.jallcom.2017.05.086,TRUE,,,2.42 μB,,Ce8Pd24(Al0.1Sn0.9),6.6,6.6 K,Al0.1Pd24.0Sn0.9Ce8.0,,Pm-3m,
,,,,,,10.1016/S0921-4526(99)01222-3,TRUE,,,,,CeCo(Ge0.25Si0.75)3,5.5,5.5 K,Si2.25Co1Ge0.75Ce1,,,
,,,,,,10.1016/S0921-4526(99)01222-3,TRUE,,,,,CeCo(Ge0.1Si0.9)3,4,4.0 K,Si2.7Co1Ge0.3Ce1,,,
,,,,,,10.1016/j.physb.2007.10.101,TRUE,,,,,CeRh(In0.9Hg0.1)5,2.6,2.6 K,Rh1In4.5Ce1Hg0.5,,,
,,,,,,10.1016/j.physb.2007.10.101,TRUE,,,,,CeRh(In0.8Hg0.2)5,4.5,4.5 K,Rh1In4.0Ce1Hg1,,,
,,,,,,10.1016/j.physb.2007.10.101,TRUE,,,,,CeIr(In0.75Hg0.25)5,8,8 K,In3.75Ce1Ir1Hg1.25,,,
,,6.5,6.5 K,,,10.1016/j.physb.2005.01.024,TRUE,,,,,CeRu2(Ge0.875Si0.125)2,8.8,8.8 K,Si0.25Ge1.75Ru2.0Ce1,,,
,,5.9,5.9 K,,,10.1016/j.physb.2005.01.024,TRUE,,,,,CeRu2(Ge0.75Si0.25)2,9.2,9.2 K,Si0.5Ge1.5Ru2.0Ce1,,,
,,,,,,10.1016/j.physb.2005.01.024,TRUE,,,,,CeRu2(Ge0.5Si0.5)2,10,10 K,Si1Ge1Ru2.0Ce1,,,
,,,,,,10.1016/S0921-4526(98)00975-2,TRUE,,,,,CeRu2(Si0.5Ge0.5)2,10,10 K,Si1Ge1Ru2.0Ce1,,,
,,3.5,3.5 K,,,10.1016/S0921-4526(98)00975-2,TRUE,,,,2 μB,CeRu2(Si0.3Ge0.7)2,,,Si0.6Ge1.4Ru2.0Ce1,,,
,Orthorhombic,,,,,10.1016/j.jssc.2012.01.048,TRUE,"{'a': '8.0508 Å', 'b': '8.3945 Å', 'c': '5.9532 Å'}",Pnnm,3.12 μB,,Co2(OH)(PO4)0.9(AsO4)0.1,64.1,64.1 K,H1O5.0P0.9Co2.0As0.1,,Pnnm (No. 58),
,Orthorhombic,,,,,10.1016/j.jssc.2012.01.048,TRUE,"{'a': '8.0979 Å', 'b': '8.4324 Å', 'c': '5.9661 Å'}",Pnnm,2.55 μB,,Co2(OH)(PO4)0.75(AsO4)0.25,56.2,56.2 K,H1O5.0P0.75Co2.0As0.25,,Pnnm (No. 58),
,Orthorhombic,,,,,10.1016/j.jssc.2012.01.048,TRUE,"{'a': '8.119 Å', 'b': '8.464 Å', 'c': '5.972 Å'}",Pnnm,2.23 μB,,Co2(OH)(PO4)0.5(AsO4)0.5,44.1,44.1 K,H1O5.0P0.5Co2.0As0.5,,Pnnm (No. 58),
,Orthorhombic,,,,,10.1016/j.jssc.2012.01.048,TRUE,"{'a': '8.2118 Å', 'b': '8.5340 Å', 'c': '6.0123 Å'}",Pnnm,3.11 μB,,Co2(OH)(PO4)0.25(AsO4)0.75,20.2,20.2 K,H1O5.0P0.25Co2.0As0.75,,Pnnm (No. 58),
,Orthorhombic,,,,,10.1016/j.jssc.2012.01.048,TRUE,"{'a': '8.2446 Å', 'b': '8.5666 Å', 'c': '6.0313 Å'}",Pnnm,3.22 μB,,Co2(OH)(PO4)0.1(AsO4)0.9,18.6,18.6 K,H1O5.0P0.1Co2.0As0.9,,Pnnm (No. 58),
,L21,600,600 K,,,10.1016/j.jallcom.2013.10.209,TRUE,{'a': '0.565 nm'},Cubic,,,Co2Cr(Ga0.5Si0.5),,,Si0.5Cr1Co2.0Ga0.5,,,
,Trigonal,64,64 K,53 K,53,10.1016/j.jssc.2006.04.001,TRUE,"{'a': '3.8226 Å', 'c': '5.9793 Å'}",Hexagonal NiAs-type,4.10 μB/Cr,,Cr1.27(Te0.75Se0.25)2,,,Cr1.27Se0.5Te1.5,,P-3m1,
,Trigonal,56,56 K,15 K,15,10.1016/j.jssc.2006.04.001,TRUE,"{'a': '3.8334 Å', 'c': '6.0102 Å'}",Hexagonal NiAs-type,4.40 μB/Cr,,Cr1.32(Te0.75Se0.25)2,,,Cr1.32Se0.5Te1.5,,P-3m1,
,Trigonal,82,82 K,111 K,111,10.1016/j.jssc.2006.04.001,TRUE,"{'a': '3.8430 Å', 'c': '6.0455 Å'}",Hexagonal NiAs-type,4.30 μB/Cr,,Cr1.36(Te0.75Se0.25)2,,,Cr1.36Se0.5Te1.5,,P-3m1,
,Trigonal,,,24 K,24,10.1016/j.jssc.2006.04.001,TRUE,"{'a': '7.6443 Å', 'c': '11.9717 Å'}",Hexagonal NiAs-type,4.27 μB/Cr,,Cr5.08(Te0.75Se0.25)8,,,Cr5.08Se2.0Te6.0,,P-3m1,
,Trigonal,16,16 K,-9 K,-9,10.1016/j.jssc.2006.04.001,TRUE,"{'a': '7.6747 Å', 'c': '12.0455 Å'}",Hexagonal NiAs-type,4.35 μB/Cr,,Cr5.28(Te0.75Se0.25)8,,,Cr5.28Se2.0Te6.0,,P-3m1,
,Trigonal,72,72 K,103 K,103,10.1016/j.jssc.2006.04.001,TRUE,"{'a': '7.6885 Å', 'c': '12.1088 Å'}",Hexagonal NiAs-type,4.28 μB/Cr,,Cr5.44(Te0.75Se0.25)8,,,Cr5.44Se2.0Te6.0,,P-3m1,
,Orthorhombic,,,-14 K,-14,10.1016/j.jssc.2014.11.004,TRUE,"{'a': '13.7364 Å', 'b': '9.2666 Å', 'c': '11.5678 Å'}",Pn21a,,,Cs2Cu1.1(VO)1.9(P2O7)2,,,O15.9P4.0V1.9Cu1.1Cs2.0,,Pn21a,
,3R-CuCrO2 delafossite,276,276 K,,,10.1016/j.jallcom.2014.06.127,TRUE,,Quasi-epitaxial growth along the c axis,,0.31 μB/Mn,Cu(Cr0.95Mn0.05)O2,,,O2.0Cr0.95Mn0.05Cu1,,,
,3R-CuCrO2 delafossite,285,285 K,,,10.1016/j.jallcom.2014.06.127,TRUE,,Quasi-epitaxial growth along the c axis,,1.24 μB/Mn,Cu(Cr0.85Mn0.15)O2,,,O2.0Cr0.85Mn0.15Cu1,,,
,,,,,,10.1016/S0921-4526(98)01296-4,TRUE,,,,,Cu(Ge0.98Si0.02)O3,5,5 K,O3.0Si0.02Cu1Ge0.98,,,
,Cubic,699,699 K,,,10.1016/j.jallcom.2006.08.366,TRUE,,MgCu2-type (C15),,,Dy(Co0.95Fe0.05)2,,,Fe0.1Co1.9Dy1,,Fd3m,
,Cubic,714,714 K,,,10.1016/j.jallcom.2006.08.366,TRUE,,MgCu2-type (C15),,,Dy(Co0.9Fe0.1)2,,,Fe0.2Co1.8Dy1,,Fd3m,
,Cubic,692,692 K,,,10.1016/j.jallcom.2006.08.366,TRUE,,MgCu2-type (C15),,,Dy(Co0.7Fe0.3)2,,,Fe0.6Co1.4Dy1,,Fd3m,
,Cubic,682,682 K,,,10.1016/j.jallcom.2006.08.366,TRUE,,MgCu2-type (C15),,,Dy(Co0.5Fe0.5)2,,,Fe1Co1Dy1,,Fd3m,
,Cubic,523,523 K,,,10.1016/j.jallcom.2006.08.366,TRUE,,MgCu2-type (C15),,,Dy(Co0.3Fe0.7)2,,,Fe1.4Co0.6Dy1,,Fd3m,
,Cubic,718,718 K,,,10.1016/j.jallcom.2006.08.366,TRUE,,MgCu2-type (C15),,,Dy(Co0.2Fe0.8)2,,,Fe1.6Co0.4Dy1,,Fd3m,
,Cubic,164,164 K,162.4 K,162.4,10.1016/j.jallcom.2012.10.137,TRUE,{'a': '7.191 Å'},C15 MgCu2-type,,,Dy(Co0.98Mn0.02)2,,,Mn0.04Co1.96Dy1,,,
,Cubic,174,174 K,173.5 K,173.5,10.1016/j.jallcom.2012.10.137,TRUE,{'a': '7.195 Å'},C15 MgCu2-type,,,Dy(Co0.96Mn0.04)2,,,Mn0.08Co1.92Dy1,,,
,Cubic,192,192 K,190.5 K,190.5,10.1016/j.jallcom.2012.10.137,TRUE,{'a': '7.200 Å'},C15 MgCu2-type,,,Dy(Co0.94Mn0.06)2,,,Mn0.12Co1.88Dy1,,,
,Cubic,204,204 K,202.2 K,202.2,10.1016/j.jallcom.2012.10.137,TRUE,{'a': '7.206 Å'},C15 MgCu2-type,,,Dy(Co0.92Mn0.08)2,,,Mn0.16Co1.84Dy1,,,
,Cubic,220,220 K,217.2 K,217.2,10.1016/j.jallcom.2012.10.137,TRUE,{'a': '7.210 Å'},C15 MgCu2-type,,,Dy(Co0.90Mn0.10)2,,,Mn0.2Co1.8Dy1,,,
,"Cubic, MgCu2-type",625,625 K,,,10.1016/j.jallcom.2007.12.044,TRUE,{'a': '7.284 Å'},Fd3m,,,Dy(Fe0.4Co0.6),,,Fe0.4Co0.6Dy1,,Fd3m,
,"Cubic, MgCu2-type",332,332 K,,,10.1016/j.jallcom.2007.12.044,TRUE,{'a': '7.206 Å'},Fd3m,,,Dy(Fe0.4Co0.0Ni0.6),,,Fe0.4Co0.0Ni0.6Dy1,,Fd3m,
,Cubic,371.5,"361, 382",,,10.1016/j.jallcom.2004.09.025,TRUE,,Fd3m,,,Dy(Mn0.4Fe0.6)2,,,Mn0.8Fe1.2Dy1,,Fd3m,
,Cubic,301,301,,,10.1016/j.jallcom.2004.09.025,TRUE,,Fd3m,,,Dy(Mn0.35Al0.05Fe0.6)2,,,Al0.1Mn0.7Fe1.2Dy1,,Fd3m,
,Cubic,276,276,,,10.1016/j.jallcom.2004.09.025,TRUE,,Fd3m,,,Dy(Mn0.3Al0.1Fe0.6)2,231,231,Al0.2Mn0.6Fe1.2Dy1,,Fd3m,
,Cubic,245,245,,,10.1016/j.jallcom.2004.09.025,TRUE,,Fd3m,,,Dy(Mn0.25Al0.15Fe0.6)2,,,Al0.3Mn0.5Fe1.2Dy1,,Fd3m,
,Cubic,229,229,,,10.1016/j.jallcom.2004.09.025,TRUE,,Fd3m,,,Dy(Mn0.2Al0.2Fe0.6)2,178,178,Al0.4Mn0.4Fe1.2Dy1,,Fd3m,
,Cubic,181,181,,,10.1016/j.jallcom.2004.09.025,TRUE,,Fd3m,,,Dy(Mn0.1Al0.3Fe0.6)2,187,187,Al0.6Mn0.2Fe1.2Dy1,,Fd3m,
,Cubic,173,173,,,10.1016/j.jallcom.2004.09.025,TRUE,,Fd3m,,,Dy(Mn0.05Al0.35Fe0.6)2,195,195,Al0.7Mn0.1Fe1.2Dy1,,Fd3m,
,Cubic,158,158,,,10.1016/j.jallcom.2004.09.025,TRUE,,Fd3m,,,Dy(Mn0.8Fe0.2)2,,,Mn1.6Fe0.4Dy1,,Fd3m,
,Cubic,197,197,,,10.1016/j.jallcom.2004.09.025,TRUE,,Fd3m,,,Dy(Mn0.7Fe0.3)2,,,Mn1.4Fe0.6Dy1,,Fd3m,
,Cubic,344,344,,,10.1016/j.jallcom.2004.09.025,TRUE,,Fd3m,,,Dy(Mn0.5Fe0.5)2,,,Mn1Fe1Dy1,,Fd3m,
,Cubic,457,457,,,10.1016/j.jallcom.2004.09.025,TRUE,,Fd3m,,,Dy(Mn0.3Fe0.7)2,,,Mn0.6Fe1.4Dy1,,Fd3m,
,Cubic,514,514,,,10.1016/j.jallcom.2004.09.025,TRUE,,Fd3m,,,Dy(Mn0.2Fe0.8)2,,,Mn0.4Fe1.6Dy1,,Fd3m,
,Cubic,576,576,,,10.1016/j.jallcom.2004.09.025,TRUE,,Fd3m,,,Dy(Mn0.1Fe0.9)2,,,Mn0.2Fe1.8Dy1,,Fd3m,
,Cubic,635,635,,,10.1016/j.jallcom.2004.09.025,TRUE,,Fd3m,,,Dy(Fe)2,,,Fe2.0Dy1,,Fd3m,
,Cubic,341,341 K,,,10.1016/j.jallcom.2007.04.245,TRUE,{'a': '7.382 Å'},MgCu2-type (C15),,,Dy(Mn0.4Fe0.6)2,,,Mn0.8Fe1.2Dy1,,Fd3m,
,Cubic,619,619 K,,,10.1016/j.jallcom.2007.04.245,TRUE,,MgCu2-type (C15),,,Dy(Mn0.1Co0.3Fe0.6)2,,,Mn0.2Fe1.2Co0.6Dy1,,Fd3m,
,Cubic,695,695 K,,,10.1016/j.jallcom.2007.04.245,TRUE,,MgCu2-type (C15),,,Dy(Co0.4Fe0.6)2,,,Fe1.2Co0.8Dy1,,Fd3m,
,ThMn12-type,507,507 K,,,10.1016/S0925-8388(97)00116-3,TRUE,"{'a': '0.8488 nm', 'c': '0.4792 nm'}",Tetragonal,,"73.5 emu/g at 5 K, 92.4 emu/g at 300 K",Er(Fe1.0)11.35Nb0.65,,,Fe11.35Nb0.65Er1,,I4/mmm,
,ThMn12-type,628,628 K,,,10.1016/S0925-8388(97)00116-3,TRUE,"{'a': '0.8488 nm', 'c': '0.4784 nm'}",Tetragonal,,"77.8 emu/g at 5 K, 95.2 emu/g at 300 K",Er(Fe0.9Co0.1)11.35Nb0.65,,,Fe10.21Co1.14Nb0.65Er1,,I4/mmm,
,ThMn12-type,741,741 K,,,10.1016/S0925-8388(97)00116-3,TRUE,"{'a': '0.8473 nm', 'c': '0.4777 nm'}",Tetragonal,,"82.0 emu/g at 5 K, 105.8 emu/g at 300 K",Er(Fe0.8Co0.2)11.35Nb0.65,,,Fe9.08Co2.27Nb0.65Er1,,I4/mmm,
,ThMn12-type,827,827 K,,,10.1016/S0925-8388(97)00116-3,TRUE,"{'a': '0.8470 nm', 'c': '0.4770 nm'}",Tetragonal,,"79.5 emu/g at 5 K, 100.5 emu/g at 300 K",Er(Fe0.7Co0.3)11.35Nb0.65,,,Fe7.94Co3.4Nb0.65Er1,,I4/mmm,
,ThMn12-type,904,904 K,,,10.1016/S0925-8388(97)00116-3,TRUE,"{'a': '0.8468 nm', 'c': '0.4764 nm'}",Tetragonal,,"76.0 emu/g at 5 K, 100.1 emu/g at 300 K",Er(Fe0.6Co0.4)11.35Nb0.65,,,Fe6.81Co4.54Nb0.65Er1,,I4/mmm,
,"fcc, bcc",578,"493 K (fcc), 663 K (bcc)",,,10.1016/j.jallcom.2020.156109,FALSE,,,,,FeCoNi(Cu1.0Al)x,,,Al1Fe1Co1Ni1Cu1,,,
,Cubic,802,802,,,10.1016/j.jallcom.2006.06.089,TRUE,{'a': '7.3826'},MgCu2-type,,,Gd(Fe0.9Co0.1)2,,,Fe1.8Co0.2Gd1,,Fd3m,
,Cubic,759,759,,,10.1016/j.jallcom.2006.06.089,TRUE,{'a': '7.3818'},MgCu2-type,,,Gd(Fe0.8Co0.2)2,,,Fe1.6Co0.4Gd1,,Fd3m,
,Cubic,799,799,,,10.1016/j.jallcom.2006.06.089,TRUE,{'a': '7.3768'},MgCu2-type,,,Gd(Fe0.7Co0.3)2,,,Fe1.4Co0.6Gd1,,Fd3m,
,Cubic,762,762,,,10.1016/j.jallcom.2006.06.089,TRUE,{'a': '7.3613'},MgCu2-type,,,Gd(Fe0.6Co0.4)2,,,Fe1.2Co0.8Gd1,,Fd3m,
,Cubic,789,789,,,10.1016/j.jallcom.2006.06.089,TRUE,{'a': '7.3475'},MgCu2-type,,,Gd(Fe0.5Co0.5)2,,,Fe1Co1Gd1,,Fd3m,
,Cubic,756,756,,,10.1016/j.jallcom.2006.06.089,TRUE,{'a': '7.3333'},MgCu2-type,,,Gd(Fe0.4Co0.6)2,,,Fe0.8Co1.2Gd1,,Fd3m,
,Cubic,757,757,,,10.1016/j.jallcom.2006.06.089,TRUE,{'a': '7.3202'},MgCu2-type,,,Gd(Fe0.3Co0.7)2,,,Fe0.6Co1.4Gd1,,Fd3m,
,Cubic,664,664,,,10.1016/j.jallcom.2006.06.089,TRUE,{'a': '7.3021'},MgCu2-type,,,Gd(Fe0.2Co0.8)2,,,Fe0.4Co1.6Gd1,,Fd3m,
,Cubic,562,562,,,10.1016/j.jallcom.2006.06.089,TRUE,{'a': '7.2838'},MgCu2-type,,,Gd(Fe0.1Co0.9)2,,,Fe0.2Co1.8Gd1,,Fd3m,
,Cubic,,,50.0 K,50,10.1016/j.jallcom.2021.158958,TRUE,"{'a': '10.5 Å', 'b': '10.5 Å', 'c': '10.5 Å'}",Face-centered cubic,7.44 μB/ion,,Gd2(Mo0.95Mn0.05)2O7,,,O7.0Mn0.1Mo1.9Gd2.0,,Fd-3m,
,Cubic,,,8 K,8,10.1016/j.jallcom.2021.158958,TRUE,"{'a': '10.5 Å', 'b': '10.5 Å', 'c': '10.5 Å'}",Face-centered cubic,7.93 μB/ion,,Gd2(Mo0.90Mn0.10)2O7,,,O7.0Mn0.2Mo1.8Gd2.0,,Fd-3m,
,Cubic,,,-8.0 K,-8,10.1016/j.jallcom.2021.158958,TRUE,"{'a': '10.4 Å', 'b': '10.4 Å', 'c': '10.4 Å'}",Face-centered cubic,10.315 μB/ion,,Ho2(Mo0.95Mn0.05)2O7,,,O7.0Mn0.1Mo1.9Ho2.0,,Fd-3m,
,Cubic,,,-10.2 K,-10.2,10.1016/j.jallcom.2021.158958,TRUE,"{'a': '10.4 Å', 'b': '10.4 Å', 'c': '10.4 Å'}",Face-centered cubic,11.012 μB/ion,,Ho2(Mo0.90Mn0.10)2O7,,,O7.0Mn0.2Mo1.8Ho2.0,,Fd-3m,
,Monoclinic,517,517 K,,,10.1016/S0925-8388(98)00461-7,TRUE,"{'a': '10.6041 Å', 'b': '8.5388 Å', 'c': '9.7007 Å'}",,38.74 μB,103.6 Am2/kg,Gd3(Fe0.989Ti0.011)29,,,Ti0.32Fe28.68Gd3.0,,P21/c,
,Monoclinic,527,527 K,,,10.1016/S0925-8388(98)00461-7,TRUE,"{'a': '10.6041 Å', 'b': '8.5388 Å', 'c': '9.7007 Å'}",,38.10 μB,102.0 Am2/kg,Gd3(Fe0.978Ti0.022)29,,,Ti0.64Fe28.36Gd3.0,,P21/c,
,Monoclinic,538,538 K,,,10.1016/S0925-8388(98)00461-7,TRUE,"{'a': '10.6041 Å', 'b': '8.5388 Å', 'c': '9.7007 Å'}",,35.17 μB,94.3 Am2/kg,Gd3(Fe0.966Ti0.034)29,,,Ti0.99Fe28.01Gd3.0,,P21/c,
,Monoclinic and Orthorhombic,295,295 K,,,10.1016/j.jallcom.2007.06.060,TRUE,"{'a': '7.5730 Å', 'b': '14.6675 Å', 'c': '7.6857 Å'}",Monoclinic,,,Gd5(Si1.985Ge1.985)Ga0.03,,,Si1.99Ga0.03Ge1.99Gd5.0,,P1121/a,
,Orthorhombic,295,295 K,,,10.1016/j.jallcom.2007.06.060,TRUE,"{'a': '7.4846 Å', 'b': '14.7736 Å', 'c': '7.7667 Å'}",Orthorhombic,,,Gd5(Si1.975Ge1.975)Ga0.05,,,Si1.98Ga0.05Ge1.98Gd5.0,,Pnma,
,Orthorhombic,295,295 K,,,10.1016/j.jallcom.2007.06.060,TRUE,"{'a': '7.4691 Å', 'b': '14.7573 Å', 'c': '7.7518 Å'}",Orthorhombic,,,Gd5(Si1.935Ge1.935)Ga0.13,,,Si1.94Ga0.13Ge1.94Gd5.0,,Pnma,
,Crystalline,195,195 K,,,10.1016/j.jallcom.2014.04.014,TRUE,,,,,La(Fe0.88Si0.12)13,,,Si1.56Fe11.44La1,,,
,Amorphous,194,194 K,,,10.1016/j.jnoncrysol.2017.10.010,TRUE,,,,200.6 emu/g,Gd75(Fe0.25Co0.75)25,,,Fe6.25Co18.75Gd75.0,,,
,Amorphous,203,203 K,,,10.1016/j.jnoncrysol.2017.10.010,TRUE,,,,207.8 emu/g,Gd75(Fe0.5Co0.5)25,,,Fe12.5Co12.5Gd75.0,,,
,Amorphous,223,223 K,,,10.1016/j.jnoncrysol.2017.10.010,TRUE,,,,207.2 emu/g,Gd75(Fe0.75Co0.25)25,,,Fe18.75Co6.25Gd75.0,,,
,Laves phase,105,105 K,,,10.1016/j.jallcom.2005.06.066,TRUE,,,,,GdFe0.3(Al0.95B0.05)1.7,,,B0.09Al1.61Fe0.3Gd1,,,
,,230,230.0 K,,,10.1016/j.physb.2021.413055,TRUE,,,,,La0.225Pr0.4(Ca0.95Sr0.05)0.375MnO3,,,O3.0Ca0.36Mn1Sr0.02La0.23Pr0.4,,,
,,238.8,238.8 K,,,10.1016/j.physb.2021.413055,TRUE,,,,,La0.225Pr0.4(Ca0.90Sr0.10)0.375MnO3,,,O3.0Ca0.34Mn1Sr0.04La0.23Pr0.4,,,
,Orthorhombic,165,165 K,,,10.1016/S0022-4596(03)00173-7,TRUE,"{'a': '5.4650 Å', 'b': '7.7394 Å', 'c': '5.4795 Å'}",Pnma,3.41 μB,,La0.7(Ca0.2Cd0.1)MnO3,,,O3.0Ca0.2Mn1Cd0.1La0.7,,Pnma,
,Orthorhombic,105,105 K,,,10.1016/S0022-4596(03)00173-7,TRUE,"{'a': '5.4616 Å', 'b': '7.7418 Å', 'c': '5.4715 Å'}",Pnma,3.14 μB,,La0.7(Ca0.1Cd0.2)MnO3,,,O3.0Ca0.1Mn1Cd0.2La0.7,,Pnma,
,Pseudocubic,315,315K,,,10.1016/j.ceramint.2017.03.040,TRUE,{'a': '3.8693'},Cubic,,,La0.8Sr0.08(Ca0.55Ba0.45)0.12MnO3,,,O3.0Ca0.07Mn1Sr0.08Ba0.05La0.8,,,
,Pseudocubic,290,290K,,,10.1016/j.ceramint.2017.03.040,TRUE,{'a': '3.8681'},Cubic,,124 emu/g at 150K and 2.0T,La0.7Bi0.1Sr0.08(Ca0.55Ba0.45)0.12MnO3,,,O3.0Ca0.07Mn1Sr0.08Ba0.05La0.7Bi0.1,,,
,Pseudocubic,140,140K,,,10.1016/j.ceramint.2017.03.040,TRUE,{'a': '3.8615'},Cubic,,,La0.5Bi0.3Sr0.08(Ca0.55Ba0.45)0.12MnO3,,,O3.0Ca0.07Mn1Sr0.08Ba0.05La0.5Bi0.3,,,
,Tetragonal,139,136-142 K,,,10.1016/j.jallcom.2006.06.007,TRUE,"{'a': '3.9008', 'c': '20.6134'}",,,,La1.4(Sr0.8Ba0.2)1.6Mn2O7,,,O7.0Mn2.0Sr1.28Ba0.32La1.4,,I4/mmm,
,Tetragonal,94,94 K,,,10.1016/j.jallcom.2006.06.007,TRUE,"{'a': '3.9008', 'c': '20.6134'}",,,,La1.4(Sr0.4Ba0.6)1.6Mn2O7,,,O7.0Mn2.0Sr0.64Ba0.96La1.4,,I4/mmm,
,Tetragonal,161,161 K,,,10.1016/j.jallcom.2006.06.007,TRUE,"{'a': '3.8697', 'c': '20.3005'}",,,,La1.4(Sr1.6)Mn2O7,,,O7.0Mn2.0Sr1.6La1.4,,I4/mmm,
640 Oe,Cubic,34,34 K,44.5 K,44.5,10.1016/j.jallcom.2020.154613,TRUE,{'a': '7.9810 Å'},,3.44 μB/f.u.,2.29 μB/f.u.,Nd(Al0.95Fe0.05)2,,,Al1.9Fe0.1Nd1,,Fd3̄m,
1700 Oe,Cubic,12,12 K,27 K,27,10.1016/j.jallcom.2020.154613,TRUE,{'a': '7.9589 Å'},,3.5 μB/f.u.,1.98 μB/f.u.,Nd(Al0.9Fe0.1)2,,,Al1.8Fe0.2Nd1,,Fd3̄m,
6300 Oe,Cubic,25,25 K,72 K,72,10.1016/j.jallcom.2020.154613,TRUE,{'a': '7.9051 Å'},,3.45 μB/f.u.,2.26 μB/f.u.,Nd(Al0.8Fe0.2)2,,,Al1.6Fe0.4Nd1,,Fd3̄m,
,Orthorhombic,,,-7.45,-7.45,10.1016/j.jallcom.2005.04.072,TRUE,"{'a': '0.38542', 'b': '0.39197', 'c': '1.1688'}",Orthorhombic,2.56,,Pr(Ba0.9Sr0.1)2Cu3O7,18.8,18.8,O7.0Cu3.0Sr0.2Ba1.8Pr1,,,0.0015
,Orthorhombic,,,-10.25,-10.25,10.1016/j.jallcom.2005.04.072,TRUE,"{'a': '0.38560', 'b': '0.39069', 'c': '1.1663'}",Orthorhombic,2.35,,Pr(Ba0.8Sr0.2)2Cu3O7,19.8,19.8,O7.0Cu3.0Sr0.4Ba1.6Pr1,,,0.0023
,Orthorhombic,,,-13.58,-13.58,10.1016/j.jallcom.2005.04.072,TRUE,"{'a': '0.38720', 'b': '0.38727', 'c': '1.1656'}",Orthorhombic,2.72,,Pr(Ba0.7Sr0.3)2Cu3O7,20.6,20.6,O7.0Cu3.0Sr0.6Ba1.4Pr1,,,0.0007
,Orthorhombic,,,-13.07,-13.07,10.1016/j.jallcom.2005.04.072,TRUE,"{'a': '0.38644', 'b': '0.38698', 'c': '1.1625'}",Orthorhombic,2.64,,Pr(Ba0.6Sr0.4)2Cu3O7,18.8,18.8,O7.0Cu3.0Sr0.8Ba1.2Pr1,,,0.0006
,Orthorhombic,,,-17.32,-17.32,10.1016/j.jallcom.2005.04.072,TRUE,"{'a': '0.38638', 'b': '0.38690', 'c': '1.1628'}",Orthorhombic,2.93,,Pr(Ba0.5Sr0.5)2Cu3O7,16.2,16.2,O7.0Cu3.0Sr1Ba1Pr1,,,0.0007
865 kA/m,2:14:1 phase and α-Fe,550,550 K,,,10.1016/j.jallcom.2018.07.057,TRUE,{'c': '12.133 nm'},Nanocrystalline,,,Nd0.8(Dy0.75Ce0.25)0.2Fe82.5B6Zr1.5,,,B6.0Fe82.5Zr1.5Ce0.05Nd0.8Dy0.15,,,
833 kA/m,2:14:1 phase and α-Fe,535,535 K,,,10.1016/j.jallcom.2018.07.057,TRUE,{'c': '12.138 nm'},Nanocrystalline,,,Nd0.8(Dy0.2Ce0.8)0.2Fe82.5B6Zr1.5,,,B6.0Fe82.5Zr1.5Ce0.16Nd0.8Dy0.04,,,
,Trigonal,,,,,10.1016/j.jcrysgro.2010.05.013,TRUE,,,,,Nd0.9Dy0.1Fe3(BO3)4,31,31 K,B4.0O12.0Fe3.0Nd0.9Dy0.1,,,
,Trigonal,,,,,10.1016/j.jcrysgro.2010.05.013,TRUE,,,,,Nd0.75Dy0.25Fe3(BO3)4,31,31 K,B4.0O12.0Fe3.0Nd0.75Dy0.25,,,
,Trigonal,,,,,10.1016/j.jcrysgro.2010.05.013,TRUE,,,,,NdFe3(BO3)4,32,32 K,B4.0O12.0Fe3.0Nd1,,,
,Th2Zn17-type,1160,1160,,,10.1016/j.jallcom.2003.10.011,FALSE,"{'a': '8.5778', 'b': '8.5778', 'c': '12.5295'}",R-3m,,,Nd2(Co0.9Fe0.1)17,,,Fe1.7Co15.3Nd2.0,,R-3m,
,Th2Zn17-type,1090,1090,,,10.1016/j.jallcom.2003.10.011,FALSE,"{'a': '8.5787', 'b': '8.5787', 'c': '12.4837'}",R-3m,,,Nd2(Co0.7Fe0.3)17,,,Fe5.1Co11.9Nd2.0,,R-3m,
,Th2Zn17-type,980,980,,,10.1016/j.jallcom.2003.10.011,FALSE,"{'a': '8.5869', 'b': '8.5869', 'c': '12.4603'}",R-3m,,,Nd2(Co0.5Fe0.5)17,,,Fe8.5Co8.5Nd2.0,,R-3m,
,Th2Zn17-type,820,820,,,10.1016/j.jallcom.2003.10.011,FALSE,"{'a': '8.5798', 'b': '8.5798', 'c': '12.5031'}",R-3m,,,Nd2(Co0.3Fe0.7)17,,,Fe11.9Co5.1Nd2.0,,R-3m,
,Th2Zn17-type,550,550,,,10.1016/j.jallcom.2003.10.011,FALSE,"{'a': '8.5778', 'b': '8.5778', 'c': '12.5295'}",R-3m,,,Nd2(Co0.1Fe0.9)17,,,Fe15.3Co1.7Nd2.0,,R-3m,
,Th2Zn17-type,436,436,,,10.1016/j.jallcom.2003.10.011,FALSE,"{'a': '8.6485', 'b': '8.6485', 'c': '12.4319'}",R-3m,,,Nd2(Co0.9Fe0.1)12.3Cr4.7,,,Cr4.7Fe1.23Co11.07Nd2.0,,R-3m,
,Th2Zn17-type,524,524,,,10.1016/j.jallcom.2003.10.011,FALSE,"{'a': '8.6405', 'b': '8.6405', 'c': '12.4389'}",R-3m,,,Nd2(Co0.8Fe0.2)12.7Cr4.3,,,Cr4.3Fe2.54Co10.16Nd2.0,,R-3m,
,Th2Zn17-type,577,577,,,10.1016/j.jallcom.2003.10.011,FALSE,"{'a': '8.6568', 'b': '8.6568', 'c': '12.4401'}",R-3m,,,Nd2(Co0.7Fe0.3)13Cr4,,,Cr4.0Fe3.9Co9.1Nd2.0,,R-3m,
,Th2Zn17-type,607,607,,,10.1016/j.jallcom.2003.10.011,FALSE,"{'a': '8.6330', 'b': '8.6330', 'c': '12.4462'}",R-3m,,,Nd2(Co0.6Fe0.4)13.3Cr3.7,,,Cr3.7Fe5.32Co7.98Nd2.0,,R-3m,
,Th2Zn17-type,619,619,,,10.1016/j.jallcom.2003.10.011,FALSE,"{'a': '8.6219', 'b': '8.6219', 'c': '12.4502'}",R-3m,,,Nd2(Co0.5Fe0.5)13.7Cr3.3,,,Cr3.3Fe6.85Co6.85Nd2.0,,R-3m,
,Th2Zn17-type,614,614,,,10.1016/j.jallcom.2003.10.011,FALSE,"{'a': '8.6235', 'b': '8.6235', 'c': '12.4550'}",R-3m,,,Nd2(Co0.4Fe0.6)14Cr3,,,Cr3.0Fe8.4Co5.6Nd2.0,,R-3m,
,Th2Zn17-type,601,601,,,10.1016/j.jallcom.2003.10.011,FALSE,"{'a': '8.6305', 'b': '8.6305', 'c': '12.4578'}",R-3m,,,Nd2(Co0.3Fe0.7)14.3Cr2.7,,,Cr2.7Fe10.01Co4.29Nd2.0,,R-3m,
,Th2Zn17-type,554,554,,,10.1016/j.jallcom.2003.10.011,FALSE,"{'a': '8.6195', 'b': '8.6195', 'c': '12.4616'}",R-3m,,,Nd2(Co0.2Fe0.8)14.7Cr2.3,,,Cr2.3Fe11.76Co2.94Nd2.0,,R-3m,
,,823.15,550 °C,,,10.1016/j.jallcom.2019.153103,TRUE,"{'a': '8.4671', 'c': '12.2103'}",,,,Sm(Co0.76Fe0.12Cu0.09Zr0.03)7,,,Fe0.84Co5.32Cu0.63Zr0.21Sm1,,,
,ThMn12,800,800 K,,,10.1016/j.jallcom.2020.158477,TRUE,{'a': '0.842 nm'},Tetragonal,,1.84 T,Sm1.1(Fe0.8Co0.2)12,,,Fe9.6Co2.4Sm1.1,,,
,ThMn12,750,750 K,,,10.1016/j.jallcom.2020.158477,TRUE,{'a': '0.846 nm'},Tetragonal,,1.63 T,Sm1.1(Fe0.8Co0.2)11.6Ti0.4,,,Ti0.4Fe9.28Co2.32Sm1.1,,,
,ThMn12,730,730 K,,,10.1016/j.jallcom.2020.158477,TRUE,{'a': '0.848 nm'},Tetragonal,,1.55 T,Sm1.1(Fe0.8Co0.2)11.2Ti0.6,,,Ti0.6Fe8.96Co2.24Sm1.1,,,
,"Nd3(Fe,Ti)29-type",736,736 K,,,10.1016/S0925-8388(03)00065-3,TRUE,"{'a': '10.518', 'b': '8.482', 'c': '9.661'}",Monoclinic,"40.3 μB/f.u. (5 K), 36.3 μB/f.u. (293 K)",,Sm3(Fe0.6Co0.4)24.5Cr4.5,,,Cr4.5Fe14.7Co9.8Sm3.0,,A2/m,
,"Nd3(Fe,Ti)29-type",688,688 K,,,10.1016/S0925-8388(03)00065-3,TRUE,"{'a': '10.510', 'b': '8.466', 'c': '9.625'}",Monoclinic,"30.7 μB/f.u. (5 K), 28.9 μB/f.u. (293 K)",,Sm3(Fe0.5Co0.5)24Cr5,,,Cr5.0Fe12.0Co12.0Sm3.0,,A2/m,
,"Nd3(Fe,Ti)29-type",663,663 K,,,10.1016/S0925-8388(03)00065-3,TRUE,"{'a': '10.490', 'b': '8.458', 'c': '9.610'}",Monoclinic,"25.5 μB/f.u. (5 K), 24.4 μB/f.u. (293 K)",,Sm3(Fe0.4Co0.6)23.5Cr5.5,,,Cr5.5Fe9.4Co14.1Sm3.0,,A2/m,
,"Nd3(Fe,Ti)29-type",607,607 K,,,10.1016/S0925-8388(03)00065-3,TRUE,"{'a': '10.464', 'b': '8.458', 'c': '9.605'}",Monoclinic,"21.0 μB/f.u. (5 K), 20.3 μB/f.u. (293 K)",,Sm3(Fe0.3Co0.7)23Cr6,,,Cr6.0Fe6.9Co16.1Sm3.0,,A2/m,
,"Nd3(Fe,Ti)29-type",566,566 K,,,10.1016/S0925-8388(03)00065-3,TRUE,"{'a': '10.456', 'b': '8.455', 'c': '9.602'}",Monoclinic,"18.4 μB/f.u. (5 K), 17.4 μB/f.u. (293 K)",,Sm3(Fe0.2Co0.8)22.5Cr6.5,,,Cr6.5Fe4.5Co18.0Sm3.0,,A2/m,
,"Nd3(Fe,Ti)29-type",440,440 K,,,10.1016/S0925-8388(03)00065-3,TRUE,"{'a': '10.436', 'b': '8.418', 'c': '9.578'}",Monoclinic,"14.7 μB/f.u. (5 K), 12.0 μB/f.u. (293 K)",,Sm3(Fe0.1Co0.9)22Cr7,,,Cr7.0Fe2.2Co19.8Sm3.0,,A2/m,
5692.5 Oe,Hexagonal,943.15,670°C,,,10.1016/j.ceramint.2016.03.078,TRUE,"{'a': '5.8746 Å', 'c': '22.9966 Å'}",Hexagonal,,60.6 emu/g,Sr0.85La0.15(MnZr)0.0Fe12O19,,,O19.0Mn0.0Fe12.0Sr0.85Zr0.0La0.15,34.3 emu/g,,
3990 Oe,Hexagonal,851.15,578°C,,,10.1016/j.ceramint.2016.03.078,TRUE,"{'a': '5.8776 Å', 'c': '23.0359 Å'}",Hexagonal,,61.7 emu/g,Sr0.85La0.15(MnZr)0.25Fe11.5O19,,,O19.0Mn0.25Fe11.5Sr0.85Zr0.25La0.15,32.8 emu/g,,
3050 Oe,Hexagonal,843.15,570°C,,,10.1016/j.ceramint.2016.03.078,TRUE,"{'a': '5.8891 Å', 'c': '23.1047 Å'}",Hexagonal,,58.5 emu/g,Sr0.85La0.15(MnZr)0.5Fe11O19,,,O19.0Mn0.5Fe11.0Sr0.85Zr0.5La0.15,30.4 emu/g,,
2260 Oe,Hexagonal,798.15,525°C,,,10.1016/j.ceramint.2016.03.078,TRUE,"{'a': '5.8849 Å', 'c': '23.0711 Å'}",Hexagonal,,56.3 emu/g,Sr0.85La0.15(MnZr)0.75Fe10.5O19,,,O19.0Mn0.75Fe10.5Sr0.85Zr0.75La0.15,28.3 emu/g,,
1669.2 Oe,Hexagonal,788.15,515°C,,,10.1016/j.ceramint.2016.03.078,TRUE,"{'a': '5.8965 Å', 'c': '23.1102 Å'}",Hexagonal,,55.2 emu/g,Sr0.85La0.15(MnZr)1.0Fe10O19,,,O19.0Mn1Fe10.0Sr0.85Zr1La0.15,27.1 emu/g,,
2.857 kOe,Hexagonal,852,852 K,,,10.1016/j.jallcom.2019.152830,TRUE,"{'a': '5.88 Å', 'c': '43.32 Å'}",Hexagonal,1.50 μB,6.39 emu/g,Sr2NiMnFe11.5(TiCo)0.25O22,,,O22.0Ti0.25Mn1Fe11.5Co0.25Ni1Sr2.0,3.67 emu/g,R-3m (No. 166),
1.985 kOe,Hexagonal,893,893 K,,,10.1016/j.jallcom.2019.152830,TRUE,"{'a': '5.88 Å', 'c': '43.32 Å'}",Hexagonal,2.75 μB,11.73 emu/g,Sr2NiMnFe11(TiCo)0.5O22,,,O22.0Ti0.5Mn1Fe11.0Co0.5Ni1Sr2.0,6.36 emu/g,R-3m (No. 166),
0.931 kOe,Hexagonal,845,845 K,,,10.1016/j.jallcom.2019.152830,TRUE,"{'a': '5.88 Å', 'c': '43.32 Å'}",Hexagonal,2.43 μB,10.37 emu/g,Sr2NiMnFe10.5(TiCo)0.75O22,,,O22.0Ti0.75Mn1Fe10.5Co0.75Ni1Sr2.0,4.75 emu/g,R-3m (No. 166),
0.763 kOe,Hexagonal,820,820 K,,,10.1016/j.jallcom.2019.152830,TRUE,"{'a': '5.88 Å', 'c': '43.32 Å'}",Hexagonal,1.50 μB,6.44 emu/g,Sr2NiMnFe10(TiCo)1O22,,,O22.0Ti1Mn1Fe10.0Co1Ni1Sr2.0,2.72 emu/g,R-3m (No. 166),
0.854 kOe,Hexagonal,870,870 K,,,10.1016/j.jallcom.2019.152830,TRUE,"{'a': '5.88 Å', 'c': '43.32 Å'}",Hexagonal,4.07 μB,17.39 emu/g,Sr2NiMnFe9.5(TiCo)1.25O22,,,O22.0Ti1.25Mn1Fe9.5Co1.25Ni1Sr2.0,7.57 emu/g,R-3m (No. 166),
190 kA/m,Cubic,390,390 K,,,10.1016/j.physb.2009.05.003,TRUE,{'a': '0.7354 nm'},Laves phase,,,Tb0.3Pr0.7(Fe0.4Co0.6)1.93,,,Fe0.77Co1.16Pr0.7Tb0.3,,MgCu2-type,
,Cubic,390,390 K,,,10.1016/j.physb.2009.05.003,TRUE,,Laves phase,,,Tb0.1Pr0.9(Fe0.4Co0.6)1.93,,,Fe0.77Co1.16Pr0.9Tb0.1,,MgCu2-type,
28 kOe,Tetragonal,360,360 K,383 K,383,10.1016/j.jallcom.2021.159325,TRUE,"{'a': '4.0015 Å', 'c': '10.7135 Å'}",ThCr2Si2 type,1.479 μB/f.u.,,U(Mn0.9Cu0.1)2Ge2,,,Mn1.8Cu0.2Ge2.0U1,,I4/mmm,
23 kOe,Tetragonal,340,340 K,376 K,376,10.1016/j.jallcom.2021.159325,TRUE,"{'a': '4.0084 Å', 'c': '10.6555 Å'}",ThCr2Si2 type,1.381 μB/f.u.,,U(Mn0.8Cu0.2)2Ge2,,,Mn1.6Cu0.4Ge2.0U1,,I4/mmm,
,,,,,,10.1016/S0921-4526(99)02556-9,TRUE,,,0.65 μB,,U(Pt0.95Pd0.05)3,6,6 K,Pd0.15Pt2.85U1,,,
,,,,,,10.1016/S0921-4526(99)01188-6,TRUE,,,,,UCu5(In0.25Ga0.75),16,16 K,Cu5.0Ga0.75In0.25U1,,,
,PrNi2Al3-type,,,θ ∼−40 K,40,10.1016/S0921-4526(98)00725-X,TRUE,,,μeff ∼3.6 μB,,UPd2(Al0.9Ga0.1)3,14.2,14.2 K,Al2.7Ga0.3Pd2.0U1,,P6/mmm,
,PrNi2Al3-type,,,θ ∼0 K,0,10.1016/S0921-4526(98)00725-X,TRUE,,,μeff ∼3.0 μB,,UPd2(Al0.8Ga0.2)3,14.1,14.1 K,Al2.4Ga0.6Pd2.0U1,,P6/mmm,
,Cubic C15,500,500 K,,,10.1016/S0921-4526(00)00369-0,TRUE,,,,,Y(Al0.25Fe0.75)2,,,Al0.5Fe1.5Y1,,,
,Orthorhombic,,,27 K,27,10.1016/j.jallcom.2013.08.033,TRUE,"{'a': '10.8080 Å', 'b': '3.4980 Å', 'c': '12.4661 Å'}",,2.04 μB,,Y2(Cu0.95Mg0.05)2O5,,,O5.0Mg0.1Cu1.9Y2.0,,Pna21,
,Orthorhombic,,,18 K,18,10.1016/j.jallcom.2013.08.033,TRUE,"{'a': '10.8009 Å', 'b': '3.4951 Å', 'c': '12.4699 Å'}",,2.01 μB,,Y2(Cu0.85Mg0.15)2O5,,,O5.0Mg0.3Cu1.7Y2.0,,Pna21,
,Monoclinic,425,425K,,,10.1016/j.jallcom.2005.03.031,TRUE,"{'a': '10.578', 'b': '8.488', 'c': '9.674'}",03:29,,,Y3(Fe0.9Co0.1)27.5V1.5,,,V1.5Fe24.75Co2.75Y3.0,,A 2/m,
,Monoclinic,567,567K,,,10.1016/j.jallcom.2005.03.031,TRUE,"{'a': '10.560', 'b': '8.484', 'c': '9.671'}",03:29,,,Y3(Fe0.8Co0.2)27.5V1.5,,,V1.5Fe22.0Co5.5Y3.0,,A 2/m,
,Monoclinic,703,703K,,,10.1016/j.jallcom.2005.03.031,TRUE,"{'a': '10.540', 'b': '8.471', 'c': '9.664'}",03:29,,,Y3(Fe0.7Co0.3)27.5V1.5,,,V1.5Fe19.25Co8.25Y3.0,,A 2/m,
,Monoclinic,858,858K,,,10.1016/j.jallcom.2005.03.031,TRUE,"{'a': '10.528', 'b': '8.455', 'c': '9.662'}",03:29,,,Y3(Fe0.6Co0.4)27.5V1.5,,,V1.5Fe16.5Co11.0Y3.0,,A 2/m,
,,,,,,10.1016/S0921-4526(00)00831-0,TRUE,,,,,YBa2(Cu0.9Fe0.1)3O6.36,460,460 K,O6.36Fe0.3Cu2.7Y1Ba2.0,,,
,,,,,,10.1016/S0921-4526(00)00831-0,TRUE,,,,,YBa2(Cu0.85Fe0.15)3O6.67,470,470 K,O6.67Fe0.45Cu2.55Y1Ba2.0,,,
,,31,31 K,,,10.1016/S0921-4526(00)00831-0,TRUE,,,,,YBa2(Cu0.9Fe0.1)3O7.01,,,O7.01Fe0.3Cu2.7Y1Ba2.0,,,
,,9,9 K,,,10.1016/S0921-4526(00)00831-0,TRUE,,,,,YBa2(Cu0.87Fe0.13)3O7.14,,,O7.14Fe0.39Cu2.61Y1Ba2.0,,,
,Tetragonal,,,-0.25 K,-0.25,10.1016/j.physb.2007.10.114,TRUE,,,1.3 μB/Yb,,Yb(Rh0.975Ir0.025)2Si2,0.04,0.04 K,Si2.0Rh1.95Yb1Ir0.05,,,
,Tetragonal,,,-0.25 K,-0.25,10.1016/j.physb.2007.10.114,TRUE,,,1.3 μB/Yb,,Yb(Rh0.94Ir0.06)2Si2,,,Si2.0Rh1.88Yb1Ir0.12,,,
,Tetragonal,,,-0.5 K,-0.5,10.1016/j.physb.2007.10.114,TRUE,,,1.3 μB/Yb,,Yb(Rh0.83Ir0.17)2Si2,,,Si2.0Rh1.66Yb1Ir0.34,,,
,,,,,,10.1016/j.physb.2009.07.041,TRUE,,,,,Yb(Rh0.97Co0.03)2Si2,0.16,0.16 K,Si2.0Co0.06Rh1.94Yb1,,,
,,,,,,10.1016/j.physb.2009.07.041,TRUE,,,,,Yb(Rh0.93Co0.07)2Si2,0.41,0.41 K,Si2.0Co0.14Rh1.86Yb1,,,
,,,,,,10.1016/j.physb.2009.07.041,TRUE,,,,,Yb(Rh0.88Co0.12)2Si2,0.75,0.75 K,Si2.0Co0.24Rh1.76Yb1,,,
,,,,-1.5 K,-1.5,10.1016/j.physb.2004.12.042,TRUE,,,,,YbRh2(Si0.95Ge0.05)2,,,Si1.9Ge0.1Rh2.0Yb1,,,
,Hexagonal,54,54 K,,,10.1016/j.intermet.2007.11.004,TRUE,"{'a': '4.818 Å', 'c': '7.867 Å'}",C14 Laves phase,,,(Fe0.90Mn0.10)2Nb,,,Mn0.2Fe1.8Nb1,,P6/mmc,
,Hexagonal,60,60 K,,,10.1016/j.intermet.2007.11.004,TRUE,"{'a': '4.855 Å', 'c': '7.898 Å'}",C14 Laves phase,,,(Fe0.67Mn0.33)2Nb,,,Mn0.66Fe1.34Nb1,,P6/mmc,
,Hexagonal,38,38 K,,,10.1016/j.intermet.2007.11.004,TRUE,"{'a': '4.864 Å', 'c': '7.912 Å'}",C14 Laves phase,,,(Fe0.45Mn0.55)2Nb,,,Mn1.1Fe0.9Nb1,,P6/mmc,
,Hexagonal,42,42 K,,,10.1016/j.intermet.2007.11.004,TRUE,"{'a': '4.808 Å', 'c': '7.950 Å'}",C14 Laves phase,,,(Fe0.22Mn0.78)2Nb,,,Mn1.56Fe0.44Nb1,,P6/mmc,
Negligible,,209,209 K,,,10.1016/j.jallcom.2012.11.086,TRUE,,,3.90 μB/magnetic atom,190 A m^2/kg,(Gd4Co3)95B5,,,B5.0Co285.0Gd380.0,,,
Negligible,,203,203 K,,,10.1016/j.jallcom.2012.11.086,TRUE,,,3.68 μB/magnetic atom,181 A m^2/kg,(Gd4Co3)90B10,,,B10.0Co270.0Gd360.0,,,
Negligible,,197,197 K,,,10.1016/j.jallcom.2012.11.086,TRUE,,,3.89 μB/magnetic atom,193 A m^2/kg,(Gd4Co3)85B15,,,B15.0Co255.0Gd340.0,,,
Negligible,Hexagonal Ho4Co3-type,214,214 K,,,10.1016/j.jallcom.2012.11.086,TRUE,,,3.75 μB/magnetic atom,,(Gd4Co3)95B5,,,B5.0Co285.0Gd380.0,,P63/m,
Negligible,Hexagonal Ho4Co3-type,211,211 K,,,10.1016/j.jallcom.2012.11.086,TRUE,,,3.82 μB/magnetic atom,,(Gd4Co3)90B10,,,B10.0Co270.0Gd360.0,,P63/m,
Negligible,Hexagonal Ho4Co3-type,207,207 K,,,10.1016/j.jallcom.2012.11.086,TRUE,,,3.97 μB/magnetic atom,,(Gd4Co3)85B15,,,B15.0Co255.0Gd340.0,,P63/m,
4.9 kOe,2:14:1 phase and α-Fe phase,691.1,691.1 K,,,10.1016/j.jmmm.2017.04.032,TRUE,,,,,(Nd0.8Ce0.2)1.6Fe12Co2B,,,B1Fe12.0Co2.0Ce0.32Nd1.28,10.1 kG,,
3.5 kOe,2:14:1 phase,690.3,690.3 K,,,10.1016/j.jmmm.2017.04.032,TRUE,,,,,(Nd0.8Ce0.2)1.8Fe12Co2B,,,B1Fe12.0Co2.0Ce0.36Nd1.44,8.4 kG,,
4.8 kOe,2:14:1 phase and α-Fe phase,691.3,691.3 K,,,10.1016/j.jmmm.2017.04.032,TRUE,,,,,(Nd0.8Ce0.2)1.7Fe12Co2B,,,B1Fe12.0Co2.0Ce0.34Nd1.36,9.2 kG,,
3.6 kOe,2:14:1 phase and α-Fe phase,691.5,691.5 K,,,10.1016/j.jmmm.2017.04.032,TRUE,,,,,(Nd0.8Ce0.2)1.5Fe12Co2B,,,B1Fe12.0Co2.0Ce0.3Nd1.2,9.3 kG,,
3.5 kOe,2:14:1 phase and α-Fe phase,692,692.0 K,,,10.1016/j.jmmm.2017.04.032,TRUE,,,,,(Nd0.8Ce0.2)1.4Fe12Co2B,,,B1Fe12.0Co2.0Ce0.28Nd1.12,9.7 kG,,
,Amorphous,200,200 K,,,10.1016/j.jallcom.2014.12.258,TRUE,,,1.1 μB/f.u.,,(UH3)0.85Mo0.15,,,H2.55Mo0.15U0.85,,,
,Cubic,186,186 K,,,10.1016/j.jallcom.2014.12.258,TRUE,{'a': '414.5 pm'},,1 μB/U,,(UH3)0.85Zr0.15,,,H2.55Zr0.15U0.85,,,
,Th6Mn23-type,479,479 K,,,10.1016/j.jallcom.2016.04.198,TRUE,{'a': '12.524 Å'},,54.3 μB/f.u.,,Gd6(Mn0.99Co0.01)23,,,Mn22.77Co0.23Gd6.0,,Fm-3m,
,Th6Mn23-type,447,447 K,,,10.1016/j.jallcom.2016.04.198,TRUE,{'a': '12.511 Å'},,51.8 μB/f.u.,,Gd6(Mn0.97Co0.03)23,,,Mn22.31Co0.69Gd6.0,,Fm-3m,
,Th6Mn23-type,383,383 K,,,10.1016/j.jallcom.2016.04.198,TRUE,{'a': '12.485 Å'},,48.5 μB/f.u.,,Gd6(Mn0.93Co0.07)23,,,Mn21.39Co1.61Gd6.0,,Fm-3m,
,Th6Mn23-type,314,314 K,,,10.1016/j.jallcom.2016.04.198,TRUE,{'a': '12.462 Å'},,46.5 μB/f.u.,,Gd6(Mn0.9Co0.1)23,,,Mn20.7Co2.3Gd6.0,,Fm-3m,
,Th6Mn23-type,265,265 K,,,10.1016/j.jallcom.2016.04.198,TRUE,{'a': '12.443 Å'},,44.5 μB/f.u.,,Gd6(Mn0.875Co0.125)23,,,Mn20.12Co2.88Gd6.0,,Fm-3m,
,Th6Mn23-type,219,219 K,,,10.1016/j.jallcom.2016.04.198,TRUE,{'a': '12.427 Å'},,43.5 μB/f.u.,,Gd6(Mn0.85Co0.15)23,,,Mn19.55Co3.45Gd6.0,,Fm-3m,
,Th6Mn23-type,156,156 K,,,10.1016/j.jallcom.2016.04.198,TRUE,{'a': '12.396 Å'},,40.2 μB/f.u.,,Gd6(Mn0.8Co0.2)23,,,Mn18.4Co4.6Gd6.0,,Fm-3m,
,Th6Mn23-type,118,118 K,,,10.1016/j.jallcom.2016.04.198,TRUE,{'a': '12.335 Å'},,36.3 μB/f.u.,,Gd6(Mn0.7Co0.3)23,,,Mn16.1Co6.9Gd6.0,12.7 μB/f.u.,Fm-3m,
,,,,,,10.1016/j.physb.2005.01.397,TRUE,,,,,GdFe3(BO3)4,38,38 K,B4.0O12.0Fe3.0Gd1,,,
,,,,,,10.1016/j.physb.2005.01.397,TRUE,,,,,GdFe2.7Ga0.3(BO3)4,15,15 K,B4.0O12.0Fe2.7Ga0.3Gd1,,,
,C14,118,118 K,,,10.1016/j.jallcom.2003.08.088,TRUE,"{'a': '4.924 Å', 'c': '8.058 Å'}",Hexagonal,2.86 μB,,Hf0.8Ta0.2(Fe1.0),350,350 K,Fe1Hf0.8Ta0.2,,P63/mmc,
,C14,290,290 K,,,10.1016/j.jallcom.2003.08.088,TRUE,"{'a': '4.919 Å', 'c': '8.046 Å'}",Hexagonal,0.10 μB,,Hf0.8Ta0.2(Fe0.9Co0.1),317,317 K,Fe0.9Co0.1Hf0.8Ta0.2,,P63/mmc,
,C14,280,280 K,,,10.1016/j.jallcom.2003.08.088,TRUE,"{'a': '4.912 Å', 'c': '8.031 Å'}",Hexagonal,0.30 μB,,Hf0.8Ta0.2(Fe0.8Co0.2),,,Fe0.8Co0.2Hf0.8Ta0.2,,P63/mmc,
,C15,331,331 K,,,10.1016/j.jallcom.2003.08.088,TRUE,,Cubic,2.47 μB,,Hf0.8Ta0.2(Fe0.7Co0.3),,,Fe0.7Co0.3Hf0.8Ta0.2,,Fd3m,
,C15,294,294 K,,,10.1016/j.jallcom.2003.08.088,TRUE,,Cubic,2.22 μB,,Hf0.8Ta0.2(Fe0.6Co0.4),,,Fe0.6Co0.4Hf0.8Ta0.2,,Fd3m,
,C15,244,244 K,,,10.1016/j.jallcom.2003.08.088,TRUE,,Cubic,1.89 μB,,Hf0.8Ta0.2(Fe0.5Co0.5),,,Fe0.5Co0.5Hf0.8Ta0.2,,Fd3m,
,C15,152,152 K,,,10.1016/j.jallcom.2003.08.088,TRUE,,Cubic,1.14 μB,,Hf0.8Ta0.2(Fe0.4Co0.6),,,Fe0.4Co0.6Hf0.8Ta0.2,,Fd3m,
,C15,80,80 K,,,10.1016/j.jallcom.2003.08.088,TRUE,,Cubic,0.55 μB,,Hf0.8Ta0.2(Fe0.3Co0.7),,,Fe0.3Co0.7Hf0.8Ta0.2,,Fd3m,
,MgCu2-type (C15),52,52 K,,,10.1016/j.jmmm.2004.11.334,TRUE,,,,,Er(Co0.97In0.03)2,,,Co1.94In0.06Er1,,,
,MgCu2-type (C15),47,47 K,,,10.1016/j.jmmm.2004.11.334,TRUE,,,,,Er(Co0.97Ge0.03)2,,,Co1.94Ge0.06Er1,,,
,MgCu2-type (C15),54,54 K,,,10.1016/j.jmmm.2004.11.334,TRUE,,,,,Er(Co0.95Si0.05)2,,,Si0.1Co1.9Er1,,,
,,275,275 K,,,10.1016/j.jmmm.2014.10.163,TRUE,,,,,Gd5(Si2Ge2),,,Si2.0Ge2.0Gd5.0,,,
,Orthorhombic,263,263K,,,10.1016/j.physb.2009.05.026,TRUE,"{'a': '5.4610 Å', 'b': '5.4629 Å', 'c': '7.7285 Å'}",Perovskite,,,La0.7(Ca0.95Sr0.05)0.3MnO3,,,O3.0Ca0.28Mn1Sr0.01La0.7,,,
,Orthorhombic,268,268K,,,10.1016/j.physb.2009.05.026,TRUE,"{'a': '5.4613 Å', 'b': '5.4633 Å', 'c': '7.7292 Å'}",Perovskite,,,La0.7(Ca0.9Sr0.1)0.3MnO3,,,O3.0Ca0.27Mn1Sr0.03La0.7,,,
,Orthorhombic,275,275K,,,10.1016/j.physb.2009.05.026,TRUE,"{'a': '5.4616 Å', 'b': '5.4636 Å', 'c': '7.7297 Å'}",Perovskite,,,La0.7(Ca0.85Sr0.15)0.3MnO3,,,O3.0Ca0.26Mn1Sr0.04La0.7,,,
,Orthorhombic,282,282K,,,10.1016/j.physb.2009.05.026,TRUE,"{'a': '5.4619 Å', 'b': '5.4643 Å', 'c': '7.7303 Å'}",Perovskite,,,La0.7(Ca0.8Sr0.2)0.3MnO3,,,O3.0Ca0.24Mn1Sr0.06La0.7,,,
,Orthorhombic,293,293K,,,10.1016/j.physb.2009.05.026,TRUE,"{'a': '5.4623 Å', 'b': '5.4647 Å', 'c': '7.7308 Å'}",Perovskite,,,La0.7(Ca0.75Sr0.25)0.3MnO3,,,O3.0Ca0.22Mn1Sr0.07La0.7,,,
,Tetragonal,102,102K,,,10.1016/S0304-8853(99)00660-5,TRUE,"{'a': '3.87 Å', 'b': '3.87 Å'}",,,,La1.2(Sr1.4Ca0.4)Mn2O7,,,O7.0Ca0.4Mn2.0Sr1.4La1.2,,I4/mmm,
,Tetragonal,,,,,10.1016/S0304-8853(99)00660-5,TRUE,,,,,La1.2(Sr1.0Ca0.8)Mn2O7,30,30K,O7.0Ca0.8Mn2.0Sr1La1.2,,I4/mmm,
,Cubic,46,46 K,,,10.1016/j.jmmm.2017.04.044,TRUE,{'a': '8.4396 Å'},,,,Mn(Cr0.9Fe0.1)2O4,,,O4.0Cr1.8Mn1Fe0.2,,Fd3̄m,
,Cubic,320,320 K,,,10.1016/j.jmmm.2017.04.044,TRUE,,,,,Mn(Cr0.6Fe0.4)2O4,,,O4.0Cr1.2Mn1Fe0.8,,Fd3̄m,
