Repository: sanjayganeshprabu/Computational-Modeling-and-Predictive-Analytics-for-Materials-Data

# Computational-Modeling-and-Predictive-Analytics-for-Materials-Data-

File: MODIFIED magnetic_materials.csv (part 75 of 112)
Coercivity,Crystal_Structure,Curie,Curie(Tc),Curie_Weiss,Curie_Weiss(θp),DOI,Experimental,Lattice_Parameters,Lattice_Structure,Magnetic_Moment,Magnetization,Material_Name,Neel,Neel(Tn),New_Column_Concatenated,Remanence,Space_Group,Susceptibility
,Cubic,402,402 K,,,10.1016/j.jmmm.2017.04.044,TRUE,{'a': '8.4588 Å'},,,,Mn(Cr0.5Fe0.5)2O4,,,O4.0Cr1Mn1Fe1,,Fd3̄m,
,,301,301 K,,,10.1016/j.jmmm.2017.04.030,FALSE,,,,,La(Fe0.92Co0.008)11.9Si1.1,,,Si1.1Fe10.95Co0.1La1,,,
,Rhombohedral,,,-57 K,-57,10.1016/j.jallcom.2016.06.006,TRUE,"{'a': '4.143 Å', 'c': '28.69 Å'}",Hexagonal,5.1 μB,,Mn0.03(Bi2Se3),,,Mn0.03Se3.0Bi2.0,,R-3m,
,Rhombohedral,,,-29 K,-29,10.1016/j.jallcom.2016.06.006,TRUE,"{'a': '4.143 Å', 'c': '28.69 Å'}",Hexagonal,6.2 μB,,Mn0.06(Bi2Se3),,,Mn0.06Se3.0Bi2.0,,R-3m,
,Orthorhombic,,,-13.7 K,-13.7,10.1016/j.jallcom.2014.12.002,TRUE,"{'a': '10.406(1) Å', 'b': '12.998(1) Å', 'c': '6.363(1) Å'}",,,,NaMgCr2(PO4)3,4.5,4.5 ± 0.5 K,O12.0Na1Mg1P3.0Cr2.0,,Imma,
,Orthorhombic,,,-11.0 K,-11,10.1016/j.jallcom.2014.12.002,TRUE,"{'a': '10.412(1) Å', 'b': '13.026(1) Å', 'c': '6.377(1) Å'}",,,,NaZnCr2(PO4)3,4.7,4.7 ± 0.5 K,O12.0Na1P3.0Cr2.0Zn1,,Imma,
,ThCr2Si2,30,30K,-90K,-90,10.1016/j.jmmm.2015.10.128,TRUE,,Body centered tetragonal,0.080 μB/f.u.,,Pr(Co0.85V0.15)2Si2,,,Si2.0V0.3Co1.7Pr1,,I4/mmm,
,ThCr2Si2,30,30K,-60K,-60,10.1016/j.jmmm.2015.10.128,TRUE,,Body centered tetragonal,0.139 μB/f.u.,,Pr(Co0.80V0.20)2Si2,,,Si2.0V0.4Co1.6Pr1,,I4/mmm,
,ThCr2Si2,30,30K,-50K,-50,10.1016/j.jmmm.2015.10.128,TRUE,,Body centered tetragonal,0.152 μB/f.u.,,Pr(Co0.75V0.25)2Si2,,,Si2.0V0.5Co1.5Pr1,,I4/mmm,
,ThCr2Si2,30,30K,-22K,-22,10.1016/j.jmmm.2015.10.128,TRUE,,Body centered tetragonal,0.220 μB/f.u.,,Pr(Co0.70V0.30)2Si2,,,Si2.0V0.6Co1.4Pr1,,I4/mmm,
,ThCr2Si2,30,30K,-20K,-20,10.1016/j.jmmm.2015.10.128,TRUE,,Body centered tetragonal,0.245 μB/f.u.,,Pr(Co0.65V0.35)2Si2,,,Si2.0V0.7Co1.3Pr1,,I4/mmm,
,ThCr2Si2,30,30K,-40K,-40,10.1016/j.jmmm.2015.10.128,TRUE,,Body centered tetragonal,0.108 μB/f.u.,,Nd(Co0.85V0.15)2Si2,,,Si2.0V0.3Co1.7Nd1,,I4/mmm,
,ThCr2Si2,30,30K,-28K,-28,10.1016/j.jmmm.2015.10.128,TRUE,,Body centered tetragonal,0.148 μB/f.u.,,Nd(Co0.80V0.20)2Si2,,,Si2.0V0.4Co1.6Nd1,,I4/mmm,
,ThCr2Si2,30,30K,-27K,-27,10.1016/j.jmmm.2015.10.128,TRUE,,Body centered tetragonal,0.180 μB/f.u.,,Nd(Co0.75V0.25)2Si2,,,Si2.0V0.5Co1.5Nd1,,I4/mmm,
,ThCr2Si2,30,30K,-22K,-22,10.1016/j.jmmm.2015.10.128,TRUE,,Body centered tetragonal,0.265 μB/f.u.,,Nd(Co0.70V0.30)2Si2,,,Si2.0V0.6Co1.4Nd1,,I4/mmm,
,ThCr2Si2,30,30K,-7K,-7,10.1016/j.jmmm.2015.10.128,TRUE,,Body centered tetragonal,0.310 μB/f.u.,,Nd(Co0.65V0.35)2Si2,,,Si2.0V0.7Co1.3Nd1,,I4/mmm,
,BaCd11-type,410,410,,,10.1016/S0921-4526(02)01855-0,TRUE,"{'a': '10.0226', 'c': '6.5270'}",,,109.9,Ce(Fe0.9Co0.1)9Si2C1.0,,,C1Si2.0Fe8.1Co0.9Ce1,,,
,BaCd11-type,423,423,,,10.1016/S0921-4526(02)01855-0,TRUE,"{'a': '10.0012', 'c': '6.5246'}",,,103.2,Ce(Fe0.7Co0.3)9Si2C1.0,,,C1Si2.0Fe6.3Co2.7Ce1,,,
,BaCd11-type,440,440,,,10.1016/S0921-4526(02)01855-0,TRUE,"{'a': '9.9748', 'c': '6.5027'}",,,89.5,Ce(Fe0.5Co0.5)9Si2C1.0,,,C1Si2.0Fe4.5Co4.5Ce1,,,
,BaCd11-type,462,462,,,10.1016/S0921-4526(02)01855-0,TRUE,"{'a': '10.1012', 'c': '6.5271'}",,,145.6,Nd(Fe1.0)9Si2C1.0,,,C1Si2.0Fe9.0Nd1,,,
,BaCd11-type,470,470,,,10.1016/S0921-4526(02)01855-0,TRUE,"{'a': '10.0868', 'c': '6.5585'}",,,141.4,Nd(Fe0.9Co0.1)9Si2C1.0,,,C1Si2.0Fe8.1Co0.9Nd1,,,
,BaCd11-type,482,482,,,10.1016/S0921-4526(02)01855-0,TRUE,"{'a': '10.0840', 'c': '6.5394'}",,,131.6,Nd(Fe0.7Co0.3)9Si2C1.0,,,C1Si2.0Fe6.3Co2.7Nd1,,,
,BaCd11-type,510,510,,,10.1016/S0921-4526(02)01855-0,TRUE,"{'a': '10.0492', 'c': '6.4838'}",,,125.8,Nd(Fe0.5Co0.5)9Si2C1.0,,,C1Si2.0Fe4.5Co4.5Nd1,,,
12.6,BaCd11-type,462,462,,,10.1016/S0921-4526(02)01855-0,TRUE,"{'a': '10.0574', 'c': '6.5117'}",,,127.2,Sm(Fe1.0)9Si2C1.0,,,C1Si2.0Fe9.0Sm1,3.2,,
13,BaCd11-type,480,480,,,10.1016/S0921-4526(02)01855-0,TRUE,"{'a': '10.0517', 'c': '6.5087'}",,,126.1,Sm(Fe0.9Co0.1)9Si2C1.0,,,C1Si2.0Fe8.1Co0.9Sm1,3,,
13.5,BaCd11-type,494,494,,,10.1016/S0921-4526(02)01855-0,TRUE,"{'a': '10.0296', 'c': '6.4936'}",,,109.7,Sm(Fe0.7Co0.3)9Si2C1.0,,,C1Si2.0Fe6.3Co2.7Sm1,3.1,,
14.9,BaCd11-type,520,520,,,10.1016/S0921-4526(02)01855-0,TRUE,"{'a': '10.0014', 'c': '6.4825'}",,,101.3,Sm(Fe0.5Co0.5)9Si2C1.0,,,C1Si2.0Fe4.5Co4.5Sm1,3.2,,
,Cubic,65,65 K,,,10.1016/j.jmmm.2016.11.076,TRUE,,,,,Ni(Cr0.9Al0.1)2O4,,,O4.0Al0.2Cr1.8Ni1,,Fd3̄m,
,Cubic,45,45 K,,,10.1016/j.jmmm.2016.11.076,TRUE,,,,,Ni(Cr0.85Al0.15)2O4,,,O4.0Al0.3Cr1.7Ni1,,Fd3̄m,
,Hexagonal,26,26 K,,,10.1016/j.matchemphys.2012.07.057,TRUE,"{'a': '3.07 Å', 'c': '7.66 Å'}",,3.72 μB,,Ni0.8Mn0.2(OH)2(CO3)0.1·nH2O,,,H6.0C0.1O5.3Mn0.2Ni0.8,,,
,Hexagonal,30.8,30.8 K,23.5 K,23.5,10.1016/j.matchemphys.2012.07.057,TRUE,"{'a': '3.08 Å', 'c': '7.78 Å'}",,3.49 μB,,Ni0.75Mn0.25(OH)2(CO3)0.125·nH2O,,,H6.0C0.12O5.38Mn0.25Ni0.75,,,
,Hexagonal,34.7,34.7 K,26.9 K,26.9,10.1016/j.matchemphys.2012.07.057,TRUE,"{'a': '3.08 Å', 'c': '7.87 Å'}",,3.19 μB,,Ni0.67Mn0.33(OH)2(CO3)0.165·nH2O,,,H6.0C0.17O5.5Mn0.33Ni0.67,,,
,Hexagonal,,,-2.9 K,-2.9,10.1016/j.matchemphys.2012.07.057,TRUE,"{'a': '3.09 Å', 'c': '7.65 Å'}",,2.76 μB,,Mg0.67Mn0.33(OH)2(CO3)0.165·nH2O,,,H6.0C0.17O5.5Mg0.67Mn0.33,,,
,Hexagonal,,,21.2 K,21.2,10.1016/j.matchemphys.2012.07.057,TRUE,"{'a': '3.01 Å', 'c': '7.59 Å'}",,2.32 μB,,Ni0.67Al0.33(OH)2(CO3)0.165·nH2O,,,H6.0C0.17O5.5Al0.33Ni0.67,,,
,,,,,,10.1016/j.jmmm.2004.03.016,TRUE,,,,,Pb0.94K0.06(Fe0.47Nb0.53)O3,27,27 K,O3.0K0.06Fe0.47Nb0.53Pb0.94,,,
,,,,,,10.1016/j.jmmm.2004.03.016,TRUE,,,,,Pb0.96K0.04(Fe0.48Nb0.52)O3,54.5,"87 K, 22 K",O3.0K0.04Fe0.48Nb0.52Pb0.96,,,
,,,,,,10.1016/j.jmmm.2004.03.016,TRUE,,,,,Pb0.98K0.02(Fe0.49Nb0.51)O3,67,"117 K, 17 K",O3.0K0.02Fe0.49Nb0.51Pb0.98,,,
,,,,,,10.1016/j.jmmm.2004.03.016,TRUE,,,,,Pb(Fe0.5Nb0.5)O3,87,"155 K, 19 K",O3.0Fe0.5Nb0.5Pb1,,,
,,,,,,10.1016/j.jmmm.2004.03.016,TRUE,,,,,Pb0.98Sr0.02(Fe0.5Nb0.5)O3,17,"NA, 17 K",O3.0Fe0.5Sr0.02Nb0.5Pb0.98,,,
,,,,,,10.1016/j.jmmm.2004.03.016,TRUE,,,,,Pb0.96Sr0.04(Fe0.5Nb0.5)O3,76.5,"135 K, 18 K",O3.0Fe0.5Sr0.04Nb0.5Pb0.96,,,
,,,,,,10.1016/j.jmmm.2004.03.016,TRUE,,,,,Pb0.94Sr0.06(Fe0.5Nb0.5)O3,77,"135 K, 19 K",O3.0Fe0.5Sr0.06Nb0.5Pb0.94,,,
,,,,,,10.1016/j.jmmm.2004.03.016,TRUE,,,,,Pb0.98La0.02(Fe0.51Nb0.49)O3,87,"160 K, 14 K",O3.0Fe0.51Nb0.49La0.02Pb0.98,,,
,,,,,,10.1016/j.jmmm.2004.03.016,TRUE,,,,,Pb0.97La0.03(Fe0.515Nb0.485)O3,91,"170 K, 12 K",O3.0Fe0.52Nb0.48La0.03Pb0.97,,,
,,,,,,10.1016/j.jmmm.2004.03.016,TRUE,,,,,Pb0.96La0.04(Fe0.52Nb0.48)O3,92.5,"175 K, 10 K",O3.0Fe0.52Nb0.48La0.04Pb0.96,,,
,,,,,,10.1016/j.jmmm.2004.03.016,TRUE,,,,,Pb0.95La0.05(Fe0.525Nb0.475)O3,12,"NA, 12 K",O3.0Fe0.53Nb0.47La0.05Pb0.95,,,
,,,,,,10.1016/j.jmmm.2004.03.016,TRUE,,,,,Pb0.94La0.06(Fe0.53Nb0.47)O3,102.5,"195 K, 10 K",O3.0Fe0.53Nb0.47La0.06Pb0.94,,,
,Orthorhombic,130,130 K,138.982 K,138.982,10.1016/S0038-1098(01)00276-9,TRUE,"{'a': '5.4519', 'b': '5.4537', 'c': '7.7074'}",Pseudo-cubic,,,Pr0.85(Na0.8K0.2)0.15MnO3,,,O3.0Na0.12K0.03Mn1Pr0.85,,Pbnm,
,Orthorhombic,131,131 K,138.635 K,138.635,10.1016/S0038-1098(01)00276-9,TRUE,"{'a': '5.4557', 'b': '5.4538', 'c': '7.7107'}",Pseudo-cubic,,,Pr0.85(Na0.6K0.4)0.15MnO3,,,O3.0Na0.09K0.06Mn1Pr0.85,,Pbnm,
,Orthorhombic,135,135 K,137.593 K,137.593,10.1016/S0038-1098(01)00276-9,TRUE,"{'a': '5.4559', 'b': '5.4560', 'c': '7.7160'}",Pseudo-cubic,,,Pr0.85(Na0.4K0.6)0.15MnO3,,,O3.0Na0.06K0.09Mn1Pr0.85,,Pbnm,
,Orthorhombic,138,138 K,132.488 K,132.488,10.1016/S0038-1098(01)00276-9,TRUE,"{'a': '5.4626', 'b': '5.4710', 'c': '7.7177'}",O'-type,,,Pr0.85(Na0.2K0.8)0.15MnO3,,,O3.0Na0.03K0.12Mn1Pr0.85,,Pbnm,
,Orthorhombic,130,130 K,154 K,154,10.1016/j.jallcom.2007.07.048,TRUE,"{'a': '5.4590 Å', 'b': '5.4666 Å', 'c': '7.7154 Å'}",Perovskite,,,Pr0.9(Na0.8K0.2)0.1MnO3,,,O3.0Na0.08K0.02Mn1Pr0.9,,Pbnm,
,Orthorhombic,135,135 K,150 K,150,10.1016/j.jallcom.2007.07.048,TRUE,"{'a': '5.4587 Å', 'b': '5.4749 Å', 'c': '7.7181 Å'}",Perovskite,,,Pr0.9(Na0.6K0.4)0.1MnO3,,,O3.0Na0.06K0.04Mn1Pr0.9,,Pbnm,
,Orthorhombic,137,137 K,145 K,145,10.1016/j.jallcom.2007.07.048,TRUE,"{'a': '5.4594 Å', 'b': '5.4764 Å', 'c': '7.7191 Å'}",Perovskite,,,Pr0.9(Na0.4K0.6)0.1MnO3,,,O3.0Na0.04K0.06Mn1Pr0.9,,Pbnm,
,Orthorhombic,140,140 K,,,10.1016/j.jallcom.2007.07.048,TRUE,"{'a': '5.4623 Å', 'b': '5.4899 Å', 'c': '7.7235 Å'}",Perovskite,,,Pr0.9(Na0.2K0.8)0.1MnO3,,,O3.0Na0.02K0.08Mn1Pr0.9,,Pbnm,
19.8 Oe,B2,354,354K,149.7K,149.7,10.1016/j.jmmm.2013.07.058,TRUE,{'a': '5.90'},Cubic,5.7 μB,,Ru2Fe(Si0.75Ge0.25),,,Si0.75Fe1Ge0.25Ru2.0,0.03 emu/g,,
33.3 Oe,B2,389,389K,318.9K,318.9,10.1016/j.jmmm.2013.07.058,TRUE,{'a': '5.93'},Cubic,5.8 μB,,Ru2Fe(Si0.5Ge0.5),,,Si0.5Fe1Ge0.5Ru2.0,0.18 emu/g,,
65.8 Oe,B2,420,420K,437.6K,437.6,10.1016/j.jmmm.2013.07.058,TRUE,{'a': '5.94'},Cubic,4.6 μB,,Ru2Fe(Si0.25Ge0.75),,,Si0.25Fe1Ge0.75Ru2.0,0.66 emu/g,,
,ThMn12,859,859 K,,,10.1016/j.scriptamat.2017.05.029,TRUE,,,,1.78 T,Sm(Fe0.8Co0.2)12,,,Fe9.6Co2.4Sm1,,,
,ThMn12,710,710 K,,,10.1016/j.scriptamat.2017.05.029,TRUE,,,,1.71 T,Sm(Fe0.9Co0.1)12,,,Fe10.8Co1.2Sm1,,,
7.4 T,ThMn12,880,880 K,,,10.1016/j.scriptamat.2017.05.029,FALSE,,,,1.63 T,(Sm0.8Zr0.2)(Fe0.75Co0.25)11.5Ti0.5,,,Ti0.5Fe8.62Co2.88Zr0.2Sm0.8,,,
,Hexagonal,491,491 K,,,10.1016/j.jallcom.2008.06.041,TRUE,"{'a': '20.53 Å', 'c': '12.28 Å'}",,1.41 μB,30.0 μB/f.u.,Sm5(Fe0.95Ti0.05)17,,,Ti0.85Fe16.15Sm5.0,,P63/mcm,
,Hexagonal,561,561 K,,,10.1016/j.jallcom.2008.06.041,TRUE,"{'a': '20.59 Å', 'c': '12.28 Å'}",,1.44 μB,22.6 μB/f.u.,Sm5(Fe0.91Ti0.09)17,,,Ti1.53Fe15.47Sm5.0,,P63/mcm,
,Hexagonal,481,481 K,,,10.1016/j.jallcom.2008.06.041,TRUE,"{'a': '20.51 Å', 'c': '12.29 Å'}",,1.36 μB,32.0 μB/f.u.,Sm5(Fe0.95V0.05)17,,,V0.85Fe16.15Sm5.0,,P63/mcm,
,Hexagonal,598,598 K,,,10.1016/j.jallcom.2008.06.041,TRUE,"{'a': '20.59 Å', 'c': '12.29 Å'}",,1.43 μB,23.6 μB/f.u.,Sm5(Fe0.9V0.1)17,,,V1.7Fe15.3Sm5.0,,P63/mcm,
5.75 kOe,Magnetoplumbite,731,731 K,,,10.1016/j.jallcom.2013.06.099,TRUE,"{'a': '5.8939 Å', 'c': '23.0726 Å'}",Hexagonal,,73.47 emu/g,Sr0.82(La0.15Pr0.03)Fe12O19,,,O19.0Fe12.0Sr0.82La0.15Pr0.03,42.49 emu/g,,
5.79 kOe,Magnetoplumbite,731,731 K,,,10.1016/j.jallcom.2013.06.099,TRUE,"{'a': '5.8965 Å', 'c': '23.0933 Å'}",Hexagonal,,63.50 emu/g,Sr0.82(La0.12Pr0.06)Fe12O19,,,O19.0Fe12.0Sr0.82La0.12Pr0.06,38.00 emu/g,,
5.87 kOe,Magnetoplumbite,729,729 K,,,10.1016/j.jallcom.2013.06.099,TRUE,"{'a': '5.8971 Å', 'c': '23.1021 Å'}",Hexagonal,,58.50 emu/g,Sr0.82(La0.09Pr0.09)Fe12O19,,,O19.0Fe12.0Sr0.82La0.09Pr0.09,33.98 emu/g,,
5.93 kOe,Magnetoplumbite,728,728 K,,,10.1016/j.jallcom.2013.06.099,TRUE,"{'a': '5.8949 Å', 'c': '23.0687 Å'}",Hexagonal,,62.43 emu/g,Sr0.82(La0.06Pr0.12)Fe12O19,,,O19.0Fe12.0Sr0.82La0.06Pr0.12,38.27 emu/g,,
5.95 kOe,Magnetoplumbite,729,729 K,,,10.1016/j.jallcom.2013.06.099,TRUE,"{'a': '5.8908 Å', 'c': '23.0777 Å'}",Hexagonal,,57.50 emu/g,Sr0.82(La0.03Pr0.15)Fe12O19,,,O19.0Fe12.0Sr0.82La0.03Pr0.15,33.71 emu/g,,
,Double Perovskite,410,410K,,,10.1016/j.jallcom.2007.06.024,TRUE,,,,,Sr2(Fe0.95Ni0.05)MoO6,,,O6.0Fe0.95Ni0.05Sr2.0Mo1,,,
,Double Perovskite,417,417K,,,10.1016/j.jallcom.2007.06.024,TRUE,,,,,Sr2(Fe0.90Ni0.10)MoO6,,,O6.0Fe0.9Ni0.1Sr2.0Mo1,,,
,Double Perovskite,424,424K,,,10.1016/j.jallcom.2007.06.024,TRUE,,,14.71 e.m.u./g,,Sr2(Fe0.85Ni0.15)MoO6,,,O6.0Fe0.85Ni0.15Sr2.0Mo1,,,
,Cubic Laves phase C15,220,220 K,,,10.1016/S0304-8853(03)00353-6,TRUE,{'a': '7.494 Å'},Cubic,,,Tb(Mn0.65Fe0.35)2,,,Mn1.3Fe0.7Tb1,,Fd3m,
,Cubic Laves phase C15,320,320 K,,,10.1016/S0304-8853(03)00353-6,TRUE,{'a': '7.453 Å'},Cubic,1.19 μB/[Mn/Fe],,Tb(Mn0.5Fe0.5)2,,,Mn1Fe1Tb1,,Fd3m,
,Cubic Laves phase C15,430,430 K,,,10.1016/S0304-8853(03)00353-6,TRUE,{'a': '7.417 Å'},Cubic,2.76 μB/[Mn/Fe],,Tb(Mn0.35Fe0.65)2,,,Mn0.7Fe1.3Tb1,,Fd3m,
,,694,694 K,,,10.1016/S0304-8853(03)00353-6,FALSE,,,1.65 μB/[Mn/Fe],,TbFe2 (polycrystalline),,,Fe2.0Tb1,,,
,,694,694 K,,,10.1016/S0304-8853(03)00353-6,FALSE,,,2.13 μB/[Mn/Fe],,TbFe2 (single crystal),,,Fe2.0Tb1,,,
,,94.3,94.3 K,100.3 K,100.3,10.1016/S0304-8853(00)01386-X,TRUE,"{'a': '4.208 Å', 'c': '4.021 Å'}",,2.35 μB,,U(Ga0.95Cu0.05)2,,,Cu0.1Ga1.9U1,,,
,,79,79 K,85 K,85,10.1016/S0304-8853(00)01386-X,TRUE,"{'a': '4.208 Å', 'c': '4.022 Å'}",,1.97 μB,,U(Ga0.90Cu0.10)2,,,Cu0.2Ga1.8U1,,,
,,82.5,82.5 K,87.8 K,87.8,10.1016/S0304-8853(00)01386-X,TRUE,"{'a': '4.217 Å', 'c': '3.994 Å'}",,1.63 μB,,U(Ga0.85Cu0.15)2,,,Cu0.3Ga1.7U1,,,
,,50,50 K,18.3 K,18.3,10.1016/S0304-8853(00)01386-X,TRUE,"{'a': '4.336 Å', 'c': '3.687 Å'}",,,,U(Ga0.80Cu0.20)2,,,Cu0.4Ga1.6U1,,,
,,,,-0.8 K,-0.8,10.1016/S0304-8853(00)01386-X,TRUE,"{'a': '4.360 Å', 'c': '3.601 Å'}",,,,U(Ga0.72Cu0.28)2,,,Cu0.56Ga1.44U1,,,
,Body centered tetragonal,,,,,10.1016/S0921-4526(00)00393-8,TRUE,"{'a': '4.18 Å', 'b': '4.18 Å', 'c': '10.21 Å'}",Tetragonal,,,U(Pd0.99Fe0.01)2Ge2,140,140 K,Fe0.02Ge2.0Pd1.98U1,,I4/mmm,
,Body centered tetragonal,,,,,10.1016/S0921-4526(00)00393-8,TRUE,"{'a': '4.18 Å', 'b': '4.18 Å', 'c': '10.21 Å'}",Tetragonal,2.5(1) μB,,U(Pd0.98Fe0.02)2Ge2,140,140 K,Fe0.04Ge2.0Pd1.96U1,,I4/mmm,
8-10 Oe,,793.15,520 °C,,,10.1016/j.jallcom.2023.171979,TRUE,,,,118-128 emu/g,Sendust (Fe87.54Si7.63Al4.83),,,Al4.83Si7.63Fe87.54Se1,,,
,Spinel,,,6.6 K,6.6,10.1016/j.jssc.2012.09.032,TRUE,{'a': '0.8095 nm'},Face-centered cubic,4.50 μB,,Co0.21(Al2O3)0.23(SiO2)0.56,,,O1.81Al0.46Si0.56Co0.21,,Fd 3 m,
,Spinel,,,7.6 K,7.6,10.1016/j.jssc.2012.09.032,TRUE,{'a': '0.8095 nm'},Face-centered cubic,4.37 μB,,Co0.16(Al2O3)0.14(SiO2)0.70,,,O1.82Al0.28Si0.7Co0.16,,Fd 3 m,
,,684.15,411 °C,,,10.1016/j.jallcom.2020.157071,TRUE,,,1.917 μB,1.65 T,(Fe90Co10)82P6C7B3Si2,,,B3.0C7.0Si2.0P6.0Fe7380.0Co820.0,,,
,,350,350K,,,10.1016/j.jcrysgro.2008.11.014,FALSE,,,,,Ge0.95(Mn0.03Fe0.02),,,Mn0.03Fe0.02Ge0.95,,,
,Single crystalline,77,77K,,,10.1016/j.physb.2003.09.113,TRUE,,,,,Ga0.93Mn0.07As (with Te counter doping),,,Mn0.07Ga0.93As1Te1,,,
,,165,165 K,,,10.1016/j.jssc.2021.122046,TRUE,,,,,(La0.7Eu0.3)0.75Sr0.25Mn0.9Co0.1O3,,,O3.0Mn0.9Co0.1Sr0.25La0.52Eu0.22,,,
,,275,275 K,,,10.1016/j.jallcom.2016.08.268,TRUE,,,,,Gd5(Si2Ge2),,,Si2.0Ge2.0Gd5.0,,,
,,275,275 K,,,10.1016/j.ceramint.2020.01.217,TRUE,,,,,Gd5(Si2Ge2),,,Si2.0Ge2.0Gd5.0,,,
,Crystalline,195,195 K,,,10.1016/j.jallcom.2011.03.173,TRUE,,,,,La(Fe0.88Si0.12)13,,,Si1.56Fe11.44La1,,,
<0.01 T,ThMn12-type,497,497 K,,,10.1016/S0925-8388(01)01901-6,TRUE,"{'a': '0.8552 nm', 'c': '0.4788 nm'}",Tetragonal,,12.1 μB/f.u.,(Gd0.89Zr0.11)(Fe9.99Mo1.11),,,Fe9.99Zr0.11Mo1.11Gd0.89,,I4/mmm,
<0.01 T,ThMn12-type,456,456 K,,,10.1016/S0925-8388(01)01901-6,TRUE,"{'a': '0.85355 nm', 'c': '0.47847 nm'}",Tetragonal,,15.9 μB/f.u.,(Gd0.80Zr0.20)(Fe10.1Mo1.38Zr0.06),,,Fe10.1Zr0.26Mo1.38Gd0.8,,I4/mmm,
<0.01 T,ThMn12-type,475,475 K,,,10.1016/S0925-8388(01)01901-6,TRUE,"{'a': '0.85254 nm', 'c': '0.4770 nm'}",Tetragonal,,,(Gd0.54Zr0.46)(Fe9.88Mo1.50Zr0.13),,,Fe9.88Zr0.59Mo1.5Gd0.54,,I4/mmm,
,,175,175 K,,,10.1016/j.jallcom.2015.07.216,TRUE,,,,,(Nd0.93Y0.07)0.7Sr0.3MnO3,,,O3.0Mn1Sr0.3Y0.05Nd0.65,,,
,Rhombohedral,,,,,10.1016/j.solidstatesciences.2009.12.011,TRUE,,,,,La0.4Sr0.6Fe0.8Cr0.2O2.5,170,170 K,O2.5Cr0.2Fe0.8Sr0.6La0.4,,,
,,323,323 K,,,10.1016/j.ijrefrig.2013.09.027,TRUE,,,,,La(Fe0.88Si0.12)13H,,,H1Si1.56Fe11.44La1,,,
,H+S,790.65,"450°C, 585°C",,,10.1016/S0304-8853(03)00476-1,TRUE,,,,,BaNi3Fe18O15.9(OH)30.2·11.5H2O,,,H32.2O47.1Fe18.0Ni3.0Ba1,,,
1100 Oe,Y+S,765.65,"400°C, 585°C",,,10.1016/S0304-8853(03)00476-1,TRUE,,,,,Ba2Ni3Fe14O14.7(OH)22.61·6.6H2O,,,H24.61O38.31Fe14.0Ni3.0Ba2.0,,,
,,320,320 K,,,10.1016/j.ssc.2016.06.011,FALSE,,,,,(Fe85Co5Cr10)91Zr7B2,,,B2.0Cr910.0Fe7735.0Co455.0Zr7.0,,,
,,320,320 K,,,10.1016/j.jmmm.2014.07.035,FALSE,,,,,(Fe85Co5Cr10)91Zr7B2,,,B2.0Cr910.0Fe7735.0Co455.0Zr7.0,,,
,,160,160 K,,,10.1016/j.tsf.2009.04.051,FALSE,,,,,Ge0.95Mn0.05 (amorphous),,,Mn0.05Ge0.95,,,
"Decreases with increasing x up to 0.6, then invariant",Hexagonal,22,22 K,,,10.1016/S0925-8388(02)01351-8,TRUE,,ZrNiAl-type,Decreases with increasing x up to 0.6-0.7,,UNi1Co0Ga (0 ≤ x ≤ 1),,,Co0.0Ni1Ga1U1,,P 6 2m,Maximum around x = 0.5
,Monoclinic,,,-341.5 K,-341.5,10.1016/j.jssc.2022.123164,TRUE,"{'a': '7.0681 Å', 'b': '14.4169 Å', 'c': '7.4497 Å'}",P 21/m,6.257 μB,,K3Fe4(PO4)2F9,10,10 K,O8.0F9.0P2.0K3.0Fe4.0,,P 21/m,
,Monoclinic,,,-334.3 K,-334.3,10.1016/j.jssc.2022.123164,TRUE,"{'a': '7.1418 Å', 'b': '14.4315 Å', 'c': '7.5746 Å'}",P 21/m,6.50 μB,,(NH4)3Fe4(PO4)2F9,6,6 K,H12.0N3.0O8.0F9.0P2.0Fe4.0,,P 21/m,
65 Oe,,8,8.0 K,-13.1 K,-13.1,10.1016/j.jssc.2012.09.035,TRUE,,,1.94 μB,1.88 μB,CaCo3(P2O7)2,,,O14.0P4.0Ca1Co3.0,0.16 μB,,
,,6.4,6.4 K,,,10.1016/j.jssc.2012.09.035,TRUE,,,,,SrCo3(P2O7)2,,,O14.0P4.0Co3.0Sr1,,,
390 Oe,,7.6,7.6 K,-14.3 K,-14.3,10.1016/j.jssc.2012.09.035,TRUE,,,1.76 μB,,PbCo3(P2O7)2,,,O14.0P4.0Co3.0Pb1,0.114 μB,,
,,8,8.0 K,,,10.1016/j.jssc.2012.09.035,TRUE,,,,,BaCo3(P2O7)2,,,O14.0P4.0Co3.0Ba1,,,
,Monoclinic,,,-119.39 K,-119.39,10.1016/j.jssc.2023.124006,TRUE,"{'a': '10.5599 Å', 'b': '19.1104 Å', 'c': '6.4801 Å'}",Layered,9.71 μB,,Ag4CoFe2(PO4)4,10,10 K,O16.0P4.0Fe2.0Co1Ag4.0,,C2/c,
,,,,,,10.1016/j.jssc.2023.124006,FALSE,,,,,NaCoCr2(PO4)3,32,32 K,O12.0Na1P3.0Cr2.0Co1,,,
,,,,,,10.1016/j.jssc.2023.124006,TRUE,,,,,Ca2MgFe2(PO4)4,,Multiple transitions,O16.0Mg1P4.0Ca2.0Fe2.0,,,
309.7 Oe,bcc,837.35,564.2°C,,,10.1016/j.jallcom.2004.03.075,TRUE,,,,"7.49 emu/g (as-milled), 32.07 emu/g (leached)",Al0.6(Co50Cu50)0.4,,,Al0.6Co20.0Cu20.0,,,
,bcc,843.85,570.7°C,,,10.1016/j.jallcom.2005.02.001,TRUE,,,,"7.19 emu/g (as-milled), 45.48 emu/g (leached)",Al0.6(Co75Cu25)0.4,,,Al0.6Co30.0Cu10.0,,,
,Cubic,,,-174 K,-174,10.1016/j.jallcom.2023.171003,TRUE,{'a': '4.110 Å'},Pm-3m,3.46 μB,,Ba(Fe0.5Sn0.5)O2.76,,,O2.76Fe0.5Sn0.5Ba1,,Pm-3m,
,Cubic,,,-77 K,-77,10.1016/j.jallcom.2023.171003,TRUE,{'a': '4.095 Å'},Pm-3m,4.37 μB,,Ba(Fe0.5Sn0.5)O2.82,,,O2.82Fe0.5Sn0.5Ba1,,Pm-3m,
966 Oe,Cubic,,,-174 K,-174,10.1016/j.jallcom.2022.165914,TRUE,"{'a': '4.1106 Å', 'b': '4.1106 Å', 'c': '4.1106 Å'}",Perovskite,3.46 μB,,Ba(Fe0.5Sn0.5)O2.76,,,O2.76Fe0.5Sn0.5Ba1,0.07 emu/g,Pm3̄m,
,Monoclinic,,,"-11.2 K, -22.2 K",-16.7,10.1016/j.jcrysgro.2022.126827,TRUE,,"Honeycomb lattice in bc plane, zigzag chain along a axis","3.56 μB/Ni2+, 3.61 μB/Ni2+","2.12 μB/Ni2+ (B // c), 2.07 μB/Ni2+ (B // b)",Ba2Ni(PO4)2,4.833333333,"4.4 K, 4.9 K, 5.2 K",O8.0P2.0Ni1Ba2.0,,P21/n,
82.7 Oe,Trigonal,,,-63.73 K,-63.73,10.1016/j.ceramint.2022.10.030,TRUE,"{'a': '4.8004 Å', 'c': '23.3010 Å'}",Honeycomb,3.43 μB,0.35 μB,BaNi2(PO4)2,24,24 K,O8.0P2.0Ni2.0Ba1,0.013 emu/g,R3̅ (no.148),
11.63 Oe,Trigonal,,,-42.22 K,-42.22,10.1016/j.ceramint.2022.10.030,TRUE,"{'a': '4.8102 Å', 'c': '23.2864 Å'}",Honeycomb,4.37 μB,0.72 μB,BaNi1.5Co0.5(PO4)2,13,13 K,O8.0P2.0Co0.5Ni1.5Ba1,0.026 emu/g,R3̅ (no.148),
38.6 Oe,Trigonal,,,21.86 K,21.86,10.1016/j.ceramint.2022.10.030,TRUE,"{'a': '4.8267 Å', 'c': '23.2757 Å'}",Honeycomb,5.93 μB,3.57 μB,BaNiCo(PO4)2,14,14 K,O8.0P2.0Co1Ni1Ba1,0.030 emu/g,R3̅ (no.148),
,,,,,,10.1016/j.ceramint.2022.10.030,FALSE,,,,,BaCu2(PO4)2,69,69 K,O8.0P2.0Cu2.0Ba1,,,
,,,,,,10.1016/j.ceramint.2022.10.030,FALSE,,,,,SrCu2(PO4)2,48,48 K,O8.0P2.0Cu2.0Sr1,,,
,,,,,,10.1016/j.ceramint.2022.10.030,FALSE,,,,,PbCu2(PO4)2,55,55 K,O8.0P2.0Cu2.0Pb1,,,
,,,,,,10.1016/j.ceramint.2022.10.030,FALSE,,,,,SrCo2(PO4)2,23,23 K,O8.0P2.0Co2.0Sr1,,,
,,,,,,10.1016/j.ceramint.2022.10.030,FALSE,,,,,SrNi2(PO4)2,16.5,"23 K, 10 K",O8.0P2.0Ni2.0Sr1,,,
,Cubic,,,-435.9 K,-435.9,10.1016/j.jssc.2012.10.021,TRUE,{'a': '10.46793 Å'},Pyrochlore,,,Bi1.9Fe0.1(FeSb)O7,,,O7.0Fe1.1Sb1Bi1.9,,Fd-3m,Spin-glass state at 12 K
,Cubic,,,-368 K,-368,10.1016/j.jssc.2012.10.021,TRUE,{'a': '10.44945 Å'},Pyrochlore,,,Bi1.8Fe0.2(FeSb)O7,,,O7.0Fe1.2Sb1Bi1.8,,Fd-3m,Spin-glass state at 12 K
,Cubic,,,-305 K,-305,10.1016/j.jssc.2012.10.021,TRUE,,Pyrochlore,,,Bi1.7Fe0.3(FeSb)O7,,,O7.0Fe1.3Sb1Bi1.7,,Fd-3m,Spin-glass state at 12 K
,Orthorhombic,,,,,10.1016/j.jssc.2015.03.025,TRUE,"{'a': '796.520 pm', 'b': '843.064 pm', 'c': '599.328 pm'}",,,,Bi2(Fe0.95Al0.05)4O9,216,216 K,O9.0Al0.2Fe3.8Bi2.0,,Pbnm,
,Orthorhombic,,,,,10.1016/j.jssc.2015.03.025,TRUE,"{'a': '795.490 pm', 'b': '841.238 pm', 'c': '597.66 pm'}",,,,Bi2(Fe0.90Al0.10)4O9,180,180 K,O9.0Al0.4Fe3.6Bi2.0,,Pbnm,
,Orthorhombic,,,,,10.1016/j.jssc.2015.03.025,TRUE,"{'a': '794.409 pm', 'b': '839.685 pm', 'c': '596.263 pm'}",,,,Bi2(Fe0.85Al0.15)4O9,144,144 K,O9.0Al0.6Fe3.4Bi2.0,,Pbnm,
,Orthorhombic,,,,,10.1016/j.jssc.2015.03.025,TRUE,"{'a': '792.936 pm', 'b': '837.681 pm', 'c': '594.427 pm'}",,,,Bi2(Fe0.80Al0.20)4O9,110,110 K,O9.0Al0.8Fe3.2Bi2.0,,Pbnm,
,Orthorhombic,,,,,10.1016/j.jssc.2015.03.025,TRUE,"{'a': '792.693 pm', 'b': '836.895 pm', 'c': '593.630 pm'}",,,,Bi2(Fe0.75Al0.25)4O9,35,35 K,O9.0Al1Fe3.0Bi2.0,,Pbnm,
0.012 T at 2 K,Orthorhombic,,,-38.5 K,-38.5,10.1016/j.jssc.2020.121715,TRUE,"{'a': '9.3357 Å', 'b': '8.7340 Å', 'c': '29.422 Å'}",,5.83 μB/Fe3+,,Ca2MgFe2(PO4)4,13.3,13.3 K,O16.0Mg1P4.0Ca2.0Fe2.0,,Pbca,
,Orthorhombic,,,,,10.1016/j.jssc.2020.121715,TRUE,,,,,NaCaFe3(PO4)4,26,26 K,O16.0Na1P4.0Ca1Fe3.0,,,
,Cubic,,,-59 K,-59,10.1016/j.jssc.2019.120921,TRUE,{'a': '7.38086 Å'},Perovskite,12.4 μB/fu,,CaMn3(Fe3Mn)O12,39,39 K,O12.0Ca1Mn4.0Fe3.0,,Im-3,
,Tetragonal,,,,,10.1016/j.physb.2007.10.267,TRUE,,,,,CeCo(In0.9Cd0.1)5,3,3 K,Co1Cd0.5In4.5Ce1,,,
4 T,Tetragonal,,,46 K,46,10.1016/j.jallcom.2016.06.014,TRUE,"{'a': '11.089', 'c': '15.764'}",3D framework of [Co4O4] cubanes,2.7 μB at 49 T,1.55 μB at 7 T,Co(C3H6O2),36,36 K,H6.0C3.0O2.0Co1,,I 41 22,3.0 cm³ mol⁻¹ K
,Monoclinic,,,-20.71 K,-20.71,10.1016/j.jssc.2005.11.024,TRUE,"{'a': '18.2090(8) Å', 'b': '9.9264(7) Å', 'c': '15.4080(7) Å'}",,3.49 μB,,Co(H2O)4Zn4(HPO3)6·C2N2H10,,,H24.0C2.0N2.0O22.0P6.0Co1Zn4.0,,Cc,
,Rutile-like,21,21 K,,,10.1016/S0921-4526(00)00273-8,TRUE,,Close packing of linear ribbons,,,Ni(N(CN)2)2,,,C2.0N3.0Ni1,,,
,Rutile-like,9,9 K,,,10.1016/S0921-4526(00)00273-8,TRUE,,Close packing of linear ribbons,,,Co(N(CN)2)2,,,C2.0N3.0Co1,,,
0.175 T,Layered hydroxide,40,40 K,,,10.1016/S0921-4526(00)00273-8,TRUE,{'c': '13.9 Å'},,,,Co5(OH)8(O2CCC6H4CO2)·2H2O,,,H14.0C9.0O13.0Co5.0,,,
,Orthorhombic,10,10 K,-13 K,-13,10.1016/j.jssc.2013.03.039,TRUE,"{'a': '6.5524 Å', 'b': '8.7889 Å', 'c': '3.2469 Å'}",Body-centered Bravais lattice,2.6 μB,,Co(NCNH)2,,,H2.0C2.0N4.0Co1,,Pnnm (no. 58),4.68
,,30,30 K,,,10.1016/j.jssc.2013.03.039,FALSE,,,,,Ni(NCNH)2,,,H2.0C2.0N4.0Ni1,,,
,Monoclinic,5.1,5.1 K,,,10.1016/j.jssc.2020.121527,TRUE,"{'a': '7.3299 Å', 'b': '6.3048 Å', 'c': '12.290 Å'}",,3.8 μB/f.u.,,Co(C7H4O5S)(H2O)2·H2O,,,H10.0C7.0O8.0S1Co1,,P 21,20.1 emu/mol at 2 K
,Orthorhombic,,,,,10.1016/j.jssc.2011.05.060,TRUE,"{'a': '8.277(2) Å', 'b': '8.559(2) Å', 'c': '6.039(1) Å'}",Rhombic,,,Co2(OH)AsO4,21,21 K,H1O5.0Co2.0As1,,Pnnm,
,Orthorhombic,,,-64 K,-64,10.1016/j.jssc.2011.05.060,TRUE,"{'a': '8.316(1) Å', 'b': '8.523(2) Å', 'c': '6.047(1) Å'}",Rhombic,,,Co1.7Cu0.3(OH)AsO4,20,20 K,H1O5.0Co1.7Cu0.3As1,,Pnnm,
,,,,-9.5 K,-9.5,10.1016/j.jallcom.2012.01.012,TRUE,,,2.36 μB/Co ion,,Co2(HO3PCH2CH2COO)2(C12H8N2)2,3,3 K,H26.0C30.0N4.0O10.0P2.0Co2.0,,,
,Orthorhombic,,,-16.3 K,-16.3,10.1016/j.jallcom.2017.09.008,TRUE,"{'a': '9.037 Å', 'b': '12.194 Å', 'c': '8.184 Å'}",Chain structure along b-axis,5.393 μB,,Co2(SeO3)(Te3O7),11,11 K,O10.0Co2.0Se1Te3.0,,Pnma,7.273 emu·mol−1·K
,Orthorhombic,,,-22.1 K,-22.1,10.1016/j.jallcom.2017.09.008,TRUE,"{'a': '8.921 Å', 'b': '12.073 Å', 'c': '8.233 Å'}",Chain structure along b-axis,3.328 μB,,Ni2(SeO3)(Te3O7),31,31 K,O10.0Ni2.0Se1Te3.0,,Pnma,2.770 emu·mol−1·K
,,,,190K,190,10.1016/j.physb.2005.11.041,TRUE,,,,,Cu2Cl(OH)3,18,18K,H3.0O3.0Cl1Cu2.0,0.05 μB/Cu,,
,,10,10K,,,10.1016/j.physb.2005.11.041,TRUE,,,,,Co2Cl(OH)3,,,H3.0O3.0Cl1Co2.0,1.46 μB/Co,,
,A2,1075,1075 K,1060 K,1060,10.1016/j.physb.2014.03.074,TRUE,{'a': '5.71 Å'},FCC,5.23 μB,,Co2Fe(Ga0.75Si0.25),,,Si0.25Fe1Co2.0Ga0.75,,,
,A2,1059,1059 K,1051 K,1051,10.1016/j.physb.2014.03.074,TRUE,{'a': '5.68 Å'},FCC,5.49 μB,,Co2Fe(Ga0.5Si0.5),,,Si0.5Fe1Co2.0Ga0.5,,,
,L21,1019,1019 K,1029 K,1029,10.1016/j.physb.2014.03.074,TRUE,{'a': '5.66 Å'},FCC,5.44 μB,,Co2Fe(Ga0.25Si0.75),,,Si0.75Fe1Co2.0Ga0.25,,,
,Monoclinic,,,-97.6 K,-97.6,10.1016/j.jssc.2020.121250,TRUE,"{'a': '7.7163 Å', 'b': '5.8232 Å', 'c': '9.5556 Å'}",,5.74 μB,0.2 μB/Co at 9 T,Co2SeO3(OH)2,65,65 K,H2.0O5.0Co2.0Se1,,P21/n,
,Monoclinic,,,-23.1 K,-23.1,10.1016/j.jssc.2019.121140,TRUE,"{'a': '9.632 Å', 'b': '8.858 Å', 'c': '10.156 Å'}",Zigzag chain,5.47 μB,,Co3(Mo2O8)(TeO3),16.3,16.3 K,O11.0Co3.0Mo2.0Te1,,C2/m,
,Monoclinic,,,-10.3 K,-10.3,10.1016/j.jssc.2011.09.023,TRUE,"{'a': '19.4317 Å', 'b': '6.0249 Å', 'c': '4.7788 Å'}",,5.27 μB per metal ion,,Co3Te2O2(PO4)2(OH)4,12,"20 K, 4 K",H4.0O14.0P2.0Co3.0Te2.0,,C2/m,
,Monoclinic,,,-110 K,-110,10.1016/j.jssc.2019.120962,TRUE,"{'a': '8.9369 Å', 'b': '8.4225 Å', 'c': '9.6197 Å'}",Zig-zag layers,3.9 μB per Co2+,,Co4(H2O)3(SeO3)4,9,9 K,H6.0O15.0Co4.0Se4.0,,P21,
,Monoclinic,,,,,10.1016/j.jssc.2019.120962,FALSE,,Zig-zag layers,,,Mn4(H2O)3(SeO3)4,20,20 K,H6.0O15.0Mn4.0Se4.0,,P21,
,Monoclinic,,,-15.8 K,-15.8,10.1016/j.jssc.2006.05.014,TRUE,"{'a': '17.263 Å', 'b': '8.9091 Å', 'c': '9.3154 Å'}",,4.26 μB,,Co5(OH2)4(HPO4)2(PO4)2,17,17 K,H10.0O20.0P4.0Co5.0,,C2/c,
,orthorhombic,,,-48.38 K,-48.38,10.1016/j.jallcom.2021.161717,TRUE,"{'a': '9.4149 Å', 'b': '12.3313 Å', 'c': '3.0936 Å'}",,4.77 μB,,Co5Zr(O2BO3)2,71,71 K,B2.0O10.0Co5.0Zr1,,Pbam,
,orthorhombic,,,-39.89 K,-39.89,10.1016/j.jallcom.2021.161717,TRUE,"{'a': '9.4294 Å', 'b': '12.3413 Å', 'c': '3.0964 Å'}",,4.74 μB,,Co5Hf(O2BO3)2,72,72 K,B2.0O10.0Co5.0Hf1,,Pbam,
,Hexagonal,,,-90 K,-90,10.1016/j.jssc.2018.11.007,TRUE,"{'a': '13.1640 Å', 'c': '5.0321 Å'}",,2.98 μB,,Co6(OH)3(TeO3)4(OH)~0.9(H2O),75.5,75.5 K,H6.0O17.0Co6.0Te4.0,0.06 μB/Co,P63mc,
,Triclinic,17.9,17.9 K,,,10.1016/j.jssc.2018.09.015,TRUE,"{'a': '7.1661 Å', 'b': '8.8377 Å', 'c': '9.4544 Å'}",,,,Cr0.34Fe0.66NH4(HPO4)2,3.1,3.1 K,H6.0N1O8.0P2.0Cr0.34Fe0.66,,P -1,
,Triclinic,17.82,17.82 K,,,10.1016/j.jssc.2018.09.015,TRUE,"{'a': '7.1685 Å', 'b': '8.8447 Å', 'c': '9.4625 Å'}",,"4.19 μB at 4 K, 4.41 μB at 1.5 K",,FeNH4(HPO4)2,3.52,3.52 K,H6.0N1O8.0P2.0Fe1,,P -1,
,ReO3-type,,,-8.76 K,-8.76,10.1016/j.jallcom.2015.12.182,TRUE,{'a': '11.021(5) Å'},3D octahedral framework,7.39 μB,5.30 μB/mol,Gd(BH4)3,,,H12.0B3.0Gd1,,Pa -3,7.17 cm³ K mol⁻¹
,New structure type,,,-0.35 K,-0.35,10.1016/j.jallcom.2015.12.182,TRUE,"{'a': '8.700(3) Å', 'b': '12.124(5) Å', 'c': '11.989(5) Å'}",Square pyramid and trigonal bipyramid,8.18 μB,6.90 μB/mol,K2Gd(BH4)5,,,H20.0B5.0K2.0Gd1,,P 21/m,8.05 cm³ K mol⁻¹
,Double perovskite,,,-0.75 K,-0.75,10.1016/j.jallcom.2015.12.182,TRUE,{'a': '11.300(1) Å'},Cubic,8.17 μB,7.07 μB/mol,Cs3Gd(BH4)6,,,H24.0B6.0Cs3.0Gd1,,F 23,8.23 cm³ K mol⁻¹
1700 Oe,Monoclinic,,,-18 K,-18,10.1016/j.ceramint.2022.01.265,TRUE,"{'a': '5.4144 Å', 'b': '9.3680 Å', 'c': '11.7832 Å'}",Honeycomb,6.50 μB/f.u.,,Cu3(NaFeSb)O6,7,7 K,O6.0Na1Fe1Cu3.0Sb1,,C2/c,
1200 Oe,Monoclinic,,,-140 K,-140,10.1016/j.ceramint.2022.01.265,TRUE,"{'a': '5.3793 Å', 'b': '9.3217 Å', 'c': '11.7666 Å'}",Honeycomb,7.82 μB/f.u.,,Cu3(Cu0.7Na0.3FeSb)O6,7,7 K,O6.0Na0.3Fe1Cu3.7Sb1,,C2/c,
,Monoclinic,,,-42 K,-42,10.1016/j.ceramint.2022.01.265,TRUE,"{'a': '5.3149 Å', 'b': '9.1970 Å', 'c': '11.6534 Å'}",Honeycomb,5.66 μB/f.u.,,Cu3(LiFeSb)O6,8,8 K,Li1O6.0Fe1Cu3.0Sb1,,C2/c,
,Heteronuclear chains,,,-54.1 K,-54.1,10.1016/S0925-8388(98)00307-7,TRUE,,Polymeric,4.78 B.M. at 300.2 K to 2.89 B.M. at 4.2 K,,CuNd2(Cl3CCOO)8·6H2O,,,H2.0C16.0O17.0Cl24.0Cu1Nd2.0,,,0.542 x 10^6 cm^3/mol at 1.72 K
,One-dimensional polymeric,,,-50.1 K,-50.1,10.1016/S0925-8388(98)00307-7,TRUE,,Polymeric,3.48 B.M. at 30 K,,Nd(Cl3CCOO)3·2H2O,,,H2.0C6.0O7.0Cl9.0Nd1,,,0.0354 x 10^6 cm^3/mol at 50 K
,Isomorphic with Er(Cl3CCOO)3·2H2O,,,+5.4 K,5.4,10.1016/S0925-8388(98)00307-7,TRUE,,Polymeric,,,Dy(Cl3CCOO)3·2H2O,,,H2.0C6.0O7.0Cl9.0Dy1,,,
0.022 T,Orthorhombic,,,-5.26 K,-5.26,10.1016/j.jallcom.2017.10.069,TRUE,"{'a': '5.2866 Å', 'b': '5.5521 Å', 'c': '7.5871 Å'}",Pnma,,,Dy(Fe0.5Cr0.5)O3,130,"261 K, 115 K, 14 K",O3.0Cr0.5Fe0.5Dy1,0.101 μB/f.u (2.15 emu/g),Pnma,
,Monoclinic,,,18,18,10.1016/j.jssc.2007.01.029,TRUE,"{'a': '19.574', 'b': '12.393', 'c': '19.003'}",,3.5,0.4,Nd12(C2)3I17,25,25,C6.0I17.0Nd12.0,,C 2/c,
,,,,34,34,10.1016/j.jssc.2007.01.029,TRUE,,,8.1,2.3,Gd12(C2)3I17,,,C6.0I17.0Gd12.0,,,
,,,,42,42,10.1016/j.jssc.2007.01.029,TRUE,,,10.7,3.8,Dy12(C2)3I17,29,29,C6.0I17.0Dy12.0,,,
,ThCr2Si2-type,,,49.7K,49.7,10.1016/j.physb.2017.09.038,TRUE,"{'a': '0.405 nm', 'c': '0.975 nm'}",Tetragonal,9.6 μB,,DyIr2Si2(I),30,30K,Si2.0I1Dy1Ir2.0,,I4/mmm,
,CaBe2Ge2-type,,,-3.0K,-3,10.1016/j.physb.2017.09.038,TRUE,"{'a': '0.410 nm', 'c': '0.967 nm'}",Tetragonal,10.0 μB,,DyIr2Si2(P),9.4,9.4K,Si2.0P1Dy1Ir2.0,,P4/nmm,
,ThCr2Si2-type,,,,,10.1016/j.physb.2017.09.038,FALSE,,Tetragonal,,,TbIr2Si2(I),80,80K,Si2.0I1Tb1Ir2.0,,I4/mmm,
,CaBe2Ge2-type,,,,,10.1016/j.physb.2017.09.038,FALSE,,Tetragonal,,,TbIr2Si2(P),11.5,11.5K,Si2.0P1Tb1Ir2.0,,P4/nmm,
,ThCr2Si2-type,,,,,10.1016/j.physb.2017.09.038,FALSE,,Tetragonal,,,NdIr2Si2(I),32.3,32.3K,Si2.0I1Nd1Ir2.0,,I4/mmm,
,ThCr2Si2-type,,,,,10.1016/j.physb.2017.09.038,FALSE,,Tetragonal,,,ErIr2Si2(I),10,10K,Si2.0I1Er1Ir2.0,,I4/mmm,
130 Gauss,Orthorhombic,,,-220 K,-220,10.1016/j.jssc.2009.01.026,TRUE,"{'a': '13.328(2) Å', 'b': '6.5114(5) Å', 'c': '10.703(1) Å'}",,,,Fe(AsO4)0.7(PO4)0.3,50,50.0 K,O4.0P0.3Fe1As0.7,5.5 emu/mol,Imam,
,Monoclinic,,,-76.4 K,-76.4,10.1016/j.jssc.2006.02.029,TRUE,"{'a': '13.214(1) Å', 'b': '6.623(1) Å', 'c': '10.045(1) Å'}",,,,Fe2(AsO4)F,22.6,22.6 K,O4.0F1Fe2.0As1,,C2/c,
,Hexagonal,,,,,10.1016/j.ceramint.2020.01.272,TRUE,"{'a': '8.029 Å', 'b': '8.029 Å', 'c': '7.408 Å'}",,,,Fe2B(PO4)3,30,30 K,B1O12.0P3.0Fe2.0,,P63/m,
0.05 T,Orthorhombic,,,-200 K,-200,10.1016/j.jallcom.2019.153549,TRUE,"{'a': '6.571 Å', 'b': '12.83 Å', 'c': '13.28 Å'}",Pccn,"{'Fe1': '4.37 μB', 'Fe2': '3.90 μB', 'Fe3': '4.53 μB'}",,Fe2O(SeO3)2,105,105 K,O7.0Fe2.0Se2.0,0.004 μB/f.u.,Pccn,
,Triclinic,,,-60 K,-60,10.1016/j.jallcom.2018.02.146,TRUE,,P 1̄,,,Fe7(PO4)6,30.75,"45.5 K, 16 K",O24.0P6.0Fe7.0,,,
,Triclinic,,,-32 K,-32,10.1016/j.jallcom.2018.02.146,TRUE,,P 1̄,,,Na0.65Fe7(PO4)6,33,33 K,O24.0Na0.65P6.0Fe7.0,,,
,,,,,,10.1016/j.jallcom.2018.02.146,FALSE,,,,,Ni3Fe4(PO4)6,47,47 K,O24.0P6.0Fe4.0Ni3.0,,,
,,,,,,10.1016/j.jallcom.2018.02.146,FALSE,,,,,A3V4(PO4)6,13.5,12-15 K,O24.0P6.0V4.0,,,
153.52-22.23 A/m,Amorphous and FeCo(Si) crystalline,809.65,373-700 °C,,,10.1016/j.jallcom.2013.08.038,TRUE,,,,101.24-117.67 emu/gr,(Fe0.5Co0.5)73.5Si13.5B9Nb3Cu1,,,B9.0Si13.5Fe36.75Co36.75Cu1Nb3.0,,,
,Monoclinic,,,-36.9 K,-36.9,10.1016/j.jssc.2020.121315,TRUE,"{'a': '20.7200 Å', 'b': '6.9753 Å', 'c': '8.2816 Å'}",Layered,7.9 μB,,FeNd2(SeO3)4Cl,6.7,6.7 K,O12.0Cl1Fe1Se4.0Nd2.0,,C 2/c,
,HCP,,,190 K,190,10.1016/j.jallcom.2023.170901,TRUE,"{'a': '3.60277 Å', 'c': '5.68690 Å'}",Hexagonal,,,Gd0.2(TbDyHoEr)0.8,198,198 K,Gd0.2Tb0.8Dy0.8Ho0.8Er0.8,,P63/mmc,
,HCP,221,221 K,,,10.1016/j.jallcom.2023.170901,TRUE,"{'a': '3.61609 Å', 'c': '5.71523 Å'}",Hexagonal,,,Gd0.4(TbDyHoEr)0.6,,,Gd0.4Tb0.6Dy0.6Ho0.6Er0.6,,P63/mmc,
,HCP,244,244 K,,,10.1016/j.jallcom.2023.170901,TRUE,"{'a': '3.62461 Å', 'c': '5.74208 Å'}",Hexagonal,,,Gd0.6(TbDyHoEr)0.4,,,Gd0.6Tb0.4Dy0.4Ho0.4Er0.4,,P63/mmc,
,HCP,268,268 K,,,10.1016/j.jallcom.2023.170901,TRUE,"{'a': '3.63309 Å', 'c': '5.76861 Å'}",Hexagonal,,,Gd0.8(TbDyHoEr)0.2,,,Gd0.8Tb0.2Dy0.2Ho0.2Er0.2,,P63/mmc,
,HCP,279,279 K,,,10.1016/j.jallcom.2023.170901,TRUE,"{'a': '3.63492 Å', 'c': '5.77695 Å'}",Hexagonal,,,Gd0.9(TbDyHoEr)0.1,,,Gd0.9Tb0.1Dy0.1Ho0.1Er0.1,,P63/mmc,
,3D porous framework,,,-7.6 K,-7.6,10.1016/j.jallcom.2009.07.156,TRUE,,,,,Gd2(fum)3(H2O)4·3H2O,0.19,0.19 K,H10.0O5.0Gd2.0,,,
,"Nd3(Fe,Ti)29-type",886,886 K,,,10.1016/S0925-8388(98)00856-1,TRUE,"{'a': '10.602 Å', 'b': '8.532 Å', 'c': '9.689 Å'}",Monoclinic,39.79 μB,105.1 A m^2/kg,Gd3(Fe0.665Co0.313Ti0.022)29,,,Ti0.64Fe19.29Co9.08Gd3.0,,P21/c,
,"Orthorhombic (as-prepared), Monoclinic (heat-treated)",300,300 K,,,10.1016/S0925-8388(02)00386-9,TRUE,,,,,Gd5(Si2.09Ge1.91),,,Si2.09Ge1.91Gd5.0,,,
< 10 Oe,Amorphous,91,91 K,113 K,113,10.1016/j.jnoncrysol.2019.119506,TRUE,,,7.09 μB,,Gd60Al25(NiCo)15,,,Al25.0Co15.0Ni15.0Gd60.0,,,Curie-Weiss law
,amorphous + crystalline,212.5,260/165,,,10.1016/j.jnoncrysol.2024.122893,TRUE,,,,,Gd75(MnFeAl2)25,,,Al50.0Mn25.0Fe25.0Gd75.0,,,
,amorphous + crystalline,208,245/171,,,10.1016/j.jnoncrysol.2024.122893,TRUE,,,,,Gd80(MnFeAl2)20,,,Al40.0Mn20.0Fe20.0Gd80.0,,,
,amorphous + crystalline,205.5,246/165,,,10.1016/j.jnoncrysol.2024.122893,TRUE,,,,,Gd85(MnFeAl2)15,,,Al30.0Mn15.0Fe15.0Gd85.0,,,
,Triclinic,,,-79.09 K,-79.09,10.1016/j.jssc.2023.124069,TRUE,"{'a': '5.1992 Å', 'b': '6.9145 Å', 'c': '14.9395 Å'}",Channel,6.12 μB,,SrFe2(SeO3)4,23.5,23.5 K,O12.0Fe2.0Se4.0Sr1,,P-1,9.37 emu K mol−1
,Tetragonal,,,-114.76 K,-114.76,10.1016/j.jssc.2023.124069,TRUE,"{'a': '10.6597 Å', 'b': '10.6597 Å', 'c': '10.0215 Å'}",Channel,6.03 μB,,HgFe2(SeO3)4,34,34 K,O12.0Fe2.0Se4.0Hg1,,I-42d,9.10 emu K mol−1
,,,,,,10.1016/j.jssc.2023.124069,TRUE,,Sawtooth chain,,,Fe2O(SeO3)2,105,105 K,O7.0Fe2.0Se2.0,,,
,Cubic,165,165 K,,,10.1016/j.physb.2004.03.038,TRUE,,MgCu2,"{'Ho': '9.7 μB/atom', 'Co': '1.2 μB/atom'}",,Ho(Co0.9Ga0.1)2,,,Co1.8Ga0.2Ho1,,Fd3m,
,Trigonal,,,,,10.1016/j.physb.2014.01.024,FALSE,,,15 μB per formula unit,,Ho0.5Nd0.5Fe3(BO3)4,32,32 K,B4.0O12.0Fe3.0Nd0.5Ho0.5,,,
,Trigonal,,,-210 K,-210,10.1016/j.physb.2014.01.024,TRUE,,,15 μB per formula unit,,HoFe3(BO3)4,38.5,38-39 K,B4.0O12.0Fe3.0Ho1,,,
,Trigonal,,,-130 K,-130,10.1016/j.physb.2014.01.024,TRUE,,,15 μB per formula unit,,NdFe3(BO3)4,31,31 K,B4.0O12.0Fe3.0Nd1,,,
,Trigonal,203,203 K,,,10.1016/j.physb.2023.414706,TRUE,,,,,Ho0.75Nd0.25Fe3(BO3)4,32,32 K,B4.0O12.0Fe3.0Nd0.25Ho0.75,,R32,
,Trigonal,360,360 K,,,10.1016/j.physb.2023.414706,TRUE,,,5 μB,,HoFe3(BO3)4,38,38 K,B4.0O12.0Fe3.0Ho1,,R32,
,Cubic,,,-31.49 K,-31.49,10.1016/j.jssc.2006.07.015,TRUE,{'a': '9.8445(12) Å'},,4.61 μB,,K2Co0.5Ti1.5(PO4)3,,,O12.0P3.0K2.0Ti1.5Co0.5,,P213,Curie constant: 2.96 emu K mol−1
,Tetragonal,17.8,17.8 K,-80.91 K,-80.91,10.1016/j.jssc.2022.123333,TRUE,"{'a': '9.6881 Å', 'c': '9.4307 Å'}",,10.66 μB,,K4NiFe3(PO4)5,,,O20.0P5.0K4.0Fe3.0Ni1,,P4̄21c,
,Monoclinic,,,-156.5 K,-156.5,10.1016/j.jssc.2011.02.021,TRUE,"{'a': '7.958 Å', 'b': '9.931 Å', 'c': '9.039 Å'}",,6.76 μB,,KCuFe(PO4)2,36,36 K,O8.0P2.0K1Fe1Cu1,,P21/n,5.71 emu K/mol
,Hexagonal,,,-450 K,-450,10.1016/j.jssc.2012.03.011,TRUE,"{'a': '7.312 Å', 'b': '7.312 Å', 'c': '17.254 Å'}",Kagomé,5.92 μB,,KFe3(OH)6(SO4)2,65,65 K,H6.0O14.0S2.0K1Fe3.0,,R-3m,
,tetragonal,,,6.2 K,6.2,10.1016/j.ceramint.2019.07.174,TRUE,"{'a': '5.1814 Å', 'b': '5.1814 Å', 'c': '11.2850 Å'}",,7.81 μB,,LiGd(MoO4)2,,,Li1O8.0Mo2.0Gd1,,I 4̅,
,tetragonal,,,2.6 K,2.6,10.1016/j.ceramint.2019.07.174,TRUE,"{'a': '5.2552 Å', 'b': '5.2552 Å', 'c': '11.4915 Å'}",,7.86 μB,,NaGd(MoO4)2,,,O8.0Na1Mo2.0Gd1,,I 41/a,
,triclinic,,,7.4 K,7.4,10.1016/j.ceramint.2019.07.174,TRUE,"{'a': '5.2923 Å', 'b': '6.9210 Å', 'c': '10.6889 Å'}",,7.78 μB,,KGd(MoO4)2,,,O8.0K1Mo2.0Gd1,,P 1̅,
,,290,290 K,,,10.1016/j.actamat.2019.03.006,TRUE,,,,,La(Fe0.89Si0.11)13H1.1,,,H1.1Si1.43Fe11.57La1,,,
,NaZn13-type,250,250 K,,,10.1016/j.jallcom.2020.158161,TRUE,,Cubic,,,La(Fe0.79Al0.21)13,,,Al2.73Fe10.27La1,,Fm3c,
,Cubic,,,,,10.1016/S0925-8388(00)01468-7,TRUE,{'a': '1.1593 nm'},NaZn13-type,,,La(Fe0.88Al0.12)13,204,204 K,Al1.56Fe11.44La1,,Fm-3c,
,Cubic,438,438 K,,,10.1016/S0925-8388(00)01468-7,TRUE,{'a': '1.1777 nm'},NaZn13-type,2.2 μB/Fe,,La(Fe0.88Al0.12)13H3.2,,,H3.2Al1.56Fe11.44La1,,Fm-3c,
,,195,195K,,,10.1016/j.jallcom.2004.11.106,TRUE,,,,,La(Fe0.88Si0.12)13,,,Si1.56Fe11.44La1,,,
,,330,330K,,,10.1016/j.jallcom.2004.11.106,TRUE,,,,,La(Fe0.88Si0.12)13H1.6,,,H1.6Si1.56Fe11.44La1,,,
,Cubic,,,,,10.1016/S0925-8388(01)01428-1,TRUE,,NaZn13-type,2 μB (Fe),,La(Fe0.89Al0.11)13,212,212 K,Al1.43Fe11.57La1,,,
,NaZn13-type,188,188 K,,,10.1016/j.jallcom.2013.03.036,TRUE,,Cubic,,126.6 emu/g at 185 K,La(Fe0.89Si0.11)13,,,Si1.43Fe11.57La1,,,
,,198,198 K,,,10.1016/j.jallcom.2014.02.163,TRUE,,,,,La(Fe0.90Si0.10)13,,,Si1.3Fe11.7La1,,,
,,195,195 K,,,10.1016/j.jallcom.2014.02.163,TRUE,,,,,La(Fe0.91Si0.09)13,,,Si1.17Fe11.83La1,,,
,NaZn13-type,290,290 K,,,10.1016/j.jallcom.2010.12.122,TRUE,{'a': '11.60 Å'},Cubic,,,La(Fe0.94Co0.06)11.7Si1.3,,,Si1.3Fe11.0Co0.7La1,,Fm 3 c,
,CaCu5,250,250 K,,,10.1016/S0925-8388(97)00537-9,TRUE,,Hexagonal,,,La(Ni0.7Fe0.3)5,,,Fe1.5Ni3.5La1,,,
,NaZn13-type,306,306 K,,,10.1016/j.jallcom.2016.06.259,TRUE,{'a': '1.1395 nm'},Cubic,,,La0.7Ce0.3(Fe0.92Co0.08)11.4Si1.6,,,Si1.6Fe10.49Co0.91La0.7Ce0.3,,,
,NaZn13-type,309,309 K,,,10.1016/j.jallcom.2016.06.259,TRUE,{'a': '1.1465 nm'},Cubic,,,La0.7Ce0.3(Fe0.92Co0.08)11.4Si1.6,,,Si1.6Fe10.49Co0.91La0.7Ce0.3,,,
,NaZn13-type,246,246 K,,,10.1016/j.jallcom.2017.12.108,TRUE,,,,,La0.8Ce0.2(Fe0.95Co0.05)11.8Si1.2,,,Si1.2Fe11.21Co0.59La0.8Ce0.2,,,
,1:13 phase,292,292 K,,,10.1016/j.jallcom.2017.05.168,TRUE,,,,,La0.7Ce0.3(FeMnSi)13,,,Si13.0Mn13.0Fe13.0La0.7Ce0.3,,,
,Monoclinic,5.6,5.6 K,14.1 K,14.1,10.1016/j.jssc.2008.03.006,TRUE,"{'a': '10.925(2) Å', 'b': '12.774(3) Å', 'c': '8.8833(18) Å'}",C2/c,2.18 μB,,LiNi2H3(P2O7)2,,,H3.0Li1O14.0P4.0Ni2.0,,C2/c,
4.2 kOe,Monoclinic,,,-14.8 K,-14.8,10.1016/j.jssc.2008.03.006,TRUE,"{'a': '10.999(2) Å', 'b': '12.863(3) Å', 'c': '8.9419(18) Å'}",C2/c,,,LiCo2H3(P2O7)2,2.6,2.6 K,H3.0Li1O14.0P4.0Co2.0,,C2/c,
,Howardevansite-type,,,-80 K,-80,10.1016/j.jallcom.2020.155763,TRUE,,Serpentine chains of edge-sharing CuO5 pyramids and pairs of FeO6 octahedra,"Cu: 0.70 μB, Fe: 4.54 μB",,LiCuFe2(VO4)3,9,"9.8 K, 8.2 K",Li1O12.0V3.0Fe2.0Cu1,,P1̄,χ0 ∼ − (4 ± 2) × 10^−4 emu/mol
,Howardevansite-type,,,-80 K,-80,10.1016/j.jallcom.2020.155763,TRUE,,Serpentine chains of edge-sharing CuO5 pyramids and pairs of FeO6 octahedra,"Cu: 0.70 μB, Fe: 4.54 μB",,NaCuFe2(VO4)3,,,O12.0Na1V3.0Fe2.0Cu1,,P1̄,χ0 ∼ − (4 ± 2) × 10^−4 emu/mol
,Orthorhombic,379,379 K,,,10.1016/j.jallcom.2016.09.169,TRUE,"{'a': '5.95 Å', 'b': '3.82 Å', 'c': '7.06 Å'}",Orthorhombic,4.1 μB at 5 K,,Mn(Co0.96Fe0.04)Ge,,,Mn1Fe0.04Co0.96Ge1,,Pnma,
,Triclinic,,,-165 K,-165,10.1016/j.jnoncrysol.2009.05.031,TRUE,"{'a': '0.67041 nm', 'b': '0.81487 nm', 'c': '0.98121 nm'}",P 1̄ (No. 2),13 μB,,Mn3Fe4(VO4)6,,,O24.0V6.0Mn3.0Fe4.0,,P 1̄ (No. 2),
,,,,-111 K,-111,10.1016/j.jnoncrysol.2009.05.031,FALSE,"{'a': '0.6685 nm', 'b': '0.8025 nm', 'c': '0.9769 nm'}",,,,Mg3Fe4(VO4)6,,,O24.0Mg3.0V6.0Fe4.0,,,
,,,,-50 K,-50,10.1016/j.jnoncrysol.2009.05.031,FALSE,"{'a': '0.6682 nm', 'b': '0.8021 nm', 'c': '0.9780 nm'}",,,,Zn3Fe4(VO4)6,,,O24.0V6.0Fe4.0Zn3.0,,,
,Monoclinic,,,-69K,-69,10.1016/j.jallcom.2006.10.119,TRUE,"{'a': '11.7831', 'b': '12.4740', 'c': '6.3761'}",Alluaudite,5.88 μB,,Na1.25Mg1.10Fe1.90(PO4)3,35,35K,O12.0Na1.25Mg1.1P3.0Fe1.9,,C2/c,
,Trigonal,,,-2.82 K,-2.82,10.1016/j.jallcom.2022.164147,TRUE,,Trigonal,"5.31 μB (high temp), 3.96 μB (low temp)",,Na2BaCo(PO4)2,0.148,148 mK,O8.0Na2.0P2.0Co1Ba1,,P3̅m1,
,Monoclinic,,,-2.94 K,-2.94,10.1016/j.jallcom.2022.164147,TRUE,"{'a': '9.606 Å', 'b': '5.432 Å', 'c': '13.707 Å'}",Monoclinic,"5.14 μB (high temp), 4.10 μB (low temp)",,Na2SrCo(PO4)2,,,O8.0Na2.0P2.0Co1Sr1,,P21/a,
,C2/c,,,-10.6 K,-10.6,10.1016/j.jssc.2014.11.010,TRUE,"{'a': '23.3461 Å', 'b': '10.3004 Å', 'c': '17.4115 Å'}",Monoclinic,4.92 μB,,Na2Co(SO4)2,,,O8.0Na2.0S2.0Co1,,C2/c,
,C2/c,,,-1.14 K,-1.14,10.1016/j.jssc.2014.11.010,TRUE,"{'a': '23.2253 Å', 'b': '10.26155 Å', 'c': '17.3353 Å'}",Monoclinic,3.23 μB,,Na2Ni(SO4)2,,,O8.0Na2.0S2.0Ni1,,C2/c,
,Monoclinic,,,-4.63 K,-4.63,10.1016/j.jcrysgro.2024.127659,TRUE,"{'a': '10.693 Å', 'b': '6.320 Å', 'c': '10.329 Å'}",P 21/c,7.92 μB,6.71 μB,Na2Gd2(BO3)2O,2.45,2.45 K,B2.0O7.0Na2.0Gd2.0,,P 21/c,
,Orthorhombic,,,-39 K,-39,10.1016/j.jssc.2010.09.010,TRUE,"{'a': '11.9886 Å', 'b': '5.3671 Å', 'c': '9.0764 Å'}",Pnma,3.45 μB,,Na2Ni(HPO3)2,6,6 K,H2.0O6.0Na2.0P2.0Ni1,,Pnma,1.49 emu K/mol
,hexagonal,,,-2.4 K,-2.4,10.1016/j.jallcom.2023.173351,TRUE,"{'a': '9.4016', 'b': '9.4016', 'c': '6.8784'}",,7.83 μB/Gd,,NaGd9(SiO4)6O2,,,O26.0Na1Si6.0Gd9.0,,P 63/m,
13.09 kOe,P42/mnm,823.15,550.0 °C,,,10.1016/j.jallcom.2023.169180,TRUE,"{'a': '8.8 Å', 'b': '8.8 Å', 'c': '12.2 Å'}",Tetragonal,,1.54 T,Nd2(Fe0.65Co0.35)14B,,,B1Fe9.1Co4.9Nd2.0,13.74 kGs,P42/mnm,
,Polymeric chains,280,280 K,,,10.1016/j.physb.2004.09.082,TRUE,,,,,Nd2(O2C(CH2)4CO2)3(H2O)2,,,H12.0C6.0O6.0Nd2.0,,,
,Monoclinic,,,,,10.1016/S0921-4526(02)02140-3,TRUE,"{'a': '8.60 Å', 'b': '7.06 Å', 'c': '9.21 Å'}",,,,Ni(HCOO)2×2H2O,15.5,15.5 K,H4.0C2.0O5.0Ni1,,P21/c,
,Triclinic,,,-50.4 K,-50.4,10.1016/j.jssc.2006.12.037,TRUE,"{'a': '7.437 Å', 'b': '7.571 Å', 'c': '7.756 Å'}",,2.39 μB,,Ni2(C4H4N2)(V4O12)(H2O)2,38,38 K,H8.0C4.0N2.0O14.0V4.0Ni2.0,,P-1,
