Repository: sanjayganeshprabu/Computational-Modeling-and-Predictive-Analytics-for-Materials-Data

# Computational-Modeling-and-Predictive-Analytics-for-Materials-Data-

File: MODIFIED magnetic_materials.csv (part 76 of 112)
Coercivity,Crystal_Structure,Curie,Curie(Tc),Curie_Weiss,Curie_Weiss(θp),DOI,Experimental,Lattice_Parameters,Lattice_Structure,Magnetic_Moment,Magnetization,Material_Name,Neel,Neel(Tn),New_Column_Concatenated,Remanence,Space_Group,Susceptibility
,Monoclinic,,,-33.3 K,-33.3,10.1016/j.jssc.2005.06.022,TRUE,"{'a': '5.824 Å (300 K), 5.814 Å (1.5 K)', 'b': '4.694 Å (300 K), 4.689 Å (1.5 K)', 'c': '10.101 Å (300 K), 10.084 Å (1.5 K)'}",,3.29 μB,,Ni3(PO4)2,17.1,17.1 K,O8.0P2.0Ni3.0,,P 21/c,4.08 cm³ K mol⁻¹
,Triclinic,,,,,10.1016/j.jssc.2005.06.022,TRUE,,,,,Cu3(PO4)2,22.2,22.2 K,O8.0P2.0Cu3.0,,P -1,
,Triclinic,,,-143 K,-143,10.1016/j.jssc.2005.07.005,TRUE,"{'a': '8.076(2) Å', 'b': '9.288(2) Å', 'c': '9.376(2) Å'}",,"6.1 μB at room temperature, 1.7 μB at 2.5 K",,Ni5(SeO3)4Cl2,4.5,4.5 K,O12.0Cl2.0Ni5.0Se4.0,,P-1 (No. 2),
,P3121,2.2,2.2 K,8.3 K,8.3,10.1016/j.jssc.2008.01.048,TRUE,"{'a': '7.41862 Å', 'c': '12.58982 Å'}",Hexagonal,2.14 μB,,NiBPO4(OH)2,,,H2.0B1O6.0P1Ni1,,P3121,
9 mT to 43 mT,Monoclinic and Rhombohedral,,,,,10.1016/j.ceramint.2021.05.055,TRUE,,,,,Pb(Fe0.5Nb0.5)O3,143,143 K,O3.0Fe0.5Nb0.5Pb1,,C1m1 and R3m,
,Rhombohedral,,,-526.6 K,-526.6,10.1016/j.jssc.2022.123620,TRUE,"{'a': '7.3078 Å', 'b': '7.3078 Å', 'c': '16.855 Å'}",Trigonal,5.87 μB/Fe3+,,PbFe3(PO4)(SO4)(OH)6,48,48 K,H6.0O14.0P1S1Fe3.0Pb1,,R-3m (No. 166),
,,,,,,10.1016/j.jssc.2022.123620,FALSE,,,,,Pb0.5Fe3(SO4)(OH)6,56.4,56.4 K,H6.0O10.0S1Fe3.0Pb0.5,,,
,,,,,,10.1016/j.jssc.2022.123620,FALSE,,,,,PbFe3(SO4)(AsO4)(OH)6,45,45 K,H6.0O14.0S1Fe3.0As1Pb1,,,
,Orthorhombic,,,-38 K,-38,10.1016/j.jssc.2018.01.016,TRUE,"{'a': '5.7760(1) Å', 'b': '17.7534(3) Å', 'c': '7.7330(2) Å'}",,6.3 μB/f.u.,,PbNd3O4(VO4),,,O8.0V1Nd3.0Pb1,,Cmcm,
,Orthorhombic,,,-35 K,-35,10.1016/j.jallcom.2018.06.209,TRUE,"{'a': '10.3313 Å', 'b': '13.113 Å', 'c': '6.5394 Å'}",,3.24 μB,,PbNi3(PO4)3,15,15 K,O12.0P3.0Ni3.0Pb1,,Imma,
,Delafossite,,,"{'c_parallel': -2.64, 'c_perpendicular': -0.504}",1.572,10.1016/S0022-0248(99)00112-8,TRUE,"{'a': 2.832, 'c': 17.762}",Two-dimensional triangular lattice,"{'c_parallel': 0.921, 'c_perpendicular': 0.921}",,Pd(Co0.96Mn0.04)O2,,,O2.0Mn0.04Co0.96Pd1,,,"{'c_parallel': 0.000105, 'c_perpendicular': 0.000119}"
,Delafossite,,,"{'c_parallel': -2.35, 'c_perpendicular': -1.29}",1.82,10.1016/S0022-0248(99)00112-8,TRUE,"{'a': 2.8376, 'c': 17.812}",Two-dimensional triangular lattice,"{'c_parallel': 1.39, 'c_perpendicular': 1.37}",,Pd(Co0.89Mn0.11)O2,18,18,O2.0Mn0.11Co0.89Pd1,,,"{'c_parallel': 6.89e-05, 'c_perpendicular': 0.000147}"
305 KA/m,fcc (disordered),473.15,200°C,,,10.1016/S0040-6090(00)01207-4,TRUE,,,0.35μB/Pt,,Pt3(Co0.6Ni0.4),,,Co0.6Ni0.4Pt3.0,100%,,
,,651,651,,,10.1016/S0925-8388(98)00963-3,TRUE,,,,,Nd3(Fe0.933Ti0.067)29C,,,C1Ti1.94Fe27.06Nd3.0,,,
,,641,641,,,10.1016/S0925-8388(98)00963-3,TRUE,,,,,Sm3(Fe0.933Ti0.067)29C,,,C1Ti1.94Fe27.06Sm3.0,,,
,,765,765,,,10.1016/S0925-8388(98)00963-3,TRUE,,,,,Gd3(Fe0.978Ti0.022)29N4.1,,,N4.1Ti0.64Fe28.36Gd3.0,,,
,Triclinic,,,,,10.1016/j.jssc.2012.04.039,TRUE,"{'a': '9.273(2) Å', 'b': '9.866(2) Å', 'c': '9.991(2) Å'}",,,,Rb7SmFe6O2(PO4)8,7,7K,O34.0P8.0Fe6.0Rb7.0Sm1,,P −1 (No. 2),
,Monoclinic,,,-97 K,-97,10.1016/j.jssc.2023.124141,TRUE,"{'a': '5.134 Å', 'b': '14.547 Å', 'c': '9.231 Å'}",,6.50 BM,,RbNiFe(PO4)2,21,21 K,O8.0P2.0Fe1Ni1Rb1,,P21/c,
,,,,-114.3 K,-114.3,10.1016/j.jssc.2023.124141,TRUE,,,,,Na2Ni2Fe(PO4)3,,,O12.0Na2.0P3.0Fe1Ni2.0,,,
,MgCu2-type,570,570 K,,,10.1016/S0925-8388(98)00642-2,TRUE,{'a': '7.051'},Cubic,,,Sc(Fe0.94Si0.06)1.86,,,Si0.11Sc1Fe1.75,,Fd3m,
,MgZn2-type,145,145 K,,,10.1016/S0925-8388(98)00642-2,TRUE,"{'a': '4.9694', 'c': '8.0643'}",Hexagonal,0.67 μB/Fe atom,,Sc(Fe0.75Si0.25)2,,,Si0.5Sc1Fe1.5,,P63/mmc,
,,1123,1123 K,,,10.1016/j.actamat.2018.10.046,TRUE,,,,14.30 kG,Sm2(Co0.69Fe0.31)17,,,Fe5.27Co11.73Sm2.0,,,
,,1119,1119 K,,,10.1016/j.actamat.2018.10.046,TRUE,,,,14.34 kG,Sm2(Co0.68Fe0.32)17,,,Fe5.44Co11.56Sm2.0,,,
,,679.93,679.93 K,,,10.1016/j.actamat.2018.10.046,TRUE,,,,5.87 kG,Sm(Co0.52Fe0.11Cu0.37)5,,,Fe0.55Co2.6Cu1.85Sm1,,,
,,497.11,497.11 K,,,10.1016/j.actamat.2018.10.046,TRUE,,,,2.85 kG,Sm(Co0.39Fe0.07Cu0.54)5,,,Fe0.35Co1.95Cu2.7Sm1,,,
0.34 T,ThMn12,554,554 ± 6 °C,,,10.1016/j.jallcom.2020.157993,TRUE,"{'a': '8.5102 Å', 'c': '4.7587 Å'}",Tetragonal,,1.42 ± 0.04 T,Sm(Fe0.8Co0.2)11Ti,,,Ti1Fe8.8Co2.2Sm1,,I4/mmm,
0.34 T,ThMn12,547,547 ± 5 °C,,,10.1016/j.jallcom.2020.157993,TRUE,"{'a': '8.5027 Å', 'c': '4.7533 Å'}",Tetragonal,,1.37 ± 0.04 T,Sm0.8Zr0.2(Fe0.8Co0.2)11Ti,,,Ti1Fe8.8Co2.2Zr0.2Sm0.8,,I4/mmm,
,Trigonal,,,-138 K,-138,10.1016/j.jcrysgro.2019.04.017,TRUE,,Huntite,10.71 μB,,SmFe3(BO3)4,32,32 K,B4.0O12.0Fe3.0Sm1,,R32,
,Perovskite,370,370 K,,,10.1016/S0040-6090(98)00600-2,TRUE,{'a': '3.840 Å'},Primitive Perovskite,,,Sr(Fe0.65Co0.35)O3,,,O3.0Fe0.65Co0.35Sr1,,,
,Monoclinic,,,-63 K,-63,10.1016/j.jssc.2019.121167,TRUE,"{'a': '9.1096 Å', 'b': '5.1412 Å', 'c': '6.1040 Å'}",Monoclinic,3.55 μB,,Sr2Co(BO3)2,30,30 K,B2.0O6.0Co1Sr2.0,,C2/m,
,I-centered tetragonal,,,,,10.1016/j.jssc.2011.04.004,TRUE,"{'a': '3.8627 Å', 'b': '3.8627 Å', 'c': '28.256 Å'}",Tetragonal,,,Sr4Co2(CO3)O5.86,167.5,"50 K, 160 K, 210 K, 250 K",C1O8.86Co2.0Sr4.0,,I4/mmm,
,RP2,,,,,10.1016/j.jssc.2011.04.004,FALSE,,,,,Sr3Co2O5(OH)2·,160,160 K,H2.0O7.0Co2.0Sr3.0,,,
,RP3,,,,,10.1016/j.jssc.2011.04.004,FALSE,,,,,Sr4Fe2(CO3)O6,361,361 K,C1O9.0Fe2.0Sr4.0,,,
,RP3,,,,,10.1016/j.jssc.2011.04.004,FALSE,,,,,Sr4Fe2(CO3)O6,220,220 K,C1O9.0Fe2.0Sr4.0,,,
6000 Oe,Orthorhombic,42,42 K,-130 K,-130,10.1016/j.physb.2012.10.005,TRUE,"{'a': '10.438 Å', 'b': '13.421 Å', 'c': '6.556 Å'}",Imma,2.4 μB/f.u.,2.4 μB/f.u. at 5 T,SrFe3(PO4)3,18,18 K,O12.0P3.0Fe3.0Sr1,2.2 μB/f.u.,Imma (No. 74),
,,,,,,10.1016/j.physb.2012.10.005,FALSE,,,,,SrFe2(PO4)2,7,7 K,O8.0P2.0Fe2.0Sr1,,,
,Cubic Laves,541,541 K,,,10.1016/j.jallcom.2013.07.083,TRUE,,MgCu2-type,,,Tb0.1(Pr0.5Nd0.5)0.9Fe1.93,,,Fe1.93Pr0.45Nd0.45Tb0.1,,,
,Cubic Laves,598,598 K,,,10.1016/j.jallcom.2013.07.083,TRUE,,MgCu2-type,,,Tb0.4(Pr0.5Nd0.5)0.6Fe1.93,,,Fe1.93Pr0.3Nd0.3Tb0.4,,,
,Cubic,685,685 K,,,10.1016/j.jallcom.2013.08.092,TRUE,,Laves phase,,,Tb0.2Dy0.7Nd0.1(Fe0.8Co0.2)1.93,,,Fe1.54Co0.39Nd0.1Tb0.2Dy0.7,,,
,Cubic,689,689 K,,,10.1016/j.jallcom.2013.08.092,TRUE,,Laves phase,,,Tb0.3Dy0.6Nd0.1(Fe0.8Co0.2)1.93,,,Fe1.54Co0.39Nd0.1Tb0.3Dy0.6,,,
,Cubic,693,693 K,,,10.1016/j.jallcom.2013.08.092,TRUE,,Laves phase,,,Tb0.4Dy0.5Nd0.1(Fe0.8Co0.2)1.93,,,Fe1.54Co0.39Nd0.1Tb0.4Dy0.5,,,
,Cubic,697,697 K,,,10.1016/j.jallcom.2013.08.092,TRUE,,Laves phase,,,Tb0.5Dy0.4Nd0.1(Fe0.8Co0.2)1.93,,,Fe1.54Co0.39Nd0.1Tb0.5Dy0.4,,,
,Cubic,701,701 K,,,10.1016/j.jallcom.2013.08.092,TRUE,,Laves phase,,,Tb0.6Dy0.3Nd0.1(Fe0.8Co0.2)1.93,,,Fe1.54Co0.39Nd0.1Tb0.6Dy0.3,,,
,Hexagonal,,,-39K,-39,10.1016/S0921-4526(01)01524-1,TRUE,"{'a': '7.2202', 'c': '4.0199'}",,3.0 μB/f.u.,,U(Fe0.15Ni0.85)AlH2.4,70,70K,H2.4Al1Fe0.15Ni0.85U1,,P62m,1.5×10^-3 emu/mol
,Tetragonal,,,,,10.1016/S0925-8388(98)00107-8,TRUE,"{'a': '7.379 Å', 'c': '3.714 Å'}",U3Si2-type,1.05 μB,,U2(Ni0.70Pd0.30)2Sn,11.5,11.5 K,Ni1.4Pd0.6Sn1U2.0,,P4/mbm,
,Hexagonal,,,-321 K,-321,10.1016/j.jallcom.2018.04.046,TRUE,"{'a': '0.6168 nm', 'c': '1.1422 nm'}",Hexagonal,,,Y(Mn0.8Fe0.2)0.95Ti0.05O3,27,27 K,O3.0Ti0.05Mn0.76Fe0.19Y1,,P 63 cm,
,Hexagonal,,,-251 K,-251,10.1016/j.jallcom.2018.04.046,TRUE,"{'a': '0.6186 nm', 'c': '1.1393 nm'}",Hexagonal,,,Y(Mn0.8Fe0.2)0.9Ti0.1O3,21,21 K,O3.0Ti0.1Mn0.72Fe0.18Y1,,P 63 cm,
,,,,,,10.1016/S0921-4526(99)01319-8,TRUE,,,,,YBa2(Cu0.9Fe0.1)3O6.36,460,460 K,O6.36Fe0.3Cu2.7Y1Ba2.0,,,
,Trigonal,,,,,10.1016/j.jallcom.2018.03.243,TRUE,,Huntite,,,YFe3(BO3)4,39.42,39.42 K,B4.0O12.0Fe3.0Y1,,P3121,
30.45 kA/m,Tetragonal,935,935 K,,,10.1016/j.jallcom.2015.04.179,TRUE,"{'a': '0.5082 nm', 'c': '0.4241 nm'}",,0.13425 emu,1.60 T,(Fe0.7Co0.3)71B29,,,B29.0Fe49.7Co21.3,,I4/mcm,
19 A/m,Amorphous,665,665 K,,,10.1016/j.jallcom.2009.08.114,TRUE,,,,1.43 T,(Fe0.85Co0.15)78Mo1B3C7P10Si1,,,B3.0C7.0Si1P10.0Fe66.3Co11.7Mo1,,,
20 A/m,Amorphous,683,683 K,,,10.1016/j.jallcom.2009.08.114,TRUE,,,,1.44 T,(Fe0.8Co0.2)78Mo1B3C7P10Si1,,,B3.0C7.0Si1P10.0Fe62.4Co15.6Mo1,,,
19 A/m,Amorphous,783,783 K,,,10.1016/j.jallcom.2009.08.114,TRUE,,,,1.38 T,(Fe0.7Co0.3)78Mo1B3C7P10Si1,,,B3.0C7.0Si1P10.0Fe54.6Co23.4Mo1,,,
"0.1 mT (at 100 K), 2.3 mT (at 40 K)",,220,220 K,,,10.1016/S0304-8853(01)01121-0,TRUE,,,,,(Fe0.65Ni0.35)0.89Mn0.11,,,Mn0.11Fe0.58Ni0.31,,,
,Orthorhombic,450,450K,,,10.1016/j.jallcom.2006.08.258,TRUE,"{'a': '5.7716(3) Å at 300K, 5.7258(2) Å at 12K', 'b': '3.5431(2) Å at 300K, 3.5513(2) Å at 12K', 'c': '6.6145(4) Å at 300K, 6.5947(2) Å at 12K'}",Co2P type,"0.82(18) μB at MI site, 1.65(5) μB at MII site at 12K; 0.53(10) μB at MI site, 1.47(3) μB at MII site at 300K",,(Fe0.70Co0.30)2P,,,P1Fe1.4Co0.6,,Pnma,
,Hexagonal,295,295 K,,,10.1016/j.jallcom.2006.02.032,TRUE,"{'a': '5.889 Å', 'c': '3.474 Å'}",Fe2P type,"{'FeI': {'10K': '0.88 μB', '297K': '0.14 μB'}, 'FeII': {'10K': '2.16 μB', '297K': '0.67 μB'}}",73 emu/g at 93 K,(Fe0.90Cr0.03Ni0.07)2P,,,P1Cr0.06Fe1.8Ni0.14,,P6̄2m,
,Hexagonal,180,180 K,,,10.1016/j.jallcom.2006.02.032,FALSE,,Fe2P type,,,(Fe0.90Cr0.05Ni0.05)2P,,,P1Cr0.1Fe1.8Ni0.1,,,
,Hexagonal,250,250 K,,,10.1016/j.jallcom.2006.02.032,TRUE,,Fe2P type,,,(Fe0.90Cr0.03Ni0.07)2P,,,P1Cr0.06Fe1.8Ni0.14,,,
,Tetragonal,780,780K,,,10.1016/j.scriptamat.2016.12.009,TRUE,"{'a': '8.636', 'c': '4.309'}",,,175 A·m2/kg,(Fe0.98Mo0.02)3B,,,B1Fe2.94Mo0.06,,P42/n,
,"bcc (α-Fe(Mo, Si)), bct (Fe2B)",665,665 K,,,10.1016/S1567-1739(01)00109-2,TRUE,,,2.01 μB/Fe atom,,(Fe0.99Mo0.01)78Si9B13,,,B13.0Si9.0Fe77.22Mo0.78,,,
"26.6 A/m (as-quenched), 135.6 A/m (773 K), 537 A/m (973 K)",Amorphous,600,600K,,,10.1016/j.jmmm.2008.04.168,TRUE,,,,"0.97 T (as-quenched), 1.24 T (773 K), 1.21 T (973 K)",(Fe1Co1)76Mo8Cu1B15,,,B15.0Fe76.0Co76.0Cu1Mo8.0,Appears after heat treatment above 920K,,
,FCC,,,,,10.1016/j.physb.2004.09.035,TRUE,,FCC,,,(Fe79Mn21)80Cu20,350,350 K,Mn1680.0Fe6320.0Cu20.0,,,
,,973.15,700 °C,,,10.1016/j.intermet.2011.07.013,TRUE,,,,,(Fe83Ga17)97.25Cr2B0.75,,,B0.75Cr2.0Fe8071.75Ga1653.25,,,
,Amorphous,625,625 K,,,10.1016/j.scriptamat.2014.02.018,TRUE,,,,166 emu/g,(Fe95Co5)80P13C7,,,C7.0P13.0Fe7600.0Co400.0,,,
,Amorphous,652,652 K,,,10.1016/j.scriptamat.2014.02.018,TRUE,,,,169 emu/g,(Fe90Co10)80P13C7,,,C7.0P13.0Fe7200.0Co800.0,,,
,Amorphous,656,656 K,,,10.1016/j.scriptamat.2014.02.018,TRUE,,,,172 emu/g,(Fe90Co10)82P11C7,,,C7.0P11.0Fe7380.0Co820.0,,,
,Amorphous,614,614 K,,,10.1016/j.scriptamat.2014.02.018,TRUE,,,,174 emu/g,(Fe90Co10)82P8C7B3,,,B3.0C7.0P8.0Fe7380.0Co820.0,,,
,Amorphous,684,684 K,,,10.1016/j.scriptamat.2014.02.018,TRUE,,,,176 emu/g,(Fe90Co10)82P6C7B3Si2,,,B3.0C7.0Si2.0P6.0Fe7380.0Co820.0,,,
,Rhombohedral perovskite,270.5,270.5 K,,,10.1016/S0304-8853(01)00822-8,TRUE,,,,,(La0.5Gd0.2)Sr0.3MnO3,,,O3.0Mn1Sr0.3La0.5Gd0.2,,,
411 kA/m,02:14:01,583.15,310 °C,,,10.1016/j.mseb.2005.07.002,TRUE,,,,,(Nd0.4Pr0.6)8.5Fe85.5B6,,,B6.0Fe85.5Pr5.1Nd3.4,1.11 T,,
534 kA/m,02:14:01,583.15,310 °C,,,10.1016/j.mseb.2005.07.002,TRUE,,,,,(Nd0.4Pr0.6)8.5Fe84.5Nb0.5Zr0.5B6,,,B6.0Fe84.5Zr0.5Nb0.5Pr5.1Nd3.4,1.10 T,,
,,388,388,,,10.1016/j.jallcom.2006.09.140,TRUE,,,,,Nd5(Fe0.95Co0.05)17,,,Fe16.15Co0.85Nd5.0,,,
,,462,462,,,10.1016/j.jallcom.2006.09.140,TRUE,,,,,Nd5(Fe0.90Co0.10)17,,,Fe15.3Co1.7Nd5.0,,,
,,454,454,,,10.1016/j.jallcom.2006.09.140,TRUE,,,,,Nd5(Fe0.95Mn0.05)17,,,Mn0.85Fe16.15Nd5.0,,,
,,414,414,,,10.1016/j.jallcom.2006.09.140,TRUE,,,,,Nd5(Fe0.90Mn0.10)17,,,Mn1.7Fe15.3Nd5.0,,,
,Orthorhombic,175,175 K,206 K,206,10.1016/j.jallcom.2014.06.107,TRUE,"{'a': '5.439 Å', 'b': '7.702 Å', 'c': '5.441 Å'}",Pmmm,,,(Nd0.93Y0.07)0.7Sr0.3MnO3,,,O3.0Mn1Sr0.3Y0.05Nd0.65,,Pmmm,
,Spinel,543.15,270 °C,,,10.1016/j.materresbull.2008.12.007,TRUE,"{'a': '8.39 Å', 'b': '8.39 Å', 'c': '8.39 Å'}",Cubic,,,(Ni0.5Zn0.5)Fe2O4,,,O4.0Fe2.0Ni0.5Zn0.5,,Fd-3m,
,C-15 type,206,206 K,,,10.1016/j.jallcom.2005.04.078,TRUE,{'a': '7.45 Å'},Cubic,0.4 μB per Co-atom,,(Sc0.85Ca0.15)Co2,,,Ca0.15Sc0.85Co2.0,,,
,C-15 type,131,131 K,,,10.1016/j.jallcom.2005.04.078,FALSE,,Cubic,,,Lu(Co0.85Al0.15)2,,,Al0.3Co1.7Lu1,,,
,C-15 type,103,103 K,,,10.1016/j.jallcom.2005.04.078,FALSE,,Cubic,,,Lu(Co0.80Al0.20)2,,,Al0.4Co1.6Lu1,,,
0 - 1.4 kOe,Amorphous/Partially Crystalline,588.15,315°C,,,10.1016/S0924-4247(03)00188-2,TRUE,,,,,(Tb0.3Dy0.7)40Fe60,,,Fe60.0Tb12.0Dy28.0,,,
3200-3300 Gauss,Tetragonal,130,130 K,,,10.1016/j.jallcom.2009.12.031,TRUE,,Perovskite,,0.12 emu/g,Ba(Ti0.9Fe0.1)O3,,,O3.0Ti0.9Fe0.1Ba1,,,
,Orthorhombic,,,-12 K,-12,10.1016/S1293-2558(02)01274-8,TRUE,"{'a': '6.6226', 'b': '11.494', 'c': '9.021'}",,5.07 μB/mol,,Ba2Co(CO3)2F2,6,6 K,C2.0O6.0F2.0Co1Ba2.0,,Pbca,
,Hexagonal magnetoplumbite,657,657 K,543 K,543,10.1016/j.jmmm.2012.07.050,TRUE,,Hexagonal,29.1 μB/f.u.,,BaFe11(Ti0.5Co0.5)O19,,,O19.0Ti0.5Fe11.0Co0.5Ba1,,P63/mmc,
,Hexagonal magnetoplumbite,579,579 K,497 K,497,10.1016/j.jmmm.2012.07.050,TRUE,,Hexagonal,27.5 μB/f.u.,,BaFe10(Ti0.5Co0.5)2O19,,,O19.0Ti1Fe10.0Co1Ba1,,P63/mmc,
,Hexagonal magnetoplumbite,491,491 K,490 K,490,10.1016/j.jmmm.2012.07.050,TRUE,,Hexagonal,28.0 μB/f.u.,,BaFe9.5(Ti0.5Co0.5)2.5O19,,,O19.0Ti1.25Fe9.5Co1.25Ba1,,P63/mmc,
,Hexagonal magnetoplumbite,479,479 K,590 K,590,10.1016/j.jmmm.2012.07.050,TRUE,,Hexagonal,31.2 μB/f.u.,,BaFe9(Ti0.5Co0.5)3O19,,,O19.0Ti1.5Fe9.0Co1.5Ba1,,P63/mmc,
,Hexagonal magnetoplumbite,404,404 K,143 K,143,10.1016/j.jmmm.2012.07.050,TRUE,,Hexagonal,39.0 μB/f.u.,,BaFe8(Ti0.5Co0.5)4O19,,,O19.0Ti2.0Fe8.0Co2.0Ba1,,P63/mmc,
,Hexagonal magnetoplumbite,219,219 K,190 K,190,10.1016/j.jmmm.2012.07.050,TRUE,,Hexagonal,16.3 μB/f.u.,,BaFe7(Ti0.5Co0.5)5O19,,,O19.0Ti2.5Fe7.0Co2.5Ba1,,P63/mmc,
,C15 cubic Laves-phase,209,209 K,,,10.1016/j.jallcom.2005.04.057,TRUE,,Cubic,,,Ce(Fe0.95Co0.05)2,,,Fe1.9Co0.1Ce1,,,
,C15 cubic,190,190 K,,,10.1016/j.physb.2004.01.047,TRUE,,Rhombohedral,2.36 μB/f.u.,,Ce(Fe0.9Co0.1)2,,,Fe1.8Co0.2Ce1,,Fd3m,
25 Oe,Cubic Spinel,623,623 K,,,10.1016/j.mseb.2015.11.002,TRUE,"{'a': '8.3831 Å', 'b': '8.3831 Å', 'c': '8.3831 Å'}",Cubic,2.54 μB,60.3 emu/g,Co(Cr0.4Fe1.6)O4,,,O4.0Cr0.4Fe1.6Co1,,Fd-3m,
,Hexagonal,10.5,10.5 K,500 K,500,10.1016/j.jmmm.2006.10.442,TRUE,"{'a': '6.842 Å', 'c': '14.504 Å'}",Tetrahedral,,,Co2(OH)3Cl,,,H3.0O3.0Cl1Co2.0,,,
,Hexagonal,,,500 K,500,10.1016/j.jmmm.2006.10.442,TRUE,"{'a': '6.969 Å', 'c': '14.785 Å'}",Tetrahedral,,,Fe2(OH)3Cl,15,15 K,H3.0O3.0Cl1Fe2.0,,,
,Hexagonal,,,-26(2) K,-14,10.1016/S0304-8853(01)00414-0,TRUE,"{'a': '8.9277(1) Å', 'c': '3.1663(1) Å'}",6/m,1.80(2) μB,,Co3(BO3)F3,9.5,17(2) K,B1O3.0F3.0Co3.0,,P63/m (no 176),
,Hexagonal,,,-27(2) K,-14.5,10.1016/S0304-8853(01)00414-0,TRUE,"{'a': '8.8315(2) Å', 'c': '3.0868(1) Å'}",6/m,1.60(3) μB,,Ni3(BO3)F3,21,40(2) K,B1O3.0F3.0Ni3.0,0.02 μB/Ni2+ at 1.6 K,P63/m (no 176),
5 kOe,Layered coordination polymer,,,-43.5 K,-43.5,10.1016/j.jcis.2011.07.099,TRUE,,Brucite-like layers,2.06 μB,,Co4(OH)4(FcDC)2,17.3,17.3 K,H4.0C2.0O4.0Co4.0,1.0 μB,C 2/m,
,Monoclinic,,,,,10.1016/j.solidstatesciences.2006.11.019,TRUE,"{'a': '19.795(2) Å', 'b': '5.2800(4) Å', 'c': '16.488(2) Å'}",,,,Co5(TeO3)4Cl2,18,18 K,O12.0Cl2.0Co5.0Te4.0,,C 2/c,
,Monoclinic,,,,,10.1016/j.solidstatesciences.2006.11.019,TRUE,"{'a': '20.440(1) Å', 'b': '5.2760(2) Å', 'c': '16.4710(7) Å'}",,,,Co5(TeO3)4Br2,16,16 K,O12.0Co5.0Br2.0Te4.0,,C 2/c,
,Monoclinic,,,,,10.1016/j.solidstatesciences.2006.11.019,FALSE,,,,,Ni5(TeO3)4Cl2,28.5,28.5 K,O12.0Cl2.0Ni5.0Te4.0,,C 2/c,
,Rutile,,,,,10.1016/j.physb.2006.07.032,TRUE,,,0.03 μB/TM atom,,Mn5(TiO2)95,65,65 K,O190.0Ti95.0Mn5.0,,,10^-5 – 10^-4 emu/g.Oe
,Rutile,,,,,10.1016/j.physb.2006.07.032,TRUE,,,0.47 μB/TM atom,,Co5(TiO2)95,38,38 K,O190.0Ti95.0Co5.0,,,10^-5 – 10^-4 emu/g.Oe
,Triclinic,,,-18.1 K,-18.1,10.1016/S1466-6049(00)00059-3,TRUE,"{'a': '6.462 Å', 'b': '7.864 Å', 'c': '9.473 Å'}",,4.37 BM at 25 K,,Co7(HPO4)4(PO4)2,11.8,11.8 K,H4.0O24.0P6.0Co7.0,,P -1,
,Rhombohedral,10.5,10.5 K,,,10.1016/j.physb.2008.11.166,TRUE,"{'a': '6.8370 Å', 'c': '14.4965 Å'}",,,,Co2(OH)3Cl,,,H3.0O3.0Cl1Co2.0,,R-3m,
,Rhombohedral,,,,,10.1016/j.physb.2008.11.166,TRUE,"{'a': '6.9401 Å', 'c': '14.7267 Å'}",,,,Fe2(OH)3Cl,9,9.0 K,H3.0O3.0Cl1Fe2.0,,R-3m,
,Delafossite,193,193 K,,,10.1016/j.jallcom.2012.03.059,TRUE,,Hexagonal,0.290 μB/Fe,,Cu(Cr0.94Fe0.06)O2,,,O2.0Cr0.94Fe0.06Cu1,,R-3m (166),
,Hexagonal,0.111,0.111 K,-5.09 K,-5.09,10.1016/S0304-8853(02)00149-X,TRUE,,,10.44 μB,,Dy(CF3SO3)3·9H2O,,,H2.0C3.0O10.0F9.0S3.0Dy1,,P63/m,
,Cubic,175,175 K,,,10.1016/j.jmmm.2016.02.082,TRUE,{'a': '7.1937 Å'},Fd3m,6.29 μB,,Dy(Co0.96Fe0.04)2,,,Fe0.08Co1.92Dy1,,Fd3m,
,Cubic,219,219 K,,,10.1016/j.jmmm.2016.02.082,TRUE,{'a': '7.1987 Å'},Fd3m,6.49 μB,,Dy(Co0.92Fe0.08)2,,,Fe0.16Co1.84Dy1,,Fd3m,
,Cubic,265,265 K,,,10.1016/j.jmmm.2016.02.082,TRUE,{'a': '7.2087 Å'},Fd3m,6.58 μB,,Dy(Co0.88Fe0.12)2,,,Fe0.24Co1.76Dy1,,Fd3m,
,Cubic,125,125 K,,,10.1016/j.jmmm.2016.02.082,TRUE,{'a': '7.1690 Å'},Fd3m,7.41 μB,,Ho(Co0.96Fe0.04)2,,,Fe0.08Co1.92Ho1,,Fd3m,
,Cubic,160,160 K,,,10.1016/j.jmmm.2016.02.082,TRUE,{'a': '7.1732 Å'},Fd3m,7.07 μB,,Ho(Co0.93Fe0.07)2,,,Fe0.14Co1.86Ho1,,Fd3m,
,Cubic,256,256 K,,,10.1016/j.jmmm.2016.02.082,TRUE,{'a': '7.1830 Å'},Fd3m,6.99 μB,,Ho(Co0.88Fe0.12)2,,,Fe0.24Co1.76Ho1,,Fd3m,
,Cubic,85,85 K,,,10.1016/j.jmmm.2016.02.082,TRUE,{'a': '7.1591 Å'},Fd3m,6.37 μB,,Er(Co0.93Fe0.07)2,,,Fe0.14Co1.86Er1,,Fd3m,
,Cubic,195,195 K,,,10.1016/j.jmmm.2016.02.082,TRUE,{'a': '7.1679 Å'},Fd3m,5.93 μB,,Er(Co0.88Fe0.12)2,,,Fe0.24Co1.76Er1,,Fd3m,
,Cubic,290,290 K,,,10.1016/j.jmmm.2016.02.082,TRUE,{'a': '7.1733 Å'},Fd3m,5.09 μB,,Er(Co0.84Fe0.16)2,,,Fe0.32Co1.68Er1,,Fd3m,
,Cubic Laves phase,52,52 K,,,10.1016/j.jallcom.2004.11.003,TRUE,{'a': '714.3 pm'},C15,,,Er(Co0.95Si0.05)2,,,Si0.1Co1.9Er1,,,
,"Orthorhombic (Pnma) at room temperature, Monoclinic (P21/n) below 100 K",,,,,10.1016/j.actamat.2009.11.016,TRUE,"{'a': '10.1094 Å (room temperature), 6.3607 Å (80 K)', 'b': '6.3691 Å (room temperature), 10.0927 Å (80 K)', 'c': '7.5709 Å (room temperature), 7.5690 Å (80 K)'}",Orthorhombic to Monoclinic,4.5 μB,,Fe(ND3)2PO4,23.8,23.8 K,N2.0O4.0P1Fe1,,"Pnma (No. 62) at room temperature, P21/n (No. 14) below 100 K",
,Monoclinic,,,,,10.1016/j.jct.2004.11.021,TRUE,"{'a': '0.82966 nm', 'b': '0.85353 nm', 'c': '1.16242 nm'}",,,,Fe2(SO4)3,30,30.0 K,O12.0S3.0Fe2.0,,,
"4.5 A/m (ribbon), 7.5 A/m (1 mm rod), 20.5 A/m (2 mm rod)",Amorphous,665,665 K,,,10.1016/j.jallcom.2011.11.093,TRUE,,,,1.44 T,Fe76P5(Si0.3B0.5C0.2)19,,,B9.5C3.8Si5.7P5.0Fe76.0,,,
,Amorphous,,,,,10.1016/j.ultsonch.2014.12.001,TRUE,,,,,FeO(OH),115,110-120 K,H1O2.0Fe1,,,
,Inverted Th3P4-like,270,270 K,,,10.1016/S0921-4526(02)01775-1,TRUE,{'a': '9.402 Å'},,,94.1 emu/g at 200 K,Gd4(Mn0.05Sb0.95)3,,,Mn0.15Sb2.85Gd4.0,,,
,,299,228-370 K,,,10.1016/S0921-4526(02)01775-1,FALSE,,,,,Ga(Mn)N,,,N1Mn1Ga1,,,
,Monoclinic,216,216 K,,,10.1016/S0304-8853(99)00619-8,TRUE,,,7.05 μB/Gd atom,195 emu/g,Gd5(Si1.5Ge2.5),,,Si1.5Ge2.5Gd5.0,,,
,Monoclinic,282,282 K,,,10.1016/S0304-8853(99)00619-8,TRUE,,,7.07 μB/Gd atom,200 emu/g,Gd5(Si2Ge2),,,Si2.0Ge2.0Gd5.0,,,
,Amorphous,170,170 K,186.5 K,186.5,10.1016/j.jallcom.2017.03.071,TRUE,,,5.8 μB,,Gd50(Co69.25Fe4.25Si13B13.5)50,,,B675.0Si650.0Fe212.5Co3462.5Gd50.0,,,
,Monoclinic,218.4,218.4 K,,,10.1016/j.jmmm.2007.03.023,TRUE,"{'a': '7.6052 Å', 'b': '14.872 Å', 'c': '7.8302 Å'}",,,,Gd5Ge2(Si0.77Sn0.23)2,,,Si1.54Ge2.0Sn0.46Gd5.0,,P1121/a,
,Orthorhombic,172.7,172.7 K,,,10.1016/j.jmmm.2007.03.023,TRUE,"{'a': '7.579 Å', 'b': '14.938 Å', 'c': '7.895 Å'}",,,,Gd5Ge2(Si0.60Sn0.40)2,,,Si1.2Ge2.0Sn0.8Gd5.0,,Pnma,
,Trigonal,,,-115 K,-115,10.1016/S0304-8853(02)01134-4,TRUE,,,,,GdFe3(BO3)4,10,10 K,B4.0O12.0Fe3.0Gd1,,R32,
0.2 T,Rhombohedral PuNi3,54,54 K,,,10.1016/j.matchemphys.2016.04.031,TRUE,"{'a': '4.8570 Å', 'b': '4.8570 Å', 'c': '24.1356 Å'}",Hexagonal,3.58 μB/f.u,,Ho(Ni0.5Co0.5)3,,,Co1.5Ni1.5Ho1,2.87 μB/f.u,,
,Trigonal,,,,,10.1016/j.ssc.2013.09.011,TRUE,,Nonpolar,,,HoFe3(BO3)4,38,38 K,B4.0O12.0Fe3.0Ho1,,"R32 (high-temperature), P3221 (low-temperature)",
,Trigonal,,,,,10.1016/j.ssc.2013.09.011,TRUE,,Nonpolar,,,Ho0.78Nd0.22Fe3(BO3)4,38,38 K,B4.0O12.0Fe3.0Nd0.22Ho0.78,,"R32 (high-temperature), P3221 (low-temperature)",
,NaZn13-type,170,170 K,,,10.1016/S0925-8388(01)01614-0,TRUE,,Cubic,,,La(Fe0.85Al0.15)13,,,Al1.95Fe11.05La1,,,
,Cubic,211,211 K,,,10.1016/j.jmmm.2008.07.031,TRUE,,NaZn13-type,,,La(Fe0.86Si0.14)13,,,Si1.82Fe11.18La1,,,
,Cubic,195,195 K,,,10.1016/j.jmmm.2008.07.031,TRUE,,NaZn13-type,,,La(Fe0.88Si0.12)13,,,Si1.56Fe11.44La1,,,
,Cubic,188,188 K,,,10.1016/j.jmmm.2008.07.031,TRUE,,NaZn13-type,,,La0.7Ce0.3(Fe0.86Si0.14)13,,,Si1.82Fe11.18La0.7Ce0.3,,,
,Cubic,194,194 K,,,10.1016/j.jmmm.2008.07.031,TRUE,,NaZn13-type,,,La0.3Pr0.7(Fe0.86Si0.14)13,,,Si1.82Fe11.18La0.3Pr0.7,,,
,Cubic,274,274 K,,,10.1016/j.jmmm.2006.10.1058,TRUE,,NaZn13-type,,,La(Fe0.88Co0.055Si0.065)13,,,Si0.84Fe11.44Co0.71La1,,,
,Cubic,,,,,10.1016/j.jallcom.2014.09.185,TRUE,{'a': '11.559'},NaZn13-type,2.0 μB per Fe atom,157 emu/g at 4K,La(Fe0.88Si0.033Al0.087)13,190,190K,Al1.13Si0.43Fe11.44La1,,,
,Cubic,190,190K,,,10.1016/j.jallcom.2014.09.185,TRUE,{'a': '11.495'},NaZn13-type,2.0 μB per Fe atom,157 emu/g at 4K,La(Fe0.88Si0.096Al0.024)13,,,Al0.31Si1.25Fe11.44La1,,,
,NaZn13-type,199,199 K,,,10.1016/j.jmmm.2006.08.021,TRUE,,Cubic,,,La(Fe0.9Si0.1)13,,,Si1.3Fe11.7La1,,,
,NaZn13-type,197,197 K,,,10.1016/j.jmmm.2006.08.021,TRUE,,Cubic,,,La(Fe0.9Si0.1)13B0.03,,,B0.03Si1.3Fe11.7La1,,,
,NaZn13-type,194,194 K,,,10.1016/j.jmmm.2006.08.021,TRUE,,Cubic,,,La(Fe0.9Si0.1)13B0.06,,,B0.06Si1.3Fe11.7La1,,,
,NaZn13-type,196,196 K,,,10.1016/j.jmmm.2006.08.021,TRUE,,Cubic,,,La(Fe0.9Si0.1)13B0.1,,,B0.1Si1.3Fe11.7La1,,,
,NaZn13-type,199,199 K,,,10.1016/j.jmmm.2006.08.021,TRUE,,Cubic,,,La(Fe0.9Si0.1)13B0.2,,,B0.2Si1.3Fe11.7La1,,,
,NaZn13-type,201,201 K,,,10.1016/j.jmmm.2006.08.021,TRUE,,Cubic,,,La(Fe0.9Si0.1)13B0.3,,,B0.3Si1.3Fe11.7La1,,,
,NaZn13-type,207,207 K,,,10.1016/j.jmmm.2006.08.021,TRUE,,Cubic,,,La(Fe0.9Si0.1)13B0.5,,,B0.5Si1.3Fe11.7La1,,,
,NaZn13-type cubic,311,311 K,,,10.1016/j.jmmm.2008.11.081,TRUE,{'a': '11.6403'},Cubic,,153.4 emu/g at 4.2 K,La(Fe0.919Co0.081)11.7Al1.3,,,Al1.3Fe10.75Co0.95La1,,,
,NaZn13-type cubic,300,300 K,,,10.1016/j.jmmm.2008.11.081,TRUE,{'a': '11.6293'},Cubic,,,La0.8Pr0.2(Fe0.919Co0.081)11.7Al1.3,,,Al1.3Fe10.75Co0.95La0.8Pr0.2,,,
,NaZn13-type cubic,294,294 K,,,10.1016/j.jmmm.2008.11.081,TRUE,{'a': '11.6259'},Cubic,,167.5 emu/g at 4.2 K,La0.8Nd0.2(Fe0.919Co0.081)11.7Al1.3,,,Al1.3Fe10.75Co0.95La0.8Nd0.2,,,
,,323,323 K,,,10.1016/j.jmmm.2008.11.081,TRUE,,,,,La(Fe0.88Si0.12)13H1.5,,,H1.5Si1.56Fe11.44La1,,,
,ThCr2Si2-type,290,290 K,,,10.1016/j.jallcom.2009.09.078,TRUE,"{'a': '4.0905 Å', 'c': '10.8876 Å'}",Body-centered tetragonal,,,Nd(Mn0.9Fe0.1)2Ge2,,,Mn1.8Fe0.2Ge2.0Nd1,,I4/mmm,
,ThCr2Si2-type,165,"235 K, 95 K",,,10.1016/j.jallcom.2009.09.078,TRUE,"{'a': '4.0786 Å', 'c': '10.8618 Å'}",Body-centered tetragonal,,,Nd(Mn0.8Fe0.2)2Ge2,185,185 K,Mn1.6Fe0.4Ge2.0Nd1,,I4/mmm,
,Trigonal,,,-131 K,-131,10.1016/j.physb.2011.11.004,TRUE,,,15 μB per formula unit,,Nd0.9Dy0.1Fe3(BO3)4,31,31 K,B4.0O12.0Fe3.0Nd0.9Dy0.1,,R32,
,Trigonal,,,-130 K,-130,10.1016/j.physb.2011.11.004,TRUE,,,15 μB per formula unit,,NdFe3(BO3)4,31,31 K,B4.0O12.0Fe3.0Nd1,,R32,
,Trigonal,,,-180 K,-180,10.1016/j.physb.2011.11.004,TRUE,,,15 μB per formula unit,,DyFe3(BO3)4,39,39 K,B4.0O12.0Fe3.0Dy1,,R32,
127 Oe,monoclinic,,,-31 K,-31,10.1016/j.poly.2009.01.019,TRUE,"{'a': '12.7799 Å', 'b': '8.3600 Å', 'c': '8.2511 Å'}",,,,Ni(NO2)2,19,19 K,N2.0O4.0Ni1,0.0025 Nβ mol⁻¹,C 2/c,1.36 cm³ K mol⁻¹
1300 Oe,,,,,,10.1016/j.poly.2011.04.034,TRUE,,,,,Ni2(H2O)4PM·2H2O,3,3 K,H10.0O5.0P1Ni2.0,,,
,Orthorhombic,,,100 K,100,10.1016/j.physb.2008.11.100,TRUE,"{'a': '6.1661 Å', 'b': '6.7087 Å', 'c': '9.0528 Å'}",Deformed Pyrochlore,,,Ni2(OH)3Cl,4,4 K,H3.0O3.0Cl1Ni2.0,,A-62,
0.62 kOe,Perovskite,,,,,10.1016/j.ceramint.2016.11.024,TRUE,"{'a': '4.0504 Å', 'b': '4.0504 Å', 'c': '4.1190 Å'}",Tetragonal,,,Pb(Fe0.5Nb0.5)O3,156.5,143-170 K,O3.0Fe0.5Nb0.5Pb1,4 memu/g,,
,Perovskite,,,,,10.1016/j.ceramint.2016.11.024,TRUE,"{'a': '4.0504 Å', 'b': '4.0504 Å', 'c': '4.1190 Å'}",Rhombohedral,,,Pb(Fe0.5Ta0.5)O3,156.5,133-180 K,O3.0Fe0.5Ta0.5Pb1,,,
250 Oe,Cubic,,,,,10.1016/j.solidstatesciences.2007.03.018,TRUE,{'a': '3.9952 Å'},Perovskite,3.42 μB,,Pb(Fe0.6W0.2Nb0.2)O3,300,300 K,O3.0Fe0.6Nb0.2W0.2Pb1,,Pm-3m,
,3:29 phase,913.15,640°C,,,10.1016/j.jmmm.2009.02.137,TRUE,,Monoclinic,,,Pr3(Fe0.5Co0.5)27.5Ti1.5,,,Ti1.5Fe13.75Co13.75Pr3.0,,,
201 Oe,3:29 phase,753.15,480°C,,,10.1016/j.jmmm.2009.02.137,TRUE,"{'a': '10.568', 'b': '8.572', 'c': '9.836'}",Monoclinic,,75 emu/g,Pr3(Fe0.6Nb0.1Co0.3)27.5Ti1.5,,,Ti1.5Fe16.5Co8.25Nb2.75Pr3.0,,,
119 Oe,3:29 phase,631.15,358°C,,,10.1016/j.jmmm.2009.02.137,TRUE,"{'a': '10.496', 'b': '8.554', 'c': '9.895'}",Monoclinic,,102 emu/g,Pr3(Fe0.6Ti0.1Co0.3)27.5Ti1.5,,,Ti4.25Fe16.5Co8.25Pr3.0,,,
91 Oe,3:29 phase,676.15,403°C,,,10.1016/j.jmmm.2009.02.137,TRUE,"{'a': '10.540', 'b': '8.535', 'c': '9.854'}",Monoclinic,,104 emu/g,Pr3(Fe0.6V0.1Co0.3)27.5Ti1.5,,,Ti1.5V2.75Fe16.5Co8.25Pr3.0,,,
57 Oe,3:29 phase,691.15,418°C,,,10.1016/j.jmmm.2009.02.137,TRUE,"{'a': '10.494', 'b': '8.513', 'c': '9.844'}",Monoclinic,,102 emu/g,Pr3(Fe0.6Cr0.1Co0.3)27.5Ti1.5,,,Ti1.5Cr2.75Fe16.5Co8.25Pr3.0,,,
110 Oe,3:29 phase,718.15,445°C,,,10.1016/j.jmmm.2009.02.137,TRUE,"{'a': '10.596', 'b': '8.575', 'c': '9.826'}",Monoclinic,,102 emu/g,Pr3(Fe0.6Zr0.1Co0.3)27.5Ti1.5,,,Ti1.5Fe16.5Co8.25Zr2.75Pr3.0,,,
60 Oe,3:29 phase,599.15,326°C,,,10.1016/j.jmmm.2009.02.137,TRUE,"{'a': '10.544', 'b': '8.550', 'c': '9.866'}",Monoclinic,,94 emu/g,Pr3(Fe0.6Mo0.1Co0.3)27.5Ti1.5,,,Ti1.5Fe16.5Co8.25Mo2.75Pr3.0,,,
,Hexagonal,,,,,10.1016/S0304-8853(02)01125-3,TRUE,,Triangular,,,RbFe(MoO4)2,3.8,3.8K,O8.0Fe1Rb1Mo2.0,,,
,,,,,,10.1016/S0921-4534(02)02525-X,TRUE,,,,,RuSr2(Gd1.4Ce0.6)Cu2O10,170,170 K,O10.0Cu2.0Sr2.0Ru1Ce0.6Gd1.4,,,
,Rhombohedral,1123.15,850 °C,,,10.1016/j.corsci.2014.07.028,TRUE,,Hexagonal,,,Sm(Co0.68Fe0.22Cu0.08Zr0.02)7.5,,,Fe1.65Co5.1Cu0.6Zr0.15Sm1,,,
,Hexagonal,700,700 K,,,10.1016/S1359-6462(02)00619-X,TRUE,,,,,Sm(Co0.6Cu0.3Fe0.1)5,,,Fe0.5Co3.0Cu1.5Sm1,,,
,Orthorhombic,73.5,73.5 K,39.4 K,39.4,10.1016/j.ceramint.2017.03.105,TRUE,,Pnma,,,Sm0.55(Sr0.5Ca0.5)0.45MnO3,,,O3.0Ca0.23Mn1Sr0.23Sm0.55,,Pnma,
5.2 kOe,HfFe6Ge6-type,442.35,169.2°C,,,10.1016/j.jmmm.2006.01.146,TRUE,,,,16.1 emu/g,Tb(Mn0.92Fe0.08)6Sn6,,,Mn5.52Fe0.48Sn6.0Tb1,11.6 emu/g,,
4.6 kOe,HfFe6Ge6-type,408.45,135.3°C,,,10.1016/j.jmmm.2006.01.146,TRUE,,,,17.9 emu/g,Tb(Mn0.5Fe0.5)6Sn6,,,Mn3.0Fe3.0Sn6.0Tb1,12.1 emu/g,,
1 kOe,Cubic Laves,613,613 K,,,10.1016/j.jallcom.2015.09.213,TRUE,,MgCu2-type,,54.8 emu/g,Tb0.2Nd0.8(Fe0.8Co0.2)1.9,,,Fe1.52Co0.38Nd0.8Tb0.2,,,
54.77 Oe,MgCu2-type cubic Laves,689.85,416.7°C,,,10.1016/j.jmmm.2004.11.147,TRUE,{'a': '0.7330 nm'},Cubic,,80.36 emu/g,Tb0.36Dy0.64(Fe0.9Co0.1)2,,,Fe1.8Co0.2Tb0.36Dy0.64,,,
82.98 Oe,MgCu2-type cubic Laves,706.45,433.3°C,,,10.1016/j.jmmm.2004.11.147,TRUE,{'a': '0.7328 nm'},Cubic,,77.19 emu/g,Tb0.36Dy0.64(Fe0.8Co0.2)2,,,Fe1.6Co0.4Tb0.36Dy0.64,,,
,Trigonal,,,,,10.1016/j.jmmm.2007.03.070,TRUE,,,,,TbFe3(BO3)4,40,40K,B4.0O12.0Fe3.0Tb1,,R32,
0.34 T,Orthorhombic,,,-175 K,-175,10.1016/j.ceramint.2016.05.188,TRUE,"{'a': '5.2640 Å', 'b': '5.5532 Å', 'c': '7.5690 Å'}",Pnma,0.04 μB/f.u,,Y(Fe0.5Cr0.5)O3,270,270 K,O3.0Cr0.5Fe0.5Y1,1.2 emu/g,Pnma,
,P -1,,,"-51.6 K, -49.5 K",-50.55,10.1016/j.solidstatesciences.2015.12.013,FALSE,"{'a': '9.226 Å', 'b': '9.271 Å', 'c': '10.516 Å'}",Zigzag chain,,,BaCu2(PO4)2,,,O8.0P2.0Cu2.0Ba1,,P -1,
,Pccn,,,"-41.2 K, -29.5 K",-35.35,10.1016/j.solidstatesciences.2015.12.013,FALSE,"{'a': '7.942 Å', 'b': '15.369 Å', 'c': '10.370 Å'}",Dimer,,,SrCu2(PO4)2,,,O8.0P2.0Cu2.0Sr1,,Pccn,
,Pccn,,,"-48.5 K, -43.3 K",-45.9,10.1016/j.solidstatesciences.2015.12.013,FALSE,"{'a': '8.038 Å', 'b': '15.465 Å', 'c': '10.368 Å'}",Dimer,,,PbCu2(PO4)2,,,O8.0P2.0Cu2.0Pb1,,Pccn,
,R-3,,,"-18 K, -7.2 K, -9.9 K",-11.7,10.1016/j.solidstatesciences.2015.12.013,TRUE,"{'a': '4.811 Å', 'b': '4.811 Å', 'c': '23.302 Å'}",Honeycomb,,,BaNi2(PO4)2,24,24 K,O8.0P2.0Ni2.0Ba1,,R-3,
,P -1,,,,,10.1016/j.solidstatesciences.2015.12.013,FALSE,"{'a': '5.468 Å', 'b': '6.667 Å', 'c': '9.156 Å'}",2D layer,,,SrNi2(PO4)2,16.5,"23 K, 10 K",O8.0P2.0Ni2.0Sr1,,P -1,
,R-3,65.5,65.5 K,"16.84 K, 1.43 K, 3.76 K",7.343333333,10.1016/j.solidstatesciences.2015.12.013,FALSE,"{'a': '4.873 Å', 'b': '4.873 Å', 'c': '23.368 Å'}",Honeycomb,,,BaFe2(PO4)2,,,O8.0P2.0Fe2.0Ba1,,R-3,
,P2 1/c,,,,,10.1016/j.solidstatesciences.2015.12.013,FALSE,"{'a': '9.354 Å', 'b': '6.838 Å', 'c': '10.519 Å'}",2D layer,,,SrFe2(PO4)2,7.4,7.4 K,O8.0P2.0Fe2.0Sr1,,P2 1/c,
,Hexagonal,431,431 K,,,10.1016/j.jallcom.2016.09.317,TRUE,,h.c.p.,,132 Am^2/kg,Fe2(N0.757C0.243)0.84,,,C0.2N0.64Fe2.0,,P3̄1m,
,Hexagonal,349,349 K,,,10.1016/j.jallcom.2016.09.317,TRUE,,h.c.p.,,114 Am^2/kg,Fe2(N0.819C0.181)0.88,,,C0.16N0.72Fe2.0,,P3̄1m,
,Hexagonal,340,340 K,,,10.1016/j.jallcom.2016.09.317,TRUE,"{'a': '4.7813 Å', 'c': '4.4019 Å'}",h.c.p.,,103 Am^2/kg,Fe2(N0.706C0.294)0.92,,,C0.27N0.65Fe2.0,,P3̄1m,
,Hexagonal,336,336 K,,,10.1016/j.jallcom.2016.09.317,TRUE,"{'a': '4.7830 Å', 'c': '4.4020 Å'}",h.c.p.,,101 Am^2/kg,Fe2(N0.715C0.285)0.92,,,C0.26N0.66Fe2.0,,P3̄1m,
,Orthorhombic,,,37.9 K,37.9,10.1016/j.jmmm.2004.10.099,TRUE,"{'a': '0.4076 nm', 'b': '1.5493 nm', 'c': '0.6607 nm'}",YNiAl4-type,7.83 μB,,GdNiAl4,24.7,24.7 K,Al4.0Ni1Gd1,,Cmcm (#63),7.88 emu K mol^-1
,Orthorhombic,,,,,10.1016/j.jmmm.2004.10.099,FALSE,,YNiAl4-type,,,PrNiAl4,8.1,8.1 K,Al4.0Ni1Pr1,,Cmcm (#63),
,Orthorhombic,,,,,10.1016/j.jmmm.2004.10.099,TRUE,,YNiAl4-type,,,NdNiAl4,9.5,9.5 K,Al4.0Ni1Nd1,,Cmcm (#63),
,Orthorhombic,,,,,10.1016/j.jmmm.2004.10.099,TRUE,,YNiAl4-type,,,TbNiAl4,36,36 K,Al4.0Ni1Tb1,,Cmcm (#63),
,Hexagonal,10,10.0(2) K,2(1) K,1.5,10.1016/j.jssc.2003.09.003,TRUE,"{'a': '4.311', 'c': '7.933'}",ZrBeSi,2.56(5) μB/Ce-mol,,CeCuGe,,,Cu1Ge1Ce1,,,
,Hexagonal,,,-14(1) K,-7.5,10.1016/j.jssc.2003.09.003,TRUE,"{'a': '4.244(1)', 'c': '8.311(2)'}",ZrBeSi,2.50(5) μB/Ce-mol,,CeCuGeH1.0,,,H1Cu1Ge1Ce1,,,
,,,,,,10.1016/j.jssc.2003.09.003,FALSE,,,,,CeAuAlH1.4,5,8.0(2) K,H1.4Al1Ce1Au1,,,
,Orthorhombic,,,0.29 K,0.29,10.1016/S0925-8388(98)00780-4,TRUE,"{'a': '1.2873 nm', 'b': '0.6484 nm', 'c': '0.3892 nm'}",Immm,0.041 μB per Ni atom,,Hf3Ni4Ge4,,,Ni4.0Ge4.0Hf3.0,,Immm,1.23×10^−4 emu mol^−1
,Orthorhombic,,,,,10.1016/j.ssc.2006.03.003,TRUE,,,,,Nd0.5Ca0.5MnO3,35,35 K,O3.0Ca0.5Mn1Nd0.5,,,
,Orthorhombic,109.81,109.81 K,,,10.1016/j.ssc.2006.03.003,TRUE,,,,,Nd0.51Ca0.49Mn0.98Cr0.02O3,,,O3.0Ca0.49Cr0.02Mn0.98Nd0.51,,,
,Orthorhombic,119.54,119.54 K,,,10.1016/j.ssc.2006.03.003,TRUE,,,,,Nd0.52Ca0.48Mn0.96Cr0.04O3,,,O3.0Ca0.48Cr0.04Mn0.96Nd0.52,,,
,Orthorhombic,124.17,124.17 K,,,10.1016/j.ssc.2006.03.003,TRUE,,,,,Nd0.53Ca0.47Mn0.94Cr0.06O3,,,O3.0Ca0.47Cr0.06Mn0.94Nd0.53,,,
,Orthorhombic,124.29,124.29 K,,,10.1016/j.ssc.2006.03.003,TRUE,,,,,Nd0.54Ca0.46Mn0.92Cr0.08O3,,,O3.0Ca0.46Cr0.08Mn0.92Nd0.54,,,
,Orthorhombic,133.86,133.86 K,,,10.1016/j.ssc.2006.03.003,TRUE,,,,,Nd0.55Ca0.45Mn0.90Cr0.10O3,,,O3.0Ca0.45Cr0.1Mn0.9Nd0.55,,,
,Cubic,750,750 K,,,10.1016/j.jallcom.2018.09.356,TRUE,"{'a': '3.795 Å', 'b': '3.795 Å', 'c': '3.795 Å'}",Face-centered cubic,,,Fe4N,,,N1Fe4.0,,Pm-3m,
9 kOe,Fe2P-type,135,135 K,61 K,61,10.1016/j.jssc.2017.10.023,TRUE,"{'a': '0.82973 nm', 'c': '0.40162 nm'}",Hexagonal,24.1 μB/fu,6.6 μB/R,Tb6RuTe2,30,30 K,Ru1Te2.0Tb6.0,2 μB,P-62m,
5.3 kOe,Fe2P-type,64,64 K,18 K,18,10.1016/j.jssc.2017.10.023,TRUE,"{'a': '0.82515 nm', 'c': '0.40077 nm'}",Hexagonal,26.1 μB/fu,6.4 μB/R,Dy6RuTe2,,,Ru1Te2.0Dy6.0,3.7 μB,P-62m,
,Fe2P-type,,,-0.6 K,-0.6,10.1016/j.jssc.2017.10.023,TRUE,"{'a': '0.82193 nm', 'c': '0.39982 nm'}",Hexagonal,26.0 μB/fu,7.7 μB/R,Ho6RuTe2,11,11 K,Ru1Te2.0Ho6.0,,P-62m,
,Fe2P-type,8,8 K,49 K,49,10.1016/j.jssc.2017.10.023,TRUE,"{'a': '0.82017 nm', 'c': '0.40003 nm'}",Hexagonal,26.0 μB/fu,7.9 μB/R,Ho6FeTe2,27,27 K,Fe1Te2.0Ho6.0,,P-62m,
1.7 kOe,Fe2P-type,63,63 K,67 K,67,10.1016/j.jssc.2017.10.023,TRUE,"{'a': '0.82348 nm', 'c': '0.39360 nm'}",Hexagonal,26.0 μB/fu,8.5 μB/R,Ho6CoTe2,,,Co1Te2.0Ho6.0,6.5 μB,P-62m,
2.8 kOe,Fe2P-type,31,31 K,21 K,21,10.1016/j.jssc.2017.10.023,TRUE,"{'a': '0.81975 nm', 'c': '0.39239 nm'}",Hexagonal,23.5 μB/fu,7.1 μB/R,Er6CoTe2,,,Co1Te2.0Er6.0,6.9 μB,P-62m,
,Face Centered Cubic (fcc),,,,,10.1016/j.jmmm.2013.12.005,FALSE,,fcc,"6.82 μB (GGA), 7.10 μB (GGA+U)",,GdS,43.28,"50 K (Experiment), 43.31 K (HTSE), 36.53 K (MFT)",S1Gd1,,,
,Perovskite,,,,,10.1016/j.crhy.2015.01.012,TRUE,,Orthorhombic,,,TbMnO3,40,40 K,O3.0Mn1Tb1,,,
,Hexagonal,,,,,10.1016/j.crhy.2015.01.012,TRUE,,,,,HoMnO3,40,40 K,O3.0Mn1Ho1,,,
,Hexagonal,,,,,10.1016/j.crhy.2015.01.012,TRUE,,,,,YMnO3,70,70 K,O3.0Mn1Y1,,,
,Hexagonal,,,,,10.1016/j.crhy.2015.01.012,TRUE,,,,,ErMnO3,90,60-120 K,O3.0Mn1Er1,,,
,Orthorhombic,,,,,10.1016/j.crhy.2015.01.012,TRUE,,,,,LuMnO3,40,40 K,O3.0Mn1Lu1,,,
,Orthorhombic,,,,,10.1016/j.crhy.2015.01.012,TRUE,,,,,DyMnO3,40,40 K,O3.0Mn1Dy1,,,
,Orthorhombic,,,,,10.1016/j.crhy.2015.01.012,TRUE,,,,,TmMnO3,42,42 K,O3.0Mn1Tm1,,,
,Orthorhombic,,,,,10.1016/j.crhy.2015.01.012,TRUE,,,,,YbMnO3,40,40 K,O3.0Mn1Yb1,,,
55 Oe at 330 K,Hexagonal perovskite-type,,,,,10.1016/j.jssc.2023.124538,TRUE,,Rhombohedral,6.9 μB per 5 Co in unit cell,,Sr6Co5O15,32,32 K,O15.0Co5.0Sr6.0,,R32,
,,160,160 K,,,10.1016/j.jssc.2023.124538,TRUE,,,,,SrCoO2.75,,,O2.75Co1Sr1,,,
,,,,,,10.1016/j.jssc.2023.124538,TRUE,,,,,SrCoO2.5,570,570 K,O2.5Co1Sr1,,,
,Orthorhombic,,,-39.9 K,-39.9,10.1016/j.jssc.2012.09.039,TRUE,,Fluorite-related,6.37 μB,,Pr3OsO7,40.5,"8, 73 K",O7.0Pr3.0Os1,,Cmcm,
,Orthorhombic,,,-12.4 K,-12.4,10.1016/j.jssc.2012.09.039,TRUE,"{'a': '10.5514 Å', 'b': '14.7124 Å', 'c': '7.3771 Å'}",Fluorite-related,16.81 μB,,Tb3OsO7,34,"8, 60 K",O7.0Tb3.0Os1,,Cmcm,
,,,,-278 K,-278,10.1016/j.jssc.2012.09.039,FALSE,,,3.93 μB,,La3OsO7,77.5,"45, 110 K",O7.0La3.0Os1,,,
,,75,75 K,0 K,0,10.1016/j.jssc.2012.09.039,TRUE,,,6.89 μB,,Nd3OsO7,,,O7.0Nd3.0Os1,,,
,,48,48 K,-8 K,-8,10.1016/j.jssc.2012.09.039,TRUE,,,4.19 μB,,Sm3OsO7,,,O7.0Sm3.0Os1,,,
,,34,34 K,1.6 K,1.6,10.1016/j.jssc.2012.09.039,FALSE,,,13.7 μB,,Gd3OsO7,,,O7.0Gd3.0Os1,,,
,Tetragonal,,,,,10.1016/j.physc.2012.04.030,TRUE,,,,,CeRhIn5,2.2,2.2 K,Rh1In5.0Ce1,,,
,Orthorhombic,,,-29 K,-29,10.1016/j.jallcom.2023.170955,TRUE,"{'a': '7.351 Å', 'b': '8.539 Å', 'c': '5.682 Å'}",Orthorhombic,9.66 μB,,GdMn2O5,38,38 K,O5.0Mn2.0Gd1,,Pbam,
,Tetragonal,105,105 K,,,10.1016/S0022-0248(03)00841-8,TRUE,,,,,Sr4Ru3O10,,,O10.0Sr4.0Ru3.0,,,
,triclinic,,,-10.344 K,-10.344,10.1016/j.jssc.2021.122763,TRUE,"{'a': '11.9612', 'b': '14.1053', 'c': '16.6429'}",,,,Al4C82H76Fe2N28O20,,,H76.0C82.0N28.0O20.0Al4.0Fe2.0,,P-1,"7.01 cm^3 K mol^-1 at 300 K, 2.48 cm^3 K mol^-1 at 2 K"
,Cubic,,,-18 K,-18,10.1016/j.jallcom.2017.11.090,TRUE,{'a': '8.214(1)'},Th3P4-type,4.51–4.53 μB/Yb,,Yb2S3,2,2 K,S3.0Yb2.0,,I4̄3d,
,,,,,,10.1016/S0277-5387(01)00681-7,TRUE,,,,,La6Ca8Cu24O41,12,12 K,O41.0Ca8.0Cu24.0La6.0,,,
,,590,590 K,,,10.1016/j.jmmm.2020.166667,TRUE,,,,1.12 T,Fe70Ni2B24Nb4,,,B24.0Fe70.0Ni2.0Nb4.0,,,
,,606,606 K,,,10.1016/j.jmmm.2020.166667,TRUE,,,,0.98 T,Fe58Ni14B24Nb4,,,B24.0Fe58.0Ni14.0Nb4.0,,,
10 kOe,cubic,,,55 K,55,10.1016/j.jssc.2020.121661,TRUE,{'a': '10.49911 Å'},,5.701 μB/f.u.,5.88 μB/f.u. at 5K,Zn0.96Nd0.05Cr2Se4,21.5,21.5 K,Cr2.0Zn0.96Se4.0Nd0.05,,Fd-3m,
10 kOe,cubic,,,60 K,60,10.1016/j.jssc.2020.121661,TRUE,{'a': '10.49937 Å'},,5.735 μB/f.u.,6.06 μB/f.u. at 5K,Zn0.93Nd0.08Cr2Se4,21.5,21.5 K,Cr2.0Zn0.93Se4.0Nd0.08,,Fd-3m,
10 kOe,cubic,,,68 K,68,10.1016/j.jssc.2020.121661,TRUE,{'a': '10.49937 Å'},,5.823 μB/f.u.,6.11 μB/f.u. at 5K,Zn0.90Nd0.10Cr2Se4,21.5,21.5 K,Cr2.0Zn0.9Se4.0Nd0.1,,Fd-3m,
10 kOe,cubic,,,90 K,90,10.1016/j.jssc.2020.121661,TRUE,{'a': '10.4891 Å'},,5.710 μB/f.u.,6.0 μB/f.u. at 5K,ZnCr2Se4,21,21 K,Cr2.0Zn1Se4.0,,Fd-3m,
,Rock-salt type,,,-170.9 K,-170.9,10.1016/j.physb.2019.411837,TRUE,{'a': '4.6328 Å'},Cubic,5.95 μB/Mn,,CaMnO2,26,26 K,O2.0Ca1Mn1,,Fm-3m,
895 Oe,Rock-salt type,,,-179.58 K,-179.58,10.1016/j.physb.2019.411837,TRUE,{'a': '4.6359 Å'},Cubic,4.56 μB/Mn,,Fluorinated CaMnO2,50,50 K,O2.0Ca1Mn1,,Fm-3m,
,Amorphous,,,20.2 K,20.2,10.1016/j.actamat.2012.01.019,TRUE,,,8.50 μB,"7.24 μB at 2K, 7T",Cu50Zr45Gd5,,,Cu50.0Zr45.0Gd5.0,,,
,Amorphous,,,7.0 K,7,10.1016/j.actamat.2012.01.019,TRUE,,,7.83 μB,"6.81 μB at 2K, 7T",Cu50Zr48Gd2,,,Cu50.0Zr48.0Gd2.0,,,
,Orthorhombic,,,,,10.1016/j.physb.2004.02.004,TRUE,"{'a': '8.329 Å', 'b': '4.0515 Å', 'c': '5.9939 Å'}",FeB-type,1.0 μB/atom,,CeGe,10.4,10.4 K,Ge1Ce1,,Pnma,
,Orthorhombic,,,,,10.1016/j.physb.2004.02.004,TRUE,"{'a': '8.2836 Å', 'b': '3.9447 Å', 'c': '5.9389 Å'}",FeB-type,1.56 μB/atom,,CeSi,6.1,6.1 K,Si1Ce1,,Pnma,
,Orthorhombic,,,,,10.1016/j.physb.2004.02.004,TRUE,,FeB-type,,,CeSi0.4Ge0.6,8.3,8.3 K,Si0.4Ge0.6Ce1,,Pnma,
,Orthorhombic,115,115K,161K,161,10.1016/j.jssc.2008.02.002,TRUE,"{'a': '12.133', 'b': '8.9528', 'c': '7.9561'}",Yb5Sb3-type,8.48 μB,,Gd5Ni0.96Sb2.04,,,Ni0.96Sb2.04Gd5.0,,Pnma,
,Orthorhombic,162,162K,182K,182,10.1016/j.jssc.2008.02.002,TRUE,"{'a': '12.230', 'b': '9.222', 'c': '8.102'}",Yb5Sb3-type,9.61 μB,,Gd5Ni0.71Bi2.29,,,Ni0.71Gd5.0Bi2.29,,Pnma,
,Hexagonal,112,112K,137K,137,10.1016/j.jssc.2008.02.002,TRUE,"{'a': '9.1842', 'c': '6.4177'}",Mn5Si3-type,8.57 μB,,Gd5Bi3,,,Gd5.0Bi3.0,,P 63/mcm,
,Hexagonal,187,187K,266.8K,266.8,10.1016/j.jssc.2008.02.002,TRUE,"{'a': '9.0243', 'c': '6.3241'}",Mn5Si3-type,10.9 μB,,Gd5Sb3,,,Sb3.0Gd5.0,,P 63/mcm,
,Rhombohedral,,,,,10.1016/j.physb.2004.10.027,TRUE,,,0.033 μB per Mn2+ ion,,MnCO3,32.4,32.4 K,C1O3.0Mn1,,,
,,,,θ = -63.1 K,,10.1016/j.physb.2004.10.027,TRUE,,,,,CoCO3,,,C1O3.0Co1,,,g = 2.747
,,,,θ < 0,0,10.1016/j.physb.2004.10.027,TRUE,,,0.367 μB per Ni2+ ion,,NiCO3,,,C1O3.0Ni1,,,g = 2.265
,Rhombohedral Calcite,,,,,10.1016/j.physb.2004.10.027,TRUE,,,0.078 μB per Fe3+ ion,,FeBO3,348,348 K,B1O3.0Fe1,,,
,L21,398,398 K,,,10.1016/j.jallcom.2022.164543,TRUE,{'a': '5.823 Å'},Cubic,3.52 μB/f.u.,,Ni50Mn25Fe3Ga22,,,Mn25.0Fe3.0Ni50.0Ga22.0,,Fm-3m,
,L21,390,390 K,,,10.1016/j.jallcom.2022.164543,TRUE,,Cubic,3.14 μB/f.u.,,Ni50Mn25Fe5Ga20,,,Mn25.0Fe5.0Ni50.0Ga20.0,,Fm-3m,
,L21,398,398 K,,,10.1016/j.jallcom.2022.164543,TRUE,{'a': '5.832 Å'},Cubic,3.23 μB/f.u.,,Ni50Mn25Fe6Ga19,,,Mn25.0Fe6.0Ni50.0Ga19.0,,Fm-3m,
,L21,427,427 K,,,10.1016/j.jallcom.2022.164543,TRUE,,Cubic,2.78 μB/f.u.,,Ni50Mn25Fe7.5Ga17.5,,,Mn25.0Fe7.5Ni50.0Ga17.5,,Fm-3m,
,L12,656,656 K,,,10.1016/j.jallcom.2021.162024,FALSE,{'a': '3.82 Å'},Cubic,6.03 μB,,Mn3Sb,,,Mn3.0Sb1,,Pm-3m (221),
,Hexagonal,300,> 300 K,,,10.1016/j.jallcom.2021.162024,TRUE,,,4.5 μB,,MnCu4In,,,Mn1Cu4.0In1,,,
,Orthorhombic,,,,,10.1016/j.jssc.2006.09.021,TRUE,"{'a': '8.084222 Å', 'b': '3.864880 Å', 'c': '7.574368 Å'}",Double-cell perovskite,,,EuBaFe2O5.004,420,420 K,O5.0Fe2.0Ba1Eu1,,Pmma,
,Cubic Perovskite,,,,,10.1016/j.physb.2003.11.014,FALSE,"{'a': '4.223 Å', 'b': '4.223 Å', 'c': '4.223 Å'}",Cubic,4.473 μB,,RbMnF3,83,83 K,F3.0Mn1Rb1,,,
,Lu14Co3In3-type,,,-0.3 K,-0.3,10.1016/j.jssc.2019.03.006,TRUE,"{'a': '0.95772 nm', 'c': '2.30228 nm'}",Tetragonal,31.4 μB,"15.4 μB (46 K), 14.9 μB (4 K)",Gd14Ni3Al3,62,62 K,Al3.0Ni3.0Gd14.0,,P42/nmc,
,Lu14Co3In3-type,,,-18 K,-18,10.1016/j.jssc.2019.03.006,TRUE,"{'a': '0.95034 nm', 'c': '2.28435 nm'}",Tetragonal,37.6 μB,"41.0 μB (20 K), 39.8 μB (2 K)",Tb14Ni3Al3,43,43 K,Al3.0Ni3.0Tb14.0,,P42/nmc,
,ZrNiAl-type,57,57 K,,,10.1016/j.jssc.2019.03.006,TRUE,,,,,GdNiAl,,,Al1Ni1Gd1,,,
,ZrNiAl-type,,,,,10.1016/j.jssc.2019.03.006,TRUE,,,,,TbNiAl,31,31 K,Al1Ni1Tb1,,,
,Orthorhombic,,,-7.8,-7.8,10.1016/j.jssc.2009.04.015,TRUE,,Cubic fluorite-related,3.73 μB,,Nd3SbO7,2.75,"2.5, 3.0",O7.0Sb1Nd3.0,,C2221,
,Orthorhombic,,,-9.2,-9.2,10.1016/j.jssc.2009.04.015,TRUE,,Cubic fluorite-related,7.96 μB,,Gd3SbO7,2.6,2.6,O7.0Sb1Gd3.0,,C2221,
,Orthorhombic,,,-13.7,-13.7,10.1016/j.jssc.2009.04.015,TRUE,,Cubic fluorite-related,9.53 μB,,Tb3SbO7,3,3,O7.0Sb1Tb3.0,,C2221,
,Orthorhombic,,,-8.1,-8.1,10.1016/j.jssc.2009.04.015,TRUE,,Cubic fluorite-related,10.4 μB,,Dy3SbO7,3.2,3.2,O7.0Sb1Dy3.0,,C2221,
,Orthorhombic,,,-13.4,-13.4,10.1016/j.jssc.2009.04.015,TRUE,,Cubic fluorite-related,10.6 μB,,Ho3SbO7,2.2,2.2,O7.0Sb1Ho3.0,,C2221,
,Orthorhombic,,,58.4 K,58.4,10.1016/j.jpcs.2010.08.010,TRUE,"{'a': '0.7162 nm', 'b': '0.4488 nm', 'c': '0.7759 nm'}",TiNiSi-type,2.508 μB/Ce,,CePtGa,3.3,3.3 K,Ga1Ce1Pt1,,Pnma,
,Orthorhombic,,,63.6 K,63.6,10.1016/j.jpcs.2010.08.010,TRUE,,TiNiSi-type,2.427 μB/Ce,,Ce0.9La0.1PtGa,3.15,3.15 K,Ga1La0.1Ce0.9Pt1,,Pnma,
,Orthorhombic,,,55.5 K,55.5,10.1016/j.jpcs.2010.08.010,TRUE,"{'a': '0.7183 nm', 'b': '0.4493 nm', 'c': '0.7765 nm'}",TiNiSi-type,2.488 μB/Ce,,Ce0.8La0.2PtGa,2.5,2.50 K,Ga1La0.2Ce0.8Pt1,,Pnma,
