Repository: sanjayganeshprabu/Computational-Modeling-and-Predictive-Analytics-for-Materials-Data

# Computational-Modeling-and-Predictive-Analytics-for-Materials-Data-

File: MODIFIED magnetic_materials.csv (part 77 of 112)
Coercivity,Crystal_Structure,Curie,Curie(Tc),Curie_Weiss,Curie_Weiss(θp),DOI,Experimental,Lattice_Parameters,Lattice_Structure,Magnetic_Moment,Magnetization,Material_Name,Neel,Neel(Tn),New_Column_Concatenated,Remanence,Space_Group,Susceptibility
,Orthorhombic,,,55.4 K,55.4,10.1016/j.jpcs.2010.08.010,TRUE,,TiNiSi-type,2.445 μB/Ce,,Ce0.7La0.3PtGa,2.35,2.35 K,Ga1La0.3Ce0.7Pt1,,Pnma,
,Orthorhombic,,,65.7 K,65.7,10.1016/j.jpcs.2010.08.010,TRUE,"{'a': '0.7198 nm', 'b': '0.4500 nm', 'c': '0.7782 nm'}",TiNiSi-type,2.562 μB/Ce,,Ce0.6La0.4PtGa,,,Ga1La0.4Ce0.6Pt1,,Pnma,
,Orthorhombic,,,53.6 K,53.6,10.1016/j.jpcs.2010.08.010,TRUE,,TiNiSi-type,2.516 μB/Ce,,Ce0.5La0.5PtGa,,,Ga1La0.5Ce0.5Pt1,,Pnma,
,Orthorhombic,,,88.2 K,88.2,10.1016/j.jpcs.2010.08.010,TRUE,"{'a': '0.7215 nm', 'b': '0.4511 nm', 'c': '0.7789 nm'}",TiNiSi-type,2.786 μB/Ce,,Ce0.4La0.6PtGa,,,Ga1La0.6Ce0.4Pt1,,Pnma,
,Orthorhombic,,,59.8 K,59.8,10.1016/j.jpcs.2010.08.010,TRUE,"{'a': '0.7242 nm', 'b': '0.4515 nm', 'c': '0.7803 nm'}",TiNiSi-type,2.511 μB/Ce,,Ce0.2La0.8PtGa,,,Ga1La0.8Ce0.2Pt1,,Pnma,
,ThCr2Si2-type,28.4,28.4 K,,,10.1016/j.jssc.2024.124604,TRUE,"{'a': '0.4133 nm', 'b': '0.4133 nm', 'c': '0.9727 nm'}",Tetragonal,0.86 μB,,CePd2P2,,,P2.0Pd2.0Ce1,,,
,,7.4,7.4 K,,,10.1016/j.jssc.2024.124604,TRUE,,,,,CeRu2Ge2,8.5,8.5 K,Ge2.0Ru2.0Ce1,,,
,Rhombohedral,,,-44 K,-44,10.1016/j.jmmm.2007.10.015,TRUE,"{'a': '8.8979 Å', 'c': '13.066 Å'}",,8.0 μB/mol Gd,,Gd2Co3Zn14,31.5,31.5 K,Co3.0Zn14.0Gd2.0,,R-3m,0.0008 emu/mol
,Rhombohedral,,,-44 K,-44,10.1016/j.jmmm.2007.10.015,TRUE,"{'a': '8.8815 Å', 'c': '13.058 Å'}",,8.1 μB/mol Gd,,Gd2Co4.2Zn12.8,28,28 K,Co4.2Zn12.8Gd2.0,,R-3m,0.0010 emu/mol
,ThCr2Si2-type,,,,,10.1016/j.jssc.2013.05.010,TRUE,"{'a': '4.4902 Å', 'c': '14.687 Å'}",Body centered tetragonal,,,BaMn2Bi2,400,400 K,Mn2.0Ba1Bi2.0,,I4/mmm,Anisotropic
,ThCr2Si2-type,,,,,10.1016/j.jssc.2013.05.010,FALSE,,Body centered tetragonal,,,BaMn2P2,750,750 K,P2.0Mn2.0Ba1,,,
,ThCr2Si2-type,,,,,10.1016/j.jssc.2013.05.010,FALSE,,Body centered tetragonal,,,BaMn2As2,625,625 K,Mn2.0As2.0Ba1,,,Anisotropic
50 Oe,Cubic,3.6,3.6 K,3.04 K,3.04,10.1016/j.jssc.2021.122486,TRUE,{'a': '17.1783 Å'},Face-centered cubic,7.0 μB/Eu,,Eu3Pt23Ge11,,,Ge11.0Eu3.0Pt23.0,,Fm-3m,
,Cubic,10.1,10.1 K,,,10.1016/j.jssc.2021.122486,TRUE,,Face-centered cubic,,,Sm3Pt23Si11,,,Si11.0Sm3.0Pt23.0,,Fm-3m,
,Cubic Laves phase C15,105,105 K,,,10.1016/j.jmmm.2017.12.069,TRUE,,Cubic,,,TbAl2,,,Al2.0Tb1,,,
,Cubic Laves phase C15,120,120 K,,,10.1016/j.jmmm.2017.12.069,TRUE,,Cubic,,,SmAl2,,,Al2.0Sm1,,,
,CeCo4B type,460,460 K,,,10.1016/j.jallcom.2006.08.355,TRUE,"{'a': '5.094 Å', 'c': '6.857 Å'}",Hexagonal,"1.6 μB (Co 2c), 0.6 μB (Co 6i)",5.8 μB/f.u.,NdCo4B,,,B1Co4.0Nd1,,P6/mmm,
,CeCo4B type,688,688 K,,,10.1016/j.jallcom.2006.08.355,TRUE,"{'a': '5.101 Å', 'c': '6.881 Å'}",Hexagonal,"1.4 μB (Co 2c), 0.8 μB (Co 6i), 2.0 μB (Fe 2c), 1.1 μB (Fe 6i)",6.8 μB/f.u.,NdCo3FeB,,,B1Fe1Co3.0Nd1,,P6/mmm,
,CeCo4B type,709,709 K,,,10.1016/j.jallcom.2006.08.355,TRUE,"{'a': '5.126 Å', 'c': '6.864 Å'}",Hexagonal,"1.5 μB (Co 2c), 0.8 μB (Co 6i), 2.1 μB (Fe 2c), 1.2 μB (Fe 6i)",7.4 μB/f.u.,NdCo2.5Fe1.5B,,,B1Fe1.5Co2.5Nd1,,P6/mmm,
2.2 kOe,Needle-like phase (D1),519.15,246°C,,,10.1016/S0925-8388(99)00656-8,TRUE,,,,,Nd80Fe15C5,,,C5.0Fe15.0Nd80.0,,,
,Nd2Fe14B (φ-phase),588.15,315°C,,,10.1016/S0925-8388(99)00656-8,TRUE,,,,,Nd80Fe15B5,,,B5.0Fe15.0Nd80.0,,,
,,588.15,315°C,,,10.1016/S0925-8388(99)00656-8,TRUE,,,,,Nd2Fe14B,,,B1Fe14.0Nd2.0,,,
,Rhombohedral Th2Zn17-type,323.15,50°C,,,10.1016/S0925-8388(99)00656-8,TRUE,,,,,Nd2Fe17,,,Fe17.0Nd2.0,,,
,Rhombohedral B6Co3Tb4-type,70,70 K,,,10.1016/S0925-8388(99)00656-8,TRUE,,,,,Nd5Fe2B6,,,B6.0Fe2.0Nd5.0,,,
,Orthorhombic,,,,,10.1016/j.jeurceramsoc.2007.03.012,TRUE,"{'a': '7.950', 'b': '8.428', 'c': '6.005'}",Mullite,,,Bi2Fe4O9,-9,-9 °C,O9.0Fe4.0Bi2.0,,Pbam,
1.5 kOe,Spinel,,,-260 K,-260,10.1016/j.jssc.2011.03.019,TRUE,{'a': '8.2404 Å'},Cubic,,,Li1Mn2O4,60,60 K,Li1O4.0Mn2.0,,Fd-3m,
1.5 kOe,Spinel,,,-100 K,-100,10.1016/j.jssc.2011.03.019,TRUE,{'a': '8.1580 Å'},Cubic,,,Li0.48Mn2O4,,,Li0.48O4.0Mn2.0,,Fd-3m,
1.5 kOe,Spinel,,,,,10.1016/j.jssc.2011.03.019,TRUE,{'a': '8.0333 Å'},Cubic,,,Li0.07Mn2O4,32,32 K,Li0.07O4.0Mn2.0,,Fd-3m,
0.2 T,TbFe6Sn6-type,,,,,10.1016/S0925-8388(01)01608-5,TRUE,"{'a': '5.114 Å', 'b': '8.831 Å', 'c': '8.177 Å'}",Orthohexagonal,,4.04 μB,TbFe6Ge5.5Ga0.5,536,536 K,Fe6.0Ga0.5Ge5.5Tb1,,,4.7×10^-5 emu/g
0.5 T,TbFe6Sn6-type,,,,,10.1016/S0925-8388(01)01608-5,TRUE,"{'a': '5.102 Å', 'b': '8.806 Å', 'c': '8.203 Å'}",Orthohexagonal,,3.77 μB,TbFe6Ge5Ga1,576,576 K,Fe6.0Ga1Ge5.0Tb1,,,4.0×10^-5 emu/g
1.6 T,Monoclinic,,,,,10.1016/S0925-8388(01)01608-5,TRUE,"{'a': '30.90 Å', 'b': '8.266 Å', 'c': '18.32 Å'}",P2/m,,3.57 μB,TbFe6Ge4.25Ga1.75,606,606 K,Fe6.0Ga1.75Ge4.25Tb1,,P2/m,4.7×10^-5 emu/g
1.9 T,Monoclinic,,,,,10.1016/S0925-8388(01)01608-5,TRUE,"{'a': '20.29 Å', 'b': '8.283 Å', 'c': '15.20 Å'}",C2/m,,3.66 μB,TbFe6Ge4Ga2,626,626 K,Fe6.0Ga2.0Ge4.0Tb1,,C2/m,4.4×10^-5 emu/g
2.0 T,Orthorhombic,,,,,10.1016/S0925-8388(01)01608-5,TRUE,"{'a': '5.064 Å', 'b': '26.32 Å', 'c': '8.317 Å'}",Cmmm,,3.03 μB,TbFe6Ge3.5Ga2.5,646,646 K,Fe6.0Ga2.5Ge3.5Tb1,,Cmmm,4.8×10^-5 emu/g
,Anatase,82,82 K,,,10.1016/j.physb.2010.01.113,FALSE,"{'a': '3.7845 Å', 'b': '3.7845 Å', 'c': '9.5143 Å'}",Tetragonal,2.0 μB,,Ti0.875V0.125O2,,,O2.0Ti0.88V0.12,,I41/amd,
,Anatase,340,340 K,,,10.1016/j.physb.2010.01.113,FALSE,"{'a': '3.7845 Å', 'b': '3.7845 Å', 'c': '9.5143 Å'}",Tetragonal,4.0 μB,,Ti0.875V0.125O1.9375,,,O1.94Ti0.88V0.12,,I41/amd,
100-200 mT,Polycrystalline,620,620 K,,,10.1016/S0304-8853(00)00164-5,TRUE,,Laves phase,,0.6 T,Fe67Tb9Dy24,,,Fe67.0Tb9.0Dy24.0,,,
50-100 mT,Crystalline,620,620 K,,,10.1016/S0304-8853(00)00164-5,TRUE,,Laves phase,,0.6 T,Fe63.3Tb11.8Dy24.9,,,Fe63.3Tb11.8Dy24.9,,,
15-75 mT,Amorphous/Crystalline,515,410-620 K,,,10.1016/S0304-8853(00)00164-5,TRUE,,Laves phase,,0.35-0.6 T,Fe66.5Tb9.5Dy24,,,Fe66.5Tb9.5Dy24.0,,,
40-180 mT,Partially Crystalline/Crystalline,515,410-620 K,,,10.1016/S0304-8853(00)00164-5,TRUE,,Laves phase,,0.3-0.55 T,Fe71.2Tb7.6Dy21.2,,,Fe71.2Tb7.6Dy21.2,,,
15-150 mT,Amorphous/Crystalline,510,400-620 K,,,10.1016/S0304-8853(00)00164-5,TRUE,,Laves phase,,0.35-0.55 T,Fe63.6Tb9.9Dy26.5,,,Fe63.6Tb9.9Dy26.5,,,
12-90 mT,Amorphous/Crystalline,510,400-620 K,,,10.1016/S0304-8853(00)00164-5,TRUE,,Laves phase,,0.35-0.55 T,Fe63.6Tb9.9Dy26.5Zr2,,,Fe63.6Zr2.0Tb9.9Dy26.5,,,
,Tetragonal,,,-84 K,-84,10.1016/j.jssc.2023.124454,TRUE,"{'a': '3.8673 Å', 'c': '28.0110 Å'}",I4/mmm,9.67 B.M.,,LaSr3Fe3O9.17,186,186 K,O9.17Fe3.0Sr3.0La1,,I4/mmm,
,Tetragonal,,,-70 K,-70,10.1016/j.jssc.2023.124454,TRUE,"{'a': '3.8729 Å', 'c': '28.0427 Å'}",I4/mmm,8.38 B.M.,,LaSr3Fe2.8Cr0.2O9.17,168,168 K,O9.17Cr0.2Fe2.8Sr3.0La1,,I4/mmm,
,Tetragonal,,,-62 K,-62,10.1016/j.jssc.2023.124454,TRUE,"{'a': '3.8740 Å', 'c': '28.0331 Å'}",I4/mmm,8.20 B.M.,,LaSr3Fe2.5Cr0.5O9.17,71,71 K,O9.17Cr0.5Fe2.5Sr3.0La1,,I4/mmm,
,,,,,,10.1016/j.jssc.2023.124454,FALSE,,,,,Ca4Mn2FeO9.75,75,75 K,O9.75Ca4.0Mn2.0Fe1,,,
,,,,,,10.1016/j.jssc.2023.124454,FALSE,,,,,Sr4Mn2FeO9.80,90,90 K,O9.8Mn2.0Fe1Sr4.0,,,
,Gd5Si4-type,336,336 K,,,10.1016/j.jmmm.2010.03.020,TRUE,"{'a': '7.4725 Å', 'b': '14.807 Å', 'c': '7.7786 Å'}",Orthorhombic,,,Gd5Si3.5Sb0.5,,,Si3.5Sb0.5Gd5.0,,Pnma,
,Sm5Ge4-type,164,164 K,,,10.1016/j.jmmm.2010.03.020,TRUE,"{'a': '7.7985 Å', 'b': '14.9681 Å', 'c': '7.8247 Å'}",Orthorhombic,,,Gd5Si2.79Sb1.21,,,Si2.79Sb1.21Gd5.0,,Pnma,
,Sm5Ge4-type,227,227 K,,,10.1016/j.jmmm.2010.03.020,TRUE,"{'a': '7.856 Å', 'b': '15.105 Å', 'c': '7.8769 Å'}",Orthorhombic,,,Gd5Si2.27Sb1.73,,,Si2.27Sb1.73Gd5.0,,Pnma,
,Eu5As4-type,254,254 K,255 K,255,10.1016/j.jmmm.2010.03.020,TRUE,"{'a': '15.211 Å', 'b': '7.9382 Å', 'c': '7.9376 Å'}",Orthorhombic,7.76 μB,,Gd5Si1.73Sb2.27,,,Si1.73Sb2.27Gd5.0,,Cmca,
,Eu5As4-type,271,271 K,271 K,271,10.1016/j.jmmm.2010.03.020,TRUE,"{'a': '15.246 Å', 'b': '7.943 Å', 'c': '7.972 Å'}",Orthorhombic,8.45 μB,,Gd5Si1.5Sb2.5,,,Si1.5Sb2.5Gd5.0,,Cmca,
,Eu5As4-type,295,295 K,297 K,297,10.1016/j.jmmm.2010.03.020,TRUE,"{'a': '15.283 Å', 'b': '8.050 Å', 'c': '8.042 Å'}",Orthorhombic,8.71 μB,,Gd5Si0.9Sb3.1,,,Si0.9Sb3.1Gd5.0,,Cmca,
,Cubic,192,192 K,,,10.1016/j.jmmm.2008.03.063,TRUE,{'a': '11.4753 Å'},NaZn13-type,,,LaFe11.57Si1.43,,,Si1.43Fe11.57La1,,Fm3c,
,Cubic,290,290 K,,,10.1016/j.jmmm.2008.03.063,TRUE,{'a': '11.4898 Å'},NaZn13-type,,,LaFe11Co0.8Si1.2,,,Si1.2Fe11.0Co0.8La1,,Fm3c,
,Inverse Spinel,858,858 K,,,10.1016/j.commatsci.2015.01.001,TRUE,"{'a': '8.39', 'b': '8.39', 'c': '8.39'}",Fd 3 m,4 μB/Fe3O4,,Fe3O4,,,O4.0Fe3.0,,Fd 3 m,
,Orthorhombic,,,-60.5 K,-60.5,10.1016/j.jssc.2004.02.023,TRUE,"{'a': '19.306(5) Å', 'b': '4.8293(12) Å', 'c': '5.6390(14) Å'}",Pillared layered,4.89 μB,,Co2(O3PC6H4PO3)(H2O)2,,,H8.0C6.0O8.0P2.0Co2.0,,Pnnm,
,Orthorhombic,,,-28.6 K,-28.6,10.1016/j.jssc.2004.02.023,TRUE,,Pillared layered,3.04 μB,,Ni2(O3PC6H4PO3)(H2O)2,,,H8.0C6.0O8.0P2.0Ni2.0,,Pnnm,
,Tetragonal,,,,,10.1016/S0925-8388(98)00938-4,TRUE,,Tetragonal,3.51 μB,,MnAu2,360,360 K,Mn1Au2.0,,I4mmm,
,Monoclinic,,,,,10.1016/S0921-4526(00)00755-9,TRUE,"{'a': '10.899 Å', 'b': '3.985 Å', 'c': '6.922 Å'}",,7 μB/Tb,,Tb2Re2Si2C,17,17 K,C1Si2.0Tb2.0Re2.0,,C 2/m,
,Monoclinic,,,,,10.1016/S0921-4526(00)00755-9,TRUE,"{'a': '10.866 Å', 'b': '3.983 Å', 'c': '6.901 Å'}",,8 μB/Dy,,Dy2Re2Si2C,12,12 K,C1Si2.0Dy2.0Re2.0,,C 2/m,
,Monoclinic,,,,,10.1016/S0921-4526(00)00755-9,FALSE,,,,,Ho2Re2Si2C,8.8,8.8 K,C1Si2.0Ho2.0Re2.0,,C 2/m,
,Monoclinic,,,,,10.1016/S0921-4526(00)00755-9,FALSE,,,,,Er2Re2Si2C,7.6,7.6 K,C1Si2.0Er2.0Re2.0,,C 2/m,
4 kOe,Sm26Co11Ga6-type,12,12 K,4 K,4,10.1016/j.jssc.2021.122322,TRUE,"{'a': '1.13490 nm', 'c': '1.51027 nm'}",tP86,9.69 μB,5.2 μB,Er26Co9Ga8,,,Co9.0Ga8.0Er26.0,1.45 μB,P4/mbm,
13.5 kOe,Sm26Co11Ga6-type,82,82 K,91 K,91,10.1016/j.jssc.2021.122322,TRUE,"{'a': '1.16156 nm', 'c': '1.51733 nm'}",tP86,9.94 μB,6.7 μB,Tb26Ni8Ga9,,,Ni8.0Ga9.0Tb26.0,3.8 μB,P4/mbm,
9 kOe,Sm26Co11Ga6-type,71,71 K,85 K,85,10.1016/j.jssc.2021.122322,TRUE,"{'a': '1.15099 nm', 'c': '1.51121 nm'}",tP86,9.81 μB,6.3 μB,Tb26Co9.4Ga7.6,,,Co9.4Ga7.6Tb26.0,3.7 μB,P4/mbm,
,Sm26Co11Ga6-type,106,106 K,122 K,122,10.1016/j.jssc.2021.122322,TRUE,"{'a': '1.16935 nm', 'c': '1.52851 nm'}",tP86,8.28 μB,6.2 μB,Gd26Ni8Ga9,,,Ni8.0Ga9.0Gd26.0,,P4/mbm,
,Sm26Co11Ga6-type,124,124 K,142 K,142,10.1016/j.jssc.2021.122322,TRUE,"{'a': '1.16114 nm', 'c': '1.52474 nm'}",tP86,8.21 μB,6.5 μB,Gd26Co9Ga8,,,Co9.0Ga8.0Gd26.0,,P4/mbm,
,Triclinic,,,-12.35 K,-12.35,10.1016/j.jssc.2021.122535,TRUE,"{'a': '13.6651(6) Å', 'b': '15.7595(6) Å', 'c': '16.1822(6) Å'}",,,,C51H65Mn2N11O16,,,H65.0C51.0N11.0O16.0Mn2.0,,P 1 ̄,8.21 cm³ K mol⁻¹ at 300 K
,Orthorhombic,,,-12.83 K,-12.83,10.1016/j.jssc.2021.122535,TRUE,"{'a': '11.5537(12) Å', 'b': '12.7501(14) Å', 'c': '30.789(3) Å'}",,,,C46H40Co2N12O11,,,H40.0C46.0N12.0O11.0Co2.0,,Pbcn,3.20 cm³ K mol⁻¹ at 300 K
,Monoclinic,,,-5.33 K,-5.33,10.1016/j.jssc.2021.122535,TRUE,"{'a': '9.1778(3) Å', 'b': '16.5553(6) Å', 'c': '17.1869(6) Å'}",,,,C44H56Co2N10O15,,,H56.0C44.0N10.0O15.0Co2.0,,P 2₁/n,2.48 cm³ K mol⁻¹ at 300 K
,Cubic,,,,,10.1016/j.physb.2022.414055,TRUE,"{'a': '3.90443', 'b': '3.90443', 'c': '3.90443'}",Pm-3m,,,Sr0.98Mn0.02TiO3,34,34 K,O3.0Ti1Mn0.02Sr0.98,,Pm-3m,
,Own type,,,,,10.1016/j.jssc.2010.07.002,TRUE,{'a': '1.3050 nm'},Cubic,9.64 μB,,Er3Pd8Sb4,2,2.0 K,Pd8.0Sb4.0Er3.0,,Fm3̄m,
,Own type,,,,,10.1016/j.jssc.2010.07.002,TRUE,{'a': '1.3078 nm'},Cubic,10.37 μB,,Ho3Pd8Sb4,3,3.0 K,Pd8.0Sb4.0Ho3.0,,Fm3̄m,
,Own type,7.4,7.4 K,,,10.1016/j.jssc.2010.07.002,TRUE,{'a': '1.3140 nm'},Cubic,9.7 μB,,Tb3Pd8Sb4,,,Pd8.0Sb4.0Tb3.0,,Fm3̄m,
,Body-centered tetragonal,98,98 K,,,10.1016/j.jallcom.2006.08.325,TRUE,"{'a': '3.8765 Å', 'c': '20.0205 Å'}",Tetragonal,,,La1.2(Sr0.9Ca0.1)1.8Mn2O7,,,O7.0Ca0.18Mn2.0Sr1.62La1.2,,I 4/mmm,
,Hexagonal,,,,,10.1016/j.jallcom.2022.164145,TRUE,,,0.018 μB/f.u.,,LuFeO3,600,600 K,O3.0Fe1Lu1,,P63cm,
,Orthorhombic,,,,,10.1016/j.jallcom.2022.164145,TRUE,,,,,LuFeO3,600,600 K,O3.0Fe1Lu1,,Pbnm,
,Orthorhombic,,,,,10.1016/j.jallcom.2022.164145,TRUE,,,10.6 μB,,HoFeO3,625,625 K,O3.0Fe1Ho1,,Pbnm,
,Hexagonal,,,-102.31 K,-102.31,10.1016/j.jallcom.2022.168390,TRUE,"{'a': '6.2289 Å', 'c': '19.9590 Å'}",Triangular,3.58 μB,0.12 μB/f.u. at 7 T,PrTa7O19,,,O19.0Pr1Ta7.0,,P6̄2c (No. 188),
,Hexagonal,,,-0.1 K,-0.1,10.1016/j.jallcom.2022.168390,TRUE,"{'a': '6.2242 Å', 'c': '19.9395 Å'}",Triangular,0.35 μB,,SmTa7O19,,,O19.0Sm1Ta7.0,,P6̄2c (No. 188),Van Vleck paramagnetism
,Hexagonal,,,-1.69 K,-1.69,10.1016/j.jallcom.2022.168390,TRUE,"{'a': '6.2155 Å', 'c': '19.9088 Å'}",Triangular,7.90 μB,,GdTa7O19,,,O19.0Gd1Ta7.0,,P6̄2c (No. 188),
,Hexagonal,,,-10.29 K,-10.29,10.1016/j.jallcom.2022.168390,TRUE,"{'a': '6.2098 Å', 'c': '19.8867 Å'}",Triangular,10.68 μB,5.92 μB/Dy at 7 T,DyTa7O19,,,O19.0Dy1Ta7.0,,P6̄2c (No. 188),
,Hexagonal,,,-15.83 K,-15.83,10.1016/j.jallcom.2022.168390,TRUE,"{'a': '6.2085 Å', 'c': '19.8778 Å'}",Triangular,10.73 μB,6.10 μB/Ho at 7 T,HoTa7O19,,,O19.0Ho1Ta7.0,,P6̄2c (No. 188),
,CdI2,224,224,,,10.1016/j.tsf.2021.138790,FALSE,{'a': '3.770'},Hexagonal,2.482,,Zr15Cr1Se32,,,Cr1Se32.0Zr15.0,,P3̄m1,
,CdI2,201,201,,,10.1016/j.tsf.2021.138790,FALSE,{'a': '3.779'},Hexagonal,3,,Zr15Mn1Se32,,,Mn1Se32.0Zr15.0,,P3̄m1,
,CdI2,379,379,,,10.1016/j.tsf.2021.138790,FALSE,{'a': '3.771'},Hexagonal,2.13,,Zr15Mo1Se32,,,Se32.0Zr15.0Mo1,,P3̄m1,
,CdI2,139,139,,,10.1016/j.tsf.2021.138790,FALSE,{'a': '3.777'},Hexagonal,2.999,,Zr15Tc1Se32,,,Se32.0Zr15.0Tc1,,P3̄m1,
,CdI2,209,209,,,10.1016/j.tsf.2021.138790,FALSE,{'a': '3.770'},Hexagonal,2,,Zr15W1Se32,,,Se32.0Zr15.0W1,,P3̄m1,
,CdI2,611,611,,,10.1016/j.tsf.2021.138790,FALSE,{'a': '3.767'},Hexagonal,2.999,,Zr15Re1Se32,,,Se32.0Zr15.0Re1,,P3̄m1,
,Orthorhombic,,,,,10.1016/j.jssc.2007.03.020,TRUE,,Orthorhombic Ay type,μy = 2.57(4) μB at 4.2 K,,Sr2Mn2O5,380,380 K,O5.0Mn2.0Sr2.0,,Pcbam,
,Hexagonal NiAs type,,,,,10.1016/j.jssc.2012.06.046,TRUE,"{'a': '4.130 Å', 'c': '5.521 Å'}",Hexagonal,0.2 μB per Cr atom at 1.7 K,,CrSb,723.15,450 °C,Cr1Sb1,,P63/mmc,
,Orthorhombic marcasite type,,,,,10.1016/j.jssc.2012.06.046,TRUE,"{'a': '6.071 Å', 'b': '6.900 Å', 'c': '3.281 Å'}",Orthorhombic,1.94 μB per Cr,,CrSb2,273,273 K,Cr1Sb2.0,,Pnnm,
,Body-Centered Cubic (bcc),1044,1044 K,,,10.1016/j.actamat.2015.07.075,TRUE,"{'a': '2.834 Å', 'b': '2.834 Å', 'c': '2.834 Å'}",Cubic,2.2 μB/atom,,Fe,,,Fe1,,Im-3m,
,Face-Centered Cubic (fcc),,,,,10.1016/j.actamat.2015.07.075,TRUE,"{'a': '3.640 Å', 'b': '3.640 Å', 'c': '3.640 Å'}",Cubic,2.5 μB/atom,,Fe,70,70 K,Fe1,,Fm-3m,
25 mT,Tetragonal,320,320K,,,10.1016/j.tsf.2017.07.076,TRUE,"{'a': '3.51 Å', 'b': '3.51 Å', 'c': '7.2 Å'}",Body centered tetragonal,,330 emu/cm^3,Ni74Mn20Ga6,,,Mn20.0Ni74.0Ga6.0,,I4/mmm,
,,102,102 K,,,10.1016/j.jmmm.2008.02.101,TRUE,,,,,UTe,,,Te1U1,,,
,,15,15 K,,,10.1016/j.jmmm.2008.02.101,TRUE,,,,,CeRuPO,,,O1P1Ru1Ce1,,,
,,113,113 K,,,10.1016/j.jmmm.2008.02.101,TRUE,,,,,UCu0.9Sb2,,,Cu0.9Sb2.0U1,,,
,,64.5,64.5 K,,,10.1016/j.jmmm.2008.02.101,TRUE,,,,,UCo0.5Sb2,,,Co0.5Sb2.0U1,,,
,Hexagonal,9,9 K,,,10.1016/S0921-4526(02)01110-9,TRUE,,,8.5 μB,,ErNi5,,,Ni5.0Er1,,,
,Tetragonal,14,14 K,,,10.1016/S0921-4526(02)01110-9,TRUE,,,2.7 μB,,PrRu2Si2,,,Si2.0Ru2.0Pr1,,,
,Tetragonal,,,,,10.1016/S0921-4526(02)01110-9,TRUE,,,7.3 μB,,ErRu2Si2,6,6 K,Si2.0Ru2.0Er1,,,
,Orthorhombic,200,200 K,,,10.1016/j.jallcom.2020.154119,TRUE,,CrB-type,,,GdGa,,,Ga1Gd1,,Cmcm (#63),
,Monoclinic,,,-134 K,-134,10.1016/j.jallcom.2008.11.041,TRUE,"{'a': '5.7187 Å', 'b': '5.8498 Å', 'c': '8.1562 Å'}",Perovskite,3.89 μB,,SrCaLaRuO6,10,10 K,O6.0Ca1Sr1Ru1La1,,P 21/n,
,Monoclinic,,,-69 K,-69,10.1016/j.jallcom.2008.11.041,TRUE,"{'a': '5.6714 Å', 'b': '5.8475 Å', 'c': '8.1090 Å'}",Perovskite,5.07 μB,,SrCaPrRuO6,12,12 K,O6.0Ca1Sr1Ru1Pr1,,P 21/n,
,Monoclinic,,,-76 K,-76,10.1016/j.jallcom.2008.11.041,TRUE,"{'a': '5.6716 Å', 'b': '5.8450 Å', 'c': '8.0979 Å'}",Perovskite,5.15 μB,,SrCaNdRuO6,12,12 K,O6.0Ca1Sr1Ru1Nd1,,P 21/n,
,,,,,,10.1016/j.jallcom.2008.11.041,FALSE,,,,,Ba2PrRuO6,117,117 K,O6.0Ru1Ba2.0Pr1,,,
,,,,,,10.1016/j.jallcom.2008.11.041,FALSE,,,,,Ba2NdRuO6,57,57 K,O6.0Ru1Ba2.0Nd1,,,
,,,,,,10.1016/j.jallcom.2008.11.041,FALSE,,,,,Ca2PrRuO6,10,10 K,O6.0Ca2.0Ru1Pr1,,,
,,,,,,10.1016/j.jallcom.2008.11.041,FALSE,,,,,Ca2NdRuO6,11.5,11.5 K,O6.0Ca2.0Ru1Nd1,,,
,Hexagonal,7,7 K,+20 K,20,10.1016/j.jallcom.2006.07.073,TRUE,"{'a': '7.303 Å', 'c': '4.625 Å'}",,1.1 μB/f.u.,,CeNiInH1.6,,,H1.6Ni1In1Ce1,,P6_3/mmc,
,Hexagonal,,,-120 K,-120,10.1016/j.jallcom.2006.07.073,TRUE,"{'a': '7.621 Å', 'c': '4.014 Å'}",,0.15 μB/f.u.,,CeNiInH0.6,,,H0.6Ni1In1Ce1,,P6_3/mmc,
,,4,4 K,,,10.1016/j.jallcom.2006.07.073,TRUE,,,,,CeNiSb,,,Ni1Sb1Ce1,,,
,,,,,,10.1016/j.jallcom.2006.07.073,TRUE,,,,,CeCuAl,4,4 K,Al1Cu1Ce1,,,
,Tetragonal,,,,,10.1016/j.physb.2009.07.078,TRUE,,P4/nmm,0.37 μB/Fe,,LaFeAsO,142,142K,O1Fe1As1La1,,P4/nmm,
,Tetragonal,,,10.2K,10.2,10.1016/j.physb.2009.07.078,TRUE,,P4/nmm,,,LaFeAs(O0.96F0.04),,,O0.96F0.04Fe1As1La1,,P4/nmm,
,Rhombohedral,,,,,10.1016/j.jmmm.2005.11.004,TRUE,,,1.2 μB/V ion,,V2O3,160,160 K,O3.0V2.0,,,
,Orthorhombic,300,300 K,,,10.1016/j.jpcs.2016.09.001,TRUE,"{'a': '5.490 Å', 'b': '5.460 Å', 'c': '7.760 Å'}",Pbnm,,,La2NiMnO6,,,O6.0Mn1Ni1La2.0,,Pbnm,
,Tetragonal,,,,,10.1016/j.jpcs.2016.09.001,TRUE,"{'a': '5.634 Å', 'b': '5.634 Å', 'c': '7.961 Å'}",I4/mmm,,,Sr2Fe0.3Mn0.7MoO6,80,80 K,O6.0Mn0.7Fe0.3Sr2.0Mo1,,I4/mmm,
,B2 (CsCl),630,630 K,,,10.1016/j.actamat.2006.10.002,TRUE,,,,,Co2Cr0.6Fe0.4Al,,,Al1Cr0.6Fe0.4Co2.0,,,
,Double Perovskite,280,280 K,,,10.1016/j.mseb.2007.07.021,TRUE,,,,,La2NiMnO6,,,O6.0Mn1Ni1La2.0,,,
,Double Perovskite,175,175 K,,,10.1016/j.mseb.2007.07.021,TRUE,,,,,LaBaCo2O6,,,O6.0Co2.0Ba1La1,,,
,Perovskite,190,190 K,,,10.1016/j.mseb.2007.07.021,TRUE,,,,,La0.5Ba0.5CoO3,,,O3.0Co1Ba0.5La0.5,,,
,Pseudo-cubic,250,250 K,,,10.1016/j.mseb.2007.07.021,TRUE,{'a': '0.39 nm'},,5 μB/f.u.,,LaNi0.5Mn0.5O3,,,O3.0Mn0.5Ni0.5La1,,"Imma, Im2a or I2/a",
,Isostructural with SrTa4O11,,,-10 K,-10,10.1016/j.jssc.2023.124338,TRUE,"{'a': '6.2539 Å', 'c': '12.3417 Å'}",Hexagonal,6.2 μB,,EuTa3.96O11,,,O11.0Eu1Ta3.96,,P6322,
,,77,77 K,,,10.1016/j.jssc.2023.124338,TRUE,,,,,EuO,,,O1Eu1,,,
,,7,7 K,,,10.1016/j.jssc.2023.124338,FALSE,,,,,EuSiO4,,,O4.0Si1Eu1,,,
1.4T,Hexagonal,,,-1K,-1,10.1016/S0304-8853(02)01489-0,TRUE,"{'a': '8.788(7) Å', 'c': '6.641(1) Å'}",P63/mcm,"5.7μB (4d), 2.7μB (6g)",30.5μB/formula at 5K and 5T,Ho5Sn3,22,22K,Sn3.0Ho5.0,,P63/mcm,
,,300,Room Temperature,,,10.1016/j.jmmm.2010.04.040,FALSE,,,,Ferromagnetic,Pr60Cu15Fe5Ni10Al10,,,Al10.0Fe5.0Ni10.0Cu15.0Pr60.0,,,
,Orthorhombic,,,-7.4 K,-7.4,10.1016/j.jssc.2010.09.005,TRUE,"{'a': '7.4459 Å', 'b': '7.4840 Å', 'c': '10.5620 Å'}",Fluorite-related,14.06 μB,,Gd3MoO7,1.9,1.9 K,O7.0Mo1Gd3.0,,P212121,
,Orthorhombic,,,,,10.1016/j.jssc.2010.09.005,TRUE,,Fluorite-related,,,Sm3MoO7,1.65,"0.8 K, 2.5 K",O7.0Mo1Sm3.0,,P212121,
,Orthorhombic,,,-155 K,-155,10.1016/j.jssc.2010.09.005,TRUE,,Fluorite-related,2.49 μB,,Ce3MoO7,,,O7.0Mo1Ce3.0,,P212121,
,Orthorhombic,,,-79 K,-79,10.1016/j.jssc.2010.09.005,TRUE,,Fluorite-related,6.42 μB,,Pr3MoO7,,,O7.0Mo1Pr3.0,,P212121,
,Orthorhombic,,,-57.4 K,-57.4,10.1016/j.jssc.2010.09.005,TRUE,,Fluorite-related,6.46 μB,,Nd3MoO7,2.5,2.5 K,O7.0Mo1Nd3.0,,P212121,
,Primitive tetragonal,,,-150 K,-150,10.1016/j.jcrysgro.2013.11.008,TRUE,"{'a': '3.824 Å', 'c': '6.283 Å'}",Tetragonal,,,Fe1.05Te,62.2,62.2 K,Fe1.05Te1,,P4/nmm,
,Primitive tetragonal,,,-152 K,-152,10.1016/j.jcrysgro.2013.11.008,TRUE,"{'a': '3.826 Å', 'c': '6.274 Å'}",Tetragonal,,,Fe1.05Sb0.02Te0.98,56.5,56.5 K,Fe1.05Sb0.02Te0.98,,P4/nmm,
,Primitive tetragonal,,,-228 K,-228,10.1016/j.jcrysgro.2013.11.008,TRUE,"{'a': '3.835 Å', 'c': '6.305 Å'}",Tetragonal,,,Fe1.05Sb0.05Te0.95,56,56 K,Fe1.05Sb0.05Te0.95,,P4/nmm,
,Primitive tetragonal,8,8 K,,,10.1016/j.jcrysgro.2013.11.008,TRUE,"{'a': '3.796 Å', 'c': '6.001 Å'}",Tetragonal,,,Fe1.05Te0.49Se0.49Sb0.02,,,Fe1.05Se0.49Sb0.02Te0.49,,P4/nmm,
,Orthorhombic,,,,,10.1016/j.jmmm.2013.01.012,TRUE,,Pnma,"1.71 μB (1/2 0 0), 1.08 μB (1/2 0 1/2)",,(La0.3Pr0.7)0.65Ca0.35Mn0.97Fe0.03O3,150,150K,O3.0Ca0.35Mn0.97Fe0.03La0.2Pr0.45,,Pnma,
,Orthorhombic,200,200K,,,10.1016/j.jmmm.2013.01.012,TRUE,,Pnma,1.79 μB,,(La0.3Pr0.7)0.65Ca0.35Mn0.97Cr0.03O3,,,O3.0Ca0.35Cr0.03Mn0.97La0.2Pr0.45,,Pnma,
,Orthorhombic,200,200K,,,10.1016/j.jmmm.2013.01.012,TRUE,,Pnma,1.04 μB,,(La0.3Pr0.7)0.65Ca0.35Mn0.90Cr0.10O3,,,O3.0Ca0.35Cr0.1Mn0.9La0.2Pr0.45,,Pnma,
,Orthorhombic,120,120K,,,10.1016/j.jmmm.2013.01.012,TRUE,,Pnma,"2.69 μB (FM), 1.63 μB (AFM 1/2 0 0), 1.32 μB (AFM 1/2 0 1/2)",,(La0.3Pr0.7)0.65Ca0.35Mn0.99Ru0.01O3,160,160K,O3.0Ca0.35Mn0.99Ru0.01La0.2Pr0.45,,Pnma,
,Orthorhombic,150,150K,,,10.1016/j.jmmm.2013.01.012,TRUE,,Pnma,3.62 μB,,(La0.3Pr0.7)0.65Ca0.35Mn0.95Ru0.05O3,,,O3.0Ca0.35Mn0.95Ru0.05La0.2Pr0.45,,Pnma,
,Orthorhombic,75,75K,,,10.1016/j.jmmm.2013.01.012,TRUE,,Pnma,"2.8 μB (FM), 0.69 μB (AFM 1/2 0 0), 0.32 μB (AFM 1/2 0 1/2)",,(La0.3Pr0.7)0.65Ca0.35Mn0.97Al0.03O3,75,75K,O3.0Al0.03Ca0.35Mn0.97La0.2Pr0.45,,Pnma,
,Tetragonal,,,,,10.1016/j.physc.2009.03.014,TRUE,,Orthorhombic,0.4 μB,,LaFeAsO,140,140 K,O1Fe1As1La1,,,
,Tetragonal,,,,,10.1016/j.physc.2009.03.014,TRUE,,Orthorhombic,,,BaFe2As2,140,140 K,Fe2.0As2.0Ba1,,,
,Triclinic,,,-103 K,-103,10.1016/S0022-0248(01)01511-1,TRUE,,,2.12 μB,,CuV2O6,22.7,22.7 K,O6.0V2.0Cu1,,P-1,0.00327 cm³/mol
,HoCo3P2,,,−28±3 K,28,10.1016/S0925-8388(97)00513-6,TRUE,"{'a': '1047.5(2) pm', 'b': '379.40(4) pm', 'c': '1238.2(2) pm'}",Orthorhombic,2.1±0.1 μB per uranium atom,,UNi3P2,39,39±3 K,P2.0Ni3.0U1,,Pmmm,9±2 ×10^9
,ZrFe4Si2,21,21±1 K,31±3 K,31,10.1016/S0925-8388(97)00513-6,TRUE,"{'a': '707.67(1) pm', 'c': '365.58(1) pm'}",Tetragonal,1.9±0.1 μB per uranium atom,,UNi4P2,,,P2.0Ni4.0U1,,P42/mnm,6±3 ×10^9
,Zr6Ni20P13,,,−37±4 K,37,10.1016/S0925-8388(97)00513-6,TRUE,"{'a': '1267.6(2) pm', 'c': '377.31(4) pm'}",Hexagonal,2.1±0.1 μB per uranium atom,,U6Ni20P13,41,41±4 K,P13.0Ni20.0U6.0,,P 6̄,43±5 ×10^9
,Zr2Fe12P7,29,29±3 K,3±2 K,3,10.1016/S0925-8388(97)00513-6,TRUE,"{'a': '907.2(3) pm', 'c': '369.4(1) pm'}",Hexagonal,1.6±0.1 μB per uranium atom,,U2Ni12P7,,,P7.0Ni12.0U2.0,,P 6̄,23±3 ×10^9
,ThCr2Si2,,,63 K,63,10.1016/S0925-8388(97)00513-6,FALSE,,Tetragonal,2.45 μB per uranium atom,,UNi2P2,111,111 K,P2.0Ni2.0U1,,,
,,,,107±3 K,107,10.1016/S0925-8388(97)00513-6,FALSE,,Tetragonal,2.1±1 μB per uranium atom,,U3Ni3.34P6,139,139±2 K,P6.0Ni3.34U3.0,,,
,,,,94 K,94,10.1016/S0925-8388(97)00513-6,TRUE,,Tetragonal,2.0 μB per uranium atom,,UP2,202,202 K,P2.0U1,,,
,Orthorhombic,232,232 K,,,10.1016/j.jallcom.2009.04.068,TRUE,"{'a': '5.470 Å', 'b': '5.466 Å', 'c': '7.738 Å'}",Pbnm,,,La0.67Ca0.33MnO3,,,O3.0Ca0.33Mn1La0.67,,Pbnm,
,Orthorhombic,216,216 K,,,10.1016/j.jallcom.2009.04.068,TRUE,"{'a': '5.482 Å', 'b': '5.476 Å', 'c': '7.743 Å'}",Pbnm,,,La0.67Ca0.33Mn0.96V0.04O3,,,O3.0Ca0.33V0.04Mn0.96La0.67,,Pbnm,
,Orthorhombic,209,209 K,,,10.1016/j.jallcom.2009.04.068,TRUE,"{'a': '5.476 Å', 'b': '5.485 Å', 'c': '7.749 Å'}",Pbnm,,,La0.67Ca0.33Mn0.92V0.08O3,,,O3.0Ca0.33V0.08Mn0.92La0.67,,Pbnm,
,,,,,,10.1016/j.chemphys.2006.02.025,TRUE,,,,,NiO,525,525 K,O1Ni1,,,
,,,,,,10.1016/j.chemphys.2006.02.025,TRUE,,,,,NiS,252,252 K,S1Ni1,,,
,,,,114-126 K,120,10.1016/j.chemphys.2006.02.025,FALSE,,,,,VO,,,O1V1,,,
,,,,153-165 K,159,10.1016/j.chemphys.2006.02.025,TRUE,,,,,V2O3,,,O3.0V2.0,,,
,,,,325-350 K,337.5,10.1016/j.chemphys.2006.02.025,FALSE,,,,,VO2,,,O2.0V1,,,
,,,,400-500 K,450,10.1016/j.chemphys.2006.02.025,FALSE,,,,,Ti2O3,,,O3.0Ti2.0,,,
,L21,364,364 K,,,10.1016/j.jallcom.2022.166501,TRUE,{'a': '6.078'},Cubic,2.11 μB/f.u.,,Co2TiSn,,,Ti1Co2.0Sn1,,,
10 kOe,Perovskite,,,,,10.1016/j.jmmm.2017.01.037,TRUE,,Orthorhombic,,,Bi0.65La0.35Fe0.5Sc0.5O3,237,237 K,O3.0Sc0.5Fe0.5La0.35Bi0.65,,Pnma,
,Perovskite,,,,,10.1016/j.jmmm.2017.01.037,TRUE,,Orthorhombic,,,BiFe0.5Sc0.5O3,220,220 K,O3.0Sc0.5Fe0.5Bi1,,Pnma,
,Hexagonal,85,85.0(2) K,92.7(2) K,92.7,10.1016/j.physb.2005.12.263,TRUE,"{'a': '5.3216(10) Å', 'c': '6.6667(9) Å'}",Ni2In-type,"{'2K': {'Ho1': '8.8(2) μB', 'Ho2': '9.0(2) μB'}, '45K': {'Ho1': '7.0(2) μB', 'Ho2': '7.4(2) μB'}}",8.43(5) μB at 1.8K,Ho2In,,,In1Ho2.0,,P63/mmc,
,,,,,,10.1016/j.physb.2005.12.263,TRUE,,,,,Gd2In,99.5,99.5 K,In1Gd2.0,,,
,,50,50 K,,,10.1016/j.physb.2005.12.263,TRUE,,,,,Tb2In,,,In1Tb2.0,,,
,Monoclinic,,,,,10.1016/S0304-8853(02)00695-9,TRUE,"{'a': '1049.3(2) pm', 'b': '340.4(1) pm', 'c': '560.6(2) pm'}",,8.81(10) μB,,Tb2Cr2C3,25,49(1) K,C3.0Cr2.0Tb2.0,,C2/m,
,Monoclinic,,,,,10.1016/S0304-8853(02)00695-9,TRUE,"{'a': '1048.31(3) pm', 'b': '335.434(11) pm', 'c': '554.12(2) pm'}",,8.35(5) μB,,Ho2Cr2C3,9.5,14.0(5) K,C3.0Cr2.0Ho2.0,,C2/m,
,Monoclinic,,,,,10.1016/S0304-8853(02)00695-9,TRUE,"{'a': '1047.0(3) pm', 'b': '333.2(1) pm', 'c': '550.64(2) pm'}",,8.12(5) μB,,Er2Cr2C3,5.9,6.8(5) K,C3.0Cr2.0Er2.0,,C2/m,
,,,,,,10.1016/S0304-8853(02)00695-9,TRUE,,,,,Dy2Cr2C3,12,23(1) K,C3.0Cr2.0Dy2.0,,,
,Cubic bixbyite,300,RT,,,10.1016/j.jmmm.2016.05.007,TRUE,"{'a': '10.118', 'b': '10.118', 'c': '10.118'}",Cubic,,,In2O3,,,O3.0In2.0,,Ia-3,
,Cubic,780,780 K,,,10.1016/j.actamat.2022.118021,TRUE,{'a': '3.865 Å'},Pm-3m,1.1 μB/f.u.,,Mn4N,,,N1Mn4.0,,Pm-3m,
,Cubic,610,610 K,,,10.1016/j.actamat.2022.118021,TRUE,,Pm-3m,0.17 μB/f.u.,,Mn3.76Ga0.24N,,,N1Mn3.76Ga0.24,,Pm-3m,
0.08 T at 2 K,Orthorhombic,11.5,11.5 K,,,10.1016/j.jallcom.2018.10.096,TRUE,"{'a': '12.3005 Å', 'b': '8.8850 Å', 'c': '7.9649 Å'}",Y2HfS5-type,0.9 μB/Ce,,Ce5RhGe2,,,Ge2.0Rh1Ce5.0,0.15 μB/Ce at 2 K,Pnma,
0.16 T,CaCu5-type,253,253 K,402 K,402,10.1016/j.jssc.2021.122321,TRUE,"{'a': '5.1247 Å', 'b': '5.1247 Å', 'c': '4.0941 Å'}",Hexagonal,0.25 μB/f.u.,0.25 μB/f.u.,Al2NdNi3,,,Al2.0Ni3.0Nd1,0.10 μB/f.u.,P6/mmm,
"392 A/m (15 mm/55 μm), 322 A/m (5 mm/165 μm), 699 A/m (fragments)",Composite amorphous/nanocrystalline,757.5,"615 K (amorphous fraction), 900 K (fully crystallized)",,,10.1016/j.jmmm.2022.170141,TRUE,,,,"223.77 Am^2/kg (15 mm/55 μm), 138.81 Am^2/kg (5 mm/165 μm), 109.33 Am^2/kg (fragments)",Fe72Cu1V4Si15B8,,,B8.0Si15.0V4.0Fe72.0Cu1,"13.11 Am^2/kg (15 mm/55 μm), 1.53 Am^2/kg (5 mm/165 μm), 3.54 Am^2/kg (fragments)",,
,Orthorhombic,,,,,10.1016/j.jssc.2008.05.043,TRUE,"{'a': '7.51926 Å', 'b': '8.53474 Å', 'c': '5.74493 Å'}",,,,NdCrGeO5,2.6,2.6 K,O5.0Cr1Ge1Nd1,,Pbam,
"0.0004 T (bulk), 0.0831 T (7h milled), 0.0987 T (53h milled), 0.0835 T (80h milled)",Rhombohedral PuNi3-type,57,57±2K,26K,26,10.1016/j.matchar.2015.01.011,TRUE,"{'a': '4.958±0.0002 Å', 'b': '4.958±0.0002 Å', 'c': '24.3482±0.0008 Å'}",Hexagonal,6.84 μB/f.u. at 2K,"8.16 μB/f.u. at 7T (bulk), 2.19 μB/f.u. (80h milled)",HoNi3,,,Ni3.0Ho1,"0.011 μB/f.u. (bulk), 1.887 μB/f.u. (7h milled), 1.059 μB/f.u. (53h milled), 0.431 μB/f.u. (80h milled)",,
,,116,116±1K,,,10.1016/j.matchar.2015.01.011,TRUE,,,,,GdNi3,,,Ni3.0Gd1,,,
,Orthohexagonal,,,108 K,108,10.1016/S0925-8388(97)00548-3,TRUE,"{'a': '0.811975 nm', 'b': '1.772996 nm', 'c': '0.511821 nm'}",Superstructure,1.8 μB/Fe atom,,YFe6Ge6,477,477 K,Fe6.0Ge6.0Y1,,Cmcm,
,Hexagonal,,,112 K,112,10.1016/S0925-8388(97)00548-3,TRUE,"{'a': '0.5016 nm', 'c': '0.8038 nm'}",HfFe6Ge6 type,1.25 μB/Fe atom,,LuFe6Ge6,452,452 K,Fe6.0Ge6.0Lu1,,P6/mmm,
,Hexagonal,,,,,10.1016/S0925-8388(97)00548-3,TRUE,"{'a': '0.5025 nm', 'c': '0.80149 nm'}",HfFe6Ge6 type,1.9 μB/Fe atom,,HfFe6Ge6,453,453 K,Fe6.0Ge6.0Hf1,,P6/mmm,
,SrNi12B6 type,230,230 K,,,10.1016/S0925-8388(97)00548-3,TRUE,,,,,NdFe12B6,,,B6.0Fe12.0Nd1,,,
,Ce2Fe17 type,,,,,10.1016/S0925-8388(97)00548-3,TRUE,,,,,Ce2Fe17,225,225 K,Fe17.0Ce2.0,,,
,Th2Ni17 type,588,588 K,,,10.1016/S0925-8388(97)00548-3,TRUE,,,,,Lu2Fe17,,,Fe17.0Lu2.0,,,
,Nd2Fe14B type,,,,,10.1016/S0925-8388(97)00548-3,TRUE,,,,,Nd2Fe14B,270,270 K,B1Fe14.0Nd2.0,,,
,Nd2Fe23B3 type,655,655 K,,,10.1016/S0925-8388(97)00548-3,TRUE,,,,,Nd2Fe23B3,,,B3.0Fe23.0Nd2.0,,,
,Cubic MgCu2-type,62,62 K,,,10.1016/j.jmmm.2004.10.100,TRUE,{'a': '7.157 Å'},Cubic,,,Er0.9Gd0.1Co2,,,Co2.0Gd0.1Er0.9,,,
,Cubic MgCu2-type,167,167 K,,,10.1016/j.jmmm.2004.10.100,TRUE,,Cubic,,,Er0.7Gd0.3Co2,,,Co2.0Gd0.3Er0.7,,,
,Cubic MgCu2-type,296,296 K,,,10.1016/j.jmmm.2004.10.100,TRUE,{'a': '7.261 Å'},Cubic,,,Er0.4Gd0.6Co2,,,Co2.0Gd0.6Er0.4,,,
,,278,278 K,,,10.1016/j.jmmm.2004.10.100,TRUE,,,,,Gd5Si2Ge2,,,Si2.0Ge2.0Gd5.0,,,
,Cubic Laves phase,32,32 K,,,10.1016/j.jmmm.2004.10.100,TRUE,,Cubic,,,ErCo2,,,Co2.0Er1,,,
,,200,200 K,,,10.1016/j.jmmm.2004.10.100,FALSE,,,,,Er0.2Tb0.8Co2,,,Co2.0Tb0.8Er0.2,,,
,Monoclinic,,,-73 K,-73,10.1016/S1293-2558(02)01347-X,TRUE,,,4.60 μB,,LiFeP2O7,22,22 K,Li1O7.0P2.0Fe1,,P21,
,Hexagonal,,,,,10.1016/S0925-8388(01)01644-9,TRUE,"{'a': '7.0270 Å', 'c': '3.9685 Å'}",,"8.1 μB, 7.3 μB",,TbNiAlD0.54,36,36 K,Al1Ni1Tb1,,,
,Orthorhombic,,,,,10.1016/S0925-8388(01)01644-9,TRUE,"{'a': '3.6689 Å', 'b': '12.3714 Å', 'c': '7.6583 Å'}",,"9.2 μB, 5.4 μB",,TbNiAlD1.23,14,14 K,Al1Ni1Tb1,,,
,Hexagonal,,,,,10.1016/S0925-8388(01)01644-9,TRUE,"{'a': '6.9992 Å', 'c': '3.8801 Å'}",,7.9 μB,,TbNiAl,45,45 K,Al1Ni1Tb1,,,
,Hexagonal,,,,,10.1016/S0925-8388(01)01644-9,FALSE,,,,,TbNiAlD0.3,42,42 K,Al1Ni1Tb1,,,
,Orthorhombic,,,,,10.1016/S0925-8388(01)01644-9,FALSE,,,,,TbNiAlD1.1,11,11 K,Al1Ni1Tb1,,,
,,,,,,10.1016/S0925-8388(01)01644-9,FALSE,,,,,TbNiAlD1.4,14.5,14.5 K,Al1Ni1Tb1,,,
,Orthorhombic,,,,,10.1016/S0925-8388(00)01238-X,TRUE,"{'a': '0.695 nm', 'b': '0.959 nm', 'c': '0.636 nm'}",Fe3C-type,,,Gd3Ni,100,100 K,Ni1Gd3.0,,,
,Orthorhombic,,,,,10.1016/S0925-8388(00)01238-X,TRUE,"{'a': '0.679 nm', 'b': '0.948 nm', 'c': '0.626 nm'}",Fe3C-type,,,Ho3Ni,35,35 K,Ni1Ho3.0,,,
,Orthorhombic,,,,,10.1016/S0925-8388(00)01238-X,TRUE,"{'a': '0.680 nm', 'b': '0.941 nm', 'c': '0.622 nm'}",Fe3C-type,,,Er3Ni,10,10 K,Ni1Er3.0,,,
,Rock salt,,,,,10.1016/S0304-8853(00)00503-5,TRUE,{'a': '6.57 Å'},FCC,,,EuTe,9.6,9.6 K,Te1Eu1,,,High at low magnetic fields
50 kOe,Lu3Co2In4-type,,,-10.1 K,-10.1,10.1016/j.jallcom.2020.154926,TRUE,"{'a': '7.729 Å', 'c': '3.762 Å'}",Hexagonal,7.1 μB,4.00 μB at 90 kOe,Tb3Ni2In4,23.3,23.3 K,Ni2.0In4.0Tb3.0,,P6̄ (No. 174),
21 kOe,Lu3Co2In4-type,,,-7.5 K,-7.5,10.1016/j.jallcom.2020.154926,TRUE,"{'a': '7.722 Å', 'c': '3.751 Å'}",Hexagonal,5.4 μB,5.87 μB at 90 kOe,Dy3Ni2In4,9.7,9.7 K,Ni2.0In4.0Dy3.0,,P6̄ (No. 174),
,Lu3Co2In4-type,,,-6.5 K,-6.5,10.1016/j.jallcom.2020.154926,TRUE,"{'a': '7.701 Å', 'c': '3.720 Å'}",Hexagonal,3.5 μB,6.93 μB at 90 kOe,Ho3Ni2In4,3.3,3.3 K,Ni2.0In4.0Ho3.0,,P6̄ (No. 174),
,Lu3Co2In4-type,,,-7.1 K,-7.1,10.1016/j.jallcom.2020.154926,TRUE,"{'a': '7.687 Å', 'c': '3.699 Å'}",Hexagonal,,5.62 μB at 90 kOe,Er3Ni2In4,,,Ni2.0In4.0Er3.0,,P6̄ (No. 174),
10 kOe,Lu3Co2In4-type,,,-4.8 K,-4.8,10.1016/j.jallcom.2020.154926,TRUE,"{'a': '7.423 Å', 'c': '3.678 Å'}",Hexagonal,5.4 μB,4.19 μB at 90 kOe,Tm3Ni2In4,3.2,3.2 K,Ni2.0In4.0Tm3.0,,P6̄ (No. 174),
,ZrNiAl-type,93.5,93.5 K,,,10.1016/j.jallcom.2020.154926,TRUE,,Hexagonal,,,GdNiIn,,,Ni1In1Gd1,,,
,Tetragonal,402.26,402.26 K,,,10.1016/j.jmmm.2019.03.084,FALSE,"{'a': '4.7373 Å', 'c': '3.1864 Å'}",Rutile,-0.22188 μB,,Sn0.98Mn0.02(O0.95C0.05)2,,,C0.1O1.9Mn0.02Sn0.98,,P42/mnm,
,Tetragonal,287,287 K,,,10.1016/j.jmmm.2019.03.084,FALSE,"{'a': '4.7373 Å', 'c': '3.1864 Å'}",Rutile,-0.31689 μB,,Sn0.98Mn0.02(O0.97C0.03)2,,,C0.06O1.94Mn0.02Sn0.98,,P42/mnm,
,Tetragonal,358.45,358.45 K,,,10.1016/j.jmmm.2019.03.084,FALSE,"{'a': '4.7373 Å', 'c': '3.1864 Å'}",Rutile,-0.33930 μB,,Sn(O0.95C0.05)2,,,C0.1O1.9Sn1,,P42/mnm,
,Orthorhombic,,,-33.8,-33.8,10.1016/j.jallcom.2005.06.082,TRUE,"{'a': '4.1351', 'b': '16.154', 'c': '4.0174'}",CeNiSi2-type,7.87,7.94,GdCo0.4Ge2,10,10,Co0.4Ge2.0Gd1,,Cmcm,
,Orthorhombic,,,-9.9,-9.9,10.1016/j.jallcom.2005.06.082,TRUE,"{'a': '4.1231', 'b': '16.088', 'c': '4.0254'}",CeNiSi2-type,9.65,9.72,TbCo0.5Ge2,18,18,Co0.5Ge2.0Tb1,,Cmcm,
,Orthorhombic,,,-5.1,-5.1,10.1016/j.jallcom.2005.06.082,TRUE,"{'a': '4.0997', 'b': '15.923', 'c': '3.9930'}",CeNiSi2-type,10.61,10.65,DyCo0.4Ge2,10,10,Co0.4Ge2.0Dy1,,Cmcm,
,Orthorhombic,,,-3.5,-3.5,10.1016/j.jallcom.2005.06.082,TRUE,"{'a': '4.0948', 'b': '15.883', 'c': '3.9930'}",CeNiSi2-type,10.38,10.61,HoCo0.4Ge2,8,8,Co0.4Ge2.0Ho1,,Cmcm,
,Orthorhombic,,,-5.8,-5.8,10.1016/j.jallcom.2005.06.082,TRUE,"{'a': '4.0753', 'b': '15.789', 'c': '3.9780'}",CeNiSi2-type,9.35,9.58,ErCo0.4Ge2,,,Co0.4Ge2.0Er1,,Cmcm,
,Orthorhombic,,,-5.8,-5.8,10.1016/j.jallcom.2005.06.082,TRUE,"{'a': '4.0814', 'b': '15.803', 'c': '3.9858'}",CeNiSi2-type,9.35,9.58,ErCo0.47Ge2,,,Co0.47Ge2.0Er1,,Cmcm,
,Monoclinic,5.91,5.91 K,-13.1 K,-13.1,10.1016/j.jmmm.2016.02.092,TRUE,,,,14.0 x 10^3 emu/mol at 7.0 T,MnBr2·2H2O,,,H2.0O1Mn1Br2.0,,,0.197 emu/mol
,,2.65,2.65 K,-3.9 K,-3.9,10.1016/j.jmmm.2016.02.092,TRUE,,,,21.6 x 10^3 emu/mol at 7.0 T,MnBr2·H2O,,,H2.0O1Mn1Br2.0,,,0.357 emu/mol
,Monoclinic,2,2.00 K,-8.2 K,-8.2,10.1016/j.jmmm.2016.02.092,TRUE,"{'a': '6.918 Å', 'b': '5.112 Å', 'c': '7.957 Å'}",,,22.5 x 10^3 emu/mol at 7.0 T,MnBr2·2D2O,,,O1Mn1Br2.0,,,0.465 emu/mol
,,2.5,2.50 K,-5.0 K,-5,10.1016/j.jmmm.2016.02.092,TRUE,,,,22.0 x 10^3 emu/mol at 7.0 T,MnBr2·D2O,,,O1Mn1Br2.0,,,0.348 emu/mol
,Monoclinic,6.7,6.7 K,-14.5 K,-14.5,10.1016/j.jmmm.2016.02.092,TRUE,,,,,MnCl2·2H2O,,,H2.0O1Cl2.0Mn1,,C2/m,0.178 emu/mol
,,2.18,2.18 K,-4.9 K,-4.9,10.1016/j.jmmm.2016.02.092,TRUE,,,,,MnCl2·H2O,,,H2.0O1Cl2.0Mn1,,,0.304 emu/mol
,Tetragonal,10,10 K,-40.5 K,-40.5,10.1016/j.jssc.2013.02.029,TRUE,"{'a': '4.2426 Å', 'c': '14.274 Å'}",α-ThSi2,2.55 μB,,CeGa0.87Si1.13,,,Si1.13Ga0.87Ce1,,I41/amd,
,Tetragonal,17,17 K,-8.6 K,-8.6,10.1016/j.jssc.2013.02.029,TRUE,"{'a': '4.2189 Å', 'c': '14.296 Å'}",α-ThSi2,3.60 μB,,PrGa1.02Si0.98,,,Si0.98Ga1.02Pr1,,I41/amd,
,Tetragonal,10,10 K,8.9 K,8.9,10.1016/j.jssc.2013.02.029,TRUE,"{'a': '4.1947 Å', 'c': '14.290 Å'}",α-ThSi2,3.60 μB,,NdGa1.05Si0.95,5,5 K,Si0.95Ga1.05Nd1,,I41/amd,
,Tetragonal,,,-18.3 K,-18.3,10.1016/j.jssc.2013.02.029,TRUE,"{'a': '4.1405 Å', 'c': '14.209 Å'}",α-ThSi2,0.85 μB,,SmGa1.01Si0.99,10,10 K,Si0.99Ga1.01Sm1,,I41/amd,
,Tetragonal,,,-63 K,-63,10.1016/j.jssc.2013.02.029,TRUE,"{'a': '4.1298 Å', 'c': '14.304 Å'}",α-ThSi2,8.06 μB,,GdGa1.23Si0.77,15,15 K,Si0.77Ga1.23Gd1,,I41/amd,
,Tetragonal,,,-49.2 K,-49.2,10.1016/j.jssc.2013.02.029,TRUE,"{'a': '4.090 Å', 'c': '14.222 Å'}",α-ThSi2,9.55 μB,,TbGa1.18Si0.82,17,17 K,Si0.82Ga1.18Tb1,,I41/amd,
,Tetragonal,,,-27.2 K,-27.2,10.1016/j.jssc.2013.02.029,TRUE,"{'a': '4.0811 Å', 'c': '14.2307 Å'}",α-ThSi2,10.80 μB,,DyGa1.24Si0.76,12,12 K,Si0.76Ga1.24Dy1,,I41/amd,
,Tetragonal,,,-9 K,-9,10.1016/j.jssc.2013.02.029,TRUE,"{'a': '4.0658 Å', 'c': '14.247 Å'}",α-ThSi2,10.54 μB,,HoGa1.12Si0.88,5,<5 K,Si0.88Ga1.12Ho1,,I41/amd,
,Orthorhombic,,,-11.8 K,-11.8,10.1016/j.jssc.2013.02.029,TRUE,"{'a': '3.970 Å', 'b': '4.020 Å', 'c': '13.401 Å'}",α-GdSi2,10.62 μB,,HoGa0.34Si1.56,11,11 K,Si1.56Ga0.34Ho1,,Imma,
,Orthorhombic,,,3.0 K,3,10.1016/j.jssc.2013.02.029,TRUE,"{'a': '3.9653 Å', 'b': '4.0213 Å', 'c': '13.424 Å'}",α-GdSi2,9.63 μB,,ErGa0.41Si1.43,9,9 K,Si1.43Ga0.41Er1,,Imma,
,Orthorhombic,,,6.5 K,6.5,10.1016/j.jssc.2013.02.029,TRUE,"{'a': '3.9283 Å', 'b': '3.9961 Å', 'c': '13.308 Å'}",α-GdSi2,7.60 μB,,TmGa0.32Si1.50,4,4 K,Si1.5Ga0.32Tm1,,Imma,
,Hexagonal,,,-28 K,-28,10.1016/j.jssc.2012.06.022,TRUE,"{'a': '5.2004 Å', 'c': '11.139 Å'}",P63/mcm,3.48 μB/Ni2+,,Na2Ni2TeO6,34,34 K,O6.0Na2.0Ni2.0Te1,,P63/mcm,
,Hexagonal,,,-9.4 K,-9.4,10.1016/j.jssc.2012.06.022,TRUE,"{'a': '5.2726 Å', 'c': '11.230 Å'}",P6322,5.60 μB/Co2+,,Na2Co2TeO6,26,26 K,O6.0Na2.0Co2.0Te1,,P6322,
,Hexagonal,,,-22 K,-22,10.1016/j.jssc.2012.06.022,TRUE,,P63/mcm,3.42 μB/Ni2+,,Na2Ni1.75Zn0.25TeO6,,,O6.0Na2.0Ni1.75Zn0.25Te1,,P63/mcm,
,Hexagonal,,,-17 K,-17,10.1016/j.jssc.2012.06.022,TRUE,,P63/mcm,3.42 μB/Ni2+,,Na2Ni1.5Zn0.5TeO6,,,O6.0Na2.0Ni1.5Zn0.5Te1,,P63/mcm,
,Hexagonal,,,-7.6 K,-7.6,10.1016/j.jssc.2012.06.022,TRUE,,P63/mcm,3.28 μB/Ni2+,,Na2Ni1.25Zn0.75TeO6,,,O6.0Na2.0Ni1.25Zn0.75Te1,,P63/mcm,
,Hexagonal,,,-0.6 K,-0.6,10.1016/j.jssc.2012.06.022,TRUE,,P63/mcm,3.37 μB/Ni2+,,Na2Ni1Zn1TeO6,,,O6.0Na2.0Ni1Zn1Te1,,P63/mcm,
,Hexagonal,,,-14 K,-14,10.1016/j.jssc.2012.06.022,TRUE,,P6322,5.45 μB/Co2+,,Na2Co1.5Zn0.5TeO6,,,O6.0Na2.0Co1.5Zn0.5Te1,,P6322,
,Hexagonal,,,-10 K,-10,10.1016/j.jssc.2012.06.022,TRUE,,P6322,5.30 μB/Co2+,,Na2Co1.25Zn0.75TeO6,,,O6.0Na2.0Co1.25Zn0.75Te1,,P6322,
,Hexagonal,,,-13 K,-13,10.1016/j.jssc.2012.06.022,TRUE,,P6322,5.31 μB/Co2+,,Na2Co1Zn1TeO6,,,O6.0Na2.0Co1Zn1Te1,,P6322,
,Hexagonal,,,-26 K,-26,10.1016/j.jssc.2012.06.022,TRUE,,P63/mcm,5.83 μB,,Na2Ni1.5Co0.5TeO6,,,O6.0Na2.0Co0.5Ni1.5Te1,,P63/mcm,
,Hexagonal,,,-13 K,-13,10.1016/j.jssc.2012.06.022,TRUE,,P63/mcm,6.30 μB,,Na2Ni1Co1TeO6,,,O6.0Na2.0Co1Ni1Te1,,P63/mcm,
,Hexagonal,,,-2.8 K,-2.8,10.1016/j.jssc.2012.06.022,TRUE,,P63/mcm,6.65 μB,,Na2Ni0.5Co1.5TeO6,,,O6.0Na2.0Co1.5Ni0.5Te1,,P63/mcm,
,Hexagonal,,,-9.4 K,-9.4,10.1016/j.jssc.2012.06.022,TRUE,,P63/mcm,7.92 μB,,Na2Ni0Co2TeO6,,,O6.0Na2.0Co2.0Ni0.0Te1,,P63/mcm,
224 Oe,Rhombohedral,241,241 K,163 K,163,10.1016/j.jallcom.2021.159727,TRUE,"{'a': '5.4904 Å', 'b': '5.4904 Å', 'c': '13.2944 Å'}",R 3̄ c,5.26 μB,44.58 emu/g,LaMnO3,,,O3.0Mn1La1,8.41 emu/g,R 3̄ c,0.014 emu K/g
304 Oe,Orthorhombic,100,100 K,63 K,63,10.1016/j.jallcom.2021.159727,TRUE,"{'a': '5.408 Å', 'b': '5.788 Å', 'c': '7.555 Å'}",Pbnm,6.43 μB,69.81 emu/g,NdMnO3,,,O3.0Mn1Nd1,2.12 emu/g,Pbnm,0.021 emu K/g
576 Oe,Orthorhombic,,,-46 K,-46,10.1016/j.jallcom.2021.159727,TRUE,"{'a': '5.358 Å', 'b': '5.825 Å', 'c': '7.483 Å'}",Pbnm,4.52 μB,,SmMnO3,58,58 K,O3.0Mn1Sm1,0.17 emu/g,Pbnm,0.010 emu K/g
3915 Oe,Orthorhombic,,,-102 K,-102,10.1016/j.jallcom.2021.159727,TRUE,"{'a': '5.336 Å', 'b': '5.842 Å', 'c': '7.451 Å'}",Pbnm,6.13 μB,,EuMnO3,46,46 K,O3.0Mn1Eu1,1.05 emu/g,Pbnm,0.018 emu K/g
,ThMn12-type,,,,,10.1016/j.jmmm.2005.09.019,TRUE,"{'a': '8.7209', 'c': '5.0295'}",Tetragonal,,6.6 μB/f.u.,UFe4.5Al7.5,177.5,"145 K, 210 K",Al7.5Fe4.5U1,,I4/mmm,
,ThMn12-type,,,,,10.1016/j.jmmm.2005.09.019,TRUE,"{'a': '8.7138', 'c': '5.0273'}",Tetragonal,,,UFe4.7Al7.3,172.5,"115 K, 230 K",Al7.3Fe4.7U1,,I4/mmm,
,ThMn12-type,,,,,10.1016/j.jmmm.2005.09.019,TRUE,"{'a': '8.7065', 'c': '5.0241'}",Tetragonal,,,UFe4.85Al7.15,252,252 K,Al7.15Fe4.85U1,,I4/mmm,
,ThMn12-type,,,,,10.1016/j.jmmm.2005.09.019,TRUE,"{'a': '8.6977', 'c': '5.0223'}",Tetragonal,,7.9 μB/f.u.,UFe5Al7,262,262 K,Al7.0Fe5.0U1,,I4/mmm,
,ThMn12-type,,,,,10.1016/j.jmmm.2005.09.019,TRUE,"{'a': '8.7320', 'c': '5.0363'}",Tetragonal,,,UFe4Al7.1Ga0.9,147.5,"120 K, 175 K",Al7.1Fe4.0Ga0.9U1,,I4/mmm,
,ThMn12-type,,,,,10.1016/j.jmmm.2005.09.019,TRUE,"{'a': '8.7264', 'c': '5.0372'}",Tetragonal,,,UFe4.1Al6.8Ga1.1,195,195 K,Al6.8Fe4.1Ga1.1U1,,I4/mmm,
,ScFe6Ga6-type,515,515 K,,,10.1016/j.jmmm.2005.09.019,FALSE,,Orthorhombic,,10.5 μB/f.u.,UFe6Ga6,,,Fe6.0Ga6.0U1,,Immm,
,Tetragonal,,,,,10.1016/j.ica.2011.01.055,TRUE,,ZrCuSiAs type,0.36 μB,,LaOFeAs,137,137,O1Fe1As1La1,,P4/nmm,
,Tetragonal,,,,,10.1016/j.ica.2011.01.055,TRUE,,ZrCuSiAs type,0.8 μB,,CeOFeAs,140,140,O1Fe1As1Ce1,,P4/nmm,
,Tetragonal,,,,,10.1016/j.ica.2011.01.055,TRUE,,ZrCuSiAs type,0.35 μB,,PrOFeAs,136,136,O1Fe1As1Pr1,,P4/nmm,
,CeFeSi-type,,,26 K,26,10.1016/S0304-8853(01)00352-3,TRUE,"{'a': '4.104 Å', 'c': '7.873 Å'}",Tetragonal,3.0 μB,,PrTiGe,62,62 K,Ti1Ge1Pr1,,P4/nmm,
,CeFeSi-type,,,93 K,93,10.1016/S0304-8853(01)00352-3,TRUE,"{'a': '4.100 Å', 'c': '7.833 Å'}",Tetragonal,2.6 μB,,NdTiGe,104,"128 K, 80 K",Ti1Ge1Nd1,,P4/nmm,
,CeFeSi-type,,,263 K,263,10.1016/S0304-8853(01)00352-3,TRUE,"{'a': '4.025 Å', 'c': '7.591 Å'}",Tetragonal,9.0 μB,,TbTiGe,312,312 K,Ti1Ge1Tb1,,P4/nmm,
,CeFeSi-type,,,155 K,155,10.1016/S0304-8853(01)00352-3,TRUE,"{'a': '4.010 Å', 'c': '7.555 Å'}",Tetragonal,9.4 μB,,DyTiGe,185,185 K,Ti1Ge1Dy1,,P4/nmm,
,CeFeSi-type,,,103 K,103,10.1016/S0304-8853(01)00352-3,TRUE,"{'a': '4.001 Å', 'c': '7.522 Å'}",Tetragonal,10.0 μB,,HoTiGe,124,124 K,Ti1Ge1Ho1,,P4/nmm,
,CeFeSi-type,,,34 K,34,10.1016/S0304-8853(01)00352-3,TRUE,"{'a': '3.997 Å', 'c': '7.517 Å'}",Tetragonal,8.6 μB,,ErTiGe,36,36 K,Ti1Ge1Er1,,P4/nmm,
,Triclinic,,,-95 K,-95,10.1016/j.jmmm.2014.11.078,TRUE,,,"4.51 μB (Site 1, II), 4.29 μB (Site 2, II), 4.18 μB (Site 3, II), 3.23 μB (Site 1, I), 3.00 μB (Site 2, I), 2.86 μB (Site 3, I)",,FeVO4,19.35,"23 K, 15.7 K",O4.0V1Fe1,,P -1,
,Nasicon-type,,,-40 K,-40,10.1016/j.jallcom.2010.05.037,TRUE,"{'a': '8.6617 Å', 'c': '22.0161 Å'}",Hexagonal,,,Na2FeSn(PO4)3,16,16 K,O12.0Na2.0P3.0Fe1Sn1,,R-3c,
,Orthorhombic,,,56.6K,56.6,10.1016/j.jssc.2012.02.062,TRUE,"{'a': '6.7323', 'b': '6.7452', 'c': '3.6383'}",,5.5 μB/Tm,,TmB2C,12,12K,B2.0C1Tm1,,Pbam,
,,,,,,10.1016/j.jmmm.2021.168236,TRUE,,,,,CaCu3Ti4O12,25,25 K,O12.0Ca1Ti4.0Cu3.0,,,
,,100,100 K,,,10.1016/j.physc.2004.03.047,TRUE,,,,,Pd0.9Ni0.1,,,Ni0.1Pd0.9,,,
,,100,100 K,,,10.1016/j.physc.2004.03.047,TRUE,,,,,Pd0.88Ni0.12,,,Ni0.12Pd0.88,,,
,,294,294 K,,,10.1016/j.jmmm.2018.06.053,TRUE,,,,,Gd,,,Gd1,,,
