Repository: sanjayganeshprabu/Computational-Modeling-and-Predictive-Analytics-for-Materials-Data

# Computational-Modeling-and-Predictive-Analytics-for-Materials-Data-

File: MODIFIED magnetic_materials.csv (part 78 of 112)
Coercivity,Crystal_Structure,Curie,Curie(Tc),Curie_Weiss,Curie_Weiss(θp),DOI,Experimental,Lattice_Parameters,Lattice_Structure,Magnetic_Moment,Magnetization,Material_Name,Neel,Neel(Tn),New_Column_Concatenated,Remanence,Space_Group,Susceptibility
,Cubic,405,405 K,402 K,402,10.1016/j.jallcom.2022.165927,TRUE,{'a': '11.81 Å'},NaZn13-type,0.6 μB/(Fe+Mn),,LaFe11.5Si1.5N3,,,N3.0Si1.5Fe11.5La1,,,
,Cubic,374,374 K,,,10.1016/j.jallcom.2022.165927,TRUE,,NaZn13-type,,72 emu/g at 330 K in 5 T,LaFe11.2Mn0.3Si1.5N3,,,N3.0Si1.5Mn0.3Fe11.2La1,,,
,Tetragonal,85,85 K,,,10.1016/j.jallcom.2022.165927,TRUE,,Ce2Ni17Si9-type,,,LaFe9Si4,,,Si4.0Fe9.0La1,,,
,Cubic,233,233 K,,,10.1016/j.jallcom.2022.165927,TRUE,{'a': '11.733 Å'},NaZn13-type,,,LaFe11.7Si1.3N1.3,,,N1.3Si1.3Fe11.7La1,,,
,CeNiSi2-type,,,−23.7K,23.7,10.1016/j.jssc.2010.10.026,TRUE,"{'a': '4.1529(6) Å', 'b': '15.9780(24) Å', 'c': '4.0249(7) Å'}",Orthorhombic,7.60(5) μB and 4.52(7) μB,,TbCr0.3Ge2,18.5,18.5K,Cr0.3Ge2.0Tb1,,Cmcm,
,CeNiSi2-type,,,−7.93K,7.93,10.1016/j.jssc.2010.10.026,TRUE,"{'a': '4.1435(6) Å', 'b': '15.8853(26) Å', 'c': '4.0203(6) Å'}",Orthorhombic,7.18(12) μB and 4.46(9) μB,,DyCr0.3Ge2,11.8,11.8K,Cr0.3Ge2.0Dy1,,Cmcm,
,CeNiSi2-type,,,−15.0K,15,10.1016/j.jssc.2010.10.026,TRUE,"{'a': '4.0957(9) Å', 'b': '15.8998(34) Å', 'c': '3.9602(10) Å'}",Orthorhombic,6.99(6) μB,,HoCr0.3Ge2,5.8,5.8K,Cr0.3Ge2.0Ho1,,Cmcm,
,CeNiSi2-type,,,+0.42K,0.42,10.1016/j.jssc.2010.10.026,TRUE,"{'a': '4.1180(9) Å', 'b': '15.7090(42) Å', 'c': '4.0035(9) Å'}",Orthorhombic,8.32(6) μB,,ErCr0.3Ge2,3.4,3.4K,Cr0.3Ge2.0Er1,,Cmcm,
,,,,,,10.1016/j.jssc.2010.10.026,TRUE,,,,,TbMn0.33Ge2,28,28K,Mn0.33Ge2.0Tb1,,,
,,,,,,10.1016/j.jssc.2010.10.026,TRUE,,,,,HoFe0.33Ge2,8,8K,Fe0.33Ge2.0Ho1,,,
,,,,,,10.1016/j.jssc.2010.10.026,FALSE,,,,,ErFe0.3Ge2,2.5,2.5K,Fe0.3Ge2.0Er1,,,
,Spinel,789,516 ± 1 °C,,,10.1016/j.jmmm.2006.01.012,TRUE,{'a': '8.3638 Å'},Cubic,,,Ni0.8Zn0.2Fe2O4,,,O4.0Fe2.0Ni0.8Zn0.2,,,
,Spinel,626,353 ± 1 °C,,,10.1016/j.jmmm.2006.01.012,TRUE,{'a': '8.3705 Å'},Cubic,,,Ni0.6Zn0.4Fe2O4,,,O4.0Fe2.0Ni0.6Zn0.4,,,
,orthorhombic,,,-61.47 K,-61.47,10.1016/j.jssc.2010.06.020,TRUE,"{'a': '7.551(5) Å', 'b': '11.147(8) Å', 'c': '10.270(8) Å'}",,,,Na2Co2(SeO3)3,14,14 K,O9.0Na2.0Co2.0Se3.0,,Cmcm,6.62 cm³ K mol⁻¹
,orthorhombic,,,-53.38 K,-53.38,10.1016/j.jssc.2010.06.020,TRUE,"{'a': '7.5156(16) Å', 'b': '11.107(3) Å', 'c': '10.2320(14) Å'}",,,,Na2Co1.67Ni0.33(SeO3)3,19,19 K,O9.0Na2.0Co1.67Ni0.33Se3.0,,Cmcm,5.40 cm³ K mol⁻¹
,orthorhombic,,,-52.65 K,-52.65,10.1016/j.jssc.2010.06.020,TRUE,"{'a': '7.464(4) Å', 'b': '11.055(5) Å', 'c': '10.180(5) Å'}",,,,Na2Ni2(SeO3)3,35,35 K,O9.0Na2.0Ni2.0Se3.0,,Cmcm,2.30 cm³ K mol⁻¹
,Perovskite,247.5,245-250 K,,,10.1016/S0304-8853(01)00488-7,TRUE,,,,,La0.7Ca0.3MnO3,,,O3.0Ca0.3Mn1La0.7,,,
,,173,173 K,,,10.1016/j.physb.2007.08.210,TRUE,,,,,Ga0.964Mn0.036As,,,Mn0.04Ga0.96As1,,,
,,20,20 K,,,10.1016/j.physb.2007.08.210,TRUE,,,,,Ga0.982Mn0.018P,,,P1Mn0.02Ga0.98,,,
,,14,14 K,,,10.1016/j.physb.2007.08.210,TRUE,,,,,Ga0.982Mn0.018P0.99N0.01,,,N0.01P0.99Mn0.02Ga0.98,,,
,Cubic Spinel,20,20 K,,,10.1016/j.jmmm.2009.01.012,TRUE,,,0.85 μB/f.u.,,Cd0.5Cu0.5Cr2O4,,,O4.0Cr2.0Cu0.5Cd0.5,,Fd-3m,
,Cubic,,,,,10.1016/j.jmmm.2009.01.012,TRUE,,,,,CdCr2O4,7.8,7.8 K,O4.0Cr2.0Cd1,,,
,Hexagonal,,,3.4 K,3.4,10.1016/j.jmmm.2021.168396,TRUE,"{'a': '3.96 Å', 'c': '3.96 Å'}",AlB2 type,9.91 μB per Tb3+ ion,,Tb2NiSi3,11.4,11.4 K,Si3.0Ni1Tb2.0,,P6/mmm (191),
,Hexagonal,,,-39.9 K,-39.9,10.1016/j.jmmm.2021.168396,TRUE,"{'a': '3.96 Å', 'c': '4.05 Å'}",AlB2 type,9.46 μB per Tb3+ ion,,Tb2Ni0.8Mn0.2Si3,60,60 K,Si3.0Mn0.2Ni0.8Tb2.0,,P6/mmm (191),
,,,,,,10.1016/j.jmmm.2021.168396,FALSE,,,,,Nd2AgIn3,12.6,12.6 K,Ag1In3.0Nd2.0,,,
,,,,,,10.1016/j.jmmm.2021.168396,FALSE,,,,,Pr2AgIn3,3.7,3.7 K,Ag1In3.0Pr2.0,,,
,,,,,,10.1016/j.jmmm.2021.168396,TRUE,,,,,Dy2CuIn3,9,9 K,Cu1In3.0Dy2.0,,,
,Monoclinic,,,-22 K,-22,10.1016/j.electacta.2014.01.051,TRUE,"{'a': '494.453 pm', 'b': '851.68 pm', 'c': '500.02 pm'}",Trigonal,3.02 μB,,Li2MnO3,40,40 K,Li2.0O3.0Mn1,,C2/m,
,,,,-89 K,-89,10.1016/j.electacta.2014.01.051,TRUE,,,,,MnO2,,,O2.0Mn1,,,
,FCC,623.15,350 °C,,,10.1016/j.jmmm.2005.03.030,TRUE,,,,,Fe60Ni40,,,Fe60.0Ni40.0,,,
,BCC and FCC,873.15,600 °C,,,10.1016/j.jmmm.2005.03.030,TRUE,,,,,Fe70Ni30,,,Fe70.0Ni30.0,,,
,Perovskite,255,255,,,10.1016/S0304-8853(03)00548-1,TRUE,,Orthorhombic,,,La0.7Ca0.3MnO3,,,O3.0Ca0.3Mn1La0.7,,Pbnm,
,Perovskite,246,246,,,10.1016/S0304-8853(03)00548-1,TRUE,,Orthorhombic,,,La0.7Ca0.3Mn0.98Cu0.02O3,,,O3.0Ca0.3Mn0.98Cu0.02La0.7,,Pbnm,
,Perovskite,190,190,,,10.1016/S0304-8853(03)00548-1,TRUE,,Orthorhombic,,,La0.7Ca0.3Mn0.96Cu0.04O3,,,O3.0Ca0.3Mn0.96Cu0.04La0.7,,Pbnm,
,Perovskite,152.5,152.5,,,10.1016/S0304-8853(03)00548-1,TRUE,,Orthorhombic,,,La0.7Ca0.3Mn0.94Cu0.06O3,,,O3.0Ca0.3Mn0.94Cu0.06La0.7,,Pbnm,
,Rhombohedral,360,360 K,,,10.1016/j.physb.2014.05.068,TRUE,"{'a': '5.5486 Å', 'c': '13.4734 Å'}",R3̄c,,,La0.67Pb0.33MnO3,,,O3.0Mn1La0.67Pb0.33,,R3̄c,
,Rhombohedral,290,290 K,,,10.1016/j.physb.2014.05.068,TRUE,"{'a': '5.5405 Å', 'c': '13.4622 Å'}",R3̄c,,,La0.52Dy0.15Pb0.33MnO3,,,O3.0Mn1La0.52Dy0.15Pb0.33,,R3̄c,
,Rhombohedral,277,277 K,,,10.1016/j.physb.2014.05.068,TRUE,"{'a': '5.5390 Å', 'c': '13.4595 Å'}",R3̄c,,,La0.47Dy0.2Pb0.33MnO3,,,O3.0Mn1La0.47Dy0.2Pb0.33,,R3̄c,
,,293,293 K,,,10.1016/j.physb.2014.05.068,TRUE,,,,,Gd,,,Gd1,,,
,,275,275 K,,,10.1016/j.physb.2014.05.068,TRUE,,,,,Gd5(Si2Ge2),,,Si2.0Ge2.0Gd5.0,,,
,,315,315 K,,,10.1016/j.physb.2014.05.068,FALSE,,,,,La0.57Nd0.1Sr0.18MnO3,,,O3.0Mn1Sr0.18La0.57Nd0.1,,,
,,296,296 K,,,10.1016/j.physb.2014.05.068,FALSE,,,,,La0.7Sr0.3Mn0.093Fe0.07O3,,,O3.0Mn0.09Fe0.07Sr0.3La0.7,,,
,,348,348 K,,,10.1016/j.physb.2014.05.068,TRUE,,,,,La0.67Sr0.33MnO3,,,O3.0Mn1Sr0.33La0.67,,,
,,292,292 K,,,10.1016/j.physb.2014.05.068,TRUE,,,,,La0.67Ba0.33MnO3,,,O3.0Mn1Ba0.33La0.67,,,
,,352,352 K,,,10.1016/j.physb.2014.05.068,TRUE,,,,,La0.7Pb0.3MnO3,,,O3.0Mn1La0.7Pb0.3,,,
331.4 Oe,Hexagonal,124,124 K,,,10.1016/j.apcatb.2012.02.033,TRUE,"{'a': '3.165 Å', 'c': '5.283 Å'}",Hexagonal close-packed (hcp),,0.0117 emu/g,Co0.85Se,,,Co0.85Se1,0.0907 emu/g,P63/mmc (194),
,orthorhombic,,,-3.58 K,-3.58,10.1016/j.jssc.2019.120929,TRUE,"{'a': '21.750(18) Å', 'b': '8.495(7) Å', 'c': '15.864(13) Å'}",,,,Co2(Hpycz)4·H2O,,,H2.0O1Co2.0,,Pcca,
,Rhombohedral,115,115 K,83.5 K,83.5,10.1016/j.jallcom.2010.01.027,TRUE,,Hexagonal,6.93 μB/f.u.,,GdNi3,,,Ni3.0Gd1,,,
,Rhombohedral,142,142 K,157 K,157,10.1016/j.jallcom.2010.01.027,TRUE,,Hexagonal,6.57 μB/f.u.,,Gd(Ni0.95Co0.05)3,,,Co0.15Ni2.85Gd1,,,
,Rhombohedral,167,167 K,173 K,173,10.1016/j.jallcom.2010.01.027,TRUE,,Hexagonal,6.21 μB/f.u.,,Gd(Ni0.9Co0.1)3,,,Co0.3Ni2.7Gd1,,,
,Rhombohedral,201,201 K,,,10.1016/j.jallcom.2010.01.027,TRUE,,Hexagonal,6.17 μB/f.u.,,Gd(Ni0.8Co0.2)3,,,Co0.6Ni2.4Gd1,,,
,Rhombohedral,227,227 K,,,10.1016/j.jallcom.2010.01.027,TRUE,,Hexagonal,6.38 μB/f.u.,,Gd(Ni0.7Co0.3)3,,,Co0.9Ni2.1Gd1,,,
,Rhombohedral,287,287 K,,,10.1016/j.jallcom.2010.01.027,TRUE,,Hexagonal,5.37 μB/f.u.,,Gd(Ni0.5Co0.5)3,,,Co1.5Ni1.5Gd1,,,
,Rhombohedral,342,342 K,,,10.1016/j.jallcom.2010.01.027,TRUE,,Hexagonal,5.03 μB/f.u.,,Gd(Ni0.4Co0.6)3,,,Co1.8Ni1.2Gd1,,,
,Rhombohedral,615,615 K,,,10.1016/j.jallcom.2010.01.027,TRUE,,Hexagonal,3.86 μB/f.u.,,GdCo3,,,Co3.0Gd1,,,
,Orthorhombic,,,,,10.1016/S0022-4596(03)00177-4,TRUE,,Pnma,,,Nd0.5Ca0.5Mn0.98Fe0.02O3,130,130 K,O3.0Ca0.5Mn0.98Fe0.02Nd0.5,,,
,Orthorhombic,215,215 K,,,10.1016/S0022-4596(03)00177-4,TRUE,,Imma,,,Nd0.5Sr0.5Mn0.98Fe0.02O3,120,120 K,O3.0Mn0.98Fe0.02Sr0.5Nd0.5,,,
,Hexagonal,684,684 K,,,10.1016/j.jssc.2013.02.010,TRUE,,,,,CaLaFe11O19,,,O19.0Ca1Fe11.0La1,,P63/mmc,
,Hexagonal,732,732 K,,,10.1016/j.jssc.2013.02.010,TRUE,,,,,SrFe12O19,,,O19.0Fe12.0Sr1,,P63/mmc,
,Hexagonal,725,725 K,,,10.1016/j.jssc.2013.02.010,TRUE,,,,,BaFe12O19,,,O19.0Fe12.0Ba1,,P63/mmc,
,Hexagonal,718,718 K,,,10.1016/j.jssc.2013.02.010,TRUE,,,,,PbFe12O19,,,O19.0Fe12.0Pb1,,P63/mmc,
,Rhombohedral,272.42,272.42 K,,,10.1016/j.ceramint.2021.03.235,TRUE,,Perovskite,,,La0.7K0.3MnO3,,,O3.0K0.3Mn1La0.7,,R-3c,
,Rhombohedral,294.02,294.02 K,,,10.1016/j.ceramint.2021.03.235,TRUE,,Perovskite,,,La0.7K0.25Sr0.05MnO3,,,O3.0K0.25Mn1Sr0.05La0.7,,R-3c,
,Rhombohedral,303.91,303.91 K,,,10.1016/j.ceramint.2021.03.235,TRUE,,Perovskite,,,La0.7K0.2Sr0.1MnO3,,,O3.0K0.2Mn1Sr0.1La0.7,,R-3c,
,Rhombohedral,319.71,319.71 K,,,10.1016/j.ceramint.2021.03.235,TRUE,,Perovskite,,,La0.7K0.15Sr0.15MnO3,,,O3.0K0.15Mn1Sr0.15La0.7,,R-3c,
,,329.4,329.4 K,,,10.1016/j.ceramint.2021.03.235,TRUE,,,,,La0.8Sr0.2MnO3,,,O3.0Mn1Sr0.2La0.8,,,
,Y10RuCd3,,,10.30 K,10.3,10.1016/j.jallcom.2018.05.123,TRUE,"{'a': '9.4059', 'c': '9.4720'}",Hexagonal,10.71 μB,5.54 μB,Ho10CoAl3,23.8,23.8 K,Al3.0Co1Ho10.0,,P63/mmc,2.85 ×10^-6 cm^3/g
,Y10RuCd3,,,2.74 K,2.74,10.1016/j.jallcom.2018.05.123,TRUE,"{'a': '9.3797', 'c': '9.3806'}",Hexagonal,9.71 μB,6.72 μB,Er10CoAl3,13.3,13.3 K,Al3.0Co1Er10.0,,P63/mmc,2.20 ×10^-6 cm^3/g
,Y10RuCd3,,,-3.36 K,-3.36,10.1016/j.jallcom.2018.05.123,TRUE,"{'a': '9.3278', 'c': '9.3645'}",Hexagonal,7.81 μB,6.86 μB,Tm10CoAl3,7.4,7.4 K,Al3.0Co1Tm10.0,,P63/mmc,-1.25 ×10^-6 cm^3/g
,Tetragonal,580,580 K,,,10.1016/j.jmmm.2014.12.056,TRUE,,,,,Nd2Fe14B,,,B1Fe14.0Nd2.0,,,
,Cubic,320,320 K,,,10.1016/j.jmmm.2016.11.131,TRUE,{'a': '8.0684 Å'},,,,Ba2FeMoO6,,,O6.0Fe1Mo1Ba2.0,,Fm3̅m,
,Cubic,335,335 K,,,10.1016/j.jmmm.2016.11.131,TRUE,{'a': '8.056 Å'},,,,Ba1.9Pr0.1FeMoO6,,,O6.0Fe1Mo1Ba1.9Pr0.1,,Fm3̅m,
,Cubic,355,355 K,,,10.1016/j.jmmm.2016.11.131,TRUE,{'a': '8.0505 Å'},,,,Ba1.8Pr0.2FeMoO6,,,O6.0Fe1Mo1Ba1.8Pr0.2,,Fm3̅m,
,Cubic,360,360 K,,,10.1016/j.jmmm.2016.11.131,TRUE,{'a': '8.0326 Å'},,,,Ba1.7Pr0.3FeMoO6,,,O6.0Fe1Mo1Ba1.7Pr0.3,,Fm3̅m,
,Cubic,390,390 K,,,10.1016/j.jmmm.2016.11.131,TRUE,{'a': '8.023 Å'},,,,Ba1.5Pr0.5FeMoO6,,,O6.0Fe1Mo1Ba1.5Pr0.5,,Fm3̅m,
,Cubic,410,410 K,,,10.1016/j.jmmm.2016.11.131,TRUE,{'a': '8.011 Å'},,,,Ba1.25Pr0.75FeMoO6,,,O6.0Fe1Mo1Ba1.25Pr0.75,,Fm3̅m,
,Hexagonal,,,,,10.1016/S0921-4526(00)00816-4,TRUE,,,"U1: 2.10 μB, U2: 1.35 μB",,U14Au51,22,22 K,Au51.0U14.0,,P6/m,
,,213,213 K,,,10.1016/S0921-4526(00)00816-4,TRUE,,,,,CuO,230,230 K,O1Cu1,,C2/c,
,Orthorhombic,,,,,10.1016/S0921-4526(00)00816-4,TRUE,,,1.1 μB,,UGePt,51,51 K,Ge1Pt1U1,,Imm2,
0.24 T,Mn5Si3-type,14.6,14.6 K,287 K,287,10.1016/j.jallcom.2019.03.233,TRUE,"{'a': '8.8780 Å', 'c': '6.5803 Å'}",Hexagonal,0.95 μB/Ce,,Ce5AgGe2,,,Ge2.0Ag1Ce5.0,,P63/mcm,2.1 μB
,Rutile,400,>400 K,,,10.1016/j.jssc.2021.122828,TRUE,"{'a': '4.5506', 'b': '4.5506', 'c': '2.9430'}",Tetragonal,,,Ti0.97Mg0.03O2,,,O2.0Mg0.03Ti0.97,,P42/mnm,
,Rutile,400,>400 K,,,10.1016/j.jssc.2021.122828,TRUE,"{'a': '4.5474', 'b': '4.5474', 'c': '2.9427'}",Tetragonal,,,Ti0.94Mg0.06O2,,,O2.0Mg0.06Ti0.94,,P42/mnm,
,Rutile,400,>400 K,,,10.1016/j.jssc.2021.122828,TRUE,"{'a': '4.5378', 'b': '4.5378', 'c': '2.9376'}",Tetragonal,,,Ti0.91Mg0.09O2,,,O2.0Mg0.09Ti0.91,,P42/mnm,
,Rutile,400,>400 K,,,10.1016/j.jssc.2021.122828,TRUE,"{'a': '4.5346', 'b': '4.5346', 'c': '2.9373'}",Tetragonal,,,Ti0.88Mg0.12O2,,,O2.0Mg0.12Ti0.88,,P42/mnm,
,Anatase,400,>400 K,,,10.1016/j.jssc.2021.122828,TRUE,"{'a': '3.6409', 'b': '3.6409', 'c': '10.9315'}",Tetragonal,,,Ti0.97Mg0.03O2,,,O2.0Mg0.03Ti0.97,,I41/amd,
,Anatase,400,>400 K,,,10.1016/j.jssc.2021.122828,TRUE,"{'a': '3.6378', 'b': '3.6378', 'c': '10.9304'}",Tetragonal,,,Ti0.94Mg0.06O2,,,O2.0Mg0.06Ti0.94,,I41/amd,
,Anatase,400,>400 K,,,10.1016/j.jssc.2021.122828,TRUE,"{'a': '3.6298', 'b': '3.6298', 'c': '10.8976'}",Tetragonal,,,Ti0.91Mg0.09O2,,,O2.0Mg0.09Ti0.91,,I41/amd,
,Anatase,400,>400 K,,,10.1016/j.jssc.2021.122828,TRUE,"{'a': '3.6283', 'b': '3.6283', 'c': '10.8958'}",Tetragonal,,,Ti0.88Mg0.12O2,,,O2.0Mg0.12Ti0.88,,I41/amd,
,Disordered Spinel,,,,,10.1016/j.jnoncrysol.2007.01.107,TRUE,,,,High magnetization at room temperature,ZnFe2O4 (disordered thin film),10,10 K,O4.0Fe2.0Zn1,,,
,Monoclinic,,,-0.3 K,-0.3,10.1016/j.jssc.2008.04.019,TRUE,"{'a': '8.7615', 'b': '5.9081', 'c': '15.1232'}",,7.9 μB,,Gd(IO3)3,,,O9.0I3.0Gd1,,P21/n,
,Tetragonal,84,84 K,113 K,113,10.1016/j.intermet.2010.10.004,TRUE,"{'a': '11.2091 Å', 'c': '16.3994 Å'}",I4/mmm,8.53 μB,,Gd11Ge8In2,,,Ge8.0In2.0Gd11.0,,I4/mmm,
,Tetragonal,96,96 K,93 K,93,10.1016/j.intermet.2010.10.004,TRUE,"{'a': '11.1128 Å', 'c': '16.2915 Å'}",I4/mmm,10.10 μB,,Tb11Ge8In2,,,Ge8.0In2.0Tb11.0,,I4/mmm,
,Tetragonal,76,76 K,65 K,65,10.1016/j.intermet.2010.10.004,TRUE,"{'a': '11.0932 Å', 'c': '16.1767 Å'}",I4/mmm,10.49 μB,,Dy11Ge8In2,,,Ge8.0In2.0Dy11.0,,I4/mmm,
,Tetragonal,26,26 K,29 K,29,10.1016/j.intermet.2010.10.004,TRUE,"{'a': '11.0217 Å', 'c': '16.1246 Å'}",I4/mmm,10.88 μB,,Ho11Ge8In2,,,Ge8.0In2.0Ho11.0,,I4/mmm,
,Tetragonal,24,24 K,10 K,10,10.1016/j.intermet.2010.10.004,TRUE,"{'a': '10.9738 Å', 'c': '16.0395 Å'}",I4/mmm,10.69 μB,,Er11Ge8In2,,,Ge8.0In2.0Er11.0,,I4/mmm,
,Tetragonal,10,10 K,4 K,4,10.1016/j.intermet.2010.10.004,TRUE,"{'a': '10.8764 Å', 'c': '15.9872 Å'}",I4/mmm,7.92 μB,,Tm11Ge8In2,,,Ge8.0In2.0Tm11.0,,I4/mmm,
,Tetragonal,,,,,10.1016/j.jallcom.2022.165865,TRUE,"{'a': '3.8761 Å', 'c': '12.7221 Å'}",K2NiF4-type,,,LaSrFeO4,380,380 K,O4.0Fe1Sr1La1,,I4/mmm,
,Tetragonal,,,,,10.1016/j.jallcom.2022.165865,TRUE,"{'a': '3.8722 Å', 'c': '12.6642 Å'}",K2NiF4-type,4.21 B.M.,,LaSrFe0.8Cr0.2O4,189,189 K,O4.0Cr0.2Fe0.8Sr1La1,,I4/mmm,
,Tetragonal,,,,,10.1016/j.jallcom.2022.165865,TRUE,"{'a': '3.8692 Å', 'c': '12.6216 Å'}",K2NiF4-type,4.65 B.M.,,LaSrFe0.6Cr0.4O4,105,105 K,O4.0Cr0.4Fe0.6Sr1La1,,I4/mmm,
,Tetragonal,107,107 K,,,10.1016/j.jallcom.2022.165865,TRUE,"{'a': '3.8601 Å', 'c': '12.5637 Å'}",K2NiF4-type,,,LaSrFe0.4Cr0.6O4,83,83 K,O4.0Cr0.6Fe0.4Sr1La1,,I4/mmm,
,L21,470,470 K,,,10.1016/j.jmmm.2008.03.028,FALSE,{'a': '5.321 Å'},Cubic,3.479 μB,,Ni2MnB,,,B1Mn1Ni2.0,,Fm-3m,
24.59 Oe,Rhombohedral,,,,,10.1016/j.ceramint.2022.10.287,TRUE,"{'a': '5.5505 Å', 'c': '13.71936 Å'}",Perovskite,0.57 μB,10.31 emu/g,Bi0.9Eu0.1FeO3,640,640 K,O3.0Fe1Eu0.1Bi0.9,0.38 emu/g,,
,Cubic,797.15,524 °C,,,10.1016/j.ceramint.2022.10.287,TRUE,{'a': '8.378 Å'},Spinel,,72 emu/g,Ni0.6Zn0.4Fe2O4,,,O4.0Fe2.0Ni0.6Zn0.4,,,
29.59 Oe,Cubic,797.15,524 °C,,,10.1016/j.ceramint.2022.10.287,TRUE,{'a': '8.378 Å'},Spinel,2.64 μB,60.94 emu/g,Ni0.6Zn0.4Fe2O4,,,O4.0Fe2.0Ni0.6Zn0.4,3.54 emu/g,,
,Monoclinic,,,-33.5 K,-33.5,10.1016/j.jallcom.2017.05.052,TRUE,"{'a': '22.942 Å', 'b': '9.997 Å', 'c': '17.081 Å'}",Wave-like layer structure,3.44 μB,,Ca3Ni3(PO4)4,17,17 K,O16.0P4.0Ca3.0Ni3.0,,C2/c,1.48 emu K/mol
,Monoclinic,,,-34.7 K,-34.7,10.1016/j.jallcom.2017.05.052,TRUE,"{'a': '22.769 Å', 'b': '10.030 Å', 'c': '17.177 Å'}",Wave-like layer structure,5.04 μB,,Ca3Co3(PO4)4,,,O16.0P4.0Ca3.0Co3.0,,C2/c,3.17 emu K/mol
,,,,,,10.1016/j.jallcom.2017.05.052,TRUE,,3D antiferromagnetic ordering,,,Ba2Ni(PO4)2,5,5 K,O8.0P2.0Ni1Ba2.0,,,
,,,,,,10.1016/j.jallcom.2017.05.052,FALSE,,3D antiferromagnetic ordering,,,Ba2Co(PO4)2,5,5 K,O8.0P2.0Co1Ba2.0,,,
,Orthorhombic,120,120 K,110 K,110,10.1016/j.jssc.2019.05.033,TRUE,"{'a': '4.61499 Å', 'b': '3.95949 Å', 'c': '18.2361 Å'}",Body-centered,7.5 μB,,Eu3Si4,,,Si4.0Eu3.0,,Immm,
0.61-0.89 Oe,Spinel,793.65,513-528 °C,,,10.1016/j.jallcom.2021.162554,TRUE,{'a': '8.335-8.346 Å'},Cubic,,67.23-78.70 emu/g,Li0.28Zn0.16Ti0.41Mn0.10Fe2.05O4,,,Li0.28O4.0Ti0.41Mn0.1Fe2.05Zn0.16,3.62-5.13 emu/g,,
,Orthorhombic,,,,,10.1016/j.jssc.2006.04.024,TRUE,,Perovskite,,,HoFeO3,644,644 K,O3.0Fe1Ho1,,,
,Orthorhombic,,,,,10.1016/j.jssc.2006.04.024,TRUE,,Perovskite,,,ErFeO3,642,642 K,O3.0Fe1Er1,,,
,Garnet,554,554 K,,,10.1016/j.jssc.2006.04.024,TRUE,,Cubic,,,Ho3Fe5O12,,,O12.0Fe5.0Ho3.0,,,
,Garnet,544,544 K,,,10.1016/j.jssc.2006.04.024,TRUE,,Cubic,,,Er3Fe5O12,,,O12.0Fe5.0Er3.0,,,
179.9 kA/m,Cubic,13.3,13.3 K,11.75 K,11.75,10.1016/j.jpcs.2006.05.045,TRUE,{'a': '10.261 Å'},Fm-3m,,41.5 Am^2/kg,MVS80,15.4,15.4 K,S80.0V1,12.9 Am^2/kg,Fm-3m,
127.4 kA/m,Cubic,11.6,11.6 K,11.13 K,11.13,10.1016/j.jpcs.2006.05.045,TRUE,{'a': '10.242 Å'},Fm-3m,,37.5 Am^2/kg,MVS100,13.9,13.9 K,S100.0V1,8.0 Am^2/kg,Fm-3m,
8.4 kA/m,Cubic,4,4 K,0.38 K,0.38,10.1016/j.jpcs.2006.05.045,TRUE,{'a': '10.140 Å'},Fm-3m,,31.5 Am^2/kg,MVS120,4.4,4.4 K,S120.0V1,1.6 Am^2/kg,Fm-3m,
"2810 Oe at 5 K, 700 Oe at 25 K",Orthorhombic,,,14.884 K,14.884,10.1016/j.jallcom.2020.156355,TRUE,"{'a': '5.421 Å', 'b': '7.629 Å', 'c': '5.406 Å'}",O' type,10.76 μB,,Tb0.55Sr0.45MnO3,65,65 K,O3.0Mn1Sr0.45Tb0.55,,Pnma,
,Orthorhombic,27,26-28 K (ferroelectric transition),,,10.1016/j.jallcom.2020.156355,TRUE,,,,,TbMnO3,41.5,41-42 K,O3.0Mn1Tb1,,,
,Cubic C15 Laves-phase,37.1,37.1 K,,,10.1016/j.actamat.2019.04.056,TRUE,{'a': '14.343 Å'},Cubic,,,TbNi2,,,Ni2.0Tb1,,F-43m,
,Cubic C15 Laves-phase,21.8,21.8 K,,,10.1016/j.actamat.2019.04.056,TRUE,{'a': '14.311 Å'},Cubic,,,DyNi2,,,Ni2.0Dy1,,F-43m,
,Cubic C15 Laves-phase,32.3,32.3 K,,,10.1016/j.actamat.2019.04.056,TRUE,{'a': '14.343 Å'},Cubic,,,Tb0.75Dy0.25Ni2,,,Ni2.0Tb0.75Dy0.25,,F-43m,
,Cubic C15 Laves-phase,28.1,28.1 K,,,10.1016/j.actamat.2019.04.056,TRUE,{'a': '14.327 Å'},Cubic,,,Tb0.5Dy0.5Ni2,,,Ni2.0Tb0.5Dy0.5,,F-43m,
,Cubic C15 Laves-phase,23.9,23.9 K,,,10.1016/j.actamat.2019.04.056,TRUE,{'a': '14.311 Å'},Cubic,,,Tb0.25Dy0.75Ni2,,,Ni2.0Tb0.25Dy0.75,,F-43m,
,Tetragonal,,,,,10.1016/S0169-4332(00)00865-5,TRUE,"{'a': '0.3627 nm', 'c': '0.5973 nm'}",,,,Fe2As,365,365 K,Fe2.0As1,,P4/nmm,
,Body-Centered Cubic (BCC),1043,1043 K,,,10.1016/S0169-4332(00)00865-5,TRUE,{'a': '0.2866 nm'},,,,Fe,,,Fe1,,,
,ThMn12,,,-6.5 K,-6.5,10.1016/S0925-8388(00)01288-3,TRUE,,,7.0 μB,,GdCr4Al8,7,7 K,Al8.0Cr4.0Gd1,,,
,ThMn12,,,-8.5 K,-8.5,10.1016/S0925-8388(00)01288-3,TRUE,,,7.0 μB,,GdMn4Al8,2,2 K,Al8.0Mn4.0Gd1,,,
,ThMn12,,,-18.5 K,-18.5,10.1016/S0925-8388(00)01288-3,TRUE,,,7.0 μB,,GdCu4Al8,35,35 K,Al8.0Cu4.0Gd1,,,
,,,,-43.5 K,-43.5,10.1016/S0925-8388(00)01288-3,TRUE,,,>6.8 μB,,GdCu6Al6,10,10 K,Al6.0Cu6.0Gd1,,,
,,,,,,10.1016/S0925-8388(00)01288-3,TRUE,,,,,GdMn6Al6,36,36 K,Al6.0Mn6.0Gd1,,,
,,175,175 K,,,10.1016/S0925-8388(00)01288-3,TRUE,,,8.2 μB,,GdCr6Al6,,,Al6.0Cr6.0Gd1,,,
,ThMn12,26,26 K,,,10.1016/S0925-8388(00)01288-3,TRUE,,,,,GdFe4Al8,,,Al8.0Fe4.0Gd1,,,
,,345,345 K,,,10.1016/S0925-8388(00)01288-3,TRUE,,,,,GdFe6Al6,,,Al6.0Fe6.0Gd1,,,
,Tetragonal,,,-17.3K,-17.3,10.1016/j.jssc.2010.06.011,TRUE,"{'a': '4.2928', 'c': '26.1240'}",I4/mmm,2.49 μB,"0.82 μB at 5T (1.9K), 0.71 μB at 5T (3K)",Ce2Ag0.7Ga9.1,3,3K,Ga9.1Ag0.7Ce2.0,,I4/mmm,
,Tetragonal,,,,,10.1016/j.jssc.2010.06.011,FALSE,,I4/mmm,,,Ce2NiGa10,10,10K,Ni1Ga10.0Ce2.0,,I4/mmm,
,,,,,,10.1016/j.jssc.2010.06.011,FALSE,,,,,Ce2NiGa12,10,10K,Ni1Ga12.0Ce2.0,,,
,Inverse-Heusler,200,200 K,-34 K,-34,10.1016/j.jallcom.2020.153770,TRUE,{'a': '5.68 Å'},Cubic,,,Mn2FeSi,48,48 K,Si1Mn2.0Fe1,,,
,Pr2Ni2Al,78.2,78.2 K,80.8 K,80.8,10.1016/S0925-8388(02)00395-X,TRUE,"{'a': '4.103 Å', 'b': '5.501 Å', 'c': '8.535 Å'}",Orthorhombic,6.6 μB/Gd atom,,Gd2Co2Al,,,Al1Co2.0Gd2.0,,,
,Pr2Ni2Al,76,76 K,69 K,69,10.1016/S0925-8388(02)00395-X,TRUE,"{'a': '4.127 Å', 'b': '5.448 Å', 'c': '8.495 Å'}",Orthorhombic,6.6 μB/Gd atom,,Gd2Co2Ga,,,Co2.0Ga1Gd2.0,,,
,Lu14Co2In3,,,50 K,50,10.1016/S0925-8388(02)00395-X,TRUE,"{'a': '9.619 Å', 'c': '23.291 Å'}",Tetragonal,2.65 μB/Gd atom,77 emu/g,Gd14Co3In2.7,37,37 K,Co3.0In2.7Gd14.0,,P 42/nmc (No. 137),
,Cubic,,,22.8 K,22.8,10.1016/j.jallcom.2015.03.187,TRUE,{'a': '7.1184'},MgCu4Sn,3.75 μB at 2 K,,NdMgNi2Co2,50,50 K,Mg1Co2.0Ni2.0Nd1,,F-43m,
,Tetragonal,,,13.5,13.5,10.1016/j.jssc.2015.07.013,TRUE,"{'a': '4.619', 'c': '9.918'}",HfCuSi2-type,2.51,,CeAuBi2,13.6,13.6,Ce1Au1Bi2.0,,P4/nmm (No.129),
,Tetragonal,,,8.4,8.4,10.1016/j.jssc.2015.07.013,TRUE,"{'a': '4.6206', 'c': '9.8624'}",HfCuSi2-type,3.88,,PrAuBi2,7.4,7.4,Pr1Au1Bi2.0,,P4/nmm (No.129),
,Tetragonal,,,-14.9,-14.9,10.1016/j.jssc.2015.07.013,TRUE,"{'a': '4.602', 'c': '9.859'}",HfCuSi2-type,3.73,,NdAuBi2,2.6,2.6,Nd1Au1Bi2.0,,P4/nmm (No.129),
,Tetragonal,,,-5.4,-5.4,10.1016/j.jssc.2015.07.013,TRUE,"{'a': '4.599', 'c': '9.747'}",HfCuSi2-type,0.58,,SmAuBi2,7.8,7.8,Sm1Au1Bi2.0,,P4/nmm (No.129),
,Hexagonal,,,-108.1 K,-108.1,10.1016/j.jssc.2014.12.004,TRUE,"{'a': '12.917 Å', 'b': '12.917 Å', 'c': '5.094 Å'}",3D cobalt(II) oxide architecture,5.37 μB,0.41 μB at 8 T,Co7V4O16(OH)2(H2O),71,71 K,H4.0O19.0V4.0Co7.0,,P 63 mc,
,,,,,,10.1016/j.jssc.2014.12.004,TRUE,,Edge-shared CoO6 octahedra form skew chains,,Spin-flop-like transition,Co2V2O7,9.6,"6.0 K, 13.2 K",O7.0V2.0Co2.0,,,
,,,,,,10.1016/j.jssc.2014.12.004,FALSE,,3D network with vanadium(V) oxide ladder chains,,Metamagnetic transition,Co(VO3)2(H2O)4,2.5,2.5 K,H8.0O10.0V2.0Co1,,,
,Tetragonal,127,127 K,142 K,142,10.1016/j.jallcom.2023.169605,TRUE,"{'a': '3.9485 Å', 'c': '21.3286 Å'}",MoB-type,8.00 μB,,GdCo0.47Ni0.53,,,Co0.47Ni0.53Gd1,,I41/amd,
5.5 Oe,Tetragonal,133,133 K,146 K,146,10.1016/j.jallcom.2023.169605,TRUE,"{'a': '3.9481 Å', 'c': '21.3261 Å'}",MoB-type,8.12 μB,7.17 μB/Gd,GdCo0.50Ni0.50,,,Co0.5Ni0.5Gd1,,I41/amd,
16.0 Oe,Tetragonal,142,142 K,152 K,152,10.1016/j.jallcom.2023.169605,TRUE,"{'a': '3.9489 Å', 'c': '21.3105 Å'}",MoB-type,8.20 μB,7.20 μB/Gd,GdCo0.55Ni0.45,,,Co0.55Ni0.45Gd1,,I41/amd,
,Tetragonal,151,151 K,159 K,159,10.1016/j.jallcom.2023.169605,TRUE,"{'a': '3.9508 Å', 'c': '21.2945 Å'}",MoB-type,8.33 μB,7.28 μB/Gd,GdCo0.60Ni0.40,,,Co0.6Ni0.4Gd1,,I41/amd,
14.0 Oe,Tetragonal,160,160 K,165 K,165,10.1016/j.jallcom.2023.169605,TRUE,"{'a': '3.9543 Å', 'c': '21.2684 Å'}",MoB-type,8.27 μB,7.09 μB/Gd,GdCo0.65Ni0.35,,,Co0.65Ni0.35Gd1,,I41/amd,
6.0 Oe,Tetragonal,171,171 K,173 K,173,10.1016/j.jallcom.2023.169605,TRUE,"{'a': '3.9579 Å', 'c': '21.2468 Å'}",MoB-type,8.74 μB,7.15 μB/Gd,GdCo0.70Ni0.30,,,Co0.7Ni0.3Gd1,,I41/amd,
,Tetragonal,174,174 K,175 K,175,10.1016/j.jallcom.2023.169605,TRUE,"{'a': '3.9591 Å', 'c': '21.2404 Å'}",MoB-type,8.65 μB,,GdCo0.72Ni0.28,,,Co0.72Ni0.28Gd1,,I41/amd,
,"Orthorhombic (High Temperature), Monoclinic (Low Temperature)",,,,,10.1016/j.materresbull.2013.05.028,TRUE,"{'a': '5.8459 Å (HT), 5.8007 Å (RT)', 'b': '4.0426 Å (HT), 4.0037 Å (RT)', 'c': '27.3435 Å (HT), 27.160 Å (RT)'}",Perovskite,,,Pb2Ba2BiFe4ScO13,350,350 K,O13.0Sc1Fe4.0Ba2.0Pb2.0Bi1,,"Ammm (HT), A 2/m (LT)",
,,,,,,10.1016/j.materresbull.2013.05.028,FALSE,,,,,Pb2.9Ba2.1Fe4TiO13,407,407 K,O13.0Ti1Fe4.0Ba2.1Pb2.9,,,
,,,,,,10.1016/j.materresbull.2013.05.028,FALSE,,,,,Pb2.9Ba2.1Fe4SnO13,368,368 K,O13.0Fe4.0Sn1Ba2.1Pb2.9,,,
,,,,,,10.1016/j.materresbull.2013.05.028,FALSE,,,,,Pb1.08Ba0.92Fe2O5,630,630 K,O5.0Fe2.0Ba0.92Pb1.08,,,
,,,,,,10.1016/j.materresbull.2013.05.028,FALSE,,,,,Pb2Ba2BiFe5O13,630,630 K,O13.0Fe5.0Ba2.0Pb2.0Bi1,,,
,,,,,,10.1016/j.materresbull.2013.05.028,FALSE,,,,,Pb1.5Ba2.5Bi2Fe6O16,630,630 K,O16.0Fe6.0Ba2.5Pb1.5Bi2.0,,,
,Double-cell perovskite,,,,,10.1016/j.jssc.2022.123367,TRUE,"{'a': '3.928890 Å (300 K), 7.888681 Å (100 K)', 'b': '3.924363 Å (300 K), 3.912156 Å (100 K)', 'c': '7.520852 Å (300 K), 7.486775 Å (100 K)'}",Orthorhombic,,,EuBaCo2O5,360,360 K,O5.0Co2.0Ba1Eu1,,"Pmmm (300 K), Pmma (100 K)",
2.9 kOe,ThMn12-type,541.15,268°C,,,10.1016/j.jmmm.2014.06.041,TRUE,"{'a': '8.641 Å', 'c': '4.860 Å'}",Tetragonal,,,Ce0.2Nd0.8Fe10Mo2,,,Fe10.0Mo2.0Ce0.2Nd0.8,,,
2.5 kOe,ThMn12-type,610.15,337°C,,,10.1016/j.jmmm.2014.06.041,TRUE,"{'a': '8.632 Å', 'c': '4.847 Å'}",Tetragonal,,,Ce0.2Nd0.8Fe10.5Mo1.5,,,Fe10.5Mo1.5Ce0.2Nd0.8,,,
,YNi4Si-type,,,1.5 K,1.5,10.1016/j.jssc.2018.05.019,TRUE,"{'a': '0.50482 nm', 'b': '0.82017 nm', 'c': '0.39474 nm'}",Orthorhombic,0.3 μB/fu,0.019 μB/fu (90 kOe),YNi4Si,,,Si1Ni4.0Y1,,Cmmm,
2.2 kOe,YNi4Si-type,30,30 K,41 K,41,10.1016/j.jssc.2018.05.019,TRUE,"{'a': '0.50626 nm', 'b': '0.82189 nm', 'c': '0.39516 nm'}",Orthorhombic,10.0 μB/fu,7.63 μB/fu (140 kOe),TbNi4Si,,,Si1Ni4.0Tb1,3.9 μB/fu,Cmmm,
4.8 kOe,CaCu5-type,71,71 K,50 K,50,10.1016/j.jssc.2018.05.019,TRUE,"{'a': '0.50443 nm', 'c': '0.40435 nm'}",Hexagonal,5.45 μB/fu,3.47 μB/fu (140 kOe),NdNi3MnSi,,,Si1Mn1Ni3.0Nd1,2.02 μB/fu,P6/mmm,
4.8 kOe,CaCu5-type,120,120 K,,,10.1016/j.jssc.2018.05.019,TRUE,"{'a': '0.49733 nm', 'c': '0.40133 nm'}",Hexagonal,,4.28 μB/fu (140 kOe),NdNi3FeSi,,,Si1Fe1Ni3.0Nd1,3.35 μB/fu,P6/mmm,
9.5 kOe,YNi4Si-type,20,20 K,24 K,24,10.1016/j.jssc.2018.05.019,TRUE,"{'a': '0.50068 nm', 'b': '0.84876 nm', 'c': '0.39819 nm'}",Orthorhombic,4.12 μB/fu,2.34 μB/fu (140 kOe),NdNi3CoSi,,,Si1Co1Ni3.0Nd1,1.77 μB/fu,Cmmm,
1.0 kOe,CaCu5-type,5.6,5.6 K,-4.6 K,-4.6,10.1016/j.jssc.2018.05.019,TRUE,"{'a': '0.49918 nm', 'c': '0.40104 nm'}",Hexagonal,3.80 μB/fu,1.97 μB/fu (140 kOe),NdNi3CuSi,,,Si1Ni3.0Cu1Nd1,0.71 μB/fu,P6/mmm,
39 kOe,CaCu5-type,166,166 K,71 K,71,10.1016/j.jssc.2018.05.019,TRUE,"{'a': '0.49507 nm', 'c': '0.39938 nm'}",Hexagonal,6.60 μB/fu,1.22 μB/fu (90 kOe),Sm0.75Tb0.25Ni3FeSi,,,Si1Fe1Ni3.0Sm0.75Tb0.25,0.58 μB/fu,P6/mmm,
15 kOe,CaCu5-type,120,120 K,-14 K,-14,10.1016/j.jssc.2018.05.019,TRUE,"{'a': '0.49415 nm', 'c': '0.39915 nm'}",Hexagonal,8.05 μB/fu,1.93 μB/fu (90 kOe),Sm0.5Tb0.5Ni3FeSi,,,Si1Fe1Ni3.0Sm0.5Tb0.5,0.40 μB/fu,P6/mmm,
,Cubic perovskite,300,300 K,,,10.1016/j.physc.2005.03.007,TRUE,{'a': '0.3587 nm'},Cubic,,,AlCNi3,,,C1Al1Ni3.0,,Pm-3m,
0.06 T,Tetragonal,49,49 K,-176 K,-176,10.1016/j.jssc.2022.123329,TRUE,,P42/n,9.1 μB,0.19 μB,LaMnMnTaO6,,,O6.0Mn2.0La1Ta1,0.14 μB,P42/n,
0.07 T,Tetragonal,52.5,"65 K, 40 K",-141 K,-141,10.1016/j.jssc.2022.123329,TRUE,,P42/n,9.6 μB,0.93 μB,NdMnMnTaO6,,,O6.0Mn2.0Nd1Ta1,0.88 μB,P42/n,
0.04 T,Tetragonal,43.5,"69 K, 18 K",-217 K,-217,10.1016/j.jssc.2022.123329,TRUE,,P42/n,9.4 μB,0.01 μB,SmMnMnTaO6,,,O6.0Mn2.0Sm1Ta1,0.02 μB,P42/n,
0.08 T,Monoclinic,35,35 K,-156 K,-156,10.1016/j.jssc.2022.123329,TRUE,,P21/n,8.9 μB,0.03 μB,Sm0.5Mn0.5MnTaO6,,,O6.0Mn1.5Sm0.5Ta1,0.06 μB,P21/n,
0.03 T,Monoclinic,19.5,"26 K, 13 K",,,10.1016/j.jssc.2022.123329,TRUE,,P21/n,,0.73 μB,EuMnMnTaO6,,,O6.0Mn2.0Eu1Ta1,0.30 μB,P21/n,
0 T,Monoclinic,32.5,"45 K, 20 K",-60 K,-60,10.1016/j.jssc.2022.123329,TRUE,,P21/n,11.46 μB,6.19 μB,GdMnMnTaO6,,,O6.0Mn2.0Gd1Ta1,0 μB,P21/n,
0.11 T,Monoclinic,28,28 K,-390 K,-390,10.1016/j.jssc.2022.123329,TRUE,,P21/n,13.4 μB,0.20 μB,YMnMnTaO6,,,O6.0Mn2.0Y1Ta1,0.10 μB,P21/n,
,Orthorhombic,,,,,10.1016/j.physb.2021.413415,FALSE,,Brownmillerite,,,CaFeO2.5,,High,O2.5Ca1Fe1,,Pnma,
,Orthorhombic,,,-8 K,-8,10.1016/j.jssc.2006.11.035,FALSE,,,,,Gd2S3,10,10 K,S3.0Gd2.0,,Pnma,
,Th3P4-type,,,,,10.1016/j.jssc.2006.11.035,FALSE,,,,,Gd2S3,4,4 K,S3.0Gd2.0,,I43d,
,Orthorhombic,,,-974 K,-974,10.1016/j.physb.2018.10.022,TRUE,"{'a': '5.7499 Å', 'b': '7.6863 Å', 'c': '5.3095 Å'}",Pnma,3.1–3.6 μB,,EuRhO3,,,O3.0Rh1Eu1,,Pnma,
,Orthorhombic,,,-73.3 K,-73.3,10.1016/j.jallcom.2020.153841,TRUE,"{'a': '4.02832 Å', 'b': '30.4101 Å', 'c': '4.14426 Å'}",,23.86 μB per formula unit,,Gd8Ge13.29Sb1.72,24,24 K,Ge13.29Sb1.72Gd8.0,,Cmcm (No. 63),
,Lu3Co7.77Sn4,17,17 K,,,10.1016/S0925-8388(00)01246-9,TRUE,,,7.64 μB/f.u.,32.6 emu/g,Pr3Co8Sn4,,,Co8.0Sn4.0Pr3.0,,P 63 mc,
,Lu3Co7.77Sn4,37,37 K,,,10.1016/S0925-8388(00)01246-9,TRUE,,,7.48 μB/f.u.,,Nd3Co8Sn4,,,Co8.0Sn4.0Nd3.0,,P 63 mc,
,Lu3Co7.77Sn4,83,83 K,,,10.1016/S0925-8388(00)01246-9,TRUE,,,3.81 μB/f.u.,,Sm3Co8Sn4,,,Co8.0Sn4.0Sm3.0,,P 63 mc,
,Lu3Co7.77Sn4,63,63 K,,,10.1016/S0925-8388(00)01246-9,TRUE,,,0.32 μB/Co atom,,Y3Co8Sn4,,,Co8.0Y3.0Sn4.0,,P 63 mc,
,Lu3Co7.77Sn4,102.5,102.5 K,,,10.1016/S0925-8388(00)01246-9,TRUE,,,17.2 μB/f.u.,,Gd3Co8Sn4,,,Co8.0Sn4.0Gd3.0,,P 63 mc,
,Lu3Co7.77Sn4,91,91 K,,,10.1016/S0925-8388(00)01246-9,TRUE,,,14.8 μB/f.u.,,Tb3Co8Sn4,,,Co8.0Sn4.0Tb3.0,,P 63 mc,
2 kOe,K2PtCl6,28,28 K,-41 K,-41,10.1016/j.jssc.2023.123848,TRUE,{'a': '0.85794 nm'},Fm-3m,9.3 μB,7.1 μB at 90 kOe,Tb2Mn0.5Ga6,20,20 K,Mn0.5Ga6.0Tb2.0,2.4 μB,Fm-3m,
61 kOe,Y4PdGa12,,,-86 K,-86,10.1016/j.jssc.2023.123848,TRUE,{'a': '0.85575 nm'},,10.0 μB,2.75 μB,Tb4FeGa12,27,27 K,Fe1Ga12.0Tb4.0,,,
10 kOe,Y4PdGa12,22,22 K,-44 K,-44,10.1016/j.jssc.2023.123848,TRUE,{'a': '0.85630 nm'},,9.8 μB,2.0 μB,Tb4CrGa12,,,Cr1Ga12.0Tb4.0,,,
>90 kOe,Y4PdGa12,,,-26 K,-26,10.1016/j.jssc.2023.123848,TRUE,{'a': '0.85850 nm'},,6.2 μB,4.5 μB,Tb4PtGa12,12,12 K,Ga12.0Tb4.0Pt1,,,
60 kOe,Y4PdGa12,,,-32 K,-32,10.1016/j.jssc.2023.123848,TRUE,{'a': '0.85940 nm'},,7.6 μB,7 μB,Tb4PdGa12,16,16 K,Ga12.0Pd1Tb4.0,,,
,Orthorhombic,70,70 K,,,10.1016/j.jssc.2011.07.039,TRUE,"{'a': '11.00 Å', 'b': '6.29 Å', 'c': '10.19 Å'}",,,,CaBaCo4O7,,,O7.0Ca1Co4.0Ba1,,Pna2(1),
0.16 T,Hexagonal,60,60 K,-1043 K,-1043,10.1016/j.jssc.2011.07.039,TRUE,"{'a': '6.3074 Å', 'c': '10.2565 Å'}",,4.86 μB per Co,,CaBaCo4O7.50,,,O7.5Ca1Co4.0Ba1,,P63mc or P31c,
,Hexagonal,,,,,10.1016/j.jssc.2011.07.039,TRUE,,,,,YBaCo4O7,110,110 K,O7.0Co4.0Y1Ba1,,P63mc or P31c,
,Orthorhombic,,,-4.8,-4.8,10.1016/j.jssc.2009.04.001,TRUE,"{'a': '10.0986', 'b': '3.4769', 'c': '12.0439'}",CaFe2O4-type,13.62,,EuGd2O4,5.6,5.6,O4.0Eu1Gd2.0,,Pnma,
,Orthorhombic,,,-18,-18,10.1016/j.jssc.2009.04.001,TRUE,"{'a': '10.0669', 'b': '3.4321', 'c': '11.9374'}",CaFe2O4-type,16.74,,EuDy2O4,5,5,O4.0Eu1Dy2.0,,Pnma,
,Orthorhombic,,,-14.6,-14.6,10.1016/j.jssc.2009.04.001,TRUE,"{'a': '10.0481', 'b': '3.4107', 'c': '11.9040'}",CaFe2O4-type,16.89,,EuHo2O4,4.2,4.2,O4.0Eu1Ho2.0,,Pnma,
,Orthorhombic,,,-4.4,-4.4,10.1016/j.jssc.2009.04.001,TRUE,"{'a': '10.0260', 'b': '3.3919', 'c': '11.8628'}",CaFe2O4-type,15.44,,EuEr2O4,4.7,4.7,O4.0Eu1Er2.0,,Pnma,
,Orthorhombic,,,-26,-26,10.1016/j.jssc.2009.04.001,TRUE,"{'a': '9.9896', 'b': '3.3785', 'c': '11.8126'}",CaFe2O4-type,13.74,,EuTm2O4,5.4,5.4,O4.0Eu1Tm2.0,,Pnma,
,Orthorhombic,,,-32,-32,10.1016/j.jssc.2009.04.001,TRUE,"{'a': '9.9699', 'b': '3.3564', 'c': '11.7642'}",CaFe2O4-type,10.42,,EuYb2O4,6.3,6.3,O4.0Eu1Yb2.0,,Pnma,
,Orthorhombic,,,15.7,15.7,10.1016/j.jssc.2009.04.001,TRUE,"{'a': '9.9651', 'b': '3.3415', 'c': '11.7478'}",CaFe2O4-type,7.94,,EuLu2O4,5.7,5.7,O4.0Eu1Lu2.0,,Pnma,
,Tetragonal,,,-218 K,-218,10.1016/j.jallcom.2021.162545,TRUE,"{'a': '5.1601 Å', 'c': '10.226 Å'}",U3Si-type,2.7 μB/Ce,0.35 μB/Ce at 9 T,Ce3Cu,5,5 K,Cu1Ce3.0,,I4/mmm (No. 139),2.26 m^3/molCe
,Tetragonal,,,-87.10 K,-87.1,10.1016/j.jallcom.2021.162545,TRUE,"{'a': '5.1171 Å', 'c': '9.9954 Å'}",U3Si-type,3.55 μB/Pr,0.9 μB/Pr at 9 T,Pr3Cu,,,Cu1Pr3.0,,I4/mmm (No. 139),14.52 × 10^-7 m^3/molPr
,Cubic,,,,,10.1016/j.jallcom.2021.162545,TRUE,,Cu3Au-type,,,Pr3In,12,12 K,In1Pr3.0,,Pm3m,
80 kA/m,Cubic Laves phase,693.15,420°C,,,10.1016/S0304-8853(03)00274-9,TRUE,,,,0.44 T,Fe2Tb,,,Fe2.0Tb1,,,
,,586.15,313°C,,,10.1016/S0304-8853(03)00274-9,FALSE,,,,,Fe23Tb6,,,Fe23.0Tb6.0,,,
7.0 kOe,Orthorhombic,,,-18 K,-18,10.1016/S0925-8388(01)01177-X,TRUE,,YIrGe2-type,7.94 μB,2.6 μB,GdPtGe2,16.6,16.6 K,Ge2.0Gd1Pt1,,Immm,
9.0 kOe,Orthorhombic,,,-20 K,-20,10.1016/S0925-8388(01)01177-X,TRUE,"{'a': '4.334 Å', 'b': '16.321 Å', 'c': '8.717 Å'}",YIrGe2-type,9.72 μB,2.7 μB,TbPtGe2,24.2,24.2 K,Ge2.0Tb1Pt1,,Immm,
10.0 kOe,Orthorhombic,,,-6 K,-6,10.1016/S0925-8388(01)01177-X,TRUE,"{'a': '4.315 Å', 'b': '16.293 Å', 'c': '8.710 Å'}",YIrGe2-type,10.65 μB,5.4 μB,DyPtGe2,13,13.0 K,Ge2.0Dy1Pt1,,Immm,
10.0 kOe,Orthorhombic,,,-7 K,-7,10.1016/S0925-8388(01)01177-X,TRUE,,YIrGe2-type,10.61 μB,6.5 μB,HoPtGe2,6.5,6.5 K,Ge2.0Ho1Pt1,,Immm,
9.0 kOe,Orthorhombic,,,-4 K,-4,10.1016/S0925-8388(01)01177-X,TRUE,"{'a': '4.273 Å', 'b': '16.200 Å', 'c': '8.662 Å'}",YIrGe2-type,9.58 μB,5.1 μB,ErPtGe2,2.8,2.8 K,Ge2.0Er1Pt1,,Immm,
7.0 kOe,Orthorhombic,,,-16 K,-16,10.1016/S0925-8388(01)01177-X,TRUE,,YIrGe2-type,7.94 μB,2.2 μB,GdIrGe2,12.2,12.2 K,Ge2.0Gd1Ir1,,Immm,
9.0 kOe,Orthorhombic,,,-11 K,-11,10.1016/S0925-8388(01)01177-X,TRUE,"{'a': '4.257 Å', 'b': '15.937 Å', 'c': '8.808 Å'}",YIrGe2-type,9.72 μB,3.3 μB,TbIrGe2,10.2,10.2 K,Ge2.0Tb1Ir1,,Immm,
10.0 kOe,Orthorhombic,,,-9 K,-9,10.1016/S0925-8388(01)01177-X,TRUE,,YIrGe2-type,10.65 μB,5.5 μB,DyIrGe2,4.6,4.6 K,Ge2.0Dy1Ir1,,Immm,
10.0 kOe,Orthorhombic,,,-5 K,-5,10.1016/S0925-8388(01)01177-X,TRUE,"{'a': '4.240 Å', 'b': '15.969 Å', 'c': '8.812 Å'}",YIrGe2-type,10.61 μB,6.4 μB,HoIrGe2,5.2,5.2 K,Ge2.0Ho1Ir1,,Immm,
9.0 kOe,Orthorhombic,,,+2 K,2,10.1016/S0925-8388(01)01177-X,TRUE,"{'a': '4.206 Å', 'b': '15.836 Å', 'c': '8.854 Å'}",YIrGe2-type,9.58 μB,4.9 μB,ErIrGe2,,,Ge2.0Er1Ir1,,Immm,
,HfFe6Ge6-type,452,452 K,,,10.1016/S0925-8388(00)01197-X,TRUE,"{'a': '5.23 Å', 'c': '8.172 Å'}",Hexagonal,1.4 μB/f.u.,,TbMn6Ge5.95Ga0.05,,,Mn6.0Ga0.05Ge5.95Tb1,,,
,HfFe6Ge6-type,453,453 K,,,10.1016/S0925-8388(00)01197-X,TRUE,"{'a': '5.231 Å', 'c': '8.174 Å'}",Hexagonal,1.9 μB/f.u.,,TbMn6Ge5.9Ga0.1,,,Mn6.0Ga0.1Ge5.9Tb1,,,
,HfFe6Ge6-type,453,453 K,,,10.1016/S0925-8388(00)01197-X,TRUE,"{'a': '5.229 Å', 'c': '8.182 Å'}",Hexagonal,1.9 μB/f.u.,,TbMn6Ge5.85Ga0.15,,,Mn6.0Ga0.15Ge5.85Tb1,,,
,HfFe6Ge6-type,452,452 K,,,10.1016/S0925-8388(00)01197-X,TRUE,"{'a': '5.228 Å', 'c': '8.176 Å'}",Hexagonal,2.1 μB/f.u.,,TbMn6Ge5.8Ga0.2,,,Mn6.0Ga0.2Ge5.8Tb1,,,
,HfFe6Ge6-type,447,447 K,,,10.1016/S0925-8388(00)01197-X,TRUE,"{'a': '5.229 Å', 'c': '8.178 Å'}",Hexagonal,2.1 μB/f.u.,,TbMn6Ge5.75Ga0.25,,,Mn6.0Ga0.25Ge5.75Tb1,,,
,HfFe6Ge6-type,447,447 K,,,10.1016/S0925-8388(00)01197-X,TRUE,"{'a': '5.229 Å', 'c': '8.187 Å'}",Hexagonal,2.0 μB/f.u.,,TbMn6Ge5.6Ga0.4,,,Mn6.0Ga0.4Ge5.6Tb1,,,
25 kOe,HfFe6Ge6-type,438,438 K,,,10.1016/S0925-8388(00)01197-X,TRUE,"{'a': '5.229 Å', 'c': '8.197 Å'}",Hexagonal,2.4 μB/f.u.,,TbMn6Ge5.4Ga0.6,,,Mn6.0Ga0.6Ge5.4Tb1,,,
,HfFe6Ge6-type,,,,,10.1016/S0925-8388(00)01197-X,TRUE,"{'a': '5.212 Å', 'c': '8.146 Å'}",Hexagonal,0.68 μB/f.u.,,TmMn6Ge5.8Ga0.2,476,476 K,Mn6.0Ga0.2Ge5.8Tm1,,,
,HfFe6Ge6-type,32,32 K,,,10.1016/S0925-8388(00)01197-X,TRUE,"{'a': '5.211 Å', 'c': '8.160 Å'}",Hexagonal,3.01 μB/f.u.,,TmMn6Ge5.6Ga0.4,422,422 K,Mn6.0Ga0.4Ge5.6Tm1,,,
,HfFe6Ge6-type,111,111 K,,,10.1016/S0925-8388(00)01197-X,TRUE,"{'a': '5.206 Å', 'c': '8.171 Å'}",Hexagonal,3.25 μB/f.u.,,TmMn6Ge5.4Ga0.6,379,379 K,Mn6.0Ga0.6Ge5.4Tm1,,,
,HfFe6Ge6-type,250,250 K,,,10.1016/S0925-8388(00)01197-X,TRUE,"{'a': '5.206 Å', 'c': '8.175 Å'}",Hexagonal,3.61 μB/f.u.,,TmMn6Ge5.2Ga0.8,372,372 K,Mn6.0Ga0.8Ge5.2Tm1,,,
20 kOe,HfFe6Ge6-type,356,356 K,,,10.1016/S0925-8388(00)01197-X,TRUE,"{'a': '5.206 Å', 'c': '8.193 Å'}",Hexagonal,4.2 μB/f.u.,,TmMn6Ge5Ga1,,,Mn6.0Ga1Ge5.0Tm1,,,
,Cubic,,,70 K,70,10.1016/j.jmmm.2005.03.100,TRUE,{'a': '7.9265 Å'},Double Perovskite,5.7 μB,,Sr2TaMnO6,,,O6.0Mn1Sr2.0Ta1,,Fm-3m,
,Spinel,295,295 K,,,10.1016/j.ceramint.2019.11.082,FALSE,,Cubic,,,Fe1.65V1.35O4,,,O4.0V1.35Fe1.65,,,
,Cubic,278,278 K,,,10.1016/j.jmmm.2021.168332,TRUE,,Non-centrosymmetric,,,FeGe,,,Fe1Ge1,,,
,Chiral-lattice,40,40 K,,,10.1016/j.jmmm.2021.168332,TRUE,,Non-centrosymmetric,,,Fe0.5Co0.5Si,,,Si1Fe0.5Co0.5,,,
,Tetragonal,46,46 K,,,10.1016/j.jmmm.2021.168332,TRUE,{'a': '0.42 nm'},Centrosymmetric,,,GdRu2Si2,,,Si2.0Ru2.0Gd1,,,
,Ruddlesden-Popper (n=2),,,,,10.1016/j.jssc.2005.08.009,TRUE,"{'a': '3.9309 Å', 'b': '3.9309 Å', 'c': '20.435 Å'}",Tetragonal,"1.82 μB (Mo/Fe1), 1.68 μB (Mo/Fe2)",,Sr3FeMoO7,25,25 K,O7.0Fe1Sr3.0Mo1,,I4/mmm,
,Double Perovskite,703.15,410-450 °C,,,10.1016/j.jssc.2005.08.009,TRUE,,,,,Sr2FeMoO6,,,O6.0Fe1Sr2.0Mo1,,,
,L12 (Cu3Au-type),500,500 K,,,10.1016/S0925-8388(99)00044-4,TRUE,,bcc,,,Fe72Pt28,,,Fe72.0Pt28.0,,,
,bcc,640,640 K,,,10.1016/S0925-8388(99)00044-4,TRUE,,bcc,,,Fe72Pt28,,,Fe72.0Pt28.0,,,
,fcc,400,400 K,,,10.1016/S0925-8388(99)00044-4,TRUE,,fcc,,,Fe72Pt28,,,Fe72.0Pt28.0,,,
,Orthorhombic,,,,,10.1016/j.jallcom.2003.08.042,TRUE,,,,,Gd3Cu4Ge4,16,16K,Cu4.0Ge4.0Gd3.0,,Immm,
,Orthorhombic,,,,,10.1016/j.jallcom.2003.08.042,TRUE,,,,,Tb3Cu4Ge4,23,23K,Cu4.0Ge4.0Tb3.0,,Immm,
,Orthorhombic,,,,,10.1016/j.jallcom.2003.08.042,TRUE,,,,,Dy3Cu4Ge4,16.2,16.2K,Cu4.0Ge4.0Dy3.0,,Immm,
,Orthorhombic,,,,,10.1016/j.jallcom.2003.08.042,TRUE,,,,,Ho3Cu4Ge4,9.5,9.5K,Cu4.0Ge4.0Ho3.0,,Immm,
,Orthorhombic,,,,,10.1016/j.jallcom.2003.08.042,TRUE,,,,,Er3Cu4Ge4,7.6,7.6K,Cu4.0Ge4.0Er3.0,,Immm,
,Orthorhombic,,,,,10.1016/j.jallcom.2003.08.042,TRUE,,,,,Gd3Cu4Sn4,14,14K,Cu4.0Sn4.0Gd3.0,,Immm,
,Orthorhombic,,,,,10.1016/j.jallcom.2003.08.042,TRUE,,,,,Tb3Cu4Sn4,17.6,17.6K,Cu4.0Sn4.0Tb3.0,,Immm,
,Orthorhombic,,,,,10.1016/j.jallcom.2003.08.042,TRUE,,,,,Dy3Cu4Sn4,15,15K,Cu4.0Sn4.0Dy3.0,,Immm,
,Orthorhombic,,,,,10.1016/j.jallcom.2003.08.042,TRUE,,,,,Ho3Cu4Sn4,8.2,8.2K,Cu4.0Sn4.0Ho3.0,,Immm,
,Orthorhombic,,,,,10.1016/j.jallcom.2003.08.042,TRUE,,,,,Er3Cu4Sn4,5.9,5.9K,Cu4.0Sn4.0Er3.0,,Immm,
,Orthorhombic,,,,,10.1016/j.jallcom.2003.08.042,TRUE,,,5.89 μB,,La3Mn4Sn4,300,300K,Mn4.0Sn4.0La3.0,,Immm,
,Orthorhombic,,,,,10.1016/j.jallcom.2003.08.042,TRUE,,,"2.9 μB (Pr), 2.3 μB (Mn)",,Pr3Mn4Sn4,230,230K,Mn4.0Sn4.0Pr3.0,,Immm,
,Orthorhombic,,,,,10.1016/j.jallcom.2003.08.042,TRUE,,,"3.0 μB (Nd), 3.2 μB (Mn)",,Nd3Mn4Sn4,210,210K,Mn4.0Sn4.0Nd3.0,,Immm,
,Hf3Ni2Si3-type,,,-2.9 K,-2.9,10.1016/j.jssc.2014.12.025,TRUE,"{'a': '0.41694 nm', 'b': '1.02487 nm', 'c': '1.39977 nm'}",Cmcm,10.74 μB/Ho,,Ho3Ni2Ge3,7,7 K,Ni2.0Ge3.0Ho3.0,,Cmcm,
,Sc3Ni11Ge4-type,,,1.5 K,1.5,10.1016/j.jssc.2014.12.025,TRUE,"{'a': '0.82768 nm', 'c': '0.86770 nm'}",P63/mmc,10.91 μB/Ho,,Ho3Ni11Ge4,,,Ni11.0Ge4.0Ho3.0,,P63/mmc,
,CeAl2Ga2-type,,,1.0 K,1,10.1016/j.jssc.2014.12.025,TRUE,"{'a': '0.40291 nm', 'c': '0.97703 nm'}",I4/mmm,10.27 μB/Ho,,HoNi2Ge2,4.8,4.8 K,Ni2.0Ge2.0Ho1,,I4/mmm,
,SmNiGe3-type,,,-3.9 K,-3.9,10.1016/j.jssc.2014.12.025,TRUE,"{'a': '0.40334 nm', 'b': '2.14535 nm', 'c': '0.40406 nm'}",Cmmm,10.69 μB/Ho,,HoNiGe3,10,10 K,Ni1Ge3.0Ho1,,Cmmm,
,Ce2CuGe6-type,,,-11 K,-11,10.1016/j.jssc.2014.12.025,TRUE,"{'a': '0.40079 nm', 'b': '0.39590 nm', 'c': '2.11969 nm'}",Amm2,10.58 μB/Ho,,Ho2NiGe6,14,14 K,Ni1Ge6.0Ho2.0,,Amm2,
,CeNiSi2-type,,,,,10.1016/j.jssc.2014.12.025,TRUE,"{'a': '0.40843 nm', 'b': '1.63069 nm', 'c': '0.40207 nm'}",Cmcm,,,HoNi0.6Ge2,11,11 K,Ni0.6Ge2.0Ho1,,Cmcm,
,TiNiSi-type,,,-3.7 K,-3.7,10.1016/j.jssc.2014.12.025,TRUE,"{'a': '0.68665 nm', 'b': '0.42048 nm', 'c': '0.72586 nm'}",Pnma,10.43 μB/Ho,,HoNiGe,,,Ni1Ge1Ho1,,Pnma,
,La3NiGe2-type,,,30.2 K,30.2,10.1016/j.jssc.2014.12.025,TRUE,"{'a': '1.12835 nm', 'b': '0.41471 nm', 'c': '1.11307 nm'}",Pnma,10.61 μB/Ho,,Ho3NiGe2,,,Ni1Ge2.0Ho3.0,,Pnma,
,Sc3Ni11Ge4-type,,,3.7 K,3.7,10.1016/j.jssc.2014.12.025,FALSE,"{'a': '0.8321 nm', 'c': '0.8832 nm'}",P63/mmc,9.85 μB/Tb,,Tb3Ni11Ge4,,,Ni11.0Ge4.0Tb3.0,,P63/mmc,
,Sc3Ni11Ge4-type,,,3.1 K,3.1,10.1016/j.jssc.2014.12.025,FALSE,"{'a': '0.8317 nm', 'c': '0.8807 nm'}",P63/mmc,10.90 μB/Dy,,Dy3Ni11Ge4,,,Ni11.0Ge4.0Dy3.0,,P63/mmc,
,FCC fluorite-type,,,,,10.1016/S0921-4526(00)00391-4,TRUE,,,,,HoD2.0,6.3,6.3 K,Ho1,,,
,FCC fluorite-type,,,-10.1 K,-10.1,10.1016/S0921-4526(00)00391-4,TRUE,,,,,HoD2.12,7,7 K,Ho1,,,
,FCC fluorite-type,,,,,10.1016/S0921-4526(00)00391-4,TRUE,,,,,DyD2.0,5,5.0 K,Dy1,,,
,Spinel,518.15,245°C,,,10.1016/S0955-2219(00)00140-0,TRUE,{'a': '842.8 pm'},Cubic,,,FeNi0.5Mn1.5O4,,,O4.0Mn1.5Fe1Ni0.5,,,
,Spinel,560.15,287°C,,,10.1016/S0955-2219(00)00140-0,TRUE,,Cubic,,,FeNiMnO4,,,O4.0Mn1Fe1Ni1,,,
,Monoclinic,10.9,10.9 K,-25 K,-25,10.1016/S0921-4526(00)00462-2,TRUE,"{'a': '1.1194 nm', 'b': '0.4354 nm', 'c': '1.0642 nm'}",Sc2CoSi2-type,0.6 μB,,Ce2RuGe2,,,Ge2.0Ru1Ce2.0,11%,"C2/m, No. 12",
0.1 T,Monoclinic,39.5,39.5 K,31 K,31,10.1016/S0921-4526(00)00462-2,TRUE,"{'a': '1.1151 nm', 'b': '0.4347 nm', 'c': '1.0581 nm'}",Sc2CoSi2-type,1.5 μB,,Pr2RuGe2,,,Ge2.0Ru1Pr2.0,50%,"C2/m, No. 12",
,Monoclinic,27.8,27.8 K,49 K,49,10.1016/S0921-4526(00)00462-2,TRUE,"{'a': '1.1087 nm', 'b': '0.4330 nm', 'c': '1.0540 nm'}",Sc2CoSi2-type,1.0 μB,,Nd2RuGe2,,,Ge2.0Ru1Nd2.0,9%,"C2/m, No. 12",
,Monoclinic,,,108 K,108,10.1016/S0921-4526(00)00462-2,TRUE,"{'a': '1.0850 nm', 'b': '0.4289 nm', 'c': '1.0266 nm'}",Sc2CoSi2-type,6.7 μB,,Gd2RuGe2,97.2,97.2 K,Ge2.0Ru1Gd2.0,,"C2/m, No. 12",
2.5 T,Monoclinic,,,80 K,80,10.1016/S0921-4526(00)00462-2,TRUE,"{'a': '1.0778 nm', 'b': '0.4271 nm', 'c': '1.0182 nm'}",Sc2CoSi2-type,4.6 μB,,Tb2RuGe2,95.8,95.8 K,Ge2.0Ru1Tb2.0,43%,"C2/m, No. 12",
,Monoclinic,61.8,61.8 K,28 K,28,10.1016/S0921-4526(00)00462-2,TRUE,"{'a': '1.0720 nm', 'b': '0.4262 nm', 'c': '1.0130 nm'}",Sc2CoSi2-type,5.6 μB,,Dy2RuGe2,,,Ge2.0Ru1Dy2.0,20%,"C2/m, No. 12",
,Monoclinic,7.5,7.5 K,13 K,13,10.1016/S0921-4526(00)00462-2,TRUE,"{'a': '1.0673 nm', 'b': '0.4249 nm', 'c': '1.020 nm'}",Sc2CoSi2-type,5.2 μB,,Ho2RuGe2,40.7,40.7 K,Ge2.0Ru1Ho2.0,10%,"C2/m, No. 12",
,Monoclinic,18.8,18.8 K,5.9 K,5.9,10.1016/S0921-4526(00)00462-2,TRUE,"{'a': '1.0631 nm', 'b': '0.4230 nm', 'c': '0.9961 nm'}",Sc2CoSi2-type,5.3 μB,,Er2RuGe2,,,Ge2.0Ru1Er2.0,,"C2/m, No. 12",
,C14 hexagonal Laves phase,,,,,10.1016/j.physb.2016.10.014,TRUE,,Hexagonal,0.0075 μB/Fe,,NbFe2,10.3,10.3 K,Fe2.0Nb1,,,
,Monoclinic,,,-26 K,-26,10.1016/j.solidstatesciences.2006.10.005,TRUE,"{'a': '2293.3 pm', 'b': '444.49 pm', 'c': '1934.3 pm'}",C2/m,8.32 μB,1.89 μB/Gd ion at 2 K,Gd4Pd10In21,14.2,14.2 K,Pd10.0In21.0Gd4.0,,C2/m,
,,102,102 K,,,10.1016/j.solidstatesciences.2006.10.005,TRUE,,,,,GdPdIn,,,Pd1In1Gd1,,,
,,,,,,10.1016/j.solidstatesciences.2006.10.005,TRUE,,,,,Gd14Co3In2.7,37,37 K,Co3.0In2.7Gd14.0,,,
