Repository: sanjayganeshprabu/Computational-Modeling-and-Predictive-Analytics-for-Materials-Data

# Computational-Modeling-and-Predictive-Analytics-for-Materials-Data-

File: MODIFIED magnetic_materials.csv (part 79 of 112)
Coercivity,Crystal_Structure,Curie,Curie(Tc),Curie_Weiss,Curie_Weiss(θp),DOI,Experimental,Lattice_Parameters,Lattice_Structure,Magnetic_Moment,Magnetization,Material_Name,Neel,Neel(Tn),New_Column_Concatenated,Remanence,Space_Group,Susceptibility
,Triple-decker layer structure,20,20K,,,10.1016/j.ccr.2007.08.025,TRUE,,,,,Co4(OH)7(DAE)0.5·3H2O,,,H9.0O8.0Co4.0,,,
,Triple-decker layer structure,9,9K,,,10.1016/j.ccr.2007.08.025,TRUE,,,,,Co4(OH)7(DAE)0.5·3H2O,,,H9.0O8.0Co4.0,,,
,Triclinic,,,,,10.1016/j.ccr.2007.08.025,TRUE,"{'a': '7.914 Å', 'b': '14.138 Å', 'c': '24.638 Å'}",,,,(DAE)CuCl4,3.4,3.4K,Cl4.0Cu1,,P1,
,Tetragonal,387.52,387.52 K,,,10.1016/j.jpcs.2016.03.002,FALSE,"{'a': '4.584 Å', 'b': '4.584 Å', 'c': '2.953 Å'}",Rutile,-0.2108 μB,,TiO2(0.98)(TiO)0.02,,,O2.02Ti1.02,,P42/mnm,
,Tetragonal,230.61,230.61 K,,,10.1016/j.jpcs.2016.03.002,FALSE,"{'a': '4.584 Å', 'b': '4.584 Å', 'c': '2.953 Å'}",Rutile,0.0846 μB,,Ti0.98Cr0.02O2,,,O2.0Ti0.98Cr0.02,,P42/mnm,
,Tetragonal,460.18,460.18 K,,,10.1016/j.jpcs.2016.03.002,FALSE,"{'a': '4.584 Å', 'b': '4.584 Å', 'c': '2.953 Å'}",Rutile,0.1131 μB,,Ti0.98Cr0.02O2(0.98)(TiO)0.02,,,O2.02Ti1Cr0.02,,P42/mnm,
,Tetragonal,305,305 K,,,10.1016/S0925-8388(02)00110-X,TRUE,"{'a': '0.4114 nm', 'c': '1.0655 nm'}",ThCr2Si2-type,,,LaMn2Si2,470,470 K,Si2.0Mn2.0La1,,I 4/mmm,
,Tetragonal,280,280 K,,,10.1016/S0925-8388(02)00110-X,TRUE,"{'a': '0.4091 nm', 'c': '1.0645 nm'}",ThCr2Si2-type,,,La0.8Sm0.2Mn2Si2,,,Si2.0Mn2.0La0.8Sm0.2,,I 4/mmm,
,Tetragonal,294,294 K,,,10.1016/S0925-8388(02)00110-X,TRUE,"{'a': '0.4084 nm', 'c': '1.0597 nm'}",ThCr2Si2-type,,,La0.75Sm0.25Mn2Si2,,,Si2.0Mn2.0La0.75Sm0.25,,I 4/mmm,
,Tetragonal,300,300 K,,,10.1016/S0925-8388(02)00110-X,TRUE,"{'a': '0.4081 nm', 'c': '1.0597 nm'}",ThCr2Si2-type,,,La0.73Sm0.27Mn2Si2,,,Si2.0Mn2.0La0.73Sm0.27,,I 4/mmm,
,Tetragonal,,,,,10.1016/S0925-8388(02)00110-X,TRUE,"{'a': '0.4076 nm', 'c': '1.0610 nm'}",ThCr2Si2-type,,,La0.7Sm0.3Mn2Si2,280,280 K,Si2.0Mn2.0La0.7Sm0.3,,I 4/mmm,
,Tetragonal,,,,,10.1016/S0925-8388(02)00110-X,TRUE,"{'a': '0.4067 nm', 'c': '1.0617 nm'}",ThCr2Si2-type,,,La0.65Sm0.35Mn2Si2,305,305 K,Si2.0Mn2.0La0.65Sm0.35,,I 4/mmm,
,Tetragonal,,,,,10.1016/S0925-8388(02)00110-X,TRUE,"{'a': '0.4060 nm', 'c': '1.0593 nm'}",ThCr2Si2-type,,,La0.6Sm0.4Mn2Si2,320,320 K,Si2.0Mn2.0La0.6Sm0.4,,I 4/mmm,
,Tetragonal,,,,,10.1016/S0925-8388(02)00110-X,TRUE,"{'a': '0.4036 nm', 'c': '1.0575 nm'}",ThCr2Si2-type,,,La0.4Sm0.6Mn2Si2,346,346 K,Si2.0Mn2.0La0.4Sm0.6,,I 4/mmm,
,Tetragonal,,,,,10.1016/S0925-8388(02)00110-X,TRUE,"{'a': '0.4004 nm', 'c': '1.0550 nm'}",ThCr2Si2-type,,,La0.2Sm0.8Mn2Si2,400,400 K,Si2.0Mn2.0La0.2Sm0.8,,I 4/mmm,
,Tetragonal,,,,,10.1016/S0925-8388(02)00110-X,TRUE,"{'a': '0.3977 nm', 'c': '1.0512 nm'}",ThCr2Si2-type,,,SmMn2Si2,398,398 K,Si2.0Mn2.0Sm1,,I 4/mmm,
,Cu3Au,,,,,10.1016/j.tca.2016.05.012,TRUE,{'a': '4.7915'},Cubic,,,UPb3,31.5,31-32 K,Pb3.0U1,,,12.0 memu/mol
,CaCu5-type,136,136 K,56 K,56,10.1016/j.jssc.2015.09.023,TRUE,"{'a': '0.49844 nm', 'c': '0.40195 nm'}",Hexagonal,8.12 μB,6.2 μB/fu,GdNi3MnSi,,,Si1Mn1Ni3.0Gd1,,P6/mmm,
,CaCu5-type,168,168 K,15 K,15,10.1016/j.jssc.2015.09.023,TRUE,"{'a': '0.49341 nm', 'c': '0.39916 nm'}",Hexagonal,8.23 μB,5.3 μB/fu,GdNi3FeSi,,,Si1Fe1Ni3.0Gd1,,P6/mmm,
,CaCu5-type,45,45 K,30 K,30,10.1016/j.jssc.2015.09.023,TRUE,"{'a': '0.49123 nm', 'c': '0.39751 nm'}",Hexagonal,8.02 μB,6.9 μB/fu,GdNi3CoSi,,,Si1Co1Ni3.0Gd1,,P6/mmm,
13 kOe,CaCu5-type,119,119 K,120 K,120,10.1016/j.jssc.2015.09.023,TRUE,"{'a': '0.49745 nm', 'c': '0.40192 nm'}",Hexagonal,,4.0 μB/fu,TbNi3MnSi,,,Si1Mn1Ni3.0Tb1,1.9 μB/fu,P6/mmm,
16 kOe,CaCu5-type,156,156 K,43 K,43,10.1016/j.jssc.2015.09.023,TRUE,"{'a': '0.49190 nm', 'c': '0.39911 nm'}",Hexagonal,,4.4 μB/fu,TbNi3FeSi,,,Si1Fe1Ni3.0Tb1,3.4 μB/fu,P6/mmm,
4 kOe,CaCu5-type,43,43 K,28 K,28,10.1016/j.jssc.2015.09.023,TRUE,"{'a': '0.48919 nm', 'c': '0.39711 nm'}",Hexagonal,,4.9 μB/fu,TbNi3CoSi,,,Si1Co1Ni3.0Tb1,2.6 μB/fu,P6/mmm,
,CaCu5-type,13,13 K,10 K,10,10.1016/j.jssc.2015.09.023,TRUE,"{'a': '0.49282 nm', 'c': '0.39931 nm'}",Hexagonal,,5.2 μB/fu,TbNi3CuSi,,,Si1Ni3.0Cu1Tb1,,P6/mmm,
,Cubic,,,-71.45 K,-71.45,10.1016/j.jallcom.2022.167599,TRUE,"{'a': '8.9454 Å (5 K), 8.9747 Å (300 K)'}",Body-centered cubic,7.45 μB,,Mn1.5Ni2Zn9.5,,,Mn1.5Ni2.0Zn9.5,0.14 emu/g,I 4 - 3 m,
,Cubic,,,0 K,0,10.1016/j.jallcom.2022.167599,TRUE,,Body-centered cubic,,,Mn0.3Ni2Zn10.7,,,Mn0.3Ni2.0Zn10.7,,I 4 - 3 m,
,Cubic,,,-45.7K,-45.7,10.1016/j.jssc.2015.05.004,TRUE,{'a': '12.4394'},Garnet,5.54 μB,,Ca5Co4V6O24,6,6K,O24.0Ca5.0V6.0Co4.0,,Ia-3d,
,Cubic,,,-16.7K,-16.7,10.1016/j.jssc.2015.05.004,TRUE,{'a': '12.3741'},Garnet,3.34 μB,,Ca5Ni4V6O24,7,7K,O24.0Ca5.0V6.0Ni4.0,,Ia-3d,
,Triclinic,,,,,10.1016/j.jssc.2006.12.035,TRUE,"{'a': '6.4935 Å', 'b': '7.7288 Å', 'c': '7.7443 Å'}",,,,Co5(SeO3)4Cl2,18,18 K,O12.0Cl2.0Co5.0Se4.0,,P−1,Anisotropic
,Triclinic,,,,,10.1016/j.jssc.2006.12.035,TRUE,"{'a': '6.4897 Å', 'b': '7.7574 Å', 'c': '7.7552 Å'}",,,,Co5(SeO3)4Br2,20,20 K,O12.0Co5.0Se4.0Br2.0,,P−1,Anisotropic
,Triclinic,,,,,10.1016/j.jssc.2006.12.035,TRUE,"{'a': '6.4340 Å', 'b': '7.6397 Å', 'c': '7.6666 Å'}",,,,Ni5(SeO3)4Br2,46,46 K,O12.0Ni5.0Se4.0Br2.0,,P−1,Anisotropic
,CeCo4B type,,,-37.8 K,-37.8,10.1016/j.intermet.2004.03.019,TRUE,"{'a': '5.440 Å', 'c': '7.598 Å'}",Hexagonal,2.49 μB,,CePt4B,2.4,2.4 K,B1Ce1Pt4.0,,P6/mmm,
,CeCo4B type,4.2,4.2 K,-2.1 K,-2.1,10.1016/j.intermet.2004.03.019,TRUE,"{'a': '5.434 Å', 'c': '7.598 Å'}",Hexagonal,3.53 μB,,PrPt4B,,,B1Pr1Pt4.0,,P6/mmm,
,CeCo4B type,4.9,4.9 K,-0.7 K,-0.7,10.1016/j.intermet.2004.03.019,TRUE,"{'a': '5.433 Å', 'c': '7.585 Å'}",Hexagonal,3.56 μB,,NdPt4B,,,B1Nd1Pt4.0,,P6/mmm,
,Hexagonal,,,,,10.1016/S0925-8388(99)00525-3,TRUE,,HoNiAl type,,,UNiAl,78,"122, 34 K",Al1Ni1U1,,P6̄2m,
,Hexagonal,15,15 K,-24 K,-24,10.1016/S0925-8388(99)00525-3,TRUE,"{'a': '6.736', 'c': '3.979'}",HoNiAl type,2.1 μB,,U(Fe0.3Ni0.7)Al,,,Al1Fe0.3Ni0.7U1,,P6̄2m,
12 kOe,Hexagonal,90,90 K,84 K,84,10.1016/S0925-8388(99)00525-3,TRUE,"{'a': '7.016', 'c': '3.936'}",HoNiAl type,,0.9 μB/f.u.,U(Fe0.3Ni0.7)AlH0.8,,,H0.8Al1Fe0.3Ni0.7U1,,P6̄2m,
8.3 mT,Hexagonal,316,316 K,319.5 K,319.5,10.1016/j.jmmm.2021.167827,TRUE,"{'a': '8.1881 Å', 'c': '5.1684 Å'}",,"2.29 μB (Mn1), 2.7 μB (Mn2)",3.85 μB per f.u.,Cu0.6Mn2.4Ge2,,,Mn2.4Cu0.6Ge2.0,,P63/mmc,
,CaCu5-type,640,640 K,,,10.1016/j.jssc.2009.06.035,TRUE,"{'a': '4.8931 Å', 'c': '4.1659 Å'}",Hexagonal,8.7 μB per f.u.,77.66 emu/g,GdFe7.7Si1.3,,,Si1.3Fe7.7Gd1,2.74 emu/g,P 6/mmm,
,Monoclinic,500,500 K,,,10.1016/j.jssc.2009.06.035,FALSE,"{'a': '10.55 Å', 'b': '8.45 Å', 'c': '9.63 Å'}",Monoclinic,,,Tb3Fe24.7Si4.3,,,Si4.3Fe24.7Tb3.0,,,
,CaCu5-type,562,562 K,,,10.1016/j.jssc.2009.06.035,FALSE,,Hexagonal,,,Gd2Fe15Si2,,,Si2.0Fe15.0Gd2.0,,,
,Monoclinic,,,-14 K,-14,10.1016/j.jmmm.2015.03.016,TRUE,"{'a': '10.0333(1) Å at 300K, 9.9692(3) Å at 133K, 19.8314(8) Å at 1.5K', 'b': '8.8136(1) Å at 300K, 8.8545(3) Å at 133K, 8.8161(4) Å at 1.5K', 'c': '5.5295(9) Å at 300K, 5.4752(2) Å at 133K, 5.4471(3) Å at 1.5K'}","C2/c at 300K, P21/c at 133K, Pa21/c at 1.5K","4.5 μB (experimental), 5.9 μB (calculated)",,Na0.5Li0.5FeGe2O6,18,18 K,Li0.5O6.0Na0.5Fe1Ge2.0,,"C2/c at 300K, P21/c at 133K, Pa21/c at 1.5K",
,Monoclinic,,,,,10.1016/j.jmmm.2015.03.016,FALSE,,C2/c,,,NaFeGe2O6,13,13 K,O6.0Na1Fe1Ge2.0,,C2/c,
,Monoclinic,,,,,10.1016/j.jmmm.2015.03.016,TRUE,,P21/c,,,LiFeGe2O6,20,20 K,Li1O6.0Fe1Ge2.0,,P21/c,
83.20 Oe,Orthorhombic,16,16 K,-16 K,-16,10.1016/j.molstruc.2016.04.022,TRUE,"{'a': '9.0931 Å', 'b': '17.7717 Å', 'c': '7.1620 Å'}",3D framework,3.5838 μB,,Cu1.09Ni0.91(HSeO3)2Cl2.4H2O,,,H4.0O7.0Cl2.4Ni0.91Cu1.09Se2.0,0.80 × 10^-2 μB,Pnma,1.60554 emu.mol^-1.Oe^-1.K
146 Oe,Orthorhombic,18.8,18.8 K,-18 K,-18,10.1016/j.molstruc.2016.04.022,TRUE,"{'a': '9.0931 Å', 'b': '17.7467 Å', 'c': '7.1717 Å'}",3D framework,3.4839 μB,,Cu1.38Ni0.62(HSeO3)2Cl2.4H2O,,,H4.0O7.0Cl2.4Ni0.62Cu1.38Se2.0,1.94 × 10^-2 μB,Pnma,1.51726 emu.mol^-1.Oe^-1.K
,Hexagonal,,,-2.8 K,-2.8,10.1016/j.jallcom.2016.03.227,TRUE,"{'a': '12.3384 Å', 'c': '9.2409 Å'}",Hexagonal,5.88 μB,,Sr6LaFe(BO3)6,3,3 K,B6.0O18.0Fe1Sr6.0La1,,R3̄,
,Hexagonal,,,-1.5 K,-1.5,10.1016/j.jallcom.2016.03.227,TRUE,"{'a': '12.1849 Å', 'c': '9.1542 Å'}",Hexagonal,5.99 μB,,Sr6LuFe(BO3)6,3,3 K,B6.0O18.0Fe1Sr6.0Lu1,,R3̄,
,Hexagonal,,,-15.5 K,-15.5,10.1016/j.jallcom.2016.03.227,TRUE,"{'a': '12.185–12.338 Å', 'c': '9.154–9.241 Å'}",Hexagonal,7.19 μB,,Sr6PrFe(BO3)6,3,3 K,B6.0O18.0Fe1Sr6.0Pr1,,R3̄,
,Hexagonal,,,-12.6 K,-12.6,10.1016/j.jallcom.2016.03.227,TRUE,"{'a': '12.185–12.338 Å', 'c': '9.154–9.241 Å'}",Hexagonal,7.09 μB,,Sr6NdFe(BO3)6,3,3 K,B6.0O18.0Fe1Sr6.0Nd1,,R3̄,
,Hexagonal,,,-4.3 K,-4.3,10.1016/j.jallcom.2016.03.227,TRUE,"{'a': '12.185–12.338 Å', 'c': '9.154–9.241 Å'}",Hexagonal,6.12 μB,,Sr6SmFe(BO3)6,3,3 K,B6.0O18.0Fe1Sr6.0Sm1,,R3̄,
,Hexagonal,,,-8.5 K,-8.5,10.1016/j.jallcom.2016.03.227,TRUE,"{'a': '12.185–12.338 Å', 'c': '9.154–9.241 Å'}",Hexagonal,,,Sr6YbFe(BO3)6,3,3 K,B6.0O18.0Fe1Sr6.0Yb1,,R3̄,
,Monoclinic,,,3.67 K,3.67,10.1016/j.jssc.2021.122437,TRUE,"{'a': '6.089 Å', 'b': '8.071 Å', 'c': '26.211 Å'}",3D,,,MnC13H11NO7,,,H11.0C13.0N1O7.0Mn1,,P 21/c,3.94 cm³/mol K
,Monoclinic,,,-9.46 K,-9.46,10.1016/j.jssc.2021.122437,TRUE,"{'a': '6.085 Å', 'b': '8.110 Å', 'c': '26.40 Å'}",3D,,,CoC13H11NO7,,,H11.0C13.0N1O7.0Co1,,P 21/c,3.16 cm³/mol K
,Orthorhombic,,,,,10.1016/j.physb.2023.414821,TRUE,"{'a': '5.27 Å', 'b': '5.840 Å', 'c': '7.360 Å'}",Pbnm,"{'Mn': '(0, 3.471, 0.147) μB', 'Dy': '(1.922, 4.531, 0.950) μB', 'Ho': '(4.786, 7.141, 4.173) μB'}",,Dy0.8Ho0.2MnO3,38,38 K,O3.0Mn1Dy0.8Ho0.2,,Pbnm,
,Orthorhombic,,,,,10.1016/j.physb.2023.414821,TRUE,"{'a': '5.269 Å', 'b': '5.845 Å', 'c': '7.331 Å'}",Pbnm,"{'Mn': '(0, 2.92, 2.77) μB', 'Dy': '(2.49, 5.57, 0) μB'}",,DyMnO3,38,38 K,O3.0Mn1Dy1,,Pbnm,
,Orthorhombic,,,,,10.1016/j.physb.2023.414821,TRUE,,Pbnm,7.27 μB,,HoMnO3,27,27 K,O3.0Mn1Ho1,,Pbnm,
,Orthorhombic,,,,,10.1016/j.physb.2023.414821,TRUE,,Pbnm,,,YMnO3,28.7,28.7 K,O3.0Mn1Y1,,Pbnm,
,Cubic-face-centred,,,,,10.1016/j.ceramint.2018.08.310,TRUE,{'a': '8.4421'},Spinel,,,ZnFe2O4,550,550 K,O4.0Fe2.0Zn1,,,
,Amorphous,649,649 K,,,10.1016/j.jmmm.2020.166548,TRUE,,,,,Fe73.95Si11.4B9.95C2.4Cr2.3,,,B9.95C2.4Si11.4Cr2.3Fe73.95,,,
,,,,-120 K,-120,10.1016/j.physb.2014.04.063,TRUE,,,7.4 μB,,EuNi2P2,,,P2.0Ni2.0Eu1,,,0.04 emu/mol
,ThCr2Si2-type,,,,,10.1016/j.jssc.2019.02.002,TRUE,"{'a': '4.1866 Å', 'c': '13.7731 Å'}",Tetragonal,3.87 μB/Fe,,KFeAgSe2,26,26 K,K1Fe1Se2.0Ag1,,I4/mmm,
,ThCr2Si2-type,,,,,10.1016/j.jssc.2019.02.002,FALSE,"{'a': '4.3707 Å', 'c': '14.9540 Å'}",Tetragonal,3.83 μB/Fe,,KFeAgTe2,35,35 K,K1Fe1Ag1Te2.0,,I4/mmm,
,YNi4Si-type,,,-4.8 K,-4.8,10.1016/j.jmmm.2014.11.036,TRUE,"{'a': '0.50424 nm', 'b': '0.82018 nm', 'c': '0.40108 nm'}",Orthorhombic,0.48 μB/fu,"0.04 μB/fu (2 K, 140 kOe)",CeNi4Si,,,Si1Ni4.0Ce1,,Cmmm,
,YNi4Si-type,26,26 K,24.7 K,24.7,10.1016/j.jmmm.2014.11.036,TRUE,"{'a': '0.50769 nm', 'b': '0.82353 nm', 'c': '0.39525 nm'}",Orthorhombic,8.12 μB/fu,"7.2 μB/fu (2 K, 140 kOe)",GdNi4Si,,,Si1Ni4.0Gd1,,Cmmm,
3.0 kOe,YNi4Si-type,39,39 K,34.6 K,34.6,10.1016/j.jmmm.2014.11.036,TRUE,"{'a': '0.50626 nm', 'b': '0.82189 nm', 'c': '0.39516 nm'}",Orthorhombic,9.72 μB/fu,"7.0 μB/fu (2 K, 140 kOe)",TbNi4Si,,,Si1Ni4.0Tb1,3.1 μB/fu,Cmmm,
1.0 kOe,YNi4Si-type,20,20 K,12.6 K,12.6,10.1016/j.jmmm.2014.11.036,TRUE,"{'a': '0.50479 nm', 'b': '0.82005 nm', 'c': '0.39499 nm'}",Orthorhombic,10.80 μB/fu,"7.7 μB/fu (2 K, 140 kOe)",DyNi4Si,,,Si1Ni4.0Dy1,0.8 μB/fu,Cmmm,
,,400,400 K,,,10.1016/j.poly.2005.08.028,FALSE,,,,,V(TCNE)x · y(CH2Cl2),,,H2.0C2.0N1Cl2.0V1,,,
"54.2 Oe (1.8 K), 11.6 Oe (300 K)",Cubic Spinel,510,480-540 K,,,10.1016/j.ceramint.2017.12.031,TRUE,{'a': '8.357'},Cubic,,"62.9 emu/g (1.8 K), 33.3 emu/g (300 K)",Mg(Fe0.8Ga0.2)2O4,,,O4.0Mg1Fe1.6Ga0.4,"11.0 emu/g (1.8 K), 2.4 emu/g (300 K)",Fd-3m,
143.5 Oe (1.8 K),Cubic Spinel,292.5,265-320 K,,,10.1016/j.ceramint.2017.12.031,TRUE,{'a': '8.334'},Cubic,,52.1 emu/g (1.8 K),Mg(Fe0.6Ga0.4)2O4,,,O4.0Mg1Fe1.2Ga0.8,12.9 emu/g (1.8 K),Fd-3m,
,Cubic Spinel,631,597-665 K,,,10.1016/j.ceramint.2017.12.031,TRUE,,Cubic,,,MgFe2O4,,,O4.0Mg1Fe2.0,,,
,Perovskite,400,400 K,,,10.1016/S0022-3697(02)00161-0,TRUE,{'a': '7.89 Å'},Cubic,,4 μB,Sr2FeMoO6,,,O6.0Fe1Sr2.0Mo1,,,
,Perovskite,400,400 K,,,10.1016/S0022-3697(02)00161-0,TRUE,,,,,Sr2FeReO6,,,O6.0Fe1Sr2.0Re1,,,
,Perovskite,,,,,10.1016/S0022-3697(02)00161-0,TRUE,{'a': '7.95 Å'},Cubic,,,Sr2FeWO6,26.5,16-37 K,O6.0Fe1Sr2.0W1,,,
,1.5Q/1H,,,-280 K,-280,10.1016/S0304-8853(01)00058-0,TRUE,,Pseudo-tetragonal and pseudo-hexagonal,,,Pb(Mn0.7Nb0.3)0.5S1.5)1.15NbS2,,,S3.5Mn0.35Nb1.15Pb1,,,5.6 emu K (mol Mn)−1
,1.5Q/1H,,,-800 K,-800,10.1016/S0304-8853(01)00058-0,TRUE,,Pseudo-tetragonal and pseudo-hexagonal,,,PbFe0.5S1.5)1.16NbS2,25,25 K,S3.5Fe0.5Nb1Pb1,,,5.9 emu K (mol Fe)−1
,Cubic,84,84 K,51 K,51,10.1016/j.jssc.2015.04.005,TRUE,"{'a': '13.91840 Å', 'b': '13.91840 Å', 'c': '13.91840 Å'}",Cubic,8.0 μB,6 μB/f.u at 5 K,Cs2Cr2U6Se15,,,Cr2.0Se15.0Cs2.0U6.0,,Oh9−Im3̄m,
,C1b,14,14 K,23.26 K,23.26,10.1016/j.jmmm.2022.169907,TRUE,"{'a': '5.749 Å', 'b': '5.749 Å', 'c': '5.749 Å'}",fcc,0.98 μB/f.u.,0.11 μB/f.u.,CoCrAl,,,Al1Cr1Co1,,F 4 ̄ 3 m,
,C1b,213,213 K,237 K,237,10.1016/j.jmmm.2022.169907,TRUE,"{'a': '5.745 Å', 'b': '5.745 Å', 'c': '5.745 Å'}",fcc,1.86 μB/f.u.,0.57 μB/f.u.,Co1.25CrAl,,,Al1Cr1Co1.25,,F 4 ̄ 3 m,
,C1b,320,320 K,326 K,326,10.1016/j.jmmm.2022.169907,TRUE,"{'a': '5.737 Å', 'b': '5.737 Å', 'c': '5.737 Å'}",fcc,2.26 μB/f.u.,1.05 μB/f.u.,Co1.5CrAl,,,Al1Cr1Co1.5,,F 4 ̄ 3 m,
,C1b,332,332 K,339 K,339,10.1016/j.jmmm.2022.169907,TRUE,"{'a': '5.734 Å', 'b': '5.734 Å', 'c': '5.734 Å'}",fcc,2.71 μB/f.u.,1.41 μB/f.u.,Co1.75CrAl,,,Al1Cr1Co1.75,,F 4 ̄ 3 m,
,L21,328,328 K,336 K,336,10.1016/j.jmmm.2022.169907,TRUE,"{'a': '5.734 Å', 'b': '5.734 Å', 'c': '5.734 Å'}",fcc,3.12 μB/f.u.,1.74 μB/f.u.,Co2CrAl,,,Al1Cr1Co2.0,,Fm 3 ̄ m,
,,,,,,10.1016/j.jssc.2005.07.024,TRUE,,,,,RbMnCl3,94.6,94.6 K,Cl3.0Mn1Rb1,,,
,,,,,,10.1016/j.jssc.2005.07.024,TRUE,,,,,CsMnCl3,67,67 K,Cl3.0Mn1Cs1,,,
,,,,,,10.1016/S0304-8853(01)00461-9,TRUE,,,150 μB,,Ferritin,500,500 K,,4 emu/cm^3,,45×10^-5 emu/cm^3
3 A/m,Glassy,612.5,600-625 K,,,10.1016/j.intermet.2005.11.037,TRUE,,,,1.1 T,(Fe0.8Co0.1Ni0.1)0.75B0.2Si0.05)96Nb4,,,B0.2Si0.05Fe0.6Co0.08Ni0.08Nb4.0,,,1.6 × 10^4 at 1 kHz
2.5 A/m,Glassy,612.5,600-625 K,,,10.1016/j.intermet.2005.11.037,TRUE,,,,0.8 T,(Fe0.6Co0.1Ni0.3)0.75B0.2Si0.05)96Nb4,,,B0.2Si0.05Fe0.45Co0.08Ni0.22Nb4.0,,,1.9 × 10^4 at 1 kHz
2.5 A/m,Glassy,612.5,600-625 K,,,10.1016/j.intermet.2005.11.037,TRUE,,,,0.86 T,(Fe0.6Co0.2Ni0.2)0.75B0.2Si0.05)96Nb4,,,B0.2Si0.05Fe0.45Co0.15Ni0.15Nb4.0,,,1.9 × 10^4 at 1 kHz
2 A/m,Glassy,612.5,600-625 K,,,10.1016/j.intermet.2005.11.037,TRUE,,,,0.9 T,(Fe0.6Co0.3Ni0.1)0.75B0.2Si0.05)96Nb4,,,B0.2Si0.05Fe0.45Co0.22Ni0.08Nb4.0,,,2.1 × 10^4 at 1 kHz
2.8 Oe,B2,690,690 K,,,10.1016/j.jallcom.2014.07.065,TRUE,,,,145.1 emu/g,Co2VMn,,,V1Mn1Co2.0,,,
,Triclinic,,,-5.8 K,-5.8,10.1016/j.jssc.2010.08.007,TRUE,"{'a': '11.9667 Å', 'b': '12.7779 Å', 'c': '20.4113 Å'}",,"6.40 μB (per molecule), 4.53 μB (per Co atom)",,Li2Co2(Piv)6(NEt3)2,,,Li2.0N2.0Co2.0,,P -1,
,L21,128,128 K,,,10.1016/j.jallcom.2010.02.191,TRUE,"{'a': '0.5858 nm (300 K), 0.5837 nm (35 K)'}",bcc,"0.38 μB (Co), -0.08 μB (Ti)",,Co2TiGa,,,Ti1Co2.0Ga1,,,
,L21,341,341 K,,,10.1016/j.jallcom.2010.02.191,TRUE,"{'a': '0.5781 nm (300 K), 0.5769 nm (35 K)'}",bcc,"1.04 μB (Co), 0.05 μB (V)",,Co2VGa,,,V1Co2.0Ga1,,,
,L21,495,495 K,,,10.1016/j.jallcom.2010.02.191,TRUE,"{'a': '0.5793 nm (573 K), 0.5741 nm (35 K)'}",bcc,"0.68 μB (Co), 1.72 μB (Cr)",,Co2CrGa,,,Cr1Co2.0Ga1,,,
,L21,685,685 K,,,10.1016/j.jallcom.2010.02.191,TRUE,"{'a': '0.5803 nm (650 K), 0.5746 nm (35 K)'}",bcc,"0.58 μB (Co), 2.55 μB (Mn)",,Co2MnGa,,,Mn1Co2.0Ga1,,,
,L21,1093,1093 K,,,10.1016/j.jallcom.2010.02.191,TRUE,{'a': '0.5725 nm (35 K)'},bcc,"1.28 μB (Co), 2.77 μB (Fe)",,Co2FeGa,,,Fe1Co2.0Ga1,,,
,Orthorhombic,,,,,10.1016/j.jmmm.2013.11.020,TRUE,"{'a': '7.3016 Å', 'b': '7.1423 Å', 'c': '3.8648 Å'}",Cmmm and Pnnm,3.54 μB/atom (Tm) at 1.5 K,,TmFe4Ge2,44,44 K,Fe4.0Ge2.0Tm1,,Cmmm and Pnnm,
,Orthorhombic,,,,,10.1016/j.jmmm.2013.11.020,TRUE,,Pnnm,0.63 μB/Fe atom,,YFe4Ge2,44,44 K,Fe4.0Ge2.0Y1,,Pnnm,
,Orthorhombic,,,,,10.1016/j.jmmm.2013.11.020,TRUE,,Cmmm,,,DyFe4Ge2,55,55 K,Fe4.0Ge2.0Dy1,,Cmmm,
,Orthorhombic,,,,,10.1016/j.jmmm.2013.11.020,TRUE,,Cmmm,,,HoFe4Ge2,52,52 K,Fe4.0Ge2.0Ho1,,Cmmm,
,Orthorhombic,,,,,10.1016/j.jmmm.2013.11.020,TRUE,,Cmmm and Pnnm,,,ErFe4Ge2,45,45 K,Fe4.0Ge2.0Er1,,Cmmm and Pnnm,
,Orthorhombic,,,,,10.1016/j.jmmm.2013.11.020,FALSE,,Pnnm,0.44 μB/Fe atom,,LuFe4Ge2,32,32 K,Fe4.0Ge2.0Lu1,,Pnnm,
,Hexagonal,380,380 K,,,10.1016/j.jmmm.2013.11.020,TRUE,"{'a': '5.169 Å', 'c': '4.22 Å'}",Cmc'm',,,Fe3Ge,,,Fe3.0Ge1,,P63/mmc,
,Monoclinic,,,,,10.1016/j.jallcom.2020.156706,TRUE,"{'a': '10.378 Å', 'b': '5.734 Å', 'c': '4.867 Å'}",Layered,,,Mn5O8,128,128 K,O8.0Mn5.0,,C 2/m,
,K2NiF4-type,250,250 K,246 K,246,10.1016/j.jssc.2012.02.058,TRUE,"{'a': '5.4979 Å', 'b': '5.4979 Å', 'c': '25.798 Å'}",Perovskite,0.33 μB,,Sr2IrO4,,,O4.0Sr2.0Ir1,,I41/acd,
,K2NiF4-type,250,Slightly below 250 K,,,10.1016/j.jssc.2012.02.058,TRUE,,Perovskite,,,Sr2Ir0.9Ti0.1O4,,,O4.0Ti0.1Sr2.0Ir0.9,,,
,K2NiF4-type,250,Near 250 K,,,10.1016/j.jssc.2012.02.058,TRUE,,Perovskite,,,Sr2Ir0.8Ti0.2O4,,,O4.0Ti0.2Sr2.0Ir0.8,,,
,K2NiF4-type,250,Near 250 K,,,10.1016/j.jssc.2012.02.058,TRUE,,Perovskite,,,Sr2Ir0.7Ti0.3O4,,,O4.0Ti0.3Sr2.0Ir0.7,,,
,K2NiF4-type,250,Near 250 K,,,10.1016/j.jssc.2012.02.058,TRUE,,Perovskite,,,Sr2Ir0.6Ti0.4O4,,,O4.0Ti0.4Sr2.0Ir0.6,,,
,K2NiF4-type,250,Near 250 K,,,10.1016/j.jssc.2012.02.058,TRUE,,Perovskite,,,Sr2Ir0.5Ti0.5O4,,,O4.0Ti0.5Sr2.0Ir0.5,,,
,K2NiF4-type,250,Near 250 K,,,10.1016/j.jssc.2012.02.058,TRUE,,Perovskite,,,Sr2Ir0.4Ti0.6O4,,,O4.0Ti0.6Sr2.0Ir0.4,,,
,K2NiF4-type,250,Near 250 K,,,10.1016/j.jssc.2012.02.058,TRUE,,Perovskite,,,Sr2Ir0.3Ti0.7O4,,,O4.0Ti0.7Sr2.0Ir0.3,,,
,K2NiF4-type,250,Near 250 K,,,10.1016/j.jssc.2012.02.058,TRUE,,Perovskite,,,Sr2Ir0.2Ti0.8O4,,,O4.0Ti0.8Sr2.0Ir0.2,,,
,K2NiF4-type,250,Near 250 K,,,10.1016/j.jssc.2012.02.058,TRUE,,Perovskite,,,Sr2Ir0.1Ti0.9O4,,,O4.0Ti0.9Sr2.0Ir0.1,,,
,K2NiF4-type,,,,,10.1016/j.jssc.2012.02.058,TRUE,,Perovskite,,,Sr2Ir0.7Co0.3O4,34,34 K,O4.0Co0.3Sr2.0Ir0.7,,,
,Tetragonal,,,"θp^a = -26 K, θp^[110] = -26 K, θp^c = -87 K",,10.1016/S0304-8853(00)00525-4,TRUE,"{'a': '5.39 Å', 'c': '3.86 Å'}",,2.2 μB/f.u.,1.05 μB/f.u. at 150 kOe,CeB2C2,7.3,7.3 K,B2.0C2.0Ce1,,,
,Tetragonal,,,"θp^a = -70 K, θp^[110] = -70 K, θp^c = -25 K",,10.1016/S0304-8853(00)00525-4,TRUE,"{'a': '5.39 Å', 'c': '3.82 Å'}",,3.6 μB/f.u.,,PrB2C2,,,B2.0C2.0Pr1,,,
,Tetragonal,,,,,10.1016/S0304-8853(00)00525-4,FALSE,,,,,NdB2C2,8.8,8.8 K,B2.0C2.0Nd1,,,
,Tetragonal,15.3,15.3 K,,,10.1016/S0304-8853(00)00525-4,TRUE,,,,,DyB2C2,,,B2.0C2.0Dy1,,,
,Tetragonal,,,,,10.1016/S0304-8853(00)00525-4,TRUE,,,,,HoB2C2,5.8,5.8 K,B2.0C2.0Ho1,,,
,ThCr2Si2-type,,,362 K,362,10.1016/S0925-8388(97)00589-6,TRUE,"{'a': '4.0146 Å', 'c': '10.725 Å'}",Tetragonal,3.26 μB,,YMn1.5Cu0.5Ge2,261,261 K,Mn1.5Cu0.5Ge2.0Y1,,,
2.8 kOe,ThCr2Si2-type,237,237 K,221 K,221,10.1016/S0925-8388(97)00589-6,TRUE,"{'a': '4.209 Å', 'c': '10.763 Å'}",Tetragonal,3.30 μB,,LaMn1.5Cu0.5Ge2,310,310 K,Mn1.5Cu0.5Ge2.0La1,,,
3.4 kOe,ThCr2Si2-type,235,235 K,232 K,232,10.1016/S0925-8388(97)00589-6,TRUE,"{'a': '4.1608 Å', 'c': '10.756 Å'}",Tetragonal,4.50 μB,,CeMn1.5Cu0.5Ge2,325,325 K,Mn1.5Cu0.5Ge2.0Ce1,,,
6.0 kOe,ThCr2Si2-type,238,238 K,211 K,211,10.1016/S0925-8388(97)00589-6,TRUE,"{'a': '4.1389 Å', 'c': '10.747 Å'}",Tetragonal,5.26 μB,,PrMn1.5Cu0.5Ge2,300,300 K,Mn1.5Cu0.5Ge2.0Pr1,,,
0.3 kOe,ThCr2Si2-type,237,237 K,246 K,246,10.1016/S0925-8388(97)00589-6,TRUE,"{'a': '4.1167 Å', 'c': '10.747 Å'}",Tetragonal,4.65 μB,,NdMn1.5Cu0.5Ge2,320,320 K,Mn1.5Cu0.5Ge2.0Nd1,,,
1.4 kOe,ThCr2Si2-type,228,228 K,246 K,246,10.1016/S0925-8388(97)00589-6,TRUE,"{'a': '4.0787 Å', 'c': '10.710 Å'}",Tetragonal,5.53 μB,,SmMn1.5Cu0.5Ge2,,,Mn1.5Cu0.5Ge2.0Sm1,,,
2.3 kOe,ThCr2Si2-type,239,239 K,31 K,31,10.1016/S0925-8388(97)00589-6,TRUE,"{'a': '4.0472 Å', 'c': '10.737 Å'}",Tetragonal,9.49 μB,,GdMn1.5Cu0.5Ge2,,,Mn1.5Cu0.5Ge2.0Gd1,,,
>15 kOe,ThCr2Si2-type,222,222 K,63 K,63,10.1016/S0925-8388(97)00589-6,TRUE,"{'a': '4.0253 Å', 'c': '10.728 Å'}",Tetragonal,10.76 μB,,TbMn1.5Cu0.5Ge2,250,250 K,Mn1.5Cu0.5Ge2.0Tb1,,,
>15 kOe,ThCr2Si2-type,79,79 K,76 K,76,10.1016/S0925-8388(97)00589-6,TRUE,"{'a': '4.0069 Å', 'c': '10.740 Å'}",Tetragonal,11.69 μB,,DyMn1.5Cu0.5Ge2,290,290 K,Mn1.5Cu0.5Ge2.0Dy1,,,
,ThCr2Si2-type,,,68 K,68,10.1016/S0925-8388(97)00589-6,TRUE,"{'a': '3.9881 Å', 'c': '10.722 Å'}",Tetragonal,11.75 μB,,HoMn1.5Cu0.5Ge2,342,342 K,Mn1.5Cu0.5Ge2.0Ho1,,,
,ThCr2Si2-type,134,134 K,175 K,175,10.1016/S0925-8388(97)00589-6,TRUE,"{'a': '4.165 Å', 'c': '10.896 Å'}",Tetragonal,3.88 μB,1.83 μB/f.u.,LaMn1.5Fe0.5Ge2,385,385 K,Mn1.5Fe0.5Ge2.0La1,,,
0.8 kOe,ThCr2Si2-type,176,176 K,231 K,231,10.1016/S0925-8388(97)00589-6,TRUE,"{'a': '4.110 Å', 'c': '10.846 Å'}",Tetragonal,4.57 μB,2.34 μB/f.u.,CeMn1.5Fe0.5Ge2,353,353 K,Mn1.5Fe0.5Ge2.0Ce1,,,
4.4 kOe,ThCr2Si2-type,189,189 K,216 K,216,10.1016/S0925-8388(97)00589-6,TRUE,"{'a': '4.1016 Å', 'c': '10.875 Å'}",Tetragonal,5.15 μB,3.09 μB/f.u.,PrMn1.5Fe0.5Ge2,362,362 K,Mn1.5Fe0.5Ge2.0Pr1,,,
,ThCr2Si2-type,46,46 K,250 K,250,10.1016/S0925-8388(97)00589-6,TRUE,"{'a': '4.0751 Å', 'c': '10.855 Å'}",Tetragonal,5.11 μB,4.46 μB/f.u.,NdMn1.5Fe0.5Ge2,282.5,"340 K, 225 K",Mn1.5Fe0.5Ge2.0Nd1,,,
0.7 kOe,ThCr2Si2-type,25,25 K,312 K,312,10.1016/S0925-8388(97)00589-6,TRUE,"{'a': '4.0289 Å', 'c': '10.849 Å'}",Tetragonal,5.05 μB,1.10 μB/f.u.,SmMn1.5Fe0.5Ge2,333,333 K,Mn1.5Fe0.5Ge2.0Sm1,,,
0.2 kOe,ThCr2Si2-type,48,48 K,104 K,104,10.1016/S0925-8388(97)00589-6,TRUE,"{'a': '3.9969 Å', 'c': '10.835 Å'}",Tetragonal,9.22 μB,4.04 μB/f.u.,GdMn1.5Fe0.5Ge2,378,378 K,Mn1.5Fe0.5Ge2.0Gd1,,,
3.2 kOe,ThCr2Si2-type,47,47 K,111 K,111,10.1016/S0925-8388(97)00589-6,TRUE,"{'a': '3.9774 Å', 'c': '10.835 Å'}",Tetragonal,10.61 μB,5.03 μB/f.u.,TbMn1.5Fe0.5Ge2,415,415 K,Mn1.5Fe0.5Ge2.0Tb1,,,
3000 Oe,Tetragonal,48,48 K,,,10.1016/j.jmmm.2018.12.072,TRUE,"{'a': '5.763 Å', 'b': '5.763 Å', 'c': '9.456 Å'}",,,,Mn3O4,,,O4.0Mn3.0,0.1092 emu/g,,
,Orthorhombic,20,20 K,82 K,82,10.1016/j.jmmm.2018.11.004,TRUE,"{'a': '7.6764', 'b': '14.8023', 'c': '7.7691'}",O-II,7.96 μB/Gd,,Gd4.875Sc0.125Ge4,116,116 K,Sc0.12Ge4.0Gd4.88,,,
,Orthorhombic,41,41 K,70 K,70,10.1016/j.jmmm.2018.11.004,TRUE,"{'a': '7.6569', 'b': '14.7759', 'c': '7.7577'}",O-II,7.87 μB/Gd,,Gd4.75Sc0.25Ge4,102,102 K,Sc0.25Ge4.0Gd4.75,,Pnma (no. 62),
,Orthorhombic,53,53 K,74 K,74,10.1016/j.jmmm.2018.11.004,TRUE,"{'a': '7.6240', 'b': '14.7263', 'c': '7.7354'}",O-II,7.89 μB/Gd,,Gd4.5Sc0.5Ge4,83,83 K,Sc0.5Ge4.0Gd4.5,,,
,Triclinic,,,-28.9 K,-28.9,10.1016/j.jcrysgro.2017.06.025,TRUE,"{'a': '7.3235 Å', 'b': '7.5364 Å', 'c': '10.4168 Å'}",Kagomé,4.935 μB,,Cs2NaMn3F12,2.5,2.5 K,F12.0Na1Mn3.0Cs2.0,,,
,,,,,,10.1016/j.jcrysgro.2017.06.025,FALSE,,Kagomé,,,Cs2LiMn3F12,2.1,2.1 K,Li1F12.0Mn3.0Cs2.0,,,
8.52-49.2 mT,Orthorhombic,74,70-78 K,,,10.1016/j.jmmm.2017.01.080,TRUE,"{'a': '5.341-5.384 Å', 'b': '7.489-7.570 Å', 'c': '5.360-5.491 Å'}",Orthorhombic,,4.7-5.1 x 10^5 A/m,Gd0.6Ca0.4MnO3,,,O3.0Ca0.4Mn1Gd0.6,,,
56.2-78.2 mT,Orthorhombic,78,74-82 K,,,10.1016/j.jmmm.2017.01.080,TRUE,"{'a': '5.405-5.413 Å', 'b': '7.507-7.573 Å', 'c': '5.451-5.554 Å'}",Orthorhombic,,1.2-3.0 x 10^5 A/m,Sm0.6Ca0.4MnO3,,,O3.0Ca0.4Mn1Sm0.6,,,
,,980,980 K,,,10.1016/j.cpc.2016.07.013,TRUE,,,,,Fe,,,Fe1,,,
,,425,425 K,,,10.1016/j.cpc.2016.07.013,TRUE,,,,,Fe3C,,,C1Fe3.0,,,
,,185,185 K,,,10.1016/j.cpc.2016.07.013,TRUE,,,,,Ni2MnGa,,,Mn1Ni2.0Ga1,,,
,,450,450 K,,,10.1016/j.cpc.2016.07.013,TRUE,,,,,Ni,,,Ni1,,,
,KCuZrS3 structure type,,,-350 K,-350,10.1016/j.jssc.2009.07.012,TRUE,"{'a': '4.142 Å', 'b': '15.025 Å', 'c': '10.615 Å'}",Orthorhombic,3.81 μB,,RbAuUSe3,,,Se3.0Rb1Au1U1,,Cmcm,
,Orthorhombic,265,265 K,,,10.1016/j.jssc.2013.01.034,TRUE,"{'a': '5.39777', 'b': '7.65619', 'c': '7.77751'}",Imma,,,Sr0.5Pr0.5MnO3,130,130 K,O3.0Mn1Sr0.5Pr0.5,,Imma,
,Tetragonal,,,"19.9 K (a-axis), -133.2 K (c-axis)",76.55,10.1016/j.jallcom.2018.12.077,TRUE,"{'a': '4.225 Å', 'c': '10.612 Å'}",BaNiSn3-type,,,PrCuAl3,,,Al3.0Cu1Pr1,,I 4 mm,
,Tetragonal,,,"9.7 K (a-axis), -44.2 K (c-axis)",26.95,10.1016/j.jallcom.2018.12.077,TRUE,"{'a': '4.211 Å', 'c': '10.620 Å'}",BaNiSn3-type,"1.62 μB/Nd (k1), 0.96 μB/Nd (k2)",2.59 μB/Nd,NdCuAl3,2.45,2.45 K,Al3.0Cu1Nd1,,I 4 mm,
,Tetragonal,35,35 K,,,10.1016/j.jallcom.2018.12.077,FALSE,"{'a': '4.187 Å', 'c': '10.631 Å'}",,,,SmCuAl3,7,7 K,Al3.0Cu1Sm1,,I 4/mmm,
,Tetragonal,,,,,10.1016/j.jallcom.2018.12.077,FALSE,"{'a': '4.159 Å', 'c': '10.640 Å'}",,,,GdCuAl3,10,10 K,Al3.0Cu1Gd1,,I 4 mm,
,T'-type,,,,,10.1016/S0921-4534(00)00032-0,TRUE,,,"0.506 μB (Cu), 0.0016 μB (Nd at 100 K)",,Nd2CuO4,260,260 K,O4.0Cu1Nd2.0,,I4/mmm,
,,,,,,10.1016/S0921-4534(00)00032-0,FALSE,,,,,Sm2CuO4,5.95,5.95 K,O4.0Cu1Sm2.0,,,
,,,,,,10.1016/S0921-4534(00)00032-0,FALSE,,,,,Sm1.85Ce0.15CuO4,4.9,4.9 K,O4.0Cu1Ce0.15Sm1.85,,,
279 Oe,CsCl-type,1260.15,987 °C,,,10.1016/j.jallcom.2023.168783,TRUE,{'a': '2.8613 Å'},Cubic,,226 emu/g,CoFe2,,,Fe2.0Co1,46 emu/g,Pm-3m,
,Rhombohedral,308,308 K,,,10.1016/j.jmmm.2017.09.076,TRUE,"{'a': '5.4986 Å', 'b': '5.4986 Å', 'c': '13.3382 Å'}",Perovskite,,,(La0.45Nd0.25)Sr0.3MnO3,,,O3.0Mn1Sr0.3La0.45Nd0.25,,R-3C (167),
,,294,294 K,,,10.1016/j.jmmm.2017.09.076,TRUE,,,,,Gd,,,Gd1,,,
,Cubic,,,-84 K,-84,10.1016/S0925-8388(99)00609-X,TRUE,{'a': '407.0 pm'},AuCu3-type,3.02 μB,,UPd4.5In0.5,18,18 K,Pd4.5In0.5U1,,Pm3m,"Curie-Weiss behavior at high temperatures, antiferromagnetic-like transition at 18 K"
,MgCu2,220,220 K,,,10.1016/S0925-8388(03)00657-1,TRUE,{'a': '0.7995 nm'},cubic,1.5 μB/f.u. at 1.7 K and 5T,,Gd(Mn0.95In0.05)2,,,Mn1.9In0.1Gd1,,Fd-3m,
,MgNi2,,,θ = -12 K,,10.1016/S0925-8388(03)00657-1,TRUE,"{'a': '0.5786 nm', 'c': '1.8817 nm'}",hexagonal,μeff = 9.51 μB,,GdMnIn,,,Mn1In1Gd1,,P63/mmc,
,CaIn2,150,150 K,,,10.1016/S0925-8388(03)00657-1,TRUE,"{'a': '0.4862 nm', 'c': '0.7191 nm'}",hexagonal,,,Gd(Mn0.25In0.75)2,,,Mn0.5In1.5Gd1,,P63/mmc,
,MgCu2,,,,,10.1016/S0925-8388(03)00657-1,TRUE,{'a': '0.7733 nm'},cubic,,,GdMn2,105,105 K,Mn2.0Gd1,,Fd-3m,
,Trigonal,,,-1.25 K,-1.25,10.1016/j.jssc.2016.04.009,TRUE,"{'a': '4.3163 Å', 'c': '38.547 Å'}",,9.59 μB/Er3+,,Er1.33Pt3Ga8,5.7,5.7 K,Ga8.0Er1.33Pt3.0,,R-3m,
,,,,,,10.1016/j.jssc.2016.04.009,TRUE,,,,,ErPdGa,5,5 K,Ga1Pd1Er1,,,
,,,,,,10.1016/j.jssc.2016.04.009,TRUE,,,,,ErPtGa,3.2,3.2 K,Ga1Er1Pt1,,,
,,,,,,10.1016/j.jssc.2016.04.009,FALSE,,,,,Gd1.33Pt3Al8,20,20 K,Al8.0Gd1.33Pt3.0,,,
,Tetragonal hausmannite-type spinel,43,43 K,,,10.1016/j.jallcom.2020.157256,TRUE,,Spinel,,,Mn3O4,,,O4.0Mn3.0,,I41/amd,
,Tetragonal hausmannite-type spinel,53,53 K,,,10.1016/j.jallcom.2020.157256,TRUE,,Spinel,,,Co0.1Mn2.9O4,,,O4.0Mn2.9Co0.1,,I41/amd,
,Tetragonal hausmannite-type spinel,53,53 K,-1037 K,-1037,10.1016/j.jallcom.2020.157256,TRUE,,Spinel,,,Co0.3Mn2.7O4,,,O4.0Mn2.7Co0.3,,I41/amd,
,Tetragonal hausmannite-type spinel,62,62 K,-562 K,-562,10.1016/j.jallcom.2020.157256,TRUE,,Spinel,,,Co0.5Mn2.5O4,,,O4.0Mn2.5Co0.5,,I41/amd,
,,,,,,10.1016/j.jallcom.2020.157256,TRUE,,,,,Co3O4,40,40 K,O4.0Co3.0,,,
,,180,180 K,,,10.1016/j.jallcom.2020.157256,TRUE,,,,,MnCo2O4,,,O4.0Mn1Co2.0,,,
,Rhombohedral,491,491 K,,,10.1016/j.solidstatesciences.2014.11.011,TRUE,"{'a': '507.9 pm', 'c': '2000.9 pm'}",Kagomé networks,1.78 μB (theoretical),0.12 μB/Fe atom (experimental),ScFe6Ge4,,,Sc1Fe6.0Ge4.0,,R-3m,
,Orthorhombic,,,3.1K,3.1,10.1016/j.jallcom.2007.12.022,TRUE,"{'a': '952.98 pm', 'b': '969.43 pm', 'c': '1008.99 pm'}",Immm,4.17 μB (average at 4K),,Er6Ni2Sn,17,17K,Ni2.0Sn1Er6.0,,Immm,
,Monoclinic,,,,,10.1016/j.jallcom.2007.12.022,TRUE,"{'a': '962.9 pm', 'b': '860.2 pm', 'c': '847.9 pm'}",P 2/M,,,Er3Ni,35,35K,Ni1Er3.0,,P 2/M,
52 kOe,Mo2NiB2-type,86,86 K,78 K,78,10.1016/j.jssc.2019.06.041,TRUE,"{'a': '0.41023 nm', 'b': '0.54177 nm', 'c': '0.84295 nm'}",Orthorhombic,13.75 μB,8.84 μB,Tb2Co2Ga,,,Co2.0Ga1Tb2.0,8.3 μB,Immm,
48 kOe,Mo2NiB2-type,98,98 K,98 K,98,10.1016/j.jssc.2019.06.041,TRUE,"{'a': '0.40772 nm', 'b': '0.54683 nm', 'c': '0.84755 nm'}",Orthorhombic,13.81 μB,12.2 μB,Tb2Co2Al,,,Al1Co2.0Tb2.0,9.7 μB,Immm,
45 kOe,Mo2NiB2-type,92,92 K,46 K,46,10.1016/j.jssc.2019.06.041,TRUE,"{'a': '0.40928 nm', 'b': '0.54419 nm', 'c': '0.84484 nm'}",Orthorhombic,14.0 μB,9.0 μB,Tb2Co2Al0.5Ga0.5,,,Al0.5Co2.0Ga0.5Tb2.0,6.93 μB,Immm,
47 kOe,Mo2NiB2-type,84,84 K,93 K,93,10.1016/j.jssc.2019.06.041,TRUE,"{'a': '0.40885 nm', 'b': '0.54686 nm', 'c': '0.84562 nm'}",Orthorhombic,13.9 μB,11.8 μB,Tb2Co1.8Ni0.2Al,,,Al1Co1.8Ni0.2Tb2.0,10.3 μB,Immm,
42 kOe,Mo2NiB2-type,80,80 K,79 K,79,10.1016/j.jssc.2019.06.041,TRUE,"{'a': '0.41082 nm', 'b': '0.54614 nm', 'c': '0.84727 nm'}",Orthorhombic,13.77 μB,10.6 μB,Tb2Co1.8Cu0.2Al,,,Al1Co1.8Cu0.2Tb2.0,9.0 μB,Immm,
,Orthorhombic,,,,,10.1016/j.jmmm.2004.11.281,TRUE,,,,,La0.88MnO2.82,140,140 K,O2.82Mn1La0.88,,,
,Cubic,,,,,10.1016/S1359-6454(01)00049-0,TRUE,{'a': '8.91 Å'},Body-centered cubic,,,Mn99.99Ni0.01,90,90±1 K,Mn99.99Ni0.01,,,
,Cubic,,,,,10.1016/S1359-6454(01)00049-0,TRUE,{'a': '8.91 Å'},Body-centered cubic,,,Mn99.98Ni0.02,95,95±1 K,Mn99.98Ni0.02,,,
,Cubic,,,,,10.1016/S1359-6454(01)00049-0,TRUE,{'a': '8.91 Å'},Body-centered cubic,,,Mn99.95Ni0.05,100,100±1 K,Mn99.95Ni0.05,,,
,Rhombohedral,,,-0.7 K,-0.7,10.1016/j.jssc.2006.07.041,TRUE,"{'a': '9.248 Å', 'c': '8.720 Å'}",Distorted fluorite-type,0.65 μB,4.56×10^−4 emu/g,Sc6ReO12,1.89,1.89 K,O12.0Sc6.0Re1,,R-3,
250 G at 4.5 K,Rhombohedral,7.5,7.5 K,-3.2 K,-3.2,10.1016/j.jssc.2006.07.041,TRUE,"{'a': '9.492 Å', 'c': '8.933 Å'}",Distorted fluorite-type,0.84 μB,-1.24×10^−4 emu/g,In6ReO12,,,O12.0In6.0Re1,,R-3,
,Rhombohedral,,,,,10.1016/j.jssc.2006.07.041,FALSE,,Distorted fluorite-type,,,Yb6ReO12,2.15,2.15 K,O12.0Yb6.0Re1,,R-3,
,,12,12 K,,,10.1016/j.jssc.2006.07.041,FALSE,,,0.80 μB,,Sr11Re4O24,,,O24.0Sr11.0Re4.0,,,
,Perovskite,270,270K,,,10.1016/j.jmmm.2005.11.009,TRUE,,Cubic,,,SrCoO3,,,O3.0Co1Sr1,,,
,Brownmillerite,,,,,10.1016/j.jmmm.2005.11.009,TRUE,,,,,Sr2Co2O5,570,570K,O5.0Co2.0Sr2.0,,,
5086 Oe,Hexagonal,740,740 K,,,10.1016/j.jmmm.2023.170534,TRUE,"{'a': '5.885 Å', 'c': '23.190 Å'}",Hexagonal,,194 emu/cm³,BaFe12O19,,,O19.0Fe12.0Ba1,156 emu/cm³,,
,Tetragonal,,,0.3 K,0.3,10.1016/j.jssc.2009.08.023,TRUE,"{'a': '400.34 pm', 'c': '1928.17 pm'}",I4/mmm,8.19 μB per formula unit,,Eu3F4S2,,,F4.0S2.0Eu3.0,,I4/mmm,
,Orthorhombic,,,,,10.1016/j.solidstatesciences.2004.01.002,TRUE,"{'a': '555.23 pm', 'b': '797.16 pm', 'c': '557.41 pm'}",GdFeO3-type,1.5 μB,,LaMnO2.80,140,140 K,O2.8Mn1La1,,Pnma,
,Orthorhombic,,,,,10.1016/j.solidstatesciences.2004.01.002,TRUE,"{'a': '568.6 pm', 'b': '772.5 pm', 'c': '553.9 pm'}",GdFeO3-type,3.42 μB,,LaMnO3.00,140,140 K,O3.0Mn1La1,,Pnma,
,Cubic,,,,,10.1016/j.solidstatesciences.2004.01.002,TRUE,{'a': '444.6 pm'},Fm-3m,,,MnO,122,122 K,O1Mn1,,Fm-3m,
,Tetragonal,45,45 K,41 K,41,10.1016/j.jssc.2010.06.008,TRUE,"{'a': '12.108 Å', 'c': '9.810 Å'}",BaNiSn3-type,0.37 μB,,URuSi2.89,,,Si2.89Ru1U1,4.36 emu/g,P4/nmm (no. 129),
,Orthorhombic,29,29 K,-27 K,-27,10.1016/j.jssc.2010.06.008,TRUE,"{'a': '4.063 Å', 'b': '24.972 Å', 'c': '4.072 Å'}",La3Co2Sn7-type,0.42 μB,,U3Ru1.83Si6.67,,,Si6.67Ru1.83U3.0,1.25 emu/g,Cmmm (no. 65),
,GdFeO3-type,,,,,10.1016/j.jssc.2011.02.006,TRUE,"{'a': '5.5185', 'b': '7.8153', 'c': '5.5501'}",Orthorhombic,1.66μB,,Bi0.5La0.5Fe0.5Mn0.5O3,243,243K,O3.0Mn0.5Fe0.5La0.5Bi0.5,,Pnma,
,Monoclinic,,,,,10.1016/j.jssc.2011.02.006,TRUE,"{'a': '7.8201', 'b': '5.56126', 'c': '5.52923'}",Monoclinic,1.88μB,,Bi0.3La0.7Fe0.5Mn0.5O3,241,241K,O3.0Mn0.5Fe0.5La0.7Bi0.3,,I2/a,
,GdFeO3-type,,,,,10.1016/j.jssc.2011.02.006,TRUE,"{'a': '5.54366', 'b': '7.82919', 'c': '5.56372'}",Orthorhombic,1.81μB,,Bi0.1La0.9Fe0.5Mn0.5O3,245,245K,O3.0Mn0.5Fe0.5La0.9Bi0.1,,Pnma,
,GdFeO3-type,,,,,10.1016/j.jssc.2011.02.006,TRUE,"{'a': '5.63523', 'b': '7.73337', 'c': '5.43789'}",Orthorhombic,2.14μB,,Bi0.5Nd0.5Fe0.5Mn0.5O3,252,252K,O3.0Mn0.5Fe0.5Nd0.5Bi0.5,,Pnma,
,GdFeO3-type,,,,,10.1016/j.jssc.2011.02.006,TRUE,"{'a': '5.60647', 'b': '7.77011', 'c': '5.44564'}",Orthorhombic,2.15μB,,Bi0.3Nd0.7Fe0.5Mn0.5O3,254,254K,O3.0Mn0.5Fe0.5Nd0.7Bi0.3,,Pnma,
,GdFeO3-type,,,,,10.1016/j.jssc.2011.02.006,TRUE,"{'a': '5.57584', 'b': '7.72696', 'c': '5.44263'}",Orthorhombic,,,Bi0.1Nd0.9Fe0.5Mn0.5O3,240,240K,O3.0Mn0.5Fe0.5Nd0.9Bi0.1,,Pnma,
,Spinel,790,790 K,,,10.1016/j.progsolidstchem.2009.02.001,TRUE,,Cubic,,95 A m^2 kg^-1,CoFe2O4,,,O4.0Fe2.0Co1,,,
,Spinel,397,397 K,,,10.1016/j.progsolidstchem.2009.02.001,TRUE,,Cubic,,53 A m^2 kg^-1,Co0.45Zn0.55Fe2O4,,,O4.0Fe2.0Co0.45Zn0.55,,,
,Spinel,365,365 K,,,10.1016/j.progsolidstchem.2009.02.001,TRUE,,Cubic,,49 A m^2 kg^-1,Co0.4Zn0.6Fe2O4,,,O4.0Fe2.0Co0.4Zn0.6,,,
,Spinel,315,315 K,,,10.1016/j.progsolidstchem.2009.02.001,TRUE,,Cubic,,45 A m^2 kg^-1,Co0.35Zn0.65Fe2O4,,,O4.0Fe2.0Co0.35Zn0.65,,,
,Perovskite,350,350 K,,,10.1016/j.progsolidstchem.2009.02.001,TRUE,,Orthorhombic,,66 A m^2 kg^-1,La0.75Sr0.25MnO3,,,O3.0Mn1Sr0.25La0.75,,Pbnm,
12600 Oe,Tetragonal MoB-type,87,87 K,87 K,87,10.1016/j.jallcom.2023.172690,TRUE,"{'a': '3.92557 Å', 'c': '21.0855 Å'}",Tetragonal,9.70 μB,7.35 μB (at 70 kOe),TbCo0.6Ni0.4,,,Co0.6Ni0.4Tb1,,I41/amd,
3020 Oe,Tetragonal MoB-type,49,49 K,32 K,32,10.1016/j.jallcom.2023.172690,TRUE,"{'a': '3.90419 Å', 'c': '20.8280 Å'}",Tetragonal,10.62 μB,8.25 μB (at 70 kOe),DyCo0.6Ni0.4,,,Co0.6Ni0.4Dy1,,I41/amd,
710 Oe,Tetragonal MoB-type,27,27 K,23 K,23,10.1016/j.jallcom.2023.172690,TRUE,"{'a': '3.90419 Å', 'c': '20.8280 Å'}",Tetragonal,11.00 μB,7.26 μB (at 55 kOe),HoCo0.6Ni0.4,,,Co0.6Ni0.4Ho1,,I41/amd,
700 Oe,Tetragonal MoB-type,25,25 K,21 K,21,10.1016/j.jallcom.2023.172690,TRUE,"{'a': '3.89929 Å', 'c': '20.8671 Å'}",Tetragonal,10.78 μB,7.16 μB (at 55 kOe),HoCo0.5Ni0.5,,,Co0.5Ni0.5Ho1,,I41/amd,
,Tetragonal MoB-type,151,151 K,159 K,159,10.1016/j.jallcom.2023.172690,FALSE,,Tetragonal,8.33 μB,7.28 μB,GdCo0.6Ni0.4,,,Co0.6Ni0.4Gd1,,I41/amd,
16 Oe,Mo2FeB2 type,20.7,20.7 K,49 K,49,10.1016/S1293-2558(01)01172-4,TRUE,"{'a': '743.8 pm', 'c': '375.3 pm'}",Tetragonal,5.86 μB/Gd atom,134.5 Oe cm^3/g,Gd2Ni2Mg,49,49.0 K,Mg1Ni2.0Gd2.0,0.39 Oe cm^3/g,P4/mbm,
,,,,,,10.1016/S1293-2558(01)01172-4,TRUE,,,,,Gd2Pd2In,21,21 K,Pd2.0In1Gd2.0,,,
,,83,83 K,,,10.1016/S1293-2558(01)01172-4,FALSE,,,,,Gd2Au2In,,,In1Gd2.0Au2.0,,,
,,,,,,10.1016/S1293-2558(01)01172-4,FALSE,,,,,Gd2Ni2Cd,65,65 K,Ni2.0Cd1Gd2.0,,,
,NaZn13-type,201,201 K,,,10.1016/j.jallcom.2015.05.173,TRUE,,Cubic,,,LaFe11.5Si1.5,,,Si1.5Fe11.5La1,,Fm3-c,
,NaZn13-type,189,189 K,,,10.1016/j.jallcom.2015.05.173,TRUE,,Cubic,,,LaFe11.5Si1.5,,,Si1.5Fe11.5La1,,Fm3-c,
,Cubic,,,96 K,96,10.1016/j.physb.2022.414249,TRUE,{'a': '10.640(2)'},Spinel,4.17μB,,Cu1.05Cr1.05Zr0.95Se4,,,Cr1.05Cu1.05Se4.0Zr0.95,,Fd3̅m,
,Cubic,,,113.4 K,113.4,10.1016/j.physb.2022.414249,TRUE,{'a': '10.607(4)'},Spinel,4.17μB,,Cu1.20Cr1.20Zr0.80Se4,,,Cr1.2Cu1.2Se4.0Zr0.8,,Fd3̅m,
,Cubic,125,125 K,,,10.1016/j.physb.2022.414249,TRUE,{'a': '10.575(2)'},Spinel,,,Cu1.25Cr1.25Zr0.75Se4,,,Cr1.25Cu1.25Se4.0Zr0.75,,Fd3̅m,
,Tetragonal,,,,,10.1016/j.jssc.2014.04.002,TRUE,"{'a': '3.91803Å', 'b': '3.91803Å', 'c': '19.3345Å'}",Perovskite-based,"4.06μB (octahedral), 3.86μB (square-pyramidal)",,Pb5Fe3TiO11Cl,450,450K,O11.0Cl1Ti1Fe3.0Pb5.0,,P4/mmm,
,,,,,,10.1016/j.jssc.2014.04.002,FALSE,,Perovskite-based,,,Pb4Fe3O8Cl,600,600K,O8.0Cl1Fe3.0Pb4.0,,,
,,,,,,10.1016/j.jssc.2014.04.002,FALSE,,Perovskite-based,,,Pb4BiFe4O11Cl,600,600K,O11.0Cl1Fe4.0Pb4.0Bi1,,,
,Rutile,574.35,574.35 K,,,10.1016/j.jpcs.2014.01.018,FALSE,"{'a': '4.7373 Å', 'c': '3.1864 Å'}",Tetragonal,2.00405 μB,,Sn0.88Cr0.12O2,,,O2.0Cr0.12Sn0.88,,P42/mnm,
,Rutile,651.62,651.62 K,,,10.1016/j.jpcs.2014.01.018,FALSE,"{'a': '4.7373 Å', 'c': '3.1864 Å'}",Tetragonal,1.99380 μB,,Sn0.85Cr0.15O2,,,O2.0Cr0.15Sn0.85,,P42/mnm,
,Rutile,429.93,429.93 K,,,10.1016/j.jpcs.2014.01.018,FALSE,"{'a': '4.7373 Å', 'c': '3.1864 Å'}",Tetragonal,2.95547 μB,,Sn0.89Mn0.02Cr0.09O2,,,O2.0Cr0.09Mn0.02Sn0.89,,P42/mnm,
,Rutile,561.06,561.06 K,,,10.1016/j.jpcs.2014.01.018,FALSE,"{'a': '4.7373 Å', 'c': '3.1864 Å'}",Tetragonal,3.00526 μB,,Sn0.85Mn0.02Cr0.13O2,,,O2.0Cr0.13Mn0.02Sn0.85,,P42/mnm,
,monoclinic,,,-76.6 K,-76.6,10.1016/j.jssc.2022.123360,TRUE,"{'a': '10.767 Å', 'b': '5.414 Å', 'c': '5.005 Å'}",centrosymmetric,3.37 μB,0.087 μB at 9 T,NiC2O4·2NH3,,,H3.0C2.0N1O4.0Ni1,,C2/m,
,Hexagonal,465,465 K,,,10.1016/j.jmmm.2009.06.082,TRUE,,Th2Ni17-type,,,Y2Fe14Si2,,,Si2.0Fe14.0Y2.0,,P63/mmc,
,Tetragonal,,,,,10.1016/j.jssc.2007.08.005,TRUE,"{'a': '3.982', 'c': '6.724'}",PbFCl type,1.81 μB,,SmOCl,8,8 K,O1Cl1Sm1,,P4/nmm,1.37×10^-3 cm^3/mol
,R-3m,,,51 K,51,10.1016/j.jssc.2010.05.019,TRUE,"{'a': '2.8786 Å', 'c': '14.1984 Å'}",Hexagonal,2.02 μB,,LiNiO2,,,Li1O2.0Ni1,,R-3m,0.02 x 10^-3 emu/mol
,R-3m,,,41 K,41,10.1016/j.jssc.2010.05.019,TRUE,"{'a': '2.8747 Å', 'c': '14.1852 Å'}",Hexagonal,2.03 μB,,LiNi0.95Co0.05O2,,,Li1O2.0Co0.05Ni0.95,,R-3m,0.07 x 10^-3 emu/mol
,R-3m,,,28 K,28,10.1016/j.jssc.2010.05.019,TRUE,"{'a': '2.8717 Å', 'c': '14.1811 Å'}",Hexagonal,2.06 μB,,LiNi0.9Co0.1O2,,,Li1O2.0Co0.1Ni0.9,,R-3m,0.02 x 10^-3 emu/mol
,R-3m,,,14 K,14,10.1016/j.jssc.2010.05.019,TRUE,,Hexagonal,1.84 μB,,LiNi0.75Co0.25O2,,,Li1O2.0Co0.25Ni0.75,,R-3m,0.01 x 10^-3 emu/mol
,fcc,318.15,45°C,,,10.1016/j.jallcom.2013.04.130,TRUE,{'a': '3.5-3.6 Å'},fcc,,2.5 emu/g,Ni0.725Cu0.275,,,Ni0.72Cu0.28,,,
,"Hexagonal ZrNiAl-type, Orthorhombic TiNiSi-type",,,,,10.1016/S0022-4596(02)00179-2,TRUE,,,,,TbPdAl,32.5,"43K, 22K",Al1Pd1Tb1,,,
,Orthorhombic,,,,,10.1016/j.jssc.2019.03.050,TRUE,"{'a': '28.7562', 'b': '5.5280', 'c': '5.4583'}",RP3 type,"{'Fe1': '3.99 μB', 'Fe2': '3.58 μB'}",,LaSr3Fe3O9,350,>350 K,O9.0Fe3.0Sr3.0La1,,Cmcm,
,Orthorhombic,,,,,10.1016/j.jssc.2019.03.050,FALSE,,RP3 type,,,NdSr3Fe3O9,600,600 K,O9.0Fe3.0Sr3.0Nd1,,,
,Monoclinic,,,-4.2 K,-4.2,10.1016/j.jssc.2012.03.025,TRUE,"{'a': '7.9529', 'b': '4.8748', 'c': '6.8917'}",,3.86 μB,,KCrV2O7,,,O7.0K1V2.0Cr1,,P2/c,
,Monoclinic,,,-1.4 K,-1.4,10.1016/j.jssc.2012.03.025,TRUE,"{'a': '8.6830', 'b': '4.9141', 'c': '6.9119'}",,3.87 μB,,CsCrV2O7,,,O7.0V2.0Cr1Cs1,,P2/c,
,Orthorhombic,,,,,10.1016/j.jmmm.2009.04.032,TRUE,"{'a': '4.234', 'b': '10.424', 'c': '3.783'}",CrB-type,8.57 μB/Dy atom,,DySi,38,38K,Si1Dy1,,Cmcm,
,Orthorhombic,,,,,10.1016/j.jmmm.2009.04.032,TRUE,"{'a': '7.825', 'b': '3.788', 'c': '5.638'}",FeB-type,7.5 μB/Dy atom,,DySi,38,38K,Si1Dy1,,Pnma,
,Orthorhombic,,,,,10.1016/j.jmmm.2009.04.032,TRUE,"{'a': '7.8712', 'b': '3.8205', 'c': '5.6744'}",FeB-type,8.2 μB/Dy atom,,DySi,38,38K,Si1Dy1,,Pnma,
,Orthorhombic,,,,,10.1016/j.jmmm.2009.04.032,FALSE,,CrB-type,8.8 μB/Dy atom,,DySi0.8Ge0.2,43,43K,Si0.8Ge0.2Dy1,,Cmcm,
,L12,953.15,680°C,,,10.1016/j.intermet.2004.03.008,TRUE,{'a': '0.3554 nm'},fcc,,,Ni3Fe,,,Fe1Ni3.0,,,
,,,,,,10.1016/j.msea.2004.02.057,FALSE,,,,,Fe66Ni14Cr20,26,26 K,Cr20.0Fe66.0Ni14.0,,,
,Mo2FeB2-type,3.8,3.8 K,11 K,11,10.1016/S0925-8388(98)00723-3,TRUE,"{'a': '0.7813 nm', 'c': '0.3916 nm'}",Tetragonal,2.34 μB,,Ce2Pd2In,4.3,4.3 K,Pd2.0In1Ce2.0,,P4/mbm,
,Mo2FeB2-type,,,-17 K,-17,10.1016/S0925-8388(98)00723-3,TRUE,"{'a': '0.77804 nm', 'c': '0.38815 nm'}",Tetragonal,3.55 μB,,Pr2Pd2In,5,5 K,Pd2.0In1Pr2.0,,P4/mbm,
,Mo2FeB2-type,,,3 K,3,10.1016/S0925-8388(98)00723-3,TRUE,"{'a': '0.77492 nm', 'c': '0.38678 nm'}",Tetragonal,3.64 μB,,Nd2Pd2In,8,8 K,Pd2.0In1Nd2.0,,P4/mbm,
,Mo2FeB2-type,,,-12 K,-12,10.1016/S0925-8388(98)00723-3,TRUE,"{'a': '0.77009 nm', 'c': '0.38085 nm'}",Tetragonal,0.58 μB,,Sm2Pd2In,12,12 K,Pd2.0In1Sm2.0,,P4/mbm,
,Mo2FeB2-type,,,-9 K,-9,10.1016/S0925-8388(98)00723-3,TRUE,"{'a': '0.76829 nm', 'c': '0.37617 nm'}",Tetragonal,8.15 μB,,Gd2Pd2In,20,20 K,Pd2.0In1Gd2.0,,P4/mbm,
,Mo2FeB2-type,,,7 K,7,10.1016/S0925-8388(98)00723-3,TRUE,"{'a': '0.76636 nm', 'c': '0.37239 nm'}",Tetragonal,9.83 μB,,Tb2Pd2In,32,32 K,Pd2.0In1Tb2.0,,P4/mbm,
,Mo2FeB2-type,,,-20 K,-20,10.1016/S0925-8388(98)00723-3,TRUE,"{'a': '0.76532 nm', 'c': '0.36937 nm'}",Tetragonal,10.47 μB,,Dy2Pd2In,12,12 K,Pd2.0In1Dy2.0,,P4/mbm,
,Mo2FeB2-type,,,-2 K,-2,10.1016/S0925-8388(98)00723-3,TRUE,"{'a': '0.76404 nm', 'c': '0.36713 nm'}",Tetragonal,10.4 μB,,Ho2Pd2In,8.5,8.5 K,Pd2.0In1Ho2.0,,P4/mbm,
,Mo2FeB2-type,,,-5 K,-5,10.1016/S0925-8388(98)00723-3,TRUE,"{'a': '0.76329 nm', 'c': '0.36446 nm'}",Tetragonal,9.55 μB,,Er2Pd2In,5.5,5.5 K,Pd2.0In1Er2.0,,P4/mbm,
,Mo2FeB2-type,,,-22 K,-22,10.1016/S0925-8388(98)00723-3,TRUE,"{'a': '0.76225 nm', 'c': '0.36241 nm'}",Tetragonal,7.32 μB,,Tm2Pd2In,3.8,3.8 K,Pd2.0In1Tm2.0,,P4/mbm,
