Repository: sanjayganeshprabu/Computational-Modeling-and-Predictive-Analytics-for-Materials-Data

# Computational-Modeling-and-Predictive-Analytics-for-Materials-Data-

File: MODIFIED magnetic_materials.csv (part 80 of 112)
Coercivity,Crystal_Structure,Curie,Curie(Tc),Curie_Weiss,Curie_Weiss(θp),DOI,Experimental,Lattice_Parameters,Lattice_Structure,Magnetic_Moment,Magnetization,Material_Name,Neel,Neel(Tn),New_Column_Concatenated,Remanence,Space_Group,Susceptibility
,Mo2FeB2-type,,,-104 K,-104,10.1016/S0925-8388(98)00723-3,TRUE,"{'a': '0.75978 nm', 'c': '0.36405 nm'}",Tetragonal,4.05 μB,,Yb2Pd2In,,,Pd2.0In1Yb2.0,,P4/mbm,
,Layered,,,-4 K,-4,10.1016/j.jssc.2009.09.030,TRUE,,Hexagonal,,,Cd0.87PS3(metaMPYNN)0.26,,,N0.52P1.26S3.0Y0.26Cd0.87,,,Curie-like
,Layered,,,-4 K,-4,10.1016/j.jssc.2009.09.030,TRUE,,Hexagonal,,,Cd0.87PS3(metaMPYNN)0.26,,,N0.52P1.26S3.0Y0.26Cd0.87,,,Curie-like
,Layered,,,-4 K,-4,10.1016/j.jssc.2009.09.030,TRUE,,Hexagonal,,,Cd0.87PS3(metaMPYNN)0.26,,,N0.52P1.26S3.0Y0.26Cd0.87,,,Curie-like
,Layered,,,-4 K,-4,10.1016/j.jssc.2009.09.030,TRUE,,Hexagonal,,,Cd0.87PS3(metaMPYNN)0.26,,,N0.52P1.26S3.0Y0.26Cd0.87,,,Curie-like
,Orthorhombic,,,-12.4K,-12.4,10.1016/j.jmmm.2004.08.032,TRUE,"{'a': '14.013', 'b': '6.907', 'c': '4.206'}",Gd3Cu4Ge4-type,"6.4 μB (4e sites), 1.9 μB (2d sites)",3.5 μB per Tb atom at 50 kOe,Tb3Pd4Ge4,13,13K,Ge4.0Pd4.0Tb3.0,,Immm (No. 71),
,Orthorhombic,,,-3.2K,-3.2,10.1016/j.jmmm.2004.08.032,TRUE,"{'a': '13.779', 'b': '6.989', 'c': '4.115'}",Gd3Cu4Ge4-type,"6.48 μB (4e sites), 10.0 μB (2d sites)",5.5 μB per Er atom at 50 kOe,Er3Pd4Ge4,4,4K,Ge4.0Pd4.0Er3.0,,Immm (No. 71),
,Orthorhombic,,,,,10.1016/j.jmmm.2004.08.032,TRUE,,Gd3Cu4Ge4-type,"4.7 μB (2d sites), 7.1 μB (4e sites)",,Ho3Pd4Ge4,6.7,6.7K,Ge4.0Pd4.0Ho3.0,,Immm (No. 71),
,Rhombohedral,,,-113,-113,10.1016/j.jssc.2009.05.035,TRUE,"{'a': '3.7518', 'c': '17.086'}",3R type,3.75,,CuPrO2,,,O2.0Cu1Pr1,,R-3m,
,Rhombohedral,,,-50,-50,10.1016/j.jssc.2009.05.035,TRUE,"{'a': '3.7119', 'c': '17.085'}",3R type,3.55,,CuNdO2,0.8,0.8,O2.0Cu1Nd1,,R-3m,
,Rhombohedral,,,-34,-34,10.1016/j.jssc.2009.05.035,TRUE,"{'a': '3.4670', 'c': '18.588'}",3R type,7.52,,AgTmO2,,,O2.0Ag1Tm1,,R-3m,
,Rhombohedral,,,-66,-66,10.1016/j.jssc.2009.05.035,TRUE,"{'a': '3.4404', 'c': '18.587'}",3R type,4.46,,AgYbO2,,,O2.0Ag1Yb1,,R-3m,
,Wurtzite,,,-3.2 K,-3.2,10.1016/j.jssc.2016.12.022,TRUE,"{'a': '3.250 Å', 'c': '5.207 Å'}",Hexagonal,,,Mn0.06Zn0.94O,,,O1Mn0.06Zn0.94,,,
,Lu14Co3In3-type,,,-70 K,-70,10.1016/j.jmmm.2018.12.082,TRUE,"{'a': '0.95202 nm', 'c': '2.28578 nm'}",Tetragonal,2.1 μB,,Y14Co3Al3,,,Al3.0Co3.0Y14.0,,P 42/nmc,
1 kOe,Lu14Co3In3-type,66,66 K,35 K,35,10.1016/j.jmmm.2018.12.082,TRUE,"{'a': '0.95641 nm', 'c': '2.29737 nm'}",Tetragonal,30.8 μB,44.4 μB (90 kOe),Gd14Co3.2Al2.8,36,36 K,Al2.8Co3.2Gd14.0,2 μB,P 42/nmc,
5 kOe,Lu14Co3In3-type,,,-13 K,-13,10.1016/j.jmmm.2018.12.082,TRUE,"{'a': '0.94825 nm', 'c': '2.27435 nm'}",Tetragonal,37.4 μB,42.9 μB (90 kOe),Tb14Co3Al3,63,63 K,Al3.0Co3.0Tb14.0,3.7 μB,P 42/nmc,
,Lu14Co3In3-type,,,-16 K,-16,10.1016/j.jmmm.2018.12.082,TRUE,"{'a': '0.94285 nm', 'c': '2.26143 nm'}",Tetragonal,41.0 μB,,Dy14Co3Al3,38,38 K,Al3.0Co3.0Dy14.0,,P 42/nmc,
3.5 kOe,Lu14Co3In3-type,,,-18 K,-18,10.1016/j.jmmm.2018.12.082,TRUE,"{'a': '0.95012 nm', 'c': '2.28190 nm'}",Tetragonal,37.6 μB,41.0 μB (90 kOe),Tb14Ni3Al3,43,43 K,Al3.0Ni3.0Tb14.0,1.9 μB,P 42/nmc,
3.8 kOe,Lu14Co3In3-type,,,-34 K,-34,10.1016/j.jmmm.2018.12.082,TRUE,"{'a': '0.94443 nm', 'c': '2.26796 nm'}",Tetragonal,41.7 μB,46.6 μB (90 kOe),Dy14Ni3Al3,23,23 K,Al3.0Ni3.0Dy14.0,3.5 μB,P 42/nmc,
,Tetragonal,,,,,10.1016/S0925-8388(97)00276-4,TRUE,,,,,CeCu2Sb2,6,6 K,Cu2.0Sb2.0Ce1,,P4/nmm,
,Tetragonal,,,,,10.1016/S0925-8388(97)00276-4,TRUE,,,,,CeAg2Sb2,9,9 K,Ag2.0Sb2.0Ce1,,P4/nmm,
,Tetragonal,270,270 K,270 K,270,10.1016/S0038-1098(01)00154-5,TRUE,"{'a': '3.8403 Å', 'c': '20.025 Å'}",I-type,3.5 μB,,Sr3FeCoO6.94,,,O6.94Fe1Co1Sr3.0,,I4/mmm,
,,260,250-270 K,,,10.1016/S0038-1098(01)00154-5,FALSE,,,,,Sr3Fe1.8Co0.2O6.93,,,O6.93Fe1.8Co0.2Sr3.0,,,
,Orthorhombic,,,,,10.1016/j.jallcom.2010.12.050,TRUE,,,,0.01 μB/f.u. at 2 K and 7 T,SmPdSn,12.5,12.5 K,Pd1Sn1Sm1,,Pnma,
,,,,,,10.1016/j.jallcom.2010.12.050,TRUE,,,,0.45 μB/f.u. at 2 K and 7 T,SmPdSn0.5In0.5,10,10 K,Pd1In0.5Sn0.5Sm1,,,
,Hexagonal,,,,,10.1016/j.jallcom.2010.12.050,TRUE,,,,0.21 μB/f.u. at 2 K and 7 T,SmPdIn,38,38 K,Pd1In1Sm1,,P-62m,
,,60,60 K,61.3 K,61.3,10.1016/j.jallcom.2010.12.050,TRUE,,,5.14 μB/f.u.,3.36 μB/f.u. at 2 K and 7 T,Sm0.5Gd0.5PdIn,,,Pd1In1Sm0.5Gd0.5,,,
,Hexagonal,83,83 K,86.3 K,86.3,10.1016/j.jallcom.2010.12.050,TRUE,,,7.73 μB/f.u.,7.52 μB/f.u. at 2 K and 7 T,GdPdIn,,,Pd1In1Gd1,,P-62m,
8.56 kOe,Hexagonal,900,900 K,,,10.1016/j.jallcom.2019.151674,TRUE,,Hexagonal,,10.17 kG,PrCo5,,,Co5.0Pr1,8.20 kG,,
,Pnma,,,,,10.1016/j.jssc.2011.06.009,TRUE,,Orthorhombic,,,Ca2Fe2O5,716.15,443 °C,O5.0Ca2.0Fe2.0,,Pnma,
,Pnma,,,,,10.1016/j.jssc.2011.06.009,TRUE,,Orthorhombic,,,Ca2(Zn0.05Fe1.95)O5,703.15,430 °C,O5.0Ca2.0Fe1.95Zn0.05,,Pnma,
,Pnma,,,,,10.1016/j.jssc.2011.06.009,TRUE,,Orthorhombic,,,Ca2(Zn0.10Fe1.90)O5,697.15,424 °C,O5.0Ca2.0Fe1.9Zn0.1,,Pnma,
,Orthorhombic,215,215K,,,10.1016/j.jallcom.2014.07.001,TRUE,"{'a': '5.5121', 'b': '7.7508', 'c': '5.4859'}",Pnma,,,La0.6Pr0.1Ba0.3MnO3,,,O3.0Mn1Ba0.3La0.6Pr0.1,,62,
,Orthorhombic,162,162K,,,10.1016/j.jallcom.2014.07.001,TRUE,"{'a': '5.5032', 'b': '7.7200', 'c': '5.4690'}",Pnma,,,La0.6Pr0.1Ba0.3Mn0.9Ni0.1O3,,,O3.0Mn0.9Ni0.1Ba0.3La0.6Pr0.1,,62,
,Orthorhombic,131,131K,,,10.1016/j.jallcom.2014.07.001,TRUE,"{'a': '5.4813', 'b': '7.6853', 'c': '5.4519'}",Pnma,,,La0.6Pr0.1Ba0.3Mn0.7Ni0.3O3,,,O3.0Mn0.7Ni0.3Ba0.3La0.6Pr0.1,,62,
,,293,293K,,,10.1016/j.jallcom.2014.07.001,TRUE,,,,,Gd,,,Gd1,,,
,,292,292K,,,10.1016/j.jallcom.2014.07.001,TRUE,,,,,La0.67Ba0.33MnO3,,,O3.0Mn1Ba0.33La0.67,,,
,,286,286K,,,10.1016/j.jallcom.2014.07.001,TRUE,,,,,La0.7Sr0.3Mn0.8Cr0.2O3,,,O3.0Cr0.2Mn0.8Sr0.3La0.7,,,
,,242,242K,,,10.1016/j.jallcom.2014.07.001,TRUE,,,,,La0.7Sr0.3Mn0.6Cr0.4O3,,,O3.0Cr0.4Mn0.6Sr0.3La0.7,,,
,,260,260K,,,10.1016/j.jallcom.2014.07.001,TRUE,,,,,La0.7Sr0.3Mn0.9Fe0.1O3,,,O3.0Mn0.9Fe0.1Sr0.3La0.7,,,
,,94,94K,,,10.1016/j.jallcom.2014.07.001,TRUE,,,,,La0.7Sr0.3Mn0.8Fe0.2O3,,,O3.0Mn0.8Fe0.2Sr0.3La0.7,,,
,,260,260K,,,10.1016/j.jallcom.2014.07.001,TRUE,,,,,La0.7Sr0.3Mn0.9Co0.1O3,,,O3.0Mn0.9Co0.1Sr0.3La0.7,,,
,,290,290K,,,10.1016/j.jallcom.2014.07.001,FALSE,,,,,La0.67Sr0.33Mn0.9Ni0.1O3,,,O3.0Mn0.9Ni0.1Sr0.33La0.67,,,
,,255,255K,,,10.1016/j.jallcom.2014.07.001,FALSE,,,,,La0.67Sr0.33Mn0.67Ni0.33O3,,,O3.0Mn0.67Ni0.33Sr0.33La0.67,,,
0.7 T at 2 K,Y2HfS5-type,13.8,13.8 K,9.5 K,9.5,10.1016/j.jallcom.2017.06.304,TRUE,"{'a': '12.342 Å', 'b': '8.932 Å', 'c': '7.985 Å'}",Orthorhombic,"0.807 μB for Ce1, 0.859 μB for Ce2, 0.764 μB for Ce3, 0.845 μB for Ce4",0.83 μB/Ce at 2 K,Ce5PdGe2,,,Ge2.0Pd1Ce5.0,,Pnma,0.0027 emu/mol_Ce
,wurtzite,,,,,10.1016/j.progsolidstchem.2009.11.005,TRUE,"{'a': '0.3189', 'c': '0.5182'}",,,,Ga0.99Cr0.01)0.90V0.10)(N0.69O0.31),285,285,N0.69O0.31V0.1Cr0.01Ga0.99,,,
,Cubic,,,1.8 K,1.8,10.1016/j.jmmm.2011.01.005,TRUE,{'a': '10.1672 Å'},,4.8 μB,,Dy2Ru2O7,1.85,1.85 K,O7.0Ru2.0Dy2.0,,Fd-3m,
,Cubic,,,,,10.1016/j.jmmm.2011.01.005,TRUE,{'a': '10.0734 Å'},,,,Yb2Ru2O7,79,79 K,O7.0Ru2.0Yb2.0,,Fd-3m,
,Cubic,,,,,10.1016/j.jmmm.2011.01.005,FALSE,,,,,Y2Ru2O7,76,76 K,O7.0Y2.0Ru2.0,,,
,,,,,,10.1016/j.jmmm.2011.01.005,TRUE,,,,,Ho2Ru2O7,1.4,1.4 K,O7.0Ru2.0Ho2.0,,,
,Hexagonal,,,44.8 K,44.8,10.1016/S0925-8388(03)00725-4,TRUE,"{'a': '9.782 Å', 'b': '9.782 Å', 'c': '7.083 Å'}",Oxyapatite,1.97 BM,,NaNd9(GeO4)6O2,,,O26.0Na1Ge6.0Nd9.0,,P63/m,
,Hexagonal,,,33.5 K,33.5,10.1016/S0925-8388(03)00725-4,TRUE,"{'a': '9.802 Å', 'b': '9.802 Å', 'c': '7.116 Å'}",Oxyapatite,3.69 BM,,NaPr9(GeO4)6O2,,,O26.0Na1Ge6.0Pr9.0,,P63/m,
"200 Oe (powder), 1120 Oe (dispersed in silica)",fcc,673.15,400 °C,,,10.1016/j.jmmm.2020.167399,TRUE,,,,355 emu/cm³,Fe30Ni70,,,Fe30.0Ni70.0,,Fm3m,
,Orthorhombic,,,-5.9 K,-5.9,10.1016/j.jallcom.2021.161847,TRUE,,,21 μB,,EuGd2O4,4.6,4.6 K,O4.0Eu1Gd2.0,,Pnam,
,Orthorhombic,4.175,"3.65 K, 4.7 K",9 K,9,10.1016/j.jallcom.2021.161847,TRUE,,,10 μB,,EuDy2O4,,,O4.0Eu1Dy2.0,,Pnam,
,,16,16 K,,,10.1016/j.jallcom.2021.161847,TRUE,,,,,EuS,,,S1Eu1,,,
,,,,,,10.1016/j.jallcom.2021.161847,TRUE,,,,,GdCrO4,4.6,4.6 K,O4.0Cr1Gd1,,,
,,,,,,10.1016/j.jallcom.2021.161847,FALSE,,,,,SrGd2O4,2.73,2.73 K,O4.0Sr1Gd2.0,,,
,,,,,,10.1016/j.jallcom.2021.161847,FALSE,,,,,BaGd2O4,2.6,2.6 K,O4.0Ba1Gd2.0,,,
,,,,2 K,2,10.1016/j.jallcom.2021.161847,FALSE,,,,,GGG (Gd3Ga5O12),,,O12.0Ga5.0Gd3.0,,,
,Perovskite,164,164 K,,,10.1016/j.jmmm.2018.05.105,TRUE,,Orthorhombic,1.4 μB/f.u.,,SrRuO3,,,O3.0Sr1Ru1,,,
,Perovskite,163.28,163.28 K,,,10.1016/j.jmmm.2018.05.105,TRUE,,Orthorhombic,,,SrRu0.9Ti0.1O3,,,O3.0Ti0.1Sr1Ru0.9,,,
,Perovskite,163.03,163.03 K,,,10.1016/j.jmmm.2018.05.105,TRUE,,Orthorhombic,,,SrRu0.7Ti0.3O3,,,O3.0Ti0.3Sr1Ru0.7,,,
,Perovskite,163.09,163.09 K,,,10.1016/j.jmmm.2018.05.105,TRUE,,Orthorhombic,,,SrRu0.6Ti0.4O3,,,O3.0Ti0.4Sr1Ru0.6,,,
,Perovskite,163.03,163.03 K,,,10.1016/j.jmmm.2018.05.105,TRUE,,Orthorhombic,,,SrRu0.5Ti0.5O3,,,O3.0Ti0.5Sr1Ru0.5,,,
,Perovskite,163.11,163.11 K,,,10.1016/j.jmmm.2018.05.105,TRUE,,Orthorhombic,,,SrRu0.3Ti0.7O3,,,O3.0Ti0.7Sr1Ru0.3,,,
,Perovskite,60,60 K,,,10.1016/j.jmmm.2018.05.105,FALSE,,Orthorhombic,,,BaRuO3,,,O3.0Ru1Ba1,,,
24.8841 Oe,Orthorhombic,82,82 K,,,10.1016/j.jssc.2021.122150,TRUE,"{'a': '5.4453', 'b': '5.4889', 'c': '7.6965'}",Orthorhombic,,"50.54 emu/g (at 5 K, 50 Oe)",Nd0.9Pb0.1MnO3,,,O3.0Mn1Nd0.9Pb0.1,0.02939 emu/g,Pbnm (No. 62),
30.8985 Oe,Orthorhombic,125,125 K,,,10.1016/j.jssc.2021.122150,TRUE,"{'a': '5.4539', 'b': '5.4592', 'c': '7.7270'}",Orthorhombic,,"39.08 emu/g (at 5 K, 50 Oe)",Nd0.8Pb0.2MnO3,,,O3.0Mn1Nd0.8Pb0.2,0.04732 emu/g,Pbnm (No. 62),
20.0726 Oe,Orthorhombic,168,168 K,,,10.1016/j.jssc.2021.122150,TRUE,"{'a': '5.4543', 'b': '5.4886', 'c': '7.7377'}",Orthorhombic,,"69.57 emu/g (at 5 K, 50 Oe)",Nd0.7Pb0.3MnO3,,,O3.0Mn1Nd0.7Pb0.3,0.05328 emu/g,Pbnm (No. 62),
32.7028 Oe,Orthorhombic,192,192 K,,,10.1016/j.jssc.2021.122150,TRUE,"{'a': '5.4546', 'b': '5.4937', 'c': '7.7413'}",Orthorhombic,,"55.09 emu/g (at 5 K, 50 Oe)",Nd0.6Pb0.4MnO3,,,O3.0Mn1Nd0.6Pb0.4,0.08325 emu/g,Pbnm (No. 62),
,,,,-2.9 K,-2.9,10.1016/j.jssc.2010.03.027,TRUE,"{'a': '9.9785', 'b': '9.9785', 'c': '5.0083'}",,,,Eu2MnGe4O12,,,O12.0Mn1Ge4.0Eu2.0,,P4/nbm,
,Orthorhombic,36,36 K,17.6 K,17.6,10.1016/j.solidstatesciences.2005.12.007,TRUE,"{'a': '808.6 pm', 'b': '920.1 pm', 'c': '1243.0 pm'}",Rod packing,7.99 μB,,EuNi7In6,,,Ni7.0In6.0Eu1,,Ibam,3.09 × 10^-3 emu/mol
,Orthorhombic,2.7,2.7 K,2.2 K,2.2,10.1016/j.solidstatesciences.2005.12.007,TRUE,"{'a': '806.7 pm', 'b': '916.4 pm', 'c': '1240.6 pm'}",Rod packing,7.43 μB,27.8 emu/g,EuNi8In5,,,Ni8.0In5.0Eu1,,Ibam,
,Hexagonal ZrNiAl-type,,,,,10.1016/j.jallcom.2008.09.145,TRUE,"{'a': '0.7015 nm', 'c': '0.42678 nm'}",Hexagonal,"0.8 μB/F.U at 5 K, in 5.5 T",,Y3Mn3GeGa2,260,260 K,Mn3.0Ga2.0Ge1Y3.0,,"P6̄2m, No.189",
,Hexagonal ZrNiAl-type,198,198 K,,,10.1016/j.jallcom.2008.09.145,TRUE,"{'a': '0.70605 nm', 'c': '0.42955 nm'}",Hexagonal,,,Gd3Mn3GeGa2,,,Mn3.0Ga2.0Ge1Gd3.0,,"P6̄2m, No.189",
,Hexagonal ZrNiAl-type,,,,,10.1016/j.jallcom.2008.09.145,TRUE,"{'a': '0.7037 nm', 'c': '0.42909 nm'}",Hexagonal,"1.40 μB/F.U at 5 K, in 5.5 T",,Tb3Mn3GeGa2,140,140 K,Mn3.0Ga2.0Ge1Tb3.0,,"P6̄2m, No.189",
,Hexagonal ZrNiAl-type,,,,,10.1016/j.jallcom.2008.09.145,TRUE,"{'a': '0.7007 nm', 'c': '0.42721 nm'}",Hexagonal,"1.54 μB/F.U at 5 K, in 5.5 T",,Dy3Mn3GeGa2,54,54 K,Mn3.0Ga2.0Ge1Dy3.0,,"P6̄2m, No.189",
,Hexagonal ZrNiAl-type,,,,,10.1016/j.jallcom.2008.09.145,TRUE,"{'a': '0.6971 nm', 'c': '0.42480 nm'}",Hexagonal,,,Ho3Mn3GeGa2,175,175 K,Mn3.0Ga2.0Ge1Ho3.0,,"P6̄2m, No.189",
,Hexagonal ZrNiAl-type,,,,,10.1016/j.jallcom.2008.09.145,TRUE,"{'a': '0.6936 nm', 'c': '0.4228 nm'}",Hexagonal,,,Er3Mn3GeGa2,170,170 K,Mn3.0Ga2.0Ge1Er3.0,,"P6̄2m, No.189",
,L21,380,380K,,,10.1016/j.actamat.2008.05.034,TRUE,{'a': '0.5820 nm'},B2,,,Ni2Mn(Ga0.5Al0.5),300,300K,Al0.5Mn1Ni2.0Ga0.5,,,
,L21,351,351K,,,10.1016/j.actamat.2008.05.034,TRUE,,,,,Ni2Mn(Ga0.68Al0.32),,,Al0.32Mn1Ni2.0Ga0.68,,,
,L21,360,360K,,,10.1016/j.actamat.2008.05.034,TRUE,,,,,Ni2Mn(Ga0.84Al0.16),,,Al0.16Mn1Ni2.0Ga0.84,,,
,L21,361,361K,,,10.1016/j.actamat.2008.05.034,TRUE,,,,,Ni2Mn(Ga1.0Al0.0),,,Al0.0Mn1Ni2.0Ga1,,,
,B2,,,,,10.1016/j.actamat.2008.05.034,TRUE,,,,,Ni2MnAl,300,300K,Al1Mn1Ni2.0,,,
,ZrNiAl type,,,19.0 K,19,10.1016/j.jssc.2005.04.010,TRUE,"{'a': '752.6 pm', 'c': '386.38 pm'}",Hexagonal,7.58 μB,66.2 Oe cm³/g at 4.2 K,GdRhSn,16,16.0 K,Rh1Sn1Gd1,,P6̄2m,1.042 × 10⁻⁵ cm³/g
,HfFe6Ge6-type,,,500 K,500,10.1016/j.jmmm.2014.06.052,TRUE,"{'a': '5.1684(2) Å', 'c': '8.0897(4) Å'}",Hexagonal,2.12(2) μB,,ScMn6Ge6,516,516 K,Sc1Mn6.0Ge6.0,,P6/mmm,
,Monoclinic,,,-64 K,-64,10.1016/j.jallcom.2010.07.089,TRUE,"{'a': '9.886 Å', 'b': '16.493 Å', 'c': '13.437 Å'}",,5.99 μB,,Rb9Fe7(PO4)10,19,19 K,O40.0P10.0Fe7.0Rb9.0,,P21/a,
,Brownmillerite,225,225 K,,,10.1016/j.ssi.2006.01.026,TRUE,,,,,La0.2Sr0.8CoO2.65,,,O2.65Co1Sr0.8La0.2,,,
,Cubic Perovskite,225,225 K,110 K,110,10.1016/j.ssi.2006.01.026,TRUE,{'a': '3.8415 Å'},,0.4 μB/fu,,La0.2Sr0.8CoO2.75,,,O2.75Co1Sr0.8La0.2,,Pm3m,
,Cubic Perovskite,250,250 K,,,10.1016/j.ssi.2006.01.026,TRUE,{'a': '3.8370 Å'},,,,La0.2Sr0.8CoO2.85,,,O2.85Co1Sr0.8La0.2,,Pm3m,
,Cubic Perovskite,290,290 K,250 K,250,10.1016/j.ssi.2006.01.026,TRUE,{'a': '3.8355 Å'},,1.95 μB/fu,,La0.2Sr0.8CoO3.0,,,O3.0Co1Sr0.8La0.2,,Pm3m,
,Brownmillerite,,,,,10.1016/j.ssi.2006.01.026,TRUE,,,,,Sr2Co2O5,570,570 K,O5.0Co2.0Sr2.0,,,
,Cubic Perovskite,290,290 K,,,10.1016/j.ssi.2006.01.026,TRUE,,,2.1 μB/fu,,SrCoO3,,,O3.0Co1Sr1,,,
,Nanocrystalline α-Fe(Si) and/or Fe3Si,638,638 K,,,10.1016/S0304-8853(02)01092-2,TRUE,{'a': '0.2832 nm'},Cubic,,,Fe73.5Nb3Cu1Si17.5B5,,,B5.0Si17.5Fe73.5Cu1Nb3.0,,,
1.56 A/m,Nanocrystalline α-Fe(Si) and/or Fe3Si,620,620 K,,,10.1016/S0304-8853(02)01092-2,TRUE,{'a': '0.2840 nm'},Cubic,,,Fe73.5Nb3Cu1Si13.5B9,,,B9.0Si13.5Fe73.5Cu1Nb3.0,,,1.35×10^5
,Nanocrystalline α-Fe(Si) and/or Fe3Si,625,625 K,,,10.1016/S0304-8853(02)01092-2,TRUE,{'a': '0.2846 nm'},Cubic,,,Fe73.5Nb3Cu1Si12.5B10,,,B10.0Si12.5Fe73.5Cu1Nb3.0,,,
,Nanocrystalline α-Fe(Si) and/or Fe3Si,628,628 K,,,10.1016/S0304-8853(02)01092-2,TRUE,{'a': '0.2850 nm'},Cubic,,,Fe73.5Nb3Cu1Si11.25B11.25,,,B11.25Si11.25Fe73.5Cu1Nb3.0,,,
,Nanocrystalline α-Fe,630,630 K,,,10.1016/S0304-8853(02)01092-2,TRUE,{'a': '0.2863 nm'},Cubic,,,Fe73.5Nb3Cu1Si3.5B19,,,B19.0Si3.5Fe73.5Cu1Nb3.0,,,
,Perovskite,250,250 K,,,10.1016/j.physb.2006.04.014,TRUE,,Cubic,,,La0.8Sr0.2MnO3,,,O3.0Mn1Sr0.2La0.8,,,
,Perovskite,250,250 K,,,10.1016/j.physb.2006.04.014,TRUE,,Cubic,,,La0.7Sr0.3MnO3,,,O3.0Mn1Sr0.3La0.7,,,
,Perovskite,250,250 K,,,10.1016/j.physb.2006.04.014,TRUE,,Cubic,,,La0.5Sr0.5MnO3,,,O3.0Mn1Sr0.5La0.5,,,
,Tetragonal,,,9 K,9,10.1016/j.intermet.2017.03.023,TRUE,"{'a': '7.5318 Å', 'c': '3.8198 Å'}",Mo2FeB2 type,3.52 μB/Nd,,Nd2Ni2Mg,19,19 K,Mg1Ni2.0Nd2.0,,P 4/mbm,
,Monoclinic,,,-32 K,-32,10.1016/j.intermet.2017.03.023,TRUE,"{'a': '11.6368 Å', 'b': '7.6753 Å', 'c': '11.8121 Å'}",,3.76 μB/Nd,,Nd2Ni2MgH8,1,1.0 K,H8.0Mg1Ni2.0Nd2.0,,P 21/c,
,Orthorhombic,,,,,10.1016/j.intermet.2017.03.023,TRUE,,,2.49 μB/Nd,,Nd2Ni2In,8,8 K,Ni2.0In1Nd2.0,,,
,,,,,,10.1016/j.intermet.2017.03.023,FALSE,,,,,Nd2Pd2.02Sn0.98,9,9 K,Pd2.02Sn0.98Nd2.0,,,
,Orthorhombic,,,,,10.1016/j.intermet.2017.03.023,TRUE,,W2CoB2 type,,,Nd2Ni2Sn,21,21 K,Ni2.0Sn1Nd2.0,,,
,Hexagonal perovskite,122,122 K,134 K,134,10.1016/j.jmmm.2012.08.028,TRUE,"{'a': '6.094 Å', 'c': '5.684 Å'}",P6_3/mmc,3.81 μB,,NdCrGe3,,,Cr1Ge3.0Nd1,,P6_3/mmc,
,,14,14 K,,,10.1016/j.jmmm.2012.08.028,FALSE,,,,,CeTiGe3,,,Ti1Ge3.0Ce1,,,
,,,,,,10.1016/j.jmmm.2012.08.028,FALSE,,,,,CeVGe3,4,4 K,V1Ge3.0Ce1,,,
,,,,,,10.1016/j.jmmm.2012.08.028,FALSE,,,,,PrVGe3,15,15 K,V1Ge3.0Pr1,,,
,,66,66 K,,,10.1016/j.jmmm.2012.08.028,TRUE,,,,,CeCrGe3,,,Cr1Ge3.0Ce1,,,
,,155,155 K,,,10.1016/j.jmmm.2012.08.028,FALSE,,,,,SmCrGe3,,,Cr1Ge3.0Sm1,,,
,"B2, 10M",,,,,10.1016/S1359-6454(98)00204-3,TRUE,{'a': '0.2911 nm'},,3.57,,Ni50Al20Mn30,294,294 K,Al20.0Mn30.0Ni50.0,,,
,B2,,,,,10.1016/S1359-6454(98)00204-3,TRUE,,,3.13,,Ni50Al23Mn27,292,292 K,Al23.0Mn27.0Ni50.0,,,
,B2,,,,,10.1016/S1359-6454(98)00204-3,TRUE,,,2.95,,Ni50Al25Mn25,295,295 K,Al25.0Mn25.0Ni50.0,,,
,NdNiGa2-type,,,-20 K,-20,10.1016/j.jssc.2021.122692,TRUE,"{'a': '0.41266 nm', 'b': '1.74559 nm', 'c': '0.40585 nm'}",Cmmm,8.2 μB,3.4 μB (2 K),GdNiGa2,22,22 K,Ni1Ga2.0Gd1,,Cmmm,"-1.38 J/kg⋅K (22 K), +0.62 J/kg⋅K (17 K)"
,BaNiSn3-type,,,-27 K,-27,10.1016/j.jssc.2021.122692,TRUE,"{'a': '0.41688 nm', 'c': '0.99535 nm'}",I4mm,8.2 μB,3.6 μB (2 K),GdNiGa3,14,14 K,Ni1Ga3.0Gd1,,I4mm,
,Gd2Ni3Ga5-type,,,-26 K,-26,10.1016/j.jssc.2021.122692,TRUE,"{'a': '0.98540 nm', 'b': '1.11368 nm', 'c': '1.22606 nm'}",Pnnn,8.3 μB,3.1 μB (2 K),Gd2Ni3Ga5,28,28 K,Ni3.0Ga5.0Gd2.0,,Pnnn,"-0.79 J/kg⋅K (33 K), -0.01 J/kg⋅K (23 K)"
,CaCu5-type,22,22 K,22 K,22,10.1016/j.jssc.2021.122692,TRUE,"{'a': '0.49668 nm', 'c': '0.40356 nm'}",P6/mmm,8.09 μB,6.8 μB (2 K),GdNi4Ga,,,Ni4.0Ga1Gd1,,P6/mmm,-10.9 J/kg⋅K (22 K)
,Er12Ni5Ga3-type,140,140 K,152 K,152,10.1016/j.jssc.2021.122692,TRUE,"{'a': '1.15921 nm', 'c': '2.46982 nm'}",I4/mcm,8.7 μB,,Gd12Ni5Ga3,,,Ni5.0Ga3.0Gd12.0,,I4/mcm,
,Rhombohedral,274.5,274.5K,,,10.1016/j.apt.2010.03.012,TRUE,,Perovskite,,,La0.85K0.15MnO3,,,O3.0K0.15Mn1La0.85,,R3C,
53.63 Oe,Perovskite,,,,,10.1016/j.physb.2023.415030,TRUE,"{'a': '5.5030 Å', 'c': '13.4081 Å'}",Perovskite,,,LaCrO3,290,290 K,O3.0Cr1La1,11.183 emu/g,R-3c (167),
,Disordered polycrystalline,575.5,"590 K (1200 Å thick), 487 K (25 Å thick)",,,10.1016/S0040-6090(01)01763-1,TRUE,,,,,Fe42Pt58,,,Fe42.0Pt58.0,,,
,,256,487 K (25 Å thick),,,10.1016/S0040-6090(01)01763-1,TRUE,,,,,Fe40Pt60,,,Fe40.0Pt60.0,,,
,Anatase,1180,1180 K,,,10.1016/j.nimb.2004.01.185,TRUE,,Tetragonal,,,Ti0.93Co0.07O2,,,O2.0Ti0.93Co0.07,,,
,Hexagonal NiAs (B81),717,717 K,,,10.1016/j.jallcom.2019.03.407,TRUE,"{'a': '0.4287-0.4290 nm', 'c': '0.6110-0.6126 nm'}",Hexagonal,,80 emu/g,Mn50Bi50,,,Mn50.0Bi50.0,,,
14.3 kOe at 50 K,Orthorhombic,,,202 K,202,10.1016/j.jallcom.2019.03.407,TRUE,"{'a': '0.5757 nm', 'b': '0.4296 nm', 'c': '0.7437 nm'}",Orthorhombic,,,Mn50Bi45Sb5,,,Mn50.0Sb5.0Bi45.0,1.2 emu/g,P2221,
14.3 kOe at 50 K,Orthorhombic,225,200-250 K,,,10.1016/j.jallcom.2019.03.407,FALSE,,Orthorhombic,,,MnBi0.9Sb0.1,195,195 K,Mn1Sb0.1Bi0.9,,P2221,
,Tetragonal,44.5,44.5 K,,,10.1016/j.jmmm.2016.02.002,TRUE,,Topologically close-packed,,,Fe55Mo45,,,Fe55.0Mo45.0,,P42/mnm,
,Tetragonal,33,33.0 K,,,10.1016/j.jmmm.2016.02.002,TRUE,,Topologically close-packed,,,Fe53Mo47,,,Fe53.0Mo47.0,,P42/mnm,
,Tetragonal,21.5,21.5 K,,,10.1016/j.jmmm.2016.02.002,TRUE,,Topologically close-packed,,,Fe49Mo51,,,Fe49.0Mo51.0,,P42/mnm,
,Tetragonal,20,20.0 K,,,10.1016/j.jmmm.2016.02.002,TRUE,,Topologically close-packed,,,Fe47Mo53,,,Fe47.0Mo53.0,,P42/mnm,
,Hexagonal Fe2P-type,251,251K,,,10.1016/j.jallcom.2009.12.050,TRUE,"{'a': '6.0789 Å', 'c': '3.4674 Å'}",Hexagonal,,,Mn1.1Fe0.9P0.8Ge0.2,,,P0.8Mn1.1Fe0.9Ge0.2,,P6̄2m,
,,112,112 K,,,10.1016/j.jallcom.2007.01.008,TRUE,,,,,TlCoS2,,,S2.0Co1Tl1,,,
,,77,77 K,,,10.1016/j.jallcom.2007.01.008,TRUE,,,,,TlCoSe2,,,Co1Se2.0Tl1,,,
36.38 Oe,Cubic,678.15,405°C,,,10.1016/j.jmmm.2014.08.039,TRUE,{'a': '8.3690 Å'},Spinel,0.7 μB,16 emu/gm,Li0.05Zn0.5Cu0.4Fe2O4,,,Li0.05O4.0Fe2.0Cu0.4Zn0.5,,,0.38424
36.57 Oe,Cubic,673.15,400°C,,,10.1016/j.jmmm.2014.08.039,TRUE,{'a': '8.3690 Å'},Spinel,0.63 μB,14.02 emu/gm,Li0.1Zn0.4Cu0.4Fe2O4,,,Li0.1O4.0Fe2.0Cu0.4Zn0.4,,,0.144319
52.69 Oe,Cubic,748.15,475°C,,,10.1016/j.jmmm.2014.08.039,TRUE,{'a': '8.3690 Å'},Spinel,1.15 μB,26.78 emu/gm,Li0.15Zn0.3Cu0.4Fe2O4,,,Li0.15O4.0Fe2.0Cu0.4Zn0.3,,,0.269358
49.98 Oe,Cubic,793.15,520°C,,,10.1016/j.jmmm.2014.08.039,TRUE,{'a': '8.3690 Å'},Spinel,1.5 μB,36.19 emu/gm,Li0.2Zn0.2Cu0.4Fe2O4,,,Li0.2O4.0Fe2.0Cu0.4Zn0.2,,,0.359681
38.48 Oe,Cubic,827.15,554°C,,,10.1016/j.jmmm.2014.08.039,TRUE,{'a': '8.3690 Å'},Spinel,1.3 μB,30.79 emu/gm,Li0.25Zn0.1Cu0.4Fe2O4,,,Li0.25O4.0Fe2.0Cu0.4Zn0.1,,,0.265103
63.62 Oe,Cubic,873.15,600°C,,,10.1016/j.jmmm.2014.08.039,TRUE,{'a': '8.3690 Å'},Spinel,0.6 μB,13.71 emu/gm,Li0.3Zn0.0Cu0.4Fe2O4,,,Li0.3O4.0Fe2.0Cu0.4Zn0.0,,,0.150307
,Gd3Cu4Ge4-type,,,,,10.1016/j.jallcom.2016.07.241,TRUE,"{'a': '13.497 Å', 'b': '6.498 Å', 'c': '4.071 Å'}",Orthorhombic,"6.63 μB (2d site), 6.67 μB (4e site)",,Tm3Cu4Si4,3.4,3.4 K,Si4.0Cu4.0Tm3.0,,Immm (No. 71),
,Gd3Cu4Ge4-type,,,,,10.1016/j.jallcom.2016.07.241,TRUE,,Orthorhombic,"7.9 μB (2d site), 8.1 μB (4e site)",,Tb3Cu4Si4,43,43 K,Si4.0Cu4.0Tb3.0,,Immm (No. 71),
,Gd3Cu4Ge4-type,,,,,10.1016/j.jallcom.2016.07.241,TRUE,,Orthorhombic,"6.7 μB (2d site), 3.9 μB (4e site)",,Dy3Cu4Si4,28,28 K,Si4.0Cu4.0Dy3.0,,Immm (No. 71),
,Gd3Cu4Ge4-type,,,,,10.1016/j.jallcom.2016.07.241,TRUE,,Orthorhombic,"8.4 μB (2d site), 7.5 μB (4e site)",,Ho3Cu4Si4,19,19 K,Si4.0Cu4.0Ho3.0,,Immm (No. 71),
,Gd3Cu4Ge4-type,,,,,10.1016/j.jallcom.2016.07.241,TRUE,,Orthorhombic,"8.7 μB (2d site), 8.8 μB (4e site)",,Er3Cu4Si4,14,14 K,Si4.0Cu4.0Er3.0,,Immm (No. 71),
,Gd3Cu4Ge4-type,,,,,10.1016/j.jallcom.2016.07.241,FALSE,,Orthorhombic,,,Tm3Cu4Ge4,2.7,2.7 K,Cu4.0Ge4.0Tm3.0,,Immm (No. 71),
,Gd3Cu4Ge4-type,,,,,10.1016/j.jallcom.2016.07.241,FALSE,,Orthorhombic,,,Tm3Cu4Sn4,2.8,2.8 K,Cu4.0Sn4.0Tm3.0,,Immm (No. 71),
,Monoclinic,270,270 K,,,10.1016/S0022-4596(02)00146-9,TRUE,,,,,Gd5(Si0.5Ge0.5)4,,,Si2.0Ge2.0Gd5.0,,,
,Orthorhombic,336,336 K,,,10.1016/S0022-4596(02)00146-9,TRUE,,,,,Gd5Si4,,,Si4.0Gd5.0,,,
,,,,,,10.1016/S0022-4596(02)00146-9,TRUE,,,,,Gd5Ge4,15,15 K,Ge4.0Gd5.0,,,
,Monoclinic,288,288 K,,,10.1016/S0022-4596(02)00146-9,TRUE,,,,,Gd5(Si0.5225Ge0.4775)4,,,Si2.09Ge1.91Gd5.0,,,
,Orthorhombic,302,302 K,,,10.1016/S0022-4596(02)00146-9,TRUE,,,,,Gd5(Si0.5225Ge0.4775)4,,,Si2.09Ge1.91Gd5.0,,,
,,573,573 K,,,10.1016/S0925-8388(98)00256-4,TRUE,"{'a': '0.8436 nm', 'c': '0.4759 nm'}",,,52 emu/g,TbFe10Si2,,,Si2.0Fe10.0Tb1,,,
,,573,573 K,,,10.1016/S0925-8388(98)00256-4,TRUE,"{'a': '0.8454 nm', 'c': '0.4767 nm'}",,,59.5 emu/g,TbFe10Si2Hx,,,Si2.0Fe10.0Tb1,,,
,,673,673 K,,,10.1016/S0925-8388(98)00256-4,TRUE,"{'a': '0.8528 nm', 'c': '0.4792 nm'}",,,55 emu/g,TbFe10Si2Nx,,,Si2.0Fe10.0Tb1,,,
,,540,540 K,,,10.1016/S0925-8388(98)00256-4,TRUE,"{'a': '0.8407 nm', 'c': '0.4753 nm'}",,,76 emu/g,ErFe10Si2,,,Si2.0Fe10.0Er1,,,
,,540,540 K,,,10.1016/S0925-8388(98)00256-4,TRUE,"{'a': '0.8415 nm', 'c': '0.4760 nm'}",,,79.5 emu/g,ErFe10Si2Hx,,,Si2.0Fe10.0Er1,,,
,,623,623 K,,,10.1016/S0925-8388(98)00256-4,TRUE,"{'a': '0.8481 nm', 'c': '0.4759 nm'}",,,100 emu/g,ErFe10Si2Nx,,,Si2.0Fe10.0Er1,,,
,Tetragonal,,,,,10.1016/j.jmmm.2014.04.015,TRUE,"{'a': '583.7 pm', 'c': '993.20 pm'}",Pyrochlore,,,Cu4O3,50,45-55 K,O3.0Cu4.0,,4/mmm,
,Tetragonal,,,,,10.1016/j.jmmm.2014.04.015,TRUE,"{'a': '583.7 pm', 'c': '993.20 pm'}",Pyrochlore,,,Cu4O2.5,55,55 K,O2.5Cu4.0,,4/mmm,
,Spinel,,,-54.3(7) K,-30.65,10.1016/j.jmmm.2010.09.006,TRUE,,Cubic,4.135(5) μB,,Co3O4,14.5,28(1) K,O4.0Co3.0,,Fd-3m,
,,,,,,10.1016/j.jcrysgro.2013.11.069,TRUE,,,,,Ca2Y2Cu5O10,28,28 K,O10.0Ca2.0Cu5.0Y2.0,,,
,,,,,,10.1016/j.jcrysgro.2013.11.069,TRUE,,,,,Ca2Nd2Cu5O10,24,24 K,O10.0Ca2.0Cu5.0Nd2.0,,,
,,,,,,10.1016/j.jcrysgro.2013.11.069,TRUE,,,,,Ca3Nd1Cu5O10,17,17 K,O10.0Ca3.0Cu5.0Nd1,,,
,Hexagonal ZrNiAl-type,,,-2.8 K,-2.8,10.1016/j.intermet.2013.10.020,TRUE,,Hexagonal,11.20 μB/f.u.,5.76 μB/Dy at 4.3 K,DyRhSn,7.5,7.5 K,Rh1Sn1Dy1,,P 6̅2m,
,Hexagonal ZrNiAl-type,,,-5.1 K,-5.1,10.1016/j.intermet.2013.10.020,TRUE,,Hexagonal,9.75 μB/f.u.,4.78 μB at 4.3 K,TbRhSn,20.2,20.2 K,Rh1Sn1Tb1,,P 6̅2m,
,,,,,,10.1016/j.intermet.2013.10.020,TRUE,,,,,NdRhSn,9.8,9.8 K,Rh1Sn1Nd1,,,
,,2.9,2.9 K,,,10.1016/j.intermet.2013.10.020,TRUE,,,,,PrRhSn,,,Rh1Sn1Pr1,,,
,Lu2CoGa3-type,,,-19.8 K,-19.8,10.1016/j.jallcom.2024.173652,TRUE,"{'a': '8.123 Å', 'b': '8.123 Å', 'c': '7.878 Å'}",Hexagonal,11.12 μB/Dy,,Dy2IrSi3,6.6,6.6 K,Si3.0Dy2.0Ir1,,"P6_3/mmc, No. 194",
,Lu2CoGa3-type,,,,,10.1016/j.jallcom.2024.173652,FALSE,,Hexagonal,,,Gd2Ir0.97Si2.97,16,16 K,Si2.97Gd2.0Ir0.97,,P6_3/mmc,
0.28 T,Orthorhombic,136,136 K,,,10.1016/j.jallcom.2021.159977,TRUE,"{'a': '5.4070', 'b': '7.6453', 'c': '5.4464'}",Pnma,,,Nd0.6Sr0.4Co0.1Mn0.9O3,,,O3.0Mn0.9Co0.1Sr0.4Nd0.6,,Pnma,
0.05 T,Orthorhombic,133,133 K,,,10.1016/j.jallcom.2021.159977,TRUE,"{'a': '5.4242', 'b': '7.6236', 'c': '5.4361'}",Pnma,,,Nd0.6Sr0.4Co0.2Mn0.8O3,,,O3.0Mn0.8Co0.2Sr0.4Nd0.6,,Pnma,
0.185 T,Orthorhombic,129,129 K,,,10.1016/j.jallcom.2021.159977,TRUE,"{'a': '5.4313', 'b': '7.6412', 'c': '5.4516'}",Pnma,,,Nd0.6Sr0.4Ni0.1Mn0.9O3,,,O3.0Mn0.9Ni0.1Sr0.4Nd0.6,,Pnma,
0.04 T,Orthorhombic,123,123 K,,,10.1016/j.jallcom.2021.159977,TRUE,"{'a': '5.4153', 'b': '7.6417', 'c': '5.4416'}",Pnma,,,Nd0.6Sr0.4Ni0.2Mn0.8O3,,,O3.0Mn0.8Ni0.2Sr0.4Nd0.6,,Pnma,
0.195 T,Orthorhombic,230.5,230.5 K,,,10.1016/j.jallcom.2021.159977,TRUE,"{'a': '5.4194', 'b': '7.6369', 'c': '5.4443'}",Pnma,,,Nd0.6Sr0.4Zn0.1Mn0.9O3,,,O3.0Mn0.9Zn0.1Sr0.4Nd0.6,,Pnma,
0.39 T,Orthorhombic,47,47 K,,,10.1016/j.jallcom.2021.159977,TRUE,"{'a': '5.4391', 'b': '7.6503', 'c': '5.4542'}",Pnma,,,Nd0.6Sr0.4Zn0.2Mn0.8O3,,,O3.0Mn0.8Zn0.2Sr0.4Nd0.6,,Pnma,
,Noncentrosymmetric,,,-391 K,-391,10.1016/j.jssc.2020.121356,TRUE,{'a': '15.985 Å'},Body-centered cubic,0.157 μB per manganese,,La0.9Ba0.1Mn0.96O2.43,,,O2.43Mn0.96Ba0.1La0.9,,I23,
,Brownmillerite,,,-162.5 K,-162.5,10.1016/j.jssc.2020.121356,TRUE,"{'a': '5.63 Å', 'b': '16.23 Å', 'c': '5.61 Å'}",Body-centered orthorhombic,4.2 μB per manganese,,La0.9Ba0.1MnO2.5,,,O2.5Mn1Ba0.1La0.9,,Imma,
,L21,615.5,590-641 K,,,10.1016/j.jmmm.2015.07.068,TRUE,{'a': '11.248'},bcc,3.63 μB,,Cu2AlMn,,,Al1Mn1Cu2.0,,F43m,
,Orthorhombic,225,225K,,,10.1016/j.physb.2016.12.005,TRUE,"{'a': '5.481 Å', 'b': '7.747 Å', 'c': '5.516 Å'}",Pnma,,"High at low temperature, very small at high temperature",La0.88Y0.07Ca0.05MnO3,,,O3.0Ca0.05Mn1Y0.07La0.88,,Pnma,
,Orthorhombic,170,170K,,,10.1016/j.physb.2016.12.005,TRUE,"{'a': '5.481 Å', 'b': '7.747 Å', 'c': '5.516 Å'}",Pnma,,"High at low temperature, very small at high temperature",La0.60Y0.07Ca0.33MnO3,,,O3.0Ca0.33Mn1Y0.07La0.6,,Pnma,
,,8,8,,,10.1016/j.jnoncrysol.2022.121461,FALSE,,Square lattice,,,Co50Gd45Fe5,,,Fe5.0Co50.0Gd45.0,,,
,Pmmm to Pmma,,,,,10.1016/j.jcrysgro.2007.11.015,TRUE,,,,,DyBaCo2O5.5,280,280 K,O5.5Co2.0Ba1Dy1,,Pmma,
,CeNi3-type,1.6,1.6 K,-42 K,-42,10.1016/j.jallcom.2014.10.020,TRUE,"{'a': '5.5203 Å', 'c': '16.886 Å'}",Hexagonal,0.8 μB/Ce ion at 2 K,,CePt2.4Al0.6,,,Al0.6Ce1Pt2.4,,P6_3/mmc,Curie-Weiss behavior with μ_eff = 2.67 μB
,Tetragonal,225,220-230 K,,,10.1016/j.jallcom.2005.12.085,TRUE,,,,,LaSrCo0.9Fe0.1O4,,,O4.0Fe0.1Co0.9Sr1La1,,,
,Tetragonal,225,220-230 K,,,10.1016/j.jallcom.2005.12.085,TRUE,,,0.15 μB,,LaSrCo0.8Fe0.2O4,,,O4.0Fe0.2Co0.8Sr1La1,,,
,Tetragonal,,,,,10.1016/j.jallcom.2005.12.085,TRUE,,,,,LaSrCo0.4Fe0.6O4,230,80-380 K,O4.0Fe0.6Co0.4Sr1La1,,,
,Tetragonal,,,,,10.1016/j.jallcom.2005.12.085,TRUE,,,,,LaSrCo0.2Fe0.8O4,230,80-380 K,O4.0Fe0.8Co0.2Sr1La1,,,
,,,,,,10.1016/j.jallcom.2005.12.085,TRUE,,,,,LaSrFeO4,380,380 K,O4.0Fe1Sr1La1,,,
69 Oe,Cubic,650,650 K,,,10.1016/j.jmmm.2017.01.095,TRUE,,,,4.01 emu/g,Fe3Ni2,,,Fe3.0Ni2.0,0.192 emu/g,Fm-3m,
199 Oe,Cubic,910,910 K,,,10.1016/j.jmmm.2017.01.095,TRUE,,,,11.58 emu/g,FeNi3,,,Fe1Ni3.0,1.25 emu/g,Pm-3m,
145 Oe,Cubic,910,910 K,,,10.1016/j.jmmm.2017.01.095,TRUE,,,,15.21 emu/g,FeNi3,,,Fe1Ni3.0,1.63 emu/g,Pm-3m,
121 Oe,Cubic,910,910 K,,,10.1016/j.jmmm.2017.01.095,TRUE,,,,24.3 emu/g,FeNi3,,,Fe1Ni3.0,3.3 emu/g,Pm-3m,
,Wolframite-type,,,-7.0K,-7,10.1016/j.jmmm.2008.06.029,TRUE,"{'a': '9.8846', 'b': '5.7351', 'c': '4.9620'}",Monoclinic,3.31 μB,,NaFe(WO4)2,5,5K,O8.0Na1Fe1W2.0,,P2/c,
,Wolframite-type,,,-58K,-58,10.1016/j.jmmm.2008.06.029,TRUE,"{'a': '9.8027', 'b': '5.6993', 'c': '4.9421'}",Monoclinic,1.9 μB,,NaCr(WO4)2,10,10K,O8.0Na1Cr1W2.0,,P2/c,
,Wolframite-type,,,-6.8K,-6.8,10.1016/j.jmmm.2008.06.029,TRUE,"{'a': '9.8578', 'b': '5.7187', 'c': '4.9499'}",Monoclinic,,,NaFe0.25Cr0.75(WO4)2,,,O8.0Na1Cr0.75Fe0.25W2.0,,P2/c,
,Wolframite-type,,,-31.4K,-31.4,10.1016/j.jmmm.2008.06.029,TRUE,"{'a': '9.8432', 'b': '5.7109', 'c': '4.9480'}",Monoclinic,,,NaFe0.5Cr0.5(WO4)2,,,O8.0Na1Cr0.5Fe0.5W2.0,,P2/c,
,Wolframite-type,,,-39.3K,-39.3,10.1016/j.jmmm.2008.06.029,TRUE,"{'a': '9.8226', 'b': '5.7045', 'c': '4.9448'}",Monoclinic,,,NaFe0.75Cr0.25(WO4)2,,,O8.0Na1Cr0.25Fe0.75W2.0,,P2/c,
,Cubic,,,-18.78 K,-18.78,10.1016/j.jallcom.2009.04.017,TRUE,{'a': '10.42749 Å'},Pyrochlore,6.06 μβ,,Bi1.5Sb1.5Cu0.5Mn0.5O7,,,O7.0Mn0.5Cu0.5Sb1.5Bi1.5,,Fd-3m,
,Cubic to Pseudo-Tetragonal,,,,,10.1016/j.jmmm.2008.11.080,TRUE,,Cubic (Fm3̄m) to Pseudo-Tetragonal,,,CoO,293,293 K,O1Co1,,Fm3̄m,
,Orthorhombic to Monoclinic,,,,,10.1016/j.jmmm.2008.11.080,TRUE,,Orthorhombic (Ibmm) to Monoclinic (P21/m),,,Nd0.5Sr0.5MnO3,162,162 K,O3.0Mn1Sr0.5Nd0.5,,Ibmm to P21/m,
,Orthorhombic,,,4.36 K,4.36,10.1016/j.jssc.2020.121343,TRUE,"{'a': '23.159', 'b': '10.525', 'c': '9.860'}",,3.10 μB/Ni(II),,Ni(HL)(H2O)2,,,H5.0O2.0Ni1,,Pbca,1.95 cm³/mol
5200 Oe,Orthorhombic,158,158 K,,,10.1016/S0304-8853(02)00580-2,TRUE,"{'a': '0.5551 nm', 'b': '0.5548 nm', 'c': '0.7830 nm'}",Perovskite,1.1 μB/Ru,0.8 emu,SrRuO3,,,O3.0Sr1Ru1,,Pbnm,
1000 Oe,1-D chain,,,,,10.1016/j.ica.2012.03.006,TRUE,,,,,Mn(OH)(CH3CO2)2·CH3CO2H·H2O,6.1,6.1 K,H13.0C6.0O8.0Mn1,,,
,Cubic,,,-18 K,-18,10.1016/j.jmmm.2021.168285,TRUE,,Gd4RhIn-type,10.7 μB/Ho,,Ho4RhAl,8.8,8.8 K,Al1Rh1Ho4.0,,F4̄3m,
,Cubic,,,-16 K,-16,10.1016/j.jmmm.2021.168285,TRUE,,Gd4RhIn-type,9.9 μB/Er,,Er4RhAl,4,4.0 K,Al1Rh1Er4.0,,F4̄3m,
,Cubic,,,,,10.1016/j.jmmm.2021.168285,FALSE,,Gd4RhIn-type,,,Gd4RhAl,46,46 K,Al1Rh1Gd4.0,,F4̄3m,
,Cubic,,,,,10.1016/j.jmmm.2021.168285,FALSE,,Gd4RhIn-type,,,Tb4RhAl,32,32 K,Al1Rh1Tb4.0,,F4̄3m,
,Orthorhombic,,,,,10.1016/j.jssc.2006.02.017,TRUE,"{'a': '32.936(2)Å', 'b': '15.406(1)Å', 'c': '4.2622(3)Å'}",,7.66μB/Eu,,EuSbSe3,5,5K,Se3.0Sb1Eu1,,P212121,
,Orthorhombic,,,,,10.1016/j.jssc.2006.02.017,TRUE,"{'a': '33.307(2)Å', 'b': '15.5804(9)Å', 'c': '4.2274(2)Å'}",,7.64μB/Eu,,EuBiSe3,5,5K,Se3.0Eu1Bi1,,P212121,
,Pseudo-cubic perovskite,152,152 K,,,10.1016/j.jcrysgro.2022.126778,TRUE,,Orthorhombic,,,SrRuO3,,,O3.0Sr1Ru1,,,
,Cubic double-perovskite,1060,1060 K,,,10.1016/j.jcrysgro.2022.126778,TRUE,,Cubic,,,Sr3OsO6,,,O6.0Sr3.0Os1,,,
,Monoclinic,,,,,10.1016/j.jcrysgro.2022.126778,TRUE,,Monoclinic,,,Ca3OsO6,50,50 K,O6.0Ca3.0Os1,,,
1045 Oe,Cubic Spinel,730.15,457°C,,,10.1016/j.jmmm.2015.09.028,TRUE,,Spinel,,51.7 emu/g,CoFe2O4,,,O4.0Fe2.0Co1,,,
1629 Oe,Cubic Spinel,588.15,315°C,,,10.1016/j.jmmm.2015.09.028,TRUE,,Spinel,,61.9 emu/g,Co0.75Cu0.25Fe2O4,,,O4.0Fe2.0Co0.75Cu0.25,,,
"19 mT (500°C), 89 mT (550°C), 78 mT (600°C), 7.5 mT (500°C annealed)",Monoclinic,,,,,10.1016/j.tsf.2020.138124,TRUE,,,"1.5⋅10^-5 Am^2 (500°C), 3.8⋅10^-5 Am^2 (550°C), 5.7⋅10^-5 Am^2 (600°C), 1.5⋅10^-5 Am^2 (500°C annealed)",,Pb2Fe2O5,540,540 K,O5.0Fe2.0Pb2.0,,,
42.5 T,Th2Ni17,327,327 K,,,10.1016/j.jallcom.2021.163228,TRUE,"{'a': '8.449 Å', 'c': '8.312 Å'}",Bcc,17.1 μB,,Ho2Fe17,,,Fe17.0Ho2.0,,P63/mmc,
37.5 T,Th2Ni17,426,426 K,,,10.1016/j.jallcom.2021.163228,TRUE,"{'a': '8.533 Å', 'c': '8.325 Å'}",Bcc,17.1 μB,,Ho2Fe17H3.2,,,H3.2Fe17.0Ho2.0,,P63/mmc,
,Th2Zn17,388,388 K,,,10.1016/j.jallcom.2021.163228,TRUE,"{'a': '8.541 Å', 'c': '12.459 Å'}",Bcc,34.2 μB,,Sm1.6Ho0.4Fe17,,,Fe17.0Sm1.6Ho0.4,,R3m,
,Th2Zn17,510,510 K,,,10.1016/j.jallcom.2021.163228,TRUE,"{'a': '8.649 Å', 'c': '12.526 Å'}",Bcc,34.1 μB,,Sm1.6Ho0.4Fe17H4,,,H4.0Fe17.0Sm1.6Ho0.4,,R3m,
,Th2Zn17,383,383 K,,,10.1016/j.jallcom.2021.163228,TRUE,"{'a': '8.522 Å', 'c': '12.429 Å'}",Bcc,29.9 μB,,Sm1.2Ho0.8Fe17,,,Fe17.0Sm1.2Ho0.8,,R3m,
55 T,Th2Zn17,518,518 K,,,10.1016/j.jallcom.2021.163228,TRUE,"{'a': '8.644 Å', 'c': '12.521 Å'}",Bcc,29.8 μB,,Sm1.2Ho0.8Fe17H4.4,,,H4.4Fe17.0Sm1.2Ho0.8,,R3m,
37.5 T,Th2Ni17,307,307 K,,,10.1016/j.jallcom.2021.163228,TRUE,"{'a': '8.440 Å', 'c': '8.261 Å'}",Bcc,19.1 μB,,Er2Fe17,,,Fe17.0Er2.0,,P63/mmc,
34 T,Th2Ni17,404,404 K,,,10.1016/j.jallcom.2021.163228,TRUE,"{'a': '8.452 Å', 'c': '8.279 Å'}",Bcc,19.1 μB,,Er2Fe17H3,,,H3.0Fe17.0Er2.0,,P63/mmc,
,Th2Zn17,386,386 K,,,10.1016/j.jallcom.2021.163228,TRUE,"{'a': '8.555 Å', 'c': '12.453 Å'}",Bcc,36.6 μB,,Sm1.8Er0.2Fe17,,,Fe17.0Sm1.8Er0.2,,R3m,
,Th2Zn17,525,525 K,,,10.1016/j.jallcom.2021.163228,TRUE,"{'a': '8.632 Å', 'c': '12.511 Å'}",Bcc,36.5 μB,,Sm1.8Er0.2Fe17H4.4,,,H4.4Fe17.0Sm1.8Er0.2,,R3m,
43.5 T,Th2Zn17,362,362 K,,,10.1016/j.jallcom.2021.163228,TRUE,"{'a': '8.518 Å', 'c': '12.431 Å'}",Bcc,30.7 μB,,Sm1.2Er0.8Fe17,,,Fe17.0Sm1.2Er0.8,,R3m,
41 T,Th2Zn17,490,490 K,,,10.1016/j.jallcom.2021.163228,TRUE,"{'a': '8.641 Å', 'c': '12.520 Å'}",Bcc,30.6 μB,,Sm1.2Er0.8Fe17H4.6,,,H4.6Fe17.0Sm1.2Er0.8,,R3m,
"1500 Oe at 120 K, 8500 Oe at 5 K",Orthorhombic,,,,,10.1016/j.jssc.2004.06.052,TRUE,"{'a': '5.2827 Å', 'b': '7.4576 Å', 'c': '5.2735 Å'}",Perovskite,2.66–2.75 μB,"0.008 (in N β units) at 120 K, 0.025 (in N β units) at 5 K",CaMnO3,120,120 K,O3.0Ca1Mn1,,Pnma,
,Orthorhombic,,,,,10.1016/j.jssc.2004.06.052,TRUE,"{'a': '5.2812 Å', 'b': '7.457 Å', 'c': '5.2753 Å'}",Perovskite,2.66–2.75 μB,,CaMnO3 in O2,120,120 K,O5.0Ca1Mn1,,Pnma,
700 Oe at 5 K,Orthorhombic,,,,,10.1016/j.jssc.2004.06.052,TRUE,"{'a': '5.2715 Å', 'b': '7.4619 Å', 'c': '5.2859 Å'}",Perovskite,2.66–2.75 μB,0.03 (in N β units) at 5 K,CaMnO2.98,120,120 K,O2.98Ca1Mn1,,Pnma,
,Orthorhombic,,,-2.5K,-2.5,10.1016/S0304-8853(02)00440-7,TRUE,"{'a': '14.903Å', 'b': '6.925Å', 'c': '4.542Å'}",Gd3Cu4Ge4-type,"Ce1: 0.75μB, Ce2: 1.94μB",,Ce3Cu4Sn4,10.3,10.3K,Cu4.0Sn4.0Ce3.0,,Immm,
,Orthorhombic,,,-11.6K,-11.6,10.1016/S0304-8853(02)00440-7,TRUE,"{'a': '14.894Å', 'b': '6.923Å', 'c': '4.534Å'}",Gd3Cu4Ge4-type,"Ce1: 1.10μB, Ce2: 2.05μB",,Ce3Cu4Ge4,10.3,10.3K,Cu4.0Ge4.0Ce3.0,,Immm,
,Orthorhombic,,,,,10.1016/S0038-1098(00)00419-1,TRUE,"{'a': '5.2549', 'b': '5.3677', 'c': '7.5620'}",Primitive,,,TlNiO3,100,100K,O3.0Ni1Tl1,,Pbnm,
,,,,,,10.1016/S0038-1098(00)00419-1,TRUE,,,,,YNiO3,145,145K,O3.0Ni1Y1,,,
,,,,,,10.1016/S0038-1098(00)00419-1,TRUE,,,,,LuNiO3,130,130K,O3.0Ni1Lu1,,,
,Tetragonal,,,-35 K,-35,10.1016/j.jmmm.2019.165600,TRUE,"{'a': '9.6084 Å', 'b': '9.6084 Å', 'c': '7.1236 Å'}",2D layered,1.97 μB/Cu,,Ba(TiO)Cu4(PO4)4,9.5,9.5 K,O17.0P4.0Ti1Cu4.0Ba1,,P 4 21 2,Broad maximum at 16.5 K
,,,,18.7 K,18.7,10.1016/j.jmmm.2019.165600,FALSE,,,,,Sr(TiO)Cu4(PO4)4,6.2,6.2 K,O17.0P4.0Ti1Cu4.0Sr1,,,
,Spinel,703,703 K,,,10.1016/j.jallcom.2013.04.182,TRUE,,Cubic,,,Zn0.5Co0.5Al0.5Fe1.46La0.04O4,,,O4.0Al0.5Fe1.46Co0.5Zn0.5La0.04,,Fd3m (227),
,,,,,,10.1016/S0921-4526(01)00493-8,TRUE,,,,,LiCrS2,46,46 K,Li1S2.0Cr1,,,
,Monoclinic,490,490 K,,,10.1016/j.jmmm.2018.07.071,TRUE,"{'a': '5.351 Å', 'b': '5.456 Å', 'c': '7.620 Å'}",P 21/n,0.19 μB,,Ca2CrOsO6,,,O6.0Ca2.0Cr1Os1,,P 21/n,
,Monoclinic,564,564 K,,,10.1016/j.jmmm.2018.07.071,FALSE,"{'a': '5.478 Å', 'b': '5.676 Å', 'c': '7.858 Å'}",P 21/n,0.07 μB,,Ca2MoOsO6,,,O6.0Ca2.0Mo1Os1,,P 21/n,
,Monoclinic,624,624 K,,,10.1016/j.jmmm.2018.07.071,FALSE,"{'a': '5.227 Å', 'b': '5.554 Å', 'c': '7.575 Å'}",P 21/n,0.01 μB,,Ca2MoOsO6 (under pressure),,,O6.0Ca2.0Mo1Os1,,P 21/n,
,,410,410 K,,,10.1016/j.jmmm.2018.07.071,TRUE,,,,,Sr2FeMoO6,,,O6.0Fe1Sr2.0Mo1,,,
,,620,620 K,,,10.1016/j.jmmm.2018.07.071,TRUE,,,,,Sr2CrReO6,,,O6.0Cr1Sr2.0Re1,,,
,,725,725 K,,,10.1016/j.jmmm.2018.07.071,TRUE,,,,,Sr2CrOsO6,,,O6.0Cr1Sr2.0Os1,,,
,Orthorhombic,,,-2.53 K,-2.53,10.1016/j.jallcom.2023.172402,TRUE,"{'a': '13.8705 Å', 'b': '5.0547 Å', 'c': '8.3044 Å'}",Type E,7.93 μB,7.06 μB/Gd at 7 T,Gd2Si2O7,,,O7.0Si2.0Gd2.0,,Pna2(1),2.23 × 10^−3 emu K mol^−1 Oe^−1
,Triclinic,,,-9.64 K,-9.64,10.1016/j.jallcom.2023.172402,TRUE,"{'a': '6.6069 Å', 'b': '6.6615 Å', 'c': '12.0643 Å'}",Type B,10.67 μB,5.31 μB/Dy at 7 T,Dy2Si2O7,1.92,1.92 K,O7.0Si2.0Dy2.0,,P1̄,2.84 × 10^−4 emu K mol^−1 Oe^−1
,Tetragonal,,,-25.6 K,-25.6,10.1016/j.jnoncrysol.2010.05.024,TRUE,,Scheelite-type,,,Cd0.25Gd0.50□0.25WO4,,,O4.0Cd0.25Gd0.5W1,,,
,Cubic Laves phase,351,351 ± 2 K,,,10.1016/j.jallcom.2021.159056,TRUE,{'a': '7.211 Å'},Cubic,μ Fe ≅ 0.90 μ B,,Tb0.3Dy0.35Ho0.35Co1.75Fe0.25,,,Fe0.25Co1.75Tb0.3Dy0.35Ho0.35,,Fd 3 m,
,Cubic Laves phase,366,366 ± 2 K,,,10.1016/j.jallcom.2021.159056,TRUE,{'a': '7.221 Å'},Cubic,,,Tb0.4Dy0.3Ho0.3Co1.75Fe0.25,,,Fe0.25Co1.75Tb0.4Dy0.3Ho0.3,,Fd 3 m,
,Cubic Laves phase,360,360 ± 2 K,,,10.1016/j.jallcom.2021.159056,TRUE,{'a': '7.231 Å'},Cubic,,,Tb0.5Dy0.25Ho0.25Co1.75Fe0.25,,,Fe0.25Co1.75Tb0.5Dy0.25Ho0.25,,Fd 3 m,
,Cubic Laves phase,68,68 ± 2 K,,,10.1016/j.jallcom.2021.159056,TRUE,{'a': '7.532 Å'},Cubic,,,Tb0.3Dy0.35Ho0.35Co1.75Fe0.25H3.2,,,H3.2Fe0.25Co1.75Tb0.3Dy0.35Ho0.35,,Fd 3 m,
8-10 T,Mixture of α-UH3 and β-UH3,195,195 K,,,10.1016/j.physb.2018.05.040,TRUE,,,0.80 μB/U,,UH3)0.85Nb0.15,,,H3.0Nb0.15U1,,,
8-10 T,Mixture of α-UH3 and β-UH3,190,190 K,,,10.1016/j.physb.2018.05.040,TRUE,,,,,(UH3)0.80Nb0.20,,,H2.4Nb0.2U0.8,,,
,Cubic,199,199 K,,,10.1016/j.jallcom.2018.11.395,TRUE,{'a': '11.469 Å'},NaZn13-type,,,LaFe11.6Si1.4,,,Si1.4Fe11.6La1,,,
,Hexagonal-rhombohedral,,,+5 K,5,10.1016/j.jssc.2012.09.033,TRUE,"{'a': '3.679 Å', 'b': '3.679 Å', 'c': '19.385 Å'}",Rhombohedral,,,CuCrSe2,55,55 K,Cr1Cu1Se2.0,,R3m,
,,,,-110 K,-110,10.1016/j.jssc.2012.09.033,FALSE,,,,,CuCrS2,38,38 K,S2.0Cr1Cu1,,,
,,,,+250 K,250,10.1016/j.jssc.2012.09.033,FALSE,,,,,KCrSe2,37.5,20-55 K,K1Cr1Se2.0,,,
,,,,-250 K,-250,10.1016/j.jssc.2012.09.033,TRUE,,,,,LiCrS2,37.5,20-55 K,Li1S2.0Cr1,,,
,,,,+50 K,50,10.1016/j.jssc.2012.09.033,TRUE,,,,,AgCrSe2,,,Cr1Se2.0Ag1,,,
,,390,320-460 K,,,10.1016/j.jssc.2012.09.033,TRUE,,,,,CuCr2Se4,,,Cr2.0Cu1Se4.0,,,
300 Oe,Orthorhombic,145,145 K,+105 K,105,10.1016/j.jmmm.2006.08.004,TRUE,"{'a': '0.5274 nm', 'b': '0.5549 nm', 'c': '0.7596 nm'}",O-type,8.03 μB,,GdNi0.5Mn0.5O3,,,O3.0Mn0.5Ni0.5Gd1,,,
2000 Oe,Orthorhombic,120,120 K,+58 K,58,10.1016/j.jmmm.2006.08.004,TRUE,"{'a': '0.5348 nm', 'b': '0.5716 nm', 'c': '0.7451 nm'}",O-type,8.61 μB,,GdCo0.5Mn0.5O3,,,O3.0Mn0.5Co0.5Gd1,,,
,Orthorhombic,50,50 K,+1.7 K,1.7,10.1016/j.jmmm.2006.08.004,TRUE,"{'a': '0.5201 nm', 'b': '0.5445 nm', 'c': '0.7482 nm'}",O-type,8.34 μB,,GdCo0.9Mn0.1O3,,,O3.0Mn0.1Co0.9Gd1,,,
,Orthorhombic,20,20 K,-18 K,-18,10.1016/j.jmmm.2006.08.004,TRUE,"{'a': '0.5301 nm', 'b': '0.5589 nm', 'c': '0.7554 nm'}",O-type,8.99 μB,,GdCu0.5Mn0.5O3,,,O3.0Mn0.5Cu0.5Gd1,,,
,Orthorhombic,190,190 K,-10 K,-10,10.1016/j.jmmm.2006.08.004,TRUE,"{'a': '0.5306 nm', 'b': '0.5628 nm', 'c': '0.7554 nm'}",O-type,8.70 μB,,GdCoO3,65,65 K,O3.0Co1Gd1,,,
,AlB2-type,,,+9.3 K,9.3,10.1016/j.jssc.2009.06.032,TRUE,"{'a': '4.2905 Å', 'c': '4.6077 Å'}",Hexagonal,8.02 μB,,Eu(Ga0.50Ge0.50)2,25,25 K,Ga1Ge1Eu1,,P 6/mmm,Curie-Weiss behavior above 150 K
,Intergrowth of YPtAs-type and EuGe2,,,-2.1 K,-2.1,10.1016/j.jssc.2009.06.032,TRUE,"{'a': '4.241 Å', 'c': '4.555 Å'}",Hexagonal,8.08 μB,,Eu(Ga0.45Ge0.55)2,22,22 K,Ga0.9Ge1.1Eu1,,P 6/mmm,Curie-Weiss behavior above 150 K
,Intergrowth of YPtAs-type and EuGe2,,,+4.9 K,4.9,10.1016/j.jssc.2009.06.032,TRUE,"{'a': '4.2320 Å', 'c': '22.974 Å'}",Hexagonal,8.08 μB,,Eu(Ga0.40Ge0.60)2,14,14 K,Ga0.8Ge1.2Eu1,,P 6̄m2,Curie-Weiss behavior above 150 K
,Cubic,,,-649 K,-649,10.1016/j.jssc.2014.02.011,TRUE,{'a': '3.85337 Å'},Pm-3m,4.20 μB,,SrTi0.5Mn0.5O3,,,O3.0Ti0.5Mn0.5Sr1,,Pm-3m,
,Cubic,,,-719 K,-719,10.1016/j.jssc.2014.02.011,TRUE,{'a': '3.84850 Å'},Pm-3m,5.0 μB,,Sr0.9Ca0.1Ti0.5Mn0.5O3,,,O3.0Ca0.1Ti0.5Mn0.5Sr0.9,,Pm-3m,
,Cubic,,,-698 K,-698,10.1016/j.jssc.2014.02.011,TRUE,{'a': '3.84255 Å'},Pm-3m,4.97 μB,,Sr0.8Ca0.2Ti0.5Mn0.5O3,,,O3.0Ca0.2Ti0.5Mn0.5Sr0.8,,Pm-3m,
,Tetragonal,,,-521 K,-521,10.1016/j.jssc.2014.02.011,TRUE,"{'a': '5.41961 Å', 'c': '7.67951 Å'}",I4/mcm,4.35 μB,,Sr0.7Ca0.3Ti0.5Mn0.5O3,,,O3.0Ca0.3Ti0.5Mn0.5Sr0.7,,I4/mcm,
,Tetragonal,,,-427 K,-427,10.1016/j.jssc.2014.02.011,TRUE,"{'a': '5.40785 Å', 'c': '7.67355 Å'}",I4/mcm,4.38 μB,,Sr0.6Ca0.4Ti0.5Mn0.5O3,,,O3.0Ca0.4Ti0.5Mn0.5Sr0.6,,I4/mcm,
,Orthorhombic,,,-417 K,-417,10.1016/j.jssc.2014.02.011,TRUE,"{'a': '5.40782 Å', 'b': '5.39963 Å', 'c': '7.63582 Å'}",Pbnm,4.27 μB,,Sr0.5Ca0.5Ti0.5Mn0.5O3,,,O3.0Ca0.5Ti0.5Mn0.5Sr0.5,,Pbnm,
,Orthorhombic,,,-368 K,-368,10.1016/j.jssc.2014.02.011,TRUE,"{'a': '5.39293 Å', 'b': '5.38804 Å', 'c': '7.62515 Å'}",Pbnm,4.31 μB,,Sr0.4Ca0.6Ti0.5Mn0.5O3,,,O3.0Ca0.6Ti0.5Mn0.5Sr0.4,,Pbnm,
,Orthorhombic,,,-344 K,-344,10.1016/j.jssc.2014.02.011,TRUE,"{'a': '5.37616 Å', 'b': '5.38100 Å', 'c': '7.61058 Å'}",Pbnm,4.33 μB,,Sr0.3Ca0.7Ti0.5Mn0.5O3,,,O3.0Ca0.7Ti0.5Mn0.5Sr0.3,,Pbnm,
,Orthorhombic,,,-324 K,-324,10.1016/j.jssc.2014.02.011,TRUE,"{'a': '5.36391 Å', 'b': '5.36882 Å', 'c': '7.59087 Å'}",Pbnm,4.20 μB,,Sr0.2Ca0.8Ti0.5Mn0.5O3,,,O3.0Ca0.8Ti0.5Mn0.5Sr0.2,,Pbnm,
,Orthorhombic,,,-319 K,-319,10.1016/j.jssc.2014.02.011,TRUE,"{'a': '5.34694 Å', 'b': '5.36197 Å', 'c': '7.57079 Å'}",Pbnm,4.33 μB,,Sr0.1Ca0.9Ti0.5Mn0.5O3,,,O3.0Ca0.9Ti0.5Mn0.5Sr0.1,,Pbnm,
