Repository: sanjayganeshprabu/Computational-Modeling-and-Predictive-Analytics-for-Materials-Data

# Computational-Modeling-and-Predictive-Analytics-for-Materials-Data-

File: MODIFIED magnetic_materials.csv (part 81 of 112)
Coercivity,Crystal_Structure,Curie,Curie(Tc),Curie_Weiss,Curie_Weiss(θp),DOI,Experimental,Lattice_Parameters,Lattice_Structure,Magnetic_Moment,Magnetization,Material_Name,Neel,Neel(Tn),New_Column_Concatenated,Remanence,Space_Group,Susceptibility
,Orthorhombic,,,-280 K,-280,10.1016/j.jssc.2014.02.011,TRUE,"{'a': '5.32747 Å', 'b': '5.35745 Å', 'c': '7.55082 Å'}",Pbnm,4.18 μB,,CaTi0.5Mn0.5O3,,,O3.0Ca1Ti0.5Mn0.5,,Pbnm,
,,,,,,10.1016/j.jmmm.2014.08.005,TRUE,"{'a': '4.078 Å', 'b': '4.078 Å', 'c': '6.557 Å'}",,"Mn1: 2.88 μB, Mn2: -3.82 μB",,Mn2Sb,550,550 K,Mn2.0Sb1,,,
,,420,420,,,10.1016/j.cap.2006.02.010,TRUE,"{'a': '7.879', 'b': '7.879', 'c': '7.889'}",,4,3.6,Sr2FeMoO6,,,O6.0Fe1Sr2.0Mo1,,,
,,400,400,,,10.1016/j.cap.2006.02.010,TRUE,"{'a': '7.8648', 'b': '7.8648', 'c': '7.9008'}",,3,2.7,Sr2FeReO6,,,O6.0Fe1Sr2.0Re1,,,
,,450,450,,,10.1016/j.cap.2006.02.010,TRUE,{'a': '7.840'},,2,0.8,Sr2CrMoO6,,,O6.0Cr1Sr2.0Mo1,,,
,,390,390,,,10.1016/j.cap.2006.02.010,TRUE,{'a': '7.832'},,2,1.3,Sr2CrWO6,,,O6.0Cr1Sr2.0W1,,,
,,635,635,,,10.1016/j.cap.2006.02.010,TRUE,"{'a': '7.875', 'b': '7.875', 'c': '7.8091'}",,1,0.9,Sr2CrReO6,,,O6.0Cr1Sr2.0Re1,,,
,,365,365,,,10.1016/j.cap.2006.02.010,TRUE,"{'a': '5.41', 'b': '5.52', 'c': '7.71'}",,4,3.5,Ca2FeMoO6,,,O6.0Ca2.0Fe1Mo1,,,
,,367,367,,,10.1016/j.cap.2006.02.010,TRUE,{'a': '8.06'},,4,3.5,Ba2FeMoO6,,,O6.0Fe1Mo1Ba2.0,,,
,,120,120,,,10.1016/j.cap.2006.02.010,TRUE,{'a': '8.0012'},,4,3.3,Sr2MnReO6,,,O6.0Mn1Sr2.0Re1,,,
,,120,120,,,10.1016/j.cap.2006.02.010,TRUE,{'a': '8.1865'},,4,3.5,Ba2MnReO6,,,O6.0Mn1Ba2.0Re1,,,
,Monoclinic,,,-1 K,-1,10.1016/j.jssc.2005.05.035,TRUE,"{'a': '6.4172', 'b': '8.4131', 'c': '9.8360'}",,4.78 μB,,Co(O3PCH2CH2NH2),,,H6.0C2.0N1O3.0P1Co1,,P 21/c,
,TbCu7-type,1123.15,850 °C,,,10.1016/j.intermet.2004.12.018,TRUE,"{'a': '4.935 Å', 'c': '4.035 Å'}",Hexagonal,,70 emu/g,SmCo6.8Cu0.2,,,Co6.8Cu0.2Sm1,,P6/mmm,
,TbCu7-type,1103.15,830 °C,,,10.1016/j.intermet.2004.12.018,TRUE,,Hexagonal,,,SmCo6.5Cu0.5,,,Co6.5Cu0.5Sm1,,P6/mmm,
,TbCu7-type,1083.15,810 °C,,,10.1016/j.intermet.2004.12.018,TRUE,,Hexagonal,,,SmCo6Cu1,,,Co6.0Cu1Sm1,,P6/mmm,
,TbCu7-type,1035.15,762 °C,,,10.1016/j.intermet.2004.12.018,TRUE,"{'a': '4.916 Å', 'c': '4.049 Å'}",Hexagonal,,103 emu/g,SmCo6.8Zr0.2,,,Co6.8Zr0.2Sm1,,P6/mmm,
,TbCu7-type,1033.15,760 °C,,,10.1016/j.intermet.2004.12.018,TRUE,"{'a': '4.923 Å', 'c': '4.035 Å'}",Hexagonal,,96 emu/g,SmCo6.7Zr0.3,,,Co6.7Zr0.3Sm1,,P6/mmm,
,TbCu7-type,1029.15,756 °C,,,10.1016/j.intermet.2004.12.018,TRUE,"{'a': '4.920 Å', 'c': '4.060 Å'}",Hexagonal,,96 emu/g,SmCo6.79Ti0.21,,,Ti0.21Co6.79Sm1,,P6/mmm,
,TbCu7-type,1018.15,745 °C,,,10.1016/j.intermet.2004.12.018,TRUE,"{'a': '4.882 Å', 'c': '4.076 Å'}",Hexagonal,,94 emu/g,SmCo6.72Ti0.28,,,Ti0.28Co6.72Sm1,,P6/mmm,
,TbCu7-type,1015.15,742 °C,,,10.1016/j.intermet.2004.12.018,TRUE,"{'a': '4.882 Å', 'c': '4.076 Å'}",Hexagonal,,92 emu/g,SmCo6.65Ti0.35,,,Ti0.35Co6.65Sm1,,P6/mmm,
,TbCu7-type,718.15,445 °C,,,10.1016/j.intermet.2004.12.018,TRUE,"{'a': '4.922 Å', 'c': '4.008 Å'}",Hexagonal,,71 emu/g,SmCo6.1Si0.9,,,Si0.9Co6.1Sm1,,P6/mmm,
,TbCu7-type,1080.15,807 °C,,,10.1016/j.intermet.2004.12.018,TRUE,"{'a': '4.932 Å', 'c': '4.032 Å'}",Hexagonal,,104 emu/g,SmCo6.9Hf0.1,,,Co6.9Sm1Hf0.1,,P6/mmm,
,TbCu7-type,1075.15,802 °C,,,10.1016/j.intermet.2004.12.018,TRUE,"{'a': '4.925 Å', 'c': '4.040 Å'}",Hexagonal,,102 emu/g,SmCo6.8Hf0.2,,,Co6.8Sm1Hf0.2,,P6/mmm,
,Tetragonal,,,157 K,157,10.1016/j.jssc.2009.08.011,TRUE,"{'a': '8.2168 Å', 'c': '23.699 Å'}",,1.45 μB,,La6Fe10.5Al3.5,115,115 K,Al3.5Fe10.5La6.0,,I 4/mcm,
1 T,Tetragonal,200,200 K,,,10.1016/j.jssc.2009.08.011,TRUE,"{'a': '8.4533 Å', 'c': '23.935 Å'}",,,,La6Mn10Al4,,,Al4.0Mn10.0La6.0,,I 4/mcm,
,Tetragonal,,,,,10.1016/j.jssc.2009.08.011,TRUE,"{'a': '8.1335 Å', 'c': '23.103 Å'}",,,,Nd6Fe11Al3,232,232 K,Al3.0Fe11.0Nd6.0,,I 4/mcm,
,Tetragonal,,,,,10.1016/j.jssc.2009.08.011,TRUE,"{'a': '8.1513 Å', 'c': '23.141 Å'}",,,,Nd6Fe10.5Al3.5,232,232 K,Al3.5Fe10.5Nd6.0,,I 4/mcm,
,Tetragonal,,,,,10.1016/j.jallcom.2010.11.050,TRUE,,,0.35 μB,,LaFeAsO,135,135 K,O1Fe1As1La1,,P4/nmm,
,Tetragonal,,,16 K,16,10.1016/j.jallcom.2010.11.050,TRUE,,,,,NdFeAsO0.88F0.12,,,O0.88F0.12Fe1As1Nd1,,P4/nmm,
,Hexagonal,300,300 K,,,10.1016/j.jcrysgro.2015.01.025,TRUE,,,,,Mn0.04Ge0.96,,,Mn0.04Ge0.96,,,
,,400,400 K,,,10.1016/j.jcrysgro.2015.01.025,TRUE,,,,,Mn0.04Ge0.96,,,Mn0.04Ge0.96,,,
,Hexagonal,296,296 K,,,10.1016/j.jcrysgro.2015.01.025,TRUE,,,,,Mn5Ge3,,,Mn5.0Ge3.0,,,
,,400,400 K,,,10.1016/j.jcrysgro.2015.01.025,TRUE,,,,,MnGe2,,,Mn1Ge2.0,,,
,Complex,796.35,523.2 °C,,,10.1016/j.actamat.2012.12.021,TRUE,,,,,Fe72.08Cr11.52Mo9.30Mn7.10C6,,,C6.0Cr11.52Mn7.1Fe72.08Mo9.3,,Fm-3m,
,Faulted,963.95,690.8 °C,,,10.1016/j.actamat.2012.12.021,TRUE,,,,,Fe56.64Cr30.02Mo9.76Mn3.58C3,,,C3.0Cr30.02Mn3.58Fe56.64Mo9.76,,,
,Trigonal (Rhombohedral),,,-3.13 K,-3.13,10.1016/S0925-8388(02)01082-4,TRUE,"{'a': '9.2686 Å', 'c': '10.8755 Å'}",Hexagonal,1.31 BM,,Ca3.15Li0.85IrO6,,,Li0.85O6.0Ca3.15Ir1,,R3̄c,0.069 emu K mol^-1
,Trigonal (Rhombohedral),,,,,10.1016/S0925-8388(02)01082-4,TRUE,"{'a': '9.2330 Å', 'c': '10.7441 Å'}",Hexagonal,,,Ca3LiRuO6,120,120 K,Li1O6.0Ca3.0Ru1,,R3̄c,
,Trigonal (Rhombohedral),,,,,10.1016/S0925-8388(02)01082-4,TRUE,"{'a': '9.6294 Å', 'c': '11.0963 Å'}",Hexagonal,,,Sr3LiRuO6,90,90 K,Li1O6.0Sr3.0Ru1,,R3̄c,
6.6 T,La2Ni3-type,64,64 K,90 K,90,10.1016/j.jallcom.2017.12.013,TRUE,"{'a': '4.9064 Å', 'b': '10.0826 Å', 'c': '7.6451 Å'}",Orthorhombic,7.2 μB/f.u.,6.03 μB/f.u. at 7 T,Pr2Co2.8Si0.2,,,Si0.2Co2.8Pr2.0,3.4 μB/f.u.,Cmce,
,La2Ni3-type,159,159 K,143 K,143,10.1016/j.jallcom.2017.12.013,TRUE,"{'a': '4.99436 Å', 'b': '9.99176 Å', 'c': '7.54912 Å'}",Orthorhombic,6.22 μB/f.u.,,Nd2Co2.7Si0.3,,,Si0.3Co2.7Nd2.0,,Cmce,
,La2Ni3-type,267,267 K,,,10.1016/j.jallcom.2017.12.013,TRUE,"{'a': '5.3045 Å', 'b': '9.6625 Å', 'c': '7.2229 Å'}",Orthorhombic,,,Sm2Co2.6Si0.4,,,Si0.4Co2.6Sm2.0,,Cmce,
,La2Ni3-type,327,327 K,,,10.1016/j.jallcom.2017.12.013,TRUE,"{'a': '5.3681 Å', 'b': '9.5610 Å', 'c': '7.1254 Å'}",Orthorhombic,,,Gd2Co2.55Si0.45,,,Si0.45Co2.55Gd2.0,,Cmce,
,La2Ni3-type,96,96 K,104 K,104,10.1016/j.jallcom.2017.12.013,TRUE,"{'a': '5.26733 Å', 'b': '9.30192 Å', 'c': '7.40978 Å'}",Orthorhombic,15.45 μB/f.u.,,Gd2Ni2.6Si0.4,,,Si0.4Ni2.6Gd2.0,,Cmce,
,La2Ni3-type,78,78 K,,,10.1016/j.jallcom.2017.12.013,TRUE,"{'a': '5.2438 Å', 'b': '9.2331 Å', 'c': '7.3640 Å'}",Orthorhombic,,,Tb2Ni2.6Si0.4,,,Si0.4Ni2.6Tb2.0,,Cmce,
,La2Ni3-type,46,46 K,,,10.1016/j.jallcom.2017.12.013,TRUE,"{'a': '5.2398 Å', 'b': '9.1880 Å', 'c': '7.3453 Å'}",Orthorhombic,,,Dy2Ni2.6Si0.4,,,Si0.4Ni2.6Dy2.0,,Cmce,
,La2Ni3-type,28,28 K,,,10.1016/j.jallcom.2017.12.013,TRUE,"{'a': '5.2511 Å', 'b': '9.1657 Å', 'c': '7.3011 Å'}",Orthorhombic,,,Ho2Ni2.6Si0.4,,,Si0.4Ni2.6Ho2.0,,Cmce,
,La2Ni3-type,7,7 K,,,10.1016/j.jallcom.2017.12.013,TRUE,"{'a': '5.2599 Å', 'b': '9.1477 Å', 'c': '7.2464 Å'}",Orthorhombic,,,Er2Ni2.6Si0.4,,,Si0.4Ni2.6Er2.0,,Cmce,
,Hexagonal,,,Negative,,10.1016/j.jssc.2012.12.010,TRUE,,Trigonal bipyramidal,,,InFeCuO4,,,O4.0Fe1Cu1In1,,R3̄m,Spin glass behavior
,Spinel,,,,,10.1016/j.jssc.2012.12.010,TRUE,{'a': '8.625'},Cubic,,,InFeMgO4,23,23 K,O4.0Mg1Fe1In1,,Fd3̄m,Ferrimagnetic interactions
,Cubic,,,,,10.1016/j.physb.2015.11.019,TRUE,{'a': '8.1351 Å'},Face centered cubic,"2.443 μB (Fe), -1.893 μB (W), -0.550 μB (O), 0.00 μB (Total)",,Ba2FeWO6,20,20 K,O6.0Fe1Ba2.0W1,,Fm-3m,
,B2 (CsCl-type),268,268 K,,,10.1016/S0925-8388(99)00618-0,TRUE,{'a': '3.602 Å'},Simple cubic,,,GdZn,,,Zn1Gd1,,,
,FCC,50,50 K,,,10.1016/S0925-8388(99)00618-0,TRUE,{'a': '5.33-5.40 Å'},FCC,,,GdZnH,,,H1Zn1Gd1,,,
,B2-like,250,250 K,,,10.1016/S0925-8388(99)00618-0,TRUE,,Simple cubic,,,GdZn0.9Mg0.1,,,Mg0.1Zn0.9Gd1,,,
,FCC,50,50 K,,,10.1016/S0925-8388(99)00618-0,TRUE,{'a': '5.28 Å'},FCC,,,GdZn0.9Mg0.1H,,,H1Mg0.1Zn0.9Gd1,,,
,B2,117,117 K,,,10.1016/S0925-8388(99)00618-0,TRUE,,Simple cubic,,,GdMg,,,Mg1Gd1,,,
,Body-centred tetragonal,,,+0.6 K,0.6,10.1016/S0304-8853(01)00174-3,TRUE,"{'a': '353.61 pm', 'c': '1049.13 pm'}",Tetragonal,10.21 μB,,DyNi2B2C,16.3,16.3 K,B2.0C1Ni2.0Dy1,,I4/mmm,
,Body-centred tetragonal,,,,,10.1016/S0304-8853(01)00174-3,TRUE,"{'a': '351 pm', 'c': '1054 pm'}",Tetragonal,,,DyCo2B2C,7.8,7.8 K,B2.0C1Co2.0Dy1,,I4/mmm,
,Body-centred tetragonal,,,,,10.1016/S0304-8853(01)00174-3,TRUE,,Tetragonal,,,PrNi2B2C,15,15.0 K,B2.0C1Ni2.0Pr1,,I4/mmm,
,Body-centred tetragonal,,,,,10.1016/S0304-8853(01)00174-3,FALSE,,Tetragonal,,,(Pr0.91Dy0.09)Ni2B2C,14.2,14.2 K,B2.0C1Ni2.0Pr0.91Dy0.09,,I4/mmm,
,,43,43 K,,,10.1016/j.jmmm.2013.03.018,TRUE,,,,,Pr5Si3,,,Si3.0Pr5.0,,,
,,43,43 K,,,10.1016/j.jmmm.2013.03.018,TRUE,,,,,Pr5Si3B0.3,,,B0.3Si3.0Pr5.0,,,
,,43,43 K,,,10.1016/j.jmmm.2013.03.018,TRUE,,,,,Pr5Si3B,,,B1Si3.0Pr5.0,,,
,,47.66666667,"20 K, 43 K, 80 K",,,10.1016/j.jmmm.2013.03.018,TRUE,,,,,Pr5Si3C0.3,,,C0.3Si3.0Pr5.0,,,
,,50.66666667,"20 K, 52 K, 80 K",,,10.1016/j.jmmm.2013.03.018,TRUE,,,,,Pr5Si3C,,,C1Si3.0Pr5.0,,,
,,66,"52 K, 80 K",,,10.1016/j.jmmm.2013.03.018,TRUE,,,,,Pr5Si3C1.5,,,C1.5Si3.0Pr5.0,,,
,,43,"20 K, 43 K, 66 K",,,10.1016/j.jmmm.2013.03.018,TRUE,,,,,Pr5Si3C2,,,C2.0Si3.0Pr5.0,,,
,,43,"20 K, 66 K",,,10.1016/j.jmmm.2013.03.018,TRUE,,,,,Pr5Si3C3,,,C3.0Si3.0Pr5.0,,,
,,52.5,51-54 K,,,10.1016/j.jmmm.2013.03.018,TRUE,,,,,PrSi,,,Si1Pr1,,,
,,102.5,100-105 K,,,10.1016/j.jmmm.2013.03.018,TRUE,,,,,Pr3Si4,,,Si4.0Pr3.0,,,
,,11.5,11.5 K,,,10.1016/j.jmmm.2013.03.018,FALSE,,,,,Pr3Si5,,,Si5.0Pr3.0,,,
,,11.5,11.5 K,,,10.1016/j.jmmm.2013.03.018,FALSE,,,,,PrSi2,,,Si2.0Pr1,,,
,Body-Centered Cubic (BCC),,,,,10.1016/j.physb.2008.08.010,FALSE,,BCC,,,FeCr,540,540 K,Cr1Fe1,,,
,,,,,,10.1016/j.jfluchem.2003.09.007,FALSE,,,,,(ND4)2MnF5,8.5,8.5,N2.0F5.0Mn1,,,
,Sm26Co11Ga6-type,124,124 K,142 K,142,10.1016/j.jssc.2019.121162,TRUE,"{'a': '1.16114 nm', 'c': '1.52474 nm'}",Tetragonal,8.21 μB,6.5 μB,Gd26Co9Ga8,,,Co9.0Ga8.0Gd26.0,,P4/mbm,
9 kOe,Sm26Co11Ga6-type,76,76 K,77 K,77,10.1016/j.jssc.2019.121162,TRUE,"{'a': '1.16166 nm', 'c': '1.53820 nm'}",Tetragonal,9.78 μB,5.5 μB,Tb26Co6Ga11,,,Co6.0Ga11.0Tb26.0,3.26 μB,P4/mbm,
6 kOe,Sm26Co11Ga6-type,74,74 K,82 K,82,10.1016/j.jssc.2019.121162,TRUE,"{'a': '1.15515 nm', 'c': '1.52432 nm'}",Tetragonal,9.94 μB,6.1 μB,Tb26Co8Ga9,,,Co8.0Ga9.0Tb26.0,4.23 μB,P4/mbm,
10 kOe,Sm26Co11Ga6-type,28,28 K,26 K,26,10.1016/j.jssc.2019.121162,TRUE,"{'a': '1.14796 nm', 'c': '1.51833 nm'}",Tetragonal,10.8 μB,5.46 μB,Dy26Co9Ga8,,,Co9.0Ga8.0Dy26.0,2.7 μB,P4/mbm,
1.2 kOe,Sm26Co11Ga6-type,16,16 K,7.8 K,7.8,10.1016/j.jssc.2019.121162,TRUE,"{'a': '1.14105 nm', 'c': '1.51598 nm'}",Tetragonal,10.86 μB,6.9 μB,Ho26Co9Ga8,,,Co9.0Ga8.0Ho26.0,1.4 μB,P4/mbm,
,Sm26Co11Ga6-type,,,-15 K,-15,10.1016/j.jssc.2019.121162,TRUE,"{'a': '1.12966 nm', 'c': '1.50687 nm'}",Tetragonal,7.71 μB,3.5 μB,Tm26Co9Ga8,,,Co9.0Ga8.0Tm26.0,,P4/mbm,
,ThMn12-type,610,610 K,,,10.1016/S1359-6454(00)00354-2,TRUE,"{'a': '0.8555 nm', 'c': '0.4772 nm'}",Tetragonal,,1.428 T,PrFe10.75V1.25,,,V1.25Fe10.75Pr1,1.287 T,I4/mmm,
,ThMn12-type,800,800 K,,,10.1016/S1359-6454(00)00354-2,TRUE,"{'a': '0.8640 nm', 'c': '0.4838 nm'}",Tetragonal,,1.654 T,PrFe10.75V1.25N1.6,,,N1.6V1.25Fe10.75Pr1,1.539 T,I4/mmm,
,ThMn12-type,600,600 K,,,10.1016/S1359-6454(00)00354-2,TRUE,"{'a': '0.8556 nm', 'c': '0.4773 nm'}",Tetragonal,,1.314 T,PrFe10.50V1.50,,,V1.5Fe10.5Pr1,1.214 T,I4/mmm,
,ThMn12-type,780,780 K,,,10.1016/S1359-6454(00)00354-2,TRUE,"{'a': '0.8638 nm', 'c': '0.4837 nm'}",Tetragonal,,1.575 T,PrFe10.50V1.50N1.6,,,N1.6V1.5Fe10.5Pr1,1.428 T,I4/mmm,
,ThMn12-type,585,585 K,,,10.1016/S1359-6454(00)00354-2,TRUE,"{'a': '0.8556 nm', 'c': '0.4775 nm'}",Tetragonal,,1.190 T,PrFe10.25V1.75,,,V1.75Fe10.25Pr1,1.130 T,I4/mmm,
,ThMn12-type,760,760 K,,,10.1016/S1359-6454(00)00354-2,TRUE,"{'a': '0.8638 nm', 'c': '0.4836 nm'}",Tetragonal,,1.512 T,PrFe10.25V1.75N1.6,,,N1.6V1.75Fe10.25Pr1,1.360 T,I4/mmm,
,ThMn12-type,565,565 K,,,10.1016/S1359-6454(00)00354-2,TRUE,"{'a': '0.8558 nm', 'c': '0.4774 nm'}",Tetragonal,,1.084 T,PrFe10.00V2.00,,,V2.0Fe10.0Pr1,1.049 T,I4/mmm,
,ThMn12-type,735,735 K,,,10.1016/S1359-6454(00)00354-2,TRUE,"{'a': '0.8640 nm', 'c': '0.4842 nm'}",Tetragonal,,1.460 T,PrFe10.00V2.00N1.6,,,N1.6V2.0Fe10.0Pr1,1.278 T,I4/mmm,
,CeNi3-type,309,309 K,309 K,309,10.1016/j.jmmm.2016.10.134,TRUE,"{'a': '0.51416 nm', 'c': '1.63340 nm'}",Hexagonal,14.37 μB/fu,15.0 μB/fu (5 K),Gd3Co7Al2,,,Al2.0Co7.0Gd3.0,,P63/mmc,
3.0 kOe,CeNi3-type,209,209 K,160 K,160,10.1016/j.jmmm.2016.10.134,TRUE,"{'a': '0.51272 nm', 'c': '1.62691 nm'}",Hexagonal,17.18 μB/fu,18.99 μB/fu (5 K),Tb3Co7Al2,,,Al2.0Co7.0Tb3.0,11.95 μB/fu,P63/mmc,
1.9 kOe,CeNi3-type,166,166 K,98 K,98,10.1016/j.jmmm.2016.10.134,TRUE,"{'a': '0.51095 nm', 'c': '1.62426 nm'}",Hexagonal,18.97 μB/fu,20.37 μB/fu (5 K),Dy3Co7Al2,,,Al2.0Co7.0Dy3.0,12.86 μB/fu,P63/mmc,
0.5 kOe,CeNi3-type,124,124 K,14 K,14,10.1016/j.jmmm.2016.10.134,TRUE,"{'a': '0.50972 nm', 'c': '1.61992 nm'}",Hexagonal,18.88 μB/fu,22.7 μB/fu (5 K),Ho3Co7Al2,,,Al2.0Co7.0Ho3.0,2.58 μB/fu,P63/mmc,
2.3 kOe,CeNi3-type,84,84 K,-23 K,-23,10.1016/j.jmmm.2016.10.134,TRUE,"{'a': '0.50891 nm', 'c': '1.61627 nm'}",Hexagonal,17.22 μB/fu,18.10 μB/fu (5 K),Er3Co7Al2,,,Al2.0Co7.0Er3.0,1.10 μB/fu,P63/mmc,
4.4 kOe,CeNi3-type,226,226 K,59 K,59,10.1016/j.jmmm.2016.10.134,TRUE,"{'a': '0.50638 nm', 'c': '1.5866 nm'}",Hexagonal,18.76 μB/fu,22.1 μB/fu (3 K),Dy3Co7.68Si1.32,,,Si1.32Co7.68Dy3.0,14.4 μB/fu,P63/mmc,
2.2 kOe,CeNi3-type,32,32 K,24 K,24,10.1016/j.jmmm.2016.10.134,TRUE,"{'a': '0.49829 nm', 'c': '1.63125 nm'}",Hexagonal,16.92 μB/fu,20.7 μB/fu (2 K),Tb3Ni8Si,,,Si1Ni8.0Tb3.0,7.5 μB/fu,P63/mmc,
1.0 kOe,CeNi3-type,21,21 K,11 K,11,10.1016/j.jmmm.2016.10.134,TRUE,"{'a': '0.49711 nm', 'c': '1.62718 nm'}",Hexagonal,18.50 μB/fu,23.2 μB/fu (2 K),Dy3Ni8Si,,,Si1Ni8.0Dy3.0,4.1 μB/fu,P63/mmc,
,,132,132 K,,,10.1016/j.physb.2005.12.159,TRUE,,,,,Ga0.9Mn0.1As,,,Mn0.1Ga0.9As1,,,
,,42,42 K,,,10.1016/j.physb.2005.12.159,TRUE,,,,,Ga0.968Mn0.032P,,,P1Mn0.03Ga0.97,,,
,,65,65 K,,,10.1016/j.physb.2005.12.159,TRUE,,,,,Ga0.96Mn0.04P,,,P1Mn0.04Ga0.96,,,
,,23,23 K,,,10.1016/j.physb.2005.12.159,TRUE,,,,,Ga0.98Mn0.02P,,,P1Mn0.02Ga0.98,,,
,,,,,,10.1016/j.materresbull.2015.01.042,FALSE,,,,,Sr3Fe2O5.44F1.56,390,390 K,O5.44F1.56Fe2.0Sr3.0,,,
,,,,,,10.1016/j.materresbull.2015.01.042,FALSE,,,,,Sr3Fe2O6F0.87,300,lower than room temperature,O6.0F0.87Fe2.0Sr3.0,,,
,Orthorhombic,,,,,10.1016/j.jmmm.2013.03.033,TRUE,"{'a': '4.404 Å', 'b': '16.273 Å', 'c': '4.302 Å'}",,10.16 μB,,TbSn2,26.3,26.3 K,Sn2.0Tb1,,Cmcm,
,Orthorhombic,,,,,10.1016/j.jmmm.2013.03.033,TRUE,,,10.85 μB,,DySn2,17.3,17.3 K,Sn2.0Dy1,,,
,Orthorhombic,,,,,10.1016/j.jmmm.2013.03.033,TRUE,,,11.13 μB,,HoSn2,7,7.0 K,Sn2.0Ho1,,,
,Orthorhombic,,,,,10.1016/j.jmmm.2013.03.033,TRUE,,,9.76 μB,,ErSn2,4.8,4.8 K,Sn2.0Er1,,,
,Orthorhombic,,,,,10.1016/j.jmmm.2013.03.033,TRUE,,,7.63 μB,,TmSn2,3.6,3.6 K,Sn2.0Tm1,,,
,Tetragonal,,,,,10.1016/j.physb.2017.06.025,TRUE,,Body-centered,1.42 μB,,UCo2Si2,83,83 K,Si2.0Co2.0U1,,I 4/ mmn,
,Tetragonal,,,,,10.1016/j.physb.2017.06.025,TRUE,"{'a': '388.9 pm', 'c': '958.3 pm'}",Body-centered,1.29 μB,,U(Co0.9Fe0.1)2Si2,83,83 K,Si2.0Fe0.2Co1.8U1,,I 4/ mmn,
,Tetragonal,,,,,10.1016/j.physb.2017.06.025,TRUE,,Body-centered,,,U(Co0.8Fe0.2)2Si2,80,80 K,Si2.0Fe0.4Co1.6U1,,I 4/ mmn,
,Tetragonal,,,,,10.1016/j.physb.2017.06.025,TRUE,,Body-centered,,,UNi2Si2,43,43 K,Si2.0Ni2.0U1,,,
,Orthorhombic,5.3,5.3 K,,,10.1016/j.physb.2009.07.042,TRUE,,CrB-type,,,CePd0.6Rh0.4,,,Rh0.4Pd0.6Ce1,,,
,Orthorhombic,6.5,6.5 K,,,10.1016/j.physb.2009.07.042,TRUE,,CrB-type,,,CePd,,,Pd1Ce1,,,
,Trigonal,,,,,10.1016/j.jmmm.2018.12.078,TRUE,,Huntite-like,,,HoFe3(BO3)4,38.5,38-39 K,B4.0O12.0Fe3.0Ho1,,"R32 (high temperature), P3121 (low temperature)",
,Hexagonal,,,,,10.1016/S0921-4526(02)01817-3,TRUE,,ZrNiAl-type,,,UNiAl,19.3,19.3 K,Al1Ni1U1,,,
,Hexagonal,,,,,10.1016/S0921-4526(02)01817-3,TRUE,,ZrNiAl-type,1.4 μB,,UNiGa,39,39 K,Ni1Ga1U1,,,
,Normal Spinel,,,,,10.1016/j.cej.2006.11.001,TRUE,,Cubic,,,ZnFe2O4,10,9-11 K,O4.0Fe2.0Zn1,,,
1440 Oe,Inverse Spinel,793,793 K,,,10.1016/j.cej.2006.11.001,TRUE,,Cubic,,65 emu/g,CoFe2O4,,,O4.0Fe2.0Co1,,,
,Orthorhombic,,,,,10.1016/j.physb.2009.11.074,TRUE,,Perovskite-type,,,La2CuO4,320,320K,O4.0Cu1La2.0,,Bmab,
298-314 Oe,Cubic Spinel,860,860 K,,,10.1016/j.jmmm.2017.07.082,TRUE,{'a': '8.102-8.384 Å'},Cubic,,394-439 emu/cc,Fe3O4,,,O4.0Fe3.0,,,
,Cubic,249,249 K,,,10.1016/j.jmmm.2005.04.020,TRUE,{'a': '3.8942 Å'},Cubic,,68 emu/g,Mn3GaC,,,C1Mn3.0Ga1,,,
,Cubic,295,295 K,,,10.1016/j.jmmm.2005.04.020,TRUE,{'a': '3.8851 Å'},Cubic,,,Mn3GaC0.78,,,C0.78Mn3.0Ga1,,,
,,4.5,4.5 K,,,10.1016/j.jmmm.2007.06.018,TRUE,,,1.80 μB per Ce atom,,CeVSb3,,,V1Sb3.0Ce1,,,
,,9.8,9.8 K,,,10.1016/j.jmmm.2007.06.018,TRUE,,,0.4 μB per Ce atom,,CeAgSb2,,,Ag1Sb2.0Ce1,,,
,,28,28 K,,,10.1016/j.jmmm.2007.06.018,TRUE,,,0.17 μB per formula unit,,ZrZn2,,,Zn2.0Zr1,,,
,,86,86 K,,,10.1016/j.jmmm.2007.06.018,TRUE,,,6.5 μB per formula unit,,GdFe2Zn20,,,Fe2.0Zn20.0Gd1,,,
,,,,,,10.1016/j.jmmm.2007.06.018,TRUE,,,,,SmAgSb2,10,10 K,Ag1Sb2.0Sm1,,,
,,6.2,6.2 K,,,10.1016/j.jmmm.2007.06.018,TRUE,,,"1.27 μB (Ce I), 0.24 μB (Ce II)",,Ce3Al11,,,Al11.0Ce3.0,,,
,Zircon,20,20 K,,,10.1016/j.jssc.2022.123356,TRUE,,Tetragonal,,,HoCrO4,,,O4.0Cr1Ho1,,,
,Zircon,20,20 K,,,10.1016/j.jssc.2022.123356,TRUE,,Tetragonal,,,ErCrO4,,,O4.0Cr1Er1,,,
,Zircon,20,20 K,,,10.1016/j.jssc.2022.123356,TRUE,,Tetragonal,,,TbCrO4,,,O4.0Cr1Tb1,,,
,Scheelite,,,,,10.1016/j.jssc.2022.123356,TRUE,,,,,TbCrO4,25,25 K,O4.0Cr1Tb1,,I 41/a,
,Scheelite,,,,,10.1016/j.jssc.2022.123356,TRUE,,,,,HoCrO4,24.8,24.8 K,O4.0Cr1Ho1,,I 41/a,
,Scheelite,,,,,10.1016/j.jssc.2022.123356,TRUE,,,,,ErCrO4,24.2,24.2 K,O4.0Cr1Er1,,I 41/a,
,Zircon,21.3,21.3 K,,,10.1016/j.jssc.2022.123356,TRUE,,,,,GdCrO4,,,O4.0Cr1Gd1,,,
,Zircon,,,,,10.1016/j.jssc.2022.123356,TRUE,,,,,LuCrO4,9.2,9.2 K,O4.0Cr1Lu1,,,
,Cubic,,,-73 K,-73,10.1016/j.jallcom.2011.02.094,TRUE,{'a': '8.740'},Body-centered cubic,2.3 μB per U atom,,U6Co12Ge4C,,,C1Co12.0Ge4.0U6.0,,I m 3̄ m (no. 229),6.8 × 10^−3 emu mol^−1
,C16,,,,,10.1016/S0925-8388(01)00937-9,TRUE,,Tetragonal,,,FeSn2,378,378 K,Fe1Sn2.0,,m.2m,
,B35,,,,,10.1016/S0925-8388(01)00937-9,TRUE,,Hexagonal,,,FeSn,368,368 K,Fe1Sn1,,6̄m2,
,hR10,657,657 K,,,10.1016/S0925-8388(01)00937-9,TRUE,,Rhombohedral,,,Fe3Sn2,,,Fe3.0Sn2.0,,3m,
,Hexagonal,460,460 K,,,10.1016/j.jallcom.2009.11.064,TRUE,,Th2Ni17,,0.47 T,Gd2Fe17,,,Fe17.0Gd2.0,,,
,Rhombohedral,330,330 K,,,10.1016/j.jallcom.2009.11.064,TRUE,,Th2Zn17,,0.76 T,Nd2Fe17,,,Fe17.0Nd2.0,,,
,Rhombohedral,399,399 K,,,10.1016/j.jallcom.2009.11.064,TRUE,,Th2Zn17,,,Sm2Fe17,,,Fe17.0Sm2.0,,,
,,324,324 K,,,10.1016/j.jallcom.2009.11.064,TRUE,,,2.13 μB,,Y2Fe17,,,Fe17.0Y2.0,,,
,,441,441 K,,,10.1016/j.jallcom.2009.11.064,TRUE,,,,,Nd2Fe16Co,,,Fe16.0Co1Nd2.0,,,
,ThCr2Si2-type,,,,,10.1016/j.jallcom.2006.09.147,TRUE,,Tetragonal,,,SmMn2Ge2,385,385 K,Mn2.0Ge2.0Sm1,,,
,ThCr2Si2-type,,,,,10.1016/j.jallcom.2006.09.147,TRUE,,Tetragonal,,,Sm0.9Gd0.1Mn2Ge2,332,332 K,Mn2.0Ge2.0Sm0.9Gd0.1,,,
,ThCr2Si2-type,,,,,10.1016/j.jallcom.2006.09.147,TRUE,,Tetragonal,,,Sm0.85Gd0.15Mn2Ge2,330,330 K,Mn2.0Ge2.0Sm0.85Gd0.15,,,
,ThCr2Si2-type,,,,,10.1016/j.jallcom.2006.09.147,TRUE,,Tetragonal,,,Sm0.9Y0.1Mn2Ge2,328,328 K,Mn2.0Ge2.0Y0.1Sm0.9,,,
,ThCr2Si2-type,,,,,10.1016/j.jallcom.2006.09.147,TRUE,,Tetragonal,,,Sm0.85Y0.15Mn2Ge2,328,328 K,Mn2.0Ge2.0Y0.15Sm0.85,,,
,ThCr2Si2-type,,,,,10.1016/j.jallcom.2006.09.147,TRUE,,Tetragonal,,,SmMn2(Si0.2Ge0.8)2,318,318 K,Si0.4Mn2.0Ge1.6Sm1,,,
,La3NiGe2-type,135,135K,127K,127,10.1016/j.jmmm.2013.08.052,TRUE,"{'a': '1.1308 nm', 'b': '0.41314 nm', 'c': '1.1225 nm'}",Orthorhombic,9.1 μB,,Tb3NiSi2,,,Si2.0Ni1Tb3.0,,Pnma,
,La3NiGe2-type,,,,,10.1016/j.jmmm.2013.08.052,TRUE,,Orthorhombic,,,Pr3CoGe2,28,28K,Co1Ge2.0Pr3.0,,Pnma,
,La3NiGe2-type,,,,,10.1016/j.jmmm.2013.08.052,TRUE,,Orthorhombic,,,Nd3CoGe2,35.5,35.5K,Co1Ge2.0Nd3.0,,Pnma,
,La3NiGe2-type,135,135K,,,10.1016/j.jmmm.2013.08.052,TRUE,,Orthorhombic,,,Tb3NiGe2,,,Ni1Ge2.0Tb3.0,,Pnma,
,La3NiGe2-type,110,110K,,,10.1016/j.jmmm.2013.08.052,FALSE,,Orthorhombic,,,Tb3CoGe2,,,Co1Ge2.0Tb3.0,,Pnma,
,Perovskite-type,30,30 K,60 K,60,10.1016/j.jallcom.2013.08.054,TRUE,"{'a': '5.7123 Å', 'c': '28.8197 Å'}",,,,Sr3Sb2CuO9,,,O9.0Cu1Sr3.0Sb2.0,,R-3,Curie–Weiss like behavior above 200 K
,Triclinic,,,,,10.1016/j.commatsci.2010.11.018,FALSE,"{'a': '4.694 Å', 'b': '5.830 Å', 'c': '4.877 Å'}",Wolframite-type,"0.58 μB (Cu), 0.1 μB (O3)",,CuWO4,24,24 K,O4.0Cu1W1,,P1̄,
,Orthorhombic,2.3,2.3 K,,,10.1016/S0925-8388(01)01358-5,TRUE,"{'a': '4.4628 Å', 'b': '17.671 Å', 'c': '4.4664 Å'}",Trigonal prism arrangement,2.0 μB/Ce atom,,CeNi0.78Sn2,4,4.0 K,Ni0.78Sn2.0Ce1,,Cmcm,
,Orthorhombic,,,,,10.1016/S0925-8388(01)01358-5,TRUE,"{'a': '4.5504 Å', 'b': '27.216 Å', 'c': '4.5538 Å'}",Trigonal prism arrangement,1.9 μB/Ce atom,,Ce3Ni2Sn7,3.8,3.8 K,Ni2.0Sn7.0Ce3.0,,Cmmm,
,Orthorhombic,3,3 K,,,10.1016/S0925-8388(01)01358-5,TRUE,,Trigonal prism arrangement,2.0 μB/Ce atom,,CeNi0.84Sn2,,,Ni0.84Sn2.0Ce1,,Cmcm,
,Orthorhombic,170,170 K,184 K,184,10.1016/j.ceramint.2020.11.018,TRUE,"{'a': '5.4311 Å', 'b': '5.7177 Å', 'c': '7.7577 Å'}",Pbnm,5.02 μB,,LaMn0.9Co0.1O3,,,O3.0Mn0.9Co0.1La1,,Pbnm,
,Orthorhombic,170,170 K,185 K,185,10.1016/j.ceramint.2020.11.018,TRUE,"{'a': '5.4277 Å', 'b': '5.7211 Å', 'c': '7.6911 Å'}",Pbnm,4.77 μB,,LaMn0.8Co0.2O3,,,O3.0Mn0.8Co0.2La1,,Pbnm,
,Orthorhombic,171,"150 K, 192 K",204 K,204,10.1016/j.ceramint.2020.11.018,TRUE,"{'a': '5.4363 Å', 'b': '5.6811 Å', 'c': '7.6770 Å'}",Pbnm,4.57 μB,,LaMn0.7Co0.3O3,,,O3.0Mn0.7Co0.3La1,,Pbnm,
,Orthorhombic,179,"151 K, 207 K",216 K,216,10.1016/j.ceramint.2020.11.018,TRUE,"{'a': '5.4251 Å', 'b': '5.6795 Å', 'c': '7.6611 Å'}",Pbnm,4.30 μB,,LaMn0.6Co0.4O3,,,O3.0Mn0.6Co0.4La1,,Pbnm,
3000 Oe,Orthorhombic,183.5,"154 K, 213 K",220 K,220,10.1016/j.ceramint.2020.11.018,TRUE,"{'a': '5.4101 Å', 'b': '5.6701 Å', 'c': '7.6511 Å'}",Pbnm,4.20 μB,,LaMn0.5Co0.5O3,,,O3.0Mn0.5Co0.5La1,,Pbnm,
,ZrGa2 type,,,,,10.1016/S0925-8388(01)01616-4,TRUE,"{'a': '4.4228 Å', 'b': '15.451 Å', 'c': '4.4683 Å'}",Orthorhombic,1.56 μB/U,,USn2,75,75 K,Sn2.0U1,,Cmmm (No. 65),
,Ce3Sn7 type,,,,,10.1016/S0925-8388(01)01616-4,TRUE,"{'a': '4.473 Å', 'b': '24.59 Å', 'c': '4.498 Å'}",Orthorhombic,<0.3 μB/U,,U3Sn7,50,50 K,Sn7.0U3.0,,Cmmm (No. 65),
,ZrGa2 type,52,52 K,,,10.1016/S0925-8388(01)01616-4,TRUE,,,1.42 μB/U,,UGe2,,,Ge2.0U1,,,
,Monoclinic,,,-564,-564,10.1016/j.jssc.2010.03.013,TRUE,,Triangular lattices and double chains,4.1,,KCr5S8,55,55,S8.0K1Cr5.0,,C2/m,Curie-Weiss type
,Monoclinic,,,-442,-442,10.1016/j.jssc.2010.03.013,TRUE,,Triangular lattices and double chains,4.06,,RbCr5S8,42,42,S8.0Cr5.0Rb1,,C2/m,Curie-Weiss type
,Monoclinic,,,-283,-283,10.1016/j.jssc.2010.03.013,TRUE,,Triangular lattices and double chains,3.95,,CsCr5S8,10,10,S8.0Cr5.0Cs1,,C2/m,Curie-Weiss type
,Monoclinic,,,-680,-680,10.1016/j.jssc.2010.03.013,TRUE,,Triangular lattices and double chains,4.15,,Sr0.5Cr5S8,30,30,S8.0Cr5.0Sr0.5,,C2/m,Curie-Weiss type
,Monoclinic,,,-650,-650,10.1016/j.jssc.2010.03.013,TRUE,,Triangular lattices and double chains,4.12,,Ba0.5Cr5S8,60,60,S8.0Cr5.0Ba0.5,,C2/m,Curie-Weiss type
,Monoclinic,,,,,10.1016/j.jssc.2010.03.013,FALSE,,,,,TlCr5S8,50,50,S8.0Cr5.0Tl1,,C2/m,
,Monoclinic,,,,,10.1016/j.jssc.2010.03.013,FALSE,,,,,TlCr5Se8,55,55,Cr5.0Se8.0Tl1,,C2/m,
,Monoclinic,,,,,10.1016/j.jallcom.2010.07.074,FALSE,,Chain,,,TlFeS2,12,12 K,S2.0Fe1Tl1,,,
,Monoclinic,,,,,10.1016/j.jallcom.2010.07.074,FALSE,,Chain,,,TlFeSe2,14,14 K,Fe1Se2.0Tl1,,,
450 Oe,Orthorhombic,780,780K,,,10.1016/j.jallcom.2005.05.035,TRUE,"{'a': '1.0043 nm', 'b': '0.7944 nm', 'c': '0.7469 nm'}",,1.77 μB (77K),145 emu/g (300K),Fe70Si14C16,,,C16.0Si14.0Fe70.0,,Cmc2.1,
25 Oe,Amorphous,605,590-620K,,,10.1016/j.jallcom.2005.05.035,TRUE,,,1.7 μB (77K),,Fe70Si5C25,,,C25.0Si5.0Fe70.0,,,
25 Oe,Amorphous,605,590-620K,,,10.1016/j.jallcom.2005.05.035,TRUE,,,1.7 μB (77K),,Fe70Si20C10,,,C10.0Si20.0Fe70.0,,,
,Monoclinic,,,-100 K,-100,10.1016/j.matlet.2005.01.005,TRUE,"{'a': '9.0106 Å', 'b': '9.0632 Å', 'c': '9.3101 Å'}",,6.3 μB,<0.02 emu/g,Fe2Pb3(PO4)4,30,30 K,O16.0P4.0Fe2.0Pb3.0,,P21/c,
,"Trigonal corundum (high temperature), Monoclinic (low temperature)",,,,,10.1016/j.tsf.2020.138389,TRUE,,"Trigonal (high temperature), Monoclinic (low temperature)",,,V2O3,155,150-160 K,O3.0V2.0,,R-3c (high temperature),
,Monoclinic,,,-40 K,-40,10.1016/j.matlet.2004.05.018,TRUE,"{'a': '5.3800 Å', 'b': '8.3100 Å', 'c': '12.800 Å'}",,,,FePbP2O7,10,10 K,O7.0P2.0Fe1Pb1,,P21/n,
,Monoclinic,,,-14.6 K,-14.6,10.1016/j.jssc.2003.11.008,TRUE,"{'a': '7.493 Å', 'b': '14.377 Å', 'c': '7.708 Å'}",,5.08 BM,,Co(H2O)4(C4H2O4),,,H10.0C4.0O8.0Co1,,P21/c,3.33 cm³/mol K
,Cubic Spinel,373,373,,,10.1016/j.ceramint.2011.12.043,TRUE,{'a': '8.419'},FCC,,,Co0.4Zn0.6Y0.15Fe1.85O4,,,O4.0Fe1.85Co0.4Zn0.6Y0.15,,,
,Cubic Spinel,333,333,,,10.1016/j.ceramint.2011.12.043,TRUE,{'a': '8.429'},FCC,,,Co0.2Zn0.8Y0.15Fe1.85O4,,,O4.0Fe1.85Co0.2Zn0.8Y0.15,,,
,Cubic Spinel,313,313,,,10.1016/j.ceramint.2011.12.043,TRUE,{'a': '8.438'},FCC,,,ZnY0.15Fe1.85O4,,,O4.0Fe1.85Zn1Y0.15,,,
350 Oe,Cubic Spinel,473,473 K,,,10.1016/j.physb.2020.412078,TRUE,"{'a': '8.41835 Å', 'b': '8.41835 Å', 'c': '8.41835 Å'}",Cubic,0.45 μB,56.54 emu/g,Zn0.4Co0.6Ce0.1Fe1.9O4,,,O4.0Fe1.9Co0.6Zn0.4Ce0.1,46.79 emu/g,,
543 Oe,Cubic Spinel,423,423 K,,,10.1016/j.physb.2020.412078,TRUE,"{'a': '8.40153 Å', 'b': '8.40153 Å', 'c': '8.40153 Å'}",Cubic,0.42 μB,53.24 emu/g,Zn0.4Co0.45Cu0.15Ce0.1Fe1.9O4,,,O4.0Fe1.9Co0.45Cu0.15Zn0.4Ce0.1,43.01 emu/g,,
609 Oe,Cubic Spinel,373,373 K,,,10.1016/j.physb.2020.412078,TRUE,"{'a': '8.40034 Å', 'b': '8.40034 Å', 'c': '8.40034 Å'}",Cubic,0.40 μB,50.95 emu/g,Zn0.4Co0.3Cu0.3Ce0.1Fe1.9O4,,,O4.0Fe1.9Co0.3Cu0.3Zn0.4Ce0.1,35.77 emu/g,,
639 Oe,Cubic Spinel,423,423 K,,,10.1016/j.physb.2020.412078,TRUE,"{'a': '8.4002 Å', 'b': '8.4002 Å', 'c': '8.4002 Å'}",Cubic,0.37 μB,46.76 emu/g,Zn0.4Co0.15Cu0.45Ce0.1Fe1.9O4,,,O4.0Fe1.9Co0.15Cu0.45Zn0.4Ce0.1,34.75 emu/g,,
611 Oe,Cubic Spinel,373,373 K,,,10.1016/j.physb.2020.412078,TRUE,"{'a': '8.39556 Å', 'b': '8.39556 Å', 'c': '8.39556 Å'}",Cubic,0.36 μB,45.46 emu/g,Zn0.4Cu0.6Ce0.1Fe1.9O4,,,O4.0Fe1.9Cu0.6Zn0.4Ce0.1,34.35 emu/g,,
,Orthorhombic,,,,,10.1016/j.jssc.2005.09.020,TRUE,"{'a': '5.604 Å', 'b': '14.782 Å', 'c': '5.432 Å'}",Pcmn,,,Ca2Fe2O5,725,725 K,O5.0Ca2.0Fe2.0,,Pcmn,
,Orthorhombic,,,,,10.1016/j.jssc.2005.09.020,TRUE,"{'a': '5.554 Å', 'b': '14.912 Å', 'c': '5.402 Å'}",Pcmn,,,Ca2Fe2O5.16,110,110 K,O5.16Ca2.0Fe2.0,,Pcmn,
,Tetragonal,,,41 K,41,10.1016/j.jssc.2005.09.020,TRUE,"{'a': '3.865 Å', 'b': '3.865 Å', 'c': '3.850 Å'}",P4mm,,,SrFeO2.83,60,60 K,O2.83Fe1Sr1,,P4mm,
,,,,,,10.1016/j.jssc.2005.09.020,TRUE,,,,,LaFeO3,750,750 K,O3.0Fe1La1,,,
,,,,,,10.1016/j.jssc.2005.09.020,TRUE,,,,,SrFeO3,134,134 K,O3.0Fe1Sr1,,,
,Cubic Laves phase,54,31 K - 77 K,,,10.1016/S0921-4526(98)00657-7,TRUE,,Cubic,,,GdPt2,,,Gd1Pt2.0,,,
,Cubic Laves phase,89,89 K,,,10.1016/S0921-4526(98)00657-7,TRUE,,Cubic,,,GdIr2,,,Gd1Ir2.0,,,
,Cubic Laves phase,86,73 K - 99 K,,,10.1016/S0921-4526(98)00657-7,TRUE,,Cubic,,,GdRh2,,,Rh2.0Gd1,,,
,Cubic Laves phase,168,168 K,,,10.1016/S0921-4526(98)00657-7,TRUE,,Cubic,,,GdAl2,,,Al2.0Gd1,,,
,Cubic Laves phase,93,93 K,,,10.1016/S0921-4526(98)00657-7,TRUE,,Cubic,,,GdMg2,,,Mg2.0Gd1,,,
,Orthorhombic,,,156 K,156,10.1016/j.jallcom.2009.12.098,TRUE,"{'a': '5.4618 Å', 'b': '7.6707 Å', 'c': '5.4274 Å'}",Pnma,,,Pr0.7Ca0.3MnO3,,,O3.0Ca0.3Mn1Pr0.7,,Pnma,
,Orthorhombic,,,175 K,175,10.1016/j.jallcom.2009.12.098,TRUE,"{'a': '5.4577 Å', 'b': '228.68 Å'}",Pnma,,,Pr0.7Ca0.2Sr0.1MnO3,,,O3.0Ca0.2Mn1Sr0.1Pr0.7,,Pnma,
,Orthorhombic,,,209 K,209,10.1016/j.jallcom.2009.12.098,TRUE,"{'a': '5.4586 Å', 'b': '230.08 Å'}",Pnma,,,Pr0.7Ca0.1Sr0.2MnO3,,,O3.0Ca0.1Mn1Sr0.2Pr0.7,,Pnma,
,Orthorhombic,,,260 K,260,10.1016/j.jallcom.2009.12.098,TRUE,"{'a': '5.4608 Å', 'b': '231.20 Å'}",Pnma,,,Pr0.7Sr0.3MnO3,,,O3.0Mn1Sr0.3Pr0.7,,Pnma,
4672.29 Oe,Magnetoplumbite,750,750 K,,,10.1016/j.jallcom.2023.173140,TRUE,"{'a': '5.8839', 'c': '23.0721'}",Hexagonal,,71.45 emu/g,SrFe12O19,,,O19.0Fe12.0Sr1,34.04 emu/g,P63/mmc,
,Hexagonal,,,,,10.1016/j.jmmm.2011.07.004,TRUE,"{'a': '0.84311 nm', 'c': '0.63232 nm'}",hP16,"M_Tb6g = 2.03 μB, M_Tb4d = 2.03 μB at 65 K",,Tb5Si3,100,100 K,Si3.0Tb5.0,,P63/mcm,
,Hexagonal,,,,,10.1016/j.jmmm.2011.07.004,TRUE,"{'a': '0.8684 nm', 'c': '0.6308 nm'}",hP16,"M_Tb6g1,4 = 0 μB, M_Tb6g2,3,5,6 = 6.06 μB, M_Tb4d = 6.06 μB at 81 K",,Tb5Si1.5Sb1.5,123,123 K,Si1.5Sb1.5Tb5.0,,P63/mcm,
,Hexagonal,119,119 K,,,10.1016/j.jmmm.2011.07.004,TRUE,"{'a': '0.89386 nm', 'c': '0.62745 nm'}",hP16,"M_Tb6g = 1.07 μB, M_Tb4d = 1.07 μB at 122 K",,Tb5Sb3,150,150 K,Sb3.0Tb5.0,,P63/mcm,
,MgCu4Sn type,21.9,21.9 K,19.4 K,19.4,10.1016/j.solidstatesciences.2009.05.032,TRUE,{'a': '755.2 pm'},Cubic,7.87 μB/Gd,6.54 μB/Gd at 4.3 K,GdPt4In,,,In1Gd1Pt4.0,,F4̄3m,
,P2-type,,,-90 K,-90,10.1016/j.jallcom.2018.09.372,TRUE,"{'a': '2.8374 Å', 'b': '2.8374 Å', 'c': '10.868 Å'}",Hexagonal,1.13 μB per Co,,Na0.76CoO2,25,25 K,O2.0Na0.76Co1,,P63/mmc,
,P2-type,,,-77 K,-77,10.1016/j.jallcom.2018.09.372,TRUE,"{'a': '2.8272 Å', 'b': '2.8272 Å', 'c': '10.937 Å'}",Hexagonal,1.04 μB per Co,,Na0.44CoO1.96F0.04,25,25 K,O1.96F0.04Na0.44Co1,,P63/mmc,
,Layered,886,886 K,,,10.1016/j.jmmm.2017.03.031,FALSE,{'a': '3.29 Å'},Hexagonal,3.9 μB/unit,,Cr3C2,,,C2.0Cr3.0,,,
4600 Oe,Hexagonal,800,800 K,,,10.1016/S0304-8853(03)00479-7,TRUE,,,,"60 emu/g at 20 K, 32 emu/g at 300 K",SrFe12O19,,,O19.0Fe12.0Sr1,"45 emu/g at 20 K, 19 emu/g at 300 K",,
,Langasite,,,,,10.1016/j.jssc.2013.04.035,TRUE,,Trigonal,4.69 μB,,Ba3TeCo3P2O14,21,21K,O14.0P2.0Co3.0Te1Ba3.0,,P321,
,Langasite,,,,,10.1016/j.jssc.2013.04.035,TRUE,"{'a': '14.47600(6) Å', 'b': '25.0579(1) Å', 'c': '5.214222(16) Å'}",Monoclinic,4.73 μB,,Pb3TeCo3P2O14,13,13K,O14.0P2.0Co3.0Te1Pb3.0,,P2,
,Langasite,,,,,10.1016/j.jssc.2013.04.035,TRUE,"{'a': '14.81359(9) Å', 'b': '25.64683(16) Å', 'c': '5.21137(3) Å'}",Monoclinic,4.46 μB,,Pb3TeCo3V2O14,8,8K,O14.0V2.0Co3.0Te1Pb3.0,,P2,
,Cubic antiperovskite,245,245 K,,,10.1016/j.jmmm.2015.08.034,TRUE,{'a': '0.3892 nm'},Cubic,,,Mn3GaC,,,C1Mn3.0Ga1,,Pm-3m,
,Cubic antiperovskite,235,235 K,,,10.1016/j.jmmm.2015.08.034,TRUE,{'a': '0.3889 nm'},Cubic,,,Mn3Ga0.9Ge0.1C,,,C1Mn3.0Ga0.9Ge0.1,,Pm-3m,
,Cubic antiperovskite,220,220 K,,,10.1016/j.jmmm.2015.08.034,TRUE,{'a': '0.3886 nm'},Cubic,,,Mn3Ga0.8Ge0.2C,,,C1Mn3.0Ga0.8Ge0.2,,Pm-3m,
,Cubic,287,287 K,,,10.1016/j.jallcom.2018.01.223,FALSE,"{'a': '3.7805 Å', 'b': '3.7805 Å', 'c': '3.7805 Å'}",Cubic,"1.26 μB (Mn), 0.016 μB (Al), 0.09 μB (C)",,AlCMn3,,,C1Al1Mn3.0,,221,
,,,,,,10.1016/j.jallcom.2018.01.223,TRUE,,,,,Mn3GaC,249,249 K,C1Mn3.0Ga1,,,
,,,,,,10.1016/j.jallcom.2018.01.223,TRUE,,,,,Mn3SnC,287,287 K,C1Mn3.0Sn1,,,
,Cubic,,,52 K,52,10.1016/j.jeurceramsoc.2016.05.039,TRUE,{'a': '4.0063 Å'},Perovskite,1.6 μB,,PbFe0.5Ta0.5O3,156,156 K,O3.0Fe0.5Ta0.5Pb1,,Pm-3m,1.0 × 10^-3 emu/mole
,Face-centered cubic,820.168,820.168,,,10.1016/j.jmmm.2016.05.066,FALSE,{'a': '5.8566'},Anti-fluorite-type,4,3.66,Li1.75Co0.25Se,,,Li1.75Co0.25Se1,,Fm-3m (225),
,Face-centered cubic,939.308,939.308,,,10.1016/j.jmmm.2016.05.066,FALSE,{'a': '5.9521'},Anti-fluorite-type,2,1.61,Li1.75Ni0.25Se,,,Li1.75Ni0.25Se1,,Fm-3m (225),
,Face-centered cubic,805.237,805.237,,,10.1016/j.jmmm.2016.05.066,FALSE,{'a': '6.3977'},Anti-fluorite-type,4,3.472,Li1.75Co0.25Te,,,Li1.75Co0.25Te1,,Fm-3m (225),
,Face-centered cubic,668.343,668.343,,,10.1016/j.jmmm.2016.05.066,FALSE,{'a': '6.3156'},Anti-fluorite-type,2,1.682,Li1.75Ni0.25Te,,,Li1.75Ni0.25Te1,,Fm-3m (225),
,L21,1000,1000 K,,,10.1016/j.actamat.2012.07.045,TRUE,{'a': '5.743'},Cubic,,,Co2FeGe,,,Fe1Co2.0Ge1,,,
,L21,1080,1080 K,,,10.1016/j.actamat.2012.07.045,TRUE,{'a': '5.740'},Cubic,,,Co2Fe(Ga0.5Ge0.5),,,Fe1Co2.0Ga0.5Ge0.5,,,
,L21,1080,1080 K,,,10.1016/j.actamat.2012.07.045,TRUE,{'a': '5.73'},Cubic,,,Co2FeGa,,,Fe1Co2.0Ga1,,,
,,895,895 K,,,10.1016/j.actamat.2012.07.045,FALSE,,,,,Co2Mn(Ge0.75Ga0.25),,,Mn1Co2.0Ga0.25Ge0.75,,,
,,770,770 K,,,10.1016/j.actamat.2012.07.045,FALSE,,,,,Co2Mn(Ga0.5Sn0.5),,,Mn1Co2.0Ga0.5Sn0.5,,,
,,990,990 K,,,10.1016/j.actamat.2012.07.045,FALSE,,,,,Co2Fe(Si0.75Ge0.25),,,Si0.75Fe1Co2.0Ge0.25,,,
,,800,800 K,,,10.1016/j.actamat.2012.07.045,TRUE,,,,,Co2MnSn,,,Mn1Co2.0Sn1,,,
,,700,700 K,,,10.1016/j.actamat.2012.07.045,TRUE,,,,,Co2MnGa,,,Mn1Co2.0Ga1,,,
,,1100,1100 K,,,10.1016/j.actamat.2012.07.045,TRUE,,,,,Co2FeSi,,,Si1Fe1Co2.0,,,
,L21,1080,1080 K,,,10.1016/j.actamat.2012.07.045,TRUE,{'a': '5.740'},Cubic,,,Co2Fe(Ga0.5Ge0.5),,,Fe1Co2.0Ga0.5Ge0.5,,,
,Cubic,,,-5.7 K,-5.7,10.1016/j.jallcom.2013.01.073,TRUE,{'a': '10.637 Å'},C6Cr23-type,9.60 μB/RE,,Er2Ni21.8B6.3,0.61,0.61 K,B6.3Ni21.8Er2.0,,Fm-3m (No. 225),
,Cubic,,,-1.3 K,-1.3,10.1016/j.jallcom.2013.01.073,TRUE,{'a': '10.643 Å'},C6Cr23-type,7.54 μB/RE,,Tm2Ni21B6,,,B6.0Ni21.0Tm2.0,,Fm-3m (No. 225),
,Cubic,,,-17 K,-17,10.1016/j.jallcom.2013.01.073,TRUE,{'a': '10.636 Å'},C6Cr23-type,4.76 μB/RE,,Yb2Ni21B6,,,B6.0Ni21.0Yb2.0,,Fm-3m (No. 225),
45 Oe at 300 K,Spinel,478.54,478.54 K,,,10.1016/j.jmmm.2012.03.043,TRUE,,Cubic,"14,261.683 μB/particle",45.230 emu/g,Mn0.8Zn0.2Fe2O4,,,O4.0Mn0.8Fe2.0Zn0.2,,,
38.2 Oe at 300 K,Spinel,401.64,401.64 K,,,10.1016/j.jmmm.2012.03.043,TRUE,,Cubic,"10,802.892 μB/particle",37.525 emu/g,Mn0.61Zn0.39Fe2O4,,,O4.0Mn0.61Fe2.0Zn0.39,,,
40 Oe at 300 K,Spinel,376.13,376.13 K,,,10.1016/j.jmmm.2012.03.043,TRUE,,Cubic,"8,347.125 μB/particle",39.746 emu/g,Mn0.5Zn0.5Fe2O4,,,O4.0Mn0.5Fe2.0Zn0.5,,,
23.13 Oe at 300 K,Spinel,329.48,329.48 K,,,10.1016/j.jmmm.2012.03.043,TRUE,,Cubic,"6,181.373 μB/particle",23.183 emu/g,Mn0.2Zn0.8Fe2O4,,,O4.0Mn0.2Fe2.0Zn0.8,,,
,Rhombohedral,263.8,263.8 K,274.1 K,274.1,10.1016/j.physb.2016.06.031,TRUE,"{'a': '5.447 Å', 'c': '13.339 Å'}",,4.6 μB,99.32 emu/g,La0.65Ca0.35MnO3,,,O3.0Ca0.35Mn1La0.65,,R-3C,
,Rhombohedral,246.4,246.4 K,243.2 K,243.2,10.1016/j.physb.2016.06.031,TRUE,"{'a': '5.454 Å', 'c': '13.333 Å'}",,4.6 μB,90.74 emu/g,La0.60Bi0.05Ca0.35MnO3,,,O3.0Ca0.35Mn1La0.6Bi0.05,,R-3C,
,Rhombohedral,240.5,240.5 K,238.8 K,238.8,10.1016/j.physb.2016.06.031,TRUE,"{'a': '5.452 Å', 'c': '13.331 Å'}",,4.6 μB,117.75 emu/g,La0.55Bi0.10Ca0.35MnO3,,,O3.0Ca0.35Mn1La0.55Bi0.1,,R-3C,
,Rhombohedral,201,201 K,225.8 K,225.8,10.1016/j.physb.2016.06.031,TRUE,"{'a': '5.441 Å', 'c': '13.327 Å'}",,4.6 μB,96.44 emu/g,La0.45Bi0.20Ca0.35MnO3,,,O3.0Ca0.35Mn1La0.45Bi0.2,,R-3C,
23 Oe,Orthorhombic,,,44 K,44,10.1016/j.jmmm.2023.170573,TRUE,"{'a': '12.03806', 'b': '13.93678', 'c': '7.20689'}",,,125 emu/g,Mn(H2O)2Ni(CN)4·4H2O,,,H6.0C4.0N4.0O3.0Mn1Ni1,0.18 emu/g,Pnma,
,Trigonal,,,,,10.1016/j.jallcom.2009.09.106,TRUE,"{'a': '0.57857 nm', 'c': '2.27976 nm'}",,,,GdSn4Ti6,300,300 K,Ti6.0Sn4.0Gd1,,R-3m (no. 166),
,C14 Laves phase,,,,,10.1016/j.jmmm.2004.07.013,TRUE,,Hexagonal,1.4 μB (6h Fe atoms),,TiFe2,285,285 K,Ti1Fe2.0,,,
,Orthorhombic,160,160,,,10.1016/j.jmmm.2006.07.006,TRUE,"{'a': '5.4297', 'b': '5.4272', 'c': '7.6849'}",Pbnm,,,Nd0.33Gd0.34Sr0.33MnO3,,,O3.0Mn1Sr0.33Nd0.33Gd0.34,,Pbnm,
,Orthorhombic,185,185,,,10.1016/j.jmmm.2006.07.006,TRUE,"{'a': '5.4400', 'b': '5.4320', 'c': '7.6882'}",Pbnm,,,Nd0.33Eu0.34Sr0.33MnO3,,,O3.0Mn1Sr0.33Nd0.33Eu0.34,,Pbnm,
,Orthorhombic,217,217,,,10.1016/j.jmmm.2006.07.006,TRUE,"{'a': '5.4388', 'b': '5.4375', 'c': '7.6866'}",Pbnm,,,Nd0.33Sm0.34Sr0.33MnO3,,,O3.0Mn1Sr0.33Nd0.33Sm0.34,,Pbnm,
,Orthorhombic,265,265,,,10.1016/j.jmmm.2006.07.006,TRUE,"{'a': '5.4622', 'b': '5.4286', 'c': '7.6856'}",Pbnm,,,Nd0.33Nd0.34Sr0.33MnO3,,,O3.0Mn1Sr0.33Nd0.67,,Pbnm,
,Orthorhombic,252,252,,,10.1016/j.jmmm.2006.07.006,TRUE,"{'a': '5.7276', 'b': '5.4574', 'c': '7.7338'}",Pbnm,,,Nd0.33Ce0.34Sr0.33MnO3,,,O3.0Mn1Sr0.33Ce0.34Nd0.33,,Pbnm,
,Monoclinic,,,,,10.1016/j.jssc.2015.09.016,TRUE,,C 2/c,3.9 μB,,NH4FeCl2(HCOO),6,6 K,H5.0C1N1O2.0Cl2.0Fe1,,C 2/c,
,Monoclinic,,,-27 K,-27,10.1016/j.jssc.2015.09.016,TRUE,"{'a': '7.730(2) Å', 'b': '11.269(2) Å', 'c': '6.844(1) Å'}",C 2/c,,,NH4CoCl2(HCOO),,,H5.0C1N1O2.0Cl2.0Co1,,C 2/c,
,Monoclinic,,,5.5 K,5.5,10.1016/j.jssc.2015.09.016,TRUE,"{'a': '7.598(2) Å', 'b': '11.336(2) Å', 'c': '6.753(1) Å'}",C 2/c,2.4 μB/mol,,NH4NiCl2(HCOO),8.5,8.5 K,H5.0C1N1O2.0Cl2.0Ni1,,C 2/c,
,,,,-37.8 K,-37.8,10.1016/j.jssc.2006.08.019,TRUE,,,,,Li0.9Ni(PO4)0.9(HPO4)0.1·H2O·0.4(CH3OH),10,10 K,H6.1Li0.9C1O6.0P1Ni1,,,
,,,,-37.8 K,-37.8,10.1016/j.jssc.2006.08.019,TRUE,,,,,Na0.9Ni(PO4)0.9(HPO4)0.1·H2O·0.6(CH3OH),,,H6.1C1O6.0Na0.9P1Ni1,,,
,,,,,,10.1016/j.jssc.2006.08.019,TRUE,,,,,K0.9Ni(PO4)0.9(HPO4)0.1·H2O·0.1(CH3OH),8,8 K,H6.1C1O6.0P1K0.9Ni1,,,
,Monoclinic,15,15 K,-97 K,-97,10.1016/j.jssc.2005.12.007,TRUE,"{'a': '5.0472 Å', 'b': '6.6325 Å', 'c': '8.3452 Å'}",Layered,,,Co2TeO3Cl2,18.5,18.5 K,O3.0Cl2.0Co2.0Te1,,P21/m,
,Orthorhombic,,,-46 K,-46,10.1016/j.jssc.2005.12.007,TRUE,"{'a': '10.5180 Å', 'b': '15.8629 Å', 'c': '7.7732 Å'}",Layered,,,Co2TeO3Br2,29,29 K,O3.0Co2.0Br2.0Te1,,Pccn,
,Monoclinic,21.73333333,"31.8 K, 23.4 K, 10.0 K",,,10.1016/j.jssc.2013.03.011,TRUE,,P21/m,,,PbFe3O(PO4)3,,,O13.0P3.0Fe3.0Pb1,,P21/m,
,XA or L21,-89,-89 K,,,10.1016/j.jallcom.2023.169672,TRUE,{'a': '0.5672 nm'},Cubic,,,Mn1.93Fe0.96Si1.10,50,50 K,Si1.1Mn1.93Fe0.96,,,2.5·10^−7 m^3/kg
,XA or L21,-10,-10 K,,,10.1016/j.jallcom.2023.169672,TRUE,{'a': '0.5672 nm'},Cubic,,,Mn1.99Fe0.88Si1.13,52,52 K,Si1.13Mn1.99Fe0.88,,,4.1·10^−7 m^3/kg
,β-Mn,-505,-505 K,,,10.1016/j.jallcom.2023.169672,TRUE,{'a': '0.6339 nm'},Primitive Cubic,,,Mn1.89Fe1.02Al1.09,36,36 K,Al1.09Mn1.89Fe1.02,,P4132,2.2·10^−7 m^3/kg
,β-Mn,-525,-525 K,,,10.1016/j.jallcom.2023.169672,TRUE,{'a': '0.6339 nm'},Primitive Cubic,,,Mn1.91Fe1.03Al1.06,37,37 K,Al1.06Mn1.91Fe1.03,,P4132,2.2·10^−7 m^3/kg
,ThCr2Si2-type,333,333 K,,,10.1016/S0304-8853(01)00823-X,TRUE,{'a': '4.06 Å'},Body-centered tetragonal,,,PrMn2Ge2,418,418 K,Mn2.0Ge2.0Pr1,,I4/mmm,
,ThCr2Si2-type,,,,,10.1016/S0304-8853(01)00823-X,TRUE,,Body-centered tetragonal,,,TbMn2Ge2,413,413 K,Mn2.0Ge2.0Tb1,,I4/mmm,
,ThCr2Si2-type,340,340 K,,,10.1016/S0304-8853(01)00823-X,TRUE,,Body-centered tetragonal,,,Pr0.8Tb0.2Mn2Ge2,432,432 K,Mn2.0Ge2.0Pr0.8Tb0.2,,I4/mmm,
,ThCr2Si2-type,344,344 K,,,10.1016/S0304-8853(01)00823-X,TRUE,,Body-centered tetragonal,,,Pr0.6Tb0.4Mn2Ge2,438,438 K,Mn2.0Ge2.0Pr0.6Tb0.4,,I4/mmm,
,ThCr2Si2-type,344,344 K,,,10.1016/S0304-8853(01)00823-X,TRUE,,Body-centered tetragonal,,,Pr0.5Tb0.5Mn2Ge2,418,418 K,Mn2.0Ge2.0Pr0.5Tb0.5,,I4/mmm,
,ThCr2Si2-type,344,344 K,,,10.1016/S0304-8853(01)00823-X,TRUE,,Body-centered tetragonal,,,Pr0.4Tb0.6Mn2Ge2,442,442 K,Mn2.0Ge2.0Pr0.4Tb0.6,,I4/mmm,
,ThCr2Si2-type,340,340 K,,,10.1016/S0304-8853(01)00823-X,TRUE,,Body-centered tetragonal,,,Pr0.3Tb0.7Mn2Ge2,465,465 K,Mn2.0Ge2.0Pr0.3Tb0.7,,I4/mmm,
,ThCr2Si2-type,340,340 K,,,10.1016/S0304-8853(01)00823-X,TRUE,,Body-centered tetragonal,,,Pr0.25Tb0.75Mn2Ge2,444,444 K,Mn2.0Ge2.0Pr0.25Tb0.75,,I4/mmm,
,ThCr2Si2-type,,,,,10.1016/S0304-8853(01)00823-X,TRUE,,Body-centered tetragonal,,,Pr0.2Tb0.8Mn2Ge2,448,448 K,Mn2.0Ge2.0Pr0.2Tb0.8,,I4/mmm,
,ThCr2Si2-type,,,,,10.1016/S0304-8853(01)00823-X,TRUE,,Body-centered tetragonal,,,Pr0Tb1Mn2Ge2,454,454 K,Mn2.0Ge2.0Pr0.0Tb1,,I4/mmm,
,Orthorhombic,,,,,10.1016/j.physb.2018.05.020,TRUE,"{'a': '5.4049 Å', 'b': '5.4480 Å', 'c': '7.6412 Å'}",,,,Bi0.3Pr0.3Ca0.4MnO3,43,43 K,O3.0Ca0.4Mn1Pr0.3Bi0.3,,Pbma,
,Orthorhombic,66,66 K,,,10.1016/j.physb.2018.05.020,TRUE,"{'a': '5.4053 Å', 'b': '5.4477 Å', 'c': '7.6407 Å'}",,,,Bi0.3Pr0.3Ca0.4Mn0.96Cr0.04O3,,,O3.0Ca0.4Cr0.04Mn0.96Pr0.3Bi0.3,,Pbma,
,Orthorhombic,98,98 K,,,10.1016/j.physb.2018.05.020,TRUE,"{'a': '5.4033 Å', 'b': '5.4457 Å', 'c': '7.6398 Å'}",,,,Bi0.3Pr0.3Ca0.4Mn0.92Cr0.08O3,,,O3.0Ca0.4Cr0.08Mn0.92Pr0.3Bi0.3,,Pbma,
,Orthorhombic,111,111 K,,,10.1016/j.physb.2018.05.020,TRUE,"{'a': '5.4011 Å', 'b': '5.4405 Å', 'c': '7.6345 Å'}",,,,Bi0.3Pr0.3Ca0.4Mn0.9Cr0.1O3,,,O3.0Ca0.4Cr0.1Mn0.9Pr0.3Bi0.3,,Pbma,
,Orthorhombic,120,120 K,,,10.1016/j.physb.2018.05.020,TRUE,"{'a': '5.3977 Å', 'b': '5.4402 Å', 'c': '7.6337 Å'}",,,,Bi0.3Pr0.3Ca0.4Mn0.88Cr0.12O3,,,O3.0Ca0.4Cr0.12Mn0.88Pr0.3Bi0.3,,Pbma,
,Orthorhombic,125,125 K,,,10.1016/j.physb.2018.05.020,TRUE,"{'a': '5.3948 Å', 'b': '5.4358 Å', 'c': '7.6271 Å'}",,,,Bi0.3Pr0.3Ca0.4Mn0.86Cr0.14O3,,,O3.0Ca0.4Cr0.14Mn0.86Pr0.3Bi0.3,,Pbma,
,Cubic,20,20K,14K,14,10.1016/S0304-8853(00)00364-4,TRUE,{'a': '713 pm'},Face-centered cubic,5.6 μB,58 emu/g,TbCu4Ag,,,Cu4.0Ag1Tb1,,,
,Cubic,19,19K,17K,17,10.1016/S0304-8853(00)00364-4,TRUE,{'a': '709 pm'},Face-centered cubic,8.96 μB,95 emu/g,DyCu4Ag,,,Cu4.0Ag1Dy1,,,
,Cubic,,,,,10.1016/S0304-8853(00)00364-4,FALSE,,Face-centered cubic,,,TbCu5,16,16K,Cu5.0Tb1,,,
,Cubic,,,,,10.1016/S0304-8853(00)00364-4,FALSE,,Face-centered cubic,,,DyCu5,7,7K,Cu5.0Dy1,,,
,Cubic,,,,,10.1016/S0304-8853(00)00364-4,FALSE,,,,,TbCu4Au,7,7K,Cu4.0Tb1Au1,,,
