Repository: sanjayganeshprabu/Computational-Modeling-and-Predictive-Analytics-for-Materials-Data

# Computational-Modeling-and-Predictive-Analytics-for-Materials-Data-

File: MODIFIED magnetic_materials.csv (part 82 of 112)
Coercivity,Crystal_Structure,Curie,Curie(Tc),Curie_Weiss,Curie_Weiss(θp),DOI,Experimental,Lattice_Parameters,Lattice_Structure,Magnetic_Moment,Magnetization,Material_Name,Neel,Neel(Tn),New_Column_Concatenated,Remanence,Space_Group,Susceptibility
,Cubic,8,8K,,,10.1016/S0304-8853(00)00364-4,FALSE,,,,,DyCu4Au,,,Cu4.0Dy1Au1,,,
,L21,346,346 K,343 K,343,10.1016/j.intermet.2014.10.012,TRUE,{'a': '6.051 Å'},Cubic,"4.14 μB (1.8 K), 2.55 μB (300 K)",,Ni2MnSn,,,Mn1Ni2.0Sn1,,Fm-3m,
,Unknown,357,357 K,349 K,349,10.1016/j.intermet.2014.10.012,TRUE,{'a': '6.050 Å'},Cubic,"4.24 μB (1.8 K), 2.71 μB (300 K)",,Ni1.96Mn1.04Sn,,,Mn1.04Ni1.96Sn1,,,
,Unknown,357,357 K,350 K,350,10.1016/j.intermet.2014.10.012,TRUE,{'a': '6.046 Å'},Cubic,"4.23 μB (1.8 K), 2.70 μB (300 K)",,Ni1.90Mn1.10Sn,,,Mn1.1Ni1.9Sn1,,,
,L21b,358,358 K,348 K,348,10.1016/j.intermet.2014.10.012,TRUE,{'a': '6.047 Å'},Cubic,"4.16 μB (1.8 K), 2.65 μB (300 K)",,Ni1.80Mn1.20Sn,,,Mn1.2Ni1.8Sn1,,Fm-3m,
,L21b,385,385 K,367 K,367,10.1016/j.intermet.2014.10.012,TRUE,{'a': '6.062 Å'},Cubic,"3.70 μB (1.8 K), 2.47 μB (300 K)",,Ni1.60Mn1.40Sn,,,Mn1.4Ni1.6Sn1,,Fm-3m,
,L21b,405,405 K,413 K,413,10.1016/j.intermet.2014.10.012,TRUE,{'a': '6.068 Å'},Cubic,"3.43 μB (1.8 K), 2.36 μB (300 K)",,Ni1.48Mn1.48Sn,,,Mn1.48Ni1.48Sn1,,Fm-3m,
,L21b,434,434 K,456 K,456,10.1016/j.intermet.2014.10.012,TRUE,{'a': '6.085 Å'},Cubic,"3.27 μB (1.8 K), 2.34 μB (300 K)",,Ni1.40Mn1.60Sn,,,Mn1.6Ni1.4Sn1,,Fm-3m,
,L21b,480,480 K,497 K,497,10.1016/j.intermet.2014.10.012,TRUE,{'a': '6.099 Å'},Cubic,"2.82 μB (1.8 K), 2.06 μB (300 K)",,Ni1.19Mn1.80Sn,,,Mn1.8Ni1.19Sn1,,Fm-3m,
,L21b,550,550 K,557 K,557,10.1016/j.intermet.2014.10.012,TRUE,{'a': '6.114 Å'},Cubic,"2.29 μB (1.8 K), 1.70 μB (300 K)",,Ni1.02Mn1.97Sn,,,Mn1.97Ni1.02Sn1,,Fm-3m,
,MgCu4Sn,,,-53,-53,10.1016/j.jallcom.2012.02.054,TRUE,{'a': '7.017'},Cubic,0.38,,CeNi4Mg,,,Mg1Ni4.0Ce1,,F-43m,
,MgCu4Sn,77,77,25.5,25.5,10.1016/j.jallcom.2012.02.054,TRUE,{'a': '7.041'},Cubic,4.6,,GdNi4Mg,,,Mg1Ni4.0Gd1,,F-43m,
,MgCu4Sn,62,62,6.9,6.9,10.1016/j.jallcom.2012.02.054,TRUE,{'a': '7.036'},Cubic,4.4,,Gd0.75Y0.25Ni4Mg,,,Mg1Ni4.0Y0.25Gd0.75,,F-43m,
,MgCu4Sn,45,45,2.7,2.7,10.1016/j.jallcom.2012.02.054,TRUE,{'a': '7.029'},Cubic,2.7,,Gd0.5Y0.5Ni4Mg,,,Mg1Ni4.0Y0.5Gd0.5,,F-43m,
,MgCu4Sn,15,15,5.2,5.2,10.1016/j.jallcom.2012.02.054,TRUE,{'a': '7.077'},Cubic,3.1,,Gd0.5Y0.5Ni3.5Al0.5Mg,,,Mg1Al0.5Ni3.5Y0.5Gd0.5,,F-43m,
,,117,117 K,,,10.1016/j.jallcom.2022.165146,TRUE,,,,,Pr0.6Ca0.4Mn0.96Co0.04O3,,,O3.0Ca0.4Mn0.96Co0.04Pr0.6,,,
,,100,100 K,,,10.1016/j.jallcom.2022.165146,TRUE,,,,,Pr0.6Ca0.4Mn0.96Cr0.04O3,,,O3.0Ca0.4Cr0.04Mn0.96Pr0.6,,,
,Orthorhombic,,,-4 K,-4,10.1016/j.jallcom.2011.11.148,TRUE,"{'a': '7.3430(9) Å', 'b': '14.959(2) Å', 'c': '7.829(1) Å'}",Primitive,2.72 μB per Yb,,Yb5Ge4,,,Ge4.0Yb5.0,,Pnma,
,Orthorhombic,,,-3(1) K,-2,10.1016/j.jallcom.2011.11.148,TRUE,"{'a': '7.0828(3) Å', 'b': '14.6415(7) Å', 'c': '7.6279(4) Å'}",Primitive,3.71(1) μB per Yb,,Yb4LiGe4,,,Li1Ge4.0Yb4.0,,Pnma,
,Cubic,16,16K,,,10.1016/S0921-4526(99)01011-X,TRUE,,Simple cubic,7 μB/Eu ion,,EuB6,,,B6.0Eu1,,,
,Cubic,600,600K,,,10.1016/S0921-4526(99)01011-X,TRUE,,Simple cubic,,,Ca0.995La0.005B6,,,B6.0Ca0.99La0.01,,,
,Cubic,900,900K,,,10.1016/S0921-4526(99)01011-X,TRUE,,Simple cubic,0.02 μB/La atom,,Ca0.99La0.01B6,,,B6.0Ca0.99La0.01,,,
,Cubic,800,800K,,,10.1016/S0921-4526(99)01011-X,TRUE,,Simple cubic,,,CaB6,,,B6.0Ca1,,,
,Cubic,800,800K,,,10.1016/S0921-4526(99)01011-X,TRUE,,Simple cubic,,,SrB6,,,B6.0Sr1,,,
30 Oe,Spinel,,,20.1 K,20.1,10.1016/j.jssc.2009.05.012,TRUE,,Cubic,0.144 μB/Cr-atom,8.06 × 10^2 emu/mol-f.u.,Cu(Cr0.5Hf0.5)2S4,,,S4.0Cr1Cu1Hf1,,Fd-3m (No. 227),
,Spinel,,,188 K,188,10.1016/j.jssc.2009.05.012,TRUE,,Cubic,3.77 μB/Cr-atom,,Cu(Cr0.6Hf0.4)2S4,,,S4.0Cr1.2Cu1Hf0.8,,Fd-3m (No. 227),
,Spinel,,,189 K,189,10.1016/j.jssc.2009.05.012,TRUE,,Cubic,2.98 μB/Cr-atom,,Cu(Cr0.55Hf0.45)2S4,,,S4.0Cr1.1Cu1Hf0.9,,Fd-3m (No. 227),
,Spinel,,,4.57 K,4.57,10.1016/j.jssc.2009.05.012,TRUE,,Cubic,3.88 μB/Cr-atom,,Cu(Cr0.4Hf0.6)2S4,,,S4.0Cr0.8Cu1Hf1.2,,Fd-3m (No. 227),
,Spinel,,,11.5 K,11.5,10.1016/j.jssc.2009.05.012,TRUE,,Cubic,3.77 μB/Cr-atom,,Cu(Cr0.3Hf0.7)2S4,,,S4.0Cr0.6Cu1Hf1.4,,Fd-3m (No. 227),
,Spinel,,,2.83 K,2.83,10.1016/j.jssc.2009.05.012,TRUE,,Cubic,4.02 μB/Cr-atom,,Cu(Cr0.1Hf0.9)2S4,,,S4.0Cr0.2Cu1Hf1.8,,Fd-3m (No. 227),
,Spinel,380,380 K,,,10.1016/j.jssc.2009.05.012,TRUE,{'a': '9.822 Å'},Cubic,5.0 μB,,CuCr2S4,,,S4.0Cr2.0Cu1,,Fd-3m (No. 227),
,Hexagonal,450,450 K,,,10.1016/j.jallcom.2011.05.057,TRUE,"{'a': '4.985', 'c': '3.928'}",P6/mmm,1.25 μB/atom,,GdCo4Si,,,Si1Co4.0Gd1,,P6/mmm,
,Hexagonal,332,332 K,,,10.1016/j.jallcom.2011.05.057,TRUE,"{'a': '4.937', 'c': '3.912'}",P6/mmm,0.73 μB/atom,,YCo4Si,,,Si1Co4.0Y1,,P6/mmm,3.13 μB/atom
,,150,150 K,,,10.1016/S0304-8853(01)01063-0,TRUE,,,,,La0.6Y0.07Ca0.33MnO3,,,O3.0Ca0.33Mn1Y0.07La0.6,,,
0.3 T at 5 K,Orthorhombic,220,220 K,,,10.1016/j.physb.2011.04.030,TRUE,,Pbnm,,,Pr0.7Sr0.3CoO3,,,O3.0Co1Sr0.3Pr0.7,,,
,Monoclinic,220,220 K,,,10.1016/j.physb.2011.04.030,TRUE,,P21/m,,,Pr0.6Sr0.4CoO3,,,O3.0Co1Sr0.4Pr0.6,,,
,Monoclinic,220,220 K,,,10.1016/j.physb.2011.04.030,TRUE,,P21/m,,,Pr0.5Sr0.5CoO3,,,O3.0Co1Sr0.5Pr0.5,,,
,Orthorhombic,140,140 K,,,10.1016/j.physb.2011.04.030,TRUE,,,,,Nd0.7Sr0.3CoO3,,,O3.0Co1Sr0.3Nd0.7,,,
,Orthorhombic,200,200 K,,,10.1016/j.physb.2011.04.030,TRUE,,,,,Nd0.5Sr0.5CoO3,,,O3.0Co1Sr0.5Nd0.5,,,
,"Ordered, defect fluorite",,,-129 K,-129,10.1016/S0022-4596(02)00210-4,TRUE,"{'a': '10.941 Å', 'b': '7.4565 Å', 'c': '7.5993 Å'}",Orthorhombic,,,Pr3ReO7,,,O7.0Pr3.0Re1,,Cmcm,Spin glass order below 10 K
,"Ordered, defect fluorite",9,9 K,-99 K,-99,10.1016/S0022-4596(02)00210-4,TRUE,"{'a': '10.867 Å', 'b': '7.4594 Å', 'c': '7.5740 Å'}",Orthorhombic,,,Nd3ReO7,,,O7.0Nd3.0Re1,,Cmcm,Long-range magnetic order below 9 K
,,50,50 K,,,10.1016/S0022-4596(02)00210-4,FALSE,,,,,Pr3RuO7,,,O7.0Ru1Pr3.0,,,Short-range ferromagnetic correlations
,,,,-67 K,-67,10.1016/S0022-4596(02)00210-4,FALSE,,,,,Nd3TaO7,,,O7.0Nd3.0Ta1,,,
,,,,-54 K,-54,10.1016/S0022-4596(02)00210-4,FALSE,,,,,Pr3TaO7,,,O7.0Pr3.0Ta1,,,
,Amorphous,93,93 K,120 K,120,10.1016/j.jallcom.2020.157170,TRUE,,,7.06 μB,173 emu/g,(Gd0.8Sc0.2)60Al15(Co0.8Ni0.2)25,,,Al15.0Sc12.0Co20.0Ni5.0Gd48.0,,,0.0252 cm³/mol
,Amorphous,77,77 K,107 K,107,10.1016/j.jallcom.2020.157170,TRUE,,,7.04 μB,169 emu/g,(Gd0.7Sc0.3)60Al15(Co0.7Ni0.3)25,,,Al15.0Sc18.0Co17.5Ni7.5Gd42.0,,,0.0215 cm³/mol
,Amorphous,58,58 K,88 K,88,10.1016/j.jallcom.2020.157170,TRUE,,,7.03 μB,158 emu/g,(Gd0.6Sc0.4)60Al15(Co0.6Ni0.4)25,,,Al15.0Sc24.0Co15.0Ni10.0Gd36.0,,,0.0177 cm³/mol
,Amorphous,37,37 K,77 K,77,10.1016/j.jallcom.2020.157170,TRUE,,,6.18 μB,115 emu/g,(Gd0.5Sc0.5)60Al15(Co0.5Ni0.5)25,,,Al15.0Sc30.0Co12.5Ni12.5Gd30.0,,,0.0118 cm³/mol
,Amorphous,68,68 K,99 K,99,10.1016/j.jallcom.2020.157170,TRUE,,,7.13 μB,157 emu/g,(Gd0.6Sc0.4)65Al10(Co0.6Ni0.4)25,,,Al10.0Sc26.0Co15.0Ni10.0Gd39.0,,,0.0201 cm³/mol
,Amorphous,51,51 K,81 K,81,10.1016/j.jallcom.2020.157170,TRUE,,,7.03 μB,154 emu/g,(Gd0.6Sc0.4)55Al20(Co0.6Ni0.4)25,,,Al20.0Sc22.0Co15.0Ni10.0Gd33.0,,,0.0164 cm³/mol
,Amorphous,58,58 K,99 K,99,10.1016/j.jallcom.2020.157170,TRUE,,,7.63 μB,152 emu/g,(Gd0.6Sc0.4)60Al15(Co0.6Cu0.4)25,,,Al15.0Sc24.0Co15.0Cu10.0Gd36.0,,,0.0185 cm³/mol
,Amorphous,66,66 K,94 K,94,10.1016/j.jallcom.2020.157170,TRUE,,,6.92 μB,173 emu/g,(Gd0.667Sc0.333)60Al20Co20,,,Al20.0Sc19.98Co20.0Gd40.02,,,0.0175 cm³/mol
,Gd5Si4-type and Sm5Ge4-type,336,336 K,,,10.1016/j.solidstatesciences.2009.07.010,TRUE,,,,,Gd5Si3.5P0.5,,,Si3.5P0.5Gd5.0,,,
,Gd5Si4-type and Sm5Ge4-type,332,332 K,,,10.1016/j.solidstatesciences.2009.07.010,TRUE,,,,,Gd5Si3.25P0.75,,,Si3.25P0.75Gd5.0,,,
,Sm5Ge4-type,184,184 K,,,10.1016/j.solidstatesciences.2009.07.010,TRUE,,,,,Gd5Si2.75P1.25,,,Si2.75P1.25Gd5.0,,,
,,272,272 K,,,10.1016/j.solidstatesciences.2009.07.010,TRUE,,,,,Gd5Si2Ge2,,,Si2.0Ge2.0Gd5.0,,,
,Tetradymite,,,-0.5 K,-0.5,10.1016/j.physb.2008.05.025,TRUE,"{'a': 4.1381, 'c': 28.627}",Hexagonal,5.92 μB per Mn atom,,Bi1.99Mn0.01Se3,,,Mn0.01Se3.0Bi1.99,,,1.27×10^-7 m^3/mol
,Tetradymite,,,-0.4 K,-0.4,10.1016/j.physb.2008.05.025,TRUE,"{'a': 4.1365, 'c': 28.625}",Hexagonal,5.92 μB per Mn atom,,Bi1.98Mn0.02Se3,,,Mn0.02Se3.0Bi1.98,,,0.77×10^-7 m^3/mol
,Perovskite,,,,,10.1016/j.jmmm.2018.11.009,TRUE,,,,,YMn0.5Cr0.5O3,73,73 K,O3.0Cr0.5Mn0.5Y1,,,
,Hexagonal,75.5,73-78 K,,,10.1016/S0925-8388(02)00749-1,TRUE,"{'a': '419.9 pm', 'b': '419.9 pm', 'c': '750.0 pm'}",Orthorhombic,2.0(1) μB,,UCu0.90Ge,,,Cu0.9Ge1U1,,P6m2,
,Hexagonal,75.5,73-78 K,,,10.1016/S0925-8388(02)00749-1,TRUE,"{'a': '419.9 pm', 'b': '419.9 pm', 'c': '750.0 pm'}",Orthorhombic,2.0(1) μB,,UCu0.95Ge,,,Cu0.95Ge1U1,,P6m2,
,Hexagonal,75.5,73-78 K,,,10.1016/S0925-8388(02)00749-1,TRUE,"{'a': '419.9 pm', 'b': '419.9 pm', 'c': '750.0 pm'}",Orthorhombic,2.0(1) μB,,UCu0.98Ge,,,Cu0.98Ge1U1,,P6m2,
,Hexagonal,,,,,10.1016/S0925-8388(02)00749-1,TRUE,"{'a': '419.9 pm', 'b': '419.9 pm', 'c': '750.0 pm'}",Orthorhombic,2.0(1) μB,,UCuGe0.90,32,62(2) K,Cu1Ge0.9U1,,P6m2,
,Hexagonal,,,,,10.1016/S0925-8388(02)00749-1,TRUE,"{'a': '419.9 pm', 'b': '419.9 pm', 'c': '750.0 pm'}",Orthorhombic,2.0(1) μB,,UCuGe0.95,31,61(1) K,Cu1Ge0.95U1,,P6m2,
,Perovskite,,,360 K,360,10.1016/j.jssc.2022.123102,TRUE,"{'a': '7.75465 Å', 'b': '7.82061 Å', 'c': '7.52938 Å'}",Orthorhombic,,,EuBaCo2O5.5,258.5,"248, 269 K",O5.5Co2.0Ba1Eu1,,Pmma,
,Perovskite,,,360 K,360,10.1016/j.jssc.2022.123102,FALSE,,Orthorhombic,,,GdBaCo2O5.4,,,O5.4Co2.0Ba1Gd1,,Pmma,
,Perovskite,,,360 K,360,10.1016/j.jssc.2022.123102,FALSE,,Orthorhombic,,,GdBaCo2O5.53,,,O5.53Co2.0Ba1Gd1,,Pmma,
,Perovskite,369,369 K,,,10.1016/j.jmmm.2016.05.037,TRUE,,Simple cubic,,,La0.7Sr0.3MnO3,,,O3.0Mn1Sr0.3La0.7,,,
33.2 Oe,,,,30 K,30,10.1016/j.jallcom.2020.157019,TRUE,,,,106.4 emu/g,Dy2O3,,,O3.0Dy2.0,0.1 emu/g,,"6.2 × 10^−3 emu/g.Oe at 2 K, 4.4 × 10^−4 emu/g.Oe at 100 K"
,,35,35 K,,,10.1016/S0304-8853(00)01278-6,TRUE,,,μB,,UGe2,,,Ge2.0U1,,,
4.2 Oe,Face-centered cubic,394,394 K,,,10.1016/j.matchemphys.2016.12.009,TRUE,{'a': '8.394 Å'},Spinel,,59.6 emu/g,Zn0.4Co0.6Fe2O4@Zn0.4Mn0.6Fe2O4,,,O8.0Mn0.6Fe4.0Co0.6Zn0.8,0.2 emu/g,Fd3m,
2.4 Oe,Face-centered cubic,378,378 K,,,10.1016/j.matchemphys.2016.12.009,TRUE,{'a': '8.394 Å'},Spinel,,53.3 emu/g,Zn0.4Co0.6Fe2O4@Zn0.4Mn0.6Fe2O4,,,O8.0Mn0.6Fe4.0Co0.6Zn0.8,0.1 emu/g,Fd3m,
3.6 Oe,Face-centered cubic,368,368 K,,,10.1016/j.matchemphys.2016.12.009,TRUE,{'a': '8.394 Å'},Spinel,,47.3 emu/g,Zn0.4Co0.6Fe2O4@Zn0.4Mn0.6Fe2O4,,,O8.0Mn0.6Fe4.0Co0.6Zn0.8,0.17 emu/g,Fd3m,
3.4 Oe,Face-centered cubic,360,360 K,,,10.1016/j.matchemphys.2016.12.009,TRUE,{'a': '8.371 Å'},Spinel,,42.8 emu/g,Zn0.4Co0.6Fe2O4@Zn0.4Mn0.6Fe2O4,,,O8.0Mn0.6Fe4.0Co0.6Zn0.8,0.21 emu/g,Fd3m,
656.2 Oe,Face-centered cubic,420,420 K,,,10.1016/j.matchemphys.2016.12.009,TRUE,,Spinel,,40.1 emu/g,Zn0.4Co0.6Fe2O4,,,O4.0Fe2.0Co0.6Zn0.4,1.62 emu/g,Fd3m,
3.9 Oe,Face-centered cubic,362,362 K,,,10.1016/j.matchemphys.2016.12.009,TRUE,,Spinel,,34.2 emu/g,Zn0.4Mn0.6Fe2O4,,,O4.0Mn0.6Fe2.0Zn0.4,0.19 emu/g,Fd3m,
,Rhombohedral perovskite,302,302 K,,,10.1016/j.jcis.2015.01.071,TRUE,,Pseudocubic,,46.1 Am^2/kg at 4.5 K,La0.63Sr0.37MnO3,,,O3.0Mn1Sr0.37La0.63,,R-3c,
6.6 T (5 K),Orthorhombic,112,112 K,"56.2 K (parallel), 18.5 K (orthogonal)",37.35,10.1016/j.actamat.2015.03.003,TRUE,"{'a': '14.408(1) Å', 'b': '21.642(1) Å', 'c': '3.6288(2) Å'}",oC 48,"6.20 μB (Tb1), 6.31 μB (Tb2), 6.11 μB (Tb3), 6.11 μB (Tb4), 6.19 μB (Tb5)","5.8 μB/Tb (parallel), 6.3 μB/Tb (orthogonal)",Tb11Ni4In9,31,31 K,Ni4.0In9.0Tb11.0,,"Cmmm, N° 65",
5.7 T (2 K),Orthorhombic,88,88 K,"37.4 K (parallel), -12.8 K (orthogonal)",25.1,10.1016/j.actamat.2015.03.003,TRUE,"{'a': '14.344(1) Å', 'b': '21.554(2) Å', 'c': '3.6180(3) Å'}",oC 48,"6.20 μB (Dy1), 6.31 μB (Dy2), 6.11 μB (Dy3), 6.11 μB (Dy4), 6.19 μB (Dy5)","8.4 μB/Dy (parallel), 5.2 μB/Dy (orthogonal)",Dy11Ni4In9,10,10 K,Ni4.0In9.0Dy11.0,,"Cmmm, N° 65",
,Tetragonal,,,-16.1 K,-16.1,10.1016/j.jssc.2008.08.004,TRUE,"{'a': '3.91129 Å', 'b': '3.91129 Å'}",I4/mmm,3.20 μB per formula unit,,Bi2Sr2Nb2.5Fe0.5O12,,,O12.0Fe0.5Sr2.0Nb2.5Bi2.0,,I4/mmm,
0.135 T,"hcp (majority), rhombohedral (minority)",140,140 K,,,10.1016/j.jallcom.2018.01.331,TRUE,"{'a': '3.62 Å', 'c': '5.75 Å'}",hcp,6.0 μB,,Ce16.3Gd19.7Tb22.3Dy20.1Ho21.6,,,Ce16.3Gd19.7Tb22.3Dy20.1Ho21.6,,P63/mmc,
,hcp,293,293 K,,,10.1016/j.jallcom.2018.01.331,TRUE,"{'a': '3.634 Å', 'c': '5.781 Å'}",hcp,7.0 μB,,Gd,,,Gd1,,,
,hcp,220,220 K,,,10.1016/j.jallcom.2018.01.331,TRUE,"{'a': '3.606 Å', 'c': '5.697 Å'}",hcp,9.0 μB,,Tb,230,230 K,Tb1,,,
,hcp,89,89 K,,,10.1016/j.jallcom.2018.01.331,TRUE,"{'a': '3.592 Å', 'c': '5.650 Å'}",hcp,10.0 μB,,Dy,179,179 K,Dy1,,,
,hcp,20,20 K,,,10.1016/j.jallcom.2018.01.331,TRUE,"{'a': '3.578 Å', 'c': '5.618 Å'}",hcp,10.0 μB,,Ho,132,132 K,Ho1,,,
,Pillared Perovskite,,,-575 K,-575,10.1016/S0022-4596(02)00058-0,TRUE,"{'a': '7.9370 Å', 'b': '7.9998 Å', 'c': '10.1729 Å'}",Triclinic,,,La5Re3MgO16,,,O16.0Mg1La5.0Re3.0,,C1̄,
,Pillared Perovskite,,,-84 K,-84,10.1016/S0022-4596(02)00058-0,TRUE,"{'a': '7.9553 Å', 'b': '7.9960 Å', 'c': '10.1895 Å'}",Triclinic,"3.0 μB (Fe2+), 1.5 μB (Re5+)",,La5Re3FeO16,155,155 K,O16.0Fe1La5.0Re3.0,,C1̄,
,Pillared Perovskite,33,33 K,-71.2 K,-71.2,10.1016/S0022-4596(02)00058-0,TRUE,"{'a': '7.9694 Å', 'b': '8.0071 Å', 'c': '10.182 Å'}",Triclinic,,,La5Re3CoO16,,,O16.0Co1La5.0Re3.0,,C1̄,
,Pillared Perovskite,25,"36 K, 14 K",-217 K,-217,10.1016/S0022-4596(02)00058-0,TRUE,"{'a': '7.9383 Å', 'b': '7.9983 Å', 'c': '10.1732 Å'}",Triclinic,,,La5Re3NiO16,,,O16.0Ni1La5.0Re3.0,,C1̄,
,Perovskite,300,Above room temperature,,,10.1016/S0022-4596(02)00058-0,TRUE,,,,,Sr2FeMoO6,,,O6.0Fe1Sr2.0Mo1,,,
,Rhombohedral,525,525,,,10.1016/j.jallcom.2006.01.069,TRUE,"{'a': '8.3685', 'c': '12.1681'}",Th2Zn17-type,0.88,15,Y2Co14Cr3,,,Cr3.0Co14.0Y2.0,,R-3m,
,Rhombohedral,850,850,,,10.1016/j.jallcom.2006.01.069,TRUE,"{'a': '8.3765', 'c': '12.2244'}",Th2Zn17-type,1.16,19.8,Y2Co15.24Cr1.76,,,Cr1.76Co15.24Y2.0,,R-3m,
,Rhombohedral,710,710,,,10.1016/j.jallcom.2006.01.069,TRUE,"{'a': '8.3586', 'c': '12.1776'}",Th2Zn17-type,1.05,17.8,Y2Co14.66Cr2.34,,,Cr2.34Co14.66Y2.0,,R-3m,
,Hexagonal,710,710,,,10.1016/j.jallcom.2006.01.069,TRUE,"{'a': '8.3429', 'c': '8.1417'}",Th2Ni17-type,1.9,,Y2Co14.66Cr2.34,,,Cr2.34Co14.66Y2.0,,P63/mmc,
,Hexagonal,525,525,,,10.1016/j.jallcom.2006.01.069,TRUE,"{'a': '8.3437', 'c': '8.1401'}",Th2Ni17-type,1.1,,Y2Co14Cr3,,,Cr3.0Co14.0Y2.0,,P63/mmc,
,Orthorhombic,3.3,3.3 K,"35 K (parallel to b), -52 K (perpendicular to b)",43.5,10.1016/j.jssc.2007.11.029,TRUE,"{'a': '4.316 Å', 'b': '13.741 Å', 'c': '4.350 Å'}",Cmmm,"1.34 μB/Ce (parallel to b), 0.84 μB/Ce (perpendicular to b)",,CeAu4Si2,,,Si2.0Ce1Au4.0,,Cmmm (No. 65),
,Tetragonal,,,"16 K (parallel to c), -62 K (perpendicular to c)",39,10.1016/j.jssc.2007.11.029,TRUE,"{'a': '4.3072 Å', 'c': '10.196 Å'}",I4/mmm,"1.3 μB/Ce (parallel to c), 0.2 μB/Ce (perpendicular to c)",,CeAu2Si2,8.8,8.8 K,Si2.0Ce1Au2.0,,I4/mmm (No. 139),
,Cubic Laves,28.5,28.5 K,,,10.1016/j.physc.2004.02.104,TRUE,,Cubic,0.17 μB per formula unit,,ZrZn2,,,Zn2.0Zr1,,,
,Cubic B20,29.5,29.5 K,,,10.1016/j.physc.2004.02.104,TRUE,,Cubic,0.4 μB per formula unit,,MnSi,,,Si1Mn1,,P213,
,Hexagonal,,,,,10.1016/j.physb.2017.10.005,TRUE,"{'a': '9.6247 Å', 'c': '6.4328 Å'}",,"2.58 μB/Ce (H // c), 2.60 μB/Ce (H ⊥ c)",,Ce3TiBi5,5,5.0 K,Ti1Ce3.0Bi5.0,,P63/mcm,
,Orthorhombic,,,,,10.1016/j.physb.2017.10.005,TRUE,"{'a': '5.9681 Å', 'b': '10.4424 Å', 'c': '25.3374 Å'}",,"2.80 μB/Ce (H // c), 2.60 μB/Ce (H ⊥ c)",,CeTi3Bi4,3.4,3.4 K,Ti3.0Ce1Bi4.0,,Fmmm,
,ThCr2Si2-type,,,,,10.1016/S0925-8388(00)00920-8,TRUE,,Tetragonal,,,TbRh1.2Ru0.8Si2,10,10 K,Si2.0Ru0.8Rh1.2Tb1,,I4/mmm,
,ThCr2Si2-type,,,,,10.1016/S0925-8388(00)00920-8,TRUE,,Tetragonal,,,TbRhRuSi2,15.5,15.5 K,Si2.0Ru1Rh1Tb1,,I4/mmm,
,ThCr2Si2-type,,,43 K,43,10.1016/S0925-8388(00)00920-8,TRUE,,Tetragonal,,,TbRh2Si2,94,94 K,Si2.0Rh2.0Tb1,,I4/mmm,
,ThCr2Si2-type,,,15 K,15,10.1016/S0925-8388(00)00920-8,FALSE,,Tetragonal,,,TbRh1.4Ru0.6Si2,11.5,11.5 K,Si2.0Ru0.6Rh1.4Tb1,,I4/mmm,
,Tetragonal,117,117 K,109.9 K,109.9,10.1016/j.jssc.2008.10.033,TRUE,"{'a': '756.2 pm', 'c': '380.2 pm'}",Mo2FeB2 type,7.79 μB/Gd atom,6.2 μB/Gd atom,Gd2Cu2Cd,,,Cu2.0Cd1Gd2.0,,P4/mbm,
,Tetragonal,87,87 K,45.1 K,45.1,10.1016/j.jssc.2008.10.033,TRUE,"{'a': '754.6 pm', 'c': '377.2 pm'}",Mo2FeB2 type,9.89 μB/Tb atom,5.34 μB/Tb atom,Tb2Cu2Cd,,,Cu2.0Cd1Tb2.0,,P4/mbm,
,Tetragonal,48.3,48.3 K,54.0 K,54,10.1016/j.jssc.2008.10.033,TRUE,"{'a': '749.0 pm', 'c': '374.2 pm'}",Mo2FeB2 type,10.89 μB/Dy atom,8.60 μB/Dy atom,Dy2Cu2Cd,16.9,16.9 K,Cu2.0Cd1Dy2.0,,P4/mbm,
,Tetragonal,16.6,16.6 K,25.3 K,25.3,10.1016/j.jssc.2008.10.033,TRUE,"{'a': '743.9 pm', 'c': '368.7 pm'}",Mo2FeB2 type,7.70 μB/Tm atom,6.7 μB/Tm atom,Tm2Cu2Cd,,,Cu2.0Cd1Tm2.0,,P4/mbm,
,,,,,,10.1016/j.jssc.2008.10.033,FALSE,,,,,Ce2Au2Cd,5,5 K,Cd1Ce2.0Au2.0,,,
,,23.7,23.7 K,,,10.1016/j.jssc.2008.10.033,FALSE,,,,,Nd2Pd2Cd,,,Pd2.0Cd1Nd2.0,,,
1 T,Tetragonal,75,75 K,,,10.1016/j.jssc.2012.01.063,TRUE,"{'a': '5.846 Å', 'c': '8.410 Å'}",,,,NiCr2O4,,,O4.0Cr2.0Ni1,0.2 μB/f.u.,I41/amd,
430 Oe,Hexagonal,298,298 K,,,10.1016/j.tsf.2009.10.066,TRUE,,,,,Mn0.04Ge0.96,,,Mn0.04Ge0.96,,,
92 Oe,Hexagonal,400,> 400 K,,,10.1016/j.tsf.2009.10.066,TRUE,,,,,Mn0.04Ge0.96,,,Mn0.04Ge0.96,,,
,Single crystalline,400,> 400 K,,,10.1016/j.tsf.2009.10.066,TRUE,,,,,Mn0.05Ge0.95,,,Mn0.05Ge0.95,,,
,Single crystalline,50,50 K,,,10.1016/j.tsf.2009.10.066,TRUE,,,,,Mn0.05Ge0.95,,,Mn0.05Ge0.95,,,
,,340,340 K,,,10.1016/j.tsf.2009.10.066,TRUE,,,,,Mn0.02Ge0.98,,,Mn0.02Ge0.98,,,
,,10,10 K,,,10.1016/j.tsf.2009.10.066,TRUE,,,,,Mn0.02Ge0.98,,,Mn0.02Ge0.98,,,
,Amorphous,,,-0.3 K,-0.3,10.1016/S0022-3093(99)00578-5,TRUE,,,,,SiBN3C,,,B1C1N3.0Si1,,,
,Cubic Perovskite,60,60 K,,,10.1016/j.solidstatesciences.2010.11.034,FALSE,"{'a': '4.006 Å', 'b': '4.006 Å', 'c': '4.006 Å'}",3C,,,BaRuO3,,,O3.0Ru1Ba1,,Pm-3m,
,LaCo9Si4-type,,,-9 K,-9,10.1016/j.jssc.2020.121895,TRUE,"{'a': '0.80369 nm', 'c': '1.17159 nm'}",I4/mcm,2.31 μB,0.61 μB (5 K),CeNi9Ga4,3,<3 K,Ni9.0Ga4.0Ce1,,I4/mcm,5.5⋅10^−4 emu/Oe⋅mol
,LaNi7In6-type,,,-5 K,-5,10.1016/j.jssc.2020.121895,TRUE,"{'a': '0.77937 nm', 'b': '0.84641 nm', 'c': '1.1916 nm'}",Ibam,2.41 μB,0.98 μB (2 K),CeNi7Ga6,3,<3 K,Ni7.0Ga6.0Ce1,,Ibam,1.5⋅10^−4 emu/Oe⋅mol
,Pr2Ni13Ga13-type,,,9 K,9,10.1016/j.jssc.2020.121895,TRUE,"{'a': '1.18688 nm', 'b': '1.17042 nm', 'c': '1.14289 nm'}",Fmmm,2.20 μB,0.71 μB (3 K),CeNi6.5Ga6.5,3,<3 K,Ni6.5Ga6.5Ce1,,Fmmm,9⋅10^−4 emu/Oe⋅mol
,NdNiGa2-type,,,-15 K,-15,10.1016/j.jssc.2020.121895,TRUE,"{'a': '0.4240 nm', 'b': '1.7590 nm', 'c': '0.4170 nm'}",Cmmm,2.24 μB,0.49 μB (2 K),CeNiGa2,4,4 K,Ni1Ga2.0Ce1,,Cmmm,
,CePtGa3-type,,,-19 K,-19,10.1016/j.jssc.2020.121895,TRUE,"{'a': '0.5980 nm', 'b': '0.6020 nm', 'c': '1.0230 nm'}",Fmm2,2.14 μB,0.50 μB (2 K),CeNiGa3,6,6 K,Ni1Ga3.0Ce1,,Fmm2,
,Unknown,,,-27 K,-27,10.1016/j.jssc.2020.121895,TRUE,,,2.23 μB,0.62 μB (2 K),Ce5Ni2Ga,6,6 K,Ni2.0Ga1Ce5.0,,,5.5⋅10^−3 emu/Oe⋅mol
,YCo3Ga2-type,,,7 K,7,10.1016/j.jssc.2020.121895,TRUE,"{'a': '0.87860 nm', 'c': '0.41726 nm'}",P6/mmm,1.56 μB,0.20 μB (5 K),CeNi3Ga2,,,Ni3.0Ga2.0Ce1,,P6/mmm,5⋅10^−4 emu/Oe⋅mol
,ZrNiAl-type,,,-5 K,-5,10.1016/j.jssc.2020.121895,TRUE,"{'a': '0.69534 nm', 'c': '0.39844 nm'}",P-62m,0.44 μB,,CeNiGa,,,Ni1Ga1Ce1,,P-62m,4.8⋅10^−3 emu/Oe⋅mol
,Mo2NiB2-type,,,-2 K,-2,10.1016/j.jssc.2020.121895,TRUE,"{'a': '0.4306 nm', 'b': '0.5410 nm', 'c': '0.8413 nm'}",Immm,0.21 μB,0.035 μB (5 K),Ce2Ni2Ga,,,Ni2.0Ga1Ce2.0,,Immm,3.9⋅10^−3 emu/Oe⋅mol
,,,,,,10.1016/S0921-4526(00)00846-2,TRUE,,,,,Ho,130.55,130.55 K,Ho1,,,
,Trigonal,,,-3.4 K,-3.4,10.1016/j.jssc.2003.02.003,TRUE,"{'a': '0.55889 nm', 'b': '0.55889 nm', 'c': '1.0880 nm'}",,9.3 μB/Er atom,,ErB17C1.3N0.6,,,B17.0C1.3N0.6Er1,,P3m1,9.3×10^-8 emu/g
,spinel,318,318 K,,,10.1016/j.msec.2009.07.021,TRUE,{'a': '8.4392 Å'},cubic,,,ZnGd0.02Fe1.98O4,,,O4.0Fe1.98Zn1Gd0.02,,,
,spinel,480,480 K,,,10.1016/j.msec.2009.07.021,TRUE,{'a': '8.4525 Å'},cubic,,,ZnGd0.1Fe1.9O4,,,O4.0Fe1.9Zn1Gd0.1,,,
,spinel,228,228 K,,,10.1016/j.msec.2009.07.021,TRUE,{'a': '8.4380 Å'},cubic,,,ZnFe2O4,,,O4.0Fe2.0Zn1,,,
,spinel,274,274 K,,,10.1016/j.msec.2009.07.021,TRUE,,cubic,,,ZnGd0.01Fe1.99O4,,,O4.0Fe1.99Zn1Gd0.01,,,
,K2NiF4-type,,,,,10.1016/S0301-0104(02)00729-2,TRUE,,Tetragonal,,,La0.74Sr1.26Cu0.7Ru0.3O4,117,117 K,O4.0Cu0.7Sr1.26Ru0.3La0.74,,,
,K2NiF4-type,,,Curie-Weiss behavior between 6 K and room temperature,300,10.1016/S0301-0104(02)00729-2,TRUE,,Tetragonal,,,La1.36Sr0.64Cu0.8Ru0.2O3.72,,,O3.72Cu0.8Sr0.64Ru0.2La1.36,,,
,K2NiF4-type,,,Curie-Weiss behavior,,10.1016/S0301-0104(02)00729-2,TRUE,,Tetragonal,,,La1.28Sr0.72Cu0.6Ru0.4O3.96,,,O3.96Cu0.6Sr0.72Ru0.4La1.28,,,
,K2NiF4-type,,,Curie-Weiss behavior,,10.1016/S0301-0104(02)00729-2,TRUE,,Tetragonal,,,La1.64Sr0.36Cu0.6Ru0.4O3.78,,,O3.78Cu0.6Sr0.36Ru0.4La1.64,,,
6.8-7.9 Oe,bcc,900,900 K,,,10.1016/j.jmmm.2012.03.022,TRUE,{'a': '0.2965 nm'},solid solution,1.73 μB per Fe atom,89 Gs cm^3/g,Fe50Zn50,,,Fe50.0Zn50.0,,,
,,900,900 K,,,10.1016/j.jmmm.2012.03.022,FALSE,,,,,Fe0.799Zn0.201,,,Fe0.8Zn0.2,,,
,Hexagonal,412,412 K,,,10.1016/j.jallcom.2019.05.327,TRUE,"{'a': '5.8652 Å', 'c': '3.4459 Å'}",Fe2P-type,,,Fe1.8Co0.2P0.88B0.12,,,B0.12P0.88Fe1.8Co0.2,,P6̄2m,
,Hexagonal,640,640 K,,,10.1016/j.jallcom.2019.05.327,TRUE,,Fe2P-type,,,Fe1.8Co0.2P0.8Si0.2,,,Si0.2P0.8Fe1.8Co0.2,,P6̄2m,
,Hexagonal,480,480 K,,,10.1016/j.jallcom.2019.05.327,TRUE,"{'a': '5.9082 Å', 'c': '3.4243 Å'}",Fe2P-type,,,Fe1.75Co0.2P0.8Si0.2,,,Si0.2P0.8Fe1.75Co0.2,,P6̄2m,
,L21,492.15,219°C,,,10.1016/j.jallcom.2005.05.009,TRUE,,,,,Co2CrGa,,,Cr1Co2.0Ga1,,,
,,18,18,,,10.1016/S0921-4526(01)00576-2,FALSE,{'a': '9.176'},,,,Eu4As3,,,As3.0Eu4.0,,,
,,160,160,,,10.1016/S0921-4526(01)00576-2,FALSE,{'a': '8.822'},,,,Sm4As3,,,As3.0Sm4.0,,,
,,160,160,,,10.1016/S0921-4526(01)00576-2,FALSE,{'a': '9.300'},,,,Sm4Sb3,,,Sb3.0Sm4.0,,,
,,2.7,2.7,,,10.1016/S0921-4526(01)00576-2,TRUE,{'a': '9.814'},,,,Sm4Bi3,,,Sm4.0Bi3.0,,,
,Orthorhombic,,,2.7 K,2.7,10.1016/j.jssc.2018.05.006,TRUE,,CaFe2O4-type,7.93 μB,,Eu2BiS4,2.8,2.8 K,S4.0Eu2.0Bi1,,Pnma,
,Orthorhombic,,,-0.9 K,-0.9,10.1016/j.jssc.2018.05.006,TRUE,"{'a': '11.4842 Å', 'b': '4.0730 Å', 'c': '14.4383 Å'}",CaFe2O4-type,11.13 μB,,EuGdBiS4,6.5,6.5 K,S4.0Eu1Gd1Bi1,,Pnma,
,,3.1,3.1 K,,,10.1016/j.jssc.2018.05.006,TRUE,,,,,Eu3S4,,,S4.0Eu3.0,,,
,,,,,,10.1016/j.jssc.2018.05.006,TRUE,,,,,EuPd3S4,3,3 K,S4.0Pd3.0Eu1,,,
,Rhombohedral Perovskite,,,,,10.1016/j.jmmm.2013.08.003,TRUE,"{'a': '5.484', 'c': '6.678'}",,,Weak Ferromagnetism,Bi0.975Zn0.025Fe0.975Ni0.025O3,573.15,300°C,O3.0Fe0.97Ni0.03Zn0.03Bi0.97,,,
,Rhombohedral Perovskite,,,,,10.1016/j.jmmm.2013.08.003,TRUE,"{'a': '5.466', 'c': '6.658'}",,,Net Magnetization,Bi0.9Zn0.1Fe0.9Ni0.1O3,598.15,325°C,O3.0Fe0.9Ni0.1Zn0.1Bi0.9,,,
,P63/mmc,,,-892 K,-892,10.1016/j.jssc.2013.06.005,TRUE,"{'a': '3.3535 Å', 'c': '28.842 Å'}",Trigonal bipyramidal,9.10 μB,,In2Fe2CuO7,,,O7.0Fe2.0Cu1In2.0,,P63/mmc,
,P63/mmc,,,-523 K,-523,10.1016/j.jssc.2013.06.005,TRUE,"{'a': '3.3511 Å', 'c': '28.835 Å'}",Trigonal bipyramidal,9.28 μB,,In2Fe1.75Ga0.25CuO7,,,O7.0Fe1.75Cu1Ga0.25In2.0,,P63/mmc,
,P63/mmc,,,-334 K,-334,10.1016/j.jssc.2013.06.005,TRUE,"{'a': '3.3513 Å', 'c': '28.820 Å'}",Trigonal bipyramidal,8.79 μB,,In2Fe1.5Ga0.5CuO7,,,O7.0Fe1.5Cu1Ga0.5In2.0,,P63/mmc,
,P63/mmc,,,-15 K,-15,10.1016/j.jssc.2013.06.005,TRUE,"{'a': '3.3463 Å', 'c': '28.796 Å'}",Trigonal bipyramidal,6.05 μB,,In2Fe1.25Ga0.75CuO7,,,O7.0Fe1.25Cu1Ga0.75In2.0,,P63/mmc,
,P63/mmc,,,85 K,85,10.1016/j.jssc.2013.06.005,TRUE,"{'a': '3.3461 Å', 'c': '28.794 Å'}",Trigonal bipyramidal,4.63 μB,,In2Fe1Ga1CuO7,,,O7.0Fe1Cu1Ga1In2.0,,P63/mmc,
,P63/mmc,,,-183 K,-183,10.1016/j.jssc.2013.06.005,TRUE,"{'a': '3.3454 Å', 'c': '28.792 Å'}",Trigonal bipyramidal,4.00 μB,,In2Fe0.75Ga1.25CuO7,,,O7.0Fe0.75Cu1Ga1.25In2.0,,P63/mmc,
,P63/mmc,,,-143 K,-143,10.1016/j.jssc.2013.06.005,TRUE,"{'a': '3.3421 Å', 'c': '28.794 Å'}",Trigonal bipyramidal,4.06 μB,,In2Fe0.5Ga1.5CuO7,,,O7.0Fe0.5Cu1Ga1.5In2.0,,P63/mmc,
,P63/mmc,,,-66 K,-66,10.1016/j.jssc.2013.06.005,TRUE,"{'a': '3.3396 Å', 'c': '28.758 Å'}",Trigonal bipyramidal,3.14 μB,,In2Fe0.25Ga1.75CuO7,,,O7.0Fe0.25Cu1Ga1.75In2.0,,P63/mmc,
,P63/mmc,,,-3 K,-3,10.1016/j.jssc.2013.06.005,TRUE,"{'a': '3.3332 Å', 'c': '28.741 Å'}",Trigonal bipyramidal,1.75 μB,,In2Ga2CuO7,,,O7.0Cu1Ga2.0In2.0,,P63/mmc,
,HfFe6Ge6-type,,,,,10.1016/j.jmmm.2016.02.018,TRUE,"{'a': '5.2105', 'c': '8.1878'}",Hexagonal,"{'Ho': '8.4 μB', 'Mn': '1.86 μB'}",,HoMn5CrGe6,278,278K,Cr1Mn5.0Ge6.0Ho1,,P6/mmm,
,HfFe6Ge6-type,,,,,10.1016/j.jmmm.2016.02.018,TRUE,"{'a': '5.2014', 'c': '8.1892'}",Hexagonal,"{'Ho': '5.9 μB', 'Mn': '1.50 μB'}",,HoMn4.5Cr1.5Ge6,205,205K,Cr1.5Mn4.5Ge6.0Ho1,,P6/mmm,
,HfFe6Ge6-type,,,,,10.1016/j.jmmm.2016.02.018,TRUE,"{'a': '5.1985', 'c': '8.2004'}",Hexagonal,"{'Ho': '6.4 μB', 'Mn': '1.65 μB'}",,HoMn4Cr2Ge6,130,130K,Cr2.0Mn4.0Ge6.0Ho1,,P6/mmm,
,HfFe6Ge6-type,,,,,10.1016/j.jmmm.2016.02.018,FALSE,,Hexagonal,,,HoMn6Ge6,466,466K,Mn6.0Ge6.0Ho1,,P6/mmm,
,Orthorhombic,21,21 K,,,10.1016/j.jmmm.2020.167187,TRUE,,CrB-type,,,PrNi,,,Ni1Pr1,,,
,Orthorhombic,,,-34.1 K,-34.1,10.1016/j.jssc.2014.05.005,TRUE,,Superstructure of cubic fluorite,6.33 μB,,Nd3SbO7,3,3.0 K,O7.0Sb1Nd3.0,,Cmcm and Ccmm,
,Orthorhombic,,,-12.4 K,-12.4,10.1016/j.jssc.2014.05.005,TRUE,,Superstructure of cubic fluorite,16.81 μB,,Tb3SbO7,5.4,"7.8 K, 3.0 K",O7.0Sb1Tb3.0,,Ccmm,
,Orthorhombic,,,-27.2 K,-27.2,10.1016/S0925-8388(02)00283-9,TRUE,"{'a': '15.971 Å', 'b': '4.401 Å', 'c': '14.454 Å'}",LuNiSn2-type,"2.74 μB (R1), 5.5 μB (R2), 5.0 μB (R3)",,TbNiSn2,5.2,5.2 K,Ni1Sn2.0Tb1,,Pnma,
,Orthorhombic,,,-18.5 K,-18.5,10.1016/S0925-8388(02)00283-9,TRUE,"{'a': '16.004 Å', 'b': '4.407 Å', 'c': '14.473 Å'}",LuNiSn2-type,"5.4 μB (R1), 8.03 μB (R2), 6.8 μB (R3)",,DyNiSn2,6.5,6.5 K,Ni1Sn2.0Dy1,,Pnma,
,Orthorhombic,,,-7.9 K,-7.9,10.1016/S0925-8388(02)00283-9,TRUE,"{'a': '15.926 Å', 'b': '4.384 Å', 'c': '14.424 Å'}",LuNiSn2-type,"5.86 μB (Ho1), 5.31 μB (Ho2), 5.87 μB (Ho3)",,HoNiSn2,2.2,2.2 K,Ni1Sn2.0Ho1,,Pnma,
,Simple cubic,,,-22.5 K,-22.5,10.1016/S0925-8388(00)01399-2,TRUE,,,1.7 μB/Pd atom,,Pd3(□Hx),,,Pd3.0,,,100×10^-6 emu g^-1
"1002 Oe at 5K, 183 Oe at 300K",Hexagonal,731.4,731.4K,,,10.1016/j.jallcom.2019.06.332,TRUE,"{'a': '5.8894', 'c': '23.0942'}",Magnetoplumbite,,"101.7 emu/g at 5K, 76.1 emu/g at 300K",SrFe12O19,,,O19.0Fe12.0Sr1,,P63/mmc,
,Hexagonal,,,,,10.1016/j.jallcom.2020.154722,TRUE,"{'a': '6.33 Å', 'b': '6.33 Å', 'c': '4.60 Å'}",Ni3Sn type,,,GdAl3,18,18 K,Al3.0Gd1,,P63/mmc,
,Cubic,170,170 K,,,10.1016/j.jallcom.2020.154722,TRUE,"{'a': '7.89 Å', 'b': '7.89 Å', 'c': '7.89 Å'}",Laves MgCu2 type,,,GdAl2,,,Al2.0Gd1,,,
,Tetragonal,281,281 K,,,10.1016/j.jallcom.2020.154722,TRUE,"{'a': '8.33 Å', 'b': '8.33 Å', 'c': '7.58 Å'}",,,,Gd3Al2,,,Al2.0Gd3.0,,P42nm,
,Cubic,278,278 K,,,10.1016/j.jallcom.2014.09.141,TRUE,{'a': '5.98 Å'},Cubic,,"25 emu/g (2 K), 57 emu/g (above martensite start temperature)",Mn50Ni40Sn10,,,Mn50.0Ni40.0Sn10.0,,,
,Cubic,317,317 K,,,10.1016/j.jallcom.2014.09.141,TRUE,,Cubic,,,Mn50Ni39Co1Sn10,,,Mn50.0Co1Ni39.0Sn10.0,,,
,Cubic,340,340 K,,,10.1016/j.jallcom.2014.09.141,TRUE,,Cubic,,,Mn50Ni38Co2Sn10,,,Mn50.0Co2.0Ni38.0Sn10.0,,,
,Cubic,364,364 K,,,10.1016/j.jallcom.2014.09.141,TRUE,,Cubic,,,Mn50Ni37.5Co2.5Sn10,,,Mn50.0Co2.5Ni37.5Sn10.0,,,
,Cubic,378,378 K,,,10.1016/j.jallcom.2014.09.141,TRUE,,Cubic,,,Mn50Ni37Co3Sn10,,,Mn50.0Co3.0Ni37.0Sn10.0,,,
,Cubic,395,395 K,,,10.1016/j.jallcom.2014.09.141,TRUE,{'a': '5.97 Å'},Cubic,,,Mn50Ni36Co4Sn10,,,Mn50.0Co4.0Ni36.0Sn10.0,,,
,Cubic,400,>400 K,,,10.1016/j.jallcom.2014.09.141,TRUE,{'a': '5.97 Å'},Cubic,,"140 emu/g (2 K), 137 emu/g (above martensite start temperature)",Mn50Ni34Co6Sn10,,,Mn50.0Co6.0Ni34.0Sn10.0,,,
,Tetragonal,,,,,10.1016/j.physb.2004.09.073,TRUE,,,,,GdRhIn5,40.4,40.4 K,Rh1In5.0Gd1,,,
,Tetragonal,,,,,10.1016/j.physb.2004.09.073,TRUE,,,,,Gd2IrIn8,40.8,40.8 K,In8.0Gd2.0Ir1,,,
1728 Oe,Orthorhombic,,,,,10.1016/j.materresbull.2014.07.049,TRUE,,,,,PrCrO3,232,232 K,O3.0Cr1Pr1,4.88 emu/g,Pbnm (62),
,Hexagonal,62,62 K,,,10.1016/j.apsusc.2016.06.020,TRUE,{'a': '9.767'},,,,Tb7Rh3,,,Rh3.0Tb7.0,,P63mc,
,Hexagonal,23.5,23.5 K,,,10.1016/j.apsusc.2016.06.020,TRUE,{'a': '9.749'},,,,Dy7Rh3,59,59 K,Rh3.0Dy7.0,,P63mc,
,Monoclinic,,,-2.8 K,-2.8,10.1016/j.jssc.2017.04.031,TRUE,"{'a': '427.58 pm', 'b': '656.79 pm', 'c': '1135.87 pm'}",P2/c,9.83 B.M.,,HoFMo2O7,,,O7.0F1Mo2.0Ho1,,P2/c,
,Orthorhombic,,,-33 K,-33,10.1016/j.jallcom.2010.01.060,TRUE,"{'a': '4.4273 Å', 'b': '16.3373 Å', 'c': '4.3503 Å'}",Cmcm,8.1 μB,,TbFe0.15Sn2,18.4,18.4 K,Fe0.15Sn2.0Tb1,,Cmcm,
,Orthorhombic,,,-19.5 K,-19.5,10.1016/j.jallcom.2010.01.060,TRUE,"{'a': '4.4122 Å', 'b': '16.2715 Å', 'c': '4.3395 Å'}",Cmcm,5.5 μB,,DyFe0.15Sn2,6.9,6.9 K,Fe0.15Sn2.0Dy1,,Cmcm,
,Orthorhombic,,,-10.7 K,-10.7,10.1016/j.jallcom.2010.01.060,TRUE,"{'a': '4.3981 Å', 'b': '16.2135 Å', 'c': '4.3276 Å'}",Cmcm,6.6 μB,,HoFe0.14Sn2,5.9,5.9 K,Fe0.14Sn2.0Ho1,,Cmcm,
,Orthorhombic,,,-5.8 K,-5.8,10.1016/j.jallcom.2010.01.060,TRUE,"{'a': '4.3848 Å', 'b': '16.1549 Å', 'c': '4.3161 Å'}",Cmcm,7.3 μB,,ErFe0.11Sn2,5.5,5.5 K,Fe0.11Sn2.0Er1,,Cmcm,
,Orthorhombic,,,-5.5 K,-5.5,10.1016/j.jallcom.2010.01.060,TRUE,"{'a': '4.3780 Å', 'b': '16.0877 Å', 'c': '4.3112 Å'}",Cmcm,6.1 μB,,TmFe0.10Sn2,2.5,2.5 K,Fe0.1Sn2.0Tm1,,Cmcm,
,C15 Laves,450,450 K,,,10.1016/S0921-5093(00)01432-5,TRUE,,,,,TbFe2,,,Fe2.0Tb1,,,
,Monoclinic,303,303 K,,,10.1016/j.jmmm.2008.11.094,TRUE,,Monoclinic,,,Gd5Si2Ge2,,,Si2.0Ge2.0Gd5.0,,P1121/a,
,Mixed Monoclinic and Orthorhombic,305,305 K,,,10.1016/j.jmmm.2008.11.094,TRUE,,Mixed,,,Gd5Si2Ge1.9Fe0.1,100,< 100 K,Si2.0Fe0.1Ge1.9Gd5.0,,,
,Mixed Monoclinic and Orthorhombic,305,305 K,,,10.1016/j.jmmm.2008.11.094,TRUE,,Mixed,,,Gd5Si2Ge1.85Fe0.15,100,< 100 K,Si2.0Fe0.15Ge1.85Gd5.0,,,
,ThCr2Si2-type,,,10 K,10,10.1016/S0304-8853(99)00540-5,TRUE,,Body-centred tetragonal,8.0 μB/Gd ion,,GdRh2Ge2,93,93 K,Ge2.0Rh2.0Gd1,,I4/mmm,
,ThCr2Si2-type,,,"38.0 K [0 0 1], -94.4 K [1 0 0]",,10.1016/S0304-8853(99)00540-5,TRUE,,Body-centred tetragonal,10.5 μB/f.u.,8.76 μB/f.u.,TbRh2Ge2,78,78 K,Ge2.0Rh2.0Tb1,,I4/mmm,
,ThCr2Si2-type,,,"21.7 K [0 0 1], -63.4 K [1 0 0]",,10.1016/S0304-8853(99)00540-5,TRUE,,Body-centred tetragonal,11.5 μB/f.u.,,DyRh2Ge2,41.5,41.5 K,Ge2.0Rh2.0Dy1,,I4/mmm,
,,,,,,10.1016/j.jallcom.2019.06.082,TRUE,,,,,FeSn2,235.5,93-378 K,Fe1Sn2.0,,,
,Normal Spinel,,,,,10.1016/j.jmmm.2016.02.062,TRUE,,Cubic,,,ZnFe2O4,10,10 K,O4.0Fe2.0Zn1,,,
,Inverse Spinel,865,865 K,,,10.1016/j.jmmm.2016.02.062,TRUE,,Cubic,,"31-45 emu/g (nanoparticles), 56 emu/g (0 K), 50 emu/g (293 K)",NiFe2O4,,,O4.0Fe2.0Ni1,,,
,ThCr2Si2-type,310,310 K,296 K,296,10.1016/S0925-8388(97)00487-8,TRUE,"{'a': '4.1013 Å', 'c': '10.602 Å'}",Tetragonal,2.95 μB,,La0.9Y0.1Mn2Si2,449,449 K,Si2.0Mn2.0Y0.1La0.9,,,
,ThCr2Si2-type,305,305 K,314 K,314,10.1016/S0925-8388(97)00487-8,TRUE,"{'a': '4.0819 Å', 'c': '10.590 Å'}",Tetragonal,3.09 μB,,La0.8Y0.2Mn2Si2,415,415 K,Si2.0Mn2.0Y0.2La0.8,,,
,ThCr2Si2-type,,,341 K,341,10.1016/S0925-8388(97)00487-8,TRUE,"{'a': '4.0499 Å', 'c': '10.576 Å'}",Tetragonal,3.06 μB,,La0.7Y0.3Mn2Si2,330,330 K,Si2.0Mn2.0Y0.3La0.7,,,
,ThCr2Si2-type,,,361 K,361,10.1016/S0925-8388(97)00487-8,TRUE,"{'a': '4.0360 Å', 'c': '10.563 Å'}",Tetragonal,2.93 μB,,La0.6Y0.4Mn2Si2,363,363 K,Si2.0Mn2.0Y0.4La0.6,,,
,ThCr2Si2-type,,,386 K,386,10.1016/S0925-8388(97)00487-8,TRUE,"{'a': '4.0134 Å', 'c': '10.539 Å'}",Tetragonal,2.93 μB,,La0.5Y0.5Mn2Si2,395,395 K,Si2.0Mn2.0Y0.5La0.5,,,
,ThCr2Si2-type,,,414 K,414,10.1016/S0925-8388(97)00487-8,TRUE,"{'a': '3.9884 Å', 'c': '10.522 Å'}",Tetragonal,2.80 μB,,La0.4Y0.6Mn2Si2,423,423 K,Si2.0Mn2.0Y0.6La0.4,,,
,ThCr2Si2-type,,,424 K,424,10.1016/S0925-8388(97)00487-8,TRUE,"{'a': '3.9724 Å', 'c': '10.507 Å'}",Tetragonal,2.81 μB,,La0.3Y0.7Mn2Si2,443,443 K,Si2.0Mn2.0Y0.7La0.3,,,
,ThCr2Si2-type,,,440 K,440,10.1016/S0925-8388(97)00487-8,TRUE,"{'a': '3.9539 Å', 'c': '10.484 Å'}",Tetragonal,2.84 μB,,La0.2Y0.8Mn2Si2,471,471 K,Si2.0Mn2.0Y0.8La0.2,,,
,ThCr2Si2-type,,,460 K,460,10.1016/S0925-8388(97)00487-8,TRUE,"{'a': '3.9395 Å', 'c': '10.467 Å'}",Tetragonal,2.74 μB,,La0.1Y0.9Mn2Si2,493,493 K,Si2.0Mn2.0Y0.9La0.1,,,
,ThCr2Si2-type,,,472 K,472,10.1016/S0925-8388(97)00487-8,TRUE,"{'a': '3.9257 Å', 'c': '10.452 Å'}",Tetragonal,2.93 μB,,YMn2Si2,513,513 K,Si2.0Mn2.0Y1,,,
,Filled Skutterudite,1.6,1.6 K,,,10.1016/j.physb.2008.11.182,TRUE,,,0.16 μB/Sm at 7 T and 2.0 K,,SmFe4P12,,,P12.0Fe4.0Sm1,,"Im3̄, Th5, #204",
,σ-phase,171.7,171.7 K,,,10.1016/j.jmmm.2017.06.038,TRUE,,,,,Fe60V40,,,V40.0Fe60.0,,P42/mnm,
"15 Oe (bulk), 50 Oe (30 h milled)",Cubic,10.5,10.5 K,,,10.1016/j.jmmm.2018.11.123,TRUE,{'a': '7.0998 Å'},MgCu2-type,"2.33 μB (bulk), 2.09 μB (30 h milled)",,YbNi2,,,Ni2.0Yb1,,Fd-3m,
,Cubic,,,,,10.1016/j.jmmm.2018.11.123,TRUE,,,,,Yb2O3,2.1,2.1 K,O3.0Yb2.0,,,
,Hexagonal,,,,,10.1016/S0921-4526(99)01746-9,TRUE,,,0.035 μB/U,,UPt3,5,5 K,Pt3.0U1,,,
,Hexagonal,,,,,10.1016/S0921-4526(99)01746-9,TRUE,,,0.85 μB/U,,UPd2Al3,14.5,14.5 K,Al3.0Pd2.0U1,,,
,Body-centered tetragonal,,,,,10.1016/S0921-4526(99)01746-9,TRUE,,,"0.02 μB/U at 0 GPa, 0.4 μB/U at 1.5 GPa",,URu2Si2,17.5,17.5 K,Si2.0Ru2.0U1,,,
,Tetragonal,,,,,10.1016/j.physb.2017.09.070,TRUE,,,0.8 μB/Ce,,CeRh2Al10,3.9,3.9 K,Al10.0Rh2.0Ce1,,I41/amd,
,Orthorhombic,,,,,10.1016/j.physb.2017.09.070,TRUE,,,,,CeRu2Al10,28,28 K,Al10.0Ru2.0Ce1,,Cmcm,
,Orthorhombic,,,,,10.1016/j.physb.2017.09.070,FALSE,,,,,CeOs2Al10,28,28 K,Al10.0Ce1Os2.0,,Cmcm,
,Ordered Pollucite,,,-59 K,-59,10.1016/j.jssc.2018.11.009,TRUE,{'a': '13.8268 Å'},Cubic,10.47 μB,,Cs2Mn2Fe(PO4)3,,,O12.0P3.0Mn2.0Fe1Cs2.0,,I4132,
,Ordered Pollucite,,,-36 K,-36,10.1016/j.jssc.2018.11.009,TRUE,{'a': '13.7624 Å'},Cubic,8.81 μB,,Cs2Co2Fe(PO4)3,,,O12.0P3.0Fe1Co2.0Cs2.0,,I4132,
,Ordered Pollucite,,,-50 K,-50,10.1016/j.jssc.2018.11.009,TRUE,{'a': '13.5917 Å'},Cubic,7.76 μB,,Cs2Ni2Fe(PO4)3,,,O12.0P3.0Fe1Ni2.0Cs2.0,,I4132,
,Ordered Pollucite,,,-39 K,-39,10.1016/j.jssc.2018.11.009,TRUE,{'a': '13.5834 Å'},Cubic,6.44 μB,,Cs2Cu2Fe(PO4)3,,,O12.0P3.0Fe1Cu2.0Cs2.0,,I4132,
,,,,,,10.1016/j.jssc.2012.02.015,TRUE,,,,,Y2Cu2O5,10.3,10.3 K,O5.0Cu2.0Y2.0,,,
,Trigonal,,,,,10.1016/j.jmmm.2019.166374,TRUE,,Huntite,,,ErFe3(BO3)4,39,39 K,B4.0O12.0Fe3.0Er1,,R32,
,Orthorhombic,80,80 K,,,10.1016/j.jmmm.2014.11.044,TRUE,,Pnma,,,La0.5Bi0.5MnO3,,,O3.0Mn1La0.5Bi0.5,,Pnma,
,Orthorhombic,130,130 K,,,10.1016/j.jmmm.2014.11.044,TRUE,,Pnma,,,La0.5Bi0.5Mn0.67Co0.33O3,,,O3.0Mn0.67Co0.33La0.5Bi0.5,,Pnma,
30 Oe,Orthorhombic,97,97 K,,,10.1016/j.jmmm.2014.11.044,TRUE,,Pnma,3.5 μB/f.u.,,La0.5Bi0.5Mn0.67Ni0.33O3,,,O3.0Mn0.67Ni0.33La0.5Bi0.5,,Pnma,
,Orthorhombic,103,103 K,,,10.1016/j.jmmm.2014.11.044,TRUE,,Pnma,,,La0.6Bi0.4MnO3,,,O3.0Mn1La0.6Bi0.4,,Pnma,
,Orthorhombic,181,181 K,,,10.1016/j.jmmm.2014.11.044,TRUE,,Pnma,,,La0.6Bi0.4Mn0.6Co0.4O3,,,O3.0Mn0.6Co0.4La0.6Bi0.4,,Pnma,
,Orthorhombic,95,95 K,,,10.1016/j.jmmm.2014.11.044,TRUE,,Pnma,,,La0.6Bi0.4Mn0.6Fe0.4O3,,,O3.0Mn0.6Fe0.4La0.6Bi0.4,,Pnma,
,Orthorhombic,200,200 K,,,10.1016/j.jmmm.2014.11.044,TRUE,,Pnma,,,La0.6Bi0.4Mn0.6Ni0.4O3,,,O3.0Mn0.6Ni0.4La0.6Bi0.4,,Pnma,
,Orthorhombic,240,240 K,51 K,51,10.1016/j.jmmm.2014.11.044,TRUE,,Pnma,,,La0.5Bi0.5Mn0.5Fe0.5O3,,,O3.0Mn0.5Fe0.5La0.5Bi0.5,,Pnma,
,Orthorhombic,110,110 K,,,10.1016/j.jmmm.2014.11.044,TRUE,,Pnma,,,La0.5Bi0.5Mn0.7Fe0.3O3,,,O3.0Mn0.7Fe0.3La0.5Bi0.5,,Pnma,
,Orthorhombic,275,275 K,,,10.1016/j.jmmm.2014.11.044,TRUE,,,,,La2MnNiO6,,,O6.0Mn1Ni1La2.0,,,
,Orthorhombic,255,255 K,,,10.1016/j.jmmm.2014.11.044,TRUE,,,,,La1.6Bi0.4MnNiO6,,,O6.0Mn1Ni1La1.6Bi0.4,,,
,Orthorhombic,75,75 K,,,10.1016/j.jmmm.2014.11.044,TRUE,,,,,LaBiMn1.5Ni0.5O6,,,O6.0Mn1.5Ni0.5La1Bi1,,,
,Orthorhombic,230,230 K,,,10.1016/j.jmmm.2014.11.044,TRUE,,,,,La2MnCoO6,,,O6.0Mn1Co1La2.0,,,
,Orthorhombic,205,205 K,,,10.1016/j.jmmm.2014.11.044,FALSE,,,,,La1.7Bi0.3MnCoO6,,,O6.0Mn1Co1La1.7Bi0.3,,,
,bcc-Fe,1026,1026 K,,,10.1016/j.jallcom.2014.03.080,TRUE,,,,,Fe83.3Si4.2B12.5,,,B12.5Si4.2Fe83.3,,,
,bcc-Fe,946,946 K,,,10.1016/j.jallcom.2014.03.080,FALSE,,,,,Fe79Si12B9,,,B9.0Si12.0Fe79.0,,,
"11.5 kOe (1.9K), 7.8 kOe (4.2K), 2.8 kOe (4.2K)",Th7Fe3-type hexagonal,,,"21.0K (c-axis), 38.7K (c-plane)",29.85,10.1016/j.physb.2008.04.014,TRUE,,Hexagonal,"2.27 μB/Nd (70 kOe, 1.9K), 0.47 μB/Nd (70 kOe, c-axis)",,Nd7Rh3,34,34K,Rh3.0Nd7.0,"1.0 μB/Nd (1.9K), 0.1 μB/Nd (6.0K)",P63mc,"3.2 μB/Nd (c-axis), 3.4 μB/Nd (c-plane)"
,Amorphous,99,99 K,,,10.1016/j.jnoncrysol.2011.05.005,TRUE,,,,,SrZB,,,B1Sr1,,,Calculated from EPR data
,Amorphous,99,99 K,,,10.1016/j.jnoncrysol.2011.05.005,TRUE,,,,,SrZB(0.1)Cu,,,B1Cu1Sr1,,,Calculated from EPR data
,Amorphous,99,99 K,,,10.1016/j.jnoncrysol.2011.05.005,TRUE,,,,,SrZB(0.3)Cu,,,B1Cu1Sr1,,,Calculated from EPR data
,Amorphous,99,99 K,,,10.1016/j.jnoncrysol.2011.05.005,TRUE,,,,,SrZB(0.5)Cu,,,B1Cu1Sr1,,,Calculated from EPR data
,Amorphous,99,99 K,,,10.1016/j.jnoncrysol.2011.05.005,TRUE,,,,,SrZB(0.7)Cu,,,B1Cu1Sr1,,,Calculated from EPR data
,Mo2NiB2-type,78,78 K,80.8 K,80.8,10.1016/j.jmmm.2017.06.090,TRUE,"{'a': '0.41008 nm', 'b': '0.55055 nm', 'c': '0.85409 nm'}",Orthorhombic,11.12 μB/fu,6.7 μB/Gd at 2 K,Gd2Co2Al,,,Al1Co2.0Gd2.0,,Immm,
72 kOe at 2 K,Mo2NiB2-type,98,98 K,98 K,98,10.1016/j.jmmm.2017.06.090,TRUE,"{'a': '0.40772 nm', 'b': '0.54683 nm', 'c': '0.84755 nm'}",Orthorhombic,13.81 μB/fu,6.1 μB/Tb at 5 K,Tb2Co2Al,,,Al1Co2.0Tb2.0,4.95 μB/Tb at 2 K,Immm,
22 kOe at 2 K,Mo2NiB2-type,58,58 K,60 K,60,10.1016/j.jmmm.2017.06.090,TRUE,"{'a': '0.40651 nm', 'b': '0.54570 nm', 'c': '0.84226 nm'}",Orthorhombic,,6.6 μB/Dy at 2 K,Dy2Co2Al,,,Al1Co2.0Dy2.0,4.8 μB/Dy at 2 K,Immm,
,Pseudocubic,,,,,10.1016/j.jssc.2012.02.047,TRUE,{'c': '3.81 Å (at 250 mTorr)'},Pseudocubic,,,SmNiO3,190,190 K,O3.0Ni1Sm1,,,
,Scheelite-type,,,-39.3 K,-39.3,10.1016/j.jssc.2006.09.025,TRUE,"{'a': '5.255 Å', 'c': '11.399 Å'}",Tetragonal,3.75 μB,,NdWO3.05N0.95,,,N0.95O3.05Nd1W1,,I41/a (#88),
150 Oe,Perovskite-type,20,20 K,73 K,73,10.1016/j.jssc.2006.09.025,TRUE,{'a': '3.976 Å'},Cubic,8.01 μB,6.00 μB,EuWO1.58N1.42,,,N1.42O1.58Eu1W1,0.50 μB,Pm3̄m (#221),
,rhombohedral,,,-10.01 K,-10.01,10.1016/j.ica.2009.01.044,TRUE,"{'a': '11.914(5) Å', 'b': '11.914(5) Å', 'c': '25.196(19) Å'}",,,,Ni3(OBt)6·6H2O,,,H2.0O7.0Ni3.0,,R -3,
0.1 Oe,orthorhombic,7,7.0 K,,,10.1016/j.ica.2009.01.044,TRUE,"{'a': '8.6028(15) Å', 'b': '10.7956(19) Å', 'c': '14.945(3) Å'}",,,,Cu2(OBt)4·3H2O,,,H2.0O5.0Cu2.0,0.10 Nβ mol^−1,P 2(1)2(1)2(1),
,Hexagonal Fe2P-type,252,252 K,,,10.1016/j.jmmm.2013.01.035,TRUE,"{'a': '6.0387 Å', 'c': '3.4716 Å'}",Hexagonal,,,MnFeP0.75Si0.14Ge0.11,,,Si0.14P0.75Mn1Fe1Ge0.11,,,
,Hexagonal Fe2P-type,278,278 K,,,10.1016/j.jmmm.2013.01.035,TRUE,"{'a': '6.0556 Å', 'c': '3.4649 Å'}",Hexagonal,,,MnFeP0.71Si0.18Ge0.11,,,Si0.18P0.71Mn1Fe1Ge0.11,,,
,Hexagonal Fe2P-type,296,296 K,,,10.1016/j.jmmm.2013.01.035,TRUE,"{'a': '6.0748 Å', 'c': '3.4548 Å'}",Hexagonal,,,MnFeP0.67Si0.22Ge0.11,,,Si0.22P0.67Mn1Fe1Ge0.11,,,
,Hexagonal Fe2P-type,318,318 K,,,10.1016/j.jmmm.2013.01.035,TRUE,"{'a': '6.0968 Å', 'c': '3.4501 Å'}",Hexagonal,,,MnFeP0.63Si0.26Ge0.11,,,Si0.26P0.63Mn1Fe1Ge0.11,,,
57 Oe,NiAs/Ni2In type,10.5,10-11 K,-1.7 K,-1.7,10.1016/j.jssc.2017.03.020,TRUE,"{'a': '3.9377', 'c': '15.822'}",Hexagonal,0.4 μB per atom,,Ni2.8Fe0.2GaTe2,,,Fe0.2Ni2.8Ga1Te2.0,,P 63/mmc,1.35·10^−3 cm^3/mol
455 Oe,NiAs/Ni2In type,21,21 K,2.6 K,2.6,10.1016/j.jssc.2017.03.020,TRUE,"{'a': '3.9417', 'c': '15.872'}",Hexagonal,0.64 μB per atom,,Ni2.6Fe0.4GaTe2,,,Fe0.4Ni2.6Ga1Te2.0,,P 63/mmc,1.06·10^−3 cm^3/mol
7 Oe,NiAs/Ni2In type,32,32 K,34.2 K,34.2,10.1016/j.jssc.2017.03.020,TRUE,"{'a': '3.9489', 'c': '15.891'}",Hexagonal,0.8 μB per atom,,Ni2.4Fe0.6GaTe2,,,Fe0.6Ni2.4Ga1Te2.0,,P 63/mmc,1.36·10^−3 cm^3/mol
32 Oe,NiAs/Ni2In type,75,75 K,90.1 K,90.1,10.1016/j.jssc.2017.03.020,TRUE,"{'a': '3.9621', 'c': '15.868'}",Hexagonal,1.0 μB per atom,,Ni2FeGaTe2,,,Fe1Ni2.0Ga1Te2.0,,P 63/mmc,2.33·10^−3 cm^3/mol
,Cubic,170,170 K,,,10.1016/j.jmmm.2015.07.053,TRUE,{'a': '664 pm'},Cubic,1 μB/U atom,,UH3,,,H3.0U1,,,
,Orthorhombic,,,,,10.1016/j.jmmm.2023.170415,TRUE,"{'a': '5.269', 'b': '5.845', 'c': '7.331'}",Perovskite,"{'2.4 K': {'Mn': {'Mx': '0', 'My': '2.92', 'Mz': '2.77'}, 'Dy': {'Mx': '2.49', 'My': '5.57', 'Mz': '0'}, 'Dy (CM)': {'Mx': '3.51', 'My': '6.62', 'Mz': '0'}}, '12 K (cooling)': {'Mn': {'Mx': '0', 'My': '3.81', 'Mz': '1.97'}, 'Dy': {'Mx': '1.49', 'My': '2.23', 'Mz': '0'}}, '12 K (heating)': {'Mn': {'Mx': '0', 'My': '3.74', 'Mz': '1.81'}, 'Dy': {'Mx': '1.37', 'My': '2.18', 'Mz': '0'}}}",,DyMnO3,39,39 K,O3.0Mn1Dy1,,Pbnm,
,Hexagonal,723,723 K,,,10.1016/j.jallcom.2021.162303,TRUE,,P6_3/mmc,,,BaFe12O19,,,O19.0Fe12.0Ba1,,194,
