Repository: sanjayganeshprabu/Computational-Modeling-and-Predictive-Analytics-for-Materials-Data

# Computational-Modeling-and-Predictive-Analytics-for-Materials-Data-

File: MODIFIED magnetic_materials.csv (part 83 of 112)
Coercivity,Crystal_Structure,Curie,Curie(Tc),Curie_Weiss,Curie_Weiss(θp),DOI,Experimental,Lattice_Parameters,Lattice_Structure,Magnetic_Moment,Magnetization,Material_Name,Neel,Neel(Tn),New_Column_Concatenated,Remanence,Space_Group,Susceptibility
,Hexagonal,723,723 K,,,10.1016/j.jallcom.2021.162303,TRUE,,P6_3/mmc,,,SrFe12O19,,,O19.0Fe12.0Sr1,,194,
0.13 T at 2 K,fcc,,,19 K,19,10.1016/j.jmmm.2020.167579,TRUE,{'a': '0.358 nm'},,2.1 μB,,Co0.237Cr0.232Fe0.245Mn0.077Ni0.209,,,Cr0.23Mn0.08Fe0.24Co0.24Ni0.21,,Fm-3m,
0.13 T at 2 K,fcc,,,19 K,19,10.1016/j.jmmm.2020.167579,TRUE,{'a': '0.358 nm'},,2.1 μB,,Co24.2Cr21.4Fe25.5Mn7.2Ni21.7,,,Cr21.4Mn7.2Fe25.5Co24.2Ni21.7,,Fm-3m,
,Hexagonal,692.15,419°C,,,10.1016/j.jmmm.2007.11.016,TRUE,"{'a': '5.8755(2)Å', 'c': '52.227(2)Å'}",Hexagonal,,,Ba3Co2Fe24O41,,,O41.0Fe24.0Co2.0Ba3.0,,,
,Hexagonal,723.15,450°C,,,10.1016/j.jmmm.2007.11.016,TRUE,,Hexagonal,,,BaFe12O19,,,O19.0Fe12.0Ba1,,,
,Hexagonal,608.15,330-340°C,,,10.1016/j.jmmm.2007.11.016,TRUE,,Hexagonal,,,Ba2Co2Fe12O22,,,O22.0Fe12.0Co2.0Ba2.0,,,
,,,,,,10.1016/j.solidstatesciences.2017.04.002,TRUE,,,,,TbOs2Si2,42,42 K,Si2.0Tb1Os2.0,,,
,Orthorhombic perovskite,,,,,10.1016/S0925-8388(00)00811-2,TRUE,,GdFeO3 type,,,PrTiO3,120,120 K,O3.0Ti1Pr1,,,
4000 A/m,Orthorhombic perovskite,,,,,10.1016/S0925-8388(00)00811-2,TRUE,,GdFeO3 type,,,NdTiO3,90,90 K,O3.0Ti1Nd1,,,
,Sc3C4-type,,,5.3 K,5.3,10.1016/S0925-8388(98)00653-7,TRUE,"{'a': '0.80430(1) nm', 'c': '1.5860(1) nm'}",,10.3 μB,,Ho3C4,10,10 K,C4.0Ho3.0,,P4/mnc,
0.05 T,Sc3C4-type,24,24 K,19.0 K,19,10.1016/S0925-8388(98)00653-7,TRUE,"{'a': '0.8023(1) nm', 'c': '1.5838(2) nm'}",,10.0 μB,,Ho3B0.35C3.65,,,B0.35C3.65Ho3.0,7.50%,P4/mnc,
0.23 T,Sc3C4-type,35,35 K,38.7 K,38.7,10.1016/S0925-8388(98)00653-7,TRUE,"{'a': '0.7994(1) nm', 'c': '1.5864(1) nm'}",,10.5 μB,,Ho3B0.8C3.2,,,B0.8C3.2Ho3.0,30%,P4/mnc,
,Sc3C4-type,33,33 K,,,10.1016/S0925-8388(98)00653-7,TRUE,"{'a': '0.8000(1) nm', 'c': '1.5715(1) nm'}",,,,Ho3BC3,,,B1C3.0Ho3.0,,P4/mnc,
,,24,24 K,,,10.1016/S0925-8388(98)00653-7,TRUE,"{'a': '0.80547(1) nm', 'c': '1.0695(1) nm'}",,,,Ho5B2C5,,,B2.0C5.0Ho5.0,,,
,Sc3C4-type,159,159 K,219.8 K,219.8,10.1016/S0925-8388(98)00653-7,TRUE,"{'a': '0.8237(1) nm', 'c': '1.5951(1) nm'}",,7.8 μB,,Gd3B0.56C3.44,,,B0.56C3.44Gd3.0,,P4/mnc,
,Cubic,,,-3.4 K,-3.4,10.1016/j.jssc.2014.03.039,TRUE,{'a': '10.1739 Å'},Pyrochlore,"10.02 μB (Ho3+), 2.72 μB (Cr3+)",11.2 μB per formula unit,Ho2CrSbO7,13,13 K,O7.0Cr1Sb1Ho2.0,,Fd-3m,
,Cubic,16,16 K,-6.0 K,-6,10.1016/j.jssc.2014.03.039,TRUE,{'a': '10.1954 Å'},Pyrochlore,,11.96 μB per formula unit,Dy2CrSbO7,,,O7.0Cr1Sb1Dy2.0,,Fd-3m,
1.23 T,Rhombohedral,773,773 K,,,10.1016/S0304-8853(01)01189-1,TRUE,,Th2Zn17-type,,1.54 T,Sm2Fe17N3,,,N3.0Fe17.0Sm2.0,1.41 T,,
,Orthorhombic,,,,,10.1016/j.jmmm.2007.03.191,TRUE,"{'a': '13.294', 'b': '7.616', 'c': '9.595'}",Y2Co3Ga9-type,0 μB/f.u.,,Ce2Rh2CoAl9,11,11 K,Al9.0Co1Rh2.0Ce2.0,,Cmcm,
,Tetragonal,,,,,10.1016/j.actamat.2011.04.030,TRUE,"{'a': '7.082(2) Å', 'c': '4.004(1) Å'}",ThB4-type,4.01 μB (LSDA + U),,HoB4,6.35,"7.1 K, 5.6 K",B4.0Ho1,,P 4/mbm (#127),
,C14 Laves phase,,,,,10.1016/S0304-8853(03)00281-6,TRUE,,Hexagonal,1.4 μB per Fe atom,,TiFe2,285,285K,Ti1Fe2.0,,,
,C14 Laves phase,,,,,10.1016/S0304-8853(03)00281-6,TRUE,,Hexagonal,,,Ti(Fe0.9V0.1)2,195,195K,Ti1V0.2Fe1.8,,,
,C14 Laves phase,175,175K,,,10.1016/S0304-8853(03)00281-6,TRUE,,Hexagonal,0.61 μB per Fe atom,,Ti(Fe0.85V0.15)2,,,Ti1V0.3Fe1.7,,,
,C14 Laves phase,,,,,10.1016/S0304-8853(03)00281-6,TRUE,,Hexagonal,,,Ti(Fe0.75Cr0.25)2,40,40K,Ti1Cr0.5Fe1.5,,,
,C14 Laves phase,51,51K,,,10.1016/S0304-8853(03)00281-6,TRUE,,Hexagonal,0.24 μB per Fe atom,,Ti(Fe0.85Cr0.15)2,,,Ti1Cr0.3Fe1.7,,,
,C14 Laves phase,,,,,10.1016/S0304-8853(03)00281-6,TRUE,,Hexagonal,,,NbFe2,10,10K,Fe2.0Nb1,,,
,Tetragonal,,,,,10.1016/j.jallcom.2005.11.061,TRUE,"{'a': '6.536 Å', 'c': '5.323 Å'}",CuAl2,,,FeSn2,378,378 K,Fe1Sn2.0,,I4/mcm,
,Hexagonal,,,,,10.1016/j.jallcom.2005.11.061,TRUE,"{'a': '5.298 Å', 'c': '4.448 Å'}",CoSn,,,FeSn,368,368 K,Fe1Sn1,,P6/mmm,
,Rhombohedral,657,657 K,,,10.1016/j.jallcom.2005.11.061,TRUE,"{'a': '5.340 Å', 'c': '19.797 Å'}",hR10,,,Fe3Sn2,,,Fe3.0Sn2.0,,R-3m,
,Hexagonal,592.5,553-632 K,,,10.1016/j.jallcom.2005.11.061,TRUE,,InNi2,,,Fe5Sn3,,,Fe5.0Sn3.0,,P63/mmc,
,Hexagonal,743,743 K,,,10.1016/j.jallcom.2005.11.061,TRUE,"{'a': '5.464 Å', 'c': '4.352 Å'}",Ni3Sn,,,Fe3Sn,,,Fe3.0Sn1,,P63/mmc,
7.2 Oe,Hexagonal,696.15,423°C,,,10.1016/j.jmmm.2012.04.012,TRUE,"{'a': '0.5883 nm', 'c': '5.251 nm'}",Hexagonal,,47.5 emu/g,Ba3Co2Fe24O41,,,O41.0Fe24.0Co2.0Ba3.0,,P63/mmc,
5.6 Oe,Hexagonal,687.15,414°C,,,10.1016/j.jmmm.2012.04.012,TRUE,"{'a': '0.5885 nm', 'c': '5.252 nm'}",Hexagonal,,48.6 emu/g,Ba3Co2Fe23.85Ti0.15O41,,,O41.0Ti0.15Fe23.85Co2.0Ba3.0,,P63/mmc,
7.6 Oe,Hexagonal,681.15,408°C,,,10.1016/j.jmmm.2012.04.012,TRUE,"{'a': '0.5887 nm', 'c': '5.256 nm'}",Hexagonal,,51.4 emu/g,Ba3Co2Fe23.7Ti0.3O41,,,O41.0Ti0.3Fe23.7Co2.0Ba3.0,,P63/mmc,
7.3 Oe,Hexagonal,673.15,400°C,,,10.1016/j.jmmm.2012.04.012,TRUE,"{'a': '0.5889 nm', 'c': '5.259 nm'}",Hexagonal,,50.7 emu/g,Ba3Co2Fe23.55Ti0.45O41,,,O41.0Ti0.45Fe23.55Co2.0Ba3.0,,P63/mmc,
16.0 Oe,Hexagonal,645.15,372°C,,,10.1016/j.jmmm.2012.04.012,TRUE,"{'a': '0.5887 nm', 'c': '5.264 nm'}",Hexagonal,,41.2 emu/g,Ba3Co2Fe23.4Ti0.6O41,,,O41.0Ti0.6Fe23.4Co2.0Ba3.0,,P63/mmc,
,Hexagonal,682.5,675-690 K,,,10.1016/j.jmmm.2012.04.012,TRUE,,Hexagonal,,48.6-51.9 emu/g,Ba3Co2Fe24O41,,,O41.0Fe24.0Co2.0Ba3.0,,P63/mmc,
,Body centered tetragonal,0.9,0.9 K,,,10.1016/j.poly.2013.05.009,TRUE,"{'a': '17.1668 Å', 'b': '17.1668 Å', 'c': '12.2545 Å'}",Tetragonal,,,Mn12O12(O2CCH3)16(H2O)4·2CH3CO2H·4H2O,,,H62.0C34.0O51.0Mn12.0,,I4̄,
,Monoclinic,,,,,10.1016/S0304-8853(01)00131-7,TRUE,,,0.35 μB,,EuSr2RuO6,31,31K,O6.0Sr2.0Ru1Eu1,,P21/n,
,Monoclinic,,,,,10.1016/S0304-8853(01)00131-7,TRUE,,,0.35 μB,,EuSr2Ru0.8Cu0.2O6,31,31K,O6.0Cu0.2Sr2.0Ru0.8Eu1,,P21/n,
,Monoclinic,,,,,10.1016/S0304-8853(01)00131-7,FALSE,,,,,YSr2RuO6,30,30K,O6.0Sr2.0Y1Ru1,,,
,,,,,,10.1016/S0304-8853(01)00131-7,FALSE,,,,,GdSr2RuO6,31,31K,O6.0Sr2.0Ru1Gd1,,,
,Orthorhombic,,,"{'Curie_Constant': '5.15 emu K/mol', 'Weiss_Constant': '-79 K'}",42.075,10.1016/j.jssc.2004.10.013,TRUE,"{'a': '7.511', 'b': '7.638', 'c': '10.892'}",Superstructure of cubic fluorite,6.42 μB,,Pr3MoO7,8,8,O7.0Mo1Pr3.0,,P212121,Divergence between ZFC and FC below 8K
,Orthorhombic,,,"{'Curie_Constant': '5.22 emu K/mol', 'Weiss_Constant': '-57.4 K'}",31.31,10.1016/j.jssc.2004.10.013,TRUE,"{'a': '7.509', 'b': '7.605', 'c': '10.818'}",Superstructure of cubic fluorite,6.46 μB,,Nd3MoO7,2.5,2.5,O7.0Mo1Nd3.0,,P212121,"Sharp peak at 2.5K, canted antiferromagnetic behavior"
,Orthorhombic,,,,,10.1016/j.jssc.2004.10.013,TRUE,"{'a': '7.451', 'b': '7.540', 'c': '10.673'}",Superstructure of cubic fluorite,,,Sm3MoO7,2.5,2.5,O7.0Mo1Sm3.0,,P212121,Magnetic anomaly at 2.5K and 0.8K
,Monoclinic,54,54 K,39 K,39,10.1016/j.jssc.2022.123795,TRUE,"{'a': '5.7438 Å', 'b': '15.9355 Å', 'c': '11.4586 Å'}",Ordered P21/n,1 μB,13.08 emu/g,U4OsGe8,,,Ge8.0Os1U4.0,12 emu/g,P21/n (no. 14),
,Orthorhombic,52,52 K,,,10.1016/j.jssc.2022.123795,TRUE,,,,,UGe2,,,Ge2.0U1,,,
,Fe2P-type,200,200 K,,,10.1016/S0925-8388(02)00433-4,TRUE,"{'a': '6.429 Å', 'c': '3.705 Å'}",Hexagonal,,,MnRh0.8Co0.2As,,,Mn1Co0.2As1Rh0.8,,P 62m,
,Fe2P-type,200,200 K,,,10.1016/S0925-8388(02)00433-4,TRUE,"{'a': '6.396 Å', 'c': '3.697 Å'}",Hexagonal,,,MnRh0.7Co0.3As,,,Mn1Co0.3As1Rh0.7,,P 62m,
,Fe2P-type,200,200 K,,,10.1016/S0925-8388(02)00433-4,TRUE,"{'a': '6.365 Å', 'c': '3.694 Å'}",Hexagonal,,,MnRh0.6Co0.4As,,,Mn1Co0.4As1Rh0.6,,P 62m,
,Fe2P-type,200,200 K,,,10.1016/S0925-8388(02)00433-4,TRUE,"{'a': '6.335 Å', 'c': '3.688 Å'}",Hexagonal,,,MnRh0.55Co0.45As,,,Mn1Co0.45As1Rh0.55,,P 62m,
,Fe2P-type,200,200 K,,,10.1016/S0925-8388(02)00433-4,TRUE,"{'a': '6.323 Å', 'c': '3.686 Å'}",Hexagonal,,,MnRh0.5Co0.5As,,,Mn1Co0.5As1Rh0.5,,P 62m,
,Fe2P-type,200,200 K,,,10.1016/S0925-8388(02)00433-4,TRUE,"{'a': '6.304 Å', 'c': '3.681 Å'}",Hexagonal,,,MnRh0.45Co0.55As,,,Mn1Co0.55As1Rh0.45,,P 62m,
,Fe2P-type,200,200 K,,,10.1016/S0925-8388(02)00433-4,TRUE,"{'a': '6.288 Å', 'c': '3.678 Å'}",Hexagonal,,,MnRh0.4Co0.6As,,,Mn1Co0.6As1Rh0.4,,P 62m,
,Fe2P-type,200,200 K,,,10.1016/S0925-8388(02)00433-4,TRUE,"{'a': '6.269 Å', 'c': '3.672 Å'}",Hexagonal,,,MnRh0.35Co0.65As,,,Mn1Co0.65As1Rh0.35,,P 62m,
,Fe2P-type,200,200 K,,,10.1016/S0925-8388(02)00433-4,TRUE,"{'a': '6.254 Å', 'c': '3.671 Å'}",Hexagonal,,,MnRh0.3Co0.7As,,,Mn1Co0.7As1Rh0.3,,P 62m,
,Fe2P-type,200,200 K,,,10.1016/S0925-8388(02)00433-4,TRUE,"{'a': '6.236 Å', 'c': '3.667 Å'}",Hexagonal,,,MnRh0.2Co0.8As,,,Mn1Co0.8As1Rh0.2,,P 62m,
,Fe2P-type,200,200 K,,,10.1016/S0925-8388(02)00433-4,TRUE,"{'a': '6.203 Å', 'c': '3.658 Å'}",Hexagonal,,,MnRh0.1Co0.9As,,,Mn1Co0.9As1Rh0.1,,P 62m,
,Co2P-type,350,350 K,,,10.1016/S0925-8388(02)00433-4,TRUE,"{'a': '6.202 Å', 'b': '3.720 Å', 'c': '6.990 Å'}",Orthorhombic,,,MnCoAs,,,Mn1Co1As1,,,
,Fe2P-type,401,401 K,,,10.1016/S0925-8388(02)00433-4,TRUE,,Hexagonal,,,MnRhP,,,P1Mn1Rh1,,P 62m,
,Fe2P-type,200,200 K,,,10.1016/S0925-8388(02)00433-4,TRUE,,Hexagonal,,,MnRhAs,240,240 K,Mn1As1Rh1,,P 62m,
,Orthorhombic,120,120K,,,10.1016/j.jssc.2017.10.007,TRUE,"{'a': '5.472', 'b': '7.693', 'c': '5.443'}",Pnma,,,Pr0.75Na0.25Mn0.99Ru0.01O3,,,O3.0Na0.25Mn0.99Ru0.01Pr0.75,,,
,Orthorhombic,160,160K,,,10.1016/j.jssc.2017.10.007,TRUE,"{'a': '5.474', 'b': '7.697', 'c': '5.446'}",Pnma,,,Pr0.75Na0.25Mn0.97Ru0.03O3,,,O3.0Na0.25Mn0.97Ru0.03Pr0.75,,,
,Orthorhombic,182,182K,,,10.1016/j.jssc.2017.10.007,TRUE,"{'a': '5.476', 'b': '7.699', 'c': '5.448'}",Pnma,,,Pr0.75Na0.25Mn0.95Ru0.05O3,,,O3.0Na0.25Mn0.95Ru0.05Pr0.75,,,
,Orthorhombic,193,193K,,,10.1016/j.jssc.2017.10.007,TRUE,"{'a': '5.479', 'b': '7.702', 'c': '5.449'}",Pnma,,,Pr0.75Na0.25Mn0.9Ru0.1O3,,,O3.0Na0.25Mn0.9Ru0.1Pr0.75,,,
,"Bmab, P21/a",,,"9 (Bmab), 3 (P21/a)",11,10.1016/j.jcrysgro.2023.127511,TRUE,,Quasi-2D,,,La4Ni3O10,,,O10.0Ni3.0La4.0,,"Bmab (no. 64), P21/a (no. 14)",
,Monoclinic,,,-158 K,-158,10.1016/j.jssc.2013.08.016,TRUE,"{'a': '5.5778', 'b': '5.5494', 'c': '7.8416'}",I2/m,6.14 μB,,Sr2IrFeO6,120,120 K,O6.0Fe1Sr2.0Ir1,,I2/m,
,Tetragonal,,,,,10.1016/j.jssc.2013.08.016,TRUE,"{'a': '5.53780', 'b': '5.53780', 'c': '7.86472'}",I4/mcm,,,SrRu0.5Fe0.5O3,99,"149 K, 49 K",O3.0Fe0.5Sr1Ru0.5,,I4/mcm,
,Monoclinic,,,-44 K,-44,10.1016/j.jssc.2013.08.016,TRUE,"{'a': '5.5286', 'b': '5.5263', 'c': '7.8457'}",I2/m,5.85 μB,,Sr2Ir0.67Fe1.33O6,42,42 K,O6.0Fe1.33Sr2.0Ir0.67,,I2/m,
,Th2Ni17-type,300,300 K,,,10.1016/j.intermet.2012.03.056,TRUE,"{'a': '8.378', 'c': '8.291'}",Hexagonal,26.97 μB/f.u.,,Lu2Fe16Mn1,,,Mn1Fe16.0Lu2.0,,P63/mmc,
,Rhombohedral,,,,,10.1016/S0368-2048(00)00168-7,TRUE,,Cubic (predominantly),,,FeCO3,38,38 K,C1O3.0Fe1,,C3v,
,Cubic,923.15,>650 °C,,,10.1016/j.intermet.2012.02.019,TRUE,,BCC,,,Fe82.2Ga16.8B,,,B1Fe82.2Ga16.8,,,
,Cubic,923.15,>650 °C,,,10.1016/j.intermet.2012.02.019,TRUE,,BCC,,,Fe80.6Ga18.9B0.5,,,B0.5Fe80.6Ga18.9,,,
,,52,52,,,10.1016/j.jssc.2018.12.037,TRUE,"{'a': '15.930', 'c': '21.213'}",,,,Eu14MnP11,,,P11.0Mn1Eu14.0,,,
,,74,74,,,10.1016/j.jssc.2018.12.037,TRUE,"{'a': '16.318', 'c': '21.684'}",,,,Eu14MnAs11,,,Mn1As11.0Eu14.0,,,
,,30,30,,,10.1016/j.jssc.2018.12.037,TRUE,"{'a': '16.306', 'c': '21.860'}",,,,Eu14CdAs11,,,As11.0Cd1Eu14.0,,,
,,53,53,,,10.1016/j.jssc.2018.12.037,TRUE,"{'a': '16.615', 'c': '21.948'}",,,,Yb14MnSb11,,,Mn1Sb11.0Yb14.0,,,
,,65,65,,,10.1016/j.jssc.2018.12.037,TRUE,"{'a': '16.742', 'c': '22.314'}",,,,Ca14MnSb11,,,Ca14.0Mn1Sb11.0,,,
,,100,100,,,10.1016/j.jssc.2018.12.037,TRUE,"{'a': '17.300', 'c': '22.746'}",,,,Eu14MnSb11,,,Mn1Sb11.0Eu14.0,,,
,,45,45,,,10.1016/j.jssc.2018.12.037,TRUE,"{'a': '17.530', 'c': '23.354'}",,,,Sr14MnSb11,,,Mn1Sr14.0Sb11.0,,,
,,20,20,,,10.1016/j.jssc.2018.12.037,TRUE,"{'a': '18.395', 'c': '24.266'}",,,,Ba14MnSb11,,,Mn1Sb11.0Ba14.0,,,
,,60,60,,,10.1016/j.jssc.2018.12.037,TRUE,"{'a': '17.000', 'c': '22.259'}",,,,Yb14MnBi11,,,Mn1Yb14.0Bi11.0,,,
,,55,55,,,10.1016/j.jssc.2018.12.037,TRUE,"{'a': '17.066', 'c': '22.498'}",,,,Ca14MnBi11,,,Ca14.0Mn1Bi11.0,,,
,,,,,,10.1016/j.jssc.2018.12.037,TRUE,"{'a': '17.672', 'c': '23.110'}",,,,Eu14InBi11,7,7,In1Eu14.0Bi11.0,,,
,,,,,,10.1016/j.jssc.2018.12.037,TRUE,"{'a': '17.633', 'c': '23.055'}",,,,Eu14MnBi11,35,35,Mn1Eu14.0Bi11.0,,,
,,33,33,,,10.1016/j.jssc.2018.12.037,TRUE,"{'a': '17.847', 'c': '23.442'}",,,,Sr14MnBi11,,,Mn1Sr14.0Bi11.0,,,
,,,,,,10.1016/j.jssc.2018.12.037,TRUE,"{'a': '18.665', 'c': '24.429'}",,,,Ba14MnBi11,15,15,Mn1Ba14.0Bi11.0,,,
,Body centred tetragonal,,,-376 K,-376,10.1016/j.jssc.2007.02.023,TRUE,"{'a': '3.8357 Å', 'b': '3.8357 Å', 'c': '12.7169 Å'}",Tetragonal,3.12 μB,,Sr2CrO4,,,O4.0Cr1Sr2.0,,I4/mmm,
,Tetragonal,150,150 K,,,10.1016/S0921-4534(03)01266-8,TRUE,"{'a': '3.8192 Å', 'c': '11.516 Å'}",Tetragonal,,,RuSr2YCu2O8,,,O8.0Cu2.0Sr2.0Y1Ru1,,,
,Tetragonal,170,170 K,,,10.1016/S0921-4534(03)01266-8,TRUE,,Tetragonal,,,RuSr2DyCu2O8,,,O8.0Cu2.0Sr2.0Ru1Dy1,,,
,Tetragonal,170,170 K,,,10.1016/S0921-4534(03)01266-8,TRUE,,Tetragonal,,,RuSr2HoCu2O8,,,O8.0Cu2.0Sr2.0Ru1Ho1,,,
,Tetragonal,170,170 K,,,10.1016/S0921-4534(03)01266-8,TRUE,,Tetragonal,,,RuSr2ErCu2O8,,,O8.0Cu2.0Sr2.0Ru1Er1,,,
,Orthorhombic,160,160 K,,,10.1016/S0921-4534(03)01266-8,TRUE,"{'a': '5.57 Å', 'b': '5.53 Å', 'c': '7.85 Å'}",Orthorhombic,,,SrRuO3,,,O3.0Sr1Ru1,,Pnma,
,,485,485 K,,,10.1016/S0926-860X(02)00532-X,TRUE,,,,,Fe3C,,,C1Fe3.0,,,
,Cubic garnet-type,,,-2.92 K,-2.92,10.1016/S0022-3697(00)00292-4,TRUE,{'a': '12.026 Å'},Cubic,9.99 μB per Ho3+ ion,,Ho3Al5O12,0.839,0.839 K,O12.0Al5.0Ho3.0,,Ia-3d (Oh10),
,β-K2SO4 type,3,3 K,2.7 K,2.7,10.1016/j.jssc.2022.123571,TRUE,"{'a': '5.62293 Å', 'b': '7.02285 Å', 'c': '9.64784 Å'}",Orthorhombic,8.21 μB/f.u.,7.75 μB/f.u. at 7 T,NdEuSiO3N,,,N1O3.0Si1Nd1Eu1,,Pmnb,
,β-K2SO4 type,,,-30.3 K,-30.3,10.1016/j.jssc.2022.123571,TRUE,"{'a': '5.63074 Å', 'b': '7.01658 Å', 'c': '9.65765 Å'}",Orthorhombic,3.97 μB/f.u.,,NdSrSiO3N,,,N1O3.0Si1Sr1Nd1,,Pmnb,
,"Monoclinic β form, Orthorhombic β-K2SO4 polymorph",,"7 K (monoclinic β form), 5 K (orthorhombic β-K2SO4 polymorph)",,,10.1016/j.jssc.2022.123571,FALSE,,,,,Eu2SiO4,,,O4.0Si1Eu2.0,,,
,,4.5,4.5 K,,,10.1016/j.jssc.2022.123571,FALSE,,,,,EuSi2O2N2,,,N2.0O2.0Si2.0Eu1,,,
,,13,13 K,,,10.1016/j.jssc.2022.123571,FALSE,,,,,Eu2SiN3,,,N3.0Si1Eu2.0,,,
,,24,24 K,,,10.1016/j.jssc.2022.123571,FALSE,,,,,Eu2Si5N8,,,N8.0Si5.0Eu2.0,,,
,W2CoB2,110,110 K,104 K,104,10.1016/j.jssc.2021.121978,TRUE,"{'a': '4.0919 Å', 'b': '5.4126 Å', 'c': '8.4277 Å'}",Orthorhombic,7.5 μB/Tb,,Tb2Co2Ga,,,Co2.0Ga1Tb2.0,,Immm,1.3·10^−7 m^3/mol
,W2CoB2,,,-15 K,-15,10.1016/j.jssc.2021.121978,TRUE,"{'a': '4.1838 Å', 'b': '5.3716 Å', 'c': '8.3085 Å'}",Orthorhombic,9.4 μB/Tb,,Tb2Ni2Ga,30,30 K,Ni2.0Ga1Tb2.0,,Immm,
,W3CoB3,97,97 K,86 K,86,10.1016/j.jssc.2021.121978,TRUE,"{'a': '4.1210 Å', 'b': '10.0862 Å', 'c': '12.9448 Å'}",Orthorhombic,8.7 μB/Tb,,Tb3Co3Ga,,,Co3.0Ga1Tb3.0,,Cmcm,
,W2CoB2,62,62 K,47 K,47,10.1016/j.jssc.2021.121978,TRUE,"{'a': '3.7575 Å', 'b': '6.4350 Å', 'c': '9.1991 Å'}",Orthorhombic,8.9 μB/Tb,,Tb2Co2GaH6.2,,,H6.2Co2.0Ga1Tb2.0,,Immm,
,W3CoB3,40,40 K,28 K,28,10.1016/j.jssc.2021.121978,TRUE,"{'a': '3.7405 Å', 'b': '11.3344 Å', 'c': '15.2184 Å'}",Orthorhombic,9.5 μB/Tb,,Tb3Co3GaH9.7,,,H9.7Co3.0Ga1Tb3.0,,Cmcm,
,W2CoB2,,,-8 K,-8,10.1016/j.jssc.2021.121978,TRUE,"{'a': '3.752 Å', 'b': '6.523 Å', 'c': '9.120 Å'}",Orthorhombic,9.0 μB/Tb,,Tb2Ni2GaH5.1,,,H5.1Ni2.0Ga1Tb2.0,,,
5.9 kOe at 20K,Hexagonal,39,39K,,,10.1016/j.electacta.2008.12.049,TRUE,"{'a': '5.795(2) Å', 'c': '10.254(2) Å'}",Hexagonal,5.74 μB per Mn ion,,Mn2Mo3O8,,,O8.0Mn2.0Mo3.0,262 emu/mol at 20K,P63mc,
,Hexagonal,41.5,41.5K,-255K,-255,10.1016/j.electacta.2008.12.049,TRUE,"{'a': '5.798 Å', 'c': '10.268 Å'}",Hexagonal,6.87 μB per Mn ion,,Mn2Mo3O8,,,O8.0Mn2.0Mo3.0,,P63mc,
,Orthorhombic,,,,,10.1016/j.physb.2007.10.344,TRUE,,,,,Na0.5CoO2,87,87 K,O2.0Na0.5Co1,,,
,,,,,,10.1016/j.physb.2007.10.344,TRUE,,,,,Na0.85CoO2,20,20 K,O2.0Na0.85Co1,,,
,,4,4 K,,,10.1016/j.physb.2007.10.344,TRUE,,,0.1 μB/Co,,Bi2Sr2Co2Oy,,,Co2.0Sr2.0Bi2.0,,,
,YNi6Si6,2,<2 K,-0.9 K,-0.9,10.1016/j.jssc.2015.12.019,TRUE,"{'a': '0.77510 nm', 'c': '1.11572 nm'}",tetragonal,7.94 μB,6.7 μB/Gd,GdNi6Si6,,,Si6.0Ni6.0Gd1,,P 4̄ b 2,
,GdNi7Si6,4,4 K,-0.2 K,-0.2,10.1016/j.jssc.2015.12.019,TRUE,"{'a': '0.78034 nm', 'c': '1.11570 nm'}",tetragonal,8.11 μB,6.9 μB/Gd,GdNi6.6Si6,,,Si6.0Ni6.6Gd1,,P 4/nbm,
,Gd3Ru4Ga12,14,14 K,19 K,19,10.1016/j.jssc.2015.12.019,TRUE,"{'a': '0.81917 nm', 'c': '0.87076 nm'}",hexagonal,8.08 μB,6.9 μB/Gd,Gd3Ni11.5Si4.2,9,9 K,Si4.2Ni11.5Gd3.0,,P 63/mmc,
,GdNi8Si3,3,3 K,-4.3 K,-4.3,10.1016/j.jssc.2015.12.019,TRUE,"{'a': '0.63238 nm', 'b': '1.37229 nm', 'c': '0.74978 nm'}",monoclinic,8.08 μB,6.64 μB/Gd,GdNi8Si3,,,Si3.0Ni8.0Gd1,,C 2/c,
,YNi5Si3,,,-22 K,-22,10.1016/j.jssc.2015.12.019,TRUE,"{'a': '1.87339 nm', 'b': '0.38063 nm', 'c': '0.66352 nm'}",orthorhombic,7.99 μB,,GdNi5Si3,,,Si3.0Ni5.0Gd1,,Pnma,
,YNi4Si,26,26 K,24.7 K,24.7,10.1016/j.jssc.2015.12.019,TRUE,"{'a': '0.50774 nm', 'b': '0.82353 nm', 'c': '0.39577 nm'}",hexagonal,8.12 μB,7.2 μB/Gd,GdNi4Si,,,Si1Ni4.0Gd1,,Cmmm,
30 kOe,CeAl2Ga2,,,-7 K,-7,10.1016/j.jssc.2015.12.019,TRUE,"{'a': '0.39844 nm', 'c': '0.95617 nm'}",tetragonal,8.05 μB,7.0 μB/Gd,GdNi2Si2,14.5,14.5 K,Si2.0Ni2.0Gd1,,I 4/mmm,
,ScNiSi3,,,-5 K,-5,10.1016/j.jssc.2015.12.019,TRUE,"{'a': '0.39420 nm', 'b': '2.10338 nm', 'c': '0.39764 nm'}",orthorhombic,6.87 μB,,GdNiSi3,,,Si3.0Ni1Gd1,,Cmmm,
,Ce3Ni6Si2,,,-15.5 K,-15.5,10.1016/j.jssc.2015.12.019,TRUE,{'a': '0.88201 nm'},cubic,8.2 μB,2.8 μB/Gd,Gd3Ni6Si2,11,11 K,Si2.0Ni6.0Gd3.0,,Im 3̄ m,
,TiNiSi,,,0 K,0,10.1016/j.jssc.2015.12.019,TRUE,"{'a': '0.6979 nm', 'b': '0.41976 nm', 'c': '0.7181 nm'}",orthorhombic,8.12 μB,,GdNiSi,13.3,13.3 K,Si1Ni1Gd1,,Pnma,
27.7 kOe,CeNiSi2,,,,,10.1016/j.jssc.2015.12.019,TRUE,"{'a': '0.40338 nm', 'b': '1.64050 nm', 'c': '0.39880 nm'}",orthorhombic,,5.8 μB/Gd,GdNiSi2,19.3,19.3 K,Si2.0Ni1Gd1,,Cmcm,
,Mo2NiB2,66,66 K,68 K,68,10.1016/j.jssc.2015.12.019,TRUE,"{'a': '0.52214 nm', 'b': '0.84696 nm', 'c': '0.41153 nm'}",orthorhombic,8.1 μB,7.0 μB/Gd,Gd2Ni2.35Si0.65,,,Si0.65Ni2.35Gd2.0,,Immm,
,Gd3NiSi2,215,215 K,234 K,234,10.1016/j.jssc.2015.12.019,TRUE,"{'a': '1.1390 nm', 'b': '0.41522 nm', 'c': '1.1321 nm'}",orthorhombic,7.98 μB,7.19 μB/Gd,Gd3NiSi2,,,Si2.0Ni1Gd3.0,,Pnma,
,Y3NiSi3,,,149.9 K,149.9,10.1016/j.jssc.2015.12.019,TRUE,"{'a': '0.39795 nm', 'b': '0.41557 nm', 'c': '1.7543 nm'}",orthorhombic,8.3 μB,,Gd3NiSi3,260,260 K,Si3.0Ni1Gd3.0,,Immm,
,Ce6Ni2Si3,310,310 K,318 K,318,10.1016/j.jssc.2015.12.019,TRUE,"{'a': '1.1729 nm', 'c': '0.41835 nm'}",hexagonal,8.02 μB,7.1 μB/Gd,Gd6Ni1.67Si3,,,Si3.0Ni1.67Gd6.0,,P 63/m,
,HfFe6Ge6-type,,,,,10.1016/S0925-8388(00)01058-6,TRUE,"{'a': '5.171 Å', 'c': '8.110 Å'}",,1.40 μB/f.u.,,ScMn6Ge5.75Ga0.25,507,507 K,Sc1Mn6.0Ga0.25Ge5.75,,,
,HfFe6Ge6-type,,,,,10.1016/S0925-8388(00)01058-6,TRUE,"{'a': '5.169 Å', 'c': '8.127 Å'}",,7.31 μB/f.u.,,ScMn6Ge5.5Ga0.5,446,446 K,Sc1Mn6.0Ga0.5Ge5.5,,,
,HfFe6Ge6-type,,,,,10.1016/S0925-8388(00)01058-6,TRUE,"{'a': '5.164 Å', 'c': '8.135 Å'}",,11.05 μB/f.u.,,ScMn6Ge5.35Ga0.65,423,423 K,Sc1Mn6.0Ga0.65Ge5.35,,,
,HfFe6Ge6-type,,,,,10.1016/S0925-8388(00)01058-6,TRUE,"{'a': '5.165 Å', 'c': '8.140 Å'}",,11.21 μB/f.u.,,ScMn6Ge5.25Ga0.75,408,408 K,Sc1Mn6.0Ga0.75Ge5.25,,,
,HfFe6Ge6-type,396,396 K,,,10.1016/S0925-8388(00)01058-6,TRUE,"{'a': '5.165 Å', 'c': '8.149 Å'}",,11.43 μB/f.u.,,ScMn6Ge5Ga1,,,Sc1Mn6.0Ga1Ge5.0,,,
,HfFe6Ge6-type,378,378 K,,,10.1016/S0925-8388(00)01058-6,TRUE,"{'a': '5.161 Å', 'c': '8.182 Å'}",,9.60 μB/f.u.,,ScMn6Ge4.5Ga1.5,,,Sc1Mn6.0Ga1.5Ge4.5,,,
,HfFe6Ge6-type,,,,,10.1016/S0925-8388(00)01058-6,TRUE,"{'a': '5.205 Å', 'c': '8.137 Å'}",,1.15 μB/f.u.,,LuMn6Ge5.75Ga0.25,491,491 K,Mn6.0Ga0.25Ge5.75Lu1,,,
,HfFe6Ge6-type,,,,,10.1016/S0925-8388(00)01058-6,TRUE,"{'a': '5.205 Å', 'c': '8.155 Å'}",,4.46 μB/f.u.,,LuMn6Ge5.5Ga0.5,434,434 K,Mn6.0Ga0.5Ge5.5Lu1,,,
,HfFe6Ge6-type,,,,,10.1016/S0925-8388(00)01058-6,TRUE,"{'a': '5.201 Å', 'c': '8.171 Å'}",,9.78 μB/f.u.,,LuMn6Ge5.35Ga0.65,369,369 K,Mn6.0Ga0.65Ge5.35Lu1,,,
,HfFe6Ge6-type,,,,,10.1016/S0925-8388(00)01058-6,TRUE,"{'a': '5.200 Å', 'c': '8.166 Å'}",,10.52 μB/f.u.,,LuMn6Ge5.25Ga0.75,371,371 K,Mn6.0Ga0.75Ge5.25Lu1,,,
,HfFe6Ge6-type,350,350 K,,,10.1016/S0925-8388(00)01058-6,TRUE,"{'a': '5.200 Å', 'c': '8.182 Å'}",,10.31 μB/f.u.,,LuMn6Ge5Ga1,,,Mn6.0Ga1Ge5.0Lu1,,,
,HfFe6Ge6-type,337,337 K,,,10.1016/S0925-8388(00)01058-6,TRUE,"{'a': '5.199 Å', 'c': '8.200 Å'}",,10.05 μB/f.u.,,LuMn6Ge4.75Ga1.25,,,Mn6.0Ga1.25Ge4.75Lu1,,,
,HfFe6Ge6-type,324,324 K,,,10.1016/S0925-8388(00)01058-6,TRUE,"{'a': '5.201 Å', 'c': '8.222 Å'}",,9.96 μB/f.u.,,LuMn6Ge4.5Ga1.5,,,Mn6.0Ga1.5Ge4.5Lu1,,,
,C 2/c,,,-301 K,-301,10.1016/j.jssc.2012.01.025,TRUE,"{'a': '9.4681 Å', 'b': '5.4822 Å', 'c': '9.5865 Å'}",Perovskite,2.55 μB,"0.06 μB (2 K, 5 T)",BiCrO3,109,109 K,O3.0Cr1Bi1,,C 2/c,
,C 2/c,100.5,99-102 K,126 K,126,10.1016/j.jssc.2012.01.025,TRUE,"{'a': '9.5415 Å', 'b': '5.61263 Å', 'c': '9.8632 Å'}",Perovskite,3.60 μB,"3.9 μB (5 K, 5 T)",BiMnO3,,,O3.0Mn1Bi1,,C 2/c,
,P 4mm,,,,,10.1016/j.jssc.2012.01.025,TRUE,"{'a': '3.72937 Å', 'c': '4.72382 Å'}",Perovskite,3.24 μB,,BiCoO3,470,470 K,O3.0Co1Bi1,,P 4mm,
,P -1,,,-262 K,-262,10.1016/j.jssc.2012.01.025,TRUE,"{'a': '5.3852 Å', 'b': '5.6498 Å', 'c': '7.7078 Å'}",Perovskite,1.76 μB,"0.05 μB (5 K, 5 T)",BiNiO3,300,300 K,O3.0Ni1Bi1,,P -1,
,Cubic,189,189 K,,,10.1016/j.jmmm.2018.02.009,TRUE,,,,,LaFe11.6Si1.4,,,Si1.4Fe11.6La1,,,
,,35,35,,,10.1016/S0921-4526(98)00504-3,TRUE,,,,,Ga0.971Mn0.029As,,,Mn0.03Ga0.97As1,,,
,,50,50,,,10.1016/S0921-4526(98)00504-3,TRUE,,,,,Ga0.966Mn0.034As,,,Mn0.03Ga0.97As1,,,
306.90 Oe,Cubic spinel,713.15,440°C,,,10.1016/j.jmmm.2014.04.017,TRUE,{'a': '0.837 nm'},Inverse spinel,2.51 μB,59.74 emu/g,CoFe2O4,,,O4.0Fe2.0Co1,12.68 emu/g,,
546.96 Oe,Cubic spinel,696.15,423°C,,,10.1016/j.jmmm.2014.04.017,TRUE,{'a': '0.838 nm'},Inverse spinel,2.41 μB,57.02 emu/g,Co0.99Dy0.01Fe2O4,,,O4.0Fe2.0Co0.99Dy0.01,15.93 emu/g,,
785.13 Oe,Cubic spinel,700.15,427°C,,,10.1016/j.jmmm.2014.04.017,TRUE,{'a': '0.840 nm'},Inverse spinel,2.42 μB,56.79 emu/g,Co0.97Dy0.03Fe2O4,,,O4.0Fe2.0Co0.97Dy0.03,19.60 emu/g,,
793.99 Oe,Cubic spinel,690.15,417°C,,,10.1016/j.jmmm.2014.04.017,TRUE,{'a': '0.841 nm'},Inverse spinel,2.35 μB,54.67 emu/g,Co0.95Dy0.05Fe2O4,,,O4.0Fe2.0Co0.95Dy0.05,19.46 emu/g,,
229.49 Oe,Cubic spinel,513.15,240°C,,,10.1016/j.jmmm.2014.04.017,TRUE,{'a': '0.842 nm'},Inverse spinel,1.34 μB,30.60 emu/g,Co0.90Dy0.10Fe2O4,,,O4.0Fe2.0Co0.9Dy0.1,5.33 emu/g,,
,Hexagonal,94,94K,,,10.1016/j.jmmm.2014.02.061,TRUE,,AlB2-type,1.0-1.15 μB,,U3Ge5,,,Ge5.0U3.0,,,
,Orthorhombic,53,53K,,,10.1016/j.jmmm.2014.02.061,TRUE,,ZrGa2-type,,,UGe2,,,Ge2.0U1,,,
,Chalcopyrite,320,320 K,,,10.1016/j.jpcs.2005.09.098,TRUE,"{'a': '5.693 Å', 'c': '11.303 Å'}",Tetragonal,0.1 μB per Mn,40 emu/cm³,MnGeP2,,,P2.0Mn1Ge1,,,
,,292,292 K,,,10.1016/j.jpcs.2005.09.098,TRUE,,,,,MnP,,,P1Mn1,,,
11.4 Oe,Cubic Spinel,545,545 K,545 K,545,10.1016/j.jmmm.2016.10.160,TRUE,,Cubic,14.95 μB,44.85 emu/g,Mn0.9Zn0.1Ni0.05Ti0.05Gd0.00Fe1.9O4,,,O4.0Ti0.05Mn0.9Fe1.9Ni0.05Zn0.1Gd0.0,0.65 emu/g,,
9 Oe,Cubic Spinel,496,496 K,483 K,483,10.1016/j.jmmm.2016.10.160,TRUE,,Cubic,15.87 μB,43.08 emu/g,Mn0.9Zn0.1Ni0.05Ti0.05Gd0.01Fe1.89O4,,,O4.0Ti0.05Mn0.9Fe1.89Ni0.05Zn0.1Gd0.01,0.35 emu/g,,
13.9 Oe,Cubic Spinel,481,481 K,481 K,481,10.1016/j.jmmm.2016.10.160,TRUE,,Cubic,17.77 μB,41.75 emu/g,Mn0.9Zn0.1Ni0.05Ti0.05Gd0.02Fe1.88O4,,,O4.0Ti0.05Mn0.9Fe1.88Ni0.05Zn0.1Gd0.02,0.52 emu/g,,
13.3 Oe,Cubic Spinel with secondary phase Gd3Fe5O12,475,475 K,475 K,475,10.1016/j.jmmm.2016.10.160,TRUE,,Cubic,14.27 μB,40.9 emu/g,Mn0.9Zn0.1Ni0.05Ti0.05Gd0.03Fe1.87O4,,,O4.0Ti0.05Mn0.9Fe1.87Ni0.05Zn0.1Gd0.03,0.54 emu/g,,
12.4 Oe,Cubic Spinel with secondary phase Gd3Fe5O12,473,473 K,473 K,473,10.1016/j.jmmm.2016.10.160,TRUE,,Cubic,16.61 μB,39.37 emu/g,Mn0.9Zn0.1Ni0.05Ti0.05Gd0.04Fe1.86O4,,,O4.0Ti0.05Mn0.9Fe1.86Ni0.05Zn0.1Gd0.04,0.47 emu/g,,
15.75 Oe,Cubic Spinel with secondary phase Gd3Fe5O12,471,471 K,471 K,471,10.1016/j.jmmm.2016.10.160,TRUE,,Cubic,18.5 μB,38.46 emu/g,Mn0.9Zn0.1Ni0.05Ti0.05Gd0.05Fe1.85O4,,,O4.0Ti0.05Mn0.9Fe1.85Ni0.05Zn0.1Gd0.05,0.57 emu/g,,
,Hexagonal,450,450K,,,10.1016/S0304-8853(01)00161-5,TRUE,"{'a': '5.2245-5.2481 Å', 'c': '8.1723-8.183 Å'}",HfFe6Ge6-type,"5.9 μB/R atom, 2.10 μB/Mn atom",5.4 μB/fu at 4.2K,Tb0.8Nd0.2Mn6Ge6,,,Mn6.0Ge6.0Nd0.2Tb0.8,,P6/mmm,
,Hexagonal,417,417K,,,10.1016/S0304-8853(01)00161-5,FALSE,,YCo6Ge6-type,,,NdMn6Ge6,,,Mn6.0Ge6.0Nd1,,,
,Hexagonal,450,450K,,,10.1016/S0304-8853(01)00161-5,FALSE,,HfFe6Ge6-type,3.1 μB/fu,,TbMn6Ge6,410,410K,Mn6.0Ge6.0Tb1,,,
,Orthorhombic,288.3,288.3 K,,,10.1016/S0304-8853(02)00104-X,TRUE,"{'a': '0.3865 nm', 'b': '0.3865 nm'}",Perovskite,,,La0.7□0.3MnO3,,,O3.0Mn1La0.7,,,
,Orthorhombic,271,271.0 K,,,10.1016/S0304-8853(02)00104-X,TRUE,"{'a': '0.3871 nm', 'b': '0.3839 nm'}",Perovskite,,,La0.7Ca0.3MnO3,,,O3.0Ca0.3Mn1La0.7,,Pnma,
,Rhombohedral,360.6,360.6 K,,,10.1016/S0304-8853(02)00104-X,TRUE,"{'a': '0.3863 nm', 'b': '0.3863 nm'}",Perovskite,,,La0.7Sr0.3MnO3,,,O3.0Mn1Sr0.3La0.7,,R-3c,
,Rhombohedral,361,361.0 K,,,10.1016/S0304-8853(02)00104-X,TRUE,"{'a': '0.3892 nm', 'b': '0.3855 nm'}",Perovskite,,,La0.7Sr0.3MnO3,,,O3.0Mn1Sr0.3La0.7,,R-3c,
,Rhombohedral,315.8,315.8 K,,,10.1016/S0304-8853(02)00104-X,TRUE,"{'a': '0.3863 nm', 'b': '0.3906 nm'}",Perovskite,,,La0.7Ba0.3MnO3,,,O3.0Mn1Ba0.3La0.7,,R-3c,
,Tetragonal,,,−76(5) K,40.5,10.1016/j.jssc.2009.03.025,TRUE,"{'a': '4.609(2) Å', 'c': '2.914(2) Å'}",Rutile-type,≥1.74(4) μB,,Cr0.54Re0.46O2,22,43(1) K,O2.0Cr0.54Re0.46,,P42/mnm,1.3(2) × 10^5 emu/g
,Tetragonal,,,−40.5(2.1) K,21.3,10.1016/j.jssc.2009.03.025,TRUE,"{'a': '4.671(3) Å', 'c': '2.861(4) Å'}",Rutile-type,1.33(2) μB,,Cr0.50Re0.50O2,20,35.0(5) K,O2.0Cr0.5Re0.5,,P42/mnm,0.48(2) × 10^5 emu/g
,Tetragonal,,,−23.5(9) K,16.25,10.1016/j.jssc.2009.03.025,TRUE,"{'a': '4.689(4) Å', 'c': '2.836(3) Å'}",Rutile-type,1.45(1) μB,,Cr0.34Re0.66O2,15,25.0(5) K,O2.0Cr0.34Re0.66,,P42/mnm,0.37(1) × 10^5 emu/g
,Tetragonal,,,−13.9(8) K,10.95,10.1016/j.jssc.2009.03.025,TRUE,,Rutile-type,1.37(2) μB,,Cr0.31Re0.69O2,5.5,10(1) K,O2.0Cr0.31Re0.69,,P42/mnm,0.17(2) × 10^5 emu/g
,Trirutile,,,,,10.1016/j.jssc.2009.03.025,FALSE,,,2.14 μB,,Cr2WO6,4.2,4.2 K,O6.0Cr2.0W1,,P42/mnm,
,Trirutile,,,,,10.1016/j.jssc.2009.03.025,FALSE,,,2.45 μB,,Cr2TeO6,4.2,4.2 K,O6.0Cr2.0Te1,,P42/mnm,
,Monoclinic,,,,,10.1016/j.jssc.2009.03.025,FALSE,,Rutile-like,,,CrMoO4,100,100 K,O4.0Cr1Mo1,,,
,Monoclinic,,,,,10.1016/j.jssc.2009.03.025,FALSE,,Rutile-like,,,CrWO4,42.5,40-45 K,O4.0Cr1W1,,,
,Tetragonal,,,,,10.1016/j.jssc.2015.02.013,TRUE,"{'a': '9.7937 Å', 'b': '9.7937 Å', 'c': '5.7492 Å'}",Body-centered,8.26 μB/Eu,,EuAg4In8,5.4,5.4 K,Ag4.0In8.0Eu1,,I4/mmm,
,,,,,,10.1016/j.jssc.2015.02.013,TRUE,,,,,GdFe4Al8,155,155 K,Al8.0Fe4.0Gd1,,,
,,,,,,10.1016/j.jssc.2015.02.013,TRUE,,,,,TbFe4Al8,163.5,163.5 K,Al8.0Fe4.0Tb1,,,
,,,,,,10.1016/j.jssc.2015.02.013,TRUE,,,,,GdCr3.5Al8.5,6.5,6.50 K,Al8.5Cr3.5Gd1,,,
,,,,,,10.1016/j.jssc.2015.02.013,TRUE,,,,,GdCr4Al8,6.75,6.75 K,Al8.0Cr4.0Gd1,,,
,"Martensitic (bct, 10M, 14M)",353,353 K,,,10.1016/j.tsf.2009.06.037,TRUE,"{'a': '0.418161 nm (bct), 0.426 nm (10M, 14M)', 'c': '0.5562 nm (bct), 2.10 nm (10M), 2.954 nm (14M)'}","Body-centered tetragonal (bct), Modulated (10M, 14M)",,"0.6 T (21.6 ks annealed), 0.55 T (36 ks annealed)",Ni55Mn23Ga22,,,Mn23.0Ni55.0Ga22.0,"75 mT (21.6 ks annealed), 91 mT (36 ks annealed)",,
,Orthorhombic,123,123 K,,,10.1016/j.ssc.2005.04.014,TRUE,,,,,Nd0.67Ca0.33MnO3,,,O3.0Ca0.33Mn1Nd0.67,,Pbnm,
,Orthorhombic,262,262 K,,,10.1016/j.ssc.2005.04.014,TRUE,,,,,Nd0.67Sr0.33MnO3,,,O3.0Mn1Sr0.33Nd0.67,,Pbnm,
,Orthorhombic,195,195 K,,,10.1016/j.ssc.2005.04.014,TRUE,,,,,Nd0.67Pb0.33MnO3,,,O3.0Mn1Nd0.67Pb0.33,,Pbnm,
,Orthorhombic,164,164 K,,,10.1016/j.ssc.2005.04.014,TRUE,,,,,Nd0.67Ba0.33MnO3,,,O3.0Mn1Ba0.33Nd0.67,,Pbnm,
,Spinel,,,,,10.1016/j.jssc.2009.02.009,TRUE,,,,,ZnMn2O4,42,42 K,O4.0Mn2.0Zn1,,,2.7×10^-5 emu/(g Oe)
,,,,,,10.1016/j.jssc.2009.02.009,TRUE,,,,,MnO2,84,84 K,O2.0Mn1,,,1.7×10^-5 emu/(g Oe)
,Y3NiSi3-type,,,150 K,150,10.1016/j.jmmm.2015.09.035,TRUE,"{'a': '0.3983 nm', 'b': '0.4158 nm', 'c': '1.7554 nm'}",Orthorhombic,8.2 μB/R,,Gd3NiSi3,260,260 K,Si3.0Ni1Gd3.0,,Immm,
"20 kOe (25 K), 30 kOe (5 K)",Y3NiSi3-type,,,133 K,133,10.1016/j.jmmm.2015.09.035,TRUE,"{'a': '0.3959 nm', 'b': '0.4126 nm', 'c': '1.7427 nm'}",Orthorhombic,9.8 μB/R,"10.1 μB/R (25 K, 70 kOe), 9.9 μB/R (5 K, 70 kOe)",Tb3NiSi3,202,202 K,Si3.0Ni1Tb3.0,,Immm,
27 kOe (2 K),Y3NiSi3-type,,,74 K,74,10.1016/j.jmmm.2015.09.035,TRUE,"{'a': '0.3946 nm', 'b': '0.4106 nm', 'c': '1.7339 nm'}",Orthorhombic,10.8 μB/R,"22 μB/fu (2 K, 140 kOe)",Dy3NiSi3,140,140 K,Si3.0Ni1Dy3.0,,Immm,
,Orthorhombic,,,2.7 K,2.7,10.1016/j.jssc.2007.05.026,TRUE,"{'a': '454.2 pm', 'b': '768.1 pm', 'c': '907.3 pm'}",Primitive,8.1 μB/Eu atom,,EuAu3In3,,,In3.0Eu1Au3.0,,Pmmn,
,,,,,,10.1016/j.jssc.2007.05.026,FALSE,,,,,EuAuIn,21,21.0 K,In1Eu1Au1,,,
,,,,,,10.1016/j.jssc.2007.05.026,FALSE,,,,,Eu2Au3In4,9.5,9.5 K,In4.0Eu2.0Au3.0,,,
,Monoclinic,,,,,10.1016/j.jssc.2021.122181,TRUE,,P21/n,,,La2NiPtO6,40,40 K,O6.0Ni1La2.0Pt1,,P21/n,
,Rhombohedral,,,-1027 K,-1027,10.1016/j.jssc.2021.122181,TRUE,,R-3c,2.7 μB,,LaNi0.95Pt0.05O3,,,O3.0Ni0.95La1Pt0.05,,R-3c,
,Monoclinic,,,-350 K,-350,10.1016/j.jssc.2021.122181,TRUE,,P21/n,2.7 μB,,LaNi0.80Pt0.20O3,40,40 K,O3.0Ni0.8La1Pt0.2,,P21/n,
,Monoclinic,,,-354 K,-354,10.1016/j.jssc.2021.122181,TRUE,,P21/n,3.1 μB,,LaNi0.75Pt0.25O3,40,40 K,O3.0Ni0.75La1Pt0.25,,P21/n,
,Monoclinic,,,-194 K,-194,10.1016/j.jssc.2021.122181,TRUE,,P21/n,2.6 μB,,LaNi0.70Pt0.30O3,40,40 K,O3.0Ni0.7La1Pt0.3,,P21/n,
,Monoclinic,,,-111 K,-111,10.1016/j.jssc.2021.122181,TRUE,,P21/n,2.4 μB,,LaNi0.60Pt0.40O3,40,40 K,O3.0Ni0.6La1Pt0.4,,P21/n,
,Monoclinic,,,-130 K,-130,10.1016/j.jssc.2021.122181,TRUE,,P21/n,2.9 μB,,LaNi0.50Pt0.50O3,40,40 K,O3.0Ni0.5La1Pt0.5,,P21/n,
,,50,50 K,,,10.1016/j.jssc.2021.122181,FALSE,,,,,La2CoPtO6,,,O6.0Co1La2.0Pt1,,,
,Hexagonal Fe2P-type,521,521 K,,,10.1016/j.jallcom.2022.168602,TRUE,"{'a': '6.515(1) Å', 'c': '3.614(1) Å'}",Hexagonal,3.96 μB/f.u.,,MnRuAs,,,Mn1As1Ru1,,P6̅2m,
,Hexagonal Fe2P-type,,,,,10.1016/j.jallcom.2022.168602,TRUE,"{'a': '6.5105(5) Å', 'c': '3.6270(3) Å'}",Hexagonal,,,MnRu0.9Rh0.1As,230,230 K,Mn1As1Ru0.9Rh0.1,,P6̅2m,
,Hexagonal Fe2P-type,,,,,10.1016/j.jallcom.2022.168602,TRUE,"{'a': '6.501(3) Å', 'c': '3.6440(2) Å'}",Hexagonal,,,MnRu0.8Rh0.2As,220,220 K,Mn1As1Ru0.8Rh0.2,,P6̅2m,
,Hexagonal Fe2P-type,,,,,10.1016/j.jallcom.2022.168602,TRUE,"{'a': '6.490(1) Å', 'c': '3.6595(4) Å'}",Hexagonal,,,MnRu0.7Rh0.3As,213,213 K,Mn1As1Ru0.7Rh0.3,,P6̅2m,
,Hexagonal Fe2P-type,,,,,10.1016/j.jallcom.2022.168602,TRUE,"{'a': '6.4875(2) Å', 'c': '3.6710(1) Å'}",Hexagonal,,,MnRu0.6Rh0.4As,227,227 K,Mn1As1Ru0.6Rh0.4,,P6̅2m,
,Hexagonal Fe2P-type,,,,,10.1016/j.jallcom.2022.168602,TRUE,"{'a': '6.483(1) Å', 'c': '3.678(5) Å'}",Hexagonal,,,MnRu0.5Rh0.5As,232,232 K,Mn1As1Ru0.5Rh0.5,,P6̅2m,
,Hexagonal Fe2P-type,,,,,10.1016/j.jallcom.2022.168602,TRUE,"{'a': '6.4798 Å', 'c': '3.684 Å'}",Hexagonal,,,MnRu0.4Rh0.6As,237,237 K,Mn1As1Ru0.4Rh0.6,,P6̅2m,
,Hexagonal Fe2P-type,,,,,10.1016/j.jallcom.2022.168602,TRUE,"{'a': '6.479(7) Å', 'c': '3.6986(4) Å'}",Hexagonal,,,MnRu0.2Rh0.8As,250,250 K,Mn1As1Ru0.2Rh0.8,,P6̅2m,
,Hexagonal Fe2P-type,,,,,10.1016/j.jallcom.2022.168602,TRUE,"{'a': '6.480(1) Å', 'c': '3.7058(5) Å'}",Hexagonal,,,MnRu0.1Rh0.9As,240,240 K,Mn1As1Ru0.1Rh0.9,,P6̅2m,
,Hexagonal Fe2P-type,,,,,10.1016/j.jallcom.2022.168602,TRUE,"{'a': '6.481(1) Å', 'c': '3.715(1) Å'}",Hexagonal,3.31 μB,,MnRhAs,238,238 K,Mn1As1Rh1,,P6̅2m,
,Monoclinic,145,145 K,,,10.1016/j.jmmm.2019.165285,TRUE,"{'a': '5.949 Å', 'b': '3.418 Å', 'c': '11.509 Å'}",Cr3S4 type,3.60 μB,,FeTi2S4,140,140 K,S4.0Ti2.0Fe1,,"I2/m, No. 12",
,Monoclinic,290,290 K,,,10.1016/j.jmmm.2019.165285,TRUE,"{'a': '5.969 Å', 'b': '3.426 Å', 'c': '11.269 Å'}",Cr3S4 type,,,Fe2TiS4,,,S4.0Ti1Fe2.0,,"I2/m, No. 12",
,Hexagonal,538.9,538.9 K,,,10.1016/j.jallcom.2019.05.311,FALSE,"{'a': '4.65 Å', 'b': '4.65 Å', 'c': '14.73 Å'}",R3−c,4 μB per Mn atom,,MnBO3,,,B1O3.0Mn1,,167,
,,51.5,51.5 K,,,10.1016/j.jallcom.2019.05.311,TRUE,,R3−c,,,MnF3,,,F3.0Mn1,,,
,,438.4,438.4 K,,,10.1016/j.jallcom.2019.05.311,TRUE,,R3−c,,,LaMnO3,,,O3.0Mn1La1,,,
,6H-perovskite,,,-570,-570,10.1016/j.jssc.2006.04.055,TRUE,,Hexagonal,1.27,,Ba3ScIr2O9,10,10,O9.0Sc1Ba3.0Ir2.0,,P63/mmc,
,6H-perovskite,,,34,34,10.1016/j.jssc.2006.04.055,TRUE,,Hexagonal,0.26,,Ba3TiIr2O9,,,O9.0Ti1Ba3.0Ir2.0,0.0002,P63/mmc,
,6H-perovskite,,,21,21,10.1016/j.jssc.2006.04.055,TRUE,,Hexagonal,0.28,,Ba3ZrIr2O9,,,O9.0Zr1Ba3.0Ir2.0,,P63/mmc,
,6H-perovskite,,,-310,-310,10.1016/j.jssc.2006.04.055,TRUE,,Hexagonal,1.08,,Ba3InIr2O9,1.6,1.6,O9.0In1Ba3.0Ir2.0,,P63/mmc,
,Orthorhombic,3.5,3.5 K,-2.6 K,-2.6,10.1016/j.intermet.2006.05.012,TRUE,"{'a': '5.7241 Å', 'b': '8.076 Å', 'c': '13.709 Å'}",Primitive,0.95 μB,,Ce3Rh2Ga2,,,Ga2.0Rh2.0Ce3.0,,Pbcm,
,Orthorhombic,,,-4.9 K,-4.9,10.1016/j.intermet.2006.05.012,TRUE,"{'a': '7.7036 Å', 'b': '14.848 Å', 'c': '5.7466 Å'}",Primitive,0.92 μB,,Ce3Rh3Si2,6.5,6.5 K,Si2.0Rh3.0Ce3.0,,Pnma,
,Orthorhombic,,,,,10.1016/j.intermet.2006.05.012,TRUE,,Primitive,,,Ce3Rh2Ge2,7.5,7.5 K,Ge2.0Rh2.0Ce3.0,,Pbcm,
,Spinel,327.55,54.4 °C,,,10.1016/j.jallcom.2023.171597,TRUE,,Face-centered cubic,,,Mn0.5Zn0.5Al0.4Fe1.6O4,,,O4.0Al0.4Mn0.5Fe1.6Zn0.5,,F3dm,
,,319.15,46 °C,,,10.1016/j.jallcom.2023.171597,FALSE,,,,,Mg1.37Fe1.26Ti0.37O4,,,O4.0Mg1.37Ti0.37Fe1.26,,,
,,320.65,47.5 °C,,,10.1016/j.jallcom.2023.171597,TRUE,,,,,Zn0.54Co0.46Cr0.6Fe1.4O4,,,O4.0Cr0.6Fe1.4Co0.46Zn0.54,,,
,,317.15,42–46 °C,,,10.1016/j.jallcom.2023.171597,FALSE,,,,,Mn1.55Ti0.55Fe0.9O4,,,O4.0Ti0.55Mn1.55Fe0.9,,,
,,330.55,57.4 °C,,,10.1016/j.jallcom.2023.171597,TRUE,,,,,Mg0.15Zn0.65Co0.2Fe2O4,,,O4.0Mg0.15Fe2.0Co0.2Zn0.65,,,
,Trigonal,,,-13.7 K,-13.7,10.1016/j.jssc.2005.10.019,TRUE,"{'a': '10.6100 Å', 'c': '19.6960 Å'}",Hexagonal,4.98 μB per Co2+ ion,,Sr9.2Co1.3(PO4)7,,,O28.0P7.0Co1.3Sr9.2,,R3̄m (No. 166),
,Monoclinic,,,-36.9 K,-36.9,10.1016/j.jssc.2007.06.032,TRUE,"{'a': '10.960 Å', 'b': '3.9501 Å', 'c': '11.220 Å'}",,7.91 μB,,Pr1.34Yb2.66S6,,,S6.0Pr1.34Yb2.66,,P21/m,
,Monoclinic,,,-3.1 K,-3.1,10.1016/j.jssc.2007.06.032,TRUE,"{'a': '10.950 Å', 'b': '3.9429 Å', 'c': '11.221 Å'}",,11.82 μB,,PrTbYb2S6,,,S6.0Pr1Tb1Yb2.0,,P21/m,
,Monoclinic,,,-0.2 K,-0.2,10.1016/j.jssc.2007.06.032,TRUE,"{'a': '10.938 Å', 'b': '3.9398 Å', 'c': '11.204 Å'}",,11.38 μB,,PrDyYb2S6,,,S6.0Pr1Dy1Yb2.0,,P21/m,
,Triclinic,,,-227 K,-227,10.1016/j.solidstatesciences.2014.07.015,TRUE,"{'b': '6.8 Å', 'c': '6.4 Å'}",2D inorganic sub-network,3.0 μB,,Ni5(OH)6(C6H8O4)2,,,H22.0C12.0O14.0Ni5.0,,P -1,
,Triclinic,,,-227 K,-227,10.1016/j.solidstatesciences.2014.07.015,TRUE,"{'b': '6.8 Å', 'c': '6.4 Å'}",2D inorganic sub-network,3.0 μB,,Ni5(OH)6(C8H12O4)2,,,H30.0C16.0O14.0Ni5.0,,P -1,
,Triclinic,,,-227 K,-227,10.1016/j.solidstatesciences.2014.07.015,TRUE,"{'a': '16.2626 Å', 'b': '6.8294 Å', 'c': '6.3496 Å'}",2D inorganic sub-network,3.0 μB,,Ni5(OH)6(C10H16O4)2,,,H38.0C20.0O14.0Ni5.0,,P -1,
,Triclinic,,,-227 K,-227,10.1016/j.solidstatesciences.2014.07.015,TRUE,"{'a': '18.6481 Å', 'b': '6.8174 Å', 'c': '6.3343 Å'}",2D inorganic sub-network,3.0 μB,,Ni5(OH)6(C12H20O4)2,,,H46.0C24.0O14.0Ni5.0,,P -1,
,Monoclinic,,,-2 K,-2,10.1016/j.jssc.2006.08.004,TRUE,"{'a': '7.4039 Å', 'b': '7.3838 Å', 'c': '7.4083 Å'}",,5.13 μB per Fe2+ ion,,Fe0.50TiO(PO4),,,O5.0P1Ti1Fe0.5,,P21/c,
,"Pnma (RT), P21/m (10K)",,,,,10.1016/S0304-8853(01)01371-3,TRUE,"{'a': '5.3347(1) (RT), 5.3515(1) (10K)', 'b': '7.5124(2) (RT), 7.4458(1) (10K)', 'c': '5.3129(1) (RT), 5.3245(1) (10K)'}","Orthorhombic (RT), Monoclinic (10K)",2.7 μB,,Sm0.2Ca0.8MnO3,150,150K,O3.0Ca0.8Mn1Sm0.2,,"Pnma (RT), P21/m (10K)",
,Pnma,200,200K,,,10.1016/S0304-8853(01)01371-3,TRUE,"{'a': '5.3610(2) (300K), 5.3601(2) (150K), 5.3588(2) (10K)', 'b': '7.5361(2) (300K), 7.5282(3) (150K), 7.5282(3) (10K)', 'c': '5.3258(2) (300K), 5.3182(2) (150K), 5.3138(2) (10K)'}",Orthorhombic,"2.2 μB (FM), 1.1 μB (AFM)",,Sm0.2Ca0.8Mn0.9Ru0.1O3,110,110K,O3.0Ca0.8Mn0.9Ru0.1Sm0.2,,Pnma,
,"Pnma (RT), P21/m (10K)",,,,,10.1016/S0304-8853(01)01371-3,FALSE,"{'a': '5.3215(1) (RT), 5.3340(1) (10K)', 'b': '7.5010(2) (RT), 7.4432(2) (10K)', 'c': '5.3021(1) (RT), 5.3076(1) (10K)'}","Orthorhombic (RT), Monoclinic (10K)",2.6 μB,,Sm0.15Ca0.85MnO3,110,110K,O3.0Ca0.85Mn1Sm0.15,,"Pnma (RT), P21/m (10K)",
,Pnma,110,110K,,,10.1016/S0304-8853(01)01371-3,FALSE,"{'a': '5.3101(1) (RT), 5.3051(1) (10K)', 'b': '7.4893(1) (RT), 7.4734(1) (10K)', 'c': '5.2924(1) (RT), 5.2793(1) (10K)'}",Orthorhombic,"1.2 μB (FM), 2.1 μB (AFM)",,Sm0.1Ca0.9MnO3,110,110K,O3.0Ca0.9Mn1Sm0.1,,Pnma,
,Rhombohedral,302,302,,,10.1016/j.jssc.2014.10.024,TRUE,"{'a': '5.4674', 'c': '13.3916'}",Perovskite,1.84,46.1,La0.63Sr0.37MnO3,,,O3.0Mn1Sr0.37La0.63,,R-3c,
,Rhombohedral,322,322,,,10.1016/j.jssc.2014.10.024,TRUE,,Perovskite,1.96,49.1,La0.63Sr0.37MnO3 (Sample B),,,B1O3.0Mn1Sr0.37La0.63,,R-3c,
,Rhombohedral,325,325,,,10.1016/j.jssc.2014.10.024,TRUE,,Perovskite,2.24,56.1,La0.63Sr0.37MnO3 (Sample C),,,C1O3.0Mn1Sr0.37La0.63,,R-3c,
,Rhombohedral,353,353,,,10.1016/j.jssc.2014.10.024,TRUE,,Perovskite,2.57,64.5,La0.63Sr0.37MnO3 (Sample D),,,O3.0Mn1Sr0.37La0.63,,R-3c,
,Rhombohedral,355,355,,,10.1016/j.jssc.2014.10.024,TRUE,,Perovskite,3.54,88.8,La0.63Sr0.37MnO3 (Sample E),,,O3.0Mn1Sr0.37La0.63,,R-3c,
,Rhombohedral,358,358,,,10.1016/j.jssc.2014.10.024,TRUE,,Perovskite,2.81,70.5,La0.63Sr0.37MnO3 (Sample S),,,O3.0S1Mn1Sr0.37La0.63,,R-3c,
,Rhombohedral,356,356,,,10.1016/j.jssc.2014.10.024,TRUE,,Perovskite,2.57,64.5,La0.63Sr0.37MnO3 (Sample M),,,O3.0Mn1Sr0.37La0.63,,R-3c,
171 Oe,B2 CsCl,,,36 K,36,10.1016/j.jallcom.2015.07.072,TRUE,{'a': '2.86 Å'},,,0.35 emu/g,Co54Ga46,,,Co54.0Ga46.0,,,
497 Oe,B2 CsCl,,,74 K,74,10.1016/j.jallcom.2015.07.072,TRUE,{'a': '2.86 Å'},,,0.61 emu/g,Co55.5Ga44.5,,,Co55.5Ga44.5,,,
785 Oe,B2 CsCl,,,130 K,130,10.1016/j.jallcom.2015.07.072,TRUE,{'a': '2.86 Å'},,0.15 μB,1.19 emu/g,Co57Ga43,,,Co57.0Ga43.0,7.85 emu/g,,
609 Oe,B2 CsCl,89,89 K,170 K,170,10.1016/j.jallcom.2015.07.072,TRUE,{'a': '2.86 Å'},,0.35 μB,2.25 emu/g,Co58.5Ga41.5,,,Co58.5Ga41.5,18.38 emu/g,,
166 Oe,B2 CsCl,163,163 K,213 K,213,10.1016/j.jallcom.2015.07.072,TRUE,{'a': '2.86 Å'},,0.48 μB,4.54 emu/g,Co60Ga40,,,Co60.0Ga40.0,25.91 emu/g,,
17 Oe,B2 CsCl,253,253 K,273 K,273,10.1016/j.jallcom.2015.07.072,TRUE,{'a': '2.86 Å'},,0.62 μB,13.35 emu/g,Co61.5Ga38.5,,,Co61.5Ga38.5,34.10 emu/g,,
,Triclinic,,,,,10.1016/j.materresbull.2007.12.003,TRUE,"{'a': '5.850(2) Å', 'b': '6.788(3) Å', 'c': '7.937(0) Å'}",,5.98 μB,,MnV2O6·H2O,10,10 K,H2.0O7.0V2.0Mn1,,P ī,
,Trigonal,,,,,10.1016/j.jmmm.2021.168106,TRUE,,Huntite-like,,,HoFe3(BO3)4,38.5,38-39 K,B4.0O12.0Fe3.0Ho1,,R32,
,,,,,,10.1016/j.jmmm.2021.168106,TRUE,,,,,GdFe3(BO3)4,38,37-39 K,B4.0O12.0Fe3.0Gd1,,,
,Hexagonal,,,-36 K,-36,10.1016/j.jssc.2007.01.030,TRUE,"{'a': '12.0506', 'c': '4.3030'}",P 63/m,2.45 μB/Ce,,Ce6Ni1.67Si3,,,Si3.0Ni1.67Ce6.0,,P 63/m,
,Hexagonal,,,-43 K,-43,10.1016/j.jssc.2007.01.030,TRUE,"{'a': '16.0014', 'c': '4.2701'}",P 63/m,2.51 μB/Ce,,Ce5Ni1.85Si3,4.8,4.8 K,Si3.0Ni1.85Ce5.0,,P 63/m,
,Hexagonal,,,-77 K,-77,10.1016/j.jssc.2007.01.030,TRUE,"{'a': '12.039', 'c': '4.2624'}",P 63/m,2.59 μB/Ce,,Ce6Co1.67Si3,,,Si3.0Co1.67Ce6.0,,P 63/m,
,,294,294 K,,,10.1016/j.jssc.2007.01.030,TRUE,,,,,Gd6Co1.67Si3,,,Si3.0Co1.67Gd6.0,,,
,Trevorite,842.15,569 °C,,,10.1016/j.molcata.2016.01.022,TRUE,,Cubic,,,NiFe2O4,,,O4.0Fe2.0Ni1,,,
,Magnetite,854.65,576-587 °C,,,10.1016/j.molcata.2016.01.022,TRUE,,Cubic,,,Fe3O4,,,O4.0Fe3.0,,,
,Awaruite,874.65,591-612 °C,,,10.1016/j.molcata.2016.01.022,TRUE,,Cubic,,,Ni3Fe,,,Fe1Ni3.0,,,
,Orthorhombic,,,-13 K,-13,10.1016/S0925-8388(98)00898-6,TRUE,"{'a': '0.9697 nm', 'b': '0.5577 nm', 'c': '2.564 nm'}",Modified-CeCo3B2,4.2 μB,,PrRh4.8B2,,,B2.0Rh4.8Pr1,,Fmmm,"Curie-Weiss law above 50 K, deviates below 50 K"
,lacunar Ni2In type,544,544 K,,,10.1016/j.ssc.2017.05.012,TRUE,"{'a': '4.220 Å', 'c': '5.248 Å'}",hexagonal,10.8 μB/f.u.,,Fe5Sn3,,,Fe5.0Sn3.0,,P 63/mmc,
,lacunar Ni2In type,488,488 K,,,10.1016/j.ssc.2017.05.012,TRUE,"{'a': '4.252 Å', 'c': '5.304 Å'}",hexagonal,11.2 μB/f.u.,,Fe4Mn1Sn3,,,Mn1Fe4.0Sn3.0,,P 63/mmc,
,lacunar Ni2In type,443,443 K,,,10.1016/j.ssc.2017.05.012,TRUE,"{'a': '4.284 Å', 'c': '5.359 Å'}",hexagonal,10.6 μB/f.u.,,Fe3Mn2Sn3,,,Mn2.0Fe3.0Sn3.0,,P 63/mmc,
,lacunar Ni2In type,347,347 K,,,10.1016/j.ssc.2017.05.012,TRUE,"{'a': '4.294 Å', 'c': '5.387 Å'}",hexagonal,9.6 μB/f.u.,,Fe2.5Mn2.5Sn3,,,Mn2.5Fe2.5Sn3.0,,P 63/mmc,
