Repository: sanjayganeshprabu/Computational-Modeling-and-Predictive-Analytics-for-Materials-Data

# Computational-Modeling-and-Predictive-Analytics-for-Materials-Data-

File: MODIFIED magnetic_materials.csv (part 84 of 112)
Coercivity,Crystal_Structure,Curie,Curie(Tc),Curie_Weiss,Curie_Weiss(θp),DOI,Experimental,Lattice_Parameters,Lattice_Structure,Magnetic_Moment,Magnetization,Material_Name,Neel,Neel(Tn),New_Column_Concatenated,Remanence,Space_Group,Susceptibility
,lacunar Ni2In type,282,282 K,,,10.1016/j.ssc.2017.05.012,TRUE,"{'a': '4.314 Å', 'c': '5.412 Å'}",hexagonal,8.4 μB/f.u.,,Fe2Mn3Sn3,,,Mn3.0Fe2.0Sn3.0,,P 63/mmc,
,lacunar Ni2In type,190,190 K,,,10.1016/j.ssc.2017.05.012,TRUE,"{'a': '4.382 Å', 'c': '5.487 Å'}",hexagonal,7.3 μB/f.u.,,Fe1Mn4Sn3,,,Mn4.0Fe1Sn3.0,,P 63/mmc,
,lacunar Ni2In type,219,219 K,,,10.1016/j.ssc.2017.05.012,TRUE,"{'a': '4.404 Å', 'c': '5.516 Å'}",hexagonal,6.2 μB/f.u.,,Mn5Sn3,,,Mn5.0Sn3.0,,P 63/mmc,
,ThCr2Si2-type,320,320 K,,,10.1016/j.jmmm.2005.01.014,TRUE,{'a': '4.06 Å'},Tetragonal,,,CeMn2Ge2,410,410 K,Mn2.0Ge2.0Ce1,,I4/mmm,
,ThCr2Si2-type,,,,,10.1016/j.jmmm.2005.01.014,TRUE,{'a': '4.02 Å'},Tetragonal,,,TbMn2Ge2,413,413 K,Mn2.0Ge2.0Tb1,,I4/mmm,
,ThCr2Si2-type,323,323 K,,,10.1016/j.jmmm.2005.01.014,TRUE,,Tetragonal,,,Ce0.9Tb0.1Mn2Ge2,453,453 K,Mn2.0Ge2.0Ce0.9Tb0.1,,I4/mmm,
,ThCr2Si2-type,324,324 K,,,10.1016/j.jmmm.2005.01.014,TRUE,,Tetragonal,,,Ce0.8Tb0.2Mn2Ge2,452,452 K,Mn2.0Ge2.0Ce0.8Tb0.2,,I4/mmm,
,ThCr2Si2-type,327,327 K,,,10.1016/j.jmmm.2005.01.014,TRUE,,Tetragonal,,,Ce0.7Tb0.3Mn2Ge2,451,451 K,Mn2.0Ge2.0Ce0.7Tb0.3,,I4/mmm,
,ThCr2Si2-type,336,336 K,,,10.1016/j.jmmm.2005.01.014,TRUE,,Tetragonal,,,Ce0.5Tb0.5Mn2Ge2,445,445 K,Mn2.0Ge2.0Ce0.5Tb0.5,,I4/mmm,
,ThCr2Si2-type,339,339 K,,,10.1016/j.jmmm.2005.01.014,TRUE,,Tetragonal,,,Ce0.3Tb0.7Mn2Ge2,447,447 K,Mn2.0Ge2.0Ce0.3Tb0.7,,I4/mmm,
,ThCr2Si2-type,,,,,10.1016/j.jmmm.2005.01.014,TRUE,,Tetragonal,,,Ce0.2Tb0.8Mn2Ge2,448,448 K,Mn2.0Ge2.0Ce0.2Tb0.8,,I4/mmm,
,ThCr2Si2-type,,,,,10.1016/j.jmmm.2005.01.014,TRUE,,Tetragonal,,,Ce0.15Tb0.85Mn2Ge2,448,448 K,Mn2.0Ge2.0Ce0.15Tb0.85,,I4/mmm,
,ThCr2Si2-type,,,,,10.1016/j.jmmm.2005.01.014,TRUE,,Tetragonal,,,Ce0.1Tb0.9Mn2Ge2,454,454 K,Mn2.0Ge2.0Ce0.1Tb0.9,,I4/mmm,
,Cubic,600,600K,,,10.1016/S0022-4596(02)00229-3,TRUE,{'a': '1.2400 nm'},,2.27 μB/Fe,,Ho5.53Y0.47Fe23H15,,,H15.0Fe23.0Y0.47Ho5.53,,Fm-3m,
,Cubic,600,600K,,,10.1016/S0022-4596(02)00229-3,TRUE,{'a': '1.2405 nm'},,2.27 μB/Fe,,Ho5.08Y0.92Fe23H15,,,H15.0Fe23.0Y0.92Ho5.08,,Fm-3m,
,Cubic,600,600K,,,10.1016/S0022-4596(02)00229-3,TRUE,,,2.3 μB/Fe,,Ho6Fe23H15,,,H15.0Fe23.0Ho6.0,,Fm-3m,
,Monoclinic,,,,,10.1016/j.physb.2020.412151,TRUE,"{'a': '4.671 Å', 'b': '5.685 Å', 'c': '4.950 Å'}",,5.88 μB,0.94 emu/g at 30k Oe,CoWO4,47,47 K,O4.0Co1W1,,,
,,,,,,10.1016/j.physb.2020.412151,TRUE,,,,,CoWO4,40,40 K,O4.0Co1W1,,,
,,,,,,10.1016/j.physb.2020.412151,TRUE,,,,,CoWO4,20,20 K,O4.0Co1W1,,,
,,,,,,10.1016/j.physb.2020.412151,TRUE,,,,,CoWO4,47,47 K,O4.0Co1W1,,,
,,,,,,10.1016/j.jpcs.2005.10.043,TRUE,,,0.8 μB,,CeRhIn5,3.8,3.8 K,Rh1In5.0Ce1,,,
,Cubic,,,,,10.1016/j.jpcs.2005.10.043,TRUE,,AuCu3,0.5 μB,,CeIn3,10.2,10.2 K,In3.0Ce1,,,
,Hexagonal,6.8,6.8 K,"3.1 K (c-axis), -53.6 K (c-plane)",28.35,10.1016/j.jallcom.2006.11.033,TRUE,,Th7Fe3-type,0.98 μB/Ce,,Ce7Rh3,,,Rh3.0Ce7.0,,P63mc,"2.3 μB/Ce (c-axis), 2.4 μB/Ce (c-plane)"
,Hexagonal,14.1,14.1 K,"-31.7 K (c-axis), 8.6 K (c-plane)",-20.15,10.1016/j.jallcom.2006.11.033,TRUE,,Th7Fe3-type,1.38 μB/Pr,,Pr7Rh3,,,Rh3.0Pr7.0,,P63mc,"3.5 μB/Pr (c-axis), 3.6 μB/Pr (c-plane)"
,Tetragonal,,,,,10.1016/S0022-4596(03)00274-3,TRUE,"{'a': '3.86 Å', 'b': '3.86 Å', 'c': '3.20 Å'}",I4/mmm,0.71 μB (Cu 3d),,CaCuO2,540,540 K,O2.0Ca1Cu1,,139,
,Orthorhombic,,,,,10.1016/S0022-4596(03)00274-3,TRUE,"{'a': '3.973 Å', 'b': '15.618 Å', 'c': '3.973 Å'}",Cmmm,0.758 μB (Cu 3d),,Sr2CuO2Cl2,256,256 K,O2.0Cl2.0Cu1Sr2.0,,65,
,K4CdCl6-type,,,,,10.1016/j.jmmm.2022.169496,TRUE,"{'a': '9.2738 Å', 'c': '10.7801 Å'}",Hexagonal,1.518 μB,,Ca3LiOsO6,117,117 K,Li1O6.0Ca3.0Os1,,No. 167,
,Sm5Ge4-type,64,64 K,1 K,1,10.1016/j.jmmm.2012.11.041,TRUE,"{'a': '7.6936 Å', 'b': '14.7517 Å', 'c': '7.7493 Å'}",Orthorhombic,10.36 μB,,Gd5Ge3.74P0.26,,,P0.26Ge3.74Gd5.0,,Pnma,
,Sm5Ge4-type,87,87 K,85 K,85,10.1016/j.jmmm.2012.11.041,TRUE,"{'a': '7.6807 Å', 'b': '14.7036 Å', 'c': '7.7469 Å'}",Orthorhombic,8.60 μB,,Gd5Ge3.50P0.50,,,P0.5Ge3.5Gd5.0,,Pnma,
,Sm5Ge4-type,101,101 K,82 K,82,10.1016/j.jmmm.2012.11.041,TRUE,"{'a': '7.6813 Å', 'b': '14.677 Å', 'c': '7.7362 Å'}",Orthorhombic,8.40 μB,,Gd5Ge3.37P0.63,,,P0.63Ge3.37Gd5.0,,Pnma,
,Sm5Ge4-type,,,,,10.1016/j.jmmm.2012.11.041,TRUE,,Orthorhombic,,,Gd5Ge4,128,128 K,Ge4.0Gd5.0,,Pnma,
,,313,313 K (austenite),,,10.1016/j.jallcom.2014.08.032,TRUE,,,,,Ni49.5Co0.5Mn37Sn13,,,Mn37.0Co0.5Ni49.5Sn13.0,,,
,,327,327 K (austenite),,,10.1016/j.jallcom.2014.08.032,TRUE,,,,,Ni48.5Co1.5Mn37Sn13,,,Mn37.0Co1.5Ni48.5Sn13.0,,,
,,327,327 K (austenite),,,10.1016/j.jallcom.2014.08.032,TRUE,,,,,Ni48.3Co1.7Mn37Sn13,,,Mn37.0Co1.7Ni48.3Sn13.0,,,
,,330,330 K (austenite),,,10.1016/j.jallcom.2014.08.032,TRUE,,,,,Ni47.5Co2.5Mn37Sn13,,,Mn37.0Co2.5Ni47.5Sn13.0,,,
,,320,320 K (austenite),,,10.1016/j.jallcom.2014.08.032,TRUE,,,,,Ni48Co2Mn38Sn12,,,Mn38.0Co2.0Ni48.0Sn12.0,,,
,Fe2P-type,220,220 K,,,10.1016/j.jssc.2010.04.002,TRUE,"{'a': '0.8378 nm', 'c': '0.39831 nm'}",Hexagonal,3.94 μB,,Gd6CoTe2,180,180 K,Co1Te2.0Gd6.0,,P6̄2m,
,Fe2P-type,174,174 K,,,10.1016/j.jssc.2010.04.002,TRUE,"{'a': '0.83087 nm', 'c': '0.39627 nm'}",Hexagonal,,,Tb6CoTe2,52,52 K,Co1Te2.0Tb6.0,,P6̄2m,
,Fe2P-type,125,125 K,,,10.1016/j.jssc.2010.04.002,TRUE,"{'a': '0.82698 nm', 'c': '0.39493 nm'}",Hexagonal,,,Dy6CoTe2,26,26 K,Co1Te2.0Dy6.0,,P6̄2m,
,Fe2P-type,60,60 K,,,10.1016/j.jssc.2010.04.002,TRUE,"{'a': '0.82328 nm', 'c': '0.39352 nm'}",Hexagonal,,,Ho6CoTe2,22,22 K,Co1Te2.0Ho6.0,,P6̄2m,
,Fe2P-type,30,30 K,,,10.1016/j.jssc.2010.04.002,TRUE,"{'a': '0.81950 nm', 'c': '0.39228 nm'}",Hexagonal,,,Er6CoTe2,14,14 K,Co1Te2.0Er6.0,,P6̄2m,
,Fe2P-type,256,256 K,,,10.1016/j.jssc.2010.04.002,TRUE,,Hexagonal,,,Tb6FeBi2,,,Fe1Tb6.0Bi2.0,,P6̄2m,
,Fe2P-type,246,246 K,,,10.1016/j.jssc.2010.04.002,TRUE,,Hexagonal,,,Tb6FeSb2,,,Fe1Sb2.0Tb6.0,,P6̄2m,
,Cubic,430,430K,,,10.1016/j.physb.2007.02.015,TRUE,,Spinel,,,Mn0.7Zn0.3Fe2O4,,,O4.0Mn0.7Fe2.0Zn0.3,,,
,Cubic,413,413K,,,10.1016/j.physb.2007.02.015,TRUE,,Spinel,,,MnFe2O4,,,O4.0Mn1Fe2.0,,,
,Cubic,306,306K,,,10.1016/j.physb.2007.02.015,TRUE,,Spinel,,,ZnFe2O4,,,O4.0Fe2.0Zn1,,,
0.4–0.8 T,Cubic,97,97 K,,,10.1016/j.materresbull.2014.11.009,TRUE,"{'a': '8.3283 Å', 'b': '8.3283 Å', 'c': '8.3283 Å'}",Spinel,,,CoCr2O4,,,O4.0Cr2.0Co1,,Fd3m,
0.4–0.8 T,Cubic,97,97 K,,,10.1016/j.materresbull.2014.11.009,TRUE,"{'a': '8.3288 Å', 'b': '8.3288 Å', 'c': '8.3288 Å'}",Spinel,,,CoCr2O4,,,O4.0Cr2.0Co1,,Fd3m,
0.4–0.8 T,Cubic,97,97 K,,,10.1016/j.materresbull.2014.11.009,TRUE,"{'a': '8.3274 Å', 'b': '8.3274 Å', 'c': '8.3274 Å'}",Spinel,,,CoCr2O4,,,O4.0Cr2.0Co1,,Fd3m,
0.4–0.8 T,Cubic,97,97 K,,,10.1016/j.materresbull.2014.11.009,TRUE,"{'a': '8.3305 Å', 'b': '8.3305 Å', 'c': '8.3305 Å'}",Spinel,,,CoCr2O4,,,O4.0Cr2.0Co1,,Fd3m,
1.7 Oe,Cubic,520.15,247 °C,,,10.1016/j.jallcom.2003.08.096,TRUE,{'a': '1.0704 nm'},Cubic,,114 emu/g,Fe61Zr5B30Nb4,,,B30.0Fe61.0Zr5.0Nb4.0,,,
,Orthorhombic,,,,,10.1016/j.jcrysgro.2021.126510,TRUE,"{'a': '8.6725 Å', 'b': '8.6846 Å', 'c': '12.2894 Å'}",,,,Mn3B7O13Cl,10,10 K,B7.0O13.0Cl1Mn3.0,,Pca21,
,Rhombohedral,263,263 K,,,10.1016/j.jmmm.2012.02.059,TRUE,,R-3c,,,La0.83Sr0.17MnO3,,,O3.0Mn1Sr0.17La0.83,,R-3c,
,Rhombohedral,160,160 K,,,10.1016/j.jmmm.2012.02.059,TRUE,,R-3c,,,La0.82Sr0.18CoO3,,,O3.0Co1Sr0.18La0.82,,R-3c,
,Tetragonal,,,-23.5 K,-23.5,10.1016/S0022-4596(03)00241-X,TRUE,"{'a': '12.102 Å', 'c': '14.542 Å'}",,0.85 μB,,Ce12Pt7In,,,In1Ce12.0Pt7.0,,I4/mcm,
,Tetragonal,,,-6.8 K,-6.8,10.1016/S0022-4596(03)00241-X,TRUE,"{'a': '11.976 Å', 'c': '14.478 Å'}",,1.0 μB,,Pr12Pt7In,13,13 K,In1Pr12.0Pt7.0,,I4/mcm,
,Tetragonal,20,20 K,5.75 K,5.75,10.1016/S0022-4596(03)00241-X,TRUE,"{'a': '11.901 Å', 'c': '14.471 Å'}",,1.68 μB,,Nd12Pt7In,,,In1Nd12.0Pt7.0,,I4/mcm,
,Orthorhombic,,,,,10.1016/j.jallcom.2005.04.102,TRUE,,,0.1-0.15 μB/Ce atom,,CeCu5.9Au0.1,0.1,0.1 K,Cu5.9Ce1Au0.1,,Pnma,
,Orthorhombic,9.5,9.5 K,,,10.1016/j.jallcom.2005.04.102,TRUE,,,2.05 μB/f.u.,,CeSi1.81,,,Si1.81Ce1,,Imma,
,Orthorhombic,,,,,10.1016/j.jcrysgro.2004.11.088,TRUE,"{'a': '5.1524 Å', 'b': '5.4471 Å', 'c': '7.3914 Å'}",,,,HoCoO3,1.5,1.5 K,O3.0Co1Ho1,,Pbnm,
,,45,45 K,,,10.1016/j.jcrysgro.2004.11.088,TRUE,,,,,HoCo0.28Mn0.72O3,,,O3.0Mn0.72Co0.28Ho1,,,
,,68,68 K,,,10.1016/j.jcrysgro.2004.11.088,TRUE,,,,,HoCo0.43Mn0.57O3,,,O3.0Mn0.57Co0.43Ho1,,,
,,170,170 K,,,10.1016/j.jcrysgro.2004.11.088,TRUE,,,,,LaMn0.82Co0.18O3,,,O3.0Mn0.82Co0.18La1,,,
0.2 kOe,HfFe6Ge6-type,,,,,10.1016/S0925-8388(01)01679-6,TRUE,"{'a': '5.512(2) Å', 'c': '9.007(4) Å'}",,,5.34 μB/f.u. (10 K),TmMn6Sn5.8In0.2,321,321 K,Mn6.0In0.2Sn5.8Tm1,,,
0.2 kOe,HfFe6Ge6-type,322,322 K,,,10.1016/S0925-8388(01)01679-6,TRUE,"{'a': '5.512(2) Å', 'c': '9.024(4) Å'}",,,5.46 μB/f.u. (10 K),TmMn6Sn5.6In0.4,,,Mn6.0In0.4Sn5.6Tm1,,,
0.2 kOe,HfFe6Ge6-type,322,322 K,,,10.1016/S0925-8388(01)01679-6,TRUE,"{'a': '5.511(2) Å', 'c': '9.038(2) Å'}",,,5.35 μB/f.u. (10 K),TmMn6Sn5.5In0.5,,,Mn6.0In0.5Sn5.5Tm1,,,
0.2 kOe,HfFe6Ge6-type,321,321 K,,,10.1016/S0925-8388(01)01679-6,TRUE,"{'a': '5.515(2) Å', 'c': '9.038(4) Å'}",,,5.56 μB/f.u. (10 K),TmMn6Sn5.4In0.6,,,Mn6.0In0.6Sn5.4Tm1,,,
0.2 kOe,HfFe6Ge6-type,308,308 K,,,10.1016/S0925-8388(01)01679-6,TRUE,"{'a': '5.516(2) Å', 'c': '9.052(6) Å'}",,,5.48 μB/f.u. (10 K),TmMn6Sn5.2In0.8,,,Mn6.0In0.8Sn5.2Tm1,,,
0.3 kOe,HfFe6Ge6-type,286,286 K,,,10.1016/S0925-8388(01)01679-6,TRUE,"{'a': '5.519(2) Å', 'c': '9.066(5) Å'}",,,4.58 μB/f.u. (10 K),TmMn6Sn5.0In1.0,,,Mn6.0In1Sn5.0Tm1,,,
0.3 kOe,HfFe6Ge6-type,276,276 K,,,10.1016/S0925-8388(01)01679-6,TRUE,"{'a': '5.520(1) Å', 'c': '9.073(3) Å'}",,,4.66 μB/f.u. (10 K),TmMn6Sn4.8In1.2,,,Mn6.0In1.2Sn4.8Tm1,,,
0.4 kOe,HfFe6Ge6-type,269,269 K,,,10.1016/S0925-8388(01)01679-6,TRUE,"{'a': '5.522(1) Å', 'c': '9.081(3) Å'}",,,4.93 μB/f.u. (10 K),TmMn6Sn4.6In1.4,,,Mn6.0In1.4Sn4.6Tm1,,,
0.7 kOe,HfFe6Ge6-type,253,253 K,,,10.1016/S0925-8388(01)01679-6,TRUE,"{'a': '5.524(2) Å', 'c': '9.092(6) Å'}",,,4.86 μB/f.u. (10 K),TmMn6Sn4.4In1.6,,,Mn6.0In1.6Sn4.4Tm1,,,
0.4 kOe,HfFe6Ge6-type,342,342 K,,,10.1016/S0925-8388(01)01679-6,TRUE,"{'a': '5.514(1) Å', 'c': '9.005(2) Å'}",,,4.45 μB/f.u. (10 K),ErMn6Sn5.9In0.1,,,Mn6.0In0.1Sn5.9Er1,,,
0.4 kOe,HfFe6Ge6-type,336,336 K,,,10.1016/S0925-8388(01)01679-6,TRUE,"{'a': '5.516(1) Å', 'c': '9.021(3) Å'}",,,4.42 μB/f.u. (10 K),ErMn6Sn5.8In0.2,,,Mn6.0In0.2Sn5.8Er1,,,
0.3 kOe,HfFe6Ge6-type,337,337 K,,,10.1016/S0925-8388(01)01679-6,TRUE,"{'a': '5.515(1) Å', 'c': '9.033(3) Å'}",,,4.48 μB/f.u. (10 K),ErMn6Sn5.6In0.4,,,Mn6.0In0.4Sn5.6Er1,,,
0.3 kOe,HfFe6Ge6-type,334,334 K,,,10.1016/S0925-8388(01)01679-6,TRUE,"{'a': '5.520(1) Å', 'c': '9.043(2) Å'}",,,4.71 μB/f.u. (10 K),ErMn6Sn5.4In0.6,,,Mn6.0In0.6Sn5.4Er1,,,
0.3 kOe,HfFe6Ge6-type,328,328 K,,,10.1016/S0925-8388(01)01679-6,TRUE,"{'a': '5.524(1) Å', 'c': '9.057(3) Å'}",,,4.78 μB/f.u. (10 K),ErMn6Sn5.2In0.8,,,Mn6.0In0.8Sn5.2Er1,,,
0.4 kOe,HfFe6Ge6-type,307,307 K,,,10.1016/S0925-8388(01)01679-6,TRUE,"{'a': '5.526(1) Å', 'c': '9.069(2) Å'}",,,4.56 μB/f.u. (10 K),ErMn6Sn5.0In1.0,,,Mn6.0In1Sn5.0Er1,,,
0.76 T,HfFe6Ge6-type,420,420 K,,,10.1016/S0925-8388(03)00135-X,TRUE,"{'a': '5.527 Å', 'c': '9.017 Å'}",,,2.7 μB,TbMn6Sn5.8Ga0.2,,,Mn6.0Ga0.2Sn5.8Tb1,,,
0.03 T,HfFe6Ge6-type,396,396 K,,,10.1016/S0925-8388(03)00135-X,TRUE,"{'a': '5.487 Å', 'c': '8.947 Å'}",,,3.6 μB,TbMn6Sn5Ga,,,Mn6.0Ga1Sn5.0Tb1,,,
0.08 T,HfFe6Ge6-type,372,372 K,,,10.1016/S0925-8388(03)00135-X,TRUE,"{'a': '5.472 Å', 'c': '8.922 Å'}",,,2.9 μB,HoMn6Sn5Ga,,,Mn6.0Ga1Sn5.0Ho1,,,
0.09 T,HfFe6Ge6-type,331,331 K,,,10.1016/S0925-8388(03)00135-X,TRUE,"{'a': '5.523 Å', 'c': '9.067 Å'}",,,3.2 μB,HoMn6Sn5In,,,Mn6.0In1Sn5.0Ho1,,,
,Hexagonal,72,72 K,,,10.1016/S0925-8388(01)00949-5,TRUE,"{'a': '5.220(2) Å', 'c': '8.164(3) Å'}",HfFe6Ge6-type,"μMn=2.23(6) μB, μHo=9.46(12) μB at 2 K",,HoMn6Ge5.8Ga0.2,415,415 K,Mn6.0Ga0.2Ge5.8Ho1,,P6/mmm,
,Hexagonal,,,,,10.1016/S0925-8388(01)00949-5,TRUE,"{'a': '5.221(1) Å', 'c': '8.175(2) Å'}",HfFe6Ge6-type,"μMn=2.18(6) μB, μHo=9.59(9) μB at 2 K",,HoMn6Ge5.6Ga0.4,395,395 K,Mn6.0Ga0.4Ge5.6Ho1,,P6/mmm,
,Hexagonal,378,378 K,,,10.1016/S0925-8388(01)00949-5,TRUE,"{'a': '5.219(2) Å', 'c': '8.209(4) Å'}",HfFe6Ge6-type,"μMn=2.28(5) μB, μHo=9.81(9) μB at 2 K",,HoMn6Ge5Ga,,,Mn6.0Ga1Ge5.0Ho1,,P6/mmm,
,Orthorhombic,178,178 K,,,10.1016/j.jmmm.2012.08.017,TRUE,,,,,(La0.33Sm0.67)0.67Sr0.32Ba0.01MnO3,,,O3.0Mn1Sr0.32Ba0.01La0.22Sm0.45,,Pnma,
,Orthorhombic,163,163 K,,,10.1016/j.jmmm.2012.08.017,TRUE,,,,,(La0.33Sm0.67)0.67Sr0.30Ba0.03MnO3,,,O3.0Mn1Sr0.3Ba0.03La0.22Sm0.45,,Pnma,
,Orthorhombic,142,142 K,,,10.1016/j.jmmm.2012.08.017,TRUE,,,,,(La0.33Sm0.67)0.67Sr0.27Ba0.06MnO3,,,O3.0Mn1Sr0.27Ba0.06La0.22Sm0.45,,Pnma,
,Orthorhombic,125,125 K (extrapolated),,,10.1016/j.jmmm.2012.08.017,TRUE,,,,,(La0.33Sm0.67)0.67Sr0.24Ba0.09MnO3,,,O3.0Mn1Sr0.24Ba0.09La0.22Sm0.45,,Pnma,
,Rhombohedral,343,343 K,,,10.1016/j.jmmm.2012.08.017,TRUE,"{'a': '5.5320 Å', 'b': '13.5273 Å'}",,,,La0.67Ba0.33MnO3,,,O3.0Mn1Ba0.33La0.67,,R-3c,
,Rhombohedral,376,376 K,,,10.1016/j.jmmm.2012.08.017,TRUE,"{'a': '5.5013 Å', 'b': '13.36 Å'}",,,,La0.67Sr0.33MnO3,,,O3.0Mn1Sr0.33La0.67,,R-3c,
,Orthorhombic,205,205 K,,,10.1016/j.jmmm.2012.08.017,FALSE,"{'a': '5.4722 Å', 'b': '7.7063 Å', 'c': '5.4599 Å'}",,,,(La0.33Sm0.67)0.67Sr0.33MnO3,,,O3.0Mn1Sr0.33La0.22Sm0.45,,Pnma,
,Rhombohedral,30,30,-103,-103,10.1016/j.jallcom.2011.12.055,TRUE,"{'a': '2.8646', 'c': '14.291'}",ccp,2.84,,LiNi0.33Mn0.33Co0.33O2,,,Li1O2.0Mn0.33Co0.33Ni0.33,,R-3m,
,Rhombohedral,8,8,-90,-90,10.1016/j.jallcom.2011.12.055,TRUE,"{'a': '2.8517', 'c': '14.219'}",ccp,2.44,,LiNi0.25Mn0.25Co0.5O2,,,Li1O2.0Mn0.25Co0.5Ni0.25,,R-3m,
,Rhombohedral,60,60,-93,-93,10.1016/j.jallcom.2011.12.055,TRUE,,ccp,3.05,,LiNi0.2Mn0.2Co0.6O2,,,Li1O2.0Mn0.2Co0.6Ni0.2,,R-3m,
,Rhombohedral,140,140,-87,-87,10.1016/j.jallcom.2011.12.055,TRUE,,ccp,3.25,,LiNi0.5Mn0.5O2,,,Li1O2.0Mn0.5Ni0.5,,R-3m,
,G-type antiferromagnetic,,,,,10.1016/j.jmmm.2017.07.026,TRUE,"{'a': '3.9182', 'c': '26.3617'}",,1.57 μB/Fe,,Sr3Fe2O5Cu2S2,498.5,485-512K,O5.0S2.0Fe2.0Cu2.0Sr3.0,,,
,G-type antiferromagnetic,,,,,10.1016/j.jmmm.2017.07.026,FALSE,,,3.6 μB/Fe,,Sr3Fe2O5Cu2Se2,490,490K,O5.0Fe2.0Cu2.0Se2.0Sr3.0,,,
,Orthorhombic,11,11.0 K,,,10.1016/j.jssc.2013.03.003,TRUE,"{'a': '5.052 Å', 'b': '6.974 Å', 'c': '26.251 Å'}",Orthorhombic,3.1 μB,,NdNi4B,,,B1Ni4.0Nd1,,Imma,
,Hexagonal,18.1,18.1 K,,,10.1016/j.jssc.2013.03.003,TRUE,"{'a': '4.992 Å', 'c': '6.945 Å'}",CeCo4B type,5.7 μB,,TbNi4B,,,B1Ni4.0Tb1,,P6/mmm,
,Hexagonal,6.2,6.2 K,,,10.1016/j.jssc.2013.03.003,TRUE,"{'a': '4.967 Å', 'c': '6.937 Å'}",CeCo4B type,6.7 μB,,HoNi4B,,,B1Ni4.0Ho1,,P6/mmm,
,Hexagonal,10,10.0 K,,,10.1016/j.jssc.2013.03.003,TRUE,"{'a': '4.957 Å', 'c': '6.932 Å'}",CeCo4B type,8.7 μB,,ErNi4B,,,B1Ni4.0Er1,,P6/mmm,
,Cubic,290,290,,,10.1016/j.jssc.2008.10.030,TRUE,{'a': '3.8410'},Pm-3m,,,Sr0.8La0.2Co0.5Fe0.5O2.99,,,O2.99Fe0.5Co0.5Sr0.8La0.2,,Pm-3m,
,,,,,,10.1016/j.jssc.2008.10.030,TRUE,,,,,SrFeO3,130,130,O3.0Fe1Sr1,,,
,,222,222,,,10.1016/j.jssc.2008.10.030,TRUE,,,,,SrCoO3,,,O3.0Co1Sr1,,,
,,340,340,,,10.1016/j.jssc.2008.10.030,FALSE,,,,,SrCo0.6Fe0.4O3,,,O3.0Fe0.4Co0.6Sr1,,,
,Orthorhombic,,,-177 K,-177,10.1016/j.jmmm.2017.12.037,TRUE,,,7.08 μB/f.u.,,Mn1.7Fe0.3BO4,11.3,11.3 K,B1O4.0Mn1.7Fe0.3,,Pnam,
,Orthorhombic,,,-171 K,-171,10.1016/j.jmmm.2017.12.037,TRUE,,,7.01 μB/f.u.,,Mn1.5Fe0.5BO4,14.6,14.6 K,B1O4.0Mn1.5Fe0.5,,Pnam,
,Orthorhombic,,,-228 K,-228,10.1016/j.jmmm.2017.12.037,TRUE,,,6.87 μB/f.u.,,Mn1.3Fe0.7BO4,16.9,16.9 K,B1O4.0Mn1.3Fe0.7,,Pnam,
,,,,-200 K,-200,10.1016/j.jmmm.2017.12.037,FALSE,,,,,CuFeBO4,,,B1O4.0Fe1Cu1,,,
,,,,-450 K,-450,10.1016/j.jmmm.2017.12.037,FALSE,,,,,NiFeBO4,,,B1O4.0Fe1Ni1,,,
,,,,-311 K,-311,10.1016/j.jmmm.2017.12.037,FALSE,,,,,CoFeBO4,,,B1O4.0Fe1Co1,,,
,Monoclinic,,,-118 K,-118,10.1016/j.jmmm.2017.12.037,TRUE,,,6.25 μB/f.u.,,Mn2BO4,26,26 K,B1O4.0Mn2.0,,P21/a,
,Rhombohedral,,,-3.78 K,-3.78,10.1016/j.jssc.2007.04.014,TRUE,"{'a': '8.511 Å', 'c': '20.985 Å'}",Nasicon-type,5.13 μB,,Fe0.50Ti2(PO4)3,,,O12.0P3.0Ti2.0Fe0.5,,R3̄,Curie constant: 3.29
,Monoclinic,91,90-92 K,,,10.1016/j.jcrysgro.2018.09.011,TRUE,"{'a': '3.13576', 'b': '9.40981', 'c': '12.05240'}",,,,Cu2MnBO5,,,B1O5.0Mn1Cu2.0,,P21/c,
"617 Oe, 435 Oe, 252 Oe",Orthorhombic,104.3333333,"90K, 103K, 120K",,,10.1016/j.jmmm.2011.10.036,TRUE,"{'a': '0.5405 nm, 0.5424 nm, 0.5439 nm', 'b': '0.7712 nm, 0.7681 nm, 0.7698 nm', 'c': '0.5409 nm, 0.5428 nm, 0.5447 nm'}",,,"35.3 emu/g, 63.9 emu/g, 69.6 emu/g",(La0.6Eu0.4)0.67Ca0.33MnO3,,,O3.0Ca0.33Mn1La0.4Eu0.27,"7.5 emu/g, 14.5 emu/g, 14.6 emu/g",Pnma,
,,268,268K,,,10.1016/j.jmmm.2011.10.036,TRUE,"{'a': '0.5456 nm', 'b': '0.7709 nm', 'c': '0.5469 nm'}",,,,La0.67Ca0.33MnO3,,,O3.0Ca0.33Mn1La0.67,,,
,,141,141K,,,10.1016/j.jmmm.2011.10.036,TRUE,,,,,La0.50Eu0.15Ca0.35MnO3,,,O3.0Ca0.35Mn1La0.5Eu0.15,,,
,,30,30 K,,,10.1016/S0921-4526(01)00390-8,TRUE,,,,,YTiO3,,,O3.0Ti1Y1,,,
,Cubic,,,,,10.1016/j.jcis.2010.02.025,TRUE,{'a': '4.30 Å'},Face-centered cubic,,,FeO,198,198 K,O1Fe1,,Fm-3m,
,Inverse Spinel,858,858 K,,,10.1016/j.jcis.2010.02.025,TRUE,{'a': '8.39 Å'},Cubic,,,Fe3O4,,,O4.0Fe3.0,,Fd-3m,
,Cubic,,,,,10.1016/j.gca.2009.03.011,TRUE,{'a': '11.6173 Å'},Garnet,,,Mn3Al2Si3O12,6.2,6.2 K,O12.0Al2.0Si3.0Mn3.0,,Ia-3d,
,,,,,,10.1016/j.gca.2009.03.011,FALSE,,,,,Mn2SiO4,47,47 K,O4.0Si1Mn2.0,,,
,,,,,,10.1016/j.gca.2009.03.011,TRUE,,,,,MnCO3,34,34 K,C1O3.0Mn1,,,
,,,,,,10.1016/j.gca.2009.03.011,FALSE,,,,,Mn7SiO12,94,94 K,O12.0Si1Mn7.0,,,
,,,,,,10.1016/j.gca.2009.03.011,FALSE,,,,,MnSiO3,10,10 K,O3.0Si1Mn1,,,
,Hexagonal,316,316 K,,,10.1016/j.jallcom.2023.169182,TRUE,"{'a': '5.537 Å', 'c': '9.026 Å'}",HfFe6Ge6-type,,,YMn6Sn5.6Ti0.4,338,338 K,Ti0.4Mn6.0Y1Sn5.6,,P6/mmm,
,Hexagonal,,,,,10.1016/j.jallcom.2023.169182,TRUE,,HfFe6Ge6-type,,,YMn6Sn6,338,338 K,Mn6.0Y1Sn6.0,,P6/mmm,
,Monoclinic,,,-310.84 K,-310.84,10.1016/j.jmmm.2021.168048,TRUE,"{'a': '13.964 Å', 'b': '5.5270 Å', 'c': '12.971 Å'}",Monoclinic,4.97 μB/Ce,0.08 μB/Ce,Ce2Co2O7,34,34 K,O7.0Co2.0Ce2.0,,P21 (No. 4),
,Monoclinic,,,-44.44 K,-44.44,10.1016/j.jmmm.2021.168048,TRUE,"{'a': '14.021 Å', 'b': '5.1877 Å', 'c': '11.098 Å'}",Monoclinic,4.21 μB/Yb,1.7 μB/Yb,Yb2Co2O7,2.94,2.94 K,O7.0Co2.0Yb2.0,,P21 (No. 4),
,Orthorhombic,10.7,10.7 K,4.4 K,4.4,10.1016/j.intermet.2014.03.021,TRUE,"{'a': '12.289 Å', 'b': '8.859 Å', 'c': '7.929 Å'}",Y2HfS5-type,0.64 μB per Ce atom,18.0 J T−1 mol−1,Ce5CoGe2,,,Co1Ge2.0Ce5.0,,,
,Tetragonal,,,,,10.1016/j.intermet.2014.03.021,TRUE,"{'a': '4.177 Å', 'c': '6.854 Å'}",PbFCl-type,2.5 μB,,CeCoGe,4.6,4.6 K,Co1Ge1Ce1,,,
,C15,24,24 K,19.7 K,19.7,10.1016/j.jallcom.2010.10.060,TRUE,{'a': '7.531 Å'},Cubic,8.7 μB/f.u.,,HoMn2,23,23 K,Mn2.0Ho1,,Fd-3m,
,C15,24,24 K,15 K,15,10.1016/j.jallcom.2010.10.060,TRUE,{'a': '7.776 Å'},Cubic,,,HoMn2H1.0,196,196 K,H1Mn2.0Ho1,,Fd-3m,
,C15,,,13 K,13,10.1016/j.jallcom.2010.10.060,TRUE,{'a': '7.853 Å'},Cubic,,,HoMn2H1.65,198,198 K,H1.65Mn2.0Ho1,,Fd-3m,
,C15,,,-5 K,-5,10.1016/j.jallcom.2010.10.060,TRUE,{'a': '7.894 Å'},Cubic,6.8 μB/f.u.,,HoMn2H2.0,265,265 K,H2.0Mn2.0Ho1,,Fd-3m,
,C15,,,30 K,30,10.1016/j.jallcom.2010.10.060,TRUE,{'a': '7.953 Å'},Cubic,,,HoMn2H2.5,278,278 K,H2.5Mn2.0Ho1,,Fd-3m,
,C15,,,,,10.1016/j.jallcom.2010.10.060,TRUE,{'a': '7.998 Å'},Cubic,5.6 μB/f.u.,,HoMn2H3.0,306,306 K,H3.0Mn2.0Ho1,,Fd-3m,
,C15,,,,,10.1016/j.jallcom.2010.10.060,TRUE,{'a': '8.061 Å'},Cubic,5.3 μB/f.u.,,HoMn2H3.5,312,312 K,H3.5Mn2.0Ho1,,Fd-3m,
,R 3̄m,,,,,10.1016/j.jallcom.2010.10.060,TRUE,"{'a': '8.189 Å', 'c': '13.987 Å'}",Rhombohedral,2.7 μB/f.u.,,HoMn2H4.3,372.5,370-375 K,H4.3Mn2.0Ho1,,R 3̄m,
,Tetragonal,,,,,10.1016/j.cossms.2013.06.001,TRUE,,,,,Fe1.13Te,59,59 K,Fe1.13Te1,,,
,Tetragonal,,,,,10.1016/j.cossms.2013.06.001,TRUE,,,,,SmFeAsO0.8F0.2,140,140 K,O0.8F0.2Fe1As1Sm1,,,
,Tetragonal,,,,,10.1016/j.cossms.2013.06.001,TRUE,,,,,LaFeAsO0.9F0.1,140,140 K,O0.9F0.1Fe1As1La1,,,
110 Oe,Tetragonal,,,+130 K,130,10.1016/j.jmmm.2010.09.043,TRUE,"{'a': '0.3795 nm', 'c': '0.9497 nm'}",Anatase,,0.088 emu/g,Ti0.925Co0.075O2,,,O2.0Ti0.93Co0.07,0.00327 emu/g,I41/amd,
225 Oe,Tetragonal,,,+165 K,165,10.1016/j.jmmm.2010.09.043,TRUE,"{'a': '0.3795 nm', 'c': '0.9497 nm'}",Anatase,,0.1266 emu/g,Ti0.905Co0.095O2,,,O2.0Ti0.91Co0.1,0.01624 emu/g,I41/amd,
,Spinel,,,-16 K,-16,10.1016/j.jmmm.2010.09.043,TRUE,,,,,Co3O4,41.4,41.4 K,O4.0Co3.0,,,
60 G at room temperature,,400,400 K,,,10.1016/S0010-8545(00)00250-2,TRUE,,,,6000 emu Oe mol−1 at 2 K,V(TCNE)x· y(solvent),,,C1N1V1,,,
,Spinel,,,,,10.1016/j.jmmm.2016.10.030,TRUE,{'a': '0.83362'},Cubic,2.1768,56,Li0.35Ni0.3Fe2.35O4,938,938,Li0.35O4.0Fe2.35Ni0.3,,,
,Spinel,,,,,10.1016/j.jmmm.2016.10.030,TRUE,{'a': '0.83462'},Cubic,2.5747,65,Li0.3Ni0.3Zn0.1Fe2.3O4,884,884,Li0.3O4.0Fe2.3Ni0.3Zn0.1,,,
,Spinel,,,,,10.1016/j.jmmm.2016.10.030,TRUE,{'a': '0.83575'},Cubic,3.1114,78,Li0.25Ni0.3Zn0.2Fe2.25O4,837,837,Li0.25O4.0Fe2.25Ni0.3Zn0.2,,,
,Spinel,,,,,10.1016/j.jmmm.2016.10.030,TRUE,{'a': '0.83676'},Cubic,3.4095,84,Li0.2Ni0.3Zn0.3Fe2.2O4,738,738,Li0.2O4.0Fe2.2Ni0.3Zn0.3,,,
,Spinel,,,,,10.1016/j.jmmm.2016.10.030,TRUE,{'a': '0.83840'},Cubic,3.5331,86,Li0.15Ni0.3Zn0.4Fe2.15O4,663,663,Li0.15O4.0Fe2.15Ni0.3Zn0.4,,,
,Orthorhombic,,,,,10.1016/S0304-8853(01)00189-5,TRUE,"{'a': '0.42327 nm', 'b': '2.55517 nm', 'c': '0.42896 nm'}",La3Co2Sn7-type,1.98 μB (Ce2 atoms at 1.4 K),,Ce3Ni2Ge7,7.2,7.2 K,Ni2.0Ge7.0Ce3.0,,Cmmm,
,Orthorhombic,,,,,10.1016/S0304-8853(01)00189-5,TRUE,,La3Co2Sn7-type,,,Ce3Ni2Sn7,3.8,3.8 K,Ni2.0Sn7.0Ce3.0,,Cmmm,
,,,,,,10.1016/S0304-8853(01)00189-5,TRUE,,,,,CeNi2Sn2,1.8,1.8 K,Ni2.0Sn2.0Ce1,,,
,Orthorhombic,,,,,10.1016/S0304-8853(01)00189-5,TRUE,,Ce2CuGe6-type,,,Ce2NiGe6,10.4,10.4 K,Ni1Ge6.0Ce2.0,,Amm2,
,,8,8 K,,,10.1016/S0921-4526(98)00772-8,TRUE,,,2 μB,,CeRu2Ge2,8.2,8.2 K,Ge2.0Ru2.0Ce1,,,
,Cubic Spinel,,,-26 K,-26,10.1016/j.jmmm.2019.02.012,TRUE,"{'a': '8.319 Å', 'b': '8.319 Å', 'c': '8.319 Å'}",Cubic,3.78 μB,,LiRhMnO4,,,Li1O4.0Mn1Rh1,,Fd3̄m,
,Orthorhombic,,,-32 K,-32,10.1016/j.jallcom.2005.08.100,TRUE,"{'a': '9.5198 Å', 'b': '4.4512 Å', 'c': '3.4825 Å'}",Cmmm,1.75 μB,,Li2PrO3,6.5,6.5 K,Li2.0O3.0Pr1,,Cmmm,
,Monoclinic,,,-15 K,-15,10.1016/j.jallcom.2005.08.100,TRUE,,C2/c,0.99 μB,,Na2PrO3,4.6,4.6 K,O3.0Na2.0Pr1,,C2/c,
,Monoclinic,,,-105 K,-105,10.1016/j.jallcom.2005.08.100,TRUE,,C2/c,7.90 μB,,Na2TbO3,38.3,38.3 K,O3.0Na2.0Tb1,,C2/c,
,Hexagonal,,,-9 K,-9,10.1016/j.jallcom.2014.10.159,TRUE,"{'a': '9.2569(10) Å', 'c': '6.8297(12) Å'}",Hexagonal,9.716(5)μB,,Tb5Si2BO13,,,B1O13.0Si2.0Tb5.0,,P 63/m,
,Hexagonal,,,-12 K,-12,10.1016/j.jallcom.2014.10.159,TRUE,"{'a': '9.493(4) Å', 'c': '6.852(5) Å'}",Hexagonal,9.715(9)μB,,Tb4.66Si3O13,,,O13.0Si3.0Tb4.66,,P 63/m,
,Cubic,560,560 K,,,10.1016/j.jallcom.2014.10.159,TRUE,{'a': '12.376 Å'},Cubic,,,Y3Fe5O12,,,O12.0Fe5.0Y3.0,,Ia-3d,
,Hexagonal,,,-16 K,-16,10.1016/j.jallcom.2010.08.159,TRUE,"{'a': '8.7350(9) Å', 'b': '8.7350(9) Å', 'c': '21.643(4) Å'}",Rhombohedral,,,Na4NiFe(PO4)3,,,O12.0Na4.0P3.0Fe1Ni1,,R-3c (167),
1.5 kOe,Monoclinic,46,46 K,,,10.1016/j.jallcom.2010.08.159,TRUE,"{'a': '11.729(7) Å', 'b': '12.433(5) Å', 'c': '6.431(2) Å'}",Monoclinic,12.64 μB,,Na2Ni2Fe(PO4)3,,,O12.0Na2.0P3.0Fe1Ni2.0,,C 2/c (15),
,Trigonal,,,,,10.1016/j.jmmm.2022.169801,TRUE,,,,,HoAl3,9.8,9.8 K,Al3.0Ho1,,R-3m,
,Cubic,,,,,10.1016/j.jmmm.2022.169801,TRUE,,,,,HoAl3,15,15 K,Al3.0Ho1,,Pm-3m,
,,30,30 K,,,10.1016/j.jmmm.2022.169801,TRUE,,,,,HoAl2,,,Al2.0Ho1,,,
,,20,20 K,,,10.1016/j.jmmm.2022.169801,TRUE,,,,,HoAl,,,Al1Ho1,,,
,,40,40 K,,,10.1016/j.jmmm.2022.169801,TRUE,,,,,Ho3Al2,,,Al2.0Ho3.0,,,
,,40,40 K,,,10.1016/j.jmmm.2022.169801,FALSE,,,,,Ho2Al,13,13 K,Al1Ho2.0,,,
,HfFe6Ge6-type,,,,,10.1016/S0925-8388(00)01247-0,TRUE,"{'a': '5.226 Å', 'c': '8.168 Å'}",,,3.4 μB/f.u.,DyMn6Ge5.9Ga0.1,427,427 K,Mn6.0Ga0.1Ge5.9Dy1,,,
,HfFe6Ge6-type,,,,,10.1016/S0925-8388(00)01247-0,TRUE,"{'a': '5.224 Å', 'c': '8.171 Å'}",,,4.9 μB/f.u.,DyMn6Ge5.8Ga0.2,424,424 K,Mn6.0Ga0.2Ge5.8Dy1,,,
,HfFe6Ge6-type,,,,,10.1016/S0925-8388(00)01247-0,TRUE,"{'a': '5.224 Å', 'c': '8.178 Å'}",,,5.0 μB/f.u.,DyMn6Ge5.7Ga0.3,418,418 K,Mn6.0Ga0.3Ge5.7Dy1,,,
5.7 kOe,HfFe6Ge6-type,417,417 K,,,10.1016/S0925-8388(00)01247-0,TRUE,"{'a': '5.221 Å', 'c': '8.176 Å'}",,,5.1 μB/f.u.,DyMn6Ge5.6Ga0.4,,,Mn6.0Ga0.4Ge5.6Dy1,,,
4.4 kOe,HfFe6Ge6-type,418,418 K,,,10.1016/S0925-8388(00)01247-0,TRUE,"{'a': '5.224 Å', 'c': '8.190 Å'}",,,4.9 μB/f.u.,DyMn6Ge5.4Ga0.6,,,Mn6.0Ga0.6Ge5.4Dy1,,,
4.4 kOe,HfFe6Ge6-type,411,411 K,,,10.1016/S0925-8388(00)01247-0,TRUE,"{'a': '5.223 Å', 'c': '8.203 Å'}",,,4.6 μB/f.u.,DyMn6Ge5.2Ga0.8,,,Mn6.0Ga0.8Ge5.2Dy1,,,
,HfFe6Ge6-type,68,68 K,,,10.1016/S0925-8388(00)01247-0,TRUE,"{'a': '5.219 Å', 'c': '8.159 Å'}",,,2.3 μB/f.u.,HoMn6Ge5.8Ga0.2,420,420 K,Mn6.0Ga0.2Ge5.8Ho1,,,
5.0 kOe,HfFe6Ge6-type,206,206 K,,,10.1016/S0925-8388(00)01247-0,TRUE,"{'a': '5.220 Å', 'c': '8.176 Å'}",,,5.6 μB/f.u.,HoMn6Ge5.6Ga0.4,402,402 K,Mn6.0Ga0.4Ge5.6Ho1,,,
5.0 kOe,HfFe6Ge6-type,390,390 K,,,10.1016/S0925-8388(00)01247-0,TRUE,"{'a': '5.220 Å', 'c': '8.183 Å'}",,,5.6 μB/f.u.,HoMn6Ge5.4Ga0.6,,,Mn6.0Ga0.6Ge5.4Ho1,,,
4.6 kOe,HfFe6Ge6-type,393,393 K,,,10.1016/S0925-8388(00)01247-0,TRUE,"{'a': '5.217 Å', 'c': '8.196 Å'}",,,5.4 μB/f.u.,HoMn6Ge5.2Ga0.8,,,Mn6.0Ga0.8Ge5.2Ho1,,,
4.6 kOe,HfFe6Ge6-type,384,384 K,,,10.1016/S0925-8388(00)01247-0,TRUE,"{'a': '5.220 Å', 'c': '8.207 Å'}",,,5.0 μB/f.u.,HoMn6Ge5.0Ga1.0,,,Mn6.0Ga1Ge5.0Ho1,,,
,HfFe6Ge6-type,52,52 K,,,10.1016/S0925-8388(00)01247-0,TRUE,"{'a': '5.215 Å', 'c': '8.152 Å'}",,,1.2 μB/f.u.,ErMn6Ge5.8Ga0.2,455,455 K,Mn6.0Ga0.2Ge5.8Er1,,,
,HfFe6Ge6-type,108,108 K,,,10.1016/S0925-8388(00)01247-0,TRUE,"{'a': '5.215 Å', 'c': '8.163 Å'}",,,3.7 μB/f.u.,ErMn6Ge5.6Ga0.4,399,399 K,Mn6.0Ga0.4Ge5.6Er1,,,
18.9 kOe,HfFe6Ge6-type,280,280 K,,,10.1016/S0925-8388(00)01247-0,TRUE,"{'a': '5.214 Å', 'c': '8.180 Å'}",,,6.3 μB/f.u.,ErMn6Ge5.4Ga0.6,383,383 K,Mn6.0Ga0.6Ge5.4Er1,,,
20.5 kOe,HfFe6Ge6-type,381,381 K,,,10.1016/S0925-8388(00)01247-0,TRUE,"{'a': '5.209 Å', 'c': '8.182 Å'}",,,6.1 μB/f.u.,ErMn6Ge5.2Ga0.8,,,Mn6.0Ga0.8Ge5.2Er1,,,
20.5 kOe,HfFe6Ge6-type,377,377 K,,,10.1016/S0925-8388(00)01247-0,TRUE,"{'a': '5.213 Å', 'c': '8.198 Å'}",,,5.9 μB/f.u.,ErMn6Ge5.0Ga1.0,,,Mn6.0Ga1Ge5.0Er1,,,
,Orthorhombic,,,-3.3 K,-3.3,10.1016/j.jssc.2009.05.018,TRUE,"{'a': '3.998(2) Å', 'b': '6.228(2) Å', 'c': '9.887(4) Å'}",,3.50 μB,,PrGe5,,,Ge5.0Pr1,,Immm (No. 71),
,Orthorhombic,,,-18.4 K,-18.4,10.1016/j.jssc.2009.05.018,TRUE,"{'a': '3.993(2) Å', 'b': '6.200(2) Å', 'c': '9.865(4) Å'}",,3.64 μB,,NdGe5,,,Ge5.0Nd1,,Immm (No. 71),
,Orthorhombic,,,,,10.1016/j.jssc.2009.05.018,TRUE,"{'a': '3.9876(8) Å', 'b': '6.162(1) Å', 'c': '9.850(2) Å'}",,,,SmGe5,10.4,10.4 K,Ge5.0Sm1,,Immm (No. 71),
,Hexagonal,45,45 K,,,10.1016/j.physb.2019.06.040,TRUE,"{'a': '6.99 Å', 'b': '6.99 Å'}",,2.982 μB,,CrI3,,,Cr1I3.0,,C3i,
,Hexagonal,,,,,10.1016/j.physb.2019.06.040,FALSE,,,,,CrI3 (bilayer),45,45 K,Cr1I3.0,,,
,,61,61 K,,,10.1016/j.physb.2019.06.040,FALSE,,,,,Cr2Ge2Te6,,,Cr2.0Ge2.0Te6.0,,,
,Hexagonal,,,,,10.1016/S1293-2558(03)00121-3,TRUE,,,,,Fe4(OH)8SO4,34,34 K,H8.0O12.0S1Fe4.0,,,
,Hexagonal,,,,,10.1016/S1293-2558(03)00121-3,TRUE,,,,,Fe(OH)2,34,34 K,H2.0O2.0Fe1,,,
,Orthorhombic,,,,,10.1016/j.jmmm.2005.05.022,TRUE,"{'a': '10.31831', 'b': '10.29776', 'c': '3.85257'}",Cmmm,,,DyFe4Ge2,55,55K,Fe4.0Ge2.0Dy1,,Cmmm,
,Hexagonal,673.15,400°C,,,10.1016/S1359-6454(01)00304-4,TRUE,,,,,Ba3Co2Fe24O41,,,O41.0Fe24.0Co2.0Ba3.0,,,
"{'15 K': '235.5204 Oe', '300 K': '24.42402 Oe', '350 K': '13.1636 Oe', '380 K': '7.70299 Oe'}",Spinel cubic,620,620 K,,,10.1016/j.ceramint.2024.03.233,TRUE,"{'a': '8.3901', 'b': '8.3901', 'c': '8.3901'}",FCC,,"{'15 K': '29.9227 emu/g', '300 K': '21.7709 emu/g', '350 K': '20.2743 emu/g', '380 K': '17.8924 emu/g'}",MgFe2O4,,,O4.0Mg1Fe2.0,"{'15 K': '9.2807 emu/g', '300 K': '1.36258 emu/g', '350 K': '0.73317 emu/g', '380 K': '0.40378 emu/g'}",Fd3m,
,Orthorhombic,,,,,10.1016/S0304-8853(01)00137-8,TRUE,"{'a': '4.269', 'b': '16.147', 'c': '8.668'}",Body-centered,"7.3 μB (4i site), 2.2 μB (4h site)",,DyPdGe2,13,13K,Ge2.0Pd1Dy1,,I mmm,
,Orthorhombic,,,,,10.1016/S0304-8853(01)00137-8,TRUE,,Body-centered,,,TbPdGe2,28,28K,Ge2.0Pd1Tb1,,I mmm,
,Tetragonal,,,,,10.1016/S0921-4526(02)01747-7,TRUE,,,,,CeCuSb2,6.9,6.9 K,Cu1Sb2.0Ce1,,P4/nmm,
,Tetragonal,,,,,10.1016/S0921-4526(02)01747-7,TRUE,,,1.6 μB/Ce,,CeAuSb2,5,5.0 K,Sb2.0Ce1Au1,,P4/nmm,
,Tetragonal,6,6.0 K,,,10.1016/S0921-4526(02)01747-7,TRUE,,,0.6 μB/Ce,,CeNiSb2,,,Ni1Sb2.0Ce1,,P4/nmm,
< 10 Oe,fcc,272,272 K,,,10.1016/j.jallcom.2016.08.170,TRUE,{'a': '3.6381 Å'},,,"46.5 emu/g (10 K), 18.9 emu/g (300 K)",Fe30Cu70,,,Fe30.0Cu70.0,,Fm-3m,
< 10 Oe,fcc,298,298 K,,,10.1016/j.jallcom.2016.08.170,TRUE,{'a': '3.6384 Å'},,,"50.7 emu/g (10 K), 24.6 emu/g (300 K)",Fe32Cu68,,,Fe32.0Cu68.0,,Fm-3m,
< 10 Oe,fcc,312,312 K,,,10.1016/j.jallcom.2016.08.170,TRUE,{'a': '3.6433 Å'},,,"50.9 emu/g (10 K), 25.5 emu/g (300 K)",Fe33Cu67,,,Fe33.0Cu67.0,,Fm-3m,
< 10 Oe,fcc,360,360 K,,,10.1016/j.jallcom.2016.08.170,TRUE,{'a': '3.64264 Å'},,,"63.6 emu/g (10 K), 37.5 emu/g (300 K)",Fe35Cu65,,,Fe35.0Cu65.0,,Fm-3m,
,MgZn2-type,,,,,10.1016/S0925-8388(99)00269-8,TRUE,,Hexagonal,2.8 μB/f.u.,45–48 emu/g at 5 K,Hf0.845Ta0.155Fe2,325,325 K,Fe2.0Hf0.84Ta0.15,,P63/mmc,
,Cu2Sb-type,504,504 K,502 K,502,10.1016/S0925-8388(99)00269-8,TRUE,"{'a': '0.4087 nm', 'c': '0.6519 nm'}",Tetragonal,2.69 μB/formula,,Mn1.9Cr0.1Sb,308,308 K,Cr0.1Mn1.9Sb1,,P4/nmm,
,Tetragonal,,,,,10.1016/j.jmmm.2014.10.134,TRUE,"{'a': '4.17 Å', 'c': '10.19 Å'}",,0.7 μB/f.u. at 120 kOe,,CeCu2Ge2,4.2,4.2 K,Cu2.0Ge2.0Ce1,,I4/mmm,
,Tetragonal,,,,,10.1016/j.jmmm.2014.10.134,TRUE,"{'a': '4.15 Å', 'c': '10.207 Å'}",,2.25 μB,,PrCu2Ge2,15,15 K,Cu2.0Ge2.0Pr1,,I4/mmm,
,Tetragonal,,,,,10.1016/j.jmmm.2014.10.134,TRUE,"{'a': '4.092 Å', 'c': '10.238 Å'}",,,,SmCu2Ge2,14.5,14.5 K,Cu2.0Ge2.0Sm1,,I4/mmm,
,Tetragonal,,,,,10.1016/j.jmmm.2014.10.134,TRUE,"{'a': '4.129 Å', 'c': '10.213 Å'}",,,,NdCu2Ge2,4.8,4.8 K,Cu2.0Ge2.0Nd1,,I4/mmm,
,AlB2,55,55 K,33 K,33,10.1016/j.jallcom.2005.09.012,TRUE,"{'a': '3.2902 Å', 'c': '3.8472 Å'}",Hexagonal,5.4 μB,,DyB2,,,B2.0Dy1,,P 6/mmm,
0.10 T,AlB2,52,52 K,40 K,40,10.1016/j.jallcom.2005.09.012,TRUE,"{'a': '3.3171 Å', 'c': '3.8824 Å'}",Hexagonal,6.7 μB,,DyB1.91Si0.09,,,B1.91Si0.09Dy1,20.0 Am^2/kg,P 6/mmm,
0.20 T,AlB2,49,49 K,34 K,34,10.1016/j.jallcom.2005.09.012,TRUE,"{'a': '3.3171 Å', 'c': '3.8824 Å'}",Hexagonal,6.1 μB,,DyB1.85Si0.15,,,B1.85Si0.15Dy1,22.1 Am^2/kg,P 6/mmm,
0.05 T,AlB2,20,20 K,30 K,30,10.1016/j.jallcom.2005.09.012,TRUE,"{'a': '3.281 Å', 'c': '3.816 Å'}",Hexagonal,8.5 μB,,HoB2,,,B2.0Ho1,8.9 Am^2/kg,P 6/mmm,
,AlB2,,,-6.4 K,-6.4,10.1016/j.jallcom.2005.09.012,TRUE,"{'a': '3.4078 Å', 'c': '3.9849 Å'}",Hexagonal,6.0 μB,,HoB1.4Si0.6,12,12 K,B1.4Si0.6Ho1,0 Am^2/kg,P 6/mmm,
,HfFe6Ge6-type,,,,,10.1016/S0925-8388(02)00669-2,TRUE,"{'a': '5.511 Å', 'c': '8.998 Å'}",,2.1 μB/f.u.,,TmMn6Sn6,347,347 K,Mn6.0Sn6.0Tm1,,,
,HfFe6Ge6-type,,,,,10.1016/S0925-8388(02)00669-2,TRUE,"{'a': '5.508 Å', 'c': '8.988 Å'}",,5.9 μB/f.u.,,TmMn6Sn5.9Ga0.1,343,343 K,Mn6.0Ga0.1Sn5.9Tm1,,,
,HfFe6Ge6-type,353,353 K,,,10.1016/S0925-8388(02)00669-2,TRUE,"{'a': '5.503 Å', 'c': '8.983 Å'}",,5.3 μB/f.u.,,TmMn6Sn5.8Ga0.2,,,Mn6.0Ga0.2Sn5.8Tm1,,,
,HfFe6Ge6-type,366,366 K,,,10.1016/S0925-8388(02)00669-2,TRUE,"{'a': '5.493 Å', 'c': '8.966 Å'}",,5.5 μB/f.u.,,TmMn6Sn5.5Ga0.5,,,Mn6.0Ga0.5Sn5.5Tm1,,,
,HfFe6Ge6-type,254,254 K,,,10.1016/S0925-8388(02)00669-2,TRUE,"{'a': '5.421 Å', 'c': '8.840 Å'}",,1.5 μB/f.u.,,TmMn6Sn4Ga2,,,Mn6.0Ga2.0Sn4.0Tm1,,,
,HfFe6Ge6-type,204,204 K,,,10.1016/S0925-8388(02)00669-2,TRUE,"{'a': '5.397 Å', 'c': '8.798 Å'}",,1.4 μB/f.u.,,TmMn6Sn3.5Ga2.5,,,Mn6.0Ga2.5Sn3.5Tm1,,,
,Spinel,257,257 K,273 K,273,10.1016/j.jssc.2008.12.008,TRUE,{'a': '9.814 Å'},Cubic,4.09 μB,,Cu(Cr0.20Ti0.80)2S4,,,S4.0Ti1.6Cr0.4Cu1,,Fd-3m,-1.39 × 10^-3 emu/mol
,Spinel,163,163 K,166 K,166,10.1016/j.jssc.2008.12.008,TRUE,{'a': '9.814 Å'},Cubic,4.05 μB,,Cu(Cr0.35Ti0.65)2S4,,,S4.0Ti1.3Cr0.7Cu1,,Fd-3m,-4.94 × 10^-4 emu/mol
,Spinel,153,153 K,144 K,144,10.1016/j.jssc.2008.12.008,TRUE,{'a': '9.814 Å'},Cubic,3.56 μB,,Cu(Cr0.40Ti0.60)2S4,,,S4.0Ti1.2Cr0.8Cu1,,Fd-3m,6.22 × 10^-4 emu/mol
,Spinel,55,55 K,55.8 K,55.8,10.1016/j.jssc.2008.12.008,TRUE,{'a': '9.814 Å'},Cubic,4.03 μB,,Cu(Cr0.42Ti0.58)2S4,,,S4.0Ti1.16Cr0.84Cu1,,Fd-3m,-4.00 × 10^-4 emu/mol
,Spinel,20,20 K,27 K,27,10.1016/j.jssc.2008.12.008,TRUE,{'a': '9.814 Å'},Cubic,4.00 μB,,Cu(Cr0.45Ti0.55)2S4,,,S4.0Ti1.1Cr0.9Cu1,,Fd-3m,-9.19 × 10^-4 emu/mol
,Spinel,9.3,9.3 K,0.57 K,0.57,10.1016/j.jssc.2008.12.008,TRUE,{'a': '9.814 Å'},Cubic,3.97 μB,,Cu(Cr0.47Ti0.53)2S4,,,S4.0Ti1.06Cr0.94Cu1,,Fd-3m,-5.49 × 10^-4 emu/mol
,Spinel,,,1.12 K,1.12,10.1016/j.jssc.2008.12.008,TRUE,{'a': '9.814 Å'},Cubic,4.13 μB,,Cu(Cr0.50Ti0.50)2S4,,,S4.0Ti1Cr1Cu1,,Fd-3m,-9.73 × 10^-4 emu/mol
,Spinel,,,4.38 K,4.38,10.1016/j.jssc.2008.12.008,TRUE,{'a': '9.814 Å'},Cubic,4.00 μB,,Cu(Cr0.55Ti0.45)2S4,,,S4.0Ti0.9Cr1.1Cu1,,Fd-3m,-1.35 × 10^-3 emu/mol
,Spinel,,,26.7 K,26.7,10.1016/j.jssc.2008.12.008,TRUE,{'a': '9.814 Å'},Cubic,3.52 μB,,Cu(Cr0.60Ti0.40)2S4,,,S4.0Ti0.8Cr1.2Cu1,,Fd-3m,-3.83 × 10^-4 emu/mol
,Spinel,,,37.6 K,37.6,10.1016/j.jssc.2008.12.008,TRUE,{'a': '9.814 Å'},Cubic,2.75 μB,,Cu(Cr0.75Ti0.25)2S4,,,S4.0Ti0.5Cr1.5Cu1,,Fd-3m,-2.71 × 10^-4 emu/mol
,Spinel,,,29.8 K,29.8,10.1016/j.jssc.2008.12.008,TRUE,{'a': '9.814 Å'},Cubic,2.13 μB,,Cu(Cr0.85Ti0.15)2S4,,,S4.0Ti0.3Cr1.7Cu1,,Fd-3m,-1.92 × 10^-4 emu/mol
,Spinel,,,20.4 K,20.4,10.1016/j.jssc.2008.12.008,TRUE,{'a': '9.814 Å'},Cubic,1.75 μB,,Cu(Cr0.90Ti0.10)2S4,,,S4.0Ti0.2Cr1.8Cu1,,Fd-3m,-4.49 × 10^-5 emu/mol
,Spinel,,,12.4 K,12.4,10.1016/j.jssc.2008.12.008,TRUE,{'a': '9.814 Å'},Cubic,1.30 μB,,Cu(Cr0.95Ti0.05)2S4,,,S4.0Ti0.1Cr1.9Cu1,,Fd-3m,-1.59 × 10^-5 emu/mol
,Spinel,380,380 K,,,10.1016/j.jssc.2008.12.008,TRUE,{'a': '9.814 Å'},Cubic,5.0 μB,,CuCr2S4,,,S4.0Cr2.0Cu1,,Fd-3m,
,Monoclinic,,,,,10.1016/j.actamat.2024.119783,TRUE,"{'a': '5.22 Å', 'b': '5.36 Å', 'c': '7.44 Å'}",P2_1/n,"1.2 μB/atom (magnetic Ni sites), 0-0.54 μB/atom (non-magnetic Ni sites)",,SmNiO3,241,241±25 K,O3.0Ni1Sm1,,P2_1/n,
,Hexagonal,275,275 K,158.7 K,158.7,10.1016/j.jmmm.2015.02.015,TRUE,"{'a': '9.0879 Å', 'c': '6.6487 Å'}",P63/mcm,7.46 μB,,Gd5Pb3,,,Gd5.0Pb3.0,,P63/mcm,
,Hexagonal,215.3,215.3 K,115 K,115,10.1016/j.jmmm.2015.02.015,TRUE,"{'a': '9.0104 Å', 'c': '6.5943 Å'}",P63/mcm,9.66 μB,,Tb5Pb3,,,Tb5.0Pb3.0,,P63/mcm,
,Hexagonal,,,36.4 K,36.4,10.1016/j.jmmm.2015.02.015,TRUE,"{'a': '8.9612 Å', 'c': '6.5641 Å'}",P63/mcm,10.38 μB,,Dy5Pb3,160.6,160.6 K,Dy5.0Pb3.0,,P63/mcm,
,Hexagonal,,,30.4 K,30.4,10.1016/j.jmmm.2015.02.015,TRUE,"{'a': '8.9100 Å', 'c': '6.5326 Å'}",P63/mcm,10.61 μB,,Ho5Pb3,111,111 K,Ho5.0Pb3.0,,P63/mcm,
,Hexagonal,,,21.3 K,21.3,10.1016/j.jmmm.2015.02.015,TRUE,"{'a': '8.8724 Å', 'c': '6.5148 Å'}",P63/mcm,9.62 μB,,Er5Pb3,36.6,36.6 K,Er5.0Pb3.0,,P63/mcm,
,Hexagonal,,,-1.7 K,-1.7,10.1016/j.jmmm.2015.02.015,TRUE,"{'a': '8.8286 Å', 'c': '6.49017 Å'}",P63/mcm,7.45 μB,,Tm5Pb3,17.8,17.8 K,Tm5.0Pb3.0,,P63/mcm,
,Tetragonal,,,,,10.1016/j.jmmm.2015.02.015,FALSE,,Cr5B3-type,,,Yb5Si3,1.6,1.6 K,Si3.0Yb5.0,,I4/mcm,
,Tetragonal,,,,,10.1016/j.jmmm.2015.02.015,TRUE,,Cr5B3-type,,,Ho5Si3,24,24 K,Si3.0Ho5.0,,I4/mcm,
,Hexagonal,,,,,10.1016/j.jmmm.2015.02.015,TRUE,,P63/mcm,,,Gd5Ge3,76,76 K,Ge3.0Gd5.0,,P63/mcm,
,Hexagonal,,,,,10.1016/j.jmmm.2015.02.015,TRUE,,P63/mcm,,,Tb5Ge3,79,79 K,Ge3.0Tb5.0,,P63/mcm,
,Orthorhombic,,,-58.1K,-58.1,10.1016/j.jssc.2009.09.008,TRUE,"{'a': '5.2464Å', 'b': '5.0579Å', 'c': '8.8431Å'}",Pseudo-two-dimensional,3.13μB,0.23μB,CoTeMoO6,24.4,24.4K,O6.0Co1Mo1Te1,,P21212,
,Orthorhombic,,,,,10.1016/j.jssc.2009.09.008,TRUE,,Pseudo-two-dimensional,,,Co0.6Zn0.4TeMoO6,2,2.0K,O6.0Co0.6Zn0.4Mo1Te1,,P21212,
,,,,,,10.1016/j.jssc.2009.09.008,TRUE,,,,,MnTeMoO6,20,20K,O6.0Mn1Mo1Te1,,,
,Monoclinic,,,12 K,12,10.1016/j.jssc.2006.11.013,TRUE,,,8.0 μB/Eu,6.4 μB/Eu at 5K and 5.5T,EuPdGe,8.5,8.5 K,Ge1Pd1Eu1,,,
,PbFCl-type,275,275,42,42,10.1016/j.jssc.2011.03.029,TRUE,"{'a': '4.1274', 'c': '6.0068'}",Tetragonal,1.95 μB/Fe atom,,Fe0.88ZnSb,,,Fe0.88Zn1Sb1,,P4/nmm,
,Half-Heusler,300,300,,,10.1016/j.jssc.2011.03.029,TRUE,,Cubic,,,NiMnSb,,,Mn1Ni1Sb1,,,
,face-centred cubic,,,,,10.1016/j.jmmm.2009.03.063,TRUE,,cubic,0.5 μB,,CeIn3,10,10 K,In3.0Ce1,,,
,body-centred cubic,,,,,10.1016/j.jmmm.2009.03.063,TRUE,,tetragonal,0.66 μB,,CePd2Si2,8.5,8.5 K,Si2.0Pd2.0Ce1,,,
,,,,,,10.1016/j.jmmm.2009.03.063,TRUE,,,1.34 – 1.42 μB,,CeRh2Si2,36,36 K,Si2.0Rh2.0Ce1,,,
,,,,,,10.1016/j.jmmm.2009.03.063,TRUE,,,,,CeCu2,3.5,3.5 K,Cu2.0Ce1,,,
,L21,1100,1100 K,,,10.1016/j.jallcom.2016.03.052,TRUE,,fcc,4.254 μB/f.u.,,Co2FeAl,,,Al1Fe1Co2.0,,,
,,958,958 K,,,10.1016/j.jallcom.2016.03.052,TRUE,,,,,Co2MnSi,,,Si1Mn1Co2.0,,,
,,1100,1100 K,,,10.1016/j.jallcom.2016.03.052,TRUE,,,,,Co2FeSi,,,Si1Fe1Co2.0,,,
,Spinel,,,-2.541 K,-2.541,10.1016/j.physb.2006.04.006,TRUE,{'a': '9.841 Å'},Cubic,0.443 μB/V-ion,,Cu(Ir0.97V0.03)2S4,,,S4.0V0.06Cu1Ir1.94,,,-7.28×10^−6 emu/mol
,Spinel,,,-0.429 K,-0.429,10.1016/j.physb.2006.04.006,TRUE,{'a': '9.834 Å'},Cubic,0.327 μB/V-ion,,Cu(Ir0.95V0.05)2S4,,,S4.0V0.1Cu1Ir1.9,,,2.77×10^−5 emu/mol
,Spinel,,,-0.598 K,-0.598,10.1016/j.physb.2006.04.006,TRUE,{'a': '9.817 Å'},Cubic,0.437 μB/V-ion,,Cu(Ir0.90V0.10)2S4,,,S4.0V0.2Cu1Ir1.8,,,-1.45×10^−5 emu/mol
,Spinel,,,-2.506 K,-2.506,10.1016/j.physb.2006.04.006,TRUE,{'a': '9.801 Å'},Cubic,0.273 μB/V-ion,,Cu(Ir0.85V0.15)2S4,,,S4.0V0.3Cu1Ir1.7,,,-1.17×10^−5 emu/mol
,Spinel,,,-1.241 K,-1.241,10.1016/j.physb.2006.04.006,TRUE,{'a': '9.794 Å'},Cubic,0.270 μB/V-ion,,Cu(Ir0.80V0.20)2S4,,,S4.0V0.4Cu1Ir1.6,,,-2.78×10^−5 emu/mol
,Spinel,,,5.420 K,5.42,10.1016/j.physb.2006.04.006,TRUE,{'a': '9.779 Å'},Cubic,0.691 μB/V-ion,,Cu(Ir0.70V0.30)2S4,,,S4.0V0.6Cu1Ir1.4,,,-5.90×10^−5 emu/mol
,Spinel,,,4.380 K,4.38,10.1016/j.physb.2006.04.006,TRUE,{'a': '9.768 Å'},Cubic,0.764 μB/V-ion,,Cu(Ir0.50V0.50)2S4,,,S4.0V1Cu1Ir1,,,1.90×10^−4 emu/mol
,Spinel,,,7.493 K,7.493,10.1016/j.physb.2006.04.006,TRUE,{'a': '9.772 Å'},Cubic,0.489 μB/V-ion,,Cu(Ir0.30V0.70)2S4,,,S4.0V1.4Cu1Ir0.6,,,5.83×10^−4 emu/mol
,Spinel,,,-6.354 K,-6.354,10.1016/j.physb.2006.04.006,TRUE,{'a': '9.793 Å'},Cubic,0.238 μB/V-ion,,Cu(Ir0.10V0.90)2S4,,,S4.0V1.8Cu1Ir0.2,,,1.01×10^−3 emu/mol
,Spinel,,,-7.853 K,-7.853,10.1016/j.physb.2006.04.006,TRUE,{'a': '9.800 Å'},Cubic,0.205 μB/V-ion,,Cu(Ir0.05V0.95)2S4,,,S4.0V1.9Cu1Ir0.1,,,9.95×10^−4 emu/mol
,Spinel,,,-9.549 K,-9.549,10.1016/j.physb.2006.04.006,TRUE,{'a': '9.805 Å'},Cubic,0.167 μB/V-ion,,Cu(Ir0.02V0.98)2S4,,,S4.0V1.96Cu1Ir0.04,,,9.15×10^−4 emu/mol
,,455,455 K,,,10.1016/j.jnoncrysol.2024.122836,FALSE,,,,,Fe75Zr4Ti3Cu1B17,,,B17.0Ti3.0Fe75.0Cu1Zr4.0,,,
,,650,650 K,,,10.1016/j.jnoncrysol.2024.122836,FALSE,,,,,(Fe0.8Co0.2)83Si1B16,,,B16.0Si1Fe66.4Co16.6,,,
,Lu3Co7.77Sn4,,,20 K,20,10.1016/j.jallcom.2017.01.029,TRUE,"{'a': '0.89003 nm', 'c': '0.74711 nm'}",Hexagonal,7.94 μB,20.99 μB/f.u.,Gd3Ni8Sn4,,,Ni8.0Sn4.0Gd3.0,,P63mc,
,Lu3Co7.77Sn4,,,-4 K,-4,10.1016/j.jallcom.2017.01.029,TRUE,"{'a': '0.8884 nm', 'c': '0.7464 nm'}",Hexagonal,9.72 μB,20.75 μB/f.u.,Tb3Ni8Sn4,12.5,12.5 K,Ni8.0Sn4.0Tb3.0,,P63mc,
,Distorted BaLi4,63,63 K,,,10.1016/j.jallcom.2017.01.029,FALSE,,Hexagonal,0.19 μB,,Lu3Co7.77Sn4,,,Co7.77Sn4.0Lu3.0,,P63mc,
,Lu3Co7.77Sn4,,,,,10.1016/j.jallcom.2017.01.029,FALSE,,Hexagonal,,,Eu3Cu8Sn4,6,6 K,Cu8.0Sn4.0Eu3.0,,P63mc,
,Lu3Co7.77Sn4,,,,,10.1016/j.jallcom.2017.01.029,TRUE,,Hexagonal,,,Ho3Co8Sn4,55,55 K,Co8.0Sn4.0Ho3.0,,P63mc,
,Monoclinic,,,,,10.1016/S0304-8853(02)00052-5,TRUE,"{'a': '5.752', 'b': '5.754', 'c': '8.163'}",,,,YSr2(Ru0.8Cu0.2)O6,30,30 K,O6.0Cu0.2Sr2.0Y1Ru0.8,,P 21/n,
"4 kOe at 5 K, 650 Oe at 40 K",Monoclinic,,,θ = –37 K,37,10.1016/S0304-8853(02)00052-5,TRUE,"{'a': '5.752', 'b': '5.754', 'c': '8.163'}",,,370 emu/mol at 50 kOe,YSr2(Ru0.8Cu0.2)O6,31,31 K,O6.0Cu0.2Sr2.0Y1Ru0.8,,P 21/n,χ0 = 1.4×10^−3 emu/mol Oe
,Monoclinic,,,,,10.1016/S0304-8853(02)00052-5,FALSE,,,,,YSr2RuO6,28,28 K,O6.0Sr2.0Y1Ru1,,P 21/n,
,BiI3-type layer structure,32.5,32.5 K,,,10.1016/S0009-2614(02)01300-3,TRUE,"{'a': '630.7 pm', 'c': '1838.3 pm'}",hcp,,,CrBr3,,,Cr1Br3.0,,R 3,
,Cubic,,,,,10.1016/j.jssc.2022.123645,TRUE,{'a': '3.856'},,,,SrFeO3,134,134,O3.0Fe1Sr1,,,
,Tetragonal,,,,,10.1016/j.jssc.2022.123645,FALSE,"{'a': '10.971', 'b': '10.971', 'c': '7.693'}",,,,SrFeO2.875,80,80,O2.88Fe1Sr1,,,
,Orthorhombic,,,,,10.1016/j.jssc.2022.123645,FALSE,,,,,SrFeO2.75,232,232,O2.75Fe1Sr1,,,
,Orthorhombic,,,,,10.1016/j.jssc.2022.123645,FALSE,,,,,SrFeO2.5,700,700,O2.5Fe1Sr1,,,
,Orthorhombic,,,,,10.1016/S0304-8853(03)00633-4,TRUE,"{'a': '0.4315 nm', 'b': '0.6833 nm', 'c': '0.7319 nm'}",CeCu2 type,"7 μB (under pressure), 8.8 μB (ambient pressure)",,TbCu2,54,54 K,Cu2.0Tb1,,,
