Repository: sanjayganeshprabu/Computational-Modeling-and-Predictive-Analytics-for-Materials-Data

# Computational-Modeling-and-Predictive-Analytics-for-Materials-Data-

File: MODIFIED magnetic_materials.csv (part 85 of 112)
Coercivity,Crystal_Structure,Curie,Curie(Tc),Curie_Weiss,Curie_Weiss(θp),DOI,Experimental,Lattice_Parameters,Lattice_Structure,Magnetic_Moment,Magnetization,Material_Name,Neel,Neel(Tn),New_Column_Concatenated,Remanence,Space_Group,Susceptibility
,Face-centered cubic,,,,,10.1016/j.jallcom.2012.06.137,TRUE,"{'a': '16.8498', 'b': '16.8498', 'c': '16.8498'}",Cubic,3.53 μB per Nd ion,,Nd3Pt23Si11,1.6,1.6 K,Si11.0Nd3.0Pt23.0,,Fm-3m,
,Face-centered cubic,0.44,440 mK,,,10.1016/j.jallcom.2012.06.137,TRUE,,Cubic,,,Ce3Pt23Si11,,,Si11.0Ce3.0Pt23.0,,Fm-3m,
,Orthorhombic,,,,,10.1016/j.jssc.2006.07.002,TRUE,"{'a': '16.878(2) Å', 'b': '4.4490(7) Å', 'c': '8.915(1) Å'}",Pnma,1.81 μB/Sm-atom,,Sm2NiSn4,17,17 K,Ni1Sn4.0Sm2.0,,Pnma (No. 62),
306.90 Oe,Cubic spinel,713.15,440 °C,,,10.1016/j.jmmm.2014.01.016,TRUE,{'a': '0.837 nm'},Inverse spinel,2.51 μB,59.74 emu/g,CoFe2O4,,,O4.0Fe2.0Co1,12.68 emu/g,,
546.96 Oe,Cubic spinel,695.15,422 °C,,,10.1016/j.jmmm.2014.01.016,TRUE,{'a': '0.838 nm'},Inverse spinel,2.41 μB,57.02 emu/g,Co0.99Dy0.01Fe2O4,,,O4.0Fe2.0Co0.99Dy0.01,15.93 emu/g,,
785.13 Oe,Cubic spinel,699.15,426 °C,,,10.1016/j.jmmm.2014.01.016,TRUE,{'a': '0.840 nm'},Inverse spinel,2.42 μB,56.79 emu/g,Co0.97Dy0.03Fe2O4,,,O4.0Fe2.0Co0.97Dy0.03,19.60 emu/g,,
793.99 Oe,Cubic spinel,689.15,416 °C,,,10.1016/j.jmmm.2014.01.016,TRUE,{'a': '0.841 nm'},Inverse spinel,2.35 μB,54.67 emu/g,Co0.95Dy0.05Fe2O4,,,O4.0Fe2.0Co0.95Dy0.05,19.46 emu/g,,
229.49 Oe,Cubic spinel,513.15,240 °C,,,10.1016/j.jmmm.2014.01.016,TRUE,{'a': '0.842 nm'},Inverse spinel,1.34 μB,30.60 emu/g,Co0.90Dy0.10Fe2O4,,,O4.0Fe2.0Co0.9Dy0.1,5.33 emu/g,,
4.4 kOe,CaCu4P2-type,,,17.6 K,17.6,10.1016/j.solidstatesciences.2013.02.027,TRUE,,Rhombohedral,7.91 μB/Eu atom,7.0 μB/Eu atom at 80 kOe and 5 K,EuAg4As2,14.9,14.9 K,As2.0Ag4.0Eu1,,,
2.4 kOe,CaCu4P2-type,,,12.3 K,12.3,10.1016/j.solidstatesciences.2013.02.027,TRUE,,Rhombohedral,8.00 μB/Eu atom,6.8 μB/Eu atom at 80 kOe and 5 K,EuAg4Sb2,11,11.0 K,Ag4.0Sb2.0Eu1,,,
,CaCu4P2-type,32,32 K,,,10.1016/j.solidstatesciences.2013.02.027,FALSE,,,,,EuCu3.8P2,,,P2.0Cu3.8Eu1,,,
,CaCu4P2-type,35,35 K,,,10.1016/j.solidstatesciences.2013.02.027,TRUE,,,,,EuCu4As2,,,Cu4.0As2.0Eu1,,,
,CaAl2Si2-type,35.5,35.5 K,,,10.1016/j.solidstatesciences.2013.02.027,FALSE,,,,,EuAl2Si2,,,Al2.0Si2.0Eu1,,,
,CaAl2Si2-type,27.5,27.5 K,,,10.1016/j.solidstatesciences.2013.02.027,FALSE,,,,,EuAl2Ge2,,,Al2.0Ge2.0Eu1,,,
,CaAl2Si2-type,,,,,10.1016/j.solidstatesciences.2013.02.027,FALSE,,,,,EuCd2P2,11.6,11.6 K,P2.0Cd2.0Eu1,,,
,CaAl2Si2-type,,,,,10.1016/j.solidstatesciences.2013.02.027,FALSE,,,,,EuCd2As2,9.5,9.5 K,As2.0Cd2.0Eu1,,,
,CaAl2Si2-type,,,,,10.1016/j.solidstatesciences.2013.02.027,FALSE,,,,,EuZn2Sb2,13.3,13.3 K,Zn2.0Sb2.0Eu1,,,
,CaAl2Si2-type,,,,,10.1016/j.solidstatesciences.2013.02.027,FALSE,,,,,EuMn2Sb2,9.4,9.4 K,Mn2.0Sb2.0Eu1,,,
,CaAl2Si2-type,,,,,10.1016/j.solidstatesciences.2013.02.027,FALSE,,,,,EuMg2Sb2,8.2,8.2 K,Mg2.0Sb2.0Eu1,,,
,CaAl2Si2-type,,,,,10.1016/j.solidstatesciences.2013.02.027,TRUE,,,,,EuCd2Sb2,7.4,7.4 K,Cd2.0Sb2.0Eu1,,,
,Normal Spinel,65,65 K,+30 K,30,10.1016/j.jallcom.2009.02.108,TRUE,{'a': '10.101 Å'},Cubic,7.41 μB,"1.72 μB (50 kOe, 2 K)",MnCr2S4,,,S4.0Cr2.0Mn1,,Fd-3m,
,Normal Spinel,68,68 K,+53 K,53,10.1016/j.jallcom.2009.02.108,TRUE,{'a': '10.139 Å'},Cubic,7.07 μB,"2.06 μB (50 kOe, 2 K)",Mn0.8Cd0.2Cr2S4,,,S4.0Cr2.0Mn0.8Cd0.2,,Fd-3m,
,Normal Spinel,72,72 K,+69 K,69,10.1016/j.jallcom.2009.02.108,TRUE,{'a': '10.165 Å'},Cubic,6.58 μB,"2.82 μB (50 kOe, 2 K)",Mn0.6Cd0.4Cr2S4,,,S4.0Cr2.0Mn0.6Cd0.4,,Fd-3m,
,Normal Spinel,79,79 K,+91 K,91,10.1016/j.jallcom.2009.02.108,TRUE,{'a': '10.192 Å'},Cubic,5.96 μB,"3.45 μB (50 kOe, 2 K)",Mn0.4Cd0.6Cr2S4,,,S4.0Cr2.0Mn0.4Cd0.6,,Fd-3m,
20.0 kOe,Hexagonal,1020,1020 K,,,10.1016/j.cej.2014.11.138,TRUE,,,,,SmCo5,,,Co5.0Sm1,,,
,Orthorhombic,300,300 K,301 K,301,10.1016/j.jallcom.2012.03.081,TRUE,"{'a': '5.4416 Å', 'b': '7.6735 Å', 'c': '5.4787 Å'}",Pnma,3.47 μB,83 A m^2/kg,Pr0.6Sr0.35Na0.05MnO3,,,O3.0Na0.05Mn1Sr0.35Pr0.6,,Pnma,
,,310,310 K,,,10.1016/j.jallcom.2012.03.081,TRUE,,,,,Pr0.6Sr0.4MnO3,,,O3.0Mn1Sr0.4Pr0.6,,,
,,260,260 K,,,10.1016/j.jallcom.2012.03.081,TRUE,,,,,Pr0.6Sr0.35□0.05MnO3,,,O3.0Mn1Sr0.35Pr0.6,,,
,Tetragonal,,,-13.2 K,-13.2,10.1016/S0925-8388(02)00231-1,TRUE,"{'a': '3.7854 Å', 'b': '3.7854 Å', 'c': '22.846 Å'}",3D-stacking of [Ln2S2] layers alternating with [Ti2O5] layers,9.5 μB,,Tb2Ti2S2O5,5.5,5.5 K,O5.0S2.0Ti2.0Tb2.0,,I4/mmm,
,Tetragonal,,,-7.4 K,-7.4,10.1016/S0925-8388(02)00231-1,TRUE,"{'a': '3.8 Å', 'b': '3.8 Å', 'c': '22.9 Å'}",3D-stacking of [Ln2S2] layers alternating with [Ti2O5] layers,8.0 μB,,Gd2Ti2S2O5,5,5 K,O5.0S2.0Ti2.0Gd2.0,,I4/mmm,
,Tetragonal,,,-74.7 K,-74.7,10.1016/S0925-8388(02)00231-1,TRUE,"{'a': '3.8 Å', 'b': '3.8 Å', 'c': '22.9 Å'}",3D-stacking of [Ln2S2] layers alternating with [Ti2O5] layers,4.1 μB,,Nd2Ti2S2O5,,,O5.0S2.0Ti2.0Nd2.0,,I4/mmm,
,Tetragonal,,,-11.7 K,-11.7,10.1016/S0925-8388(02)00231-1,TRUE,"{'a': '3.8 Å', 'b': '3.8 Å', 'c': '22.9 Å'}",3D-stacking of [Ln2S2] layers alternating with [Ti2O5] layers,10.6 μB,,Dy2Ti2S2O5,,,O5.0S2.0Ti2.0Dy2.0,,I4/mmm,
,Tetragonal,,,-10.2 K,-10.2,10.1016/S0925-8388(02)00231-1,TRUE,"{'a': '3.8 Å', 'b': '3.8 Å', 'c': '22.9 Å'}",3D-stacking of [Ln2S2] layers alternating with [Ti2O5] layers,10.6 μB,,Ho2Ti2S2O5,,,O5.0S2.0Ti2.0Ho2.0,,I4/mmm,
,Tetragonal,,,-15.0 K,-15,10.1016/S0925-8388(02)00231-1,TRUE,"{'a': '3.8 Å', 'b': '3.8 Å', 'c': '22.9 Å'}",3D-stacking of [Ln2S2] layers alternating with [Ti2O5] layers,9.9 μB,,Er2Ti2S2O5,,,O5.0S2.0Ti2.0Er2.0,,I4/mmm,
,Tetragonal,,,-3.1 K,-3.1,10.1016/j.jpcs.2005.12.008,TRUE,"{'a': '4.300(1) Å', 'c': '10.045(2) Å'}",ThCr2Si2-type,2.0 μB at 2K,,PrPd2Ge2,3.5,5.0(2) K,Ge2.0Pd2.0Pr1,,I4/mmm,
,Tetragonal,,,-7.1 K,-7.1,10.1016/j.jpcs.2005.12.008,TRUE,"{'a': '4.272(3) Å', 'c': '10.034(7) Å'}",ThCr2Si2-type,,,NdPd2Ge2,1.65,1.3(2) K,Ge2.0Pd2.0Nd1,,I4/mmm,
,Tetragonal,,,,,10.1016/j.jpcs.2005.12.008,TRUE,"{'a': '4.369 Å', 'c': '10.055 Å'}",ThCr2Si2-type,,,CePd2Ge2,5.2,5.2 K,Ge2.0Pd2.0Ce1,,I4/mmm,
,,,,,,10.1016/j.jpcs.2005.12.008,FALSE,,CeFeSi-type,,,PrRuSi,73,73 K,Si1Ru1Pr1,,,
,,,,,,10.1016/j.jpcs.2005.12.008,FALSE,,CeFeSi-type,,,PrRuGe,62,62 K,Ge1Ru1Pr1,,,
,,,,,,10.1016/j.jpcs.2005.12.008,TRUE,,CeFeSi-type,,,PrTiGe,55,55 K,Ti1Ge1Pr1,,,
,Orthorhombic,,,-128K,-128,10.1016/j.jssc.2005.10.045,TRUE,"{'a': '9.540', 'b': '3.813', 'c': '12.224'}",,4.50 μB,,MnSbS2Cl,35,35K,S2.0Cl1Mn1Sb1,,Pnma,
,Orthorhombic,,,-120K,-120,10.1016/j.jssc.2005.10.045,TRUE,"{'a': '9.502', 'b': '3.8802', 'c': '12.305'}",,,,MnBiS2Cl,30,"28K, 32K",S2.0Cl1Mn1Bi1,,Pnma,
441.75 Oe,Spinel,,,,,10.1016/j.jmmm.2009.11.019,TRUE,,Cubic,,1.05 emu/g,Co3O4,30,30 K,O4.0Co3.0,0.02 emu/g,Fd-3m,
,Orthorhombic,,,24(5) K,14.5,10.1016/S0304-8853(02)00383-9,TRUE,"{'a': '7.046(2) Å', 'b': '4.118(1) Å', 'c': '8.143(2) Å'}",TiNiSi-type,"3.37(14) μB (Mn), 8.87(13) μB (Dy)",,DyMnGe,,,Mn1Ge1Dy1,,Pnma,
,Orthorhombic,,,11(1) K,6,10.1016/S0304-8853(02)00383-9,TRUE,"{'a': '7.016(1) Å', 'b': '4.094(1) Å', 'c': '8.125(3) Å'}",TiNiSi-type,"3.35(9) μB (Mn), 8.03(12) μB (Ho)",,HoMnGe,,,Mn1Ge1Ho1,,Pnma,
,Orthorhombic,,,-34(2) K,-18,10.1016/S0304-8853(02)00383-9,TRUE,"{'a': '6.979(2) Å', 'b': '4.079(1) Å', 'c': '8.091(2) Å'}",TiNiSi-type,"3.25(18) μB (Mn), 7.51(39) μB (Er)",,ErMnGe,,,Mn1Ge1Er1,,Pnma,
,Hexagonal,,,-36(2) K,-19,10.1016/S0304-8853(02)00383-9,TRUE,"{'a': '6.918(2) Å', 'b': '6.918(2) Å', 'c': '4.128(2) Å'}",ZrNiAl-type,"3.19(12) μB (Mn), 6.40(11) μB (Tm)",,TmMnGe,,,Mn1Ge1Tm1,,P-62m,
,Orthorhombic,,,-78(10) K,-44,10.1016/S0304-8853(02)00383-9,TRUE,"{'a': '7.046(3) Å', 'b': '4.115(1) Å', 'c': '8.179(4) Å'}",TiNiSi-type,3.51(15) μB (Mn),,YMnGe,,,Mn1Ge1Y1,,Pnma,
,Orthorhombic,,,64(5) K,34.5,10.1016/S0304-8853(02)00383-9,TRUE,"{'a': '7.139(1) Å', 'b': '4.168(1) Å', 'c': '8.195(2) Å'}",TiNiSi-type,3.4(2) μB (Mn),,GdMnGe,250,490(10) K,Mn1Ge1Gd1,,Pnma,
,Orthorhombic,,,39 K,39,10.1016/S0304-8853(02)00383-9,FALSE,"{'a': '7.077(1) Å', 'b': '4.132(1) Å', 'c': '8.166(1) Å'}",TiNiSi-type,4.2(1) μB (Mn),,TbMnGe,510,510 K,Mn1Ge1Tb1,,Pnma,
,Tetragonal,,,,,10.1016/j.jallcom.2022.164478,TRUE,"{'a': '8.712 Å', 'c': '5.044 Å'}",CeMn4Al8 type,1.523 μB (Fe),,YbFe4Al8,140,140 K,Al8.0Fe4.0Yb1,,I4/mmm,
,Hexagonal DO19,202,202 K,,,10.1016/j.jmmm.2021.168307,TRUE,"{'a': '5.2528 Å', 'c': '4.2626 Å'}",Hexagonal,1.4 μB/f.u.,37 Am^2/kg,Mn2FeGe,,,Mn2.0Fe1Ge1,,P63/mmc,
,Hexagonal DO19,400,> 400 K,,,10.1016/j.jmmm.2021.168307,TRUE,"{'a': '5.21 Å', 'c': '4.24 Å'}",Hexagonal,5.1 μB/f.u.,,Mn1.0Fe2.0Ge,,,Mn1Fe2.0Ge1,,P63/mmc,
,Monoclinic,,,-168 K,-168,10.1016/j.jssc.2006.03.010,TRUE,"{'a': '5.5603 Å', 'b': '5.6564 Å', 'c': '7.8662 Å'}",1:1 ordered rock salt,3.44 μB,,La2LiOsO6,39,39 K,Li1O6.0La2.0Os1,,P21/n,
,Monoclinic,,,-38 K,-38,10.1016/j.jssc.2006.03.010,TRUE,"{'a': '5.4611 Å', 'b': '5.7179 Å', 'c': '7.7328 Å'}",1:1 ordered rock salt,6.10 μB,,Pr2LiOsO6,35,35 K,Li1O6.0Pr2.0Os1,,P21/n,
,Monoclinic,,,-29 K,-29,10.1016/j.jssc.2006.03.010,TRUE,"{'a': '5.4345 Å', 'b': '5.7383 Å', 'c': '7.7193 Å'}",1:1 ordered rock salt,6.00 μB,,Nd2LiOsO6,23,23 K,Li1O6.0Nd2.0Os1,,P21/n,
,Monoclinic,,,-179 K,-179,10.1016/j.jssc.2006.03.010,TRUE,"{'a': '5.3836 Å', 'b': '5.7419 Å', 'c': '7.6510 Å'}",1:1 ordered rock salt,4.52 μB,,Sm2LiOsO6,32,32 K,Li1O6.0Sm2.0Os1,,P21/n,
,ZrNiAl-type,,,,,10.1016/j.jallcom.2009.11.130,TRUE,"{'a': '0.6995', 'c': '0.4264'}",Hexagonal,,,Y3Mn3SiGa2,163,163,Si1Mn3.0Ga2.0Y3.0,,"P6̄2m, No.189",
,ZrNiAl-type,,,,,10.1016/j.jallcom.2009.11.130,TRUE,"{'a': '0.70616', 'c': '0.43114'}",Hexagonal,,,Gd3Mn3SiGa2,155,155,Si1Mn3.0Ga2.0Gd3.0,,"P6̄2m, No.189",
,ZrNiAl-type,,,,,10.1016/j.jallcom.2009.11.130,TRUE,"{'a': '0.6998', 'c': '0.42742'}",Hexagonal,,,Tb3Mn3SiGa2,125,125,Si1Mn3.0Ga2.0Tb3.0,,"P6̄2m, No.189",
,ZrNiAl-type,,,,,10.1016/j.jallcom.2009.11.130,TRUE,"{'a': '0.6983', 'c': '0.4266'}",Hexagonal,,,Dy3Mn3SiGa2,55,55,Si1Mn3.0Ga2.0Dy3.0,,"P6̄2m, No.189",
,ZrNiAl-type,,,,,10.1016/j.jallcom.2009.11.130,TRUE,"{'a': '0.6946', 'c': '0.4238'}",Hexagonal,,,Ho3Mn3SiGa2,60,60,Si1Mn3.0Ga2.0Ho3.0,,"P6̄2m, No.189",
,BCC,1360,1360 K,,,10.1016/j.jmmm.2020.167250,TRUE,,BCC,,,Co,,,Co1,,,
,BCC,,,,,10.1016/j.jmmm.2020.167250,TRUE,,BCC,,,IrMn3,690,690 K,Mn3.0Ir1,,,
,Cubic,,,-35 K,-35,10.1016/j.jssc.2023.124462,TRUE,{'a': '12.2615 Å'},Face-centered cubic,2.7 μB,,Ce3Pd20Si6,0.31,0.31 K,Si6.0Pd20.0Ce3.0,,Fm-3m (No. 225),
,Cubic,,,-26 K,-26,10.1016/j.jssc.2023.124462,TRUE,{'a': '12.2170 Å'},Face-centered cubic,2.62 μB,,Ce2.5Pd20.5Si6,,,Si6.0Pd20.5Ce2.5,,Fm-3m (No. 225),
,Cubic,,,-19 K,-19,10.1016/j.jssc.2023.124462,TRUE,{'a': '12.1584 Å'},Face-centered cubic,2.56 μB,,Ce2Pd21Si6,,,Si6.0Pd21.0Ce2.0,,Fm-3m (No. 225),
,Cubic,,,,,10.1016/j.jssc.2007.09.017,TRUE,"{'a': '4.002 Å', 'b': '4.002 Å', 'c': '4.002 Å'}",Perovskite,1.9 μB per Cr atom,,Pb0.91CrO2.91,240,240 K,O2.91Cr1Pb0.91,,Pm-3m,
,"Cubic, body-centered",,,-11 K,-11,10.1016/S0921-4526(00)00460-9,TRUE,{'a': '9.4956 Å'},,3.3 μB,,U3Cu3Sn4,13,13 K,Cu3.0Sn4.0U3.0,,I 4̄ 3d (No. 220),
,Cubic,40,40 K,,,10.1016/S0921-4526(02)01100-6,TRUE,{'a': '7.54 Å'},C15,"2.6 μB (Mn), 4.6 μB (Gd)",,GdMn2,100,100 K,Mn2.0Gd1,,,
,Hexagonal,,,-60.39 K,-60.39,10.1016/j.jssc.2010.03.020,TRUE,"{'a': '8.0306 Å', 'b': '8.0306 Å', 'c': '7.4089 Å'}",3D,6.06 μB,,Fe2BP3O12,30.9,30.9 K,B1O12.0P3.0Fe2.0,,P6(3)/m (no. 176),
,La3NiGe2-type,128,128 K,122.4 K,122.4,10.1016/j.jmmm.2012.04.023,TRUE,"{'a': '1.1403 nm', 'b': '0.41793 nm', 'c': '1.1248 nm'}",Orthorhombic,"7.37 μB (Tb), 0.7 μB (Ni)",,Tb3NiGe2,,,Ni1Ge2.0Tb3.0,,Pnma,
,Mn5Si3-type,,,,,10.1016/j.jmmm.2012.04.023,TRUE,"{'a': '0.84956 nm', 'c': '0.63861 nm'}",Hexagonal,8.9 μB (Tb at 2 K),,Tb5Ge3,85,85 K,Ge3.0Tb5.0,,P63/mcm,
,Mn5Si3-type,,,,,10.1016/j.jmmm.2012.04.023,TRUE,"{'a': '0.8472 nm', 'c': '0.6348 nm'}",Hexagonal,8.9 μB (Tb at 2 K),,Tb5Ni0.3Ge2.7,89,≥89 K,Ni0.3Ge2.7Tb5.0,,P63/mcm,
,La3NiGe2-type,43,43K,30.2K,30.2,10.1016/j.jmmm.2014.02.038,TRUE,"{'a': '1.12991 nm', 'b': '0.41530 nm', 'c': '1.11466 nm'}",Orthorhombic,9.1 μB,7.8 μB/Ho at 50 kOe,Ho3NiGe2,,,Ni1Ge2.0Ho3.0,,Pnma,
,Tetragonal,,,,,10.1016/S0921-4534(99)00456-6,TRUE,"{'a': '4.13 Å', 'b': '4.13 Å', 'c': '9.57 Å'}",Body-centered tetragonal,,,URu2Si2,17.25,17-17.5 K,Si2.0Ru2.0U1,,I4/mmm,
,Orthorhombic,,,,,10.1016/j.jmmm.2004.03.018,TRUE,"{'a': '13.74 Å', 'b': '6.572 Å', 'c': '4.142 Å'}",Gd3Cu4Ge4-type,6.7 μB (total),,Dy3Cu4Si4,28,28 K,Si4.0Cu4.0Dy3.0,,Immm (No. 71),
,Orthorhombic,,,,,10.1016/j.jmmm.2004.03.018,TRUE,"{'a': '13.660 Å', 'b': '6.533 Å', 'c': '4.115 Å'}",Gd3Cu4Ge4-type,"7.1 μB (2d), 5.4 μB (4e)",,Ho3Cu4Si4,18,18 K,Si4.0Cu4.0Ho3.0,,Immm (No. 71),
,Orthorhombic,,,,,10.1016/j.jmmm.2004.03.018,TRUE,"{'a': '13.609 Å', 'b': '6.516 Å', 'c': '4.100 Å'}",Gd3Cu4Ge4-type,"9.5 μB (2d), 4.4 μB (4e)",,Er3Cu4Si4,14,14 K,Si4.0Cu4.0Er3.0,,Immm (No. 71),
,fcc,,,,,10.1016/S0925-8388(98)00591-X,TRUE,,,1.1 μB,,Fe65Rh35,60,60 K,Fe65.0Rh35.0,,,
,fcc,670,670 K,,,10.1016/S0925-8388(98)00591-X,TRUE,,,1.6 μB,,Fe50Rh50,85,85 K,Fe50.0Rh50.0,,,
,fcc,,,,,10.1016/S0925-8388(98)00591-X,TRUE,,,1.9 μB,,Fe26Rh74,85,85 K,Fe26.0Rh74.0,,,
,bcc,850,850 K,,,10.1016/S0925-8388(98)00591-X,TRUE,,,,,Fe61Rh39,,,Fe61.0Rh39.0,,,
,Monoclinic,,,-31.6 K,-31.6,10.1016/j.jssc.2010.05.008,TRUE,"{'a': '36.326(10) Å', 'b': '6.464(18) Å', 'c': '11.183(3) Å'}",,8.26 μB,,Co3(cmdpH)2(H2O)2,,,H6.0O2.0Co3.0,,C 2/c,
,,100,100K,,,10.1016/S0304-8853(02)00409-2,FALSE,,,,,Pr0.9Ca0.1MnO3,73,73K,O3.0Ca0.1Mn1Pr0.9,,,
,Cubic,538.3,538.3 K,,,10.1016/j.physb.2019.02.031,TRUE,{'a': '5.968 Å'},Face-centered cubic,,"30.06636 emu/g at 5 K, 29.99883 emu/g at 419 K",Ni0.5Co1.5MnSb,,,Mn1Co1.5Ni0.5Sb1,,Fm-3m,
,Ruddlesden-Popper,,,-650 K,-650,10.1016/S0022-4596(02)00135-4,TRUE,"{'a': '3.8', 'b': '3.8', 'c': '28'}",Tetragonal,7.75 μB/mol,,Sr4FeMnO6CO3,,,C1O9.0Mn1Fe1Sr4.0,,I4/mmm,
,Ruddlesden-Popper,,,-500 K,-500,10.1016/S0022-4596(02)00135-4,TRUE,"{'a': '3.8', 'b': '3.8', 'c': '28'}",Tetragonal,7.5 μB/mol,,Sr4Fe0.5Mn1.5O6CO3,,,C1O9.0Mn1.5Fe0.5Sr4.0,,I4/mmm,
,Orthorhombic,,,,,10.1016/S0304-8853(03)00203-8,TRUE,"{'a': '13.934 Å', 'b': '6.6358 Å', 'c': '4.1981 Å'}",Gd3Cu4Ge4-type,"4.2 μB (2d sublattice), 5.0 μB (4e sublattice)",,Tb3Cu4Ge4,23,23 K,Cu4.0Ge4.0Tb3.0,,Immm,
,Orthorhombic,,,,,10.1016/S0304-8853(03)00203-8,TRUE,"{'a': '13.8817 Å', 'b': '6.6264 Å', 'c': '4.1804 Å'}",Gd3Cu4Ge4-type,"4.3 μB (2d sublattice), 3.7 μB (4e sublattice)",,Dy3Cu4Ge4,16.2,16.2 K,Cu4.0Ge4.0Dy3.0,,Immm,
,Orthorhombic,,,,,10.1016/S0304-8853(03)00203-8,TRUE,"{'a': '13.835 Å', 'b': '6.6163 Å', 'c': '4.1651 Å'}",Gd3Cu4Ge4-type,"7.3 μB (2d sublattice), 1.6 μB (4e sublattice)",,Ho3Cu4Ge4,9.5,9.5 K,Cu4.0Ge4.0Ho3.0,,Immm,
,Orthorhombic,,,,,10.1016/S0304-8853(03)00203-8,TRUE,"{'a': '13.789 Å', 'b': '6.605 Å', 'c': '4.1524 Å'}",Gd3Cu4Ge4-type,"8.9 μB (2d sublattice), 3.2 μB (4e sublattice)",,Er3Cu4Ge4,7.6,7.6 K,Cu4.0Ge4.0Er3.0,,Immm,
,Orthorhombic,86,86K,,,10.1016/j.jallcom.2004.01.062,TRUE,"{'a': '12.75 Å', 'b': '6.15 Å', 'c': '6.01 Å'}",,,,GdCrSb3,,,Cr1Sb3.0Gd1,,Pbcm,
,Orthorhombic,,,,,10.1016/j.jallcom.2004.01.062,TRUE,"{'a': '12.82 Å', 'b': '6.22 Å', 'c': '5.96 Å'}",,,,GdVSb3,5,5K,V1Sb3.0Gd1,,Pbcm,
,,132,132K,,,10.1016/j.jallcom.2004.01.062,TRUE,,,,,LaCrSb3,,,Cr1Sb3.0La1,,,
,,,,,,10.1016/j.jallcom.2004.01.062,TRUE,,,,,SmCrSb3,30,30K,Cr1Sb3.0Sm1,,,
,Hexagonal,575,575 K,,,10.1016/j.actamat.2003.09.003,TRUE,"{'a': '4.6944', 'c': '4.3739'}",hcp,"1.96 μB (slowly cooled), 1.83 μB (quenched)",,Fe3N1.00,,,N1Fe3.0,,P63 22,
,Hexagonal,420,420 K,,,10.1016/j.actamat.2003.09.003,TRUE,"{'a': '4.7434', 'c': '4.4026'}",hcp,,,Fe3N1.22,,,N1.22Fe3.0,,P63 22,
3 kOe,Orthorhombic,37,37 K,,,10.1016/j.jssc.2016.04.036,TRUE,"{'a': '5.0626 Å', 'b': '8.2189 Å', 'c': '3.9516 Å'}",CaCu5-type,8.66 μB,7.7 μB,TbNi4Si,,,Si1Ni4.0Tb1,3.1 μB,Cmmm,Curie-Weiss law χ = c / (T - θ)
,YNiAl4,,,-38 K,-38,10.1016/j.jssc.2022.123118,TRUE,"{'a': '0.4098 nm', 'b': '1.5360 nm', 'c': '0.6591 nm'}",Orthorhombic,8.0 μB,2.5 μB (at 2 K),GdNiGa4,12,12 K,Ni1Ga4.0Gd1,,Cmcm,
6 kOe,CeCu2,36,36 K,51 K,51,10.1016/j.jssc.2022.123118,TRUE,"{'a': '0.4375 nm', 'b': '0.7190 nm', 'c': '0.7570 nm'}",Orthorhombic,7.94 μB,6.1 μB (at 2 K),GdNi0.5Ga1.5,,,Ni0.5Ga1.5Gd1,,Imma,
,TiNiSi,28,28 K,28 K,28,10.1016/j.jssc.2022.123118,TRUE,"{'a': '0.6932 nm', 'b': '0.4320 nm', 'c': '0.7335 nm'}",Orthorhombic,8.2 μB,6.8 μB (at 2 K),GdNiGa,,,Ni1Ga1Gd1,,Pnma,
,,,,,,10.1016/j.jssc.2022.123118,TRUE,,Orthorhombic,,,Gd2Ni3Ga5,28,28 K,Ni3.0Ga5.0Gd2.0,,Pnnn,
,,304,304 K,,,10.1016/j.jssc.2016.12.010,TRUE,,,,,Mn5Ge3,,,Mn5.0Ge3.0,,,
,,355,350-360 K,,,10.1016/j.jssc.2016.12.010,TRUE,,,,180-320 emu/cc,Mn5Ge3CxOy,,,Mn5.0Ge3.0,,,
,Disordered EuMg2D6-type,21,21 K,,,10.1016/j.jallcom.2004.09.052,TRUE,"{'a': '640.9 pm', 'c': '1034.7 pm'}",Tetragonal,7.83 μB,,Eu0.8Sr0.2Mg2H6,,,H6.0Mg2.0Sr0.2Eu0.8,,P4/mmm,
,Disordered EuMg2D6-type,15,15 K,,,10.1016/j.jallcom.2004.09.052,TRUE,"{'a': '642.5 pm', 'c': '1036.9 pm'}",Tetragonal,7.96 μB,,Eu0.6Sr0.4Mg2H6,,,H6.0Mg2.0Sr0.4Eu0.6,,P4/mmm,
,Disordered EuMg2D6-type,27.2,27.2 K,,,10.1016/j.jallcom.2004.09.052,TRUE,"{'a': '639.2 pm', 'c': '1031.2 pm'}",Tetragonal,,,EuMg2H6,,,H6.0Mg2.0Eu1,,P4/mmm,
,HfFe6Ge6-type,372,372,,,10.1016/j.jmmm.2013.10.032,TRUE,"{'a': '5.5330', 'c': '9.019'}",Hexagonal,,9.76,Y0.8Gd0.2Mn6Sn6,,,Mn6.0Y0.8Sn6.0Gd0.2,,,
,HfFe6Ge6-type,362,362,,,10.1016/j.jmmm.2013.10.032,TRUE,"{'a': '5.5311', 'c': '9.016'}",Hexagonal,,9.81,Y0.8Tb0.2Mn6Sn6,,,Mn6.0Y0.8Sn6.0Tb0.2,,,
,HfFe6Ge6-type,446,446,,,10.1016/j.jmmm.2013.10.032,TRUE,"{'a': '5.5363', 'c': '9.029'}",Hexagonal,,5.4,Gd0.8Tb0.2Mn6Sn6,,,Mn6.0Sn6.0Gd0.8Tb0.2,,,
,HfFe6Ge6-type,447,447,,,10.1016/j.jmmm.2013.10.032,TRUE,"{'a': '5.5351', 'c': '9.027'}",Hexagonal,,4.99,Gd0.8Dy0.2Mn6Sn6,,,Mn6.0Sn6.0Gd0.8Dy0.2,,,
,HfFe6Ge6-type,443,443,,,10.1016/j.jmmm.2013.10.032,TRUE,"{'a': '5.5343', 'c': '9.026'}",Hexagonal,,5.28,Gd0.8Ho0.2Mn6Sn6,,,Mn6.0Sn6.0Gd0.8Ho0.2,,,
,HfFe6Ge6-type,446,446,,,10.1016/j.jmmm.2013.10.032,TRUE,"{'a': '5.5351', 'c': '9.028'}",Hexagonal,,5.28,Gd0.8Er0.2Mn6Sn6,,,Mn6.0Sn6.0Gd0.8Er0.2,,,
,HfFe6Ge6-type,445,445,,,10.1016/j.jmmm.2013.10.032,TRUE,"{'a': '5.5337', 'c': '9.026'}",Hexagonal,,5.88,Gd0.8Tm0.2Mn6Sn6,,,Mn6.0Sn6.0Gd0.8Tm0.2,,,
,HfFe6Ge6-type,443,443,,,10.1016/j.jmmm.2013.10.032,TRUE,"{'a': '5.5318', 'c': '9.025'}",Hexagonal,,6.93,Gd0.8Lu0.2Mn6Sn6,,,Mn6.0Sn6.0Gd0.8Lu0.2,,,
,HfFe6Ge6-type,417,417,,,10.1016/j.jmmm.2013.10.032,TRUE,"{'a': '5.5279', 'c': '9.021'}",Hexagonal,,3.96,Tb0.8Er0.2Mn6Sn6,,,Mn6.0Sn6.0Tb0.8Er0.2,,,
,HfFe6Ge6-type,420,420,,,10.1016/j.jmmm.2013.10.032,TRUE,"{'a': '5.5270', 'c': '9.020'}",Hexagonal,,4.44,Tb0.8Tm0.2Mn6Sn6,,,Mn6.0Sn6.0Tb0.8Tm0.2,,,
,HfFe6Ge6-type,419,419,,,10.1016/j.jmmm.2013.10.032,TRUE,"{'a': '5.5258', 'c': '9.018'}",Hexagonal,,5.06,Tb0.8Lu0.2Mn6Sn6,,,Mn6.0Sn6.0Tb0.8Lu0.2,,,
,Tetragonal,441,441 K,,,10.1016/j.jallcom.2021.161377,TRUE,"{'a': '5.608', 'b': '5.608', 'c': '10.432'}",Body-centered,1.57 μB/Mn atom,0.53 × 10^5 A/m at 10 K,Mn5SiB2,,,B2.0Si1Mn5.0,,I 4/ mcm,
,Tetragonal,844,844 K,,,10.1016/j.jallcom.2021.161377,TRUE,,Body-centered,1.8 μB/Fe,,Fe5PB2,,,B2.0P1Fe5.0,,,
,trigonal,,,-2.44 K,-2.44,10.1016/j.jssc.2018.05.013,TRUE,"{'a': '12.2164 Å', 'b': '12.2164 Å', 'c': '9.1943 Å'}",,5.95 μB/Fe3+ and 9.76 μB/Tb3+,,Sr6Tb0.94Fe1.06(BO3)6,,,B6.0O18.0Fe1.06Sr6.0Tb0.94,,R-3,Curie constant 0.84 K
12000 G,Orthorhombic Perovskite,,,,,10.1016/S0925-8388(99)00107-3,TRUE,"{'a': '5.604 Å', 'b': '5.595 Å', 'c': '7.916 Å'}",GdFeO3 type,,,LaTiO3,130,130 K,O3.0Ti1La1,,,9×10^-4 μB/Ti ion
1000 G,Orthorhombic Perovskite,,,-50 K,-50,10.1016/S0925-8388(99)00107-3,TRUE,"{'a': '5.644 Å', 'b': '5.463 Å', 'c': '7.732 Å'}",GdFeO3 type,,,SmTiO3,50,50 K,O3.0Ti1Sm1,,,
,Orthorhombic Perovskite,,,,,10.1016/S0925-8388(99)00107-3,TRUE,,GdFeO3 type,,,CeTiO3,116,116 K,O3.0Ti1Ce1,,,
,Orthorhombic Perovskite,,,,,10.1016/S0925-8388(99)00107-3,TRUE,,GdFeO3 type,,,PrTiO3,96,96 K,O3.0Ti1Pr1,,,
,Orthorhombic Perovskite,,,,,10.1016/S0925-8388(99)00107-3,TRUE,,GdFeO3 type,,,NdTiO3,90,90 K,O3.0Ti1Nd1,,,
,GdFeO3 type,,,,,10.1016/j.materresbull.2012.05.019,TRUE,"{'a': '5.479 Å', 'b': '5.516 Å', 'c': '7.766 Å'}",Orthorhombic,,,LaCrO3,290,290 K,O3.0Cr1La1,,Pbnm,
,,,,,,10.1016/j.materresbull.2012.05.019,FALSE,,,14.1 μB,,La2CrGaO6,90,90 K,O6.0Cr1Ga1La2.0,,,
,AlB2-type,3.9,3.9 K,,,10.1016/S0925-8388(00)01474-2,TRUE,"{'a': '0.4270 nm', 'c': '0.4197 nm'}",hexagonal,1.0 μB,,CeAg0.34Si1.66,,,Si1.66Ag0.34Ce1,,P6/mmm,
,ThSi2-type,,,,,10.1016/S0925-8388(00)01474-2,TRUE,"{'a': '0.42301 nm', 'c': '1.46472 nm'}",tetragonal,0.85 μB,,CeAg0.31Si1.69,5.7,5.7 K,Si1.69Ag0.31Ce1,,I41/amd,
,ThCr2Si2-type,,,-7 K,-7,10.1016/S0925-8388(00)01474-2,TRUE,"{'a': '0.4247 nm', 'c': '1.064 nm'}",tetragonal,2.42 μB,,CeAg2Si2,9.5,9.5 K,Si2.0Ag2.0Ce1,,I4/mmm,
,unknown,7,7 K,-24 K,-24,10.1016/S0925-8388(00)01474-2,TRUE,,unknown,2.13 μB,,CeAgSi2,,,Si2.0Ag1Ce1,,,
,PuGa6,406,406 K,,,10.1016/j.jallcom.2005.08.052,TRUE,"{'a': '0.5950', 'c': '0.7580'}",,,,GdGa6,,,Ga6.0Gd1,,P 4/ nbm,
,PuGa6,397,397 K,,,10.1016/j.jallcom.2005.08.052,TRUE,"{'a': '0.5949', 'c': '0.7587'}",,,,TbGa6,,,Ga6.0Tb1,,P 4/ nbm,
,C15 Laves Phase,,,,,10.1016/j.physb.2004.04.049,TRUE,,,,,YMn2,100,100 K,Mn2.0Y1,,,
,,,,θ = -93 K,,10.1016/j.physb.2004.04.049,TRUE,,,,,Y(Mn0.9Al0.1)2,,,Al0.2Mn1.8Y1,,,
,,40,40 K,,,10.1016/j.physb.2004.04.049,TRUE,,,0.076 μB,,Ni3Al,,,Al1Ni3.0,,,
,Tetragonal,,,,,10.1016/j.jmmm.2005.11.010,TRUE,"{'a': '3.8443 Å', 'c': '13.5723 Å'}",ThCr2Si2,0.92 μB (Co),,TlCo2Se2,95,95 K,Co2.0Se2.0Tl1,,I4/mmm,
,Tetragonal,,,36 K,36,10.1016/j.jmmm.2005.11.010,TRUE,"{'a': '3.8449 Å', 'c': '13.6020 Å'}",ThCr2Si2,0.73 μB (Co),,TlCo1.75Ni0.25Se2,140,140 K,Co1.75Ni0.25Se2.0Tl1,,I4/mmm,
,Tetragonal,,,-6 K,-6,10.1016/j.jmmm.2005.11.010,TRUE,"{'a': '3.8436 Å', 'c': '13.6083 Å'}",ThCr2Si2,0.92 μB (Co),,TlCo1.5Ni0.5Se2,140,140 K,Co1.5Ni0.5Se2.0Tl1,,I4/mmm,
,Tetragonal,,,69 K,69,10.1016/j.jmmm.2005.11.010,TRUE,"{'a': '3.8471 Å', 'c': '13.5698 Å'}",ThCr2Si2,1.01 μB (Co),,TlCoNiSe2,95,95 K,Co1Ni1Se2.0Tl1,,I4/mmm,
,Tetragonal,,,,,10.1016/j.jmmm.2005.11.010,TRUE,"{'a': '3.8443 Å', 'c': '13.621 Å'}",ThCr2Si2,0.32 μB (Co),,TlCo1.8Fe0.2Se2,450,450 K,Fe0.2Co1.8Se2.0Tl1,,I4/mmm,
,Monoclinic,,,-78 K,-78,10.1016/j.jallcom.2021.161074,TRUE,"{'a': '4.9910(2) Å', 'b': '5.7964(2) Å', 'c': '9.8886(4) Å'}",P2/n,4.26 μB/Yb-atom,,LiYbW2O8,,,Li1O8.0Yb1W2.0,,P2/n (No. 13),
,Tetragonal,,,-66 K,-66,10.1016/j.jallcom.2021.161074,TRUE,"{'a': '5.1149(1) Å', 'b': '5.1149(1) Å', 'c': '11.0919(4) Å'}",I4̅,4.78 μB/Yb-atom,,LiYbMo2O8,,,Li1O8.0Mo2.0Yb1,,I4̅ (No. 82),
,Ordered,,,-31.9 K,-31.9,10.1016/j.jallcom.2021.162766,TRUE,"{'a': '7.957 Å', 'c': '4.904 Å'}",Kagomé-type lattice,7.26 μB,,Pr3CrGe3Be2O14,,,Be2.0O14.0Cr1Ge3.0Pr3.0,,P 321,
,Disordered,,,-81 K,-81,10.1016/j.jallcom.2021.162766,TRUE,"{'a': '7.947 Å', 'c': '4.844 Å'}",,5.27 μB,,Pr3AlGe3Be2O14,,,Be2.0O14.0Al1Ge3.0Pr3.0,,P 321,
,Ordered,,,,,10.1016/j.jallcom.2021.162766,TRUE,,,,,Nd3CrGe3Be2O14,2,2 K,Be2.0O14.0Cr1Ge3.0Nd3.0,,P 321,
,,,,-2 K,-2,10.1016/j.jallcom.2021.162766,FALSE,,,,,Pr3Ga5SiO14,,,O14.0Si1Ga5.0Pr3.0,,,
,,,,-40 K,-40,10.1016/j.jallcom.2021.162766,TRUE,,,,,Pr3Ga3Ge2BeO14,,,Be1O14.0Ga3.0Ge2.0Pr3.0,,,
,Orthorhombic,,,,,10.1016/j.jallcom.2010.06.089,TRUE,"{'a': '4.4040', 'b': '16.2900', 'c': '4.3076'}",Cmcm,8.8,,TbSn2,26.7,26.7,Sn2.0Tb1,,Cmcm,
,Orthorhombic,,,,,10.1016/j.jallcom.2010.06.089,TRUE,"{'a': '4.3895', 'b': '16.2300', 'c': '4.2990'}",Cmcm,9.1,,DySn2,17.2,17.2,Sn2.0Dy1,,Cmcm,
,Orthorhombic,,,,,10.1016/j.jallcom.2010.06.089,TRUE,"{'a': '4.3762', 'b': '16.1790', 'c': '4.2905'}",Cmcm,7.4,,HoSn2,7.8,7.8,Sn2.0Ho1,,Cmcm,
,Orthorhombic,,,,,10.1016/j.jallcom.2010.06.089,TRUE,"{'a': '4.3662', 'b': '16.1288', 'c': '4.2856'}",Cmcm,8.69,,ErSn2,4.5,4.5,Sn2.0Er1,,Cmcm,
,Monoclinic,,,15 K,15,10.1016/j.jssc.2013.02.035,TRUE,"{'a': '5.3055 Å', 'b': '9.1713 Å', 'c': '5.6273 Å'}",Layered honeycomb,4.45 μB,,Na3Ni2SbO6,18,18 K,O6.0Na3.0Ni2.0Sb1,,C 2/m,
,Monoclinic,,,-23 K,-23,10.1016/j.jssc.2013.02.035,TRUE,"{'a': '5.6691 Å', 'b': '8.8448 Å', 'c': '5.8252 Å'}",Layered honeycomb,2.55 μB,,Na3Cu2SbO6,,,O6.0Na3.0Cu2.0Sb1,,C 2/m,
,ThCr2Si2,,,,,10.1016/S0038-1098(00)00215-5,TRUE,{'a': '4.319 Å'},Body-centered tetragonal,0.84 μB,,CePd2Ge2,5,5.0 K,Ge2.0Pd2.0Ce1,,I4/mmm,
,ThCr2Si2,,,,,10.1016/S0038-1098(00)00215-5,TRUE,{'a': '4.193 Å'},Body-centered tetragonal,0.51 μB,,Ce(Pd0.35Ni0.65)2Ge2,3.1,3.1 K,Ni1.3Ge2.0Pd0.7Ce1,,I4/mmm,
,Tetragonal,25,25 K,24.6 K,24.6,10.1016/j.intermet.2010.12.011,TRUE,"{'a': '4.2579 Å', 'c': '11.358 Å'}",BaAl4-type,6.7 μB,,EuZn1.25Al2.75,,,Al2.75Zn1.25Eu1,,I4/mmm,
,Tetragonal,14,14 K,12.7 K,12.7,10.1016/j.intermet.2010.12.011,TRUE,"{'a': '4.2919 Å', 'c': '10.901 Å'}",BaAl4-type,6.8 μB,,EuZnGa3,,,Zn1Ga3.0Eu1,,I4/mmm,
,Rhombohedral,,,-36.7 K,-36.7,10.1016/j.intermet.2010.12.011,TRUE,"{'a': '9.1534 Å', 'c': '13.333 Å'}",Th2Zn17-type,7.84 μB,,Eu2Zn14.32Al2.68,15,15 K,Al2.68Zn14.32Eu2.0,,R-3m,
,Tetragonal,,,-35.0 K,-35,10.1016/j.intermet.2010.12.011,TRUE,"{'a': '8.9999 Å', 'c': '21.550 Å'}",Ce3Zn22-type,7.96 μB,,Eu3Zn17.68Al4.32,10,10 K,Al4.32Zn17.68Eu3.0,,I41/amd,
,Orthorhombic,,,,,10.1016/S0925-8388(00)00849-5,TRUE,"{'a': '3.86 Å', 'b': '3.91 Å'}",Layered,1.14 μB,,NdBa2Cu3O7,0.53,0.53 K,O7.0Cu3.0Ba2.0Nd1,,,
,Orthorhombic,,,,,10.1016/S0925-8388(00)00849-5,TRUE,"{'a': '3.84 Å', 'b': '3.90 Å'}",Layered,0.34 μB,,SmBa2Cu3O7,0.61,0.61 K,O7.0Cu3.0Ba2.0Sm1,,,
,Orthorhombic,,,,,10.1016/S0925-8388(00)00849-5,TRUE,"{'a': '3.82 Å', 'b': '3.89 Å'}",Layered,6.8 μB,,DyBa2Cu3O7,0.91,0.91 K,O7.0Cu3.0Ba2.0Dy1,,,
,Orthorhombic,,,,,10.1016/S0925-8388(00)00849-5,TRUE,"{'a': '3.81 Å', 'b': '3.88 Å'}",Layered,4.9 μB,,ErBa2Cu3O7,0.6,0.60 K,O7.0Cu3.0Ba2.0Er1,,,
,Tetragonal,,,,,10.1016/S0925-8388(00)00849-5,TRUE,,Three-dimensional,,,HoNi2B2C,5,5 K,B2.0C1Ni2.0Ho1,,,
,Tetragonal,,,,,10.1016/S0925-8388(00)00849-5,TRUE,,Three-dimensional,,,ErNi2B2C,6,6 K,B2.0C1Ni2.0Er1,,,
,Orthorhombic,21,21 K,,,10.1016/j.jmmm.2019.165413,TRUE,,CrB-type,2.3 μB,,PrNi,,,Ni1Pr1,,Cmcm,
,Orthorhombic,0,0 K,,,10.1016/j.jmmm.2019.165413,TRUE,,CrB-type,,,Pr0.5La0.5Ni,,,Ni1La0.5Pr0.5,,Cmcm,
,,,,,,10.1016/S0304-8853(03)00355-X,TRUE,,,,,DyNi2B2C,10,10 K,B2.0C1Ni2.0Dy1,,,
0.16 T,Tetragonal,,,,,10.1016/j.jallcom.2013.02.110,TRUE,,ThMn12-type,,,LuFe4Al8,120,120 K,Al8.0Fe4.0Lu1,,I4/mmm,
,Tetragonal,,,,,10.1016/j.jallcom.2013.02.110,TRUE,,ThMn12-type,,,LuFe4.5Al7.5,120,120 K,Al7.5Fe4.5Lu1,,I4/mmm,
,Tetragonal,200,200 K,,,10.1016/j.jallcom.2013.02.110,TRUE,,ThMn12-type,,,LuFe5Al7,80,80 K,Al7.0Fe5.0Lu1,,I4/mmm,
,Tetragonal,263,263 K,,,10.1016/j.jallcom.2013.02.110,TRUE,,ThMn12-type,,,LuFe5.5Al6.5,,,Al6.5Fe5.5Lu1,,I4/mmm,
,Tetragonal,327,327 K,,,10.1016/j.jallcom.2013.02.110,TRUE,,ThMn12-type,,,LuFe6Al6,,,Al6.0Fe6.0Lu1,,I4/mmm,
,Monoclinic,,,-57.4 K,-57.4,10.1016/j.jssc.2019.121161,TRUE,"{'a': '7.50069 Å', 'b': '7.36836 Å', 'c': '7.49086 Å'}",Monoclinic,,,CeMn7O12,78,78 K,O12.0Mn7.0Ce1,1.63 μB,I2/m,
,monoclinic,,,-42.1 K,-42.1,10.1016/j.jssc.2018.04.013,TRUE,"{'a': '19.869 Å', 'b': '5.323 Å', 'c': '16.965 Å'}",layered,5.2 μB/Co,,CaCo4(TeO3)4Cl2,11.5,11.5 K,O12.0Cl2.0Ca1Co4.0Te4.0,,C2/c,
,Trigonal,,,,,10.1016/j.jallcom.2022.164821,TRUE,,Non-centrosymmetric,,,Pr0.25Y0.75Fe3(BO3)4,33.7,33.7 K,B4.0O12.0Fe3.0Y0.75Pr0.25,,R32,
,Trigonal,,,,,10.1016/j.jallcom.2022.164821,TRUE,,Non-centrosymmetric,,,Pr0.45Y0.55Fe3(BO3)4,33.7,33.7 K,B4.0O12.0Fe3.0Y0.55Pr0.45,,R32,
,Trigonal,,,,,10.1016/j.jallcom.2022.164821,TRUE,,Non-centrosymmetric,,,Pr0.67Y0.33Fe3(BO3)4,30.4,30.4 K,B4.0O12.0Fe3.0Y0.33Pr0.67,,R32,
,Trigonal,,,,,10.1016/j.jallcom.2022.164821,TRUE,,Non-centrosymmetric,,,PrFe3(BO3)4,32,32 K,B4.0O12.0Fe3.0Pr1,,R32,
,Trigonal,,,,,10.1016/j.jallcom.2022.164821,TRUE,,Non-centrosymmetric,,,YFe3(BO3)4,38,38 K,B4.0O12.0Fe3.0Y1,,R32,
,Cubic,,,878 K,878,10.1016/j.jallcom.2022.165036,TRUE,"{'a': '8.307', 'b': '8.307', 'c': '8.307'}",Spinel,"1.57 μB (experimental), 1.4 μB (calculated)",43.8 emu/g,LiFe4CrO8,820,820 K,Li1O8.0Cr1Fe4.0,,P4332,
,Cubic,,,730 K,730,10.1016/j.jallcom.2022.165036,TRUE,"{'a': '8.284', 'b': '8.284', 'c': '8.284'}",Spinel,"1.79 μB (experimental), 1.85 μB (calculated)",23.0 emu/g,LiFe3Cr2O8,683,683 K,Li1O8.0Cr2.0Fe3.0,,P4332,
,Cubic,,,461 K,461,10.1016/j.jallcom.2022.165036,TRUE,"{'a': '8.279', 'b': '8.279', 'c': '8.279'}",Spinel,"3 μB (experimental), 2.72 μB (calculated)",16.5 emu/g,LiFe2Cr3O8,430,430 K,Li1O8.0Cr3.0Fe2.0,,P4332,
,Hexagonal,,,0.80(3) K,1.9,10.1016/j.jssc.2015.08.009,TRUE,"{'a': '13.0114(10) Å', 'c': '9.0552(10) Å'}",P 6_3/mcm,8.19(6) μB,"4.6 μB/Gd3+ (H // ab), 4.4 μB/Gd3+ (H // c)",Gd2Ru3Al15.09,17.5,17.5 K,Al15.09Ru3.0Gd2.0,,P 6_3/mcm,
,Hexagonal,,,10.2(3) K,6.6,10.1016/j.jssc.2015.08.009,TRUE,"{'a': '13.0072(10) Å', 'c': '9.0289(10) Å'}",P 6_3/mcm,9.603(15) μB,6.6 μB/Tb3+ (H // ab),Tb2Ru3Al15.05,16.6,16.6 K,Al15.05Ru3.0Tb2.0,,P 6_3/mcm,
,,,,11.5(17) K,14.25,10.1016/j.jssc.2015.08.009,FALSE,,,7.97(7) μB,,Gd2Ru3.08Al15,21,21.0 K,Al15.0Ru3.08Gd2.0,,,
,,,,,,10.1016/j.jssc.2015.08.009,FALSE,,,,,Tb2Ru3Al15,15.7,15.7 K,Al15.0Ru3.0Tb2.0,,,
,YPd2Si-type,9,9K,9K,9,10.1016/j.jmmm.2016.06.049,TRUE,"{'a': '0.70238 nm', 'b': '0.63840 nm', 'c': '0.53876 nm'}",Orthorhombic,10.76 μB/fu,8.1 μB/fu at 140kOe,HoNi2Si,,,Si1Ni2.0Ho1,,Pnma,
,YPd2Si-type,7,7K,11K,11,10.1016/j.jmmm.2016.06.049,TRUE,"{'a': '0.70238 nm', 'b': '0.63840 nm', 'c': '0.53876 nm'}",Orthorhombic,9.79 μB/fu,7.5 μB/fu at 140kOe,ErNi2Si,,,Si1Ni2.0Er1,,Pnma,
,,17,17K,1.5K,1.5,10.1016/j.jmmm.2016.06.049,FALSE,,,10.75 μB/fu,,DyNi2Si,,,Si1Ni2.0Dy1,,,
,Monoclinic,,,-61.5 K,-61.5,10.1016/S0022-4596(03)00308-6,TRUE,"{'a': '12.099 Å', 'b': '12.480 Å', 'c': '6.404 Å'}",Alluaudite type,5.61 μB,,Na4CaFe4(PO4)6,35,35 K,O24.0Na4.0P6.0Ca1Fe4.0,,C2/c,
,HfFe6Ge6-type,,,,,10.1016/S0925-8388(01)01378-0,TRUE,,,,,ScFe6Ge6,497,497,Sc1Fe6.0Ge6.0,,P6/mmm,
,HfFe6Ge6-type,,,,,10.1016/S0925-8388(01)01378-0,TRUE,,,,,LuFe6Ge6,471,471,Fe6.0Ge6.0Lu1,,P6/mmm,
,HfFe6Ge6-type,,,,,10.1016/S0925-8388(01)01378-0,TRUE,,,,,TiFe6Ge6,518,518,Ti1Fe6.0Ge6.0,,P6/mmm,
,HfFe6Ge6-type,,,,,10.1016/S0925-8388(01)01378-0,TRUE,,,,,ZrFe6Ge6,508,508,Fe6.0Ge6.0Zr1,,P6/mmm,
,HfFe6Ge6-type,,,,,10.1016/S0925-8388(01)01378-0,TRUE,,,,,HfFe6Ge6,464,464,Fe6.0Ge6.0Hf1,,P6/mmm,
,HfFe6Ge6-type,,,,,10.1016/S0925-8388(01)01378-0,TRUE,,,,,NbFe6Ge6,561,561,Fe6.0Ge6.0Nb1,,P6/mmm,
,HfFe6Ge6-type,,,,,10.1016/S0925-8388(01)01378-0,TRUE,,,,,ScFe6Sn6,572,572,Sc1Fe6.0Sn6.0,,P6/mmm,
,HfFe6Ge6-type,,,,,10.1016/S0925-8388(01)01378-0,TRUE,,,,,LuFe6Sn6,559,559,Fe6.0Sn6.0Lu1,,P6/mmm,
,HfFe6Ge6-type,,,,,10.1016/S0925-8388(01)01378-0,TRUE,,,,,ZrFe6Sn6,598,598,Fe6.0Zr1Sn6.0,,P6/mmm,
,CoSn-type,,,,,10.1016/S0925-8388(01)01378-0,TRUE,,,,,FeGe,410,410,Fe1Ge1,,,
,,,,,,10.1016/S0925-8388(01)01378-0,TRUE,,,,,FeSn,370,370,Fe1Sn1,,,
660 Oe,Niccolite-type,,,-48 K,-48,10.1016/j.jssc.2017.10.016,TRUE,,Trigonal,7.48 μB/f.u.,0.83 μB/f.u.,EtMeAFeFe,,,Fe2.0,0.6 μB/f.u.,P3̄1c,
15 kOe,Niccolite-type,,,-52 K,-52,10.1016/j.jssc.2017.10.016,TRUE,,Trigonal,7.73 μB/f.u.,0.83 μB/f.u.,HEAFeFe,,,H1Fe2.0,0.26 μB/f.u.,P3̄1c,
,Monoclinic,,,-292,-292,10.1016/j.jssc.2017.02.006,TRUE,"{'a': '5.7933', 'b': '5.8162', 'c': '8.2649'}",Perovskite,2.27 μB,,Sr2YReO6,6,6,O6.0Sr2.0Y1Re1,0.003 μB,P21/n,
,Monoclinic,,,-649,-649,10.1016/j.jssc.2017.02.006,TRUE,"{'a': '5.7619', 'b': '5.7709', 'c': '8.1554'}",Perovskite,2.68 μB,,Sr2LuReO6,12,12,O6.0Sr2.0Lu1Re1,0.003 μB,P21/n,
,Monoclinic,,,-131,-131,10.1016/j.jssc.2017.02.006,TRUE,"{'a': '5.7710', 'b': '5.7799', 'c': '8.1633'}",Perovskite,4.99 μB,,Sr2YbReO6,20,20,O6.0Sr2.0Yb1Re1,,P21/n,
,Monoclinic,,,10,10,10.1016/j.jssc.2017.02.006,TRUE,"{'a': '5.8015', 'b': '5.8287', 'c': '8.2175'}",Perovskite,10.13 μB,,Sr2DyReO6,93,93,O6.0Sr2.0Dy1Re1,,P21/n,
,Monoclinic,,,-17,-17,10.1016/j.jssc.2017.02.006,TRUE,"{'a': '5.8099', 'b': '5.8419', 'c': '8.2322'}",Perovskite,10.11 μB,,Sr2TbReO6,2.6,2.6,O6.0Sr2.0Tb1Re1,,P21/n,
,Monoclinic,,,-11,-11,10.1016/j.jssc.2017.02.006,TRUE,"{'a': '5.7942', 'b': '5.8205', 'c': '8.2068'}",Perovskite,10.63 μB,,Sr2HoReO6,,,O6.0Sr2.0Ho1Re1,,P21/n,
,Monoclinic,,,-11.1,-11.1,10.1016/j.jssc.2017.02.006,TRUE,"{'a': '5.7868', 'b': '5.8064', 'c': '8.1920'}",Perovskite,9.39 μB,,Sr2ErReO6,,,O6.0Sr2.0Er1Re1,,P21/n,
,Monoclinic,,,-33.6,-33.6,10.1016/j.jssc.2017.02.006,TRUE,"{'a': '5.7785', 'b': '5.7919', 'c': '8.1777'}",Perovskite,7.85 μB,,Sr2TmReO6,,,O6.0Sr2.0Tm1Re1,,P21/n,
,,,,,,10.1016/j.jssc.2017.02.006,FALSE,,Perovskite,,,Sr2LnRuO6,34.5,25-44,O6.0Sr2.0Ru1,,,
,,,,,,10.1016/j.jssc.2017.02.006,FALSE,,Perovskite,,,Ba2LnReO6,63.5,27-100,O6.0Ba2.0Re1,,,
,Orthorhombic,,,,,10.1016/j.jallcom.2004.06.085,TRUE,"{'a': '4.608(2) Å', 'b': '7.324(4) Å', 'c': '15.284(7) Å'}",oI22-Gd6Cu8Ge8 type,1.67 μB/R atom at 5K,,Sm3Ag4Sn4,9,9K,Ag4.0Sn4.0Sm3.0,,Immm,
,Orthorhombic,,,-64K,-64,10.1016/j.jallcom.2004.06.085,TRUE,"{'a': '4.567(2) Å', 'b': '7.308(3) Å', 'c': '15.211(6) Å'}",oI22-Gd6Cu8Ge8 type,0.017 μB/R atom at 5K,,Gd3Ag4Sn4,8,8K,Ag4.0Sn4.0Gd3.0,,Immm,7.77 μB
,,,,,,10.1016/j.jallcom.2004.06.085,TRUE,,,,,Ce3Ag4Sn4,9,9K,Ag4.0Sn4.0Ce3.0,,,
,Orthorhombic,,,,,10.1016/j.jallcom.2004.06.085,TRUE,"{'a': '4.500 Å', 'b': '6.956 Å', 'c': '14.789 Å'}",Gd3Cu4Ge4 type,,,Gd3Cu4Sn4,9.233333333,"13K, 8.2K, 6.5K",Cu4.0Sn4.0Gd3.0,,,
,,33.5,33.5K,,,10.1016/j.jallcom.2004.06.085,TRUE,,,,,Pr5AgSn3,,,Ag1Sn3.0Pr5.0,,,
,Cubic,,,,,10.1016/j.jpcs.2004.11.006,TRUE,,,,,AgCa2Co2V3O12,6.39,6.39 K,O12.0Ca2.0V3.0Co2.0Ag1,,I a 3 d (No. 230),Complex temperature dependence
,Cubic,,,-16.4 K,-16.4,10.1016/j.jpcs.2004.11.006,TRUE,,,3.23 μB Ni2+-ion−1,,AgCa2Ni2V3O12,7.21,7.21 K,O12.0Ca2.0V3.0Ni2.0Ag1,,I a 3 d (No. 230),Curie-Weiss behavior between 20 and 350K
,Hexagonal,,,,,10.1016/j.jcrysgro.2021.126152,TRUE,"{'a': '6.1639 Å', 'c': '11.4338 Å'}",,,,DyMnO3,67,67 K,O3.0Mn1Dy1,,P63cm,
,Hexagonal,,,,,10.1016/j.jcrysgro.2021.126152,TRUE,"{'a': '6.1492 Å', 'c': '11.4202 Å'}",,,,YMnO3,72,72 K,O3.0Mn1Y1,,P63cm,
,Hexagonal,,,,,10.1016/j.jcrysgro.2021.126152,TRUE,"{'a': '6.1492 Å', 'c': '11.4202 Å'}",,,,YMnO3,72,72 K,O3.0Mn1Y1,,P63cm,
23 mT at 10 K,Cubic Spinel,150,150 K,,,10.1016/j.epsl.2007.06.022,TRUE,,Cubic,,30 Am^2/kg at Tm,FeCr2S4,,,S4.0Cr2.0Fe1,Significant below Tm,,
Over 200 mT at 5 K,Derived from NiAs,,,,,10.1016/j.epsl.2007.06.022,TRUE,"{'a': '3 A', 'c': '2 C'}",Peculiar,,,FeS,588,588 K,S1Fe1,,P6̄2c,
,Trigonal,,,-2.1 K,-2.1,10.1016/j.jallcom.2023.169459,TRUE,"{'a': '7.2529 Å', 'b': '7.2529 Å', 'c': '27.4553 Å'}",ErNi3Al9-type,9.7 μB,,TbNi3Ga9,17.1,17.1 K,Ni3.0Ga9.0Tb1,,R32,3.7
,Trigonal,,,-12.4 K,-12.4,10.1016/j.jallcom.2023.169459,TRUE,"{'a': '7.2541 Å', 'b': '7.2541 Å', 'c': '27.4632 Å'}",ErNi3Al9-type,9.3 μB,,Y0.15Tb0.85Ni3Ga9,15.9,15.9 K,Ni3.0Ga9.0Y0.15Tb0.85,,R32,5.2
,Trigonal,,,-26.6 K,-26.6,10.1016/j.jallcom.2023.169459,TRUE,"{'a': '7.2525 Å', 'b': '7.2525 Å', 'c': '27.4553 Å'}",ErNi3Al9-type,9.1 μB,,Y0.30Tb0.70Ni3Ga9,11.5,11.5 K,Ni3.0Ga9.0Y0.3Tb0.7,,R32,3.8
,Trigonal,,,-2.7 K,-2.7,10.1016/j.jallcom.2023.169459,TRUE,"{'a': '7.2449 Å', 'b': '7.2449 Å', 'c': '27.4349 Å'}",ErNi3Al9-type,10.6 μB,,DyNi3Ga9,10.1,10.1 K,Ni3.0Ga9.0Dy1,,R32,2.9
,Trigonal,,,-6.4 K,-6.4,10.1016/j.jallcom.2023.169459,TRUE,"{'a': '7.2465 Å', 'b': '7.2465 Å', 'c': '27.4378 Å'}",ErNi3Al9-type,10.3 μB,,Y0.15Dy0.85Ni3Ga9,7.8,7.8 K,Ni3.0Ga9.0Y0.15Dy0.85,,R32,4.7
,Trigonal,,,-4.2 K,-4.2,10.1016/j.jallcom.2023.169459,TRUE,"{'a': '7.2484 Å', 'b': '7.2484 Å', 'c': '27.4442 Å'}",ErNi3Al9-type,9.4 μB,,Y0.30Dy0.70Ni3Ga9,6.4,6.4 K,Ni3.0Ga9.0Y0.3Dy0.7,,R32,1.4
,Trigonal,,,-7.5 K,-7.5,10.1016/j.jallcom.2023.169459,TRUE,"{'a': '7.2391 Å', 'b': '7.2391 Å', 'c': '27.4145 Å'}",ErNi3Al9-type,10.6 μB,,HoNi3Ga9,4.7,4.7 K,Ni3.0Ga9.0Ho1,,R32,8.9
,Trigonal,,,-7.0 K,-7,10.1016/j.jallcom.2023.169459,TRUE,"{'a': '7.2417 Å', 'b': '7.2417 Å', 'c': '27.4222 Å'}",ErNi3Al9-type,9.4 μB,,Y0.15Ho0.85Ni3Ga9,3.6,3.6 K,Ni3.0Ga9.0Y0.15Ho0.85,,R32,8.1
,Trigonal,,,-4.4 K,-4.4,10.1016/j.jallcom.2023.169459,TRUE,"{'a': '7.2433 Å', 'b': '7.2433 Å', 'c': '27.4245 Å'}",ErNi3Al9-type,9.5 μB,,Y0.30Ho0.70Ni3Ga9,3.2,3.2 K,Ni3.0Ga9.0Y0.3Ho0.7,,R32,11.2
,Orthorhombic,483.15,210°C,,,10.1016/S0921-5093(01)00965-0,TRUE,"{'a': '4.52 Å', 'b': '5.08 Å', 'c': '6.74 Å'}",Orthorhombic,,0.99×10^6 A/m,Fe3C,,,C1Fe3.0,,Pnma,
,BCC,1043.15,770°C,,,10.1016/S0921-5093(01)00965-0,TRUE,{'a': '2.87 Å'},Cubic,,1.714×10^6 A/m,Fe,,,Fe1,,Im-3m,
,Monoclinic,241,241 K,,,10.1016/S0921-4526(02)01119-5,TRUE,,,7.6 μB/Gd atom,,Gd5(Si0.424Ge2.576),,,Si0.42Ge2.58Gd5.0,,,
,Monoclinic,222,222 K,,,10.1016/S0921-4526(02)01119-5,TRUE,,,,,Gd5(Si0.35Ge2.65),,,Si0.35Ge2.65Gd5.0,,,
,Hexagonal,168,168 K,,,10.1016/S0921-4526(02)01119-5,TRUE,,Fe2P-type,,,MnFeP0.75As0.25,,,P0.75Mn1Fe1As0.25,,,
,Hexagonal,332,332 K,,,10.1016/S0921-4526(02)01119-5,TRUE,,Fe2P-type,,,MnFeP0.55As0.45,,,P0.55Mn1Fe1As0.45,,,
,"Cubic (Austenitic), Tetragonal (Martensitic)",329,329 K,,,10.1016/S0921-4526(02)01119-5,TRUE,,,,,Ni53Mn22Ga25,,,Mn22.0Ni53.0Ga25.0,,,
,Hexagonal,,,,,10.1016/S0921-4526(02)01119-5,TRUE,,D88,,,Mn5Si3,99,99 K,Si3.0Mn5.0,,,
,,550,550 K,,,10.1016/S0921-4526(02)01119-5,TRUE,,,,,Mn1.95Cr0.05Sb,,,Cr0.05Mn1.95Sb1,,,
,Ce5B2C6 type,,,Positive,,10.1016/S0925-8388(97)00501-X,TRUE,"{'a': '0.81493 nm', 'c': '1.1799 nm'}",Tetragonal,7.94 μB,,Gd5B2C6,26,26 K,B2.0C6.0Gd5.0,,P 4,
,Ce5B2C6 type,,,11.3 K,11.3,10.1016/S0925-8388(97)00501-X,TRUE,"{'a': '0.84181 nm', 'c': '1.21745 nm'}",Tetragonal,8.1 μB,,La0.6Gd0.4B2C6,7,7 K,B2.0C6.0La0.6Gd0.4,,P 4,
,Ce5B2C6 type,,,20.7 K,20.7,10.1016/S0925-8388(97)00501-X,TRUE,"{'a': '0.82727 nm', 'c': '1.19281 nm'}",Tetragonal,8.0 μB,,La0.4Gd0.6B2C6,13,13 K,B2.0C6.0La0.4Gd0.6,,P 4,
,Hexagonal,,,-23 K,-23,10.1016/j.jmmm.2021.168445,TRUE,"{'a': '3.45492 Å', 'b': '3.45492 Å', 'c': '17.67311 Å'}",P 6_3/mmc,"1.17 μB @4 K, 9 T",,NdAl3C3,55,"27 K, 83 K",C3.0Al3.0Nd1,,P 6_3/mmc,
,Hexagonal,60,60 K,49 K,49,10.1016/j.jmmm.2021.168445,TRUE,"{'a': '3.44062 Å', 'b': '3.44062 Å', 'c': '17.42404 Å'}",P 6_3/mmc,"5.06 μB @5 K, 5 T",103 emu/g @5 T,GdAl3C3,,,C3.0Al3.0Gd1,,P 6_3/mmc,
0.45 T @5 K,Hexagonal,89,89 K,88 K,88,10.1016/j.jmmm.2021.168445,TRUE,"{'a': '3.43131 Å', 'b': '3.43131 Å', 'c': '17.36306 Å'}",P 6_3/mmc,"3.80 μB @5 K, 5 T",77 emu/g @5 T,TbAl3C3,,,C3.0Al3.0Tb1,,P 6_3/mmc,
,Hexagonal,22,22 K,20 K,20,10.1016/j.jmmm.2021.168445,TRUE,"{'a': '3.42555 Å', 'b': '3.42555 Å', 'c': '17.30825 Å'}",P 6_3/mmc,"5.21 μB @4 K, 9 T",,DyAl3C3,49,49 K,C3.0Al3.0Dy1,,P 6_3/mmc,
,Hexagonal,23,23 K,4 K,4,10.1016/j.jmmm.2021.168445,TRUE,"{'a': '3.41932 Å', 'b': '3.41932 Å', 'c': '17.25919 Å'}",P 6_3/mmc,"6.92 μB @5 K, 5 T",137 emu/g @5 T,HoAl3C3,,,C3.0Al3.0Ho1,,P 6_3/mmc,
,Hexagonal,14,14 K,2 K,2,10.1016/j.jmmm.2021.168445,TRUE,"{'a': '3.40998 Å', 'b': '3.40998 Å', 'c': '17.20095 Å'}",P 6_3/mmc,"4.23 μB @5 K, 5 T",83 emu/g @5 T,ErAl3C3,,,C3.0Al3.0Er1,,P 6_3/mmc,
,Hexagonal,,,≈ 0 K,0,10.1016/j.jmmm.2021.168445,TRUE,"{'a': '3.40804 Å', 'b': '3.40804 Å', 'c': '17.18127 Å'}",P 6_3/mmc,"1.61 μB @5 K, 5 T",,TmAl3C3,,,C3.0Al3.0Tm1,,P 6_3/mmc,
,Rhombohedral,177,177K,,,10.1016/j.jmmm.2004.12.021,TRUE,,R-3c,,,La0.98Ba0.02MnO3,,,O3.0Mn1Ba0.02La0.98,,R-3c,
,Rhombohedral,180,180K,,,10.1016/j.jmmm.2004.12.021,TRUE,,R-3c,,,La0.96Ba0.04MnO3,,,O3.0Mn1Ba0.04La0.96,,R-3c,
,Rhombohedral,200,200K,,,10.1016/j.jmmm.2004.12.021,TRUE,,R-3c,,,La0.92Ba0.08MnO3,,,O3.0Mn1Ba0.08La0.92,,R-3c,
,Rhombohedral,208,208K,,,10.1016/j.jmmm.2004.12.021,TRUE,,R-3c,,,La0.90Ba0.10MnO3,,,O3.0Mn1Ba0.1La0.9,,R-3c,
,Orthorhombic,295,295K,,,10.1016/j.jmmm.2004.12.021,TRUE,,Imma,,,La0.75Ba0.25MnO3,,,O3.0Mn1Ba0.25La0.75,,Imma,
"625 Oe at 300 K, 750 Oe at 100 K",Spinel,858,858 K,,,10.1016/j.tsf.2015.08.040,TRUE,,Polycrystalline,,,Co0.65Zn0.35Fe2O4,,,O4.0Fe2.0Co0.65Zn0.35,,,
,Spinel,858,858 K,,,10.1016/j.tsf.2015.08.040,TRUE,,,,,Fe3O4,,,O4.0Fe3.0,,,
,,525,525 K,,,10.1016/j.ssc.2012.05.002,TRUE,,,,,Ag0.9K0.1NbO3,,,O3.0K0.1Nb1Ag0.9,,,
,Orthorhombic,,,5.18 K,5.18,10.1016/j.physb.2022.413983,TRUE,"{'a': '7.4957 Å', 'b': '8.7208 Å', 'c': '5.8731 Å'}",Orthorhombic,8.83 μB,,GdFeTiO5,,,O5.0Ti1Fe1Gd1,,Pbam,7.90 × 10^−4 emu/mol Oe
0.7 T,Trigonal,,,5.26 K,5.26,10.1016/j.physb.2022.413983,TRUE,"{'a': '5.1513 Å', 'c': '9.8309 Å'}",Trigonal,10.3 μB,,GdMnTeO6,7,7.0 K,O6.0Mn1Te1Gd1,,P-31c,1.25 × 10^−4 emu/mol Oe
,Orthorhombic,,,,,10.1016/j.physb.2022.413983,TRUE,,Orthorhombic,,,GdCrTiO5,0.9,0.9 K,O5.0Ti1Cr1Gd1,,,
,Orthorhombic,,,-12.9 K,-12.9,10.1016/j.jallcom.2013.12.231,TRUE,"{'a': '13.799 Å', 'b': '6.246 Å', 'c': '6.134 Å'}",oP 24,0.94 μB,7.4 emu/g,CePd2Sn3,,,Pd2.0Sn3.0Ce1,,Pbcm (No. 57),
,Orthorhombic,,,-6.8 K,-6.8,10.1016/j.jallcom.2013.12.231,TRUE,"{'a': '16.315 Å', 'b': '6.291 Å', 'c': '6.081 Å'}",oS 28,0.98 μB,6.6 emu/g,CePd2Sn4,2.1,2.1 K,Pd2.0Sn4.0Ce1,,Cmcm (No. 63),
