Repository: sanjayganeshprabu/Computational-Modeling-and-Predictive-Analytics-for-Materials-Data

# Computational-Modeling-and-Predictive-Analytics-for-Materials-Data-

File: MODIFIED magnetic_materials.csv (part 86 of 112)
Coercivity,Crystal_Structure,Curie,Curie(Tc),Curie_Weiss,Curie_Weiss(θp),DOI,Experimental,Lattice_Parameters,Lattice_Structure,Magnetic_Moment,Magnetization,Material_Name,Neel,Neel(Tn),New_Column_Concatenated,Remanence,Space_Group,Susceptibility
,Orthorhombic,,,-2.1 K,-2.1,10.1016/j.jallcom.2013.12.231,TRUE,"{'a': '44.027 Å', 'b': '6.271 Å', 'c': '6.127 Å'}",oS 76,1.0 μB,7.5 emu/g,Ce3Pd6Sn10,4.4,4.4 K,Pd6.0Sn10.0Ce3.0,,Cmcm (No. 63),
,Rhombohedral,,,,,10.1016/j.matchemphys.2008.07.114,TRUE,"{'a': '4.772 Å', 'c': '15.651 Å'}",Hexagonal,,,MnCO3,32.4,32.4 K,C1O3.0Mn1,,R-3c,
,Face-centered cubic,10.12,10.12 K,10 K,10,10.1016/j.jmmm.2014.11.070,TRUE,{'a': '16.8370 Å'},Cubic,0.22 μB,,Sm3Pt23Si11,,,Si11.0Sm3.0Pt23.0,,Fm3̄m,4.5×10^−4 emu/mol
,Face-centered cubic,5.54,5.54 K,,,10.1016/j.jmmm.2014.11.070,TRUE,{'a': '16.8691 Å'},Cubic,6.5 μB,,Eu3Pt23Si11,,,Si11.0Eu3.0Pt23.0,,Fm3̄m,
,Face-centered cubic,0.44,0.44 K,,,10.1016/j.jmmm.2014.11.070,TRUE,,Cubic,,,Ce3Pt23Si11,,,Si11.0Ce3.0Pt23.0,,Fm3̄m,
,Face-centered cubic,42,42 K,,,10.1016/j.jmmm.2014.11.070,TRUE,,Cubic,,,Gd3Pt23Si11,,,Si11.0Gd3.0Pt23.0,,Fm3̄m,
,Face-centered cubic,3.4,3.4 K,,,10.1016/j.jmmm.2014.11.070,TRUE,,Cubic,,,Er3Pt23Si11,,,Si11.0Er3.0Pt23.0,,Fm3̄m,
,Face-centered cubic,,,,,10.1016/j.jmmm.2014.11.070,TRUE,,Cubic,,,Nd3Pt23Si11,1.6,1.6 K,Si11.0Nd3.0Pt23.0,,Fm3̄m,
,Hexagonal,,,1.90 K,1.9,10.1016/j.jssc.2010.08.021,TRUE,"{'a': '1.63900 nm', 'c': '0.37573 nm'}",Hexagonal,9.59 μB,,Er12Ni30P21,,,P21.0Ni30.0Er12.0,,P63/m,Curie-Weiss
,Centrosymmetric,,,-10 K,-10,10.1016/S0022-4596(03)00390-6,TRUE,"{'a': '5.7366 Å', 'c': '22.038 Å'}",Hexagonal,11.8 μB per formula unit,,Na3Fe2Mo5O16,10,10 K,O16.0Na3.0Fe2.0Mo5.0,,P-3m1,
,Cubic,,,-7.8 K,-7.8,10.1016/j.jallcom.2005.06.028,TRUE,{'a': '16.8341 Å'},Fm3̄m,2.69 μB,,U3Pt23Si11,,,Si11.0Pt23.0U3.0,,Fm3̄m,1.82 × 10^−3 emu/mol
,Orthorhombic,,,-13 K,-13,10.1016/j.jallcom.2005.06.028,TRUE,"{'a': '7.1733 Å', 'b': '12.9671 Å', 'c': '7.3578 Å'}",Imma,2.67 μB,,U3Pt5Si,11,11 K,Si1Pt5.0U3.0,,Imma,0.052 emu/mol
,Hg2CuTi-type,588,588 K,,,10.1016/j.jallcom.2015.10.111,TRUE,"{'a': '5.8986 Å', 'b': '5.8986 Å', 'c': '5.8986 Å'}",Cubic,,,Mn2.04NiGa,,,Mn2.04Ni1Ga1,,,
,L12 AuCu3-type,,,,,10.1016/j.jallcom.2008.04.097,TRUE,{'a': '4.5734 Å'},Cubic,,,HoIn3,8,8 K,In3.0Ho1,,,
,L12 AuCu3-type,,,,,10.1016/j.jallcom.2008.04.097,TRUE,{'a': '4.5731 Å'},Cubic,,,HoIn3.1,8,8 K,In3.1Ho1,,,
,L12 AuCu3-type,,,,,10.1016/j.jallcom.2008.04.097,TRUE,{'a': '4.5658 Å'},Cubic,,,ErIn3,4.4,4.4 K,In3.0Er1,,,
,L12 AuCu3-type,,,,,10.1016/j.jallcom.2008.04.097,TRUE,{'a': '4.5662 Å'},Cubic,,,ErIn2.9,4.4,4.4 K,In2.9Er1,,,
,L12 AuCu3-type,,,,,10.1016/j.jallcom.2008.04.097,TRUE,{'a': '4.5657 Å'},Cubic,,,ErIn3.2,4.9,4.9 K,In3.2Er1,,,
,Cubic Spinel,658,658 K,,,10.1016/j.jmmm.2018.10.075,TRUE,{'a': '8.387 Å'},Cubic,,56 A·m²/kg,NiFe2O4,,,O4.0Fe2.0Ni1,,Fd-3m,
,Cubic Spinel,,,,,10.1016/j.jmmm.2018.10.075,TRUE,{'a': '8.483 Å'},Cubic,,,ZnFe2O4,9.5,9.5 K,O4.0Fe2.0Zn1,,Fd-3m,
,Cubic Spinel,340,340 K,,,10.1016/j.jmmm.2018.10.075,TRUE,{'a': '8.412 Å'},Cubic,,40 to 13 emu/g (140 to 360 K),Ni0.25Zn0.75Fe2O4,,,O4.0Fe2.0Ni0.25Zn0.75,,Fd-3m,
,,,,,,10.1016/j.epsl.2016.07.029,TRUE,,,,,FeOOH,398.15,125 °C,H1O2.0Fe1,,,
,Cubic,600,600 K,,,10.1016/S0022-4596(02)00230-X,TRUE,{'a': '0.7472 nm'},MgCu2-type,,"60.8 emu/g at 5 K, 55.0 emu/g at 300 K",Sm(Fe0.89Al0.11)2,,,Al0.22Fe1.78Sm1,,Fd3m,
,Rhombohedral,590,590 K,,,10.1016/S0022-4596(02)00230-X,TRUE,"{'a': '0.5198 nm', 'c': '2.4877 nm'}",PuNi3-type,,,Sm(Fe0.90Al0.10)3,,,Al0.3Fe2.7Sm1,,R3m,
,Cubic,480,480 K,,,10.1016/S0022-4596(02)00230-X,TRUE,,,,"103 emu/g at 5 K, 58.3 emu/g at 300 K",Sm6(Fe0.86Al0.14)23,,,Al3.22Fe19.78Sm6.0,,,
,Lamellar,37.5,35-40 K,-260 K,-260,10.1016/j.jssc.2011.03.009,TRUE,,CdCl2 type,,,MnPS3,78,78 K,P1S3.0Mn1,,,
,Lamellar,,,-100 K,-100,10.1016/j.jssc.2011.03.009,TRUE,,,,Spontaneous magnetization under 50 K,K0.4Mn0.8PS3,,,P1S3.0K0.4Mn0.8,,,
,Lamellar,,,-130 K,-130,10.1016/j.jssc.2011.03.009,TRUE,,,,,(Zn2L)0.05K0.3Mn0.8PS3,,,P1S3.0K0.3Mn0.8Zn0.1,,,
,Lamellar,,,-155 K,-155,10.1016/j.jssc.2011.03.009,TRUE,,,,,(Zn2L)0.1K0.2Mn0.8PS3,,,P1S3.0K0.2Mn0.8Zn0.2,,,
,Lamellar,,,-130 K,-130,10.1016/j.jssc.2011.03.009,TRUE,,,,Spontaneous magnetization under 50 K,(Zn2L)0.05K0.3Mn0.8PS3,,,P1S3.0K0.3Mn0.8Zn0.1,,,
,Pu3Pd5,,,8.12 K,8.12,10.1016/j.jssc.2006.05.008,TRUE,"{'a': '9.7675 Å', 'b': '7.9681 Å', 'c': '9.8562 Å'}",Orthorhombic,8.11 μB,,Eu3Ge5,18.2,18.2 K,Ge5.0Eu3.0,,Cmcm (no. 63),
,CaCu5 type,993,993 K,,,10.1016/j.jmmm.2014.06.066,TRUE,"{'a': '500.60 pm', 'c': '397.01 pm'}",Hexagonal,"Sm: 0.15 μB, Co1: 2.02 μB, Co2: 1.75 μB",1.05 T,SmCo5,,,Co5.0Sm1,,P6/mmm,
,,,,,,10.1016/j.materresbull.2010.09.011,TRUE,,,,,V2O3,170,170 K,O3.0V2.0,,,
,,340.15,67 °C,,,10.1016/j.ijheatmasstransfer.2013.08.057,FALSE,,,,,VO2,,,O2.0V1,,,
,,301.15,28 °C,,,10.1016/j.ijheatmasstransfer.2013.08.057,TRUE,,,,,La0.7Ca0.15Sr0.15MnO3,,,O3.0Ca0.15Mn1Sr0.15La0.7,,,
,Trigonal,,,-15 K,-15,10.1016/j.jssc.2014.10.007,TRUE,,P 3,4.5 μB,,Pb3TeMn3P2O14,6.6,6.6 K,O14.0P2.0Mn3.0Te1Pb3.0,,P 3,
,Trigonal,,,-190 K,-190,10.1016/j.jssc.2014.10.007,FALSE,,P 321,,,Ba3NbFe3Si2O14,26,26 K,O14.0Si2.0Fe3.0Nb1Ba3.0,,P 321,
,Tetragonal martensitic phase,373.15,100°C,,,10.1016/j.actamat.2007.12.025,TRUE,,Pseudo-cubic,,,Ni51.4Mn28.3Ga20.3,,,Mn28.3Ni51.4Ga20.3,,,
,L10,613.15,340 °C,,,10.1016/j.actamat.2017.02.011,TRUE,,tetragonal,,μ0Ms = 0.741 T,Mn55Al45,,,Al45.0Mn55.0,,,
,L10,571.15,298 °C,,,10.1016/j.actamat.2017.02.011,TRUE,,tetragonal,,μ0Ms = 0.807 T,Mn55Ga45,,,Mn55.0Ga45.0,,,
,L10,590.65,"352 °C (metastable), 283 °C (stable)",,,10.1016/j.actamat.2017.02.011,TRUE,"{'a': '3.9184 Å (metastable), 3.9091 Å (stable)', 'c': '3.5983 Å (metastable), 3.6249 Å (stable)'}",tetragonal,,μ0Ms = 0.825 T,Mn55Al38.57Ga6.43,,,Al38.57Mn55.0Ga6.43,,,
,,,,300 K,300,10.1016/S0921-4526(02)00778-0,TRUE,,,1 μB/Fe,,FeSi,,,Si1Fe1,,,
,Mo2FeB2-type,,,,,10.1016/j.jallcom.2010.07.211,TRUE,"{'a': '0.7531', 'c': '0.3728'}",Tetragonal,1.57 μB,,Ce2Ni2InH2.00,8.5,8.5 K,H2.0Ni2.0In1Ce2.0,,P 4/mbm,
,,,,-2.8 K,-2.8,10.1016/j.jallcom.2010.07.211,TRUE,"{'a': '0.8976', 'b': '0.7537', 'c': '0.3720'}",Orthorhombic,2.24 μB,,Ce2Ni2InH4.98,11.85,"13.2 K, 10.5 K",H4.98Ni2.0In1Ce2.0,,Pbam,
,ZrNiAl-type,6.8,6.8 K,,,10.1016/j.jallcom.2010.07.211,FALSE,,Hexagonal,,,CeNiInH1.8,,,H1.8Ni1In1Ce1,,P -62 m,
,Hexagonal,,,-38 K,-38,10.1016/j.intermet.2009.10.014,TRUE,"{'a': '6.7326 Å', 'c': '4.0169 Å'}",ZrNiAl-type,2.25 μB/formula unit,,U(Ni0.85Co0.15)Al,,,Al1Co0.15Ni0.85U1,,P 6̄ 2m (No.189),14.8 × 10^-3 emu/mol
,Hexagonal,,,-71.4 K,-71.4,10.1016/j.intermet.2009.10.014,TRUE,"{'a': '7.2114 Å', 'c': '3.9962 Å'}",ZrNiAl-type,2.88 μB/formula unit,,U(Ni0.85Co0.15)AlH2.1,90,90 K,H2.1Al1Co0.15Ni0.85U1,,P 6̄ 2m (No.189),
,,,,,,10.1016/j.intermet.2009.10.014,TRUE,,,,,UNiAl,19,19 K,Al1Ni1U1,,,
,,,,,,10.1016/j.intermet.2009.10.014,FALSE,,,,,U(Ni0.7Co0.3)AlH2.2,70,70 K,H2.2Al1Co0.3Ni0.7U1,,,
,,,,,,10.1016/j.intermet.2009.10.014,TRUE,,,,,UNiAlH2.2,95,95 K,H2.2Al1Ni1U1,,,
,Perovskite,200,200K,,,10.1016/S0304-8853(03)00268-3,TRUE,,Orthorhombic,,,Pr0.65Ca0.25Sr0.1MnO3,175,175K,O3.0Ca0.25Mn1Sr0.1Pr0.65,,,
,,520,520 K,,,10.1016/j.jmmm.2018.06.063,FALSE,,,,,Fe2.85N,,,N1Fe2.85,,,
,,167,167 K,,,10.1016/j.jmmm.2018.06.063,FALSE,,,,,Fe2.19N,,,N1Fe2.19,,,
,R-3c,345,345 K,,,10.1016/j.jmmm.2018.02.026,TRUE,"{'a': '5.4753', 'b': '5.4753', 'c': '13.3441'}",Rhombohedral,3.56 μB per Mn,,La0.55Sr0.45MnO3,,,O3.0Mn1Sr0.45La0.55,,R-3c,
,I4/mcm,264,264 K,,,10.1016/j.jmmm.2018.02.026,TRUE,"{'a': '5.4364', 'b': '5.4364', 'c': '7.7535'}",Tetragonal,1.54 μB per Mn,,La0.45Sr0.55MnO3,204,204 K,O3.0Mn1Sr0.55La0.45,,I4/mcm,5.5-5.9 x 10^-6 μB·Oe^-1 per Mn
,R-3c,347,347 K,,,10.1016/j.jmmm.2018.02.026,TRUE,"{'a': '5.4673', 'b': '5.4673', 'c': '13.3924'}",Rhombohedral,3.08 μB per Mn,,La0.55Sr0.45MnO3 (nanogranular),,,O3.0Mn1Sr0.45La0.55,,R-3c,0.9 x 10^-6 μB·Oe^-1 per Mn
,I4/mcm,282,282 K,,,10.1016/j.jmmm.2018.02.026,TRUE,"{'a': '5.4704', 'b': '5.4704', 'c': '7.7363'}",Tetragonal,1.22 μB per Mn,,La0.45Sr0.55MnO3 (nanogranular),,,O3.0Mn1Sr0.55La0.45,,I4/mcm,
,fcc,,,,,10.1016/j.jallcom.2004.01.005,FALSE,{'a': '4.651 Å'},,,,Pu,548,548 K,Pu1,,,
,fcc,,,,,10.1016/j.jallcom.2004.01.005,FALSE,{'a': '4.759 Å'},,,,Pu70Am30,372,372 K,Pu70.0Am30.0,,,
,fcc,,,,,10.1016/j.jallcom.2004.01.005,FALSE,,,,,Pu75Am25,400,400 K,Pu75.0Am25.0,,,
338 kA/m,Orthorhombic,523.15,240-260 °C,,,10.1016/j.jallcom.2021.162664,TRUE,"{'a': '0.250 nm', 'b': '0.418 nm', 'c': '1.01 nm'}",,,24 Am^2/kg,Zr11.5Fe53Si35.5,,,Si35.5Fe53.0Zr11.5,,,
,Rhombohedral,244,244 K,320 K,320,10.1016/j.jmmm.2020.166897,TRUE,"{'a': '5.49 Å', 'b': '5.49 Å', 'c': '13.52 Å'}",Rhombohedral,,61 emu/g,La0.55Sr0.45MnO3,,,O3.0Mn1Sr0.45La0.55,,R-3c,
,Tetragonal,,,,,10.1016/j.jssc.2016.04.008,TRUE,,Anti-PbO type,,Ferrimagnetic,FeS,300,Above room temperature,S1Fe1,,P4/nmm,
,Orthorhombic,,,,,10.1016/j.solidstatesciences.2013.12.001,TRUE,"{'a': '5.2034 Å', 'b': '5.3890 Å', 'c': '7.4050 Å'}",Pbnm,8.3 μB,,TbCoO3,3.3,3.3 K,O3.0Co1Tb1,,Pbnm,
,Orthorhombic,,,,,10.1016/j.solidstatesciences.2013.12.001,TRUE,"{'a': '5.1642 Å', 'b': '5.4165 Å', 'c': '7.3802 Å'}",Pbnm,9.1 μB,,DyCoO3,3.6,3.6 K,O3.0Co1Dy1,,Pbnm,
,,,,,,10.1016/j.solidstatesciences.2013.12.001,FALSE,,,,,SmCoO3,1.5,1.5 K,O3.0Co1Sm1,,,
,Monoclinic,,,,,10.1016/j.jssc.2015.10.004,TRUE,"{'a': '13.3939(3) Å', 'b': '3.8736(1) Å', 'c': '15.1160(3) Å'}",C2/m,22.46 μB,,Gd8Bi3O8,10,10 K,O8.0Gd8.0Bi3.0,,C2/m,
0.035 T,PuNi3-type,633,633 K,,,10.1016/j.jallcom.2016.10.268,TRUE,"{'a': '5.0362 Å', 'c': '24.1894 Å'}",Trigonal,,"14.5 μB at 2 K, 15.2 μB at 300 K",Nd2MgCo9,,,Mg1Co9.0Nd2.0,,R-3m,
,PuNi3-type,381,381 K,,,10.1016/j.jallcom.2016.10.268,TRUE,"{'a': '5.0692 Å', 'c': '24.745 Å'}",Trigonal,,,NdCo3,,,Co3.0Nd1,,R-3m,
,Monoclinic,175,175 K,,,10.1016/S0038-1098(01)00166-1,TRUE,"{'a': '10.0052 Å', 'b': '5.7514 Å', 'c': '15.1742 Å'}",Ir3O12 trimers,0.03 μB/Ir,,BaIrO3,,,O3.0Ba1Ir1,,,Temperature-independent above 180 K
,Tetragonal,,,,,10.1016/S0304-8853(03)00176-8,TRUE,"{'a': '3.9509 Å', 'c': '10.0767 Å'}",ThCr2Si2 type,9.33 μB/Ho atom,,HoCo2Ge2,10.6,10.6 K,Co2.0Ge2.0Ho1,,I4/mmm,
,Tetragonal,,,,,10.1016/S0304-8853(03)00176-8,TRUE,"{'a': '3.8743 Å', 'c': '9.735 Å'}",ThCr2Si2 type,8.8 μB/Ho atom,,HoCo2Si2,14,14 K,Si2.0Co2.0Ho1,,I4/mmm,
,Tetragonal,,,,,10.1016/S0304-8853(03)00176-8,TRUE,"{'a': '3.9566 Å', 'c': '10.0891 Å'}",ThCr2Si2 type,7.81 μB/Dy atom,,DyCo2Ge2,19.6,19.6 K,Co2.0Ge2.0Dy1,,I4/mmm,
,Tetragonal,,,,,10.1016/S0304-8853(03)00176-8,TRUE,"{'a': '3.8894 Å', 'c': '9.779 Å'}",ThCr2Si2 type,3.72 μB/Tb atom,,TbCo2Si2,46,46 K,Si2.0Co2.0Tb1,,I4/mmm,
,ThCr2Si2,28.4,28.4 K,-13 K,-13,10.1016/j.jmmm.2016.05.089,TRUE,"{'a': '4.16 Å', 'c': '9.90 Å'}",Tetragonal,1.64 μB,,CePd2P2,,,P2.0Pd2.0Ce1,,I4/mmm,
,ThCr2Si2,8.4,8.4 K,-8 K,-8,10.1016/j.jmmm.2016.05.089,TRUE,"{'a': '4.14 Å', 'c': '9.88 Å'}",Tetragonal,2.10 μB,,PrPd2P2,,,P2.0Pd2.0Pr1,,I4/mmm,
,ThCr2Si2,,,-17 K,-17,10.1016/j.jmmm.2016.05.089,TRUE,"{'a': '4.12 Å', 'c': '9.88 Å'}",Tetragonal,,,NdPd2P2,6,6.0 K,P2.0Pd2.0Nd1,,I4/mmm,
,ThCr2Si2,,,,,10.1016/j.jmmm.2016.05.089,TRUE,"{'a': '4.10 Å', 'c': '9.87 Å'}",Tetragonal,,,SmPd2P2,3.3,3.3 K,P2.0Pd2.0Sm1,,I4/mmm,
,ThCr2Si2,,,-30 K,-30,10.1016/j.jmmm.2016.05.089,TRUE,"{'a': '4.16 Å', 'c': '9.74 Å'}",Tetragonal,,,EuPd2P2,18.2,18.2 K,P2.0Pd2.0Eu1,,I4/mmm,
,ThCr2Si2,,,-26 K,-26,10.1016/j.jmmm.2016.05.089,TRUE,"{'a': '4.08 Å', 'c': '9.86 Å'}",Tetragonal,,,GdPd2P2,10,10.0 K,P2.0Pd2.0Gd1,,I4/mmm,
,ThCr2Si2,,,-21 K,-21,10.1016/j.jmmm.2016.05.089,TRUE,"{'a': '4.06 Å', 'c': '9.86 Å'}",Tetragonal,9.0 μB,,TbPd2P2,12,12.0 K,P2.0Pd2.0Tb1,,I4/mmm,
,ThCr2Si2,,,-11 K,-11,10.1016/j.jmmm.2016.05.089,TRUE,"{'a': '4.02 Å', 'c': '9.85 Å'}",Tetragonal,8.0 μB,,DyPd2P2,6.2,6.2 K,P2.0Pd2.0Dy1,,I4/mmm,
,ThCr2Si2,,,-6 K,-6,10.1016/j.jmmm.2016.05.089,TRUE,"{'a': '4.03 Å', 'c': '9.84 Å'}",Tetragonal,6.9 μB,,HoPd2P2,,,P2.0Pd2.0Ho1,,I4/mmm,
,Monoclinic,,,-52 K,-52,10.1016/S0022-0248(02)02062-6,TRUE,"{'a': '4.6362 Å', 'b': '4.6371 Å', 'c': '9.2990 Å'}",Trirutile,1.83 μB,,CuSb2O6,8.6,8.6 K,O6.0Cu1Sb2.0,,P21/n,2.7−3.1×10^−3 cm^3/mol
,"Perovskite, Post-perovskite",,,,,10.1016/j.jssc.2012.03.004,TRUE,"{'a': '5.5361 (perovskite), 3.0261 (post-perovskite)', 'b': '7.7056 (perovskite), 10.0579 (post-perovskite)', 'c': '5.3674 (perovskite), 7.4014 (post-perovskite)'}",Orthorhombic,"3.95 (perovskite), 3.32 (post-perovskite)",,NaNiF3,89,"156K (perovskite), 22K (post-perovskite)",F3.0Na1Ni1,,"Pnma (perovskite), Cmcm (post-perovskite)",
,Rock salt (NaCl-type),,,,,10.1016/j.progsolidstchem.2004.01.001,TRUE,{'a': '4.29 Å'},Cubic,"3.51 μB (Fe), 0.13 μB (O)",,FeO,100,100 K,O1Fe1,,,
1000 Oe,Rutile,398,398 K,,,10.1016/j.progsolidstchem.2004.01.001,TRUE,{'a': '4.421 Å'},Tetragonal,2 μB per formula unit,,CrO2,,,O2.0Cr1,,P42/mnm,
,Perovskite,,,,,10.1016/j.progsolidstchem.2004.01.001,TRUE,{'a': '3.84 Å'},Cubic,3.1 μB (Fe),,SrFeO3,134,134 K,O3.0Fe1Sr1,,Pm3̄m,
,Double Perovskite,130,130 K,,,10.1016/j.progsolidstchem.2004.01.001,FALSE,{'a': '7.38 Å'},Cubic,4.27 μB per unit cell,,La2MnIrO6,,,O6.0Mn1La2.0Ir1,,,
,Orthorhombic,,,,,10.1016/j.progsolidstchem.2004.01.001,FALSE,"{'a': '5.43 Å', 'b': '10.24 Å', 'c': '3.74 Å'}",,3.45 μB (Mn),,CaMnO2.5,350,350 K,O2.5Ca1Mn1,,Pbam,
,Pyrochlore,142,142 K,,,10.1016/j.progsolidstchem.2004.01.001,TRUE,{'a': '9.8819 Å'},Cubic,2.78 μB (Mn),5.985 μB per formula unit,Tl2Mn2O7,,,O7.0Mn2.0Tl2.0,,Fd3̄m,
,Monoclinic,90,90K,,,10.1016/j.physb.2011.05.021,TRUE,"{'a': '4.70', 'b': '3.40', 'c': '5.12'}",,2-4 μB,,Cu0.95Mn0.05O,,,O1Mn0.05Cu0.95,,C2/c,
,Monoclinic,90,90K,,,10.1016/j.physb.2011.05.021,TRUE,"{'a': '4.72', 'b': '3.40', 'c': '5.13'}",,2-4 μB,,Cu0.93Mn0.07O,,,O1Mn0.07Cu0.93,,C2/c,
,Monoclinic,90,90K,,,10.1016/j.physb.2011.05.021,TRUE,"{'a': '4.71', 'b': '3.41', 'c': '5.13'}",,2-4 μB,,Cu0.90Mn0.10O,,,O1Mn0.1Cu0.9,,C2/c,
,Monoclinic,90,90K,,,10.1016/j.physb.2011.05.021,TRUE,"{'a': '4.72', 'b': '3.40', 'c': '5.13'}",,2-4 μB,,Cu0.85Mn0.15O,,,O1Mn0.15Cu0.85,,C2/c,
,Monoclinic,90,90K,,,10.1016/j.physb.2011.05.021,TRUE,"{'a': '4.72', 'b': '3.41', 'c': '5.13'}",,2-4 μB,,Cu0.80Mn0.20O,,,O1Mn0.2Cu0.8,,C2/c,
,cubic,,,1.9 K,1.9,10.1016/j.jallcom.2017.11.300,TRUE,{'a': '12.4879 Å'},ccp,0.0114 μB per Pd atom,,Pd11Bi2Se2,,,Se2.0Pd11.0Bi2.0,,Fd3̄m,
,Orthorhombic TiNiSi-type,,,,,10.1016/j.jallcom.2021.161915,TRUE,"{'a': '5.8643 Å', 'b': '3.6872 Å', 'c': '6.8548 Å'}",Orthorhombic,,,MnCoSi,387,387 K,Si1Mn1Co1,,Pnma,
,4O (four-layer modulated orthorhombic),220,220 K,,,10.1016/j.jmmm.2017.08.002,TRUE,{'a': '6.141 Å'},,"{'Total': '0.44 μB/f.u.', 'Ni': '0.114 μB', 'MnI': '-2.95 μB', 'MnII': '3.364 μB', 'Cu': 'NA'}",,Mn42Cu6Ni42Sn10,,,Mn42.0Ni42.0Cu6.0Sn10.0,,,
,Cubic,,,480 K,480,10.1016/j.jallcom.2016.04.044,TRUE,,,2.64 μB,,Ce8Pd24Al0.1,,,Al0.1Pd24.0Ce8.0,,Pm3̄m,
,Cubic,,,83 K,83,10.1016/j.jallcom.2016.04.044,TRUE,,,2.21 μB,,Ce8Pd24Al0.5,,,Al0.5Pd24.0Ce8.0,,Pm3̄m,
,Cubic,,,67 K,67,10.1016/j.jallcom.2016.04.044,TRUE,,,2.23 μB,,Ce8Pd24Al0.75,,,Al0.75Pd24.0Ce8.0,,Pm3̄m,
,Cubic,,,37 K,37,10.1016/j.jallcom.2016.04.044,TRUE,,,2.17 μB,,Ce8Pd24Al0.83,,,Al0.83Pd24.0Ce8.0,,Pm3̄m,
,Cubic,,,33 K,33,10.1016/j.jallcom.2016.04.044,TRUE,,,2.24 μB,,Ce8Pd24Al0.92,,,Al0.92Pd24.0Ce8.0,,Pm3̄m,
,Cubic,,,21 K,21,10.1016/j.jallcom.2016.04.044,TRUE,,,2.25 μB,,Ce8Pd24Al0.96,4.5,4.5 K,Al0.96Pd24.0Ce8.0,,Pm3̄m,
,Cubic,,,19 K,19,10.1016/j.jallcom.2016.04.044,TRUE,,,2.35 μB,,Ce8Pd24Al1,4.7,4.7 K,Al1Pd24.0Ce8.0,,Pm3̄m,
,Cubic,,,12 K,12,10.1016/j.jallcom.2016.04.044,TRUE,,,2.27 μB,,Ce8Pd24Al1.3,4.5,4.5 K,Al1.3Pd24.0Ce8.0,,Pm3̄m,
,Cubic,,,9.8 K,9.8,10.1016/j.jallcom.2016.04.044,TRUE,,,2.31 μB,,Ce8Pd24Al1.5,2.5,2.5 K,Al1.5Pd24.0Ce8.0,,Pm3̄m,
,Cubic,,,8.8 K,8.8,10.1016/j.jallcom.2016.04.044,TRUE,,,2.34 μB,,Ce8Pd24Al2,2.2,2.2 K,Al2.0Pd24.0Ce8.0,,Pm3̄m,
,ThCr2Si2-type,,,,,10.1016/S0925-8388(02)00127-5,TRUE,"{'a': '3.8316 Å', 'b': '3.8316 Å', 'c': '13.4254 Å'}",Tetragonal,0.46 μB/Co atom,,TlCo2Se2,80,80 K,Co2.0Se2.0Tl1,,I4/mmm,
,MgCu2-type,400,400 K,,,10.1016/j.jssc.2018.05.009,TRUE,"{'a': '7.25618 Å', 'b': '7.25618 Å', 'c': '7.25618 Å'}",Cubic,4.861 μB,,GdCo2,,,Co2.0Gd1,,Fd-3m,
,SrMgSi-type,55,55 K,,,10.1016/j.jssc.2018.05.009,TRUE,"{'a': '7.1522 Å', 'b': '4.4339 Å', 'c': '7.0003 Å'}",Orthorhombic,,,GdCoGa,148,148 K,Co1Ga1Gd1,,Pnma,
,CeCu2-type,55,55 K,,,10.1016/j.jssc.2018.05.009,TRUE,"{'a': '4.3684 Å', 'b': '7.0967 Å', 'c': '7.4914 Å'}",Orthorhombic,,,GdCo0.67Ga1.33,204,204 K,Co0.67Ga1.33Gd1,,Imma,
,AlB2-type,,,,,10.1016/j.jssc.2018.05.009,TRUE,"{'a': '4.22011 Å', 'b': '4.22011 Å', 'c': '4.13423 Å'}",Hexagonal,,,GdGa2,20,20 K,Ga2.0Gd1,,P6/mmm,
,Ordered cubic L21,306,306 K,,,10.1016/j.jallcom.2016.07.282,TRUE,{'a': '0.603 nm'},Cubic,,92 emu/g,Ni45.8Fe4.2Mn38Sn12,,,Mn38.0Fe4.2Ni45.8Sn12.0,,,
,Hexagonal,10,10 K,,,10.1016/j.jmmm.2022.169147,TRUE,"{'a': '4.4570(1) Å', 'c': '7.8517(2) Å'}",Non-centrosymmetric,1.2 μB,,CeAuGe,,,Ge1Ce1Au1,,P63mc,
,Hexagonal,10,10 K,11.3 K,11.3,10.1016/j.jmmm.2022.169147,TRUE,"{'a': '4.4564(2) Å', 'c': '7.8481(4) Å'}",Non-centrosymmetric,,,CeAu0.8Cu0.2Ge,,,Cu0.2Ge1Ce1Au0.8,,P63mc,
,Hexagonal,12,12 K,11.6 K,11.6,10.1016/j.jmmm.2022.169147,TRUE,"{'a': '4.3931(1) Å', 'c': '7.8784(3) Å'}",Centrosymmetric,,,CeAu0.5Cu0.5Ge,,,Cu0.5Ge1Ce1Au0.5,,P63/mmc,
,Hexagonal,10,10 K,11.0 K,11,10.1016/j.jmmm.2022.169147,TRUE,"{'a': '4.3420(2) Å', 'c': '7.9252(6) Å'}",Centrosymmetric,,,CeAu0.2Cu0.8Ge,,,Cu0.8Ge1Ce1Au0.2,,P63/mmc,
,Hexagonal,10,10 K,10.3 K,10.3,10.1016/j.jmmm.2022.169147,TRUE,"{'a': '4.2859(3) Å', 'c': '7.9285(6) Å'}",Centrosymmetric,1.11 μB,,CeCuGe,,,Cu1Ge1Ce1,,P63/mmc,
,Hexagonal,15.5,15.5 K,,,10.1016/j.jmmm.2022.169147,TRUE,"{'a': '4.238 Å', 'c': '7.988 Å'}",Centrosymmetric,,,CeCuSi,,,Si1Cu1Ce1,,P63/mmc,
,Hexagonal,,,,,10.1016/j.jmmm.2022.169147,TRUE,"{'a': '4.583 Å', 'c': '7.865 Å'}",Non-centrosymmetric,,,CeCuSn,8.6,8.6 K,Cu1Sn1Ce1,,P63mc,
,Hexagonal,6,6.0 K,,,10.1016/j.jmmm.2022.169147,FALSE,"{'a': '4.544 Å', 'c': '7.711 Å'}",Non-centrosymmetric,,,CeAgGe,4.8,4.8 K,Ge1Ag1Ce1,,P63mc,
,Hexagonal,,,,,10.1016/j.jmmm.2022.169147,TRUE,"{'a': '4.77 Å', 'c': '7.74 Å'}",Non-centrosymmetric,,,CeAgSn,6.45,6.45 K,Ag1Sn1Ce1,,P63mc,
,Hexagonal,,,,,10.1016/j.jmmm.2022.169147,FALSE,"{'a': '4.72 Å', 'c': '7.70 Å'}",Non-centrosymmetric,,,CeAuSn,4.1,4.1 K,Sn1Ce1Au1,,P63mc,
,Tetragonal,424,424 K,,,10.1016/j.intermet.2015.10.009,TRUE,,2-14-1,23.9 μB/f.u.,,Ce2Fe14B,,,B1Fe14.0Ce2.0,,,
,Cubic,,,483 K,483,10.1016/j.jallcom.2014.08.013,TRUE,,,5.93 μB,,MnSe2,48.5,48.5 K,Mn1Se2.0,,,
,Cubic,560,560 K,,,10.1016/j.jallcom.2022.164830,TRUE,,Garnet,,,Y3Fe5O12,,,O12.0Fe5.0Y3.0,,,
,,69,69 K,,,10.1016/j.jallcom.2022.164830,TRUE,,,,,EuO,,,O1Eu1,,,
,Monoclinic,,,-150 K,-150,10.1016/S0925-8388(02)00965-9,TRUE,"{'a': '0.69595 nm', 'b': '0.69475 nm', 'c': '0.68126 nm'}",U2Mo3Si4-type,2.67 μB/U,,U2Ti3Si4,,,Si4.0Ti3.0U2.0,,P21/c,1.45×10−3 emu/mol
,BaNiSn3,,,,,10.1016/j.jmmm.2017.08.012,TRUE,,,2.4 μB,,CeCuGa3,1.9,1.9 K,Cu1Ga3.0Ce1,,,
,BaNiSn3,,,,,10.1016/j.jmmm.2017.08.012,TRUE,,,4.1 μB,,NdCuGa3,2.9,2.9 K,Cu1Ga3.0Nd1,,,
,BaNiSn3,,,,,10.1016/j.jmmm.2017.08.012,TRUE,,,0.6 μB,,SmCuGa3,17,17 K,Cu1Ga3.0Sm1,,,
,BaNiSn3,,,,,10.1016/j.jmmm.2017.08.012,TRUE,,,7.0 μB,,EuCuGa3,25,25 K,Cu1Ga3.0Eu1,,,
,BaNiSn3,,,,,10.1016/j.jmmm.2017.08.012,TRUE,,,8.3 μB,,GdCuGa3,8.3,8.3 K,Cu1Ga3.0Gd1,,,
,Cubic,,,,,10.1016/j.jssc.2003.11.031,TRUE,{'a': '3.81556 Å'},Perovskite,2.32 μB,,SrMn0.9Ga0.1O2.93,190,190 K,O2.93Mn0.9Ga0.1Sr1,,Pm-3m,
,Cubic,,,,,10.1016/j.jssc.2003.11.031,TRUE,{'a': '3.82526 Å'},Perovskite,2.20 μB,,SrMn0.8Ga0.2O2.87,139,139 K,O2.87Mn0.8Ga0.2Sr1,,Pm-3m,
,Cubic,,,,,10.1016/j.jssc.2003.11.031,TRUE,{'a': '3.83400 Å'},Perovskite,,,SrMn0.7Ga0.3O2.83,105,105 K,O2.83Mn0.7Ga0.3Sr1,,Pm-3m,Spin-glass behavior with T_f = 29 K
,Orthorhombic,,,,,10.1016/j.jssc.2003.11.031,TRUE,"{'a': '5.5260 Å', 'b': '16.1953 Å', 'c': '5.3980 Å'}",Brownmillerite,2.67 μB,,Sr2MnGaO5,162,162 K,O5.0Mn1Ga1Sr2.0,,Icmm,
43 Oe,Cubic,1018,1018 K,,,10.1016/j.jmmm.2022.170090,TRUE,{'a': '5.635 Å'},Heusler,4.98 μB/f.u.,4.96 μB/f.u. at 300 K,Fe2CoSi,,,Si1Fe2.0Co1,,216,
52 Oe,Cubic,1024,1024 K,,,10.1016/j.jmmm.2022.170090,TRUE,{'a': '5.634 Å'},Heusler,4.95 μB/f.u.,4.95 μB/f.u. at 300 K,Fe2CoSi0.95B0.05,,,B0.05Si0.95Fe2.0Co1,,216,
62 Oe,Cubic,1030,1030 K,,,10.1016/j.jmmm.2022.170090,TRUE,{'a': '5.625 Å'},Heusler,4.92 μB/f.u.,4.97 μB/f.u. at 300 K,Fe2CoSi0.9B0.1,,,B0.1Si0.9Fe2.0Co1,,216,
69 Oe,Cubic,1031,1031 K,,,10.1016/j.jmmm.2022.170090,TRUE,{'a': '5.623 Å'},Heusler,4.95 μB/f.u.,4.96 μB/f.u. at 300 K,Fe2CoSi0.85B0.15,,,B0.15Si0.85Fe2.0Co1,,216,
86 Oe,Cubic,1036,1036 K,,,10.1016/j.jmmm.2022.170090,TRUE,{'a': '5.624 Å'},Heusler,4.97 μB/f.u.,4.95 μB/f.u. at 300 K,Fe2CoSi0.8B0.2,,,B0.2Si0.8Fe2.0Co1,,216,
109 Oe,Cubic,1039,1039 K,,,10.1016/j.jmmm.2022.170090,TRUE,{'a': '5.619 Å'},Heusler,5.01 μB/f.u.,5.00 μB/f.u. at 300 K,Fe2CoSi0.75B0.25,,,B0.25Si0.75Fe2.0Co1,,216,
,Cubic,1100,1100 K,,,10.1016/j.jmmm.2022.170090,TRUE,,Heusler,6 μB/f.u.,,Co2FeSi,,,Si1Fe1Co2.0,,,
,,790,790 K,,,10.1016/j.jmmm.2022.170090,FALSE,,,,,Fe2Ti0.5Co0.5Si,,,Si1Ti0.5Fe2.0Co0.5,,,
,ScEr3S6,,,-3.4 K,-3.4,10.1016/j.jssc.2007.01.039,TRUE,"{'a': '10.940(2) Å', 'b': '3.9258(9) Å', 'c': '11.218(3) Å'}",Monoclinic,11.25(1) μB/mol,,Er3SmS6,,,S6.0Sm1Er3.0,,P21/m,Curie constant: 15.83(4) emu K/mol
,Cubic bixbyite,,,-0.22 K,-0.22,10.1016/j.jallcom.2009.05.142,TRUE,{'a': '10.68335'},Cubic,,,Sm0.5Y1.5O3,,,O3.0Y1.5Sm0.5,,Ia-3,11.60 x 10^-4 emu/g-ion
,Cubic bixbyite,,,-1.11 K,-1.11,10.1016/j.jallcom.2009.05.142,TRUE,{'a': '10.76665'},Cubic,,,Sm1.0Y1.0O3,,,O3.0Y1Sm1,,Ia-3,10.82 x 10^-4 emu/g-ion
,Cubic bixbyite,,,-2.17 K,-2.17,10.1016/j.jallcom.2009.05.142,TRUE,{'a': '10.83181'},Cubic,,,Sm1.4Y0.6O3,,,O3.0Y0.6Sm1.4,,Ia-3,9.28 x 10^-4 emu/g-ion
,Cubic bixbyite,,,-3.24 K,-3.24,10.1016/j.jallcom.2009.05.142,TRUE,{'a': '10.88126'},Cubic,,,Sm1.7Y0.3O3,,,O3.0Y0.3Sm1.7,,Ia-3,9.18 x 10^-4 emu/g-ion
,Cubic bixbyite,,,-3.97 K,-3.97,10.1016/j.jallcom.2009.05.142,TRUE,{'a': '10.9295'},Cubic,,,Sm2.0Y0.0O3,,,O3.0Y0.0Sm2.0,,Ia-3,9.70 x 10^-4 emu/g-ion
,Orthorhombic,8.5,8.5 K,,,10.1016/j.jmmm.2020.167142,TRUE,,,1 μB (Ce2),0.8 μB per formula unit at 1.72 K,Ce2RuGe,12,12 K,Ge1Ru1Ce2.0,,Pmmn,
,Layered polymeric,,,,,10.1016/S0277-5387(01)00598-8,TRUE,"{'a': '8.929', 'b': '15.773', 'c': '11.518'}",Monoclinic,5.55 μB,2.3 kG cm^3 mol^-1,NiL2(CH3OH)2,6.89,6.89 K,H8.0C2.0O2.0Ni1,,P 21/c,
,Layered polymeric,,,,,10.1016/S0277-5387(01)00598-8,TRUE,"{'a': '8.990', 'b': '15.844', 'c': '11.511'}",Monoclinic,4.5 μB,1.5 kG cm^3 mol^-1,Ni0.67Co0.33L2(CH3OH)2,6.5,6.5 K,H8.0C2.0O2.0Co0.33Ni0.67,,P 21/c,
,Layered polymeric,,,,,10.1016/S0277-5387(01)00598-8,TRUE,"{'a': '8.978', 'b': '15.843', 'c': '11.536'}",Monoclinic,3.98 μB,0.4 kG cm^3 mol^-1,Ni0.91Co0.09L2(CH3OH)2,5.84,5.84 K,H8.0C2.0O2.0Co0.09Ni0.91,,P 21/c,
,Layered polymeric,,,,,10.1016/S0277-5387(01)00598-8,TRUE,"{'a': '9.060', 'b': '15.921', 'c': '11.474'}",Monoclinic,5.55 μB,2.3 kG cm^3 mol^-1,CoL2(CH3OH)2,6.89,6.89 K,H8.0C2.0O2.0Co1,,P 21/c,
1.8 kOe,Layered polymeric,,,,,10.1016/S0277-5387(01)00598-8,TRUE,"{'a': '9.923', 'b': '15.992', 'c': '11.486'}",Monoclinic,3.80 μB,,NiL2(C2H5OH)2,5.5,5.5 K,H12.0C4.0O2.0Ni1,,P 21/c,
,,685,685 K,,,10.1016/j.sna.2008.05.007,TRUE,,,,,Fe56Pt44,,,Fe56.0Pt44.0,,,
,face centred tetragonal (fct),763,763 K,,,10.1016/j.sna.2008.05.007,TRUE,,,,,Fe70Pd30,,,Fe70.0Pd30.0,,,
,Tetragonal,,,,,10.1016/j.jmmm.2023.170767,TRUE,,ThB4-type,,,GdB4,42,42 K,B4.0Gd1,,P4/mbm (#127),
,Tetragonal,,,,,10.1016/j.jmmm.2023.170767,TRUE,,ThB4-type,,,TbB4,34,"44 K, 24 K",B4.0Tb1,,P4/mbm (#127),
,Tetragonal,,,,,10.1016/j.jmmm.2023.170767,TRUE,"{'a': '7.0976 Å', 'c': '4.0145 Å'}",ThB4-type,,,DyB4,16.75,"20.5 K, 13 K",B4.0Dy1,,P4/mbm (#127),
,Tetragonal,,,,,10.1016/j.jmmm.2023.170767,TRUE,,ThB4-type,,,HoB4,6.35,"7 K, 5.7 K",B4.0Ho1,,P4/mbm (#127),
,Tetragonal,,,,,10.1016/j.jmmm.2023.170767,TRUE,,ThB4-type,,,ErB4,15.5,15.5 K,B4.0Er1,,P4/mbm (#127),
,Tetragonal,,,,,10.1016/j.jmmm.2023.170767,TRUE,,ThB4-type,,,TmB4,10.85,"11.7 K, 10 K",B4.0Tm1,,P4/mbm (#127),
,Zinc Blende,100,100 K,,,10.1016/j.tsf.2005.10.027,TRUE,{'a': '6.29 Å'},Cubic,,,CrTe,,,Cr1Te1,,,
,Rhombohedral,285.9,285.9 K,,,10.1016/j.jmmm.2008.07.038,TRUE,,Perovskite,,,(La0.47Gd0.2)Sr0.33MnO3,,,O3.0Mn1Sr0.33La0.47Gd0.2,,R3C,
,Hexagonal,,,5.3 K,5.3,10.1016/S0925-8388(00)00756-8,TRUE,"{'a': '4.729 Å', 'c': '7.219 Å'}",CaIn2 type,2.92 μB,,UAuSn,35,35 K,Sn1Au1U1,,,3.43
,Cubic,,,-70 K,-70,10.1016/S0925-8388(00)00756-8,TRUE,{'a': '9.819 Å'},Y3Au3Sb4 type,2.85 μB,,U3Au3Sn4,,,Sn4.0Au3.0U3.0,,,9.4
,Hexagonal,,,-84 K,-84,10.1016/S0925-8388(00)00756-8,TRUE,"{'a': '4.719 Å', 'c': '9.202 Å'}",ZrPt2Al type,3.00 μB,,UAu2Sn (hexagonal),13,13 K,Sn1Au2.0U1,,,2.55
,Cubic,,,-219 K,-219,10.1016/S0925-8388(00)00756-8,TRUE,{'a': '6.983 Å'},MnCu2Al type,3.30 μB,,UAu2Sn (cubic),,,Sn1Au2.0U1,,,
,Hexagonal,,,-74 K,-74,10.1016/S0925-8388(00)00756-8,TRUE,"{'a': '8.241 Å', 'c': '9.462 Å'}",Superstructure of AlB2 type,2.65 μB,,U3Au4Sn2,16,16 K,Sn2.0Au4.0U3.0,,,4.26
,ZrNiAl type,,,10.0 K,10,10.1016/j.jmmm.2004.02.025,TRUE,"{'a': '770.1 pm', 'c': '396.0 pm'}",Hexagonal,8.28 μB,,GdAuCd,66.5,66.5 K,Cd1Gd1Au1,,P6̄2m,
,,135,135 K,,,10.1016/j.jmmm.2004.02.025,TRUE,,,,,GdFeSi,,,Si1Fe1Gd1,,,
,,100,100 K,,,10.1016/j.jmmm.2004.02.025,TRUE,,,,,GdRhSi,,,Si1Rh1Gd1,,,
,,102,102 K,,,10.1016/j.jmmm.2004.02.025,TRUE,,,,,GdPdIn,,,Pd1In1Gd1,,,
,,,,,,10.1016/j.jmmm.2004.02.025,TRUE,,,,,GdMgGa,15.3,15.3 K,Mg1Ga1Gd1,,,
,,59,59 K,,,10.1016/j.jmmm.2004.02.025,TRUE,,,,,GdMgAl,,,Mg1Al1Gd1,,,
,,62,62 K,,,10.1016/j.jmmm.2004.02.025,FALSE,,,,,GdPdCd,,,Pd1Cd1Gd1,,,
,,39.3,39.3 K,,,10.1016/j.jmmm.2004.02.025,FALSE,,,,,GdAgMg,,,Mg1Ag1Gd1,,,
,,95.7,95.7 K,,,10.1016/j.jmmm.2004.02.025,FALSE,,,,,GdPdMg,,,Mg1Pd1Gd1,,,
,,97.6,97.6 K,,,10.1016/j.jmmm.2004.02.025,FALSE,,,,,GdPtMg,,,Mg1Gd1Pt1,,,
,,,,,,10.1016/j.jmmm.2004.02.025,TRUE,,,,,GdAuMg,81,81 K,Mg1Gd1Au1,,,
,Dichromate,11.39,11.39 K,10 K,10,10.1016/j.matchemphys.2003.11.032,TRUE,"{'a': '6.64 Å', 'b': '8.41 Å', 'c': '9.49 Å'}",Monoclinic,,,Co2V2O7,,,O7.0V2.0Co2.0,,P21/c,
,Dichromate,,,-13 K,-13,10.1016/j.matchemphys.2003.11.032,TRUE,"{'a': '6.547 Å', 'b': '8.286 Å', 'c': '9.351 Å'}",Monoclinic,,,Ni2V2O7,7.5,7.5 K,O7.0V2.0Ni2.0,,P21/c,
,KHg2-type,29,29 K,37.1 K,37.1,10.1016/j.jssc.2013.04.023,TRUE,"{'a': '474.43 pm', 'b': '760.8 pm', 'c': '799.0 pm'}",Orthorhombic,7.87 μB/Eu atom,7.03 μB/Eu atom at 5 K and 80 kOe,EuAgZn,,,Zn1Ag1Eu1,,Imma,
,,,,,,10.1016/j.jssc.2013.04.023,TRUE,,,,,EuPdZn,15.1,15.1 K,Zn1Pd1Eu1,,,
,,21.2,21.2 K,,,10.1016/j.jssc.2013.04.023,TRUE,,,,,EuPtZn,,,Zn1Eu1Pt1,,,
,,51.1,51.1 K,,,10.1016/j.jssc.2013.04.023,TRUE,,,,,EuAuZn,,,Zn1Eu1Au1,,,
370 Oe,Hexagonal wurtzite,,,-2.1 K,-2.1,10.1016/j.jallcom.2018.03.214,TRUE,"{'a': '3.20 Å', 'c': '5.12 Å'}",Hexagonal,,1.46 emu/gm,Zn0.88Co0.05Cu0.07O,,,O1Co0.05Cu0.07Zn0.88,,P63mc,
,Monoclinic,,,-23 K,-23,10.1016/j.jssc.2009.11.025,TRUE,"{'a': '5.5017 Å', 'b': '5.6576 Å', 'c': '7.8306 Å'}",Distorted 1:1 rock salt,5.16 μB,,Pr2MgIrO6,14,14 K,O6.0Mg1Pr2.0Ir1,,P21/n,
,Monoclinic,,,-25 K,-25,10.1016/j.jssc.2009.11.025,TRUE,"{'a': '5.4787 Å', 'b': '5.6517 Å', 'c': '7.8125 Å'}",Distorted 1:1 rock salt,5.17 μB,,Nd2MgIrO6,12,12 K,O6.0Mg1Nd2.0Ir1,,P21/n,
,Monoclinic,,,,,10.1016/j.jssc.2009.11.025,TRUE,"{'a': '5.4197 Å', 'b': '5.6715 Å', 'c': '7.7498 Å'}",Distorted 1:1 rock salt,,,Sm2MgIrO6,15,15 K,O6.0Mg1Sm2.0Ir1,,P21/n,
,Monoclinic,,,,,10.1016/j.jssc.2009.11.025,TRUE,"{'a': '5.3919 Å', 'b': '5.6797 Å', 'c': '7.7258 Å'}",Distorted 1:1 rock salt,,,Eu2MgIrO6,10,10 K,O6.0Mg1Eu2.0Ir1,,P21/n,
,Monoclinic,,,3 K,3,10.1016/j.jssc.2009.11.025,TRUE,"{'a': '5.3654 Å', 'b': '5.6870 Å', 'c': '7.7013 Å'}",Distorted 1:1 rock salt,10.68 μB,,Gd2MgIrO6,,,O6.0Mg1Gd2.0Ir1,,P21/n,
,Hexagonal α-NaFeO2,,,-11.3 K,-11.3,10.1016/j.jallcom.2006.11.053,TRUE,"{'a': '3.5114 Å', 'c': '18.570 Å'}",Hexagonal,7.75 μB,,KGdO2,1.1,1.1 K,O2.0K1Gd1,,R3̄m,
,Hexagonal α-NaFeO2,,,-18.6 K,-18.6,10.1016/j.jallcom.2006.11.053,TRUE,"{'a': '3.4737 Å', 'c': '18.547 Å'}",Hexagonal,10.33 μB,,KDyO2,1.8,1.8 K,O2.0K1Dy1,,R3̄m,
,Hexagonal α-NaFeO2,,,-6.8 K,-6.8,10.1016/j.jallcom.2006.11.053,TRUE,"{'a': '3.4486 Å', 'c': '18.539 Å'}",Hexagonal,10.09 μB,,KHoO2,1.2,1.2 K,O2.0K1Ho1,,R3̄m,
,Hexagonal α-NaFeO2,,,-12.8 K,-12.8,10.1016/j.jallcom.2006.11.053,TRUE,"{'a': '3.4278 Å', 'c': '18.527 Å'}",Hexagonal,9.35 μB,,KErO2,0.8,0.8 K,O2.0K1Er1,,R3̄m,
,Rhombohedral,15,15 K,,,10.1016/j.jssc.2008.12.006,TRUE,,PuNi3-type,,,LaY2Ni9,,,Ni9.0Y2.0La1,,R-3m,
,Rhombohedral,92,92 K,,,10.1016/j.jssc.2008.12.006,TRUE,,PuNi3-type,,,CeY2Ni9,,,Ni9.0Y2.0Ce1,,R-3m,
,Rhombohedral,77,77 K,,,10.1016/j.jssc.2008.12.006,TRUE,,PuNi3-type,,,CeY2Ni9H8,,,H8.0Ni9.0Y2.0Ce1,,R-3m,
,Hexagonal NiAs-type,,,,,10.1016/S0368-2048(02)00048-8,TRUE,,Hexagonal,,,MnTe,307,307 K,Mn1Te1,,,
0.2 Oe,Amorphous,551.15,278°C,,,10.1016/j.jallcom.2007.08.011,TRUE,,,,125 emu/g,Y6Fe72B22,,,B22.0Fe72.0Y6.0,,,
0.2 Oe,Amorphous,541.15,268°C,,,10.1016/j.jallcom.2007.08.011,TRUE,,,,125 emu/g,Y5Fe72B22Ti1,,,B22.0Ti1Fe72.0Y5.0,,,
0.2 Oe,Amorphous,542.15,269°C,,,10.1016/j.jallcom.2007.08.011,TRUE,,,,126 emu/g,Y4Fe72B22Ti2,,,B22.0Ti2.0Fe72.0Y4.0,,,
0.7 Oe,Amorphous,545.15,272°C,,,10.1016/j.jallcom.2007.08.011,TRUE,,,,124 emu/g,Y3Fe72B22Ti3,,,B22.0Ti3.0Fe72.0Y3.0,,,
1.4 Oe,Amorphous,508.15,235°C,,,10.1016/j.jallcom.2007.08.011,TRUE,,,,112 emu/g,Y6Fe70B22Ti2,,,B22.0Ti2.0Fe70.0Y6.0,,,
0.5 Oe,Amorphous,466.15,193°C,,,10.1016/j.jallcom.2007.08.011,TRUE,,,,101 emu/g,Y6Fe68B22Ti4,,,B22.0Ti4.0Fe68.0Y6.0,,,
0.2 Oe,Amorphous,595,595 K,,,10.1016/j.jallcom.2007.08.011,FALSE,,,,12 kG,Fe72Si4B20Nb4,,,B20.0Si4.0Fe72.0Nb4.0,,,
,Hexagonal,703.15,430°C,,,10.1016/j.jmmm.2016.12.116,TRUE,"{'a': '0.5894 nm', 'b': '0.5894 nm', 'c': '2.309 nm'}",Magnetoplumbite,,,PbFe12O19,,,O19.0Fe12.0Pb1,,P 63/mmc,
,Hexagonal,688.15,415°C,,,10.1016/j.jmmm.2016.12.116,TRUE,"{'a': '0.5843 nm', 'b': '0.5843 nm', 'c': '2.194 nm'}",Magnetoplumbite,,,PbFe11.75O19,,,O19.0Fe11.75Pb1,,P 63/mmc,
,Hexagonal,663.15,390°C,,,10.1016/j.jmmm.2016.12.116,TRUE,"{'a': '0.5887 nm', 'b': '0.5887 nm', 'c': '2.409 nm'}",Magnetoplumbite,,,PbFe11.5O19,,,O19.0Fe11.5Pb1,,P 63/mmc,
,Hexagonal,673.15,400°C,,,10.1016/j.jmmm.2016.12.116,TRUE,"{'a': '0.5859 nm', 'b': '0.5859 nm', 'c': '2.228 nm'}",Magnetoplumbite,,,PbFe11.25O19,,,O19.0Fe11.25Pb1,,P 63/mmc,
,Hexagonal,683.15,410°C,,,10.1016/j.jmmm.2016.12.116,TRUE,"{'a': '0.5867 nm', 'b': '0.5867 nm', 'c': '2.248 nm'}",Magnetoplumbite,,,PbFe11O19,,,O19.0Fe11.0Pb1,,P 63/mmc,
,Honeycomb,,,,,10.1016/j.jmmm.2020.167687,TRUE,{'a': '5.98 Å'},2D Layered,"3.68 μB (Fe), 0.03 μB (S), 0.00 μB (P)",,FePS3,67,67 K,P1S3.0Fe1,,,
,,,,,,10.1016/j.ica.2008.02.042,FALSE,,,,,Co2Cu2(mpba)2(H2O)6·6H2O,8.5,8.5,H14.0O7.0Co2.0Cu2.0,,,
,Perovskite,355,355K,,,10.1016/j.jmmm.2016.10.097,TRUE,"{'a': '5.4874 Å', 'c': '13.3955 Å'}",R-3c,,63.5 emu/g at 4.5K,La0.65Sr0.35MnO3,,,O3.0Mn1Sr0.35La0.65,,R-3c,
,Perovskite,375,375K,,,10.1016/j.jmmm.2016.10.097,FALSE,,R-3c,,89.5 emu/g at 4.5K,La0.65Sr0.35MnO3 (bulk),,,O3.0Mn1Sr0.35La0.65,,R-3c,
,Rhombohedral,,,-37.9 K,-37.9,10.1016/j.jssc.2014.05.003,TRUE,"{'a': '7.52954 Å', 'c': '17.59983 Å'}",Pyrochlore,,,La3Sb3Co2O14,,,O14.0Co2.0Sb3.0La3.0,,R-3m,Curie constant: 1.71 cm³/mol/K
,ThMn12,973,973 K,,,10.1016/j.jmmm.2019.166114,TRUE,,,,1.55 T,(Sm0.9Zr0.1)(Fe0.8Co0.2)11.3Ti0.7,,,Ti0.7Fe9.04Co2.26Zr0.1Sm0.9,,,
,ThMn12,953,953 K,,,10.1016/j.jmmm.2019.166114,TRUE,,,,1.74 T,(Nd0.8Zr0.2)(Fe0.9Co0.1)11.3Ti0.7N1.5,,,N1.5Ti0.7Fe10.17Co1.13Zr0.2Nd0.8,,,
,,733,733 K,,,10.1016/j.jmmm.2019.166114,TRUE,,,,0.47 T,SrO·6Fe2O3,,,O4.0Fe2.0Sr1,,,
,,585,585 K,,,10.1016/j.jmmm.2019.166114,TRUE,,,,1.61 T,Nd2Fe14B,,,B1Fe14.0Nd2.0,,,
"144 Oe (300 K), 117 Oe (10 K)",Hexagonal Wurtzite,,,,,10.1016/j.jssc.2016.02.015,TRUE,"{'a': '3.249 Å', 'c': '5.207 Å'}",Hexagonal,,"0.044 emu/g (300 K), 0.208 emu/g (10 K)",Zn0.92Fe0.05La0.03O,42,42 K,O1Fe0.05Zn0.92La0.03,"0.0064 emu/g (300 K), 0.053 emu/g (10 K)",P63mc,
,Spinel,398.15,125 °C,,,10.1016/j.actamat.2014.05.038,TRUE,,Cubic,,,Ni0.37Zn0.63Fe2O4,,,O4.0Fe2.0Ni0.37Zn0.63,,,
,Spinel,523.15,250 °C,,,10.1016/j.actamat.2014.05.038,TRUE,,Cubic,,,Ni0.5Zn0.5Fe2O4,,,O4.0Fe2.0Ni0.5Zn0.5,,,
,Spinel,843.15,570 °C,,,10.1016/j.actamat.2014.05.038,TRUE,,Cubic,,,NiFe2O4,,,O4.0Fe2.0Ni1,,,
,Trigonal,,,-991 K,-991,10.1016/j.jallcom.2019.153613,TRUE,"{'a': '4.04531 Å', 'c': '6.72320 Å'}",CaAl2Si2-type,5.89 μB,,NaLiMnS2,,,Li1Na1S2.0Mn1,,P-3m1,
,Triclinic,,,-85 K,-85,10.1016/S0925-8388(99)00296-0,TRUE,"{'a': '20.046 Å', 'b': '5.621 Å', 'c': '18.781 Å'}",,"Fe2+: 3.70 μB, Fe3+: 4.38 μB","4.2 μB at 15,000 Oe",Pb8FeIIFe2IIIF24,21,21 K,F24.0Fe3.0I5.0Pb8.0,,P1,
,Monoclinic,,,,,10.1016/j.jct.2004.07.031,TRUE,"{'a': '0.66503 nm', 'b': '0.68466 nm', 'c': '0.63333 nm'}",Monazite-type,,,GdPO4,0.8,0.8 K,O4.0P1Gd1,,P21/n,Antiferromagnetic
,Monoclinic,,,,,10.1016/j.jct.2004.07.031,TRUE,"{'a': '0.66503 nm', 'b': '0.68466 nm', 'c': '0.63333 nm'}",Monazite-type,,,GdPO4,225,225 K,O4.0P1Gd1,,P21/n,Antiferromagnetic
630 Oe (2.5 K),Pnma,,,52 K,52,10.1016/j.jmmm.2009.07.064,TRUE,"{'a': '5.30394 Å (300 K), 5.30101 Å (10 K)', 'b': '7.48091 Å (300 K), 7.46025 Å (10 K)', 'c': '5.28758 Å (300 K), 5.27646 Å (10 K)'}",Orthorhombic,2.36 μB (10 K),"0.8 μB/f.u. (5 T, 2.5 K)",CaMn0.96Mo0.04O3,110,110 K,O3.0Ca1Mn0.96Mo0.04,,Pnma,
,,,,50 K,50,10.1016/j.jmmm.2009.07.064,TRUE,,,,"0.7 μB/f.u. (5 T, 2.5 K)",CaMn0.96W0.04O3,110,110 K,O3.0Ca1Mn0.96W0.04,,,
10-15 kOe,,743,743 K,,,10.1016/j.jallcom.2015.12.124,TRUE,,,,,Sm2Fe17N3,,,N3.0Fe17.0Sm2.0,,,
0.15 T at 2 K,,147.5,145-150 K,,,10.1016/j.jallcom.2021.162330,TRUE,,,,,Pb0.875Sn0.08Sc0.02Te,,,Sc0.02Sn0.08Te1Pb0.88,4.0 × 10^−3 emu/g at 2 K,,
0.15 T at 2 K,,144.9,144.9 K,186.7 K,186.7,10.1016/j.jallcom.2021.162330,TRUE,,,,,Pb0.825Sn0.125Sc0.02Te,,,Sc0.02Sn0.12Te1Pb0.82,4.0 × 10^−3 emu/g at 2 K,,
0.15 T at 2 K,,143.2,143.2 K,171.8 K,171.8,10.1016/j.jallcom.2021.162330,TRUE,,,,,Pb0.805Sn0.145Sc0.02Te,,,Sc0.02Sn0.14Te1Pb0.81,4.0 × 10^−3 emu/g at 2 K,,
0.15 T at 2 K,,148.2,148.2 K,177.3 K,177.3,10.1016/j.jallcom.2021.162330,TRUE,,,,,Pb0.785Sn0.165Sc0.02Te,,,Sc0.02Sn0.17Te1Pb0.79,4.0 × 10^−3 emu/g at 2 K,,
0.15 T at 2 K,,170,170 K,220 K,220,10.1016/j.jallcom.2021.162330,TRUE,,,,,Pb0.775Sn0.175Sc0.02Te,,,Sc0.02Sn0.17Te1Pb0.78,4.0 × 10^−3 emu/g at 2 K,,
,Rhombohedral,,,36.4 K,36.4,10.1016/S0022-4596(03)00310-4,TRUE,"{'a': '5.6220 Å', 'c': '17.3171 Å'}",Hexagonal perovskite-intergrowth,,,La2Ca2MnO7,,,O7.0Ca2.0Mn1La2.0,,R3̄m,
,Rhombohedral,,,13.4 K,13.4,10.1016/S0022-4596(03)00310-4,TRUE,"{'a': '11.1096 Å', 'c': '17.1987 Å'}",Hexagonal perovskite-intergrowth,,,Nd2Ca2MnO7,,,O7.0Ca2.0Mn1Nd2.0,,R3̄,
,Rhombohedral,,,23.3 K,23.3,10.1016/S0022-4596(03)00310-4,TRUE,"{'a': '11.0441 Å', 'c': '17.1300 Å'}",Hexagonal perovskite-intergrowth,,,Sm2Ca2MnO7,,,O7.0Ca2.0Mn1Sm2.0,,R3̄,
,Cubic,,,,,10.1016/j.physb.2006.07.052,TRUE,,CsCl-type,,,Gd0.8Y0.2Ag,122,"132, 112",Y0.2Ag1Gd0.8,,,
,Cubic,,,,,10.1016/j.physb.2006.07.052,TRUE,,CsCl-type,,,Tb0.8Y0.2Ag,95.5,"101, 90",Y0.2Ag1Tb0.8,,,
,Cubic,,,,,10.1016/j.physb.2006.07.052,TRUE,,CsCl-type,,,Dy0.8Y0.2Ag,50.5,"56, 45",Y0.2Ag1Dy0.8,,,
,Cubic,,,,,10.1016/j.physb.2006.07.052,TRUE,,CsCl-type,,,Dy0.8Y0.2Cu,55,"62, 48",Cu1Y0.2Dy0.8,,,
,Cubic,,,,,10.1016/j.physb.2006.07.052,TRUE,,CsCl-type,,,TbAg,101,101,Ag1Tb1,,,
,Cubic,,,,,10.1016/j.physb.2006.07.052,TRUE,,CsCl-type,,,ErAg,15,15,Ag1Er1,,,
,Monoclinic,,,-25.4 K,-25.4,10.1016/j.jssc.2009.06.013,TRUE,"{'a': '9.6515 Å', 'b': '8.7017 Å', 'c': '5.2766 Å'}",P21/c,4.85 μB,,LiFeSi2O6,18.4,18.4 K,Li1O6.0Si2.0Fe1,,P21/c,
,Monoclinic,,,-78.6 K,-78.6,10.1016/j.jssc.2009.06.013,TRUE,"{'a': '9.8662 Å', 'b': '8.8104 Å', 'c': '5.3714 Å'}",P21/c,4.48 μB,,LiFeGe2O6,20.2,20.2 K,Li1O6.0Fe1Ge2.0,,P21/c,
,Hexagonal,540,540K,535.3K,535.3,10.1016/j.actamat.2012.12.043,TRUE,"{'a': '4.9708 Å', 'c': '7.940 Å'}",hP12,4.5 μB/Mn,4.4 μB/f.u. at 4.2K,MnCu4In,,,Mn1Cu4.0In1,,P63mc,
,Cubic,,,-131K,-131,10.1016/j.actamat.2012.12.043,TRUE,{'a': '6.992 Å'},cF24,4.7 μB/Mn,,MnCu4Sn,110,110K,Mn1Cu4.0Sn1,,F4̅3m,
,Cubic,500,500K,,,10.1016/j.actamat.2012.12.043,FALSE,,L21,3.66 μB/Mn,,MnCu2In,,,Mn1Cu2.0In1,,,
,Cubic,500,500K,,,10.1016/j.actamat.2012.12.043,FALSE,,L21,3.69 μB/Mn,,MnCu2Sn,,,Mn1Cu2.0Sn1,,,
,Orthorhombic,240,240 K,,,10.1016/j.jallcom.2006.03.081,TRUE,"{'a': '5.4683 Å', 'b': '5.4524 Å', 'c': '7.7220 Å'}",Perovskite,,,La0.67Ca0.33MnO3,,,O3.0Ca0.33Mn1La0.67,,Pbnm,
,Rhombohedral,345,345 K,,,10.1016/j.jallcom.2006.03.081,TRUE,"{'a': '5.4957 Å', 'b': '5.4957 Å', 'c': '13.3713 Å'}",Perovskite,,,La0.67Sr0.33MnO3,,,O3.0Mn1Sr0.33La0.67,,R-3c,
,Rhombohedral,322,322 K,,,10.1016/j.jallcom.2006.03.081,TRUE,"{'a': '5.5178 Å', 'b': '5.5178 Å', 'c': '13.3986 Å'}",Perovskite,,,La0.67Pb0.33MnO3,,,O3.0Mn1La0.67Pb0.33,,R-3c,
,Rhombohedral,308,308 K,,,10.1016/j.jallcom.2006.03.081,TRUE,"{'a': '5.5244 Å', 'b': '5.5244 Å', 'c': '13.5873 Å'}",Perovskite,,,La0.67Ba0.33MnO3,,,O3.0Mn1Ba0.33La0.67,,R-3c,
,Hexagonal,,,-9.9 K,-9.9,10.1016/j.jallcom.2018.02.110,TRUE,"{'a': '5.42 Å', 'b': '5.42 Å', 'c': '8.73 Å'}",Quasi-two dimensional triangular lattice,10.5 μB,5.25 μB,Dy(BaBO3)3,,,B3.0O9.0Ba3.0Dy1,,P63cm,
,Hexagonal,,,-8.4 K,-8.4,10.1016/j.jallcom.2018.02.110,TRUE,"{'a': '5.42 Å', 'b': '5.42 Å', 'c': '8.73 Å'}",Quasi-two dimensional triangular lattice,10.45 μB,5.5 μB,Ho(BaBO3)3,,,B3.0O9.0Ba3.0Ho1,,P63cm,
,Hexagonal,,,-11.5 K,-11.5,10.1016/j.jallcom.2018.02.110,TRUE,"{'a': '5.42 Å', 'b': '5.42 Å', 'c': '8.73 Å'}",Quasi-two dimensional triangular lattice,9.39 μB,4.75 μB,Er(BaBO3)3,,,B3.0O9.0Ba3.0Er1,,P63cm,
,Hexagonal,,,-21 K,-21,10.1016/j.jallcom.2018.02.110,TRUE,"{'a': '5.42 Å', 'b': '5.42 Å', 'c': '8.73 Å'}",Quasi-two dimensional triangular lattice,7.32 μB,,Tm(BaBO3)3,,,B3.0O9.0Ba3.0Tm1,,P63cm,
,Hexagonal,,,-109 K,-109,10.1016/j.jallcom.2018.02.110,TRUE,"{'a': '5.42 Å', 'b': '5.42 Å', 'c': '8.73 Å'}",Quasi-two dimensional triangular lattice,4.60 μB,1.37 μB,Yb(BaBO3)3,,,B3.0O9.0Ba3.0Yb1,,P63cm,
,Orthorhombic,,,-57.1 K,-57.1,10.1016/j.jmmm.2012.11.011,TRUE,"{'a': '4.5565', 'b': '27.300', 'c': '4.5720'}",,2.44 μB,,Ce3Ni1.69Sn7,3.7,3.7 K,Ni1.69Sn7.0Ce3.0,,Cmmm,
,Orthorhombic,,,-17.7 K,-17.7,10.1016/j.jmmm.2012.11.011,TRUE,"{'a': '4.5260', 'b': '27.173', 'c': '4.5475'}",,3.58 μB,,Pr3Ni1.56Sn7,6.3,"7.6 K, 6.6 K, 4.7 K",Ni1.56Sn7.0Pr3.0,,Cmmm,
,Orthorhombic,,,-36.8 K,-36.8,10.1016/j.jmmm.2012.11.011,TRUE,"{'a': '4.5193', 'b': '27.091', 'c': '4.5408'}",,3.97 μB,,Nd3Ni1.34Sn7,4.05,"4.3 K, 3.8 K",Ni1.34Sn7.0Nd3.0,,Cmmm,
,Hexagonal,,,,,10.1016/S0304-8853(00)01347-0,TRUE,"{'a': '4.1436(5) Å', 'c': '7.2197(14) Å'}",InNi2-type,9.1(1) μB/Er atom,,ErCuSi,6.8,6.8K,Si1Cu1Er1,,P63/mmc,
,Hexagonal,,,,,10.1016/S0304-8853(00)01347-0,TRUE,,InNi2-type,,,TbCuSi,16,16K,Si1Cu1Tb1,,P63/mmc,
,Hexagonal,9,9K,,,10.1016/S0304-8853(00)01347-0,TRUE,,InNi2-type,,,TmCuSi,,,Si1Cu1Tm1,,P63/mmc,
4.79-6.39 kA/m,Spinel,510.65,230-245°C,,,10.1016/j.jmmm.2016.09.129,TRUE,{'a': '8.271-8.423 Å'},Cubic,1.00-2.34 μB,23.91-55.80 A m²/kg,Ni0.4Zn0.2Mn0.4Fe2O4,,,O4.0Mn0.4Fe2.0Ni0.4Zn0.2,9.10-24.44 A m²/kg,,
,,620,620 K,,,10.1016/j.jmmm.2019.04.084,TRUE,,,,,CoFeMnSi,,,Si1Mn1Fe1Co1,,,
,,,,,,10.1016/j.physb.2024.415732,TRUE,,,,,Ce7Ru3,0.8,0.8 K,Ru3.0Ce7.0,,,
,,,,,,10.1016/j.physb.2024.415732,TRUE,,,,,CeRuAl,0.8,0.8 K,Al1Ru1Ce1,,,
,,12.8,12.8 K,,,10.1016/j.physb.2024.415732,TRUE,,,,,CeRu2Al2B,14.2,14.2 K,B1Al2.0Ru2.0Ce1,,,
,,,,,,10.1016/j.physb.2024.415732,TRUE,,,,,CeRu2Al10,27,27 K,Al10.0Ru2.0Ce1,,,
,,,,,,10.1016/j.physb.2024.415732,TRUE,,,,,Ce2Ru3Al15,3.7,3.7 K,Al15.0Ru3.0Ce2.0,,,
,,,,,,10.1016/j.physb.2024.415732,TRUE,,,,,Ce4RuAl,0.95,0.95 K,Al1Ru1Ce4.0,,,
,,,,,,10.1016/j.physb.2024.415732,TRUE,,,,,CeRu2As2,4.3,4.3 K,As2.0Ru2.0Ce1,,,
,,8.5,8.5 K,,,10.1016/j.physb.2024.415732,TRUE,,,,,Ce2RuGe,12,12 K,Ge1Ru1Ce2.0,,,
,,7.9,7.9 K,,,10.1016/j.physb.2024.415732,TRUE,,,,,Ce2Ru3Ge5,,,Ge5.0Ru3.0Ce2.0,,,
,,15,15 K,,,10.1016/j.physb.2024.415732,TRUE,,,,,Ce5RuGe2,,,Ge2.0Ru1Ce5.0,,,
,,3,3 K,,,10.1016/j.physb.2024.415732,TRUE,,,,,Ce3RuSn6,,,Ru1Sn6.0Ce3.0,,,
,,,,,,10.1016/j.physb.2024.415732,TRUE,,,,,Ce2RuZn4,2,2 K,Zn4.0Ru1Ce2.0,,,
,CeNi6Si6-type,,,-10.7 K,-10.7,10.1016/j.jssc.2016.09.001,TRUE,"{'a': '0.78053 nm', 'c': '1.12150 nm'}",Tetragonal,2.40 μB/fu,1.0 μB/fu (140 kOe),CeNi6Si6,2,<2 K,Si6.0Ni6.0Ce1,,P 4/ nbm,
,GdNi7Si6-type,,,-55.7 K,-55.7,10.1016/j.jssc.2016.09.001,TRUE,"{'a': '0.78933 nm', 'c': '1.12729 nm'}",Tetragonal,2.58 μB/fu,0.63 μB/fu (140 kOe),CeNi7Si6,2,<2 K,Si6.0Ni7.0Ce1,,P 4/ nbm,
,LaCo9Si4-type,,,-169.0 K,-169,10.1016/j.jssc.2016.09.001,TRUE,"{'a': '0.78401 nm', 'c': '1.14710 nm'}",Tetragonal,3.27 μB/fu,0.17 μB/fu (140 kOe),CeNi8.8Si4.2,50,~50 K,Si4.2Ni8.8Ce1,,I 4/ mcm,
