Repository: sanjayganeshprabu/Computational-Modeling-and-Predictive-Analytics-for-Materials-Data

# Computational-Modeling-and-Predictive-Analytics-for-Materials-Data-

File: MODIFIED magnetic_materials.csv (part 87 of 112)
Coercivity,Crystal_Structure,Curie,Curie(Tc),Curie_Weiss,Curie_Weiss(θp),DOI,Experimental,Lattice_Parameters,Lattice_Structure,Magnetic_Moment,Magnetization,Material_Name,Neel,Neel(Tn),New_Column_Concatenated,Remanence,Space_Group,Susceptibility
,Pr6Ni7Si4-type,,,-184 K,-184,10.1016/j.jssc.2016.09.001,TRUE,"{'a': '0.59369 nm', 'b': '0.74436 nm', 'c': '2.92451 nm'}",Orthorhombic,6.64 μB/fu,1.81 μB/fu (140 kOe),Ce6Ni7Si4,2,<2 K,Si4.0Ni7.0Ce6.0,,Pbcm,
,TbCu7-type,,,-1.6 K,-1.6,10.1016/j.jssc.2016.09.001,TRUE,"{'a': '0.48422 nm', 'c': '0.40411 nm'}",Hexagonal,0.65 μB/fu,0.11 μB/fu (140 kOe),CeNi5Si,,,Si1Ni5.0Ce1,,P 6/ mmm,
,Mo2NiB2-type,,,-1.7 K,-1.7,10.1016/j.jssc.2016.09.001,TRUE,"{'a': '0.51544 nm', 'b': '0.84476 nm', 'c': '0.42700 nm'}",Orthorhombic,0.38 μB/fu,0.07 μB/fu (140 kOe),Ce2Ni2.5Si0.5,,,Si0.5Ni2.5Ce2.0,,Immm,
2.4 kOe,Mo2NiB2-type,27,27 K,18 K,18,10.1016/j.jssc.2016.09.001,TRUE,"{'a': '0.52500 nm', 'b': '0.86173 nm', 'c': '0.41860 nm'}",Orthorhombic,3.63 μB/R,2.1 μB/R (140 kOe),Nd2Ni2.3Si0.7,14,14 K,Si0.7Ni2.3Nd2.0,0.85 μB/R,Immm,
,Y7Ni49Si20-type,,,-0.5 K,-0.5,10.1016/j.jssc.2016.09.001,TRUE,{'a': '1.23808 nm'},Cubic,10.74 μB/R,7.9 μB/R (140 kOe),Dy7Ni50Si19,2,~2 K,Si19.0Ni50.0Dy7.0,,I 4̄3 m,
"25 ± 0.5 Oe (10 K), 91 ± 0.5 Oe (100 K)",Rhombohedral (Trigonal),,,-58.0 K,-58,10.1016/j.jmmm.2017.06.064,TRUE,"{'a': '5.025 Å', 'b': '5.025 Å', 'c': '13.802 Å'}",Hexagonal,4.0 μB per Ni ion,,NiTiO3,23.2,23.2 K,O3.0Ti1Ni1,0.1 emu/g (10 K),,Curie-Weiss type and paramagnetic Curie type
1.8 T,Hexagonal,600,600 K,,,10.1016/j.jmmm.2018.05.060,TRUE,"{'a': '5.068 Å', 'b': '5.068 Å', 'c': '24.463 Å'}",Ce2Ni7-type,,60 emu/g,Pr2Co7,,,Co7.0Pr2.0,,P63/mmc,
0.61 T,Hexagonal,607,607 K,,,10.1016/j.jmmm.2018.05.060,TRUE,,Ce2Ni7-type,10.4 μB/f.u,65 emu/g,Pr2Co7H0.25,,,H0.25Co7.0Pr2.0,40 emu/g,P63/mmc,
,Hexagonal,611,611 K,,,10.1016/j.jmmm.2018.05.060,TRUE,,Ce2Ni7-type,11.5 μB/f.u,68.12 emu/g,Pr2Co7H0.5,,,H0.5Co7.0Pr2.0,,P63/mmc,
,Hexagonal,624,624 K,,,10.1016/j.jmmm.2018.05.060,TRUE,,Ce2Ni7-type,12.6 μB/f.u,71.14 emu/g,Pr2Co7H1.6,,,H1.6Co7.0Pr2.0,,P63/mmc,
,Hexagonal,666,666 K,,,10.1016/j.jmmm.2018.05.060,TRUE,,Ce2Ni7-type,14.0 μB/f.u,77 emu/g,Pr2Co7H2.5,,,H2.5Co7.0Pr2.0,,P63/mmc,
,Hexagonal,691,691 K,,,10.1016/j.jmmm.2018.05.060,TRUE,,Ce2Ni7-type,13.5 μB/f.u,74 emu/g,Pr2Co7H3.75,,,H3.75Co7.0Pr2.0,,P63/mmc,
,Orthorhombic,687,687 K,,,10.1016/j.jmmm.2018.05.060,TRUE,"{'a': '5.070 Å', 'b': '8.153 Å', 'c': '28.978 Å'}",Pbcn,12.7 μB/f.u,74.02 emu/g,Pr2Co7H4.2,,,H4.2Co7.0Pr2.0,,Pbcn,
,Orthorhombic,668,668 K,,,10.1016/j.jmmm.2018.05.060,TRUE,"{'a': '5.070 Å', 'b': '8.153 Å', 'c': '28.978 Å'}",Pbcn,12.5 μB/f.u,70.03 emu/g,Pr2Co7H6.1,,,H6.1Co7.0Pr2.0,,Pbcn,
,Orthorhombic,646,646 K,,,10.1016/j.jmmm.2018.05.060,TRUE,,Pbcn,11.5 μB/f.u,69.27 emu/g,Pr2Co7H7.15,,,H7.15Co7.0Pr2.0,,Pbcn,
,Orthorhombic,633,633 K,,,10.1016/j.jmmm.2018.05.060,TRUE,,Pbcn,11.4 μB/f.u,68.36 emu/g,Pr2Co7H8.1,,,H8.1Co7.0Pr2.0,,Pbcn,
,Monoclinic,610,610 K,,,10.1016/j.jmmm.2018.05.060,TRUE,"{'a': '5.268 Å', 'b': '7.103 Å', 'c': '31.498 Å'}",C2/c,11.1 μB/f.u,56.57 emu/g,Pr2Co7H10.8,,,H10.8Co7.0Pr2.0,,C2/c,
,P42/mnm,,,,,10.1016/j.jmmm.2004.02.028,TRUE,"{'a': '7.27244 Å', 'b': '7.27244 Å', 'c': '3.85641 Å'}",Tetragonal,"2.38 μB (Ho1), 5.34 μB (Ho2), 0.97 μB (Fe1'), 0.99 μB (Fe2')",,HoFe4Ge2,52,52 K,Fe4.0Ge2.0Ho1,,P42/mnm,
,P42/mnm,,,,,10.1016/j.jmmm.2004.02.028,TRUE,"{'a': '7.004 Å', 'b': '7.004 Å', 'c': '3.755 Å'}",Tetragonal,"2.4 μB (Fe), 1.4 μB (Fe)",,ErFe4Ge2,47,47 K,Fe4.0Ge2.0Er1,,P42/mnm,
,P42/mnm,,,,,10.1016/j.jmmm.2004.02.028,TRUE,"{'a': '7.004 Å', 'b': '7.004 Å', 'c': '3.755 Å'}",Tetragonal,0.63 μB (Fe),,YFe4Ge2,43.5,43.5 K,Fe4.0Ge2.0Y1,,P42/mnm,
,P42/mnm,,,,,10.1016/j.jmmm.2004.02.028,TRUE,"{'a': '7.004 Å', 'b': '7.004 Å', 'c': '3.755 Å'}",Tetragonal,,,DyFe4Ge2,65,65 K,Fe4.0Ge2.0Dy1,,P42/mnm,
,I4/mmm,,,,,10.1016/j.jmmm.2004.02.028,TRUE,,Tetragonal,,,HoFe2Ge2,20,20 K,Fe2.0Ge2.0Ho1,,I4/mmm,
,Tetragonal,,,"{'θ_ab': '-156', 'θ_c': '-6', 'θ_ave': '-17'}",,10.1016/j.jallcom.2012.11.138,TRUE,"{'a': '4.54', 'c': '9.64'}",P4/nmm,2.4 μB,,CeNi0.80Bi2.03,4.8,4.8,Ni0.8Ce1Bi2.03,,P4/nmm,
,Tetragonal,,,"{'θ_ab': '-18', 'θ_c': '-7', 'θ_ave': '-12'}",,10.1016/j.jallcom.2012.11.138,TRUE,"{'a': '4.52', 'c': '9.60'}",P4/nmm,3.6 μB,,PrNi0.79Bi1.98,6.4,6.4,Ni0.79Pr1Bi1.98,,P4/nmm,
,Tetragonal,,,"{'θ_ab': '-33', 'θ_c': '-3', 'θ_ave': '-16'}",,10.1016/j.jallcom.2012.11.138,TRUE,"{'a': '4.52', 'c': '9.53'}",P4/nmm,3.8 μB,,NdNi0.72Bi2.14,3.8,3.8,Ni0.72Nd1Bi2.14,,P4/nmm,
,Tetragonal,,,,,10.1016/j.jallcom.2012.11.138,TRUE,"{'a': '4.50', 'c': '9.42'}",P4/nmm,,,SmNi0.78Bi2.08,3.3,3.3,Ni0.78Sm1Bi2.08,,P4/nmm,
,Tetragonal,,,"{'θ_ab': '-51', 'θ_c': '-51', 'θ_ave': '-51'}",,10.1016/j.jallcom.2012.11.138,TRUE,"{'a': '4.49', 'c': '9.37'}",P4/nmm,7.9 μB,,GdNi0.72Bi1.91,9.8,9.8,Ni0.72Gd1Bi1.91,,P4/nmm,
,Tetragonal,,,"{'θ_ab': '-109', 'θ_c': '-19', 'θ_ave': '-40'}",,10.1016/j.jallcom.2012.11.138,TRUE,"{'a': '4.48', 'c': '9.30'}",P4/nmm,10.0 μB,,TbNi0.74Bi1.90,10.2,10.2,Ni0.74Tb1Bi1.9,,P4/nmm,
,Tetragonal,,,"{'θ_ab': '-33', 'θ_c': '-12', 'θ_ave': '-24'}",,10.1016/j.jallcom.2012.11.138,TRUE,"{'a': '4.47', 'c': '9.29'}",P4/nmm,10.7 μB,,DyNi0.74Bi1.76,5.4,5.4,Ni0.74Dy1Bi1.76,,P4/nmm,
,Monoclinic,,,θ = -63 K,,10.1016/j.jssc.2009.02.013,TRUE,,C2/m,μ_eff = 9.49 μ_B,,Nd5Ru2O12,,,O12.0Ru2.0Nd5.0,,C2/m,
,Monoclinic,,,θ = -12 K,,10.1016/j.jssc.2009.02.013,TRUE,"{'a': '12.4618', 'b': '5.8578', 'c': '7.4135'}",C2/m,μ_eff = 18.1 μ_B,,Gd5Ru2O12,,,O12.0Ru2.0Gd5.0,,C2/m,
,Monoclinic,,,θ = -2 K,,10.1016/j.jssc.2009.02.013,TRUE,"{'a': '12.4049', 'b': '5.8414', 'c': '7.3489'}",C2/m,μ_eff = 23.5 μ_B,,Tb5Ru2O12,7,7 K,O12.0Ru2.0Tb5.0,,C2/m,
,Orthorhombic,,,,,10.1016/j.jssc.2015.12.017,TRUE,"{'a': '8.1143(5) Å', 'b': '8.8466(5) Å', 'c': '10.6069(6) Å'}",,,,Hf3Fe4Sn4,189,373(5) K,Fe4.0Sn4.0Hf3.0,,Pnma,
,Orthorhombic,,,Θ = -22(1) K,11.5,10.1016/j.jssc.2015.12.017,TRUE,"{'a': '5.6458(3) Å', 'b': '35.796(2) Å', 'c': '8.88725(9) Å'}",,μ_eff = 2.20(2) μ_B/Fe,,Hf9Fe4Sn10,24,46(2) K,Fe4.0Sn10.0Hf9.0,,Cmc21,
,Orthorhombic,,,Θ = -22(1) K,11.5,10.1016/j.jssc.2015.12.017,TRUE,"{'a': '5.6778(11) Å', 'b': '35.876(7) Å', 'c': '8.8727(18) Å'}",,μ_eff = 2.20(2) μ_B/Fe,,Hf9Fe3.67Sn10.33,24,46(2) K,Fe3.67Sn10.33Hf9.0,,Cmc21,
,Cubic (Laves phase),,,,,10.1016/S0921-4526(00)00658-X,TRUE,,,,,CeAl2,3.85,3.85 K,Al2.0Ce1,,,
,Rhombohedral,109,109 K,-79 K,-79,10.1016/j.ceramint.2022.04.197,TRUE,"{'a': '5.3304 Å', 'c': '12.970 Å'}",Hexagonal,3.60 BM,,PrAl0.90Cr0.10O3,,,O3.0Al0.9Cr0.1Pr1,,R-3c,
244 Oe,Rhombohedral,120,120 K,-62 K,-62,10.1016/j.ceramint.2022.04.197,TRUE,"{'a': '5.3405 Å', 'c': '12.977 Å'}",Hexagonal,3.66 BM,,PrAl0.80Cr0.20O3,,,O3.0Al0.8Cr0.2Pr1,2.3 × 10^-3 emu,R-3c,
,Rhombohedral,169,169 K,-57 K,-57,10.1016/j.ceramint.2022.04.197,TRUE,"{'a': '5.3493 Å', 'c': '12.994 Å'}",Hexagonal,3.76 BM,,PrAl0.70Cr0.30O3,,,O3.0Al0.7Cr0.3Pr1,,R-3c,
1209 Oe,Rhombohedral,181,181 K,-54 K,-54,10.1016/j.ceramint.2022.04.197,TRUE,"{'a': '5.37971 Å', 'c': '13.053 Å'}",Hexagonal,3.90 BM,,PrAl0.60Cr0.40O3,,,O3.0Al0.6Cr0.4Pr1,95 × 10^-3 emu,R-3c,
,Rhombohedral,191,191 K,-24 K,-24,10.1016/j.ceramint.2022.04.197,TRUE,"{'a': '5.4104 Å', 'c': '13.133 Å'}",Hexagonal,4.07 BM,,PrAl0.50Cr0.50O3,,,O3.0Al0.5Cr0.5Pr1,,R-3c,
3985 Oe,Rhombohedral,198,198 K,-100 K,-100,10.1016/j.ceramint.2022.04.197,TRUE,"{'a': '5.3907 Å', 'c': '13.169 Å'}",Hexagonal,4.27 BM,,PrAl0.40Cr0.60O3,,,O3.0Al0.4Cr0.6Pr1,155 × 10^-3 emu,R-3c,
,Orthorhombic,210,210 K,-91 K,-91,10.1016/j.ceramint.2022.04.197,TRUE,"{'a': '5.4461 Å', 'b': '7.6772 Å', 'c': '5.42820 Å'}",,4.49 BM,,PrAl0.30Cr0.70O3,,,O3.0Al0.3Cr0.7Pr1,,Pnma,
5121 Oe,Orthorhombic,215,215 K,-75 K,-75,10.1016/j.ceramint.2022.04.197,TRUE,"{'a': '5.4471 Å', 'b': '7.6881 Å', 'c': '5.4368 Å'}",,4.73 BM,,PrAl0.20Cr0.80O3,,,O3.0Al0.2Cr0.8Pr1,191 × 10^-3 emu,Pnma,
,Orthorhombic,220,220 K,-63 K,-63,10.1016/j.ceramint.2022.04.197,TRUE,"{'a': '5.4444 Å', 'b': '7.6874 Å', 'c': '5.4392 Å'}",,4.99 BM,,PrAl0.10Cr0.90O3,,,O3.0Al0.1Cr0.9Pr1,,Pnma,
3947 Oe,Orthorhombic,231,231 K,-58 K,-58,10.1016/j.ceramint.2022.04.197,TRUE,"{'a': '5.4701 Å', 'b': '7.6800 Å', 'c': '5.4801 Å'}",,5.27 BM,,PrCrO3,,,O3.0Cr1Pr1,274 × 10^-3 emu,Pnma,
,Layered to Tunnel,,,-193 K,-193,10.1016/j.jcrysgro.2011.03.005,TRUE,"{'a': '0.9093 nm', 'b': '2.6285 nm', 'c': '0.28252 nm'}",Orthorhombic,4.39 μB per Mn atom,,Na0.5MnO2,25,25 K,O2.0Na0.5Mn1,,Pbam,2.41 emu/mol
,Hexagonal,732,732 K,,,10.1016/j.jssc.2006.11.012,TRUE,,Hexagonal,,,SrFe12O19,,,O19.0Fe12.0Sr1,,P63/mmc,
Decreases linearly with sintering temperature,Hexagonal,723.15,450 °C,,,10.1016/j.jmmm.2012.02.021,TRUE,,,,,Sm2Fe17N3,,,N3.0Fe17.0Sm2.0,,,
,Monoclinic,145,145 K,134 K,134,10.1016/j.jmmm.2016.04.034,TRUE,"{'a': '1.06595 nm', 'b': '0.41720 nm', 'c': '1.00966 nm'}",Sc2CoSi2-type,11.38 μB/fu,5.93 μB/R,Gd2FeSi2,136,136 K,Si2.0Fe1Gd2.0,,C 2/m,
14.9 kOe,Monoclinic,136,136 K,80 K,80,10.1016/j.jmmm.2016.04.034,TRUE,"{'a': '1.05649 nm', 'b': '0.41533 nm', 'c': '1.00149 nm'}",Sc2CoSi2-type,13.94 μB/fu,6.09 μB/R,Tb2FeSi2,111,111 K,Si2.0Fe1Tb2.0,2.45 μB,C 2/m,
,Monoclinic,,,-6 K,-6,10.1016/j.jmmm.2016.04.034,TRUE,"{'a': '1.03991 nm', 'b': '0.41452 nm', 'c': '0.99897 nm'}",Sc2CoSi2-type,0.22 μB/fu,,Y2CoSi2,,,Si2.0Co1Y2.0,,C 2/m,
,Monoclinic,214,214 K,236 K,236,10.1016/j.jmmm.2016.04.034,TRUE,"{'a': '1.0554 nm', 'b': '0.41616 nm', 'c': '1.0076 nm'}",Sc2CoSi2-type,11.28 μB/fu,6.5 μB/R,Gd2CoSi2,,,Si2.0Co1Gd2.0,,C 2/m,
5.2 kOe,Monoclinic,198,198 K,173 K,173,10.1016/j.jmmm.2016.04.034,TRUE,"{'a': '1.04573 nm', 'b': '0.41450 nm', 'c': '1.00062 nm'}",Sc2CoSi2-type,13.80 μB/fu,6.85 μB/R,Tb2CoSi2,13,13 K,Si2.0Co1Tb2.0,3.15 μB,C 2/m,
3.5 kOe,Monoclinic,139,139 K,86 K,86,10.1016/j.jmmm.2016.04.034,TRUE,"{'a': '1.03932 nm', 'b': '0.41324 nm', 'c': '0.99615 nm'}",Sc2CoSi2-type,15.08 μB/fu,7.59 μB/R,Dy2CoSi2,9,9 K,Si2.0Co1Dy2.0,1.79 μB,C 2/m,
1.3 kOe,Monoclinic,77,77 K,46 K,46,10.1016/j.jmmm.2016.04.034,TRUE,"{'a': '1.03352 nm', 'b': '0.41271 nm', 'c': '0.99283 nm'}",Sc2CoSi2-type,15.05 μB/fu,8.39 μB/R,Ho2CoSi2,,,Si2.0Co1Ho2.0,1.84 μB,C 2/m,
1.2 kOe,Monoclinic,50,50 K,17 K,17,10.1016/j.jmmm.2016.04.034,TRUE,"{'a': '1.02733 nm', 'b': '0.41126 nm', 'c': '0.98768 nm'}",Sc2CoSi2-type,13.60 μB/fu,7.64 μB/R,Er2CoSi2,,,Si2.0Co1Er2.0,1.18 μB,C 2/m,
16.4 kOe,Mn5Si3-type hexagonal,,,31K,31,10.1016/j.physb.2009.08.052,TRUE,"{'a': '7.882 Å', 'c': '6.636 Å'}",Hexagonal,2.0 μB/Nd,,Nd5Ge3,51,51K,Ge3.0Nd5.0,1.84 μB/Nd,P63/mcm,
,Hexagonal,,,,,10.1016/S0925-8388(03)00374-8,TRUE,"{'a': '8.086(1) Å', 'c': '7.804(1) Å'}",AlB2-type derivative,9.18(20) μB,,Ho2RhSi3,5.2,5.2 K,Si3.0Rh1Ho2.0,,P 6̄ 2c or P 63/mmc,
,Hexagonal,,,,,10.1016/S0925-8388(03)00374-8,TRUE,"{'a': '8.078(1) Å', 'c': '7.748(1) Å'}",AlB2-type derivative,5.9(1) μB,,Er2RhSi3,5,5 K,Si3.0Rh1Er2.0,,P 6̄ 2c or P 63/mmc,
,,,,,,10.1016/S0925-8388(03)00374-8,TRUE,,,,,Ho2PdSi3,8,8 K,Si3.0Pd1Ho2.0,,,
,,,,,,10.1016/S0925-8388(03)00374-8,TRUE,,,,,Er2PdSi3,8,8 K,Si3.0Pd1Er2.0,,,
,Body-Centered Cubic (bcc),1043,1043 K,,,10.1016/j.jnucmat.2010.12.293,TRUE,"{'a': '2.866 Å', 'b': '2.866 Å', 'c': '2.866 Å'}",Cubic,2.22 μB,,Fe,,,Fe1,,Im-3m,
,Cubic,58,58 K,,,10.1016/j.physb.2017.09.085,TRUE,,Tetragonal below 53 K,,,MnV2O4,,,O4.0V2.0Mn1,,,
,Hexagonal,,,-57 K,-57,10.1016/j.jallcom.2023.171084,TRUE,"{'a': '6.046 Å', 'c': '11.386 Å'}",,,,TmMnO3,90,90 K,O3.0Mn1Tm1,,P6_3cm,
,Hexagonal,,,-55 K,-55,10.1016/j.jallcom.2023.171084,TRUE,"{'a': '6.08060 Å', 'c': '11.371 Å'}",,,,Tm1.02Mn0.98O3,83,83 K,O3.0Mn0.98Tm1.02,,P6_3cm,
,Hexagonal,,,-41 K,-41,10.1016/j.jallcom.2023.171084,TRUE,"{'a': '6.086 Å', 'c': '11.383 Å'}",,,,Tm1.04Mn0.96O3,83,83 K,O3.0Mn0.96Tm1.04,,P6_3cm,
,Hexagonal,,,-32 K,-32,10.1016/j.jallcom.2023.171084,TRUE,"{'a': '6.087 Å', 'c': '11.392 Å'}",,,,Tm0.98Mn1.02O3,84,84 K,O3.0Mn1.02Tm0.98,,P6_3cm,
,Hexagonal,,,-31 K,-31,10.1016/j.jallcom.2023.171084,TRUE,"{'a': '6.080 Å', 'c': '11.368 Å'}",,,,Tm0.96Mn1.04O3,84,84 K,O3.0Mn1.04Tm0.96,,P6_3cm,
,Hexagonal,,,-52 K,-52,10.1016/j.jallcom.2023.171084,TRUE,"{'a': '6.075 Å', 'c': '11.37 Å'}",,,,Tm0.94Mn1.06O3,81,81 K,O3.0Mn1.06Tm0.94,,P6_3cm,
,"Orthorhombic (RT), Monoclinic (LT)",,,-20.2 K,-20.2,10.1016/j.jallcom.2016.07.069,TRUE,"{'a': '4.5160(18) Å (RT), 10.8314(7) Å (LT)', 'b': '15.878(8) Å (RT), 9.0474(5) Å (LT)', 'c': '5.396(3) Å (RT), 15.8725(12) Å (LT)'}","Orthorhombic (RT), Monoclinic (LT)","2.43(2) μB/Ce (high temp), 1.54 μB/Ce (low temp)",0.7 μB at 2 K,CePd3Sn,1,1 K,Pd3.0Sn1Ce1,,"Cmcm (RT), C2/m (LT)",
,Orthorhombic,,,,,10.1016/j.commatsci.2014.09.011,FALSE,"{'a': '5.53 Å', 'b': '7.71 Å', 'c': '5.39 Å'}",Pnma,2.14 μB,,CaTcO3,602,602 K,O3.0Ca1Tc1,,Pnma,
,Orthorhombic,,,,,10.1016/j.commatsci.2014.09.011,FALSE,"{'a': '5.69 Å', 'b': '8.05 Å', 'c': '5.67 Å'}",Pnma,2.09 μB,,BaTcO3,1089,1089 K,O3.0Tc1Ba1,,Pnma,
,ThCr2Si2,,,,,10.1016/S0304-8853(03)00672-3,TRUE,,Tetragonal,3.0 μB,,PrFe2Ge2,14.6,14.6 K,Fe2.0Ge2.0Pr1,,I4/mmm,0.0053 emu/mol
,ThCr2Si2,,,,,10.1016/S0304-8853(03)00672-3,TRUE,,Tetragonal,3.2 μB,,NdFe2Ge2,16.4,16.4 K,Fe2.0Ge2.0Nd1,,I4/mmm,0.0042 emu/mol
,ThCr2Si2,,,,,10.1016/S0304-8853(03)00672-3,TRUE,,Tetragonal,0.43 μB,,SmFe2Ge2,5.9,5.9 K,Fe2.0Ge2.0Sm1,,I4/mmm,0.0039 emu/mol
,ThCr2Si2,,,,,10.1016/S0304-8853(03)00672-3,TRUE,,Tetragonal,6.2 μB,,GdFe2Ge2,10.8,10.8 K,Fe2.0Ge2.0Gd1,,I4/mmm,0.0026 emu/mol
,ThCr2Si2,,,,,10.1016/S0304-8853(03)00672-3,TRUE,,Tetragonal,8.5 μB,,TbFe2Ge2,7.4,7.4 K,Fe2.0Ge2.0Tb1,,I4/mmm,0.0058 emu/mol
,ThCr2Si2,,,,,10.1016/S0304-8853(03)00672-3,TRUE,,Tetragonal,10.2 μB,,DyFe2Ge2,2.1,2.1 K,Fe2.0Ge2.0Dy1,,I4/mmm,0.0043 emu/mol
,ThCr2Si2,,,,,10.1016/S0304-8853(03)00672-3,TRUE,,Tetragonal,9.7 μB,,HoFe2Ge2,1.1,1.1 K,Fe2.0Ge2.0Ho1,,I4/mmm,0.0024 emu/mol
,ThCr2Si2,,,,,10.1016/S0304-8853(03)00672-3,TRUE,,Tetragonal,8.1 μB,,ErFe2Ge2,2.5,2.5 K,Fe2.0Ge2.0Er1,,I4/mmm,0.0025 emu/mol
,ThCr2Si2,,,,,10.1016/S0304-8853(03)00672-3,TRUE,,Tetragonal,5.9 μB,,TmFe2Ge2,0.4,<0.4 K,Fe2.0Ge2.0Tm1,,I4/mmm,0.0049 emu/mol
,Orthorhombic,,,,,10.1016/S0304-8853(03)00069-6,TRUE,,Distorted hexagonal,,,CeCu2,3.5,3.5 K,Cu2.0Ce1,,,
,Orthorhombic,,,,,10.1016/S0304-8853(03)00069-6,TRUE,,Distorted hexagonal,,,TbCu2,48,48 K,Cu2.0Tb1,,,
,Orthorhombic,,,,,10.1016/S0304-8853(03)00069-6,TRUE,,Distorted hexagonal,,,DyCu2,27,27 K,Cu2.0Dy1,,,
,Orthorhombic,,,,,10.1016/S0304-8853(03)00069-6,TRUE,,Distorted hexagonal,,,TmCu2,6.3,6.3 K,Cu2.0Tm1,,,
69 kOe,Mo2NiB2-type,50,50 K,48 K,48,10.1016/j.jssc.2018.01.023,TRUE,"{'a': '0.55179 nm', 'b': '0.85901 nm', 'c': '0.41205 nm'}",Orthorhombic,0.85 μB,0.42 μB (at 40 K),Sm2Co2Al,,,Al1Co2.0Sm2.0,0.38 μB,"Immm, No. 71, oI10",
72 kOe,Mo2NiB2-type,62,62 K,,,10.1016/j.jssc.2018.01.023,TRUE,"{'a': '0.54567 nm', 'b': '0.85529 nm', 'c': '0.41449 nm'}",Orthorhombic,,0.50 μB (at 40 K),Sm2Co2Ga,,,Co2.0Ga1Sm2.0,0.36 μB,"Immm, No. 71, oI10",
,Mo2NiB2-type,78,78 K,80.8 K,80.8,10.1016/j.jssc.2018.01.023,TRUE,,Orthorhombic,11.12 μB,13.4 μB (at 5 K),Gd2Co2Al,,,Al1Co2.0Gd2.0,,"Immm, No. 71, oI10",
48 kOe,Mo2NiB2-type,98,98 K,98 K,98,10.1016/j.jssc.2018.01.023,TRUE,,Orthorhombic,13.81 μB,12.6 μB (at 30 K),Tb2Co2Al,,,Al1Co2.0Tb2.0,9.9 μB (at 2 K),"Immm, No. 71, oI10",
54.6 kOe (at 2 K),Mo2NiB2-type,58,58 K,,,10.1016/j.jssc.2018.01.023,TRUE,,Orthorhombic,,13.2 μB (at 2 K),Dy2Co2Al,,,Al1Co2.0Dy2.0,8.0 μB (at 2 K),"Immm, No. 71, oI10",
,Mo2NiB2-type,76,76 K,69 K,69,10.1016/j.jssc.2018.01.023,TRUE,,Orthorhombic,12.01 μB,13.2 μB (at 5 K),Gd2Co2Ga,,,Co2.0Ga1Gd2.0,,"Immm, No. 71, oI10",
230 Oe,Cubic,50,>50 K,,,10.1016/j.jallcom.2019.03.021,TRUE,{'a': '4.2176'},,,3.65 emu/g,Mg0.95Fe0.05O,,,O1Mg0.95Fe0.05,0.11 emu/g,,
,,400,>400 K,,,10.1016/j.jallcom.2019.03.021,TRUE,,,,1 emu/g,Zn0.99Fe0.01O,,,O1Fe0.01Zn0.99,,,
,Amorphous,275,200-350 K,,,10.1016/j.jnoncrysol.2003.08.019,TRUE,,,,,Fe91Zr9,,,Fe91.0Zr9.0,,,
,Amorphous,275,200-350 K,,,10.1016/j.jnoncrysol.2003.08.019,TRUE,,,,,Fe88Zr8B4,,,B4.0Fe88.0Zr8.0,,,
,Amorphous,275,200-350 K,,,10.1016/j.jnoncrysol.2003.08.019,TRUE,,,,,Fe91Zr7B2,,,B2.0Fe91.0Zr7.0,,,
,Amorphous,275,200-350 K,,,10.1016/j.jnoncrysol.2003.08.019,TRUE,,,,,Fe87Zr6CuB6,,,B6.0Fe87.0Cu1Zr6.0,,,
,,293,293 K,,,10.1016/S0304-8853(02)00477-8,TRUE,,,,,Gd,,,Gd1,,,
,Cubic Laves phase,139,139 K,,,10.1016/j.jallcom.2013.02.068,FALSE,,Cubic,,,Tb0.4Gd0.6Al2,,,Al2.0Gd0.6Tb0.4,,,
,Cubic Laves phase,108,108 K,,,10.1016/j.jallcom.2013.02.068,TRUE,,Cubic,,,TbAl2,,,Al2.0Tb1,,,
,Cubic Laves phase,168,168 K,,,10.1016/j.jallcom.2013.02.068,TRUE,,Cubic,,,GdAl2,,,Al2.0Gd1,,,
,Orthorhombic,,,-68 K,-68,10.1016/S0925-8388(03)00129-4,TRUE,"{'a': '8.706 Å', 'b': '9.410 Å', 'c': '29.211 Å'}",,5.78 μB,,NaCaFe3(PO4)4,26,26 K,O16.0Na1P4.0Ca1Fe3.0,,Pcab,
,Cubic,,,-9.5 K,-9.5,10.1016/j.jssc.2006.11.007,TRUE,,Fm3̄m,,,Ba2ErMoO6,,,O6.0Mo1Ba2.0Er1,,Fm3̄m,
,Tetragonal,,,-9.45 K,-9.45,10.1016/j.jssc.2006.11.007,TRUE,"{'a': '5.89879 Å', 'b': '5.89879 Å', 'c': '8.3262 Å'}",I4/m,,,Ba1.5Sr0.5ErMoO6,,,O6.0Sr0.5Mo1Ba1.5Er1,,I4/m,
,Tetragonal,,,-9.70 K,-9.7,10.1016/j.jssc.2006.11.007,TRUE,"{'a': '5.86453 Å', 'b': '5.86453 Å', 'c': '8.3457 Å'}",I4/m,,,Ba1.2Sr0.8ErMoO6,,,O6.0Sr0.8Mo1Ba1.2Er1,,I4/m,
,Monoclinic,,,-9.27 K,-9.27,10.1016/j.jssc.2006.11.007,TRUE,"{'a': '5.86691 Å', 'b': '5.8491 Å', 'c': '8.2456 Å'}",P21/n,,,Ba0.75Sr1.25ErMoO6,,,O6.0Sr1.25Mo1Ba0.75Er1,,P21/n,
,Monoclinic,,,-9.443 K,-9.443,10.1016/j.jssc.2006.11.007,TRUE,"{'a': '5.81211 Å', 'b': '5.8176 Å', 'c': '8.2111 Å'}",P21/n,2.20 μB,,Ba0.25Sr1.75ErMoO6,2.5,2.5 K,O6.0Sr1.75Mo1Ba0.25Er1,,P21/n,
,Monoclinic,,,-8.71 K,-8.71,10.1016/j.jssc.2006.11.007,TRUE,"{'a': '5.78711 Å', 'b': '5.80692 Å', 'c': '8.1900 Å'}",P21/n,1.97 μB,,Sr2ErMoO6,4,4.0 K,O6.0Sr2.0Mo1Er1,,P21/n,
,Cubic,,,,,10.1016/j.jssc.2006.11.007,TRUE,,Fm3̄m,,,Ba2SmMoO6,120,120 K,O6.0Mo1Ba2.0Sm1,,Fm3̄m,
,Cubic,,,,,10.1016/j.jssc.2006.11.007,TRUE,,Fm3̄m,,,Ba2EuMoO6,120,120 K,O6.0Mo1Ba2.0Eu1,,Fm3̄m,
,Body-centred tetragonal,320,320 K,,,10.1016/j.jallcom.2022.164784,TRUE,"{'a': '4.1992 Å', 'c': '10.9769 Å'}",ThCr2Si2-type,,,LaMn2Ge2,430,430 K,Mn2.0Ge2.0La1,,I4/mmm,
,Body-centred tetragonal,317,317 K,,,10.1016/j.jallcom.2022.164784,TRUE,"{'a': '4.1992 Å', 'c': '10.9769 Å'}",ThCr2Si2-type,,,LaMn2Ge2 (ribbon),430,430 K,Mn2.0Ge2.0La1,,I4/mmm,
,Amorphous,795,795 K,,,10.1016/j.jnoncrysol.2004.03.105,TRUE,,,1.22 μB per TM,,Co70.3Fe4.7Si10B15,,,B15.0Si10.0Fe4.7Co70.3,,,
,,,,,,10.1016/j.jnoncrysol.2004.03.105,TRUE,,,,,CoO,271,271 K,O1Co1,,,
,Trigonal,,,-13.1 K,-13.1,10.1016/j.jssc.2007.09.007,TRUE,"{'a': '5.1484 Å', 'c': '14.0363 Å'}",Corundum-related,3.04 μB,,Mg3NiNb2O9,,,O9.0Mg3.0Ni1Nb2.0,,P3̄c1,4.930×10^−5 cm^3/mol
400 Oe,Orthorhombic,45.5,45.5 K,-137.2 K,-137.2,10.1016/j.jssc.2007.09.007,TRUE,"{'a': '8.7652 Å', 'b': '5.0893 Å', 'c': '14.3087 Å'}",Corundum-related,3.45 μB,0.06 μB/ion,MgNi3Nb2O9,,,O9.0Mg1Ni3.0Nb2.0,,Pbcn,9.270×10^−5 cm^3/mol
,Orthorhombic,76.1,76.1 K,-215 K,-215,10.1016/j.jssc.2007.09.007,FALSE,,Corundum-related,3.54 μB,,Ni4Nb2O9,,,O9.0Ni4.0Nb2.0,,Pbcn,
,Orthorhombic,160,160 K,,,10.1016/j.tsf.2006.09.028,TRUE,,Orthorhombic,,,SrRuO3,,,O3.0Sr1Ru1,,Pbnm,
,Orthorhombic,105,105 K,,,10.1016/j.tsf.2006.09.028,TRUE,,Orthorhombic,,,Sr4Ru3O10,,,O10.0Sr4.0Ru3.0,,,
,Orthorhombic,,,,,10.1016/j.tsf.2006.09.028,TRUE,,Orthorhombic,,,Ca3Ru2O7,56,56 K,O7.0Ca3.0Ru2.0,,,
92 kA/m,Tetragonal (L10),648.15,375 °C,,,10.1016/j.actamat.2023.119646,TRUE,"{'a': '2.7763 Å', 'c': '3.5737 Å'}",,,124 Am^2/kg,Mn54Al46,,,Al46.0Mn54.0,32 Am^2/kg,,
99 kA/m,Tetragonal (L10),638.15,365 °C,,,10.1016/j.actamat.2023.119646,TRUE,"{'a': '2.7820 Å', 'c': '3.5783 Å'}",,,112 Am^2/kg,Mn53Al46Ti1,,,Al46.0Ti1Mn53.0,36 Am^2/kg,,
99 kA/m,Tetragonal (L10),646.15,373 °C,,,10.1016/j.actamat.2023.119646,TRUE,"{'a': '2.7817 Å', 'c': '3.5771 Å'}",,,115 Am^2/kg,Mn54Al45Ti1,,,Al45.0Ti1Mn54.0,39 Am^2/kg,,
,Tetragonal (L10),,,,,10.1016/j.actamat.2023.119646,FALSE,"{'a': '2.755 Å', 'c': '3.471 Å'}",,1.107 μB/atom,,Mn50Al50,573.15,300 °C,Al50.0Mn50.0,,,
,Face-centered cubic,,,,,10.1016/S0925-8388(00)00769-6,TRUE,{'a': '12.1-12.5 Å'},Cubic,"2.38 μB (8c site), 2.20 μB (4a site)",,Nd3Pd20Ge6,1.243333333,"1.75 K, 1.40 K, 0.58 K",Ge6.0Pd20.0Nd3.0,,Fm3̄m,
,Face-centered cubic,,,,,10.1016/S0925-8388(00)00769-6,FALSE,,Cubic,"8.26 μB (8c site), 8.42 μB (4a site)",,Tb3Pd20Si6,7.1,"10.2 K, 4.0 K",Si6.0Pd20.0Tb3.0,,Fm3̄m,
,Face-centered cubic,,,,,10.1016/S0925-8388(00)00769-6,FALSE,,Cubic,"8.5 μB (8c site), 5.9 μB (4a site)",,Dy3Pd20Si6,3.8,"5.8 K, 1.8 K",Si6.0Pd20.0Dy3.0,,Fm3̄m,
,Face-centered cubic,,,,,10.1016/S0925-8388(00)00769-6,FALSE,{'a': '4.180 Å'},Cubic,,,NdPd3Ge0.125,1.4,1.40 K,Ge0.12Pd3.0Nd1,,,
,Orthorhombic,270,270K,275K,275,10.1016/j.physb.2015.08.022,TRUE,"{'a': '5.477', 'b': '5.442', 'c': '7.644'}",Pbnm,6.12 μB,,Pr0.5Na0.05Sr0.45MnO3,,,O3.0Na0.05Mn1Sr0.45Pr0.5,,Pbnm,
,Orthorhombic,275,275K,277K,277,10.1016/j.physb.2015.08.022,TRUE,"{'a': '5.482', 'b': '5.442', 'c': '7.650'}",Pbnm,5.86 μB,,Pr0.5K0.05Sr0.45MnO3,,,O3.0K0.05Mn1Sr0.45Pr0.5,,Pbnm,
,,304,304K,,,10.1016/j.physb.2015.08.022,TRUE,,,,,Pr0.55Sr0.35K0.1MnO3,,,O3.0K0.1Mn1Sr0.35Pr0.55,,,
,Orthorhombic,,,-880.96 K,-880.96,10.1016/S1293-2558(03)00142-0,TRUE,"{'a': '5.845(1) Å', 'b': '10.145(2) Å', 'c': '24.163(5) Å'}",Pseudo-hexagonal,,,Ba5Ru3Na2O14,29,29 K,O14.0Na2.0Ru3.0Ba5.0,,C2221,
,Orthorhombic,,,-880.96 K,-880.96,10.1016/S1293-2558(03)00142-0,TRUE,"{'a': '5.8146(4) Å', 'b': '10.2812(7) Å', 'c': '24.173(2) Å'}",Pseudo-hexagonal,,,Ba5Ru3Na2O14,29,29 K,O14.0Na2.0Ru3.0Ba5.0,,Cmc21,
,Hexagonal,,,-880.96 K,-880.96,10.1016/S1293-2558(03)00142-0,TRUE,"{'a': '5.9261(8) Å', 'c': '24.400(5) Å'}",,,,Ba5Ru3Na2O14,29,29 K,O14.0Na2.0Ru3.0Ba5.0,,P6̄2c,
,,160,160 K,,,10.1016/S1293-2558(03)00142-0,TRUE,,,,,SrRuO3,,,O3.0Sr1Ru1,,,
,Spinel,224.4,224.4 K,,,10.1016/j.jallcom.2017.07.282,TRUE,,Cubic,,,CoCr2S4,,,S4.0Cr2.0Co1,,,
,Spinel,166.5,166.5 K,,,10.1016/j.jallcom.2017.07.282,TRUE,,Cubic,,,FeCr2S4,,,S4.0Cr2.0Fe1,,,
,Spinel,84.6,84.6 K,,,10.1016/j.jallcom.2017.07.282,TRUE,,Cubic,,,CdCr2S4,,,S4.0Cr2.0Cd1,,,
,Spinel,64.7,64.7 K,,,10.1016/j.jallcom.2017.07.282,TRUE,,Cubic,,,MnCr2S4,,,S4.0Cr2.0Mn1,,,
,Spinel,130.48,130.48 K,,,10.1016/j.jallcom.2017.07.282,TRUE,,Cubic,,,CdCr2Se4,,,Cr2.0Se4.0Cd1,,,
,Spinel,61.17,61.17 K,,,10.1016/j.jallcom.2017.07.282,TRUE,,Cubic,,,MnV1.95Al0.05O4,,,O4.0Al0.05V1.95Mn1,,,
,Spinel,59.3,59.3 K,,,10.1016/j.jallcom.2017.07.282,TRUE,,Cubic,,,MnV2O4,,,O4.0V2.0Mn1,,,
,Spinel,430,430 K,,,10.1016/j.jallcom.2017.07.282,TRUE,,Cubic,,,CuCr2Se4,,,Cr2.0Cu1Se4.0,,,
,Spinel,42.88,42.88 K,,,10.1016/j.jallcom.2017.07.282,TRUE,,Cubic,,,MnCr2O4,,,O4.0Cr2.0Mn1,,,
0.105,Orthorhombic,,,,,10.1016/j.physb.2023.415507,TRUE,"{'a': '5.804(2)', 'b': '7.405(1)', 'c': '5.276(1)'}",Pnma,,146,DyFe0.1Mn0.9O3,31,31,O3.0Mn0.9Fe0.1Dy1,3.4,Pnma,
0.111,Orthorhombic,,,,,10.1016/j.physb.2023.415507,TRUE,"{'a': '5.741(3)', 'b': '7.455(7)', 'c': '5.277(9)'}",Pnma,,123,DyFe0.3Mn0.7O3,120,120,O3.0Mn0.7Fe0.3Dy1,3.16,Pnma,
0.017,Orthorhombic,,,,,10.1016/j.physb.2023.415507,TRUE,"{'a': '5.686(5)', 'b': '7.512(8)', 'c': '5.284(5)'}",Pnma,,141,DyFe0.5Mn0.5O3,385,385,O3.0Mn0.5Fe0.5Dy1,0.68,Pnma,
,,,,-61.7 K,-61.7,10.1016/j.jinorgbio.2012.09.022,TRUE,,,,,LiNO,25,25 K,Li1N1O1,,,
,Trigonal,,,,,10.1016/j.jmmm.2018.06.057,TRUE,"{'a': '9.566 Å', 'c': '7.591 Å'}",Huntite-like,,,ErFe3(BO3)4,38,38 K,B4.0O12.0Fe3.0Er1,,P3_121,
,ThCr2Si2,,,0 ± 5K,0,10.1016/j.jmmm.2022.169199,TRUE,"{'a': '4.06Å', 'c': '9.93Å'}",Tetragonal,8.2 ± 0.2 μB,,GdIr2Si2,87,87K,Si2.0Gd1Ir2.0,,I4/mmm,
,CaBe2Ge2,,,-10 ± 1K,-10,10.1016/j.jmmm.2022.169199,TRUE,"{'a': '4.111Å', 'c': '9.733Å'}",Tetragonal,8.3 ± 0.2 μB,,GdIr2Si2,12,12K,Si2.0Gd1Ir2.0,,P4/nmm,
,ThCr2Si2,,,-26 ± 1K,-26,10.1016/j.jmmm.2022.169199,TRUE,"{'a': '4.048Å', 'c': '9.884Å'}",Tetragonal,,,HoIr2Si2,22,22K,Si2.0Ho1Ir2.0,,I4/mmm,
,CaBe2Ge2,,,2 ± 1K,2,10.1016/j.jmmm.2022.169199,TRUE,"{'a': '4.0796Å', 'c': '9.6677Å'}",Tetragonal,10.6 ± 0.2 μB,,HoIr2Si2,5.8,5.8K,Si2.0Ho1Ir2.0,,P4/nmm,
,ThCr2Si2,,,,,10.1016/j.jmmm.2022.169199,TRUE,"{'a': '4.028Å', 'c': '9.855Å'}",Tetragonal,,,ErIr2Si2,10,10K,Si2.0Er1Ir2.0,,I4/mmm,
,CaBe2Ge2,,,-5.5 ± 0.3K,-5.5,10.1016/j.jmmm.2022.169199,TRUE,"{'a': '4.0666Å', 'c': '9.583Å'}",Tetragonal,9.8 ± 0.2 μB,,ErIr2Si2,3.8,3.8K,Si2.0Er1Ir2.0,,P4/nmm,
,Monoclinic,,,-39.09 K,-39.09,10.1016/j.jssc.2020.121706,TRUE,"{'a': '13.044 Å', 'b': '13.487 Å', 'c': '20.283 Å'}",3D porous network,,,C30H28Co2N4O12,,,H28.0C30.0N4.0O12.0Co2.0,,P 21/c,4.53 cm³ K⁻¹ mol⁻¹ at 300 K
,Monoclinic,,,0.29 K,0.29,10.1016/j.jssc.2020.121706,TRUE,"{'a': '11.778 Å', 'b': '13.566 Å', 'c': '19.386 Å'}",3D porous network,,,C30H28Ni2N4O12,,,H28.0C30.0N4.0O12.0Ni2.0,,P 21/c,2.42 cm³ K⁻¹ mol⁻¹ at 300 K
,Triclinic,,,-12.59 K,-12.59,10.1016/j.jssc.2020.121706,TRUE,"{'a': '7.647 Å', 'b': '11.439 Å', 'c': '13.969 Å'}",2D layer,,,C26H18CoN2O9,,,H18.0C26.0N2.0O9.0Co1,,P 1̄,5.21 cm³ K⁻¹ mol⁻¹ at 300 K
,Tetragonal,,,3.28 K,3.28,10.1016/j.jssc.2012.01.032,TRUE,"{'a': '8.49340 Å', 'b': '8.49340 Å', 'c': '5.92387 Å'}",P42/mbc,3.73 μB,,CoSb2O4,79,79 K,O4.0Co1Sb2.0,,P42/mbc,
,Tetragonal,,,-20.9 K,-20.9,10.1016/j.jssc.2012.01.032,TRUE,"{'a': '8.4826 Å', 'b': '8.4826 Å', 'c': '6.0546 Å'}",P42/mbc,"2.86 μB (Cz), 1.65 μB (Gx)",,CoSb1.5Pb0.5O4,64,64 K,O4.0Co1Sb1.5Pb0.5,,P42/mbc,
,Tetragonal,,,,,10.1016/j.jssc.2012.01.032,FALSE,,P42/mbc,,,FeSb2O4,45,45 K,O4.0Fe1Sb2.0,,P42/mbc,
,Tetragonal,,,,,10.1016/j.jssc.2012.01.032,FALSE,,P42/mbc,,,NiSb2O4,47,47 K,O4.0Ni1Sb2.0,,P42/mbc,
,Tetragonal,,,,,10.1016/j.solidstatesciences.2004.04.005,TRUE,"{'a': '5.3992 Å', 'c': '7.6434 Å'}",Pseudo-cubic,,,Pr0.2Sr0.8MnO3,275,275 K,O3.0Mn1Sr0.8Pr0.2,,I4/mcm,
,Orthorhombic,,,,,10.1016/j.solidstatesciences.2004.04.005,TRUE,"{'a': '5.3767 Å', 'b': '5.3796 Å', 'c': '7.5848 Å'}",Pseudo-tetragonal,,,Pr0.4Ca0.6MnO3,160,160 K,O3.0Ca0.6Mn1Pr0.4,,Pbnm,
,Rhombohedral,350,350 K,,,10.1016/j.solidstatesciences.2004.04.005,TRUE,"{'a': '5.4700 Å', 'c': '13.144 Å'}",,,,La0.55Sr0.45MnO3,,,O3.0Mn1Sr0.45La0.55,,R-3c,
,Orthorhombic,260,260 K,,,10.1016/j.solidstatesciences.2004.04.005,TRUE,"{'a': '5.4740 Å', 'b': '5.4311 Å', 'c': '7.6344 Å'}",,,,Nd0.5Sr0.5MnO3,150,150 K,O3.0Mn1Sr0.5Nd0.5,,Ibmm,
,Orthorhombic,130,130 K,,,10.1016/j.solidstatesciences.2004.04.005,TRUE,"{'a': '5.4397 Å', 'b': '5.4548 Å', 'c': '7.6852 Å'}",,,,La0.21Pr0.49Ca0.3MnO3,145,145 K,O3.0Ca0.3Mn1La0.21Pr0.49,,Pbnm,
,Orthorhombic,,,-5 K,-5,10.1016/S0966-9795(02)00189-9,TRUE,"{'a': '729.4 pm', 'b': '424.3 pm', 'c': '850.5 pm'}",TiNiSi type,0.3 μB/formula unit,,YbPdMg,,,Mg1Pd1Yb1,,Pnma,246×10−6 cm3/mol
,Tetragonal,,,23 K,23,10.1016/S0966-9795(02)00189-9,TRUE,"{'a': '775.3 pm', 'c': '396.8 pm'}",Mo2FeB2 type,3.86 μB/Pr atom,2.65 μB/Pr atom at 2 K and 5 T,Pr2Pd2Mg,15,15 K,Mg1Pd2.0Pr2.0,,P4/mbm,235×10−6 cm3/mol
,Tetragonal,36,36 K,,,10.1016/S0966-9795(02)00189-9,TRUE,"{'a': '770.38 pm', 'c': '388.29 pm'}",Mo2FeB2 type,,0.060 μB/Sm at 5.5 T,Sm2Pd2Mg,,,Mg1Pd2.0Sm2.0,0.020 μB/Sm,P4/mbm,
Near-zero,Ilmenite,,,,,10.1016/j.jmmm.2019.02.047,TRUE,,Hexagonal,5 μB per f.u.,,Mn2FeSbO6,270,270 K,O6.0Mn2.0Fe1Sb1,,R-3,8–10 emu mol−1 Oe−1
,Spinel,,,,,10.1016/j.jmmm.2019.02.047,TRUE,,,,,MnFe2O4,570,570 K,O4.0Mn1Fe2.0,,,
122.3 Oe,Cubic Spinel,818.15,545 °C,,,10.1016/j.physb.2021.413468,TRUE,{'a': '8.348 Å'},Cubic,,83.3 emu/g,Zn0.00Fe3.00O4,,,O4.0Fe3.0Zn0.0,0.165,Fd3m,
136.2 Oe,Cubic Spinel,758.15,485 °C,,,10.1016/j.physb.2021.413468,TRUE,{'a': '8.364 Å'},Cubic,,95.8 emu/g,Zn0.05Fe2.95O4,,,O4.0Fe2.95Zn0.05,0.146,Fd3m,
108.7 Oe,Cubic Spinel,703.15,430 °C,,,10.1016/j.physb.2021.413468,TRUE,{'a': '8.370 Å'},Cubic,,98.8 emu/g,Zn0.10Fe2.90O4,,,O4.0Fe2.9Zn0.1,0.105,Fd3m,
90.6 Oe,Cubic Spinel,693.15,420 °C,,,10.1016/j.physb.2021.413468,TRUE,{'a': '8.372 Å'},Cubic,,91.4 emu/g,Zn0.15Fe2.85O4,,,O4.0Fe2.85Zn0.15,0.1,Fd3m,
71.1 Oe,Cubic Spinel,683.15,410 °C,,,10.1016/j.physb.2021.413468,TRUE,{'a': '8.373 Å'},Cubic,,79.6 emu/g,Zn0.20Fe2.80O4,,,O4.0Fe2.8Zn0.2,0.068,Fd3m,
,Cubic,6,6 K,,,10.1016/j.jmmm.2018.01.038,TRUE,{'a': '3.793 Å'},,"2.87 μB (Fe(I)), 2.27 μB (Fe(II))",,Fe4N,,,N1Fe4.0,,,
,Tetragonal,12,12 K,-44.01 K,-44.01,10.1016/j.jmmm.2022.169807,TRUE,"{'a': '7.231 Å', 'b': '7.231 Å', 'c': '6.335 Å'}",Zircon-type,1.41 μB,7.7 × 10^-3 emu/g,SmCrO4,,,O4.0Cr1Sm1,,I41/amd,
137 Oe,Tetragonal,21,21 K,-42.57 K,-42.57,10.1016/j.jmmm.2022.169807,TRUE,"{'a': '7.207 Å', 'b': '7.207 Å', 'c': '6.323 Å'}",Zircon-type,9.16 μB,11.5 emu/g,GdCrO4,,,O4.0Cr1Gd1,,I41/amd,
2284 Oe,Tetragonal,22,22 K,-14.09 K,-14.09,10.1016/j.jmmm.2022.169807,TRUE,"{'a': '7.134 Å', 'b': '7.134 Å', 'c': '6.266 Å'}",Zircon-type,9.46 μB,17.7 emu/g,DyCrO4,20,20 K,O4.0Cr1Dy1,,I41/amd,
414 Oe,Tetragonal,15,15 K,-22.01 K,-22.01,10.1016/j.jmmm.2022.169807,TRUE,"{'a': '7.102 Å', 'b': '7.102 Å', 'c': '6.249 Å'}",Zircon-type,6.06 μB,6.3 emu/g,ErCrO4,13,13 K,O4.0Cr1Er1,,I41/amd,
170 Oe,Orthorhombic,,,533.92 K,533.92,10.1016/j.jmmm.2022.169807,TRUE,"{'a': '5.501 Å', 'b': '7.643 Å', 'c': '5.369 Å'}",Perovskite,5.98 μB,,SmCrO3,198,198 K,O3.0Cr1Sm1,,Pbnm,
483 Oe,Orthorhombic,,,19.59 K,19.59,10.1016/j.jmmm.2022.169807,TRUE,"{'a': '5.544 Å', 'b': '7.610 Å', 'c': '5.318 Å'}",Perovskite,8.42 μB,,GdCrO3,168,168 K,O3.0Cr1Gd1,,Pbnm,
682 Oe,Orthorhombic,,,-8.66 K,-8.66,10.1016/j.jmmm.2022.169807,TRUE,"{'a': '5.281 Å', 'b': '7.585 Å', 'c': '5.550 Å'}",Perovskite,9.78 μB,,DyCrO3,143,143 K,O3.0Cr1Dy1,,Pbnm,
1497 Oe,Orthorhombic,,,-12.86 K,-12.86,10.1016/j.jmmm.2022.169807,TRUE,"{'a': '5.518 Å', 'b': '7.525 Å', 'c': '5.229 Å'}",Perovskite,8.41 μB,,ErCrO3,133,133 K,O3.0Cr1Er1,,Pbnm,
,Tetragonal,,,-31.44 K,-31.44,10.1016/j.jssc.2018.03.015,TRUE,"{'a': '24.4097', 'b': '24.4097', 'c': '14.7898'}",,,,C16H19N3O11SNi2,,,H19.0C16.0N3.0O11.0S1Ni2.0,,I 4(1)/a,
,Sandwich-like,532,532 K,,,10.1016/j.physb.2024.415790,FALSE,{'a': '6.813 Å'},Hexagonal,1.726 μB,,NiI3,,,Ni1I3.0,,,
864 kA/m,L10,570,570 K,,,10.1016/j.intermet.2015.06.008,TRUE,"{'a': '3.9019 Å', 'b': '3.9019 Å', 'c': '3.702 Å'}",face-centered-tetragonal (fct),,,Fe35Mn15Pt50,,,Mn15.0Fe35.0Pt50.0,0.83 T,,
,Monoclinic,,,-7.5 K,-7.5,10.1016/j.carbon.2005.07.028,TRUE,"{'a': '689 pm', 'b': '1177 pm'}",Oblique,10.2 μB,,C23.8HoCl3.7,,,C23.8Cl3.7Ho1,,C2/m,
,Monoclinic,,,-5.3 K,-5.3,10.1016/j.carbon.2005.07.028,TRUE,"{'a': '689 pm', 'b': '1177 pm'}",Oblique,10.5 μB,,C23.8HoCl3.7,,,C23.8Cl3.7Ho1,,C2/m,
,Monoclinic,,,-3.2 K,-3.2,10.1016/j.carbon.2005.07.028,TRUE,"{'a': '689 pm', 'b': '1177 pm'}",Oblique,,,C23.8HoCl3.7,,,C23.8Cl3.7Ho1,,C2/m,
,Monoclinic,,,-191 K,-191,10.1016/j.jssc.2018.03.016,TRUE,"{'a': '20.872 Å', 'b': '6.529 Å', 'c': '10.727 Å'}",P2/n,5.79 μB,,K3Fe3(PO4)4·H2O,29,29.0 K,H2.0O17.0P4.0K3.0Fe3.0,,P2/n,
,Monoclinic,,,-183 K,-183,10.1016/j.jssc.2018.03.016,TRUE,"{'a': '19.649 Å', 'b': '6.392 Å', 'c': '10.597 Å'}",C 2/c,5.51 μB,,Na3Fe3(PO4)4,27.7,27.7 K,O16.0Na3.0P4.0Fe3.0,,C 2/c,
,La15Ge9Fe-type,10,10K,,,10.1016/j.jallcom.2014.01.115,TRUE,"{'a': '15.3146', 'c': '6.7611'}",Hexagonal,0.9 μB/Ce,,Ce15Ge9C,,,C1Ge9.0Ce15.0,,P63mc,
,La15Ge9Fe-type,30,30K,,,10.1016/j.jallcom.2014.01.115,TRUE,"{'a': '15.2029', 'c': '6.7449'}",Hexagonal,1.1 μB/Pr,,Pr15Ge9C,,,C1Ge9.0Pr15.0,,P63mc,
,La15Ge9Fe-type,80,80K,,,10.1016/j.jallcom.2014.01.115,TRUE,"{'a': '15.1222', 'c': '6.7028'}",Hexagonal,2.2 μB/Nd,,Nd15Ge9C,,,C1Ge9.0Nd15.0,,P63mc,
,B20,330,330 K,,,10.1016/j.jmmm.2014.09.028,TRUE,,,1.4 μB,440 emu/cm^3,Si0.48Mn0.52,,,Si0.48Mn0.52,,,
,B20,360,"230 K, 490 K",,,10.1016/j.jmmm.2014.09.028,TRUE,,,,,Si0.45Mn0.55,,,Si0.45Mn0.55,,,
,B20,30,30 K,,,10.1016/j.jmmm.2014.09.028,TRUE,,,0.4 μB,,MnSi,,,Si1Mn1,,,
,A2,895,895 K,,,10.1016/S0925-8388(03)00726-6,TRUE,{'a': '2.8785'},bcc,,194.5 A m^2/kg,Fe87Mn11Al2,,,Al2.0Mn11.0Fe87.0,,,
,A2,882,882 K,,,10.1016/S0925-8388(03)00726-6,TRUE,{'a': '2.8832'},bcc,,189.6 A m^2/kg,Fe84Mn11Al5,,,Al5.0Mn11.0Fe84.0,,,
,A2,870,870 K,,,10.1016/S0925-8388(03)00726-6,TRUE,{'a': '2.8878'},bcc,,,Fe81Mn11Al8,,,Al8.0Mn11.0Fe81.0,,,
,A2,851,851 K,,,10.1016/S0925-8388(03)00726-6,TRUE,{'a': '2.8902'},bcc,,,Fe78Mn11Al11,,,Al11.0Mn11.0Fe78.0,,,
,A2,840,840 K,,,10.1016/S0925-8388(03)00726-6,TRUE,{'a': '2.8964'},bcc,,174.2 A m^2/kg,Fe75Mn11Al14,,,Al14.0Mn11.0Fe75.0,,,
,A2,775,775 K,,,10.1016/S0925-8388(03)00726-6,TRUE,{'a': '2.9000'},bcc,,161.0 A m^2/kg,Fe72Mn11Al17,,,Al17.0Mn11.0Fe72.0,,,
,DO3,778,778 K,,,10.1016/S0925-8388(03)00726-6,TRUE,{'a': '2.8989'},bcc,,147.5 A m^2/kg,Fe69Mn11Al20,,,Al20.0Mn11.0Fe69.0,,,
,DO3,570,570 K,,,10.1016/S0925-8388(03)00726-6,TRUE,{'a': '2.8997'},bcc,,119.1 A m^2/kg,Fe66Mn11Al23,,,Al23.0Mn11.0Fe66.0,,,
,DO3,453,453 K,,,10.1016/S0925-8388(03)00726-6,TRUE,{'a': '2.8999'},bcc,,97.6 A m^2/kg,Fe64Mn11Al25,,,Al25.0Mn11.0Fe64.0,,,
,DO3,315,315 K,,,10.1016/S0925-8388(03)00726-6,TRUE,{'a': '2.8995'},bcc,,68.8 A m^2/kg,Fe62Mn11Al27,,,Al27.0Mn11.0Fe62.0,,,
,B2,80,80 K,,,10.1016/S0925-8388(03)00726-6,TRUE,{'a': '2.9003'},bcc,,17.5 A m^2/kg,Fe59Mn11Al30,,,Al30.0Mn11.0Fe59.0,,,
,B2,30,30 K,,,10.1016/S0925-8388(03)00726-6,TRUE,{'a': '2.9019'},bcc,,2.97 A m^2/kg,Fe55Mn11Al34,,,Al34.0Mn11.0Fe55.0,,,
,B2,25,25 K,,,10.1016/S0925-8388(03)00726-6,TRUE,{'a': '2.9057'},bcc,,1.80 A m^2/kg,Fe52Mn11Al37,,,Al37.0Mn11.0Fe52.0,,,
,B2,25,25 K,,,10.1016/S0925-8388(03)00726-6,TRUE,{'a': '2.9095'},bcc,,1.62 A m^2/kg,Fe49Mn11Al40,,,Al40.0Mn11.0Fe49.0,,,
,Monoclinic,,,-58.6 K,-58.6,10.1016/j.jssc.2016.09.022,TRUE,"{'a': '4.84290 Å', 'b': '5.76708 Å', 'c': '5.00561 Å'}",Monoclinic,5.6 μB/f.u.,,In0.08Na0.06Mn0.86WO4,13.1,13.1 K,O4.0Na0.06Mn0.86In0.08W1,,P 2,
,Monoclinic,,,-45.4 K,-45.4,10.1016/j.jssc.2016.09.022,TRUE,"{'a': '4.85540 Å', 'b': '5.77426 Å', 'c': '5.01355 Å'}",Monoclinic,5.0 μB/f.u.,,In0.15Na0.12Mn0.73WO4,9.6,9.6 K,O4.0Na0.12Mn0.73In0.15W1,,P 2,
,Monoclinic,,,-71.9 K,-71.9,10.1016/j.jssc.2016.09.022,TRUE,"{'a': '4.8178 Å', 'b': '5.7442 Å', 'c': '4.9853 Å'}",Monoclinic,6.0 μB/f.u.,,MnWO4,13.5,13.5 K,O4.0Mn1W1,,P 2/c,
,Hexagonal Perovskite,,,0,0,10.1016/S0022-4596(03)00043-4,TRUE,"{'a': '5.62176', 'c': '17.3161'}",Hexagonal,,,La2Ca2MnO7,3,3,O7.0Ca2.0Mn1La2.0,,R3̄,Curie constant C = 1.79 emu K mol^−1
,Hexagonal Perovskite,,,-2,-2,10.1016/S0022-4596(03)00043-4,TRUE,"{'a': '5.61715', 'c': '17.3521'}",Hexagonal,,,La2Ca2MnO8,2.5,2.5,O8.0Ca2.0Mn1La2.0,,R3̄m,Curie constant C = 1.92 emu K mol^−1
,monoclinic,,,,,10.1016/j.jallcom.2020.155028,TRUE,"{'a': '6.033 Å', 'b': '4.782 Å', 'c': '10.450 Å'}",P 21/c,,,Fe3(PO4)2 (sarcopside),44,44 K,O8.0P2.0Fe3.0,,P 21/c,
,monoclinic,,,,,10.1016/j.jallcom.2020.155028,TRUE,"{'a': '5.063 Å', 'b': '8.361 Å', 'c': '8.788 Å'}",P 21/c,"3.77 μB (Co1), 3.49 μB (Co2)",,Co3(PO4)2,30,30 K,O8.0P2.0Co3.0,,P 21/c,
,monoclinic,,,-33.3 K,-33.3,10.1016/j.jallcom.2020.155028,TRUE,"{'a': '5.830 Å', 'b': '4.700 Å', 'c': '10.107 Å'}",P 21/c,"2.6 μB (Ni1), 2.2 μB (Ni2)",,Ni3(PO4)2,17,17 K,O8.0P2.0Ni3.0,,P 21/c,
,triclinic,,,,,10.1016/j.jallcom.2020.155028,TRUE,"{'a': '4.855 Å', 'b': '5.288 Å', 'c': '6.184 Å'}",P 1 ̄,0.68 μB,,Cu3(PO4)2,22,22 K,O8.0P2.0Cu3.0,,P 1 ̄,
,α-ThSi2,10,10 K,12.3 K,12.3,10.1016/j.jssc.2005.04.021,TRUE,"{'a': '4.2491 Å', 'c': '14.5108 Å'}",Body-centered tetragonal,2.28 μB,,CeAl1.02Si0.98,,,Al1.02Si0.98Ce1,,I41/amd,
,α-ThSi2,17.8,17.8 K,25.5 K,25.5,10.1016/j.jssc.2005.04.021,TRUE,"{'a': '4.2263 Å', 'c': '14.5343 Å'}",Body-centered tetragonal,3.38 μB,,PrAl1.19Si0.81,,,Al1.19Si0.81Pr1,,I41/amd,
,α-ThSi2,,,-11.4 K,-11.4,10.1016/j.jssc.2005.04.021,TRUE,"{'a': '4.2030 Å', 'c': '14.4647 Å'}",Body-centered tetragonal,3.52 μB,,NdAl1.11Si0.89,4.8,4.8 K,Al1.11Si0.89Nd1,,I41/amd,
,α-ThSi2,,,-10 K,-10,10.1016/j.jssc.2005.04.021,TRUE,"{'a': '4.1577 Å', 'c': '14.4098 Å'}",Body-centered tetragonal,0.65 μB,,SmAl1.07Si0.93,9,9 K,Al1.07Si0.93Sm1,,I41/amd,
,α-ThSi2,,,-103 K,-103,10.1016/j.jssc.2005.04.021,TRUE,"{'a': '4.1255 Å', 'c': '14.4259 Å'}",Body-centered tetragonal,7.95 μB,,GdAl0.98Si1.02,32,32 K,Al0.98Si1.02Gd1,,I41/amd,
,Y2Al3Si2,,,-26.8 K,-26.8,10.1016/j.jssc.2005.04.021,TRUE,"{'a': '10.195 Å', 'b': '4.0440 Å', 'c': '6.608 Å'}",C-centered monoclinic,9.24 μB,,Tb2Al3Si2,15.8,15.8 K,Al3.0Si2.0Tb2.0,,C2/m,
,Y2Al3Si2,,,-17.8 K,-17.8,10.1016/j.jssc.2005.04.021,TRUE,"{'a': '10.133 Å', 'b': '4.0304 Å', 'c': '6.587 Å'}",C-centered monoclinic,10.66 μB,,Dy2Al3Si2,11.8,11.8 K,Al3.0Si2.0Dy2.0,,C2/m,
,Y2Al3Si2,,,-15.2 K,-15.2,10.1016/j.jssc.2005.04.021,TRUE,"{'a': '10.114 Å', 'b': '4.0198 Å', 'c': '6.5741 Å'}",C-centered monoclinic,10.4 μB,,Ho2Al3Si2,7.8,7.8 K,Al3.0Si2.0Ho2.0,,C2/m,
,Y2Al3Si2,,,-6.1 K,-6.1,10.1016/j.jssc.2005.04.021,TRUE,"{'a': '10.0623 Å', 'b': '4.0059 Å', 'c': '6.5547 Å'}",C-centered monoclinic,9.68 μB,,Er2Al3Si2,4.2,4.2 K,Al3.0Si2.0Er2.0,,C2/m,
,Y2Al3Si2,,,6.4 K,6.4,10.1016/j.jssc.2005.04.021,TRUE,"{'a': '10.034 Å', 'b': '3.998 Å', 'c': '6.536 Å'}",C-centered monoclinic,7.64 μB,,Tm2Al3Si2,8.6,8.6 K,Al3.0Si2.0Tm2.0,,C2/m,
,,,,-65K,-65,10.1016/j.jssc.2005.11.016,FALSE,"{'a': '5.666Å', 'b': '8.821Å', 'c': '4.831Å'}",,,,(NH4)FePO4,26,26K,H4.0N1O4.0P1Fe1,,Pmn21,
,"Cubic (above 152 K), Tetragonal (below 143 K)",147.7,147.7 K,,,10.1016/j.actamat.2014.04.005,TRUE,,Orthorhombic,"3.65 μB (AFM), 0.91 μB (FM)",,Mn3Cu0.89N0.96,,,N0.96Mn3.0Cu0.89,,"Pm-3m (Cubic), P4/mmm (Tetragonal)",
,,165,165 K,,,10.1016/j.actamat.2014.04.005,TRUE,,,,,Mn3GaC,,,C1Mn3.0Ga1,,,
,"Cubic (above 150 K), Tetragonal (below 150 K)",150,150 K,,,10.1016/j.actamat.2014.04.005,TRUE,,,,,Mn3CuN,,,N1Mn3.0Cu1,,,
,NdPtSb type,,,,,10.1016/j.ssc.2006.08.039,TRUE,"{'a': '452.6 pm', 'c': '735.6 pm'}",Hexagonal,,,GdCuSn,23.5,23.5 K,Cu1Sn1Gd1,,P63mc,
,NdPtSb type,,,,,10.1016/j.ssc.2006.08.039,TRUE,"{'a': '451.3 pm', 'c': '729.2 pm'}",Hexagonal,,,TbCuSn,15.4,15.4 K,Cu1Sn1Tb1,,P63mc,
,NdPtSb type,,,,,10.1016/j.ssc.2006.08.039,TRUE,"{'a': '451.0 pm', 'c': '724.6 pm'}",Hexagonal,,,DyCuSn,5.9,5.9 K,Cu1Sn1Dy1,,P63mc,
,NdPtSb type,,,,,10.1016/j.ssc.2006.08.039,TRUE,"{'a': '450.2 pm', 'c': '722.3 pm'}",Hexagonal,,,HoCuSn,8.5,8.5 K,Cu1Sn1Ho1,,P63mc,
,NdPtSb type,,,,,10.1016/j.ssc.2006.08.039,TRUE,"{'a': '469.6 pm', 'c': '737.7 pm'}",Hexagonal,,,TbAgSn,32.1,32.1 K,Ag1Sn1Tb1,,P63mc,
,NdPtSb type,,,,,10.1016/j.ssc.2006.08.039,TRUE,"{'a': '468.1 pm', 'c': '734.4 pm'}",Hexagonal,,,DyAgSn,9.1,9.1 K,Ag1Sn1Dy1,,P63mc,
,NdPtSb type,,,,,10.1016/j.ssc.2006.08.039,TRUE,"{'a': '465.5 pm', 'c': '731.9 pm'}",Hexagonal,,,HoAgSn,10.6,10.6 K,Ag1Sn1Ho1,,P63mc,
,NdPtSb type,,,,,10.1016/j.ssc.2006.08.039,TRUE,"{'a': '466.3 pm', 'c': '729.0 pm'}",Hexagonal,,,ErAgSn,5.7,5.7 K,Ag1Sn1Er1,,P63mc,
28.26 Oe,Hexagonal,683.15,410°C,,,10.1016/S0304-8853(02)00154-3,TRUE,,Hexagonal,,48.14 emu/g,Ba3Co2Fe24O41,,,O41.0Fe24.0Co2.0Ba3.0,0.966 emu/g,,
9.25 Oe,Hexagonal,681.15,408°C,,,10.1016/S0304-8853(02)00154-3,TRUE,,Hexagonal,,49.75 emu/g,Ba3Co1.8Zn0.2Fe24O41,,,O41.0Fe24.0Co1.8Zn0.2Ba3.0,1.71 emu/g,,
21.32 Oe,Hexagonal,679.15,406°C,,,10.1016/S0304-8853(02)00154-3,TRUE,,Hexagonal,,50.09 emu/g,Ba3Co1.6Zn0.4Fe24O41,,,O41.0Fe24.0Co1.6Zn0.4Ba3.0,3.37 emu/g,,
33.20 Oe,Hexagonal,677.15,404°C,,,10.1016/S0304-8853(02)00154-3,TRUE,,Hexagonal,,50.71 emu/g,Ba3Co1.4Zn0.6Fe24O41,,,O41.0Fe24.0Co1.4Zn0.6Ba3.0,5.71 emu/g,,
18.18 Oe,Hexagonal,675.15,402°C,,,10.1016/S0304-8853(02)00154-3,TRUE,,Hexagonal,,51.94 emu/g,Ba3Co1.2Zn0.8Fe24O41,,,O41.0Fe24.0Co1.2Zn0.8Ba3.0,3.04 emu/g,,
44.87 Oe,Hexagonal,658.15,385°C,,,10.1016/S0304-8853(02)00154-3,TRUE,,Hexagonal,,53.74 emu/g,Ba3Co1.0Zn1.0Fe24O41,,,O41.0Fe24.0Co1Zn1Ba3.0,4.16 emu/g,,
,MgZn2-type,31,31 K,,,10.1016/j.jssc.2017.09.019,TRUE,"{'a': '5.2064 Å', 'c': '8.4228 Å'}",Hexagonal,6.3 μB,,Ho(Co0.667Ga0.333)2,,,Co1.33Ga0.67Ho1,,P63/mmc,
,MgZn2-type,18.5,18.5 K,,,10.1016/j.jssc.2017.09.019,TRUE,"{'a': '5.1851 Å', 'c': '8.4115 Å'}",Hexagonal,6.07 μB,,Er(Co0.667Ga0.333)2,,,Co1.33Ga0.67Er1,,P63/mmc,
,A2,316,316 K,,,10.1016/j.jallcom.2012.02.163,TRUE,{'a': '0.2896 nm'},,2.2 μB/f.u.,,Fe2CrAl,,,Al1Cr1Fe2.0,,,
,B2,274,274 K,,,10.1016/j.jallcom.2012.02.163,TRUE,{'a': '0.2895 nm'},,2.0 μB/f.u.,,Fe2CrAl,,,Al1Cr1Fe2.0,,,
,L21,210,210 K,,,10.1016/j.jallcom.2012.02.163,TRUE,{'a': '0.5789 nm'},,1.6 μB/f.u.,,Fe2CrAl,,,Al1Cr1Fe2.0,,,
,A2,353,353 K,,,10.1016/j.jallcom.2012.02.163,TRUE,{'a': '0.2914 nm'},,2.8 μB/f.u.,,Fe2CrGa,,,Cr1Fe2.0Ga1,,,
,L21 + precipitant,450,450 K,,,10.1016/j.jallcom.2012.02.163,TRUE,{'a': '0.5821 nm'},,2.3 μB/f.u.,,Fe2CrGa,,,Cr1Fe2.0Ga1,,,
,Monoclinic,,,,,10.1016/j.physb.2006.05.020,TRUE,,,,,TlCuCl3,13,13 K,Cl3.0Cu1Tl1,,P 21/c,
,CeFeSi-type,317,317 K,316 K,316,10.1016/S0925-8388(98)00661-6,TRUE,"{'a': '4.033 Å', 'c': '7.139 Å'}",Tetragonal,5 μB at 79 K,,GdMnSi,,,Si1Mn1Gd1,,P4/nmm,
,CeFeSi-type,315,315 K,310 K,310,10.1016/S0925-8388(98)00661-6,TRUE,"{'a': '4.010 Å', 'c': '7.167 Å'}",Tetragonal,7.7 μB,,Gd0.95Y0.05MnSi,,,Si1Mn1Y0.05Gd0.95,,P4/nmm,
