Repository: sanjayganeshprabu/Computational-Modeling-and-Predictive-Analytics-for-Materials-Data

# Computational-Modeling-and-Predictive-Analytics-for-Materials-Data-

File: MODIFIED magnetic_materials.csv (part 88 of 112)
Coercivity,Crystal_Structure,Curie,Curie(Tc),Curie_Weiss,Curie_Weiss(θp),DOI,Experimental,Lattice_Parameters,Lattice_Structure,Magnetic_Moment,Magnetization,Material_Name,Neel,Neel(Tn),New_Column_Concatenated,Remanence,Space_Group,Susceptibility
,CeFeSi-type,324,324 K,330 K,330,10.1016/S0925-8388(98)00661-6,TRUE,"{'a': '4.015 Å', 'c': '7.189 Å'}",Tetragonal,7.29 μB,,Gd0.8Y0.2MnSi,,,Si1Mn1Y0.2Gd0.8,,P4/nmm,
,CeFeSi-type,290,290 K,291 K,291,10.1016/S0925-8388(98)00661-6,TRUE,"{'a': '4.023 Å', 'c': '7.134 Å'}",Tetragonal,6.12 μB,,Gd0.75Y0.25MnSi,,,Si1Mn1Y0.25Gd0.75,,P4/nmm,
,CeFeSi-type,260,260 K,262 K,262,10.1016/S0925-8388(98)00661-6,TRUE,"{'a': '4.052 Å', 'c': '7.005 Å'}",Tetragonal,6.21 μB,,Gd0.7Y0.3MnSi,,,Si1Mn1Y0.3Gd0.7,,P4/nmm,
,CeFeSi-type,148,148 K,148 K,148,10.1016/S0925-8388(98)00661-6,TRUE,"{'a': '3.998 Å', 'c': '6.836 Å'}",Tetragonal,8.9 μB,,GdMn0.9Fe0.1Si,,,Si1Mn0.9Fe0.1Gd1,,P4/nmm,
,CeFeSi-type,335,335 K,307 K,307,10.1016/S0925-8388(98)00661-6,TRUE,"{'a': '3.992 Å', 'c': '7.099 Å'}",Tetragonal,7.5 μB,,GdMn0.6Fe0.4Si,,,Si1Mn0.6Fe0.4Gd1,,P4/nmm,
,CeFeSi-type,125,125 K,125 K,125,10.1016/S0925-8388(98)00661-6,TRUE,"{'a': '3.996 Å', 'c': '6.817 Å'}",Tetragonal,8.07 μB,,GdMn0.1Fe0.9Si,,,Si1Mn0.1Fe0.9Gd1,,P4/nmm,
,Orthorhombic,255,255K,,,10.1016/j.jmmm.2017.05.053,TRUE,"{'a': '5.5756 Å', 'b': '5.2874 Å', 'c': '7.7225 Å'}",Perovskite,,,Nd0.6Sr0.4MnO3,,,O3.0Mn1Sr0.4Nd0.6,,Pbnm,
< 2 A/m,Amorphous,720,720 K,,,10.1016/j.actamat.2015.05.042,TRUE,,,,113 Am^2/kg,Fe36Co36B19.2Si4.8Nb4,,,B19.2Si4.8Fe36.0Co36.0Nb4.0,Almost zero,,
< 2 A/m,Amorphous,712,712 K,,,10.1016/j.actamat.2015.05.042,TRUE,,,,110 Am^2/kg,Fe36Co36B19.2Si4.8Nb4Cu0.5,,,B19.2Si4.8Fe36.0Co36.0Cu0.5Nb4.0,Almost zero,,
,Rhombohedral,237,237,,,10.1016/j.jallcom.2004.12.189,TRUE,"{'a': 5.0017, 'c': 26.98}",Hexagonal,8.02,,YCo3H2,,,H2.0Co3.0Y1,,R-3m,
,Rhombohedral,,,,,10.1016/j.jallcom.2004.12.189,TRUE,,Hexagonal,,,YCo3H1.5,273,273,H1.5Co3.0Y1,,R-3m,
,Rhombohedral,,,,,10.1016/j.jallcom.2004.12.189,TRUE,,Hexagonal,,,YCo3H3.5,200,200,H3.5Co3.0Y1,,R-3m,
,Orthorhombic,,,-56.7 K,-56.7,10.1016/j.jpowsour.2009.12.091,TRUE,,,5.7 B.M.,,SrPdO3,370,370 K,O3.0Sr1Pd1,,,
"7.18 T at room temperature, 8.86 T at 10 K, 2.18 T at 500 K",Hexagonal,577,577 K,,,10.1016/j.actamat.2021.116912,TRUE,"{'a': '20.170 Å', 'b': '20.170 Å', 'c': '12.362 Å'}",P63/mcm,,60 A·m²/kg,Sm20Fe70Ti10,,,Ti10.0Fe70.0Sm20.0,,193,
5.03 T,Hexagonal,653,653 K,,,10.1016/j.actamat.2021.116912,FALSE,,P63/mcm,,,Sm2Fe7Ti1,,,Ti1Fe7.0Sm2.0,0.3 T,,
,Cubic Spinel,,,,,10.1016/j.jmmm.2011.07.041,TRUE,,Cubic,1.6 μB,,FeCr2S4,170,170 K,S4.0Cr2.0Fe1,,Fd-3m,
,Monoclinic,,,,,10.1016/j.jmmm.2012.10.030,TRUE,"{'a': '5.862 Å', 'b': '3.303 Å', 'c': '11.322 Å'}",,,,FeV2S4,134,134 K,S4.0V2.0Fe1,,,
,Monoclinic,,,,,10.1016/j.jmmm.2012.10.030,TRUE,"{'a': '5.833 Å', 'b': '3.303 Å', 'c': '11.167 Å'}",,,,Fe1.5V1.5S4,136,136 K,S4.0V1.5Fe1.5,,,
,Monoclinic,,,,,10.1016/j.jmmm.2012.10.030,TRUE,"{'a': '5.843 Å', 'b': '3.301 Å', 'c': '11.066 Å'}",,,,Fe1.8V1.2S4,105,105 K,S4.0V1.2Fe1.8,,,
0.59 T,Tetragonal,28,28 K,8 K,8,10.1016/j.jallcom.2014.03.189,TRUE,"{'a': '10.873 Å', 'c': '25.274 Å'}",Body-centered,0.18 μB/U,,U34Fe3.32Ge33,,,Fe3.32Ge33.0U34.0,,I 4/mmm (no 139),2.6 × 10^-7 m^3/mol
,Monoclinic,361,361 K,,,10.1016/j.actamat.2005.07.018,TRUE,,"10M, 14M, 2M",,,Ni52.0Mn24.4Ga23.6,,,Mn24.4Ni52.0Ga23.6,,,
,Hexagonal,880,880 K,,,10.1016/S0925-8388(00)00686-1,TRUE,"{'a': '0.4225 nm', 'c': '0.6872 nm'}",MgZn2-type,"1.94 μB at 5 K, 1.78 μB at 300 K",,FeBe2,,,Be2.0Fe1,,P63/mmc,
,Hexagonal,590,590 K,,,10.1016/S0925-8388(00)00686-1,TRUE,,MgZn2-type,,,Fe0.5Co0.5Be2,,,Be2.0Fe0.5Co0.5,,P63/mmc,
,,62,62 K,43 K,43,10.1016/S0921-4526(97)00882-X,TRUE,,,3.0 μB,,U5Sn4,,,Sn4.0U5.0,,,
,,49,49 K,54.1 K,54.1,10.1016/S0921-4526(97)00882-X,TRUE,,,3.4 μB,,USn,,,Sn1U1,,,
,ZrGa2-type,,,-26 K to -47 K,-36.5,10.1016/S0921-4526(97)00882-X,TRUE,,Orthorhombic,3.11 μB to 3.17 μB,,USn2,80,80 K,Sn2.0U1,,,
,Ce3Sn7-type,,,-43 K,-43,10.1016/S0921-4526(97)00882-X,TRUE,,Orthorhombic,3.1 μB,,U3Sn7,80,80 K,Sn7.0U3.0,,,
,Orthorhombic,,,,,10.1016/j.solidstatesciences.2008.03.015,TRUE,"{'a': '15.7782(6) Å', 'b': '5.5739(2) Å', 'c': '5.4700(2) Å'}",Brownmillerite,,,SrCoO2.5,531.15,258°C,O2.5Co1Sr1,,Ima 2,
,Orthorhombic,,,-238 K,-238,10.1016/j.jssc.2005.11.037,TRUE,"{'a': '5.44727 Å', 'b': '11.3197 Å', 'c': '5.31012 Å'}",Pcm2_1,"2.453 μB per Mn, 1.70 μB per Co",,Ca2.5Sr0.5GaCo0.15Mn1.85O8,155,155 K,O8.0Ca2.5Mn1.85Co0.15Ga1Sr0.5,,Pcm2_1,
,Orthorhombic,,,,,10.1016/j.jssc.2005.11.037,TRUE,"{'a': '5.44727 Å', 'b': '11.3197 Å', 'c': '5.31012 Å'}",Pcm2_1,3.17 μB per Mn,,Ca2.5Sr0.5Ga1.2Mn1.8O8,150,150 K,O8.0Ca2.5Mn1.8Ga1.2Sr0.5,,Pcm2_1,
370 Oe,Hexagonal,60,60 K,,,10.1016/j.jmmm.2018.07.002,TRUE,"{'a': '5.8492 Å', 'c': '11.1543 Å'}",Trigonal bipyramids,,15.2 emu/g at 70 kOe,Sc0.8Zr0.2MnO3,90,90 K,O3.0Sc0.8Mn1Zr0.2,0.14 emu/g,P63cm,
0 Oe,Hexagonal,,,,,10.1016/j.jmmm.2018.07.002,TRUE,"{'a': '5.8273 Å', 'c': '11.1815 Å'}",Trigonal bipyramids,,3 emu/g at 70 kOe,ScMnO3,130,130 K,O3.0Sc1Mn1,0 emu/g,P63cm,
,,42,42 K,,,10.1016/j.jmmm.2018.07.002,TRUE,,,,,Mn3O4,,,O4.0Mn3.0,,,
0.10 kOe,Orthorhombic,87,87K,-138K,-138,10.1016/S0921-4526(03)00421-6,TRUE,"{'a': '5.523 Å', 'b': '7.649 Å', 'c': '5.359 Å'}",Perovskite,2.7 μB/Ru,,CaRuO3,,,O3.0Ca1Ru1,1.6 emu/mol,Pnma,5×10^−4 emu/mol Oe
,Orthorhombic,,,,,10.1016/S0921-4526(03)00421-6,TRUE,"{'a': '5.536 Å', 'b': '7.666 Å', 'c': '5.383 Å'}",Perovskite,,,Ca0.9La0.1RuO3,58,58K,O3.0Ca0.9Ru1La0.1,,Pnma,
,Orthorhombic,,,-130K,-130,10.1016/S0921-4526(03)00421-6,TRUE,"{'a': '5.585 Å', 'b': '7.762 Å', 'c': '5.399 Å'}",Perovskite,2.7 μB/Ru,,Ca0.5La0.5RuO3,19,19K,O3.0Ca0.5Ru1La0.5,,Pnma,
0.45 kOe,Orthorhombic,107,107K,-70K,-70,10.1016/S0921-4526(03)00421-6,TRUE,,Perovskite,2.80 μB/Ru,225 emu/mol,Ca0.8Sr0.2RuO3,,,O3.0Ca0.8Sr0.2Ru1,90 emu/mol,,-1.5×10^−5 emu/mol Oe
9.5 kOe,Orthorhombic,147,147K,47K,47,10.1016/S0921-4526(03)00421-6,TRUE,,Perovskite,2.51 μB/Ru,1600 emu/mol,Ca0.6Sr0.4RuO3,,,O3.0Ca0.6Sr0.4Ru1,,,2.4×10^−4 emu/mol Oe
9.0 kOe,Orthorhombic,158,158K,106K,106,10.1016/S0921-4526(03)00421-6,TRUE,,Perovskite,2.38 μB/Ru,2835 emu/mol,Ca0.4Sr0.6RuO3,,,O3.0Ca0.4Sr0.6Ru1,,,4×10^−4 emu/mol Oe
3.4 kOe,Orthorhombic,163,163K,141K,141,10.1016/S0921-4526(03)00421-6,TRUE,,Perovskite,2.61 μB/Ru,4200 emu/mol,Ca0.2Sr0.8RuO3,,,O3.0Ca0.2Sr0.8Ru1,,,-7×10^−6 emu/mol Oe
2.4 kOe,Orthorhombic,165,165K,161K,161,10.1016/S0921-4526(03)00421-6,TRUE,,Perovskite,2.77 μB/Ru,4790 emu/mol,SrRuO3,,,O3.0Sr1Ru1,,,-9×10^−4 emu/mol Oe
,Cubic,,,-373.5 to -381.9 K,-377.7,10.1016/j.materresbull.2013.08.062,TRUE,{'a': '8.3301 Å'},Spinel,,,ZnCr2O4,17.75,17.5-18 K,O4.0Cr2.0Zn1,,,
,Cubic,,,-373.5 to -381.9 K,-377.7,10.1016/j.materresbull.2013.08.062,TRUE,{'a': '8.3278 Å'},Spinel,,,ZnCr2O4,17.75,17.5-18 K,O4.0Cr2.0Zn1,,,
,Amorphous,160,160 K,,,10.1016/S0921-4526(01)00574-9,TRUE,,,,,Fe92Zr8,,,Fe92.0Zr8.0,,,
,ThMn12-type,490,490 K,,,10.1016/j.jmmm.2005.08.030,TRUE,,Tetragonal,1.8 μB,,LuFe11.3W0.7,,,Fe11.3Lu1W0.7,,I4/mmm (no. 139),
,ThMn12-type,521,521 K,,,10.1016/j.jmmm.2005.08.030,TRUE,,Tetragonal,1.87 μB,,HoFe11.3W0.7,,,Fe11.3Ho1W0.7,,I4/mmm (no. 139),
,ThMn12-type,506,506 K,,,10.1016/j.jmmm.2005.08.030,TRUE,,Tetragonal,1.81 μB,,ErFe11.3W0.7,,,Fe11.3Er1W0.7,,I4/mmm (no. 139),
,ThMn12-type,533,533 K,,,10.1016/j.jmmm.2005.08.030,TRUE,,Tetragonal,1.86 μB,,DyFe11.3W0.7,,,Fe11.3Dy1W0.7,,I4/mmm (no. 139),
,Ordered,,,-23.3 ± 0.6 K,-23.3,10.1016/j.jallcom.2018.11.227,TRUE,"{'a': '8.033(2) Å', 'c': '4.934(2) Å'}",Langasite,3.77 ± 0.05 μB,,La3CrGe3Be2O14,,,Be2.0O14.0Cr1Ge3.0La3.0,,P 321,
,Ordered,,,-29.8 ± 0.4 K,-29.8,10.1016/j.jallcom.2018.11.227,TRUE,"{'a': '7.931(2) Å', 'c': '4.894(2) Å'}",Langasite,7.32 ± 0.05 μB,,Nd3CrGe3Be2O14,2,2 K,Be2.0O14.0Cr1Ge3.0Nd3.0,,P 321,
,,,,,,10.1016/j.jallcom.2018.11.227,FALSE,,,,,Ba3NbFe3Si2O14,26,26 K,O14.0Si2.0Fe3.0Nb1Ba3.0,,,
793.1 Oe,Cubic Spinel,363,363 K,,,10.1016/j.ceramint.2022.01.313,TRUE,{'a': '8.50'},Cubic,,15.4057 emu/g,Mg0.5Cd0.25Cu0.25Fe2O4,,,O4.0Mg0.5Fe2.0Cu0.25Cd0.25,10.5669 emu/g,Fd-3m,
780.5 Oe,Cubic Spinel,383,383 K,,,10.1016/j.ceramint.2022.01.313,TRUE,{'a': '8.49'},Cubic,,19.8469 emu/g,Mg0.5Cd0.25Cu0.25Fe1.9875La0.0125O4,,,O4.0Mg0.5Fe1.99Cu0.25Cd0.25La0.01,12.9106 emu/g,Fd-3m,
768.0 Oe,Cubic Spinel,403,403 K,,,10.1016/j.ceramint.2022.01.313,TRUE,{'a': '8.51'},Cubic,,22.3167 emu/g,Mg0.5Cd0.25Cu0.25Fe1.975La0.025O4,,,O4.0Mg0.5Fe1.98Cu0.25Cd0.25La0.03,15.7455 emu/g,Fd-3m,
742.9 Oe,Cubic Spinel,423,423 K,,,10.1016/j.ceramint.2022.01.313,TRUE,{'a': '8.52'},Cubic,,36.1794 emu/g,Mg0.5Cd0.25Cu0.25Fe1.9625La0.0375O4,,,O4.0Mg0.5Fe1.96Cu0.25Cd0.25La0.04,28.4709 emu/g,Fd-3m,
661.4 Oe,Cubic Spinel,453,453 K,,,10.1016/j.ceramint.2022.01.313,TRUE,{'a': '8.54'},Cubic,,49.3850 emu/g,Mg0.5Cd0.25Cu0.25Fe1.95La0.05O4,,,O4.0Mg0.5Fe1.95Cu0.25Cd0.25La0.05,34.9283 emu/g,Fd-3m,
1663.9 kA/m,Tetragonal,625.65,300-405 °C,,,10.1016/j.jmmm.2017.01.041,TRUE,"{'a': '8.75 Å', 'c': '11.99 Å'}",,,,Nd13Dy2Fe77.5B7.5,,,B7.5Fe77.5Nd13.0Dy2.0,1.08 T,,
,Trigonal,,,,,10.1016/j.physb.2008.10.025,TRUE,,,,,PrFe3(BO3)4,35,30-40 K,B4.0O12.0Fe3.0Pr1,,R32,
,Trigonal,,,,,10.1016/j.physb.2008.10.025,TRUE,,,,,TbFe3(BO3)4,35,30-40 K,B4.0O12.0Fe3.0Tb1,,R32,
,Trigonal,,,,,10.1016/j.physb.2008.10.025,TRUE,,,,,DyFe3(BO3)4,35,30-40 K,B4.0O12.0Fe3.0Dy1,,R32,
,Trigonal,,,,,10.1016/j.physb.2008.10.025,TRUE,,,,,NdFe3(BO3)4,35,30-40 K,B4.0O12.0Fe3.0Nd1,,R32,
,,289.15,16°C,,,10.1016/S0020-1693(01)00656-9,TRUE,,,,,Gd,,,Gd1,,,
,L21,573.15,300°C,,,10.1016/S0925-8388(97)00425-8,TRUE,,bcc,,,Cu2AlMn,,,Al1Mn1Cu2.0,,,
,L21,503.15,230°C,,,10.1016/S0925-8388(97)00425-8,TRUE,,bcc,,,Cu25Al10Mn,,,Al10.0Mn1Cu25.0,,,
,Cubic,560,560 K,,,10.1016/S0921-4526(01)00623-8,TRUE,{'a': '7.356'},C15,1.470 μB,2.9 μB/f.u.,YFe2,,,Fe2.0Y1,,Fd-3m,
,Tetragonal,720,720 K,,,10.1016/S0921-4526(01)00623-8,TRUE,"{'a': '11.985', 'c': '7.622'}",I4/m,1.546 μB,,YFe2D1.3,,,Fe2.0Y1,,I4/m,
,Rhombohedral,363,363 K,,,10.1016/S0921-4526(01)00623-8,TRUE,"{'a': '5.636', 'c': '13.37'}",R-3m,1.832 μB,3.7 μB/f.u.,YFe2D3.5,,,Fe2.0Y1,,R-3m,
,Orthorhombic,,,,,10.1016/j.jssc.2011.04.040,TRUE,"{'a': '4.2541', 'b': '16.3117', 'c': '4.0355'}",Cmcm,9.0 μB,,TbSn1.12Ge0.88,31,31K,Ge0.88Sn1.12Tb1,,Cmcm,
,Orthorhombic,,,,,10.1016/j.jssc.2011.04.040,TRUE,"{'a': '4.2203', 'b': '16.0901', 'c': '4.0216'}",Cmcm,8.60 μB,,HoSn1.1Ge0.9,10.7,10.7K,Ge0.9Sn1.1Ho1,,Cmcm,
,Orthorhombic,,,,,10.1016/j.jssc.2011.04.040,TRUE,"{'a': '4.1921', 'b': '16.0057', 'c': '4.0012'}",Cmcm,7.76 μB,,ErSn1.08Ge0.92,4.9,4.9K,Ge0.92Sn1.08Er1,,Cmcm,
,Tetragonal,40.55,"35.5 K (single crystal), 45.6 K (polycrystalline)",,,10.1016/j.jcrysgro.2015.08.025,TRUE,"{'a': '3.7669 Å', 'c': '3.7967 Å'}",,"2.29 μB (single crystal), 2.51 μB (polycrystalline)",,CeAlO3,,,O3.0Al1Ce1,,P4/mmm,
,L21,288,288 K,241 K,241,10.1016/j.jmmm.2020.167100,TRUE,,Cubic,0.82 μB,,Ni2MnGa,,,Mn1Ni2.0Ga1,,Fm-3m,
,,,,800 K,800,10.1016/S1359-6454(03)00430-0,TRUE,,,,,Fe62Mn16Si10Cr9Ni4,,,Si10.0Cr9.0Mn16.0Fe62.0Ni4.0,,,1.2×10^−4
,,,,1000 K,1000,10.1016/S1359-6454(03)00430-0,TRUE,,,,,Fe60.18Mn15.96Si9.19Cr9.85Ni3.6C1.22,,,C1.22Si9.19Cr9.85Mn15.96Fe60.18Ni3.6,,,0.1×10^−4
,,,,353 K,353,10.1016/S1359-6454(03)00430-0,TRUE,,,,,Fe60.53Mn15.81Si9.26Cr9.99Ni3.56N0.86,,,N0.86Si9.26Cr9.99Mn15.81Fe60.53Ni3.56,,,5.8×10^−4
"671 Oe at 2K, 21 Oe at 60K",Cubic,32,32K,31K,31,10.1016/j.jallcom.2015.01.122,TRUE,{'a': '7.1561'},C15-type,,,ErCo2,,,Co2.0Er1,,Fd3m,Anomalous behavior from 81K to 113K
"1042 Oe at 2K, 112 Oe at 60K",Cubic,46,46K,49K,49,10.1016/j.jallcom.2015.01.122,TRUE,{'a': '7.1473'},C15-type,,,Er0.97Co2,,,Co2.0Er0.97,,Fd3m,Anomalous behavior from 88K to 120K
,Orthorhombic,342,342,42.8,42.8,10.1016/j.jssc.2007.04.029,TRUE,"{'a': '10.8497', 'b': '15.3934', 'c': '10.8211'}",Perovskite,3.24 μB,,Dy0.2Sr0.8CoO2.71,283,283,O2.71Co1Sr0.8Dy0.2,,Cmma,
,Orthorhombic,333,333,59.1,59.1,10.1016/j.jssc.2007.04.029,TRUE,"{'a': '10.8505', 'b': '15.3705', 'c': '10.8153'}",Perovskite,2.74 μB,,Ho0.2Sr0.8CoO2.75,298,298,O2.75Co1Sr0.8Ho0.2,,Cmma,
,Orthorhombic,348,348,13.2,13.2,10.1016/j.jssc.2007.04.029,TRUE,"{'a': '10.8536', 'b': '15.3706', 'c': '10.8107'}",Perovskite,2.44 μB,,Er0.2Sr0.8CoO2.74,318,318,O2.74Co1Sr0.8Er0.2,,Cmma,
,Orthorhombic,340,340,56.8,56.8,10.1016/j.jssc.2007.04.029,TRUE,"{'a': '10.8431', 'b': '15.3573', 'c': '10.7994'}",Perovskite,2.26 μB,,Tm0.2Sr0.8CoO2.73,307,307,O2.73Co1Sr0.8Tm0.2,,Cmma,
,Tetragonal,,,67.3,67.3,10.1016/j.jssc.2007.04.029,TRUE,,Perovskite,,,Gd0.2Sr0.8CoO2.72,307,307,O2.72Co1Sr0.8Gd0.2,,I4/mmm,
0.75 kOe,ZrNiAl type,10.3,10.3 K,-6.7 K,-6.7,10.1016/j.jmmm.2005.07.009,TRUE,"{'a': '741.3 pm', 'c': '412.90 pm'}",Hexagonal,1.55 μB/Nd,,NdRhSn,,,Rh1Sn1Nd1,13.1 G cm³/g,P6̄2m,5.7×10⁻⁴ Oe emu/mol
,Orthorhombic,10,10 K,22.0 K,22,10.1016/j.jallcom.2023.172974,TRUE,"{'a': '4.3207 Å', 'b': '35.523 Å', 'c': '4.2982 Å'}",Cmcm,"3.91 μB/Pr (a), 3.48 μB/Pr (b), 3.69 μB/Pr (c)",8.4 μB/mol F.U. (c),Pr4Fe3Ge10,,,Fe3.0Ge10.0Pr4.0,,Cmcm,
,Orthorhombic,,,"-31.6 K (a), -42.6 K (b), -34.1 K (c)",-36.1,10.1016/j.jallcom.2023.172974,TRUE,"{'a': '4.3091 Å', 'b': '35.750 Å', 'c': '4.2807 Å'}",Cmcm,"3.76 μB/Pr (a), 4.04 μB/Pr (b), 3.83 μB/Pr (c)",3.16 μB/F.U. (b),Pr4Co3Ge10,16,16 K,Co3.0Ge10.0Pr4.0,,Cmcm,
,HfFe6Ge6-type,,,,,10.1016/j.ssc.2013.01.027,TRUE,"{'a': '5.071(1) Å', 'c': '8.046(1) Å'}",Hexagonal,1.59 μB,"0.13 μB/f.u. at 300K, 0.11 μB/f.u. at 5K",MgFe6Ge6,501,501K,Mg1Fe6.0Ge6.0,,P6/mmm,
,Cubic Spinel,110,110 K,,,10.1016/j.mseb.2016.04.012,TRUE,{'a': '8.171 Å'},Fd-3m,,,LiNi0.5Mn1.5O4,,,Li1O4.0Mn1.5Ni0.5,,Fd-3m,
,Monoclinic,,,,,10.1016/j.mseb.2016.04.012,TRUE,"{'a': '4.942 Å', 'b': '8.547 Å', 'c': '5.040 Å'}",C2/m,,,Li2MnO3,50,50 K,Li2.0O3.0Mn1,,C2/m,
,Rhombohedral,,,,,10.1016/j.mseb.2016.04.012,TRUE,"{'a': '2.898 Å', 'c': '14.339 Å'}",R-3m,,,LiNiO2,9,9 K,Li1O2.0Ni1,,R-3m,
,Tetragonal,,,,,10.1016/j.jssc.2022.123770,TRUE,"{'a': '8.5 Å', 'b': '8.5 Å', 'c': '6.11 Å'}",Tetragonal,,,PbBiFe0.85Mn0.15O4,22.6,22.6 K,O4.0Mn0.15Fe0.85Pb1Bi1,,P42/mbc,
,Tetragonal,,,,,10.1016/j.jssc.2022.123770,TRUE,"{'a': '8.5 Å', 'b': '8.5 Å', 'c': '6.11 Å'}",Tetragonal,,,PbBiFe0.85Co0.15O4,20.9,20.9 K,O4.0Fe0.85Co0.15Pb1Bi1,,P42/mbc,
,Rutile,390,390 K,,,10.1016/j.jssc.2022.123770,TRUE,,Rutile,,,CrO2,,,O2.0Cr1,,,
,Rutile,,,,,10.1016/j.jssc.2022.123770,TRUE,,Rutile,,,MnO2,93,93 K,O2.0Mn1,,,
,Rutile,,,,,10.1016/j.jssc.2022.123770,FALSE,,Rutile,,,VO2,340,340 K,O2.0V1,,,
,Schafarzikite,,,,,10.1016/j.jssc.2022.123770,FALSE,,Schafarzikite,,,Sb2MnO4,50,50 K,O4.0Mn1Sb2.0,,,
,Cubic Laves phase,,,485 K,485,10.1016/S0921-4526(01)00579-8,TRUE,,,,,YCo2,,,Co2.0Y1,,,Maximum at 260 K
,Cubic Laves phase,,,550 K,550,10.1016/S0921-4526(01)00579-8,TRUE,,,,,LuCo2,,,Co2.0Lu1,,,Maximum at 370 K
,Triclinic,,,-12.23 K,-12.23,10.1016/j.jssc.2018.04.037,TRUE,"{'a': '5.55664 Å', 'b': '5.57821 Å', 'c': '7.84771 Å'}",I1̅,2.39 μB,,Sr2CrSbO6,12,12 K,O6.0Cr1Sr2.0Sb1,,I1̅,
,Monoclinic,,,-7.17 K,-7.17,10.1016/j.jssc.2018.04.037,TRUE,"{'a': '5.565817 Å', 'b': '5.543283 Å', 'c': '7.831500 Å'}",P21/n,1.79 μB,,Sr1.75Ca0.25CrSbO6,5,5 K,O6.0Ca0.25Cr1Sr1.75Sb1,,P21/n,
,Monoclinic,,,-0.4 K,-0.4,10.1016/j.jssc.2018.04.037,TRUE,"{'a': '5.54989 Å', 'b': '5.53228 Å', 'c': '7.82205 Å'}",P21/n,0.76 μB,,Sr1.5Ca0.5CrSbO6,2,2 K,O6.0Ca0.5Cr1Sr1.5Sb1,,P21/n,
0.042 kOe,Monoclinic,3.5,3.5 K,5.38 K,5.38,10.1016/j.jssc.2018.04.037,TRUE,,P21/n,,2.21 μB per f.u.,Sr1.25Ca0.75CrSbO6,,,O6.0Ca0.75Cr1Sr1.25Sb1,0.116 μB per f.u.,P21/n,
,Monoclinic,7,7 K,8.62 K,8.62,10.1016/j.jssc.2018.04.037,TRUE,"{'a': '5.50868 Å', 'b': '5.50863 Å', 'c': '7.78357 Å'}",P21/n,1.769 μB,,SrCaCrSbO6,,,O6.0Ca1Cr1Sr1Sb1,,P21/n,
0.037 kOe,Monoclinic,11,11 K,13.95 K,13.95,10.1016/j.jssc.2018.04.037,TRUE,,P21/n,2.460 μB,2.59 μB per f.u.,Sr0.5Ca1.5CrSbO6,,,O6.0Ca1.5Cr1Sr0.5Sb1,0.140 μB per f.u.,P21/n,
0.039 kOe,Monoclinic,14,14 K,15.53 K,15.53,10.1016/j.jssc.2018.04.037,TRUE,,P21/n,2.56 μB,2.60 μB per f.u.,Ca2CrSbO6,,,O6.0Ca2.0Cr1Sb1,0.138 μB per f.u.,P21/n,
,Orthorhombic,601,601 K,,,10.1016/j.actamat.2019.08.054,TRUE,"{'a': '4.221 Å', 'b': '7.322 Å', 'c': '5.252 Å'}",Modulated orthorhombic,2.1 μB/Fe,92 emu/g at 0 K,Fe5Sn3,,,Fe5.0Sn3.0,,Pbcm(α00)0s0,
,Rhombohedral,650,650 K,,,10.1016/j.actamat.2019.08.054,TRUE,"{'a': '5.339 Å', 'c': '19.810 Å'}",hR10-type,1.9 μB/Fe,76 emu/g at 0 K,Fe3Sn2,,,Fe3.0Sn2.0,,R-3m,
Lower than Li0.5Fe2.5O4,Distorted inverse spinel,982.15,"455°C (literature), 425°C at 1100°C, 365°C at 1200°C",,,10.1016/j.physb.2011.02.031,TRUE,,"Tetragonal at low temp, Cubic at high temp",,,CuFe2O4,,,O4.0Fe2.0Cu1,Lower than Li0.5Fe2.5O4,,
Higher than CuFe2O4,Face centered cubic inverse spinel,1132.15,"670°C (literature), 675°C at 1100°C, 650°C at 1200°C",,,10.1016/j.physb.2011.02.031,TRUE,,FCC,,,Li0.5Fe2.5O4,,,Li0.5O4.0Fe2.5,Higher than CuFe2O4,,
,Rhombohedral,5,5 K,,,10.1016/S0921-4526(01)00975-9,TRUE,"{'a': '0.43821 nm', 'c': '3.0481 nm'}",Hexagonal,,,Bi1.995Fe0.005Te3,,,Fe0.01Te3.0Bi2.0,,,"-0.45×10^-6 emu/g (C3 direction), -0.33×10^-6 emu/g (C2 direction)"
,Rhombohedral,8,8 K,,,10.1016/S0921-4526(01)00975-9,TRUE,"{'a': '0.43821 nm', 'c': '3.0481 nm'}",Hexagonal,,,Bi1.96Fe0.04Te3,,,Fe0.04Te3.0Bi1.96,,,"-0.45×10^-6 emu/g (C3 direction), -0.33×10^-6 emu/g (C2 direction)"
,Rhombohedral,12,12 K,,,10.1016/S0921-4526(01)00975-9,TRUE,"{'a': '0.43835 nm', 'c': '3.0490 nm'}",Hexagonal,,,Bi1.92Fe0.08Te3,,,Fe0.08Te3.0Bi1.92,,,"-0.45×10^-6 emu/g (C3 direction), -0.33×10^-6 emu/g (C2 direction)"
,Maricite-type,,,-62K,-62,10.1016/j.jssc.2008.08.001,TRUE,"{'a': '9.5778Å', 'b': '6.8518Å', 'c': '5.3734Å'}",Orthorhombic,5.96μB,,AgMnVO4,12.3,12.3K,O4.0V1Mn1Ag1,,Pnma,
,Stuffed-tridymite,,,-93K,-93,10.1016/j.jssc.2008.08.001,TRUE,"{'a': '11.2584Å', 'c': '8.9893Å'}",Hexagonal,5.67μB,,RbMnVO4,6.5,6.5K,O4.0V1Mn1Rb1,,P63,
5 kA/m,Orthorhombic,190,190 K,190 K,190,10.1016/j.jssc.2016.04.028,TRUE,"{'a': '4.340 Å', 'b': '11.012 Å', 'c': '4.105 Å'}",CrB,6.9 μB,,GdGa,,,Ga1Gd1,,Cmcm,
,Orthorhombic,,,-13 K,-13,10.1016/j.jssc.2016.04.028,TRUE,"{'a': '3.9867 Å', 'b': '12.024 Å', 'c': '4.1009 Å'}",NdGaH1.66,,,GdGaH1.66,45,45 K,H1.66Ga1Gd1,,Cmcm,
,Orthorhombic,,,,,10.1016/j.physc.2009.03.046,TRUE,"{'a': '5.7099 Å', 'b': '5.6820 Å', 'c': '8.7265 Å'}",Orthorhombic,0.36 μB,,LaOFeAs,137,137 K,O1Fe1As1La1,,Cmma,
,Orthorhombic,,,,,10.1016/j.physc.2009.03.046,TRUE,"{'a': '5.6626 Å', 'b': '5.6327 Å', 'c': '8.6382 Å'}",Orthorhombic,0.8 μB,,CeOFeAs,140,140 K,O1Fe1As1Ce1,,Cmma,
,Orthorhombic,,,,,10.1016/j.physc.2009.03.046,TRUE,"{'a': '5.6374 Å', 'b': '5.6063 Å', 'c': '8.5966 Å'}",Orthorhombic,0.48 μB,,PrOFeAs,127,127 K,O1Fe1As1Pr1,,Cmma,
,Orthorhombic,,,,,10.1016/j.physc.2009.03.046,TRUE,"{'a': '5.6159 Å', 'b': '5.5870 Å', 'c': '8.5570 Å'}",Orthorhombic,0.25 μB,,NdOFeAs,141,141 K,O1Fe1As1Nd1,,Cmma,
,Orthorhombic,,,,,10.1016/j.physc.2009.03.046,TRUE,"{'a': '5.542 Å', 'b': '5.465 Å', 'c': '11.645 Å'}",Orthorhombic,0.80 μB,,CaFe2As2,173,173 K,Ca1Fe2.0As2.0,,Fmmm,
,Orthorhombic,,,,,10.1016/j.physc.2009.03.046,TRUE,"{'a': '5.5695 Å', 'b': '5.512 Å', 'c': '12.298 Å'}",Orthorhombic,0.94 μB,,SrFe2As2,220,220 K,Fe2.0As2.0Sr1,,Fmmm,
,Orthorhombic,,,,,10.1016/j.physc.2009.03.046,TRUE,"{'a': '5.61587 Å', 'b': '5.57125 Å', 'c': '12.9428 Å'}",Orthorhombic,0.87 μB,,BaFe2As2,143,143 K,Fe2.0As2.0Ba1,,Fmmm,
,Monoclinic,,,,,10.1016/j.physc.2009.03.046,TRUE,"{'a': '3.83435 Å', 'b': '3.78407 Å', 'c': '6.2571 Å'}",Monoclinic,2.25 μB,,Fe1.068Te,67,67 K,Fe1.07Te1,,P21/m,
,Tetragonal LaPtSi-type,,,,,10.1016/j.jallcom.2005.01.015,TRUE,,Tetragonal,,,NdNiSi,6.8,6.8,Si1Ni1Nd1,,,
,,,,-7.5,-7.5,10.1016/j.jallcom.2005.01.015,TRUE,,,3.75 μB,,NdNiSiH1.0,,,H1Si1Ni1Nd1,,,
,,,,,,10.1016/j.jallcom.2005.01.015,TRUE,,,,,CeNiSnH1.0,4.5,4.5,H1Ni1Sn1Ce1,,,
,,,,,,10.1016/j.jallcom.2005.01.015,TRUE,,,,,CeNiSnH1.8,4.5,4.5,H1.8Ni1Sn1Ce1,,,
,,,,,,10.1016/j.jallcom.2005.01.015,FALSE,,,,,CeNi0.4Pt0.6Sn,4.5,4.5,Ni0.4Sn1Ce1Pt0.6,,,
,Monoclinic,200,200 K,,,10.1016/j.ceramint.2021.08.312,TRUE,"{'a': '5.5218(7) Å', 'b': '5.4791(5) Å', 'c': '7.7638(7) Å'}",P 21/n,,,La2CoMnO6,,,O6.0Mn1Co1La2.0,,P 21/n,
12 kOe,Monoclinic,144,144 K,137.7 K,137.7,10.1016/j.ceramint.2021.08.312,TRUE,"{'a': '5.4784(5) Å', 'b': '5.4860(5) Å', 'c': '7.7418(9) Å'}",P 21/n,8.97 μB,,La1.5Tb0.5CoMnO6,,,O6.0Mn1Co1La1.5Tb0.5,,P 21/n,
8 kOe,Monoclinic,131,131 K,79.1 K,79.1,10.1016/j.ceramint.2021.08.312,TRUE,"{'a': '5.3445(8) Å', 'b': '5.5476(8) Å', 'c': '7.6027(4) Å'}",P 21/n,11.65 μB,,LaTbCoMnO6,,,O6.0Mn1Co1La1Tb1,,P 21/n,
,Monoclinic,,,40.2 K,40.2,10.1016/j.jssc.2008.08.014,TRUE,"{'a': '9.8432 Å', 'b': '9.0067 Å', 'c': '5.2399 Å'}",C2/c,4.83 μB,,CaFeSi2O6,35.4,35.4 K,O6.0Si2.0Ca1Fe1,,C2/c,
,Monoclinic,,,-13.4 K,-13.4,10.1016/j.jssc.2008.08.014,TRUE,"{'a': '10.1150 Å', 'b': '8.9416 Å', 'c': '5.4139 Å'}",C2/c,2.09 μB,,CaNiGe2O6,18.1,18.1 K,O6.0Ca1Ni1Ge2.0,,C2/c,
,Monoclinic,,,20.1 K,20.1,10.1016/j.jssc.2008.08.014,TRUE,"{'a': '10.1477 Å', 'b': '8.9518 Å', 'c': '5.4274 Å'}",C2/c,3.28 μB,,CaCoGe2O6,18.3,18.3 K,O6.0Ca1Co1Ge2.0,,C2/c,
,Monoclinic,,,-52.4 K,-52.4,10.1016/j.jssc.2008.08.014,TRUE,"{'a': '10.2667 Å', 'b': '9.1452 Å', 'c': '5.4599 Å'}",C2/c,4.44 μB,,CaMnGe2O6,11.6,11.6 K,O6.0Ca1Mn1Ge2.0,,C2/c,
,Monoclinic,,,,,10.1016/j.jssc.2008.08.014,FALSE,,C2/c,,,CaFe0.8Mg0.2Si2O6,35,35 K,O6.0Mg0.2Si2.0Ca1Fe0.8,,C2/c,
,Monoclinic,,,,,10.1016/j.jssc.2008.08.014,TRUE,,C2/c,3.30 μB,,CaCoSi2O6,9.75,9.75 K,O6.0Si2.0Ca1Co1,,C2/c,
,Monoclinic,,,,,10.1016/j.jssc.2008.08.014,FALSE,,C2/c,,,CaNiSi2O6,20.2,20.2 K,O6.0Si2.0Ca1Ni1,,C2/c,
,Perovskite,,,,,10.1016/j.jmmm.2022.169138,TRUE,"{'a': '537 pm', 'b': '522 pm'}",Orthorhombic,1.8 μB/Ru,,Ca3Ru2O7,56,56 K,O7.0Ca3.0Ru2.0,,,
,Perovskite,,,,,10.1016/j.jmmm.2022.169138,TRUE,"{'a': '537 pm', 'b': '522 pm'}",Orthorhombic,,,Ca3(Fe0.05Ru0.95)2O7,79.7,79.7 K,O7.0Ca3.0Fe0.1Ru1.9,,,
,,,,,,10.1016/j.physb.2006.05.092,TRUE,,,0.4 μB,,VOMoO4,40,40 K,O5.0V1Mo1,,,
,Rhombohedral,342,342 K,,,10.1016/j.physb.2011.07.048,TRUE,,,,,La0.7Ba0.3MnO3,,,O3.0Mn1Ba0.3La0.7,,R3̄c,
,Orthorhombic,121,121 K,,,10.1016/j.physb.2011.07.048,TRUE,,,,,La0.6Y0.1Ba0.3Mn0.9Fe0.1O3,,,O3.0Mn0.9Fe0.1Y0.1Ba0.3La0.6,,Pbnm,
,Orthorhombic,147,"102 K, 192 K",,,10.1016/j.physb.2011.07.048,TRUE,,,,,La0.5Y0.2Ba0.3Mn0.8Fe0.2O3,,,O3.0Mn0.8Fe0.2Y0.2Ba0.3La0.5,,Pbnm,
,Orthorhombic,140.5,"89 K, 192 K",,,10.1016/j.physb.2011.07.048,TRUE,,,,,La0.4Y0.3Ba0.3Mn0.7Fe0.3O3,,,O3.0Mn0.7Fe0.3Y0.3Ba0.3La0.4,,Pbnm,
"0.0025 T at 298 K, 0.01 T at 200 K",Rhombohedral,295,295 K,,,10.1016/j.jmmm.2012.10.005,TRUE,"{'a': '5.49 Å', 'c': '13.286 Å'}",Perovskite,"50 emu/gr at 200 K, 27 emu/gr at 298 K (for 900°C sample)",,La0.7Ca0.11Sr0.19MnO3,,,O3.0Ca0.11Mn1Sr0.19La0.7,,R-3c,
,,410,410 K,,,10.1016/j.jmmm.2017.08.010,TRUE,,,,,Cu50Ni50,,,Ni50.0Cu50.0,,,
,,293.7,293.70 K,,,10.1016/j.jmmm.2017.08.010,FALSE,,,,,Ni7Cu3,,,Ni7.0Cu3.0,,,
,,627.4,627.40 K,,,10.1016/j.jmmm.2017.08.010,TRUE,,,,,Ni,,,Ni1,,,
,,635.53,635.53 K,,,10.1016/j.jmmm.2017.08.010,TRUE,,,,,Ni,,,Ni1,,,
,Hexagonal close-packed (hcp),20,20 K,,,10.1016/j.jmmm.2020.166843,TRUE,"{'a': '3.448 Å', 'c': '5.346 Å'}",Hexagonal,,,Ho,133,133 K,Ho1,,,
,Alpha-Samarium-type (α-Sm),22.4,22.4 K,,,10.1016/j.jmmm.2020.166843,TRUE,"{'a': '3.281 Å', 'c': '24.448 Å'}",Hexagonal,,,Ho,,,Ho1,,,
,Alpha-Samarium-type (α-Sm),27.5,27.5 K,,,10.1016/j.jmmm.2020.166843,TRUE,"{'a': '3.281 Å', 'c': '24.448 Å'}",Hexagonal,,,Ho,,,Ho1,,,
,Double hexagonal close-packed (dhcp),25,25 K,,,10.1016/j.jmmm.2020.166843,TRUE,,Hexagonal,,,Ho,,,Ho1,,,
,Cubic Laves phase,405,405 K,,,10.1016/j.jallcom.2023.170990,TRUE,{'a': '7.074 Å'},C15b,1.0 μB/Co,,YMgCo4,,,Mg1Co4.0Y1,,F-43m (No. 216),
,,,,,,10.1016/j.jallcom.2023.170990,FALSE,,,,,Y2Co3,252,252 K,Co3.0Y2.0,,,
,,980,980 K,,,10.1016/j.jallcom.2023.170990,TRUE,,,1.5 μB/Co,,YCo5,,,Co5.0Y1,,,
,,640,640 K,,,10.1016/j.jallcom.2023.170990,TRUE,,,1.1 μB/Co,,Y2Co7,,,Co7.0Y2.0,,,
,Hexagonal Laves phase,320,320 K,,,10.1016/j.jallcom.2023.170990,FALSE,,C14,1.4 μB/Co,,MgCo2,,,Mg1Co2.0,,,
,Cubic Laves phase,530,530 K,,,10.1016/j.jallcom.2023.170990,FALSE,,C15,,,CaCo2,,,Ca1Co2.0,,,
,ThMn12-type,540,540 K,,,10.1016/j.jmmm.2023.170645,TRUE,"{'a': '8.501 Å', 'b': '8.452 Å', 'c': '4.731 Å'}",Tetragonal,21.96 μB/f.u.,1.50 T,YFe11Ti,,,Ti1Fe11.0Y1,,,
,ThMn12-type,487,487 K,,,10.1016/j.jmmm.2023.170645,TRUE,"{'a': '8.527 Å', 'b': '8.530 Å', 'c': '4.690 Å'}",Tetragonal,21.15 μB/f.u.,1.45 T,CeFe11Ti,,,Ti1Fe11.0Ce1,,,
,ThMn12-type,570,570 K,,,10.1016/j.jmmm.2023.170645,TRUE,"{'a': '8.561 Å', 'b': '8.584 Å', 'c': '4.708 Å'}",Tetragonal,25.11 μB/f.u.,1.69 T,NdFe11Ti,,,Ti1Fe11.0Nd1,,,
,ThMn12-type,595,595 K,,,10.1016/j.jmmm.2023.170645,FALSE,"{'a': '8.528 Å', 'b': '8.524 Å', 'c': '4.719 Å'}",Tetragonal,23.54 μB/f.u.,1.60 T,NdYFe11Ti,,,Ti1Fe11.0Y1Nd1,,,
,ThMn12-type,593,593 K,,,10.1016/j.jmmm.2023.170645,FALSE,"{'a': '8.544 Å', 'b': '8.558 Å', 'c': '4.700 Å'}",Tetragonal,23.15 μB/f.u.,1.57 T,NdCeFe11Ti,,,Ti1Fe11.0Ce1Nd1,,,
,CaCu5-type,1140,1140 K,,,10.1016/j.commatsci.2010.10.019,TRUE,"{'a': '4.9957 Å', 'c': '3.9726 Å'}",Hexagonal,7.8 μB,,SmCo5,,,Co5.0Sm1,,P6/mmm,
,CaCu5-type,1080,1080 K,,,10.1016/j.commatsci.2010.10.019,FALSE,,Hexagonal,,,Sm(Co0.8Fe0.2)5,,,Fe1Co4.0Sm1,,P6/mmm,
,CaCu5-type,1357,1357 K,,,10.1016/j.commatsci.2010.10.019,FALSE,,Hexagonal,,,Sm(Co0.6Fe0.4)5,,,Fe2.0Co3.0Sm1,,P6/mmm,
,CaCu5-type,890,890 K,,,10.1016/j.commatsci.2010.10.019,FALSE,,Hexagonal,10.0 μB,,SmFe5,,,Fe5.0Sm1,,P6/mmm,
10.2 T,ThMn12,700,700 K,,,10.1016/j.actamat.2018.05.008,TRUE,"{'a': '0.856 nm', 'c': '0.479 nm'}",Tetragonal,,1.35 T,Sm(Fe0.9Co0.1)11Ti,,,Ti1Fe9.9Co1.1Sm1,,I4/mmm,
10.9 T,ThMn12,800,800 K,,,10.1016/j.actamat.2018.05.008,TRUE,"{'a': '0.855 nm', 'c': '0.478 nm'}",Tetragonal,,1.43 T,Sm(Fe0.81Co0.19)11Ti,,,Ti1Fe8.91Co2.09Sm1,,I4/mmm,
8.5 T,ThMn12,927,927 K,,,10.1016/j.actamat.2018.05.008,TRUE,"{'a': '0.854 nm', 'c': '0.478 nm'}",Tetragonal,,1.52 T,Sm(Fe0.7Co0.3)11Ti,,,Ti1Fe7.7Co3.3Sm1,,I4/mmm,
8.4 T,ThMn12,830,830 K,,,10.1016/j.actamat.2018.05.008,TRUE,"{'a': '0.850 nm', 'c': '0.478 nm'}",Tetragonal,,1.53 T,Sm0.8Zr0.2(Fe0.8Co0.2)11.5Ti0.5,,,Ti0.5Fe9.2Co2.3Zr0.2Sm0.8,,I4/mmm,
7.9 T,ThMn12,807,807 K,,,10.1016/j.actamat.2018.05.008,TRUE,"{'a': '0.850 nm', 'c': '0.476 nm'}",Tetragonal,,1.52 T,Sm0.7Zr0.3(Fe0.79Co0.20)11.5Ti0.6,,,Ti0.6Fe9.09Co2.3Zr0.3Sm0.7,,I4/mmm,
,Hexagonal,,,,,10.1016/j.jmmm.2022.169277,TRUE,,P 6_3 cm,,,ErMnO3,80,80 K,O3.0Mn1Er1,,P 6_3 cm,
,Hexagonal,,,,,10.1016/j.jmmm.2022.169277,TRUE,,P 6_3 cm,,,ErMnO3,2.5,2.5 K,O3.0Mn1Er1,,P 6_3 cm,
,Hexagonal,,,,,10.1016/j.jmmm.2022.169277,TRUE,,P 6_3 cm,,,Er0.99Zr0.01MnO3,80,80 K,O3.0Mn1Zr0.01Er0.99,,P 6_3 cm,
,Hexagonal,,,,,10.1016/j.jmmm.2022.169277,TRUE,,P 6_3 cm,,,YMnO3,73,73 K,O3.0Mn1Y1,,P 6_3 cm,
,Orthorhombic,,,,,10.1016/j.jmmm.2022.169277,TRUE,,,,,GdMnO3,80,80 K,O3.0Mn1Gd1,,,
,Orthorhombic,,,15.8 K,15.8,10.1016/j.jallcom.2022.165540,TRUE,"{'a': '1.4284-1.43429 nm', 'b': '1.4284-1.43651 nm', 'c': '1.4840-1.49283 nm'}",Immm,2.23 μB/Mn,,Sc54Mn8.5Ga8.5,,,Sc54.0Mn8.5Ga8.5,,Immm,1.03 × 10−3 emu/mol
,Hexagonal,598,598 K,,,10.1016/j.jallcom.2020.158184,TRUE,"{'a': '4.147 Å', 'b': '4.147 Å', 'c': '5.785 Å'}",NiAs-type,,105 emu/g,Mn1.00Sb,,,Mn1Sb1,,P63/mmc,
,Hexagonal,504,504 K,,,10.1016/j.jallcom.2020.158184,TRUE,"{'a': '4.178 Å', 'b': '4.178 Å', 'c': '5.752 Å'}",NiAs-type,"2.57 μB (2a), -3.01 μB (2d)",,Mn1.10Sb,,,Mn1.1Sb1,,P63/mmc,
,Hexagonal,397,397 K,,,10.1016/j.jallcom.2020.158184,TRUE,"{'a': '4.215 Å', 'b': '4.215 Å', 'c': '5.724 Å'}",NiAs-type,,,Mn1.20Sb,,,Mn1.2Sb1,,P63/mmc,
,Hexagonal,332,332 K,,,10.1016/j.jallcom.2020.158184,TRUE,"{'a': '4.235 Å', 'b': '4.235 Å', 'c': '5.711 Å'}",NiAs-type,"0.59 μB (2a), -1.05 μB (2d)",,Mn1.22Sb,,,Mn1.22Sb1,,P63/mmc,
,Hexagonal,293,293 K,,,10.1016/j.jallcom.2020.158184,TRUE,,NiAs-type,,,Mn1.12Zr0.1Sb,,,Mn1.12Zr0.1Sb1,,,
2.85 kOe,Magnetoplumbite,672,672 K,,,10.1016/j.jallcom.2010.06.073,TRUE,"{'a': '5.880 Å', 'c': '23.149 Å'}",Hexagonal,,,Sr0.5Ba0.5Fe12O19,,,O19.0Fe12.0Sr0.5Ba0.5,,,
2.79 kOe,Magnetoplumbite,652,652 K,,,10.1016/j.jallcom.2010.06.073,TRUE,"{'a': '5.883 Å', 'c': '23.150 Å'}",Hexagonal,,,Sr0.5Ba0.48Pr0.02Fe11.8Ni0.2O19,,,O19.0Fe11.8Ni0.2Sr0.5Ba0.48Pr0.02,,,
2.52 kOe,Magnetoplumbite,620,620 K,,,10.1016/j.jallcom.2010.06.073,TRUE,"{'a': '5.883 Å', 'c': '23.142 Å'}",Hexagonal,,,Sr0.5Ba0.46Pr0.04Fe11.6Ni0.4O19,,,O19.0Fe11.6Ni0.4Sr0.5Ba0.46Pr0.04,,,
2.57 kOe,Magnetoplumbite,595,595 K,,,10.1016/j.jallcom.2010.06.073,TRUE,"{'a': '5.884 Å', 'c': '23.132 Å'}",Hexagonal,,,Sr0.5Ba0.44Pr0.06Fe11.4Ni0.6O19,,,O19.0Fe11.4Ni0.6Sr0.5Ba0.44Pr0.06,,,
2.64 kOe,Magnetoplumbite,580,580 K,,,10.1016/j.jallcom.2010.06.073,TRUE,"{'a': '5.884 Å', 'c': '23.123 Å'}",Hexagonal,,,Sr0.5Ba0.42Pr0.08Fe11.2Ni0.8O19,,,O19.0Fe11.2Ni0.8Sr0.5Ba0.42Pr0.08,,,
2.70 kOe,Magnetoplumbite,558,558 K,,,10.1016/j.jallcom.2010.06.073,TRUE,"{'a': '5.885 Å', 'c': '23.105 Å'}",Hexagonal,,,Sr0.5Ba0.40Pr0.10Fe11.0Ni1.0O19,,,O19.0Fe11.0Ni1Sr0.5Ba0.4Pr0.1,,,
,Orthorhombic,,,,,10.1016/j.jcrysgro.2009.06.043,TRUE,"{'a': '11.25 Å', 'b': '12.52 Å', 'c': '27.32 Å'}",,,,Sr2Ca12Cu24O41,2.8,2.8 K,O41.0Ca12.0Cu24.0Sr2.0,,,
,Tetragonal,,,,,10.1016/j.physb.2019.05.051,TRUE,"{'a': '3.899 Å', 'c': '7.703 Å'}",P 4 mm,,,EuBaCuFeO5,120,120 K,O5.0Fe1Cu1Ba1Eu1,,P 4 mm,
,Tetragonal,,,-339 K,-339,10.1016/j.physb.2019.05.051,TRUE,"{'a': '3.923 Å', 'c': '7.755 Å'}",P 4 mm,2.34 μB,,NdBaCuFeO5,,,O5.0Fe1Cu1Ba1Nd1,,P 4 mm,
,Tetragonal,,,,,10.1016/j.physb.2019.05.051,TRUE,"{'a': '3.871 Å', 'c': '7.663 Å'}",P 4 mm,,,YBaCuFeO5,200,200 K,O5.0Fe1Cu1Y1Ba1,,P 4 mm,
,Triclinic,,,-228 K,-228,10.1016/j.jssc.2008.06.059,TRUE,"{'a': '11.6504 Å', 'b': '6.8021 Å', 'c': '6.3603 Å'}",P -1,3.34 μB,,Ni5(OH)6(C6H8O4)2,26.5,26.5 K,H22.0C12.0O14.0Ni5.0,,P -1,
,Triclinic,,,-249 K,-249,10.1016/j.jssc.2008.06.059,TRUE,"{'a': '13.9325 Å', 'b': '6.7893 Å', 'c': '6.3534 Å'}",P -1,3.12 μB,,Ni5(OH)6(C8H12O4)2,19.3,19.3 K,H30.0C16.0O14.0Ni5.0,,P -1,
,Triclinic,16.2,16.2 K,-15 K,-15,10.1016/j.jssc.2008.06.059,TRUE,"{'a': '13.9806 Å', 'b': '6.9588 Å', 'c': '6.3967 Å'}",P -1,4.42 μB,,Co5(OH)6(C8H12O4)2,,,H30.0C16.0O14.0Co5.0,,P -1,
,Stage-4 structure,,,,,10.1016/S0921-4526(00)00406-3,TRUE,,,0.4 μB,,La2CuO4.12,42,42 K,O4.12Cu1La2.0,,,
,,,,,,10.1016/S0921-4526(00)00406-3,TRUE,,,,,La2CuO4.02,15,15 K,O4.02Cu1La2.0,,,
,,,,,,10.1016/S0921-4526(00)00406-3,TRUE,,,,,La2CuO4.04,127.5,"230 K, 25 K",O4.04Cu1La2.0,,,
,Orthorhombic,,,23 K,23,10.1016/j.jssc.2004.05.031,TRUE,{'c': '8.745 Å'},,1.971 μB,,LiCuVO4,2.5,2.5 K,Li1O4.0V1Cu1,,Imma,0.486 cm³ K/mol
,Orthorhombic,,,26 K,26,10.1016/j.jssc.2004.05.031,TRUE,{'c': '8.755 Å'},,1.959 μB,,LiCuVO4,2.3,2.3 K,Li1O4.0V1Cu1,,Imma,0.480 cm³ K/mol
,Orthorhombic,,,25 K,25,10.1016/j.jssc.2004.05.031,TRUE,{'c': '8.753 Å'},,1.956 μB,,LiCuVO4,4,4 K,Li1O4.0V1Cu1,,Imma,0.478 cm³ K/mol
,Orthorhombic,,,33 K,33,10.1016/j.jssc.2004.05.031,TRUE,{'c': '8.772 Å'},,1.968 μB,,LiCuVO4,2.1,2.1 K,Li1O4.0V1Cu1,,Imma,0.484 cm³ K/mol
,Orthorhombic,,,33 K,33,10.1016/j.jssc.2004.05.031,TRUE,{'c': '8.749 Å'},,1.84 μB,,LiCuVO4,2.8,2.8 K,Li1O4.0V1Cu1,,Imma,0.424 cm³ K/mol
,Th2Zn17-type,338,338 K,,,10.1016/j.jallcom.2005.06.024,TRUE,"{'a': '8.5822 Å', 'c': '12.4651 Å'}",Rhombohedral,36.76 μB/f.u.,164.07 emu/g,Nd2Fe17,,,Fe17.0Nd2.0,,R3̄m,
,Th2Zn17-type,360,360 K,,,10.1016/j.jallcom.2005.06.024,TRUE,"{'a': '8.5635 Å', 'c': '12.4507 Å'}",Rhombohedral,30.67 μB/f.u.,137.55 emu/g,Nd1.5Tb0.5Fe17,,,Fe17.0Nd1.5Tb0.5,,R3̄m,
,Th2Zn17-type,376,376 K,,,10.1016/j.jallcom.2005.06.024,TRUE,"{'a': '8.5494 Å', 'c': '12.4388 Å'}",Rhombohedral,25.59 μB/f.u.,114.09 emu/g,Nd1.0Tb1.0Fe17,,,Fe17.0Nd1Tb1,,R3̄m,
,Th2Zn17-type,391,391 K,,,10.1016/j.jallcom.2005.06.024,TRUE,"{'a': '8.5314 Å', 'c': '12.4230 Å'}",Rhombohedral,21.18 μB/f.u.,93.88 emu/g,Nd0.5Tb1.5Fe17,,,Fe17.0Nd0.5Tb1.5,,R3̄m,
,Th2Zn17-type,410,410 K,,,10.1016/j.jallcom.2005.06.024,TRUE,"{'a': '8.5152 Å', 'c': '12.4079 Å'}",Rhombohedral,15.67 μB/f.u.,69.05 emu/g,Tb2Fe17,,,Fe17.0Tb2.0,,R3̄m,
,Th2Zn17-type,417,417 K,,,10.1016/j.jallcom.2005.06.024,TRUE,"{'a': '8.5791 Å', 'c': '12.4749 Å'}",Rhombohedral,24.10 μB/f.u.,109.98 emu/g,NdTbFe16Al,,,Al1Fe16.0Nd1Tb1,,R3̄m,
,Th2Zn17-type,451,451 K,,,10.1016/j.jallcom.2005.06.024,TRUE,"{'a': '8.6079 Å', 'c': '12.5183 Å'}",Rhombohedral,21.04 μB/f.u.,98.34 emu/g,NdTbFe15Al2,,,Al2.0Fe15.0Nd1Tb1,,R3̄m,
,Th2Zn17-type,485,485 K,,,10.1016/j.jallcom.2005.06.024,TRUE,"{'a': '8.6315 Å', 'c': '12.5638 Å'}",Rhombohedral,18.71 μB/f.u.,89.61 emu/g,NdTbFe14Al3,,,Al3.0Fe14.0Nd1Tb1,,R3̄m,
,Th2Zn17-type,475,475 K,,,10.1016/j.jallcom.2005.06.024,TRUE,"{'a': '8.6574 Å', 'c': '12.6109 Å'}",Rhombohedral,16.24 μB/f.u.,79.75 emu/g,NdTbFe13Al4,,,Al4.0Fe13.0Nd1Tb1,,R3̄m,
,Th2Zn17-type,430,430 K,,,10.1016/j.jallcom.2005.06.024,TRUE,"{'a': '8.6858 Å', 'c': '12.6535 Å'}",Rhombohedral,14.08 μB/f.u.,70.95 emu/g,NdTbFe12Al5,,,Al5.0Fe12.0Nd1Tb1,,R3̄m,
,Th2Zn17-type,354,354 K,,,10.1016/j.jallcom.2005.06.024,TRUE,"{'a': '8.7195 Å', 'c': '12.6863 Å'}",Rhombohedral,12.30 μB/f.u.,63.63 emu/g,NdTbFe11Al6,,,Al6.0Fe11.0Nd1Tb1,,R3̄m,
,Th2Zn17-type,260,260 K,,,10.1016/j.jallcom.2005.06.024,TRUE,"{'a': '8.7607 Å', 'c': '12.7147 Å'}",Rhombohedral,10.98 μB/f.u.,58.37 emu/g,NdTbFe10Al7,,,Al7.0Fe10.0Nd1Tb1,,R3̄m,
,Th2Zn17-type,234,234 K,,,10.1016/j.jallcom.2005.06.024,TRUE,"{'a': '8.7957 Å', 'c': '12.7314 Å'}",Rhombohedral,,,NdTbFe9Al8,,,Al8.0Fe9.0Nd1Tb1,,R3̄m,
,Th2Zn17-type,553,553 K,,,10.1016/j.jallcom.2005.06.024,FALSE,,Rhombohedral,,,SmGdFe17,,,Fe17.0Sm1Gd1,,R3̄m,
,Th2Zn17-type,413,413 K,,,10.1016/j.jallcom.2005.06.024,TRUE,,Rhombohedral,,,Sm2Fe17,,,Fe17.0Sm2.0,,R3̄m,
,Th2Zn17-type,493,493 K,,,10.1016/j.jallcom.2005.06.024,TRUE,,Rhombohedral,,,Gd2Fe17,,,Fe17.0Gd2.0,,R3̄m,
,Monoclinic,,,+36 K,36,10.1016/j.jallcom.2015.09.092,TRUE,"{'a': '10.628 Å', 'b': '3.9362 Å', 'c': '6.7701 Å'}",Dy2Fe2Si2C-type,8.0 μB (Tb at 3 K),,Tb2Fe2Si2C,44,44 K,C1Si2.0Fe2.0Tb2.0,,C 2/m,
,,,,,,10.1016/j.jallcom.2015.09.092,FALSE,,,,,Tm2Fe2Si2C,2.7,2.7 K,C1Si2.0Fe2.0Tm2.0,,,
,Spinel,,,-12.2 K,-12.2,10.1016/j.physb.2010.08.050,TRUE,{'a': '8.2539 Å'},Cubic,5.12 μB,,LiMn1.5Fe0.5O4,34,34 K,Li1O4.0Mn1.5Fe0.5,,Fd-3m,
,Spinel,45,45 K,-300 K,-300,10.1016/j.physb.2010.08.050,TRUE,{'a': '8.2495 Å'},Cubic,4.4 μB,,LiMn2O4,,,Li1O4.0Mn2.0,,Fd-3m,
,Spinel,,,,,10.1016/j.physb.2010.08.050,FALSE,,Cubic,,,LiMn1.9Fe0.1O4,27,27 K,Li1O4.0Mn1.9Fe0.1,,,
,Orthorhombic,,,-12.7 K,-12.7,10.1016/S0925-8388(99)00298-4,TRUE,"{'a': '4.298 Å', 'b': '16.271 Å', 'c': '8.720 Å'}",YIrGe2-type,10.62 μB,,DyPdGe2,,,Ge2.0Pd1Dy1,,Immm,
,Orthorhombic,,,-25.5 K,-25.5,10.1016/S0925-8388(99)00298-4,TRUE,"{'a': '4.313 Å', 'b': '16.305 Å', 'c': '8.738 Å'}",YIrGe2-type,9.9 μB,,TbPdGe2,28,28 K,Ge2.0Pd1Tb1,,Immm,
,Orthorhombic,,,-20.4 K,-20.4,10.1016/S0925-8388(99)00298-4,TRUE,"{'a': '4.333 Å', 'b': '16.363 Å', 'c': '8.775 Å'}",YIrGe2-type,7.95 μB,,GdPdGe2,5.5,5.5 K,Ge2.0Pd1Gd1,,Immm,
,Orthorhombic,,,-40 K,-40,10.1016/S0925-8388(99)00298-4,TRUE,"{'a': '4.131 Å', 'b': '16.30 Å', 'c': '4.033 Å'}",CeNiSi2-type,8.9 μB,,GdPd0.3Ge2,21,21 K,Ge2.0Pd0.3Gd1,,Cmcm,
,Orthorhombic,,,-9 K,-9,10.1016/S0925-8388(99)00298-4,TRUE,"{'a': '4.118 Å', 'b': '15.93 Å', 'c': '4.002 Å'}",CeNiSi2-type,11.9 μB,,HoPd0.33Ge2,7,7 K,Ge2.0Pd0.33Ho1,,Cmcm,
,BCC,1123.15,850°C,,,10.1016/S0304-8853(03)00013-1,TRUE,,,,,AlNiCo5,,,Al1Co5.0Ni1,,,
,,42,42 K,,,10.1016/j.cap.2013.02.007,TRUE,,,,,Mn3O4,,,O4.0Mn3.0,,,
,,110,110 K,,,10.1016/j.cap.2013.02.007,FALSE,,,,,Mn doped GaAs,,,Mn1Ga1As1,,,
,,300,Above room temperature,,,10.1016/j.cap.2013.02.007,FALSE,,,,,Co doped TiO2,,,O2.0Ti1Co1,,,
,LuNi2B2C structure type,,,,,10.1016/j.physc.2004.06.003,TRUE,"{'a': '3.501 Å', 'b': '3.501 Å', 'c': '10.563 Å'}",Tetragonal,,,ErNi2B2C,6,6.0 K,B2.0C1Ni2.0Er1,,I4/mmm,
,LuNi2B2C structure type,,,,,10.1016/j.physc.2004.06.003,TRUE,"{'a': '3.501 Å', 'b': '3.501 Å', 'c': '10.564 Å'}",Tetragonal,,,ErNi1.96Fe0.04B2C,5.9,5.9 K,B2.0C1Fe0.04Ni1.96Er1,,I4/mmm,
,LuNi2B2C structure type,,,,,10.1016/j.physc.2004.06.003,TRUE,"{'a': '3.501 Å', 'b': '3.501 Å', 'c': '10.564 Å'}",Tetragonal,,,ErNi1.9Fe0.1B2C,4,4.0 K,B2.0C1Fe0.1Ni1.9Er1,,I4/mmm,
,LuNi2B2C structure type,,,,,10.1016/j.physc.2004.06.003,TRUE,,Tetragonal,,,HoNi2B2C,6,6.0 K,B2.0C1Ni2.0Ho1,,I4/mmm,
,Monoclinic/Orthorhombic,,,,,10.1016/j.jmmm.2020.166603,TRUE,,,0.78 μB,,EuFeAs2,106.2,106.2 K,Fe1As2.0Eu1,,P21/m or Imm2,
,,,,,,10.1016/j.jmmm.2020.166603,TRUE,,,0.47 μB,,EuFe0.97Ni0.03As2,56.6,56.6 K,Fe0.97Ni0.03As2.0Eu1,,,
,,,,,,10.1016/j.jmmm.2020.166603,TRUE,,,,,Eu,44.4,44.4 K,Eu1,,,
,,,,,,10.1016/j.jmmm.2020.166603,TRUE,,,,,Eu,43.5,43.5 K,Eu1,,,
,Hexagonal,201,201 K,,,10.1016/j.jmmm.2019.165785,TRUE,"{'a': '4.052(1) Å', 'b': '5.241(1) Å', 'c': '74.53(3) Å'}",Ni2In-type,,104 Am^2/kg,MnFe0.6Ni0.4Si0.5Ge0.5,,,Si0.5Mn1Fe0.6Ni0.4Ge0.5,,P63/mmc,
,Perovskite,,,949.2 K,949.2,10.1016/j.jallcom.2021.161823,TRUE,"{'a': '5.5151 Å', 'b': '7.6639 Å', 'c': '5.3808 Å'}",Orthorhombic,5.27 μB,,SmCrO3,192.3,192.3 K,O3.0Cr1Sm1,,Pnma (No. 62),
,Perovskite,,,881.4 K,881.4,10.1016/j.jallcom.2021.161823,TRUE,"{'a': '5.5099 Å', 'b': '7.6598 Å', 'c': '5.3786 Å'}",Orthorhombic,5.53 μB,,Sm0.98Ca0.02CrO3,190.3,190.3 K,O3.0Ca0.02Cr1Sm0.98,,Pnma (No. 62),
,Perovskite,,,598.7 K,598.7,10.1016/j.jallcom.2021.161823,TRUE,"{'a': '5.5085 Å', 'b': '7.6579 Å', 'c': '5.3783 Å'}",Orthorhombic,3.18 μB,,Sm0.96Ca0.04CrO3,186.5,186.5 K,O3.0Ca0.04Cr1Sm0.96,,Pnma (No. 62),
,Perovskite,,,689.2 K,689.2,10.1016/j.jallcom.2021.161823,TRUE,"{'a': '5.5030 Å', 'b': '7.6537 Å', 'c': '5.3763 Å'}",Orthorhombic,3.35 μB,,Sm0.94Ca0.06CrO3,183.4,183.4 K,O3.0Ca0.06Cr1Sm0.94,,Pnma (No. 62),
,Perovskite,,,736.0 K,736,10.1016/j.jallcom.2021.161823,TRUE,"{'a': '5.4960 Å', 'b': '7.6470 Å', 'c': '5.3742 Å'}",Orthorhombic,3.25 μB,,Sm0.90Ca0.10CrO3,175.7,175.7 K,O3.0Ca0.1Cr1Sm0.9,,Pnma (No. 62),
,Perovskite,,,644.6 K,644.6,10.1016/j.jallcom.2021.161823,TRUE,"{'a': '5.4770 Å', 'b': '7.6342 Å', 'c': '5.3711 Å'}",Orthorhombic,3.24 μB,,Sm0.80Ca0.20CrO3,150.8,150.8 K,O3.0Ca0.2Cr1Sm0.8,,Pnma (No. 62),
,Monoclinic,,,,,10.1016/j.jmmm.2015.11.007,TRUE,"{'a': '0.5885 nm', 'b': '0.7180 nm', 'c': '0.8514 nm'}",,,,FeCl2·4H2O,1.1,1.1 K,H2.0O1Cl2.0Fe1,,P 21/c (C2h5),
,Tetragonal,,,,,10.1016/j.jmmm.2022.169518,TRUE,"{'a': '4.2647 Å', 'c': '9.5586 Å'}",,3.64 μB,,BaFMnAs,338,338 K,F1Mn1As1Ba1,,P4/nmm,
,Tetragonal,230,230 K,,,10.1016/j.jmmm.2022.169518,TRUE,,,,,Ba0.85K0.15(Zn0.9Mn0.1)2As2,,,K0.15Mn0.2Zn1.8As2.0Ba0.85,,,
,Tetragonal,180,180 K,,,10.1016/j.jmmm.2022.169518,TRUE,,,,,Ba0.7K0.3(Zn0.85Mn0.15)2As2,,,K0.3Mn0.3Zn1.7As2.0Ba0.7,,,
,Cubic Heusler,350,350 K,358 K,358,10.1016/j.jallcom.2023.170389,TRUE,{'a': '5.776 Å'},f.c.c.,1.998 μB/f.u.,,Co2VGa,,,V1Co2.0Ga1,,,
,Cubic Heusler,100,100 K,,,10.1016/j.jallcom.2023.170389,TRUE,{'a': '5.809 Å'},f.c.c.,0.00 μB/f.u.,,CoMnVGa,,,V1Mn1Co1Ga1,,,
,Cubic Heusler,,,712 K,712,10.1016/j.jallcom.2023.170389,TRUE,{'a': '5.886 Å'},f.c.c.,-1.997 μB/f.u.,,Mn2VGa,,,V1Mn2.0Ga1,,,
,Mn2AlB2-type,284,284 K,,,10.1016/j.jmmm.2019.03.026,TRUE,"{'a': '2.924 Å', 'b': '11.030 Å', 'c': '2.866 Å'}",Orthorhombic,,,Al1.2Fe2B2,,,B2.0Al1.2Fe2.0,,Cmmm,
,Mn2AlB2-type,288,288 K,,,10.1016/j.jmmm.2019.03.026,TRUE,"{'a': '2.927 Å', 'b': '11.041 Å', 'c': '2.869 Å'}",Orthorhombic,,,Al1.2(Fe0.95Ni0.05)2B2,,,B2.0Al1.2Fe1.9Ni0.1,,Cmmm,
,Mn2AlB2-type,291,291 K,,,10.1016/j.jmmm.2019.03.026,TRUE,"{'a': '2.928 Å', 'b': '11.043 Å', 'c': '2.871 Å'}",Orthorhombic,,,Al1.2(Fe0.9Ni0.1)2B2,,,B2.0Al1.2Fe1.8Ni0.2,,Cmmm,
,Mn2AlB2-type,305,305 K,,,10.1016/j.jmmm.2019.03.026,TRUE,"{'a': '2.906 Å', 'b': '11.008 Å', 'c': '2.870 Å'}",Orthorhombic,,,Al1.2Fe2(B0.9C0.1)2,,,B1.8C0.2Al1.2Fe2.0,,Cmmm,
,Mn2AlB2-type,290,290 K,,,10.1016/j.jmmm.2019.03.026,TRUE,"{'a': '2.924 Å', 'b': '11.030 Å', 'c': '2.866 Å'}",Orthorhombic,,,AlFe2B2,,,B2.0Al1Fe2.0,,Cmmm,
58.8 Oe,Spinel,529,529 K,,,10.1016/j.jallcom.2015.03.211,TRUE,{'a': '8.3940 Å'},FCC,,54.8 emu/g,Ni0.5Zn0.5Pr0.025Fe1.975O4,,,O4.0Fe1.98Ni0.5Zn0.5Pr0.03,4.3 emu/g,,
85.4 Oe,Spinel,534,534 K,,,10.1016/j.jallcom.2015.03.211,TRUE,{'a': '8.3968 Å'},FCC,,63.1 emu/g,Ni0.5Zn0.5Pr0.05Fe1.95O4,,,O4.0Fe1.95Ni0.5Zn0.5Pr0.05,7.9 emu/g,,
87.3 Oe,Spinel,539,539 K,,,10.1016/j.jallcom.2015.03.211,TRUE,{'a': '8.3834 Å'},FCC,,67.0 emu/g,Ni0.5Zn0.5Pr0.075Fe1.925O4,,,O4.0Fe1.93Ni0.5Zn0.5Pr0.07,9.7 emu/g,,
37.6 Oe,Spinel,543,543 K,,,10.1016/j.jallcom.2015.03.211,TRUE,{'a': '8.3750 Å'},FCC,,74.1 emu/g,Ni0.5Zn0.5Pr0.1Fe1.9O4,,,O4.0Fe1.9Ni0.5Zn0.5Pr0.1,6.9 emu/g,,
,Rhombohedral,,,,,10.1016/j.physb.2008.11.101,TRUE,"{'a': '6.974 Å', 'c': '14.665 Å'}",,,,Co2(OH)3Br,5.5,"6.2K, 4.8K",H3.0O3.0Co2.0Br1,,R-3m,
,Rhombohedral,10.5,10.5K,,,10.1016/j.physb.2008.11.101,TRUE,"{'a': '6.842 Å', 'c': '14.504 Å'}",,,,Co2(OH)3Cl,,,H3.0O3.0Cl1Co2.0,,R-3m,
,Cubic,28.5,28.5 K,,,10.1016/S0304-8853(00)01321-4,TRUE,,Laves phase,0.17 μB,,ZrZn2,,,Zn2.0Zr1,,,
