Repository: sanjayganeshprabu/Computational-Modeling-and-Predictive-Analytics-for-Materials-Data

# Computational-Modeling-and-Predictive-Analytics-for-Materials-Data-

File: MODIFIED magnetic_materials.csv (part 89 of 112)
Coercivity,Crystal_Structure,Curie,Curie(Tc),Curie_Weiss,Curie_Weiss(θp),DOI,Experimental,Lattice_Parameters,Lattice_Structure,Magnetic_Moment,Magnetization,Material_Name,Neel,Neel(Tn),New_Column_Concatenated,Remanence,Space_Group,Susceptibility
,Cubic,29.5,29.5 K,,,10.1016/S0304-8853(00)01321-4,TRUE,,B20,0.4 μB,,MnSi,,,Si1Mn1,,,
,Cubic Heusler,,,,,10.1016/S0304-8853(00)01321-4,TRUE,,,"1.7 μB (MnI), 0.19 μB (MnII)",,Mn3Si,23,23 K,Si1Mn3.0,,,
,Tetragonal,380,380K,,,10.1016/j.jmmm.2012.01.029,TRUE,"{'a': '0.5587 nm', 'c': '0.7894 nm'}",,1.25 μB/f.u.,1.00 μB/f.u.,Sr2FeMoO6,,,O6.0Fe1Sr2.0Mo1,,I4/mmm,
,Trigonal,,,,,10.1016/j.jmmm.2014.10.095,TRUE,,Huntite-type,,,PrFe3(BO3)4,32,32 K,B4.0O12.0Fe3.0Pr1,,R32,
,Trigonal,,,,,10.1016/j.jmmm.2014.10.095,TRUE,,Huntite-type,,,NdFe3(BO3)4,33,33 K,B4.0O12.0Fe3.0Nd1,,R32,
,Trigonal,,,,,10.1016/j.jmmm.2014.10.095,TRUE,,Huntite-type,,,SmFe3(BO3)4,32,32 K,B4.0O12.0Fe3.0Sm1,,R32,
,AlB2,,,θp = −63 K,63,10.1016/j.jallcom.2015.05.234,TRUE,"{'a': 4.2371, 'c': 3.952}",Hexagonal,μeff = 2.73 μB/U,,UNiZnH2.3,55,55,H2.3Ni1Zn1U1,,P 6/mmm (191),χ0 = 6·10^−9 m^3/mol
,Fe2P-type,160,160 K,,,10.1016/j.jssc.2010.10.023,TRUE,"{'a': '0.82753 nm', 'c': '0.40175 nm'}",Hexagonal,"M(Tb1)=6.2 μB, M(Tb2)=9.0 μB",,Tb6FeTe2,36,36 K,Fe1Te2.0Tb6.0,,P6̄2m,
2 T,Fe2P-type,174,174 K,,,10.1016/j.jssc.2010.10.023,TRUE,"{'a': '0.83087 nm', 'c': '0.39627 nm'}",Hexagonal,"M(Tb1)=5.7 μB, M(Tb2)=9.0 μB",,Tb6CoTe2,52,52 K,Co1Te2.0Tb6.0,,P6̄2m,
1.5 T,Fe2P-type,228,228 K,,,10.1016/j.jssc.2010.10.023,TRUE,"{'a': '0.83464 nm', 'c': '0.39300 nm'}",Hexagonal,"M(Tb1)=6.5 μB, M(Tb2)=8.9 μB",,Tb6NiTe2,55,55 K,Ni1Te2.0Tb6.0,,P6̄2m,
,Fe2P-type,,,,,10.1016/j.jssc.2010.10.023,TRUE,"{'a': '0.81565 nm', 'c': '0.39827 nm'}",Hexagonal,"M(Er1)=5.6 μB, M(Er2)=7.5 μB",,Er6FeTe2,18,18 K,Fe1Te2.0Er6.0,,P6̄2m,
,Fe2P-type,135,135 K,,,10.1016/j.jssc.2010.10.023,TRUE,"{'a': '0.8236 nm', 'c': '0.40102 nm'}",Hexagonal,8.7 μB,,Dy6FeTe2,86,86 K,Fe1Te2.0Dy6.0,,P6̄2m,
,Fe2P-type,,,,,10.1016/j.jssc.2010.10.023,TRUE,"{'a': '0.81894 nm', 'c': '0.39939 nm'}",Hexagonal,"M(Ho1)=6.5 μB, M(Ho2)=8.0 μB",,Ho6FeTe2,24,24 K,Fe1Te2.0Ho6.0,,P6̄2m,
,Ni2In-type,5.8,5.8K,,,10.1016/S0304-8853(02)00180-4,TRUE,"{'a': '4.141', 'c': '7.104'}",Hexagonal,6.2 μB/Tm atom,,TmCuSi,6.5,6.5K,Si1Cu1Tm1,,P63/mmc,
,Ni2In-type,,,,,10.1016/S0304-8853(02)00180-4,TRUE,,Hexagonal,,,TbCuSi,16,16K,Si1Cu1Tb1,,P63/mmc,
,Ni2In-type,,,,,10.1016/S0304-8853(02)00180-4,TRUE,,Hexagonal,,,ErCuSi,6.8,6.8K,Si1Cu1Er1,,P63/mmc,
,,389.15,116 °C,,,10.1016/j.jnucmat.2007.06.023,TRUE,,,,,Co11U2,,,Co11.0U2.0,,,
,Hexagonal,460,460 K,,,10.1016/j.jmmm.2021.168657,TRUE,"{'a': '3.141 Å', 'b': '3.141 Å'}",,6.0 μB,,Cr2O3,,,O3.0Cr2.0,,P3m1 (No.156),
,C3v symmetry,300,Above room temperature,,,10.1016/j.jmmm.2021.168657,TRUE,,,,,Cr2S3,,,S3.0Cr2.0,,156#,
,C3v symmetry,300,Above room temperature,,,10.1016/j.jmmm.2021.168657,TRUE,,,,,Cr2Se3,,,Cr2.0Se3.0,,156#,
143 kA/m,CuAu-type,760,760 K,,,10.1016/j.jmmm.2019.166266,TRUE,"{'a': '2.72 Å', 'c': '3.71 Å'}",Tetragonal,"2.97 μB (Fe), 0.31 μB (Pd)",3.28 μB,FePd,,,Fe1Pd1,,P4/mmm,
,Cubic Spinel,773,773 K,,,10.1016/j.jallcom.2009.03.187,TRUE,,Cubic,,,Co0.8Ni0.2Fe1.9Mn0.1O4,,,O4.0Mn0.1Fe1.9Co0.8Ni0.2,,Fd3m (227),
,Cubic Spinel,793,793 K,,,10.1016/j.jallcom.2009.03.187,TRUE,,Cubic,,,CoFe2O4,,,O4.0Fe2.0Co1,,Fd3m (227),
,Cubic Spinel,858,858 K,,,10.1016/j.jallcom.2009.03.187,TRUE,,Cubic,,,NiFe2O4,,,O4.0Fe2.0Ni1,,Fd3m (227),
,ZrCuSi2-type,,,-5.0 K,-5,10.1016/S0925-8388(00)01300-1,TRUE,"{'a': '4.4759 Å', 'c': '9.8182 Å'}",Tetragonal,2.81 μB,0.9 μB/f.u.,PrPdSb2,7.6,7.6 K,Pd1Sb2.0Pr1,,P4/nmm,
,ZrCuSi2-type,,,-10.0 K,-10,10.1016/S0925-8388(00)01300-1,TRUE,"{'a': '4.2895 Å', 'c': '10.0673 Å'}",Tetragonal,2.32 μB,0.95 μB/f.u.,NdCuSb2,3.78,3.78 K,Cu1Sb2.0Nd1,,P4/nmm,
,ZrCuSi2-type,,,5.0 K,5,10.1016/S0925-8388(00)01300-1,TRUE,"{'a': '4.4400 Å', 'c': '9.7033 Å'}",Tetragonal,2.08 μB,1.2 μB/f.u.,NdPdSb2,7,7.0 K,Pd1Sb2.0Nd1,,P4/nmm,
,ZrCuSi2-type,,,5.0 K,5,10.1016/S0925-8388(00)01300-1,TRUE,"{'a': '4.3056 Å', 'c': '10.1640 Å'}",Tetragonal,3.35 μB,1.4 μB/f.u.,PrCuSb2,,,Cu1Sb2.0Pr1,,P4/nmm,
,,,,,,10.1016/S0925-8388(00)01300-1,FALSE,,,1.88 μB,,PrNiSb2,6.3,6.3 K,Ni1Sb2.0Pr1,,,
,,,,,,10.1016/S0925-8388(00)01300-1,FALSE,,,1.69 μB,,NdNiSb2,2.3,2.3 K,Ni1Sb2.0Nd1,,,
,,,,,,10.1016/S0925-8388(00)01300-1,TRUE,,,2.95 μB,,PrAgSb2,5.3,5.3 K,Ag1Sb2.0Pr1,,,
,,,,,,10.1016/S0925-8388(00)01300-1,TRUE,,,2.26 μB,,NdAgSb2,3.2,3.2 K,Ag1Sb2.0Nd1,,,
,Orthorhombic,290,290 K,,,10.1016/S0921-4526(01)00624-X,TRUE,,,,,La0.50Sr0.50MnO3,160,160 K,O3.0Mn1Sr0.5La0.5,,,
,Orthorhombic,265,265 K,,,10.1016/S0921-4526(01)00624-X,TRUE,,,,,Nd0.50Sr0.50MnO3,150,150 K,O3.0Mn1Sr0.5Nd0.5,,,
,Hexagonal,,,,,10.1016/j.jssc.2021.121980,TRUE,,,,,Mn2.5Fe2.5Si3,171,171 K,Si3.0Mn2.5Fe2.5,,P63/mcm,
,Hexagonal,,,,,10.1016/j.jssc.2021.121980,TRUE,,,,,Mn2Fe3Si3,216.5,"198 K, 235 K",Si3.0Mn2.0Fe3.0,,P63/mcm,
,Hexagonal,,,,,10.1016/j.jssc.2021.121980,TRUE,,,,,Mn1.5Fe3.5Si3,235,235 K,Si3.0Mn1.5Fe3.5,,P63/mcm,
,Hexagonal,292,292 K,,,10.1016/j.jssc.2021.121980,TRUE,,,,,MnFe4Si3,,,Si3.0Mn1Fe4.0,,P63/mcm,
,,294,294 K,,,10.1016/j.jssc.2021.121980,TRUE,,,,,Gd,,,Gd1,,,
,Hexagonal,300,300 K,,,10.1016/j.jssc.2021.121980,TRUE,,,,,MnFe4Si3,,,Si3.0Mn1Fe4.0,,P63/mcm,
,Troilite,,,,,10.1016/j.snb.2012.03.048,TRUE,"{'a': '5.692 Å', 'b': '5.692 Å', 'c': '11.763 Å'}",Hexagonal,,,FeS,598.15,325 °C,S1Fe1,,,
,Orthorhombic,165,165 K,,,10.1016/j.jmmm.2009.05.048,TRUE,,,1.25 μB,,SrRuO3,,,O3.0Sr1Ru1,,,
,fcc,,,,,10.1016/j.jmmm.2009.05.048,TRUE,,,,,Ba2GdRuO6,48,48 K,O6.0Ru1Ba2.0Gd1,,,
,fcc,,,614 K,614,10.1016/j.jmmm.2009.05.048,TRUE,,,,,Ba2YRuO6,39,39 K,O6.0Y1Ru1Ba2.0,,,
,Sm4Co3Ga16-type,,,-57 K,-57,10.1016/j.jssc.2019.06.026,TRUE,"{'a': '0.59946 nm', 'c': '1.10337 nm'}",P 4/mmm,9.86 μB,1.92 μB (2 K),Tb4Co3Ga16,28,28 K,Co3.0Ga16.0Tb4.0,,P 4/mmm,
4.0 kOe,Lu2CoGa3-type,33,33 K,30 K,30,10.1016/j.jssc.2019.06.026,TRUE,"{'a': '0.87273 nm', 'c': '0.70830 nm'}",P 63/mmc,9.90 μB,5.5 μB (5 K),Tb2CoGa3,,,Co1Ga3.0Tb2.0,4.5 μB,P 63/mmc,
5.0 kOe,CeNi3-type,224,224 K,218 K,218,10.1016/j.jssc.2019.06.026,TRUE,"{'a': '0.51049 nm', 'c': '1.63402 nm'}",P 63/mmc,9.89 μB,4.77 μB (100 K),Tb3Co7Ga2,,,Co7.0Ga2.0Tb3.0,6.2 μB,P 63/mmc,
2.5 kOe,PuNi3-type,338,338 K,328 K,328,10.1016/j.jssc.2019.06.026,TRUE,"{'a': '0.50614 nm', 'c': '2.44957 nm'}",R -3 m,9.87 μB,3.5 μB (200 K),Tb3Co8Ga,,,Co8.0Ga1Tb3.0,6.1 μB,R -3 m,
4.0 kOe,Sm26Co11Ga6-type,71,71 K,85 K,85,10.1016/j.jssc.2019.06.026,TRUE,"{'a': '1.15099 nm', 'c': '1.51121 nm'}",P 4/mbm,9.81 μB,6.3 μB (5 K),Tb26Co9.4Ga7.6,,,Co9.4Ga7.6Tb26.0,96.2 μB,P 4/mbm,
,Orthorhombic,93,93 K,125.3 K,125.3,10.1016/j.solidstatesciences.2009.02.030,TRUE,"{'a': '11.1735 Å', 'b': '4.2054 Å', 'c': '16.711 Å'}",,7.89 μB,,Gd4Ni2Sb1.07Si1.93,,,Si1.93Ni2.0Sb1.07Gd4.0,,Pnma,
,Orthorhombic,46,46 K,87.0 K,87,10.1016/j.solidstatesciences.2009.02.030,TRUE,"{'a': '11.2715 Å', 'b': '4.2046 Å', 'c': '16.7421 Å'}",,8.35 μB,,Gd4Ni2BiSi2,,,Si2.0Ni2.0Gd4.0Bi1,,Pnma,
,Orthorhombic,115,115 K,,,10.1016/j.solidstatesciences.2009.02.030,TRUE,,,,,Gd5Ni0.96Sb2.04,,,Ni0.96Sb2.04Gd5.0,,,
,,162,162 K,,,10.1016/j.solidstatesciences.2009.02.030,TRUE,,,,,Gd5Ni0.71Bi2.29,,,Ni0.71Gd5.0Bi2.29,,,
,Hexagonal,12.5,12.5 K,-20.8 K,-20.8,10.1016/j.jssc.2014.07.033,TRUE,"{'a': '4.3227 Å', 'b': '4.3227 Å', 'c': '16.485 Å'}",Hexagonal,3.74 μB per Pr atom,1.5 μB per Pr3+ ion at 7 T,Pr1.33Pt4Ga10,,,Ga10.0Pr1.33Pt4.0,,P63/mmc,
,PuNi3-type,480,480 K,,,10.1016/j.jssc.2015.05.023,TRUE,"{'a': '5.1072 Å', 'c': '24.7845 Å'}",Rhombohedral,4.57 μB/f.u. at 293 K,4.44 μB/f.u. at 300 K,PrCo2.5Fe0.5,,,Fe0.5Co2.5Pr1,,R3̄m,
,PuNi3-type,350,350 K,,,10.1016/j.jssc.2015.05.023,TRUE,,Rhombohedral,2.97 μB/f.u. at 293 K,,PrCo3,,,Co3.0Pr1,,R3̄m,
,PuNi3-type,580,580 K,,,10.1016/j.jssc.2015.05.023,TRUE,,Rhombohedral,,,PrCo2Fe,,,Fe1Co2.0Pr1,,R3̄m,
,Monoclinic,306,306 K,,,10.1016/j.jmmm.2016.10.120,TRUE,,,,,Gd5.09Ge2.03Si1.88,,,Si1.88Ge2.03Gd5.09,,,
,Monoclinic,269,269 K,,,10.1016/j.jmmm.2016.10.120,FALSE,,,,,Gd5Ge2Si2,,,Si2.0Ge2.0Gd5.0,,,
,Chalcopyrite,320,320K,,,10.1016/S0022-0248(01)02184-4,TRUE,{'a': '5.741 Å'},,,,CdMnGeP2,,,P2.0Mn1Ge1Cd1,,,
,Chalcopyrite,310,310K,,,10.1016/S0022-0248(01)02184-4,TRUE,{'a': '5.741 Å'},,,,CdMnGeP2,,,P2.0Mn1Ge1Cd1,,,
,,110,110K,,,10.1016/S0022-0248(01)02184-4,TRUE,,,,,Ga0.947Mn0.053As,,,Mn0.05Ga0.95As1,,,
,Layered,,,,,10.1016/j.tsf.2011.03.069,TRUE,{'c': '8.95 nm'},Perovskite-like,,,Bi10Fe7Ti3O33,310,310 K,O33.0Ti3.0Fe7.0Bi10.0,,,
,Two-line Ferrihydrite,,,,,10.1016/j.gca.2007.11.035,TRUE,,,,,Ferrihydrite,350,350 K,,,,
,α iron,,Varies with composition,,,10.1016/S1359-6454(99)00163-9,FALSE,"{'a': 'Varies with composition', 'b': 'Varies with composition', 'c': 'Varies with composition'}",BCC,,,FeCr,,,Cr1Fe1,,Im-3m,
,Orthorhombic,,,,,10.1016/j.jmmm.2021.167936,TRUE,,Pbam,3.6,,Sr2Fe3S2O3,119,119,O3.0S2.0Fe3.0Sr2.0,,Pbam,
,Orthorhombic,,,,,10.1016/j.jmmm.2021.167936,TRUE,,Pbam,3.47,,Sr2Fe3Se2O3,112,112,O3.0Fe3.0Se2.0Sr2.0,,Pbam,
,Rhombohedral,,,-124K,-124,10.1016/S0022-4596(03)00028-8,TRUE,,,10.5 μB,,LaFe3(BO3)4,22,22K,B4.0O12.0Fe3.0La1,,R32,
,Rhombohedral,,,-147K,-147,10.1016/S0022-4596(03)00028-8,TRUE,,,11.6 μB,,CeFe3(BO3)4,28,28K,B4.0O12.0Fe3.0Ce1,,R32,
,Rhombohedral,,,-111K,-111,10.1016/S0022-4596(03)00028-8,TRUE,,,10.9 μB,,PrFe3(BO3)4,30,30K,B4.0O12.0Fe3.0Pr1,,R32,
,Rhombohedral,,,-115K,-115,10.1016/S0022-4596(03)00028-8,TRUE,,,11.2 μB,,NdFe3(BO3)4,30,30K,B4.0O12.0Fe3.0Nd1,,R32,
,Rhombohedral,,,-154K,-154,10.1016/S0022-4596(03)00028-8,TRUE,,,10.5 μB,,SmFe3(BO3)4,32,32K,B4.0O12.0Fe3.0Sm1,,R32,
,Rhombohedral,,,-170K,-170,10.1016/S0022-4596(03)00028-8,TRUE,,,11.3 μB,,EuFe3(BO3)4,32,32K,B4.0O12.0Fe3.0Eu1,,R32,
,Rhombohedral,,,-51K,-51,10.1016/S0022-4596(03)00028-8,TRUE,,,12.9 μB,,GdFe3(BO3)4,36,36K,B4.0O12.0Fe3.0Gd1,,R32,
,Rhombohedral,,,-55K,-55,10.1016/S0022-4596(03)00028-8,TRUE,,,14.1 μB,,TbFe3(BO3)4,40,40K,B4.0O12.0Fe3.0Tb1,,R32,
,Rhombohedral,,,-145K,-145,10.1016/S0022-4596(03)00028-8,TRUE,,,12.7 μB,,DyFe3(BO3)4,30,30K,B4.0O12.0Fe3.0Dy1,,R32,
,Rhombohedral,,,-63K,-63,10.1016/S0022-4596(03)00028-8,TRUE,,,15.2 μB,,HoFe3(BO3)4,6,6K,B4.0O12.0Fe3.0Ho1,,R32,
,Rhombohedral,,,-248K,-248,10.1016/S0022-4596(03)00028-8,TRUE,,,12.8 μB,,YFe3(BO3)4,38,38K,B4.0O12.0Fe3.0Y1,,R32,
0.57T,Monoclinic,185,185K,171K,171,10.1016/j.jallcom.2003.09.132,TRUE,"{'a': '10.461', 'b': '4.145', 'c': '10.011'}",Sc2CoSi2 type,6.54 μB per Tb atom,168.5 A m^2/kg,Tb2CoSi2,,,Si2.0Co1Tb2.0,,C2/m,
0.39T,Monoclinic,126,126K,112K,112,10.1016/j.jallcom.2003.09.132,TRUE,"{'a': '10.395', 'b': '4.134', 'c': '9.966'}",Sc2CoSi2 type,8.0 μB per Dy atom,203 A m^2/kg,Dy2CoSi2,,,Si2.0Co1Dy2.0,,C2/m,
,Zr6CoAs2-type,200,200(6)K,,,10.1016/j.jallcom.2006.10.145,TRUE,"{'a': '0.81756(9) nm', 'c': '0.42565(4) nm'}",Hexagonal,,,Ho6MnBi2,,,Mn1Ho6.0Bi2.0,,P6̄2m (no. 189),
,Zr6CoAs2-type,182,182(4)K,,,10.1016/j.jallcom.2006.10.145,TRUE,"{'a': '0.81766(6) nm', 'c': '0.42550(3) nm'}",Hexagonal,,,Ho4.5Er1.5MnBi2,,,Mn1Ho4.5Er1.5Bi2.0,,P6̄2m (no. 189),
,Zr6CoAs2-type,150,150(4)K,,,10.1016/j.jallcom.2006.10.145,TRUE,"{'a': '0.81646(6) nm', 'c': '0.42499(3) nm'}",Hexagonal,,,Ho3Er3MnBi2,,,Mn1Ho3.0Er3.0Bi2.0,,P6̄2m (no. 189),
,Zr6CoAs2-type,134,134(4)K,,,10.1016/j.jallcom.2006.10.145,TRUE,"{'a': '0.81559(7) nm', 'c': '0.42425(3) nm'}",Hexagonal,,,Ho1.5Er4.5MnBi2,78,78(4)K,Mn1Ho1.5Er4.5Bi2.0,,P6̄2m (no. 189),
,Zr6CoAs2-type,100,100(4)K,,,10.1016/j.jallcom.2006.10.145,TRUE,"{'a': '0.8130(1) nm', 'c': '0.42354(4) nm'}",Hexagonal,,,Er6MnBi2,52,52(4)K,Mn1Er6.0Bi2.0,,P6̄2m (no. 189),
,Tetragonal,,,,,10.1016/j.physc.2009.03.018,TRUE,"{'a': '396.25 pm', 'b': '396.25 pm', 'c': '1301.68 pm'}",ThCr2Si2-type,0.4 μB/Fe,,BaFe2As2,140,140 K,Fe2.0As2.0Ba1,,I4/mmm,
,,121,121 K,,,10.1016/j.physb.2004.09.014,TRUE,,,3 μB,,Tl2Mn2O7,,,O7.0Mn2.0Tl2.0,,,
1624 Oe,Hexagonal,52,52 K,,,10.1016/j.ceramint.2022.12.272,TRUE,"{'a': '0.2980 nm', 'b': '0.2980 nm', 'c': '1.3392 nm'}",P6_3/mmc,,1.0753 emu/g,V2(Mn0.2Sn0.8)C,,,C1V2.0Mn0.2Sn0.8,0.4533 emu/g,,
1428 Oe,Hexagonal,53,53 K,,,10.1016/j.ceramint.2022.12.272,TRUE,"{'a': '0.2980 nm', 'b': '0.2980 nm', 'c': '1.3392 nm'}",P6_3/mmc,,2.0307 emu/g,V2(Mn0.4Sn0.6)C,,,C1V2.0Mn0.4Sn0.6,1.0605 emu/g,,
1154 Oe,Hexagonal,54,54 K,,,10.1016/j.ceramint.2022.12.272,TRUE,"{'a': '0.2980 nm', 'b': '0.2980 nm', 'c': '1.3392 nm'}",P6_3/mmc,,2.3878 emu/g,V2(Mn0.6Sn0.4)C,,,C1V2.0Mn0.6Sn0.4,1.4678 emu/g,,
561 Oe,Hexagonal,42,42 K,,,10.1016/j.ceramint.2022.12.272,TRUE,"{'a': '0.2982 nm', 'b': '0.2982 nm', 'c': '1.3340 nm'}",P6_3/mmc,,0.4478 emu/g,V2(Fe0.6Sn0.4)C,,,C1V2.0Fe0.6Sn0.4,0.1128 emu/g,,
8 Oe,Hexagonal,32,32 K,,,10.1016/j.ceramint.2022.12.272,TRUE,"{'a': '0.2980 nm', 'b': '0.2980 nm', 'c': '1.3339 nm'}",P6_3/mmc,,0.2601 emu/g,V2(Co0.2Sn0.8)C,,,C1V2.0Co0.2Sn0.8,0.0100 emu/g,,
3.7 Oe,Hexagonal,38,38 K,,,10.1016/j.ceramint.2022.12.272,TRUE,"{'a': '0.2980 nm', 'b': '0.2980 nm', 'c': '1.3339 nm'}",P6_3/mmc,,1.1724 emu/g,V2(Co0.4Sn0.6)C,,,C1V2.0Co0.4Sn0.6,0.0160 emu/g,,
2.8 Oe,Hexagonal,63,63 K,,,10.1016/j.ceramint.2022.12.272,TRUE,"{'a': '0.2980 nm', 'b': '0.2980 nm', 'c': '1.3339 nm'}",P6_3/mmc,,3.1295 emu/g,V2(Co0.6Sn0.4)C,,,C1V2.0Co0.6Sn0.4,0.0280 emu/g,,
,Tetragonal,,,-20.2 K,-20.2,10.1016/j.jallcom.2018.10.329,TRUE,"{'a': '4.0510 Å', 'c': '6.8077 Å'}",,3.42 μB,,PrO1.108Cl,,,O1.11Cl1Pr1,,P 4/ nmm,
,Tetragonal,,,-24.2 K,-24.2,10.1016/j.jallcom.2018.10.329,TRUE,"{'a': '4.0514 Å', 'c': '6.8001 Å'}",,3.55 μB,,PrOCl,,,O1Cl1Pr1,,P 4/ nmm,
,Orthorhombic,,,,,10.1016/j.jssc.2006.07.033,TRUE,,Superstructure of cubic fluorite,,,Sm3ReO7,1.9,1.9 K,O7.0Sm3.0Re1,,Cmcm,Temperature-independent van Vleck paramagnetism
,Orthorhombic,,,,,10.1016/j.jssc.2006.07.033,TRUE,"{'a': '10.634(1) Å', 'b': '7.3955(7) Å', 'c': '7.4786(8) Å'}",Superstructure of cubic fluorite,,,Eu3ReO7,12,12 K,O7.0Eu3.0Re1,,Cmcm,Divergence between ZFC and FC below 12 K
,Orthorhombic,,,,,10.1016/j.jssc.2006.07.033,TRUE,,Superstructure of cubic fluorite,,,Gd3ReO7,8,8.0 K,O7.0Gd3.0Re1,,Cmcm,
,Orthorhombic,,,,,10.1016/j.jssc.2006.07.033,TRUE,,Superstructure of cubic fluorite,,,Tb3ReO7,17,17 K,O7.0Tb3.0Re1,,Cmcm,
,Orthorhombic,,,,,10.1016/j.jssc.2006.07.033,TRUE,,Superstructure of cubic fluorite,,,Dy3ReO7,2.8,2.8 K,O7.0Dy3.0Re1,,C2221,
,Amorphous,300,300 K,,,10.1016/S0925-8388(01)01102-1,TRUE,,,,,Tb0.4Co0.6,,,Co0.6Tb0.4,,,High field susceptibility up to 8 Tesla
,Amorphous,520,520 K,,,10.1016/S0925-8388(01)01102-1,TRUE,,,,,Tb0.31Co0.69,,,Co0.69Tb0.31,,,High field susceptibility up to 8 Tesla
10.0 kOe,Cubic,,,90 K,90,10.1016/j.jssc.2021.122114,TRUE,{'a': '10.4891 Å'},Fd-3m,6.0 μB,,ZnCr2Se4,21,21 K,Cr2.0Zn1Se4.0,,Fd-3m,
14.5 kOe,Cubic,,,42.7 K,42.7,10.1016/j.jssc.2021.122114,TRUE,{'a': '10.49844 Å'},Fd-3m,7.1 μB,,Zn0.95Dy0.05Cr2Se4,28,28 K,Cr2.0Zn0.95Se4.0Dy0.05,,Fd-3m,
14.5 kOe,Cubic,,,27.8 K,27.8,10.1016/j.jssc.2021.122114,TRUE,{'a': '10.50761 Å'},Fd-3m,7.5 μB,,Zn0.90Dy0.10Cr2Se4,28,28 K,Cr2.0Zn0.9Se4.0Dy0.1,,Fd-3m,
,Th3P4-type,3.8,3.8 K,,,10.1016/j.physb.2004.04.072,TRUE,{'a': '8.534 Å'},BCC,,,Eu3S4,,,S4.0Eu3.0,,I4̄3d,
,Charge-ordered I4̄2d,3.8,3.8 K,,,10.1016/j.physb.2004.04.072,TRUE,"{'a': '8.508 Å', 'c': '8.514 Å'}",Tetragonal,,,Eu3S4,,,S4.0Eu3.0,,I4̄2d,
,Rhombohedral,,,,,10.1016/j.mseb.2006.03.030,TRUE,"{'a': '4.949', 'c': '14.042'}",Hexagonal,,,V2O3,170,170 K,O3.0V2.0,,R-3c,
,Rhombohedral,,,,,10.1016/j.mseb.2006.03.030,TRUE,"{'a': '5.001', 'c': '13.928'}",Hexagonal,,,V0.989Cr0.011)2O3,186,186 K,O3.0V0.99Cr0.01,,R-3c,
,cubic close-packed,,,-35.60 K,-35.6,10.1016/j.jmmm.2018.03.072,TRUE,{'a': '5.66 Å'},ccp,9.92 μB,,Dy0.01Ge0.99,,,Ge0.99Dy0.01,,,
,cubic close-packed,,,-69.18 K,-69.18,10.1016/j.jmmm.2018.03.072,TRUE,{'a': '5.66 Å'},ccp,10.45 μB,,Dy0.02Ge0.98,25,25 K,Ge0.98Dy0.02,,,
,,285,285 K,,,10.1016/j.jmmm.2018.03.072,TRUE,,,,,Mn0.06Ge0.94,,,Mn0.06Ge0.94,,,
,,126,126 K,,,10.1016/j.jmmm.2018.03.072,FALSE,,,,,Cr0.01Ge0.99,,,Cr0.01Ge0.99,,,
,,233,233 K,,,10.1016/j.jmmm.2018.03.072,TRUE,,,,,Fe0.05Ge0.95,,,Fe0.05Ge0.95,,,
,Cubic,,,,,10.1016/j.jallcom.2021.159948,TRUE,,,,,CoO,300,300 K,O1Co1,,,
,FeB-type,,,,,10.1016/j.jmmm.2009.08.041,TRUE,"{'a': '7.8608 Å', 'b': '3.8001 Å', 'c': '5.6622 Å'}",Orthorhombic,8.57 μB/Dy atom,,DySi,40,40 K,Si1Dy1,,Pnma (no. 62),
,CrB-type,,,,,10.1016/j.jmmm.2009.08.041,TRUE,,Orthorhombic,8.57 μB/Dy atom,,DySi,39,39 K,Si1Dy1,,Cmcm (no. 63),
,CrB-type,,,,,10.1016/j.jmmm.2009.08.041,FALSE,,Orthorhombic,8.8 μB/Dy atom,,DySi0.8Ge0.2,43,43 K,Si0.8Ge0.2Dy1,,Cmcm (no. 63),
,FeB-type,,,,,10.1016/j.jmmm.2009.08.041,TRUE,,Orthorhombic,,,TbSi,57,57 K,Si1Tb1,,Pnma (no. 62),
,Body-centered tetragonal,,,-1.78,-1.78,10.1016/j.jmmm.2021.168062,TRUE,"{'a': '4.003 Å', 'c': '9.947 Å'}",ThCr2Si2-type,7.2 μB/Gd,,GdCu2Si2,12.1,12.1 K,Si2.0Cu2.0Gd1,,I4/mmm,
,Monoclinic,,,-3.7,-3.7,10.1016/j.jmmm.2021.168062,TRUE,,,,,CuO,230,230 K,O1Cu1,,,
,,,,,,10.1016/j.jmmm.2021.168062,TRUE,,Triangular-lattice,,,LiCrO2,64,64 K,Li1O2.0Cr1,,,
,Orthorhombic,,,-23.0 K,-23,10.1016/j.jmmm.2021.168062,TRUE,"{'a': '4.0551 Å', 'b': '21.560 Å', 'c': '4.0786 Å'}",,,,GdNiGe3,26.2,26.2 K,Ni1Ge3.0Gd1,,Cmmm,
10.7 kOe,Tetragonal,650,650 K,,,10.1016/j.actamat.2018.07.049,TRUE,,L10,2.37–2.40 μB/f.u.,128 emu/g,MnAl,,,Al1Mn1,,,
2.4 kOe,,783,783 K,,,10.1016/j.actamat.2018.07.049,TRUE,"{'a': '4.69 Å', 'c': '24.0 Å'}",,,9.7 kG,Zr2Co11,,,Co11.0Zr2.0,,R32,
2.3 kOe,,751,751 K,,,10.1016/j.actamat.2018.07.049,TRUE,,,,11.8 kG,HfCo7,,,Co7.0Hf1,,,
4.5 kOe,,770,770 K,,,10.1016/j.actamat.2018.07.049,TRUE,,,,8.1 kG,Hf2Co11B,,,B1Co11.0Hf2.0,,,
1.9 kOe,Body-centered tetragonal,813,813 K,,,10.1016/j.actamat.2018.07.049,TRUE,"{'a': '5.72 Å', 'c': '6.29 Å'}",I4/mmm,,2200 emu/cm^3,Fe16N2,,,N2.0Fe16.0,,,
,Orthorhombic,,,-17.99 K,-17.99,10.1016/j.jssc.2007.12.027,TRUE,"{'a': '7.0073', 'b': '9.4981', 'c': '14.216'}",,3.45 μB,,C7H7PrO8S,,,H7.0C7.0O8.0S1Pr1,,P 21 21 21,
,Orthorhombic,,,-1.02 K,-1.02,10.1016/j.jssc.2007.12.027,TRUE,"{'a': '6.9758', 'b': '9.4687', 'c': '14.191'}",,3.59 μB,,C7H7NdO8S,,,H7.0C7.0O8.0S1Nd1,,P 21 21 21,
,Orthorhombic,,,6.43 K,6.43,10.1016/j.jssc.2007.12.027,TRUE,"{'a': '6.9742', 'b': '9.477', 'c': '14.174'}",,11.03 μB,,C7H7DyO8S,,,H7.0C7.0O8.0S1Dy1,,P 21 21 21,
,Rock-salt,,,,,10.1016/j.jcrysgro.2016.04.050,TRUE,"{'a': '4.44 Å', 'b': '4.44 Å', 'c': '4.44 Å'}",Cubic,,,MnO,120,120 K,O1Mn1,,,
,ZrNiAl-type,,,,,10.1016/j.jallcom.2016.07.028,TRUE,,Hexagonal,,,TmAgSn,4.2,4.2 K,Ag1Sn1Tm1,,P-62m,
,"Sm5Ge4-type (293 K), Gd5Si4-type (143 K), Gd5Si2Ge2-type (150-165 K)",195,195 K,,,10.1016/j.jssc.2009.08.016,TRUE,"{'a': '7.6359(5) Å (293 K), 7.525(2) Å (143 K)', 'b': '14.855(1) Å (293 K), 14.829(4) Å (143 K)', 'c': '7.8079(5) Å (293 K), 7.840(2) Å (143 K)'}","Orthorhombic, Monoclinic",,,Gd5Ga0.7Ge3.3,,,Ga0.7Ge3.3Gd5.0,,Pnma (no. 62),
,"Pu5Rh4-type (298 K), Gd5Si4-type (533 K)",,,206.8 K,206.8,10.1016/j.jssc.2009.08.016,TRUE,"{'a': '7.562(4) Å (298 K), 7.672(2) Å (533 K)', 'b': '14.929(7) Å (298 K), 15.210(5) Å (533 K)', 'c': '7.904(4) Å (298 K), 7.834(2) Å (533 K)'}",Orthorhombic,,,Gd5Ga1.0Ge3.0,,,Ga1Ge3.0Gd5.0,,Pnma (no. 62),
,Cubic,203,203 K,,,10.1016/j.physb.2022.414521,FALSE,{'a': '4.2288 Å'},Cubic,1 μB,,KZrO3,,,O3.0K1Zr1,,Pm-3m,
,Cubic,294,294 K,,,10.1016/j.physb.2022.414521,FALSE,{'a': '4.2624 Å'},Cubic,1 μB,,RbZrO3,,,O3.0Rb1Zr1,,Pm-3m,
,Cubic,639,639 K,,,10.1016/j.physb.2022.414521,FALSE,{'a': '4.3191 Å'},Cubic,1 μB,,CsZrO3,,,O3.0Zr1Cs1,,Pm-3m,
,fcc,,,,,10.1016/S0040-6090(00)01169-X,TRUE,,,,,Fe50Mn50,425,425 K,Mn50.0Fe50.0,,,
,L21,1100,1100 K,,,10.1016/j.jssc.2021.122534,TRUE,{'a': '5.6565 Å'},Cubic,5.55 μB,,Co2FeGe,,,Fe1Co2.0Ge1,,Fm-3m,
12.4 kOe,Orthorhombic,97,97 K,,,10.1016/j.jallcom.2021.160171,TRUE,"{'a': '18.1642 Å', 'b': '8.0038 Å', 'c': '3.6467 Å'}",oP22,"6.7 μB (2a site), 4.1 μB (4g2 site)",,Tb5Pd2In4,,,Pd2.0In4.0Tb5.0,,Pbam,
,Orthorhombic,88,88 K,,,10.1016/j.jallcom.2021.160171,TRUE,"{'a': '18.0957 Å', 'b': '7.9845 Å', 'c': '3.6271 Å'}",oP22,"5.4 μB (2a site), 3.9 μB (4g2 site)",,Dy5Pd2In4,,,Pd2.0In4.0Dy5.0,,Pbam,
,Orthorhombic,28.5,28.5 K,,,10.1016/j.jallcom.2021.160171,TRUE,"{'a': '18.0432 Å', 'b': '7.9747 Å', 'c': '3.6115 Å'}",oP22,,,Ho5Pd2In4,,,Pd2.0In4.0Ho5.0,,Pbam,
,Orthorhombic,16.5,16.5 K,,,10.1016/j.jallcom.2021.160171,TRUE,"{'a': '17.9846 Å', 'b': '7.9514 Å', 'c': '3.5971 Å'}",oP22,,,Er5Pd2In4,,,Pd2.0In4.0Er5.0,,Pbam,
0.10 kOe,Orthorhombic,,,,,10.1016/j.jallcom.2021.160171,TRUE,"{'a': '17.9293 Å', 'b': '7.9252 Å', 'c': '3.5811 Å'}",oP22,,,Tm5Pd2In4,4.3,4.3 K,Pd2.0In4.0Tm5.0,,Pbam,
,,125,125 K,,,10.1016/j.jallcom.2021.160171,FALSE,,,,,Tb5Ni2In4,20,20 K,Ni2.0In4.0Tb5.0,,,
,,105,105 K,,,10.1016/j.jallcom.2021.160171,FALSE,,,,,Dy5Ni2In4,30,30 K,Ni2.0In4.0Dy5.0,,,
,,,,,,10.1016/j.jallcom.2021.160171,FALSE,,,,,Ho5Ni2In4,31,31 K,Ni2.0In4.0Ho5.0,,,
,,,,,,10.1016/j.jallcom.2021.160171,FALSE,,,,,Er5Ni2In4,18.5,18.5 K,Ni2.0In4.0Er5.0,,,
,,,,,,10.1016/j.jallcom.2021.160171,TRUE,,,,,Tm5Ni2In4,4.2,4.2 K,Ni2.0In4.0Tm5.0,,,
,Au4Al-type,650,650 K,,,10.1016/j.intermet.2008.11.016,TRUE,{'a': '0.61413 nm'},cP20,2.17 μB per Fe-atom,119.6 μB,Fe55Ni25Si20,,,Si20.0Fe55.0Ni25.0,,P213,
,Au4Al-type,610,610 K,,,10.1016/j.intermet.2008.11.016,TRUE,{'a': '0.61403 nm'},cP20,2.01 μB per Fe-atom,100.7 μB,Fe50Ni30Si20,,,Si20.0Fe50.0Ni30.0,,P213,
,Au4Al-type,550,550 K,,,10.1016/j.intermet.2008.11.016,TRUE,{'a': '0.61277 nm'},cP20,1.99 μB per Fe-atom,87.8 μB,Fe44Ni37Si19,,,Si19.0Fe44.0Ni37.0,,P213,
,Ni2In-type,470,470 K,,,10.1016/j.intermet.2008.11.016,TRUE,,hP6,1.00 μB per Fe-atom,54.6 μB,Fe56.7Ni10Si33.3,,,Si33.3Fe56.7Ni10.0,,P63/mmc,
,Ni2In-type,450,450 K,,,10.1016/j.intermet.2008.11.016,TRUE,,hP6,0.97 μB per Fe-atom,33.7 μB,Fe51.7Ni15Si33.3,,,Si33.3Fe51.7Ni15.0,,P63/mmc,
,cubic primitive,650,650 K,,,10.1016/j.intermet.2008.11.016,FALSE,{'a': '0.6148 nm'},cP20,,,Fe11Ni5Si4,,,Si4.0Fe11.0Ni5.0,,,
,Cubic CsCl-type,,,-88.5,-88.5,10.1016/j.jallcom.2015.11.081,TRUE,{'a': '3.646'},Cubic,,,GdAg,133,133,Ag1Gd1,,Pm-3m,
,Cubic CsCl-type,,,-12.2,-12.2,10.1016/j.jallcom.2015.11.081,TRUE,{'a': '3.620'},Cubic,,,TbAg,105,105,Ag1Tb1,,Pm-3m,
,Cubic CsCl-type,,,-23.3,-23.3,10.1016/j.jallcom.2015.11.081,TRUE,{'a': '3.608'},Cubic,,,DyAg,57,57,Ag1Dy1,,Pm-3m,
,Cubic CsCl-type,,,-2.3,-2.3,10.1016/j.jallcom.2015.11.081,TRUE,{'a': '3.601'},Cubic,,,HoAg,33,33,Ag1Ho1,,Pm-3m,
,I41/amd,,,-3 K,-3,10.1016/j.jssc.2010.02.016,TRUE,"{'a': '0.83812', 'c': '1.66034'}",Tetragonal,4.2 μB,,Yb2Pd13.6B5,,,B5.0Pd13.6Yb2.0,,I41/amd,1*10^-3 emu/mol
,Tetragonal,,,"10.1 K (H || c), -21.5 K (H || ab)",15.8,10.1016/j.jallcom.2011.10.086,TRUE,"{'a': '6.0870 Å', 'c': '15.547 Å'}",,"3.64 μB (H || c), 3.61 μB (H || ab)",1.7 μB/Pr (saturated),Pr2PdGa12,18,18 K,Ga12.0Pd1Pr2.0,,P 4/nbm,
,Tetragonal,,,"-7.3 K (H || c), -13.3 K (H || ab)",-10.3,10.1016/j.jallcom.2011.10.086,TRUE,"{'a': '6.0680 Å', 'c': '15.531 Å'}",,"3.51 μB (H || c), 3.32 μB (H || ab)",1.6 μB/Nd (saturated),Nd2PdGa12,7.5,7.5 K,Ga12.0Pd1Nd2.0,,P 4/nbm,
,Tetragonal,,,"-21 K (H || c), -16 K (H || ab)",-18.5,10.1016/j.jallcom.2011.10.086,TRUE,"{'a': '6.0480 Å', 'c': '15.510 Å'}",,"0.58 μB (H || c), 0.67 μB (H || ab)",,Sm2PdGa12,7.5,7.5 K,Ga12.0Pd1Sm2.0,,P 4/nbm,
,Tetragonal,,,"18.2 K (H || c), -14.8 K (H || ab)",16.5,10.1016/j.jallcom.2011.10.086,TRUE,,,"2.59 μB (H || c), 2.54 μB (H || ab)",,Ce2PdGa12,11,11 K,Ga12.0Pd1Ce2.0,,P 4/nbm,
,Tetragonal,,,,,10.1016/j.jallcom.2011.10.086,TRUE,,,,,CePdGa6,10,10 K,Ga6.0Pd1Ce1,,,
,Orthorhombic,52,52 K,,,10.1016/S0925-8388(02)00145-7,TRUE,,,1.42 μB,,UGe2,,,Ge2.0U1,,ZrGa2 type,
,Orthorhombic,,,,,10.1016/S0925-8388(02)00145-7,TRUE,,,1.56 μB,,USn2,75,75 K,Sn2.0U1,,ZrGa2 type,
,Orthorhombic,58,58 K,,,10.1016/S0925-8388(02)00145-7,TRUE,,,,,U(Ge0.99Sn0.01)2,,,Ge1.98Sn0.02U1,,ZrGa2 type,
,Orthorhombic,36,36 K,,,10.1016/S0925-8388(02)00145-7,TRUE,,,,,U(Ge0.42Sn0.58)2,,,Ge0.84Sn1.16U1,,ZrGa2 type,
,YNiAl4-type,,,-200 K,-200,10.1016/S0022-4596(03)00301-3,FALSE,,Orthorhombic,,,CeNiAl4,,,Al4.0Ni1Ce1,,,
,New structure type,,,-225 K,-225,10.1016/S0022-4596(03)00301-3,TRUE,,,,,Ce4Ni6Al23,,,Al23.0Ni6.0Ce4.0,,,
,PrNi2Al5-type,,,-196 K,-196,10.1016/S0022-4596(03)00301-3,TRUE,,Orthorhombic,,,CeNi2Al5,,,Al5.0Ni2.0Ce1,,,
,AlFe2B2-type,282,282K,,,10.1016/j.jssc.2014.04.027,TRUE,"{'a': '2.945(4) Å', 'b': '11.09(1) Å', 'c': '2.887(3) Å'}",Orthorhombic,1.15 μB per T atom,,AlFe2B2,,,B2.0Al1Fe2.0,,,
,AlFe2B2-type,242,242K,,,10.1016/j.jssc.2014.04.027,TRUE,"{'a': '2.941(3) Å', 'b': '11.08(1) Å', 'c': '2.895(3) Å'}",Orthorhombic,0.87 μB per T atom,,AlFe1.6Mn0.4B2,,,B2.0Al1Mn0.4Fe1.6,,,
,AlFe2B2-type,220,220K,,,10.1016/j.jssc.2014.04.027,TRUE,"{'a': '2.913(9) Å', 'b': '11.07(4) Å', 'c': '2.936(9) Å'}",Orthorhombic,0.60 μB per T atom,,AlFe1.35Mn0.65B2,,,B2.0Al1Mn0.65Fe1.35,,,
,AlFe2B2-type,188,188K,,,10.1016/j.jssc.2014.04.027,TRUE,"{'a': '2.912(8) Å', 'b': '11.09(4) Å', 'c': '2.936(8) Å'}",Orthorhombic,0.50 μB per T atom,,AlFe1.2Mn0.8B2,,,B2.0Al1Mn0.8Fe1.2,,,
,AlFe2B2-type,119,119K,,,10.1016/j.jssc.2014.04.027,TRUE,"{'a': '2.938(2) Å', 'b': '11.07(1) Å', 'c': '2.919(4) Å'}",Orthorhombic,0.38 μB per T atom,,AlFeMnB2,,,B2.0Al1Mn1Fe1,,,
,AlFe2B2-type,43,43K,,,10.1016/j.jssc.2014.04.027,TRUE,"{'a': '2.942(9) Å', 'b': '11.05(2) Å', 'c': '2.921(8) Å'}",Orthorhombic,0.16 μB per T atom,,AlFe0.8Mn1.2B2,,,B2.0Al1Mn1.2Fe0.8,,,
,Orthorhombic,,,,,10.1016/S0022-4596(02)00101-9,TRUE,"{'a': '3.96134 Å', 'b': '3.93042 Å', 'c': '7.5332 Å'}",a_p x a_p x 2a_p,3.50 μB/Co at 15 K,,NdBaCo2O5,400,400 K,O5.0Co2.0Ba1Nd1,,,
,Orthorhombic,,,,,10.1016/S0022-4596(02)00101-9,TRUE,"{'a': '3.8993 Å', 'b': '3.9253 Å', 'c': '7.5741 Å'}",a_p x a_p x 2a_p,2.64 μB/Co at 15 K,,NdBaCo2O5.38,150,150 K,O5.38Co2.0Ba1Nd1,,,
,Orthorhombic,,,,,10.1016/S0022-4596(02)00101-9,TRUE,"{'a': '3.89700 Å', 'b': '7.8041 Å', 'c': '7.58482 Å'}",a_p x 2a_p x 2a_p,1.42 μB/Co at 15 K,,NdBaCo2O5.69,125,125 K,O5.69Co2.0Ba1Nd1,,Pmmm,
,Cubic,35,35,,,10.1016/j.jssc.2010.09.011,TRUE,{'a': '3.9978'},Pm-3m,,,KTa0.56Nb0.44O3,,,O3.0K1Nb0.44Ta0.56,,Pm-3m (No. 221),
0.03 T,Hexagonal perovskite,565,565 K,,,10.1016/j.physb.2011.11.013,TRUE,,6H–BaTiO3,,0.023 μB/Fe,Ba(Ti0.93Fe0.07)O3,,,O3.0Ti0.93Fe0.07Ba1,,,
0.11 T,Hexagonal perovskite,565,565 K,,,10.1016/j.physb.2011.11.013,TRUE,,6H–BaTiO3,,0.136 μB/Fe,Ba(Ti0.93Fe0.07)O3,,,O3.0Ti0.93Fe0.07Ba1,,,
,Hexagonal perovskite,506,506 K,,,10.1016/j.physb.2011.11.013,TRUE,,6H–BaTiO3,,0.004 μB/Fe,(Ba0.93Fe0.07)TiO3,,,O3.0Ti1Fe0.07Ba0.93,,,
,Hexagonal perovskite,600,600 K,,,10.1016/j.physb.2011.11.013,TRUE,,6H–BaTiO3,,,Ba(Ti0.93Fe0.07)O3,,,O3.0Ti0.93Fe0.07Ba1,,,
,Orthorhombic,,,,,10.1016/j.jmmm.2012.07.009,TRUE,"{'a': '0.70142 nm', 'b': '1.3451 nm', 'c': '0.71535 nm'}",Sm5Ge4-type,7.5 μB/Tb at 2K,5.6 μB/Tb3+ ion at 2.5K,Tb2Ti3Ge4,18,18 K,Ti3.0Ge4.0Tb2.0,,Pnma,
,Orthorhombic,,,,,10.1016/j.jmmm.2012.07.009,TRUE,"{'a': '0.4273 nm', 'b': '1.0701 nm', 'c': '0.3949 nm'}",CrB-type,8.9 μB at 17K,,TbGe,60,60 K,Ge1Tb1,,Cmcm,
,Tetragonal to Orthorhombic,,,,,10.1016/S0304-8853(01)00442-5,TRUE,"{'a': '7.004 Å (Tetragonal), 0.73877 Å (Orthorhombic)', 'b': '7.004 Å (Tetragonal), 0.72033 Å (Orthorhombic)', 'c': '3.755 Å (Tetragonal), 0.38603 Å (Orthorhombic)'}",P42/mnm to Pnnm,0.63 μB/Fe atom at 1.5 K,,YFe4Ge2,43.5,43.5 K,Fe4.0Ge2.0Y1,,P42/mnm to Pnnm,
,Tetragonal to Orthorhombic,,,,,10.1016/S0304-8853(01)00442-5,TRUE,,P42/mnm to Cmmm and Pnnm,,,ErFe4Ge2,44,44 K,Fe4.0Ge2.0Er1,,P42/mnm to Cmmm and Pnnm,
,,,,,,10.1016/S0304-8853(01)00442-5,TRUE,,,,,DyFe4Ge2,65,65 K,Fe4.0Ge2.0Dy1,,,
,Hexagonal,,,,,10.1016/j.ssc.2013.07.013,FALSE,"{'a': '4.99 Å', 'c': '13.66 Å'}",Hexagonal,"{'Ni': '1.91 μB', 'Cr': '2.90 μB', 'O': '0.33 μB'}",,NiCrO3,295.5,270-321 K,O3.0Cr1Ni1,,R-3c,
,,,,,,10.1016/j.ssc.2013.07.013,FALSE,,,,,NiCoO3,295.5,270-321 K,O3.0Co1Ni1,,,
,Orthorhombic,,,-3.37 K,-3.37,10.1016/j.jallcom.2017.07.233,TRUE,"{'a': '5.7450 Å', 'b': '7.6647 Å', 'c': '5.2905 Å'}",Pnma,7.99 μB per Gd atom,,GdRhO3,2.13,2.13 K,O3.0Rh1Gd1,,Pnma,
,Cubic,,,-31.9 K,-31.9,10.1016/j.jssc.2011.07.020,TRUE,{'a': '11.8658 Å'},Pm3̄n,,,Nd18Li8Co3FeO38.02,,,Li8.0O38.02Fe1Co3.0Nd18.0,,Pm3̄n,
,Cubic,,,-15.2 K,-15.2,10.1016/j.jssc.2011.07.020,TRUE,{'a': '11.9266 Å'},Pm3̄n,,,Nd18Li8CoFe3O37.75,,,Li8.0O37.75Fe3.0Co1Nd18.0,,Pm3̄n,
,Cubic,,,-50.8 K,-50.8,10.1016/j.jssc.2011.07.020,TRUE,{'a': '11.86892 Å'},Pm3̄n,,,Nd18Li8Co3TiO38.06,2.2,2.2 K,Li8.0O38.06Ti1Co3.0Nd18.0,,Pm3̄n,
,Orthorhombic,4.25,4.25 K,-4.7 K,-4.7,10.1016/j.jmmm.2017.03.030,TRUE,,,2.205,,CuCl2·2H2O,,,H2.0O1Cl2.0Cu1,,,0.0328 emu/mol
,Orthorhombic,4.15,4.15 K,-6.0 K,-6,10.1016/j.jmmm.2017.03.030,TRUE,,,2.21,,CuCl2·2D2O,,,O1Cl2.0Cu1,,,0.0328 emu/mol
,Monoclinic,50,[50 K],,,10.1016/j.jmmm.2017.03.030,TRUE,"{'a': '4.845 Å', 'b': '12.553 Å', 'c': '7.552 Å'}",,2.2,,CuBr2·6H2O,,,H2.0O1Cu1Br2.0,1.8 × 10^-4 μB/ion,,1.28 × 10^-3 emu/mol
,,74,74 K,,,10.1016/j.jmmm.2017.03.030,FALSE,,,2.2,,CuBr2,,,Cu1Br2.0,,,0.73 × 10^-3 emu/mol
,Spinel cubic,867.15,594 °C,,,10.1016/j.physb.2015.06.005,TRUE,{'a': '8.3339 Å'},Cubic,,,Li0.5Fe2.5O4,,,Li0.5O4.0Fe2.5,,Fd3m,
,Spinel cubic,864.15,591 °C,,,10.1016/j.physb.2015.06.005,TRUE,{'a': '8.3386 Å'},Cubic,,,Li0.45Co0.1Fe2.4O4,,,Li0.45O4.0Fe2.4Co0.1,,Fd3m,
,Spinel cubic,863.15,590 °C,,,10.1016/j.physb.2015.06.005,TRUE,{'a': '8.3399 Å'},Cubic,,,Li0.4Co0.2Fe2.3O4,,,Li0.4O4.0Fe2.3Co0.2,,Fd3m,
,Spinel cubic,858.15,585 °C,,,10.1016/j.physb.2015.06.005,TRUE,{'a': '8.3458 Å'},Cubic,,,Li0.35Co0.3Fe2.2O4,,,Li0.35O4.0Fe2.2Co0.3,,Fd3m,
,Spinel cubic,852.15,579 °C,,,10.1016/j.physb.2015.06.005,TRUE,{'a': '8.3539 Å'},Cubic,,,Li0.3Co0.4Fe2.1O4,,,Li0.3O4.0Fe2.1Co0.4,,Fd3m,
,Spinel cubic,848.15,575 °C,,,10.1016/j.physb.2015.06.005,TRUE,{'a': '8.3602 Å'},Cubic,,,Li0.25Co0.5Fe2O4,,,Li0.25O4.0Fe2.0Co0.5,,Fd3m,
,Spinel cubic,840.15,567 °C,,,10.1016/j.physb.2015.06.005,TRUE,{'a': '8.3615 Å'},Cubic,,,Li0.2Co0.6Fe1.9O4,,,Li0.2O4.0Fe1.9Co0.6,,Fd3m,
576 Oe,FCC,332,332 K,,,10.1016/j.jallcom.2024.173770,TRUE,{'a': '8.3397 Å'},Cubic,0.93 μB,119.01 emu/g,Cu0.5Co0.5Fe1.97Sm0.03O4,,,O4.0Fe1.97Co0.5Cu0.5Sm0.03,55.57 emu/g,Fd-3m,
,Pyrochlore,,,-528 K,-528,10.1016/j.jallcom.2016.06.283,TRUE,{'a': '10.44348 Å'},Cubic,,,Bi1.8Fe1.2SbO7,,,O7.0Fe1.2Sb1Bi1.8,,Fd-3m (#227),
,Pyrochlore,,,-223 K,-223,10.1016/j.jallcom.2016.06.283,TRUE,{'a': '10.44295 Å'},Cubic,,,Bi1.8Fe1.08Ga0.12SbO7,,,O7.0Fe1.08Ga0.12Sb1Bi1.8,,Fd-3m (#227),
,Pyrochlore,,,-115 K,-115,10.1016/j.jallcom.2016.06.283,TRUE,{'a': '10.42896 Å'},Cubic,,,Bi1.8Fe0.84Ga0.36SbO7,,,O7.0Fe0.84Ga0.36Sb1Bi1.8,,Fd-3m (#227),
,Pyrochlore,,,-71 K,-71,10.1016/j.jallcom.2016.06.283,TRUE,{'a': '10.42363 Å'},Cubic,,,Bi1.8Fe0.6Ga0.6SbO7,,,O7.0Fe0.6Ga0.6Sb1Bi1.8,,Fd-3m (#227),
,Pyrochlore,,,-52 K,-52,10.1016/j.jallcom.2016.06.283,TRUE,{'a': '10.41321 Å'},Cubic,,,Bi1.8Fe0.36Ga0.84SbO7,,,O7.0Fe0.36Ga0.84Sb1Bi1.8,,Fd-3m (#227),
18 Oe,Pyrochlore,,,-104 K,-104,10.1016/j.jallcom.2016.06.283,TRUE,{'a': '10.4235 Å'},Cubic,,,Bi1.8Fe0.84Al0.36SbO7,,,O7.0Al0.36Fe0.84Sb1Bi1.8,,Fd-3m (#227),
,"Body centered cubic (high-temperature), Simple cubic (low-temperature)",,,0.1 K,0.1,10.1016/j.physb.2005.01.245,TRUE,,,0.9 μB/Pr,,PrRu4P12,,,P12.0Ru4.0Pr1,,"Im3 (high-temperature), Pm3 (low-temperature)",Curie-Weiss behavior below 2 K
,FCC,761,761 K,,,10.1016/S0168-9002(01)00722-7,TRUE,,,3 μB,,Fe4N,,,N1Fe4.0,,,
10 Oe,Rhombohedral,294,294 K,,,10.1016/j.jallcom.2013.06.067,TRUE,"{'a': '5.5184 Å', 'b': '5.5184 Å', 'c': '13.4937 Å'}",Hexagonal,4.07 μB/f.u.,4.24 μB/f.u.,La0.8Sr0.2MnO3,,,O3.0Mn1Sr0.2La0.8,,R-3C,
29 Oe,Rhombohedral,268,268 K,,,10.1016/j.jallcom.2013.06.067,TRUE,"{'a': '5.5182 Å', 'b': '5.5182 Å', 'c': '13.4940 Å'}",Hexagonal,3.93 μB/f.u.,4.11 μB/f.u.,La0.75Sm0.05Sr0.2MnO3,,,O3.0Mn1Sr0.2La0.75Sm0.05,,R-3C,
35 Oe,Rhombohedral,238,238 K,,,10.1016/j.jallcom.2013.06.067,TRUE,"{'a': '5.4986 Å', 'b': '5.4986 Å', 'c': '13.4914 Å'}",Hexagonal,3.57 μB/f.u.,4.01 μB/f.u.,La0.7Sm0.1Sr0.2MnO3,,,O3.0Mn1Sr0.2La0.7Sm0.1,,R-3C,
37 Oe,Rhombohedral,215,215 K,,,10.1016/j.jallcom.2013.06.067,TRUE,"{'a': '5.4926 Å', 'b': '5.4926 Å', 'c': '13.4775 Å'}",Hexagonal,3.42 μB/f.u.,3.81 μB/f.u.,La0.65Sm0.15Sr0.2MnO3,,,O3.0Mn1Sr0.2La0.65Sm0.15,,R-3C,
38 Oe,Rhombohedral,193,193 K,,,10.1016/j.jallcom.2013.06.067,TRUE,"{'a': '5.4903 Å', 'b': '5.4903 Å', 'c': '13.4695 Å'}",Hexagonal,2.47 μB/f.u.,3.69 μB/f.u.,La0.6Sm0.2Sr0.2MnO3,80,80 K,O3.0Mn1Sr0.2La0.6Sm0.2,,R-3C,
98 Oe,Orthorhombic,176,176 K,,,10.1016/j.jallcom.2013.06.067,TRUE,"{'a': '5.4932 Å', 'b': '7.7494 Å', 'c': '5.4871 Å'}",Perovskite,2.37 μB/f.u.,3.59 μB/f.u.,La0.5Sm0.3Sr0.2MnO3,94,94 K,O3.0Mn1Sr0.2La0.5Sm0.3,,Pbnm,
149 Oe,Orthorhombic,165,165 K,,,10.1016/j.jallcom.2013.06.067,TRUE,"{'a': '5.4705 Å', 'b': '7.7387 Å', 'c': '5.4775 Å'}",Perovskite,1.68 μB/f.u.,3.49 μB/f.u.,La0.35Sm0.45Sr0.2MnO3,105,105 K,O3.0Mn1Sr0.2La0.35Sm0.45,,Pbnm,
,PrNi2Al3-type,,,,,10.1016/j.physb.2017.10.074,TRUE,"{'a': '5.3914 Å', 'c': '4.3012 Å'}",Hexagonal,1.5 μB/f.u.,,CePd2Zn3,1.9,1.9 K,Zn3.0Pd2.0Ce1,,,
,PrNi2Al3-type,6.7,6.7 K,,,10.1016/j.physb.2017.10.074,TRUE,"{'a': '5.4106 Å', 'c': '4.2671 Å'}",Hexagonal,4 × 10^-4 emu,,CePd2Ga3,,,Ga3.0Pd2.0Ce1,,,
,PrNi2Al3-type,,,,,10.1016/j.physb.2017.10.074,TRUE,,,,,CePd2Al3,2.5,2.5 K,Al3.0Pd2.0Ce1,,,
,Body-Centered Cubic (BCC),973,973 K,,,10.1016/j.actamat.2004.07.007,TRUE,,Cubic,,,Fe83Ga17,,,Fe83.0Ga17.0,,,
,NaZn13-type,190,190 K,,,10.1016/j.jallcom.2011.05.054,TRUE,,Cubic,,,LaFe11.6Si1.4,,,Si1.4Fe11.6La1,,,
,,200,200 K,,,10.1016/j.jallcom.2011.05.054,TRUE,,,,,LaFe11.4Si1.6,,,Si1.6Fe11.4La1,,,
"713.14 Oe (unirradiated), 3008.04 Oe (irradiated)",Orthorhombic,,,,,10.1016/j.nimb.2005.07.207,TRUE,,Perovskite,"0.0196 emu/g (unirradiated), 0.0098 emu/g (irradiated)",,ErFeO3,646.15,"370 °C (unirradiated), 376 °C (irradiated)",O3.0Fe1Er1,"911.53 emu/g (unirradiated), 2815.01 emu/g (irradiated)",Pbnm,
"327.08 Oe (unirradiated), 2616.62 Oe (irradiated)",Orthorhombic,,,,,10.1016/j.nimb.2005.07.207,TRUE,,Perovskite,"0.0648 emu/g (unirradiated), 0.0093 emu/g (irradiated)",,HoFeO3,653.65,"375 °C (unirradiated), 386 °C (irradiated)",O3.0Fe1Ho1,"461.13 emu/g (unirradiated), 2873.99 emu/g (irradiated)",Pbnm,
"471.85 Oe (unirradiated), 471.85 Oe (irradiated)",Orthorhombic,,,,,10.1016/j.nimb.2005.07.207,TRUE,,Perovskite,"0.0438 emu/g (unirradiated), 0.024 emu/g (irradiated)",,YFeO3,647.15,"372 °C (unirradiated), 376 °C (irradiated)",O3.0Fe1Y1,"461.13 emu/g (unirradiated), 493.29 emu/g (irradiated)",Pbnm,
4.71 kOe,L10-ordered,595,595 K,,,10.1016/j.jallcom.2016.11.283,TRUE,"{'a': '3.87771 Å', 'b': '3.87771 Å', 'c': '3.72096 Å'}",Tetragonal,2.19 μB,92 emu/g,Mn1.15Ga,,,Mn1.15Ga1,,P4/mmm,
1185.8 Oe,Cubic,225,225 K,228 K,228,10.1016/j.jssc.2024.124687,TRUE,"{'a': '3.888342 Å', 'b': '3.888342 Å', 'c': '3.888342 Å'}",Pm-3m,6.03 μB,3.64 μB/f.u.,La1.5Sr0.5CoMnO6,,,O6.0Mn1Co1Sr0.5La1.5,,Pm-3m,
932.1 Oe,Cubic,229,229 K,228 K,228,10.1016/j.jssc.2024.124687,TRUE,"{'a': '3.891228 Å', 'b': '3.891228 Å', 'c': '3.891228 Å'}",Pm-3m,6.26 μB,3.80 μB/f.u.,La1.5Sr0.5CoMnO6,,,O6.0Mn1Co1Sr0.5La1.5,,Pm-3m,
746.9 Oe,Mixed Cubic and Rhombohedral,227,227 K,225 K,225,10.1016/j.jssc.2024.124687,TRUE,"{'a': '3.887301 Å', 'b': '3.887301 Å', 'c': '3.887301 Å'}",Pm-3m and R-3c,5.92 μB,3.21 μB/f.u.,La1.5Sr0.5CoMnO6,,,O6.0Mn1Co1Sr0.5La1.5,,Pm-3m and R-3c,
577.7 Oe,Rhombohedral,221,221 K,215 K,215,10.1016/j.jssc.2024.124687,TRUE,"{'a': '5.507149 Å', 'b': '5.507149 Å', 'c': '13.299467 Å'}",R-3c,6.44 μB,3.66 μB/f.u.,La1.5Sr0.5CoMnO6,,,O6.0Mn1Co1Sr0.5La1.5,,R-3c,
,HfFe6Ge6-type,,,,,10.1016/S0925-8388(03)00421-3,TRUE,"{'a': '5.532 Å', 'c': '9.015 Å'}",,"1.56 μB (300 K), 2.15 μB (2 K)",2.0 μB (10 K),YMn6Sn5.97In0.03,330,330 K,Mn6.0Y1In0.03Sn5.97,,,
,HfFe6Ge6-type,,,,,10.1016/S0925-8388(03)00421-3,TRUE,"{'a': '5.534 Å', 'c': '9.024 Å'}",,"1.70 μB (300 K), 2.68 μB (2 K)",1.6 μB (10 K),YMn6Sn5.90In0.10,334,334 K,Mn6.0Y1In0.1Sn5.9,,,
,HfFe6Ge6-type,324,324 K,,,10.1016/S0925-8388(03)00421-3,TRUE,"{'a': '5.532 Å', 'c': '9.023 Å'}",,"1.55 μB (300 K), 2.69 μB (2 K)",4.7 μB (10 K),YMn6Sn5.77In0.23,,,Mn6.0Y1In0.23Sn5.77,,,
,HfFe6Ge6-type,323,323 K,,,10.1016/S0925-8388(03)00421-3,TRUE,"{'a': '5.538 Å', 'c': '9.041 Å'}",,"1.26 μB (300 K), 2.60 μB (2 K)",10.0 μB (10 K),YMn6Sn5.63In0.37,,,Mn6.0Y1In0.37Sn5.63,,,
,HfFe6Ge6-type,312,312 K,,,10.1016/S0925-8388(03)00421-3,TRUE,"{'a': '5.538 Å', 'c': '9.063 Å'}",,"1.21 μB (300 K), 2.57 μB (2 K)",12.0 μB (10 K),YMn6Sn5.28In0.72,,,Mn6.0Y1In0.72Sn5.28,,,
,Tetragonal,655,655±2K,,,10.1016/j.jmmm.2015.10.088,TRUE,"{'a': '5.485(3) Å', 'b': '5.485(3) Å', 'c': '10.348(6) Å'}",,1.72 μB/Fe at 2K,,Fe5B2P,,,B2.0P1Fe5.0,,I 4/ mcm,
,Tetragonal,627,615-639K,,,10.1016/j.jmmm.2015.10.088,TRUE,,,1.73 μB/Fe,,Fe5B2P,,,B2.0P1Fe5.0,,I 4/ mcm,
,FCC,631,631 K,,,10.1016/j.jmmm.2020.166562,FALSE,{'a': '5.95 Å'},Y-II type,1 μB,,FeMnTaAl,,,Al1Mn1Fe1Ta1,,F-43m,
,Monoclinic,,,,,10.1016/j.jcrysgro.2020.125723,TRUE,"{'a': '3.114 Å', 'b': '11.927 Å', 'c': '9.477 Å'}",Ludwigite,,,Cu2GaBO5,4.8,4.1-5.5 K,B1O5.0Cu2.0Ga1,,P21/c,
,Monoclinic,,,,,10.1016/j.jcrysgro.2020.125723,TRUE,"{'a': '3.066 Å', 'b': '11.767 Å', 'c': '9.366 Å'}",Ludwigite,,,Cu2AlBO5,2.1,2.1 K,B1O5.0Al1Cu2.0,,P21/c,
,Orthorhombic,,,-76.99 K,-76.99,10.1016/S0925-8388(02)00242-6,TRUE,"{'a': '10.853(3) Å', 'b': '6.383(2) Å', 'c': '5.157(2) Å'}",Orthorhombic,5.44 μB,,NaMnAsO4,36,36 K,O4.0Na1Mn1As1,,Pnma (No. 62),
103 Oe,Cubic,,,541.7 K,541.7,10.1016/j.jallcom.2020.156991,TRUE,{'a': '10.0978'},Cubic,,1 emu/g at 4 T,(Bi10.08Co13.92)Co2O40,,,O40.0Co15.92Bi10.08,0.004 emu/g,I23,
,Cubic Spinel,,,,,10.1016/j.jallcom.2020.156991,TRUE,{'a': '8.0781'},Cubic,,,Co3O4,36,36 K,O4.0Co3.0,,Fd-3m,
,Cubic,,,60 K,60,10.1016/j.jallcom.2020.156991,FALSE,,Cubic,,,Bi12CoO20,,,O20.0Co1Bi12.0,,I23,
,Orthorhombic,,,,,10.1016/S0304-8853(00)01268-3,TRUE,,Perovskite,,,ErFeO3,600,600 K,O3.0Fe1Er1,,,
,Orthorhombic,,,,,10.1016/S0304-8853(00)01268-3,TRUE,,Perovskite,,,TmFeO3,600,600 K,O3.0Fe1Tm1,,,
,Monoclinic,,,-67 K,-67,10.1016/j.jssc.2004.06.050,TRUE,"{'a': '5.5903', 'b': '5.9241', 'c': '7.9990'}",Double Perovskite,3.75 μB,,La2NaRuO6,16,16 K,O6.0Na1Ru1La2.0,,P21/n,
,Monoclinic,,,-35 K,-35,10.1016/j.jssc.2004.06.050,TRUE,"{'a': '5.5173', 'b': '5.9119', 'c': '7.9039'}",Double Perovskite,6.38 μB,,Pr2NaRuO6,10,10 K,O6.0Na1Ru1Pr2.0,,P21/n,
,Monoclinic,,,-7 K,-7,10.1016/j.jssc.2004.06.050,TRUE,"{'a': '5.4944', 'b': '5.9009', 'c': '7.8971'}",Double Perovskite,6.40 μB,,Nd2NaRuO6,8,8 K,O6.0Na1Ru1Nd2.0,,P21/n,
,,,,,,10.1016/j.jssc.2004.06.050,TRUE,,,,,La2LiRuO6,30,30 K,Li1O6.0Ru1La2.0,,,
,La2Fe2Se2O3-type,70,70 K,28 K,28,10.1016/j.jallcom.2020.156105,TRUE,"{'a': '4.3996 Å', 'c': '15.4612 Å'}",Tetragonal,2.73 μB,,NdScSiC0.5H0.2,10,10 K,H0.2C0.5Si1Sc1Nd1,,I4/mmm,
,La2Fe2Se2O3-type,70,70 K,,,10.1016/j.jallcom.2020.156105,TRUE,"{'a': '4.4107 Å', 'c': '15.389 Å'}",Tetragonal,3.09 μB,,NdScSiC0.5,,,C0.5Si1Sc1Nd1,,I4/mmm,
,CeScSi-type,171,171 K,,,10.1016/j.jallcom.2020.156105,TRUE,"{'a': '4.2894 Å', 'c': '15.705 Å'}",Tetragonal,,,NdScSi,,,Si1Sc1Nd1,,I4/mmm,
,La2Fe2Se2O3-type,4,4 K,,,10.1016/j.jallcom.2020.156105,TRUE,"{'a': '4.221 Å', 'c': '16.928 Å'}",Tetragonal,,,NdScSiH1.5,,,H1.5Si1Sc1Nd1,,I4/mmm,
,PuNi3-type,301,301 K,,,10.1016/j.jallcom.2011.02.052,TRUE,"{'a': '5.01442 Å', 'c': '24.3572 Å'}",Rhombohedral,0.5 μB/Co,,YCo3,,,Co3.0Y1,,R-3m,
,PuNi3-type,175,175 K,,,10.1016/j.jallcom.2011.02.052,TRUE,"{'a': '5.01800 Å', 'c': '24.3339 Å'}",Rhombohedral,0.14 μB,,YCo2.9V0.1,,,V0.1Co2.9Y1,,R-3m,
,PuNi3-type,110,110 K,,,10.1016/j.jallcom.2011.02.052,TRUE,"{'a': '5.0241 Å', 'c': '24.317 Å'}",Rhombohedral,0.07 μB,,YCo2.8V0.2,,,V0.2Co2.8Y1,,R-3m,
714 A/m,Amorphous,679,679 K,,,10.1016/j.jmmm.2020.166931,TRUE,,,,1.27 T,Fe73.7Si10.8B10.9C2.2Cr2.3,,,B10.9C2.2Si10.8Cr2.3Fe73.7,,,
,Cubic,,,,,10.1016/j.jmmm.2014.02.015,TRUE,{'a': '12.438 Å'},Ia-3d,,,Tb3Fe5O12,554,554 K,O12.0Fe5.0Tb3.0,,Ia-3d,
,Rhombohedral,,,,,10.1016/j.jmmm.2014.02.015,TRUE,,R-3c,,,Tb3Fe5O12,54,54 K,O12.0Fe5.0Tb3.0,,R-3c,
,Mn5Si3,,,-2.68 K,-2.68,10.1016/j.jallcom.2014.09.158,TRUE,"{'a': '8.5403 Å', 'c': '6.4151 Å'}",Hexagonal,23.92 μB/f.u.,,Ho5Ga3,13,13 K,Ga3.0Ho5.0,,P 63/mcm,
,Mn5Si3,13,13 K,0.77 K,0.77,10.1016/j.jallcom.2014.09.158,TRUE,"{'a': '8.5339 Å', 'c': '6.4086 Å'}",Hexagonal,24.80 μB/f.u.,,Ho5Ga2.9Co0.1,,,Co0.1Ga2.9Ho5.0,,P 63/mcm,
,Cr5B3,22,22 K,17.86 K,17.86,10.1016/j.jallcom.2014.09.158,TRUE,"{'a': '7.5753 Å', 'c': '13.8844 Å'}",Tetragonal,23.90 μB/f.u.,,Ho5Ga2.7Co0.3,,,Co0.3Ga2.7Ho5.0,,I 4/mcm,
,Cr5B3,32,32 K,20.83 K,20.83,10.1016/j.jallcom.2014.09.158,TRUE,"{'a': '7.5674 Å', 'c': '13.8514 Å'}",Tetragonal,25.82 μB/f.u.,,Ho5Ga2.6Co0.4,,,Co0.4Ga2.6Ho5.0,,I 4/mcm,
0.59 T,,573,573 K,,,10.1016/j.jmmm.2018.08.026,TRUE,,,,"4.5 x 10^5 A/m at 50 K, 4 x 10^5 A/m at 250 K, 3 x 10^5 A/m at 400 K",Co3C,,,C1Co3.0,,,
