Repository: sanjayganeshprabu/Computational-Modeling-and-Predictive-Analytics-for-Materials-Data

# Computational-Modeling-and-Predictive-Analytics-for-Materials-Data-

File: MODIFIED magnetic_materials.csv (part 90 of 112)
Coercivity,Crystal_Structure,Curie,Curie(Tc),Curie_Weiss,Curie_Weiss(θp),DOI,Experimental,Lattice_Parameters,Lattice_Structure,Magnetic_Moment,Magnetization,Material_Name,Neel,Neel(Tn),New_Column_Concatenated,Remanence,Space_Group,Susceptibility
16 kOe,Zr6CoAl2-type,258,258 K,248 K,248,10.1016/j.jssc.2023.124058,TRUE,"{'a': '0.82712', 'c': '0.41051'}",hP9,22.2 μB,30.3 μB,Gd3Tb3FeSbTe,,,Fe1Sb1Te1Gd3.0Tb3.0,16 μB,P-62m,
,Zr6CoAl2-type,268,268 K,254 K,254,10.1016/j.jssc.2023.124058,TRUE,"{'a': '0.81721', 'c': '0.42028'}",hP9,24.7 μB,33.4 μB,Gd2Dy4Mn0.25Fe0.75Sb2,,,Mn0.25Fe0.75Sb2.0Gd2.0Dy4.0,,P-62m,
,Zr6CoAl2-type,238,238 K,220 K,220,10.1016/j.jssc.2023.124058,TRUE,"{'a': '0.81486', 'c': '0.41873'}",hP9,26.3 μB,42.5 μB,Tb2Dy4Mn0.25Fe0.75Sb2,,,Mn0.25Fe0.75Sb2.0Tb2.0Dy4.0,,P-62m,
,Zr6CoAl2-type,292,292 K,285 K,285,10.1016/j.jssc.2023.124058,TRUE,"{'a': '0.82586', 'c': '0.41271'}",hP9,23.3 μB,34.6 μB,Gd2Tb4Mn0.25Fe0.75SbTe,,,Mn0.25Fe0.75Sb1Te1Gd2.0Tb4.0,,P-62m,
,Zr6CoAl2-type,266,266 K,254 K,254,10.1016/j.jssc.2023.124058,TRUE,"{'a': '0.82337', 'c': '0.41179'}",hP9,24.7 μB,32.3 μB,Tb6Mn0.25Fe0.75SbTe,,,Mn0.25Fe0.75Sb1Te1Tb6.0,,P-62m,
,Zr6CoAl2-type,234,234 K,227 K,227,10.1016/j.jssc.2023.124058,TRUE,"{'a': '0.82547', 'c': '0.40704'}",hP9,25.1 μB,35.5 μB,Tb6Mn0.25Co0.75SbTe,,,Mn0.25Co0.75Sb1Te1Tb6.0,,P-62m,
,Zr6CoAl2-type,230,230 K,240 K,240,10.1016/j.jssc.2023.124058,TRUE,"{'a': '0.82568', 'c': '0.40911'}",hP9,23.8 μB,31.9 μB,Tb6Mn0.4Co0.6SbTe,,,Mn0.4Co0.6Sb1Te1Tb6.0,,P-62m,
,Zr6CoAl2-type,260,260 K,253 K,253,10.1016/j.jssc.2023.124058,TRUE,"{'a': '0.82927', 'c': '0.40245'}",hP9,24.4 μB,35.9 μB,Tb6Mn0.25Ni0.75SbTe,,,Mn0.25Ni0.75Sb1Te1Tb6.0,,P-62m,
,Zr6CoAl2-type,272,272 K,253 K,253,10.1016/j.jssc.2023.124058,TRUE,"{'a': '0.82840', 'c': '0.40553'}",hP9,25.5 μB,35.4 μB,Tb6Mn0.5Ni0.5SbTe,,,Mn0.5Ni0.5Sb1Te1Tb6.0,,P-62m,
,,134,134 K,,,10.1016/j.jssc.2023.124058,FALSE,,,,,Dy6FeBi2,,,Fe1Dy6.0Bi2.0,,,
,,370,370 K,,,10.1016/j.jssc.2023.124058,FALSE,,,,,Dy6MnBi2,,,Mn1Dy6.0Bi2.0,,,
,,54,54 K,,,10.1016/j.jssc.2023.124058,TRUE,,,,,Ho6FeBi2,,,Fe1Ho6.0Bi2.0,,,
,,204,204 K,,,10.1016/j.jssc.2023.124058,TRUE,,,,,Ho6MnBi2,,,Mn1Ho6.0Bi2.0,,,
7.92 Oe,Spinel,608.15,335 °C,,,10.1016/j.jmmm.2019.165523,TRUE,,Cubic,,64.57 emu/g,Ni0.6Zn0.4Fe2O4,,,O4.0Fe2.0Ni0.6Zn0.4,0.46 emu/g,Fd3m,
11.50 Oe,Spinel,673.15,400 °C,,,10.1016/j.jmmm.2019.165523,TRUE,,Cubic,,61.76 emu/g,Ni0.7Zn0.3Fe2O4,,,O4.0Fe2.0Ni0.7Zn0.3,0.67 emu/g,Fd3m,
23.14 Oe,Spinel,736.15,463 °C,,,10.1016/j.jmmm.2019.165523,TRUE,,Cubic,,55.65 emu/g,Ni0.8Zn0.2Fe2O4,,,O4.0Fe2.0Ni0.8Zn0.2,1.21 emu/g,Fd3m,
,Hexagonal,299,299 K,,,10.1016/j.physb.2021.413307,TRUE,"{'a': '4.672 Å', 'c': '7.775 Å'}",MgZn2,4.451 μB,,Fe2Mo,,,Fe2.0Mo1,,P63/mmc (No. 194),
,Tetragonal,570,570 K,,,10.1016/j.actamat.2023.119517,TRUE,,,,1.56 T,Pr2Fe14B,,,B1Fe14.0Pr2.0,,,
,Chalcopyrite,312,312 K,,,10.1016/S0022-3697(03)00120-3,TRUE,,,,,Zn0.75Mn0.25GeP2,,,P2.0Mn0.25Zn0.75Ge1,,,
,Chalcopyrite,130,80-180 K,,,10.1016/S0022-3697(03)00120-3,FALSE,,,,,Cu0.875Mn0.125GaSe2,,,Mn0.12Cu0.88Ga1Se2.0,,,
,Chalcopyrite,130,80-180 K,,,10.1016/S0022-3697(03)00120-3,FALSE,,,,,Cu0.875Mn0.125GaS2,,,S2.0Mn0.12Cu0.88Ga1,,,
,Chalcopyrite,130,80-180 K,,,10.1016/S0022-3697(03)00120-3,FALSE,,,,,Cu0.875Mn0.125AlS2,,,Al1S2.0Mn0.12Cu0.88,,,
,,274,274 K,,,10.1016/S0022-3697(03)00120-3,TRUE,,,1.4-1.9 μB per Mn,30 emu/cm3,Mn0.02Ge0.98,,,Mn0.02Ge0.98,,,
,Hexagonal magnetoplumbite,753,753 K,,,10.1016/j.jmmm.2015.09.032,TRUE,,Hexagonal,,,BaFe12O19,,,O19.0Fe12.0Ba1,,P63/mmc,
,Hexagonal,,,,,10.1016/S0921-4526(02)01124-9,TRUE,,,0.02 μB/U-atom,,UPt3,6,6 K,Pt3.0U1,,D6h,
,Hexagonal,,,,,10.1016/S0921-4526(02)01124-9,TRUE,,,0.048 μB/U-atom,,U(Pt0.995Pd0.005)3,6,6 K,Pd0.01Pt2.98U1,,D6h,
,Hexagonal,,,,,10.1016/S0921-4526(02)01124-9,TRUE,,,0.62 μB/U-atom,,U(Pt0.95Pd0.05)3,5.8,5.8 K,Pd0.15Pt2.85U1,,D6h,
,Hexagonal,,,,,10.1016/S0921-4526(02)01124-9,TRUE,,,0.11 μB/U-atom,,U(Pt0.99Pd0.01)3,1.8,1.8 K,Pd0.03Pt2.97U1,,D6h,
,Hexagonal,,,,,10.1016/S0921-4526(02)01124-9,TRUE,,,0.35 μB/U-atom,,U(Pt0.98Pd0.02)3,3.8,3.8 K,Pd0.06Pt2.94U1,,D6h,
,Orthorhombic to Tetragonal,,,,,10.1016/j.physc.2009.03.051,TRUE,,,,,LaFeAsO,140,140 K,O1Fe1As1La1,,P 4/nmm,
,,,,,,10.1016/j.physc.2009.03.051,TRUE,,,,,SmFeAsO,150,150 K,O1Fe1As1Sm1,,,
,Pyrochlore,68,68 K,86 K,86,10.1016/j.jmmm.2012.10.012,TRUE,{'a': '9.933 Å'},Cubic,0.97 μB,,Y2V2O7,,,O7.0V2.0Y2.0,,,
,Pyrochlore,70,70 K,88 K,88,10.1016/j.jmmm.2012.10.012,TRUE,{'a': '10.143 Å'},Cubic,0.97 μB,,Lu2V2O7,,,O7.0V2.0Lu2.0,,,
,CdCl2-type,,,,,10.1016/j.commatsci.2010.06.023,FALSE,"{'a': '3.468 Å', 'c': '34.40 Å'}",Hexagonal,,,NiCl2,63,63 K,Cl2.0Ni1,,R-3m,
,CdCl2-type,,,,,10.1016/j.commatsci.2010.06.023,FALSE,"{'a': '3.468 Å', 'c': '34.40 Å'}",Hexagonal,,,NiCl2 (Infinite double layer),57,57 K,Cl2.0Ni1,,R-3m,
,CdCl2-type,,,,,10.1016/j.commatsci.2010.06.023,FALSE,"{'a': '3.468 Å', 'c': '34.40 Å'}",Hexagonal,,,NiCl2 (Infinite triple layer),60,60 K,Cl2.0Ni1,,R-3m,
,CdCl2-type,,,,,10.1016/j.commatsci.2010.06.023,FALSE,"{'a': '3.468 Å', 'c': '34.40 Å'}",Hexagonal,,,NiCl2 (Infinite six layers),61,61 K,Cl2.0Ni1,,R-3m,
,CdCl2-type,,,,,10.1016/j.commatsci.2010.06.023,FALSE,"{'a': '3.468 Å', 'c': '34.40 Å'}",Hexagonal,,,NiCl2 (20@26 nanotube),61,61 K,Cl2.0Ni1,,R-3m,
,CdCl2-type,,,,,10.1016/j.commatsci.2010.06.023,FALSE,"{'a': '3.468 Å', 'c': '34.40 Å'}",Hexagonal,,,NiCl2 (44@50 nanotube),62,62 K,Cl2.0Ni1,,R-3m,
,CdCl2-type,,,,,10.1016/j.commatsci.2010.06.023,FALSE,"{'a': '3.468 Å', 'c': '34.40 Å'}",Hexagonal,,,NiCl2 (38@44@50 nanotube),65,65 K,Cl2.0Ni1,,R-3m,
,CdCl2-type,,,,,10.1016/j.commatsci.2010.06.023,FALSE,"{'a': '3.468 Å', 'c': '34.40 Å'}",Hexagonal,,,NiCl2 (20@26@32@38 nanotube),66,66 K,Cl2.0Ni1,,R-3m,
,CdCl2-type,,,,,10.1016/j.commatsci.2010.06.023,FALSE,"{'a': '3.468 Å', 'c': '34.40 Å'}",Hexagonal,,,NiCl2 (20@26@32@38@44@50 nanotube),69,69 K,Cl2.0Ni1,,R-3m,
,CdCl2-type,,,,,10.1016/j.commatsci.2010.06.023,FALSE,"{'a': '3.468 Å', 'c': '34.40 Å'}",Hexagonal,,,NiCl2 (Fullerene),68,68 K,Cl2.0Ni1,,R-3m,
,Cubic,554,554 K,,,10.1016/j.actamat.2022.118650,TRUE,,Fm-3m,,,Fe69.5Cu2Pd28.5,,,Fe69.5Cu2.0Pd28.5,,Fm-3m,
,Cubic,568,568 K,,,10.1016/j.actamat.2022.118650,TRUE,,Fm-3m,,,Fe68Cu2Pd30,,,Fe68.0Cu2.0Pd30.0,,Fm-3m,
120.16 gauss,Cubic,610,610 K,,,10.1016/j.jssc.2021.122279,TRUE,{'a': '8.331 Å'},Spinel,1.18 Bohr magneton,28.19 emu/g,NiFe2O4,,,O4.0Fe2.0Ni1,4.1 emu/g,Fd3m,3.4 g mole/emu
78.03 gauss,Cubic,540,540 K,,,10.1016/j.jssc.2021.122279,TRUE,{'a': '8.372 Å'},Spinel,1.79 Bohr magneton,42.31 emu/g,Ni0.7Zn0.3Fe2O4,,,O4.0Fe2.0Ni0.7Zn0.3,1.1 emu/g,Fd3m,5.2 g mole/emu
8.24 gauss,Cubic,460,460 K,,,10.1016/j.jssc.2021.122279,TRUE,{'a': '8.410 Å'},Spinel,0.92 Bohr magneton,21.60 emu/g,Ni0.3Zn0.7Fe2O4,,,O4.0Fe2.0Ni0.3Zn0.7,0.9 emu/g,Fd3m,6.4 g mole/emu
2.31 gauss,Cubic,410,410 K,,,10.1016/j.jssc.2021.122279,TRUE,{'a': '8.439 Å'},Spinel,0.27 Bohr magneton,6.23 emu/g,ZnFe2O4,,,O4.0Fe2.0Zn1,0.03 emu/g,Fd3m,7.2 g mole/emu
17.50 kOe,Hexagonal,738,738 K,,,10.1016/j.jssc.2016.04.031,TRUE,"{'a': '5.8818 Å', 'c': '23.0332 Å'}",P 6 3 / mmc,20.05 μB/f.u.,,SrFe12O19,,,O19.0Fe12.0Sr1,,P 6 3 / mmc,
11.27 kOe,Hexagonal,730,730 K,,,10.1016/j.jssc.2016.04.031,TRUE,"{'a': '5.8823 Å', 'c': '23.0222 Å'}",P 6 3 / mmc,20.02 μB/f.u.,,Sr0.192La0.192Fe12O19,,,O19.0Fe12.0Sr0.19La0.19,,P 6 3 / mmc,
10.28 kOe,Hexagonal,724,724 K,,,10.1016/j.jssc.2016.04.031,TRUE,"{'a': '5.8824 Å', 'c': '23.0206 Å'}",P 6 3 / mmc,20.17 μB/f.u.,,Sr0.261La0.261Fe12O19,,,O19.0Fe12.0Sr0.26La0.26,,P 6 3 / mmc,
7.77 kOe,Hexagonal,720,720 K,,,10.1016/j.jssc.2016.04.031,TRUE,"{'a': '5.8830 Å', 'c': '23.0151 Å'}",P 6 3 / mmc,19.69 μB/f.u.,,Sr0.395La0.395Fe12O19,,,O19.0Fe12.0Sr0.4La0.4,,P 6 3 / mmc,
17.22 kOe,Hexagonal,726,726 K,,,10.1016/j.jssc.2016.04.031,TRUE,"{'a': '5.8819 Å', 'c': '23.0261 Å'}",P 6 3 / mmc,19.83 μB/f.u.,,Sr0.055La0.055Fe11.968Co0.032O19,,,O19.0Fe11.97Co0.03Sr0.06La0.06,,P 6 3 / mmc,
19.46 kOe,Hexagonal,715,715 K,,,10.1016/j.jssc.2016.04.031,TRUE,"{'a': '5.8821 Å', 'c': '23.0239 Å'}",P 6 3 / mmc,20.07 μB/f.u.,,Sr0.139La0.139Fe11.923Co0.077O19,,,O19.0Fe11.92Co0.08Sr0.14La0.14,,P 6 3 / mmc,
18.62 kOe,Hexagonal,711,711 K,,,10.1016/j.jssc.2016.04.031,TRUE,"{'a': '5.8824 Å', 'c': '23.0211 Å'}",P 6 3 / mmc,20.33 μB/f.u.,,Sr0.242La0.242Fe11.892Co0.108O19,,,O19.0Fe11.89Co0.11Sr0.24La0.24,,P 6 3 / mmc,
21.57 kOe,Hexagonal,724,724 K,,,10.1016/j.jssc.2016.04.031,TRUE,"{'a': '5.8829 Å', 'c': '23.0148 Å'}",P 6 3 / mmc,20.19 μB/f.u.,,Sr0.289La0.289Fe11.848Co0.152O19,,,O19.0Fe11.85Co0.15Sr0.29La0.29,,P 6 3 / mmc,
24.36 kOe,Hexagonal,717,717 K,,,10.1016/j.jssc.2016.04.031,TRUE,"{'a': '5.8837 Å', 'c': '23.0089 Å'}",P 6 3 / mmc,20.22 μB/f.u.,,Sr0.367La0.367Fe11.788Co0.212O19,,,O19.0Fe11.79Co0.21Sr0.37La0.37,,P 6 3 / mmc,
22.17 kOe,Hexagonal,712,712 K,,,10.1016/j.jssc.2016.04.031,TRUE,"{'a': '5.8837 Å', 'c': '22.9997 Å'}",P 6 3 / mmc,19.38 μB/f.u.,,Sr0.511La0.511Fe11.839Co0.161O19,,,O19.0Fe11.84Co0.16Sr0.51La0.51,,P 6 3 / mmc,
25.57 kOe,Hexagonal,700,700 K,,,10.1016/j.jssc.2016.04.031,TRUE,"{'a': '5.8840 Å', 'c': '23.0002 Å'}",P 6 3 / mmc,20.39 μB/f.u.,,Sr0.472La0.472Fe11.734Co0.266O19,,,O19.0Fe11.73Co0.27Sr0.47La0.47,,P 6 3 / mmc,
,,377,377 K,339 K,339,10.1016/S0022-3697(03)00066-0,TRUE,,,,,CuCr2S4,,,S4.0Cr2.0Cu1,,,
,,,,-156 K,-156,10.1016/S0022-3697(03)00066-0,TRUE,,,,,CuCr1.7Sb0.3S4,28,28 K,S4.0Cr1.7Cu1Sb0.3,,,
,Ilmenite,,,,,10.1016/j.jmmm.2007.09.006,TRUE,"{'a': '5.168 Å', 'b': '5.168 Å', 'c': '14.03 Å'}",Trigonal,,,CoTiO3,35.6,35.6 K,O3.0Ti1Co1,,R-3,
,Monoclinic,,,-80.3 K,-80.3,10.1016/j.jssc.2009.01.013,TRUE,"{'a': '10.276(6) Å', 'b': '4.299(2) Å', 'c': '15.432(9) Å'}",P2/n,3.71(2) μB,,Cs2Hg2USe5,,,Se5.0Cs2.0Hg2.0U1,,P2/n,
,"Cubic (austenite), Monoclinic (martensite)",373,373 K,,,10.1016/j.jmmm.2021.167983,TRUE,,Pseudotetragonal (martensite),,,Ni50Mn28.6Ga21.4,,,Mn28.6Ni50.0Ga21.4,,,
,Tetragonal,,,,,10.1016/j.physc.2011.04.009,TRUE,"{'a': '3.9034', 'c': '14.165'}",ThCr2Si2-type,3.31,,K0.8Fe2Se2,559,559,K0.8Fe2.0Se2.0,,I4/mmm,
,Tetragonal,,,,,10.1016/j.physc.2011.04.009,TRUE,"{'a': '3.9618', 'c': '15.285'}",ThCr2Si2-type,2.3,,Cs0.8Fe2Se2,475,475,Fe2.0Se2.0Cs0.8,,I4/mmm,
,Tetragonal,,,,,10.1016/j.physc.2011.04.009,TRUE,"{'a': '3.90', 'c': '13.95'}",ThCr2Si2-type,,,TlFe1.7Se2,365,365,Fe1.7Se2.0Tl1,,I4/mmm,
,Orthorhombic,,,,,10.1016/j.jpowsour.2010.11.148,TRUE,"{'a': '3.65933 Å', 'b': '2.86186 Å', 'c': '9.38800 Å'}",,,,Li2CuO2,10,10 K,Li2.0O2.0Cu1,,Immm,
500 Oe,Orthorhombic,,,-78.43K,-78.43,10.1016/j.jmmm.2012.05.037,TRUE,"{'a': '10.4845 Å', 'b': '6.1180 Å', 'c': '4.7749 Å'}",Olivine,4.33 μB,0.0027 μB/Mn2+,LiMnP0.85V0.15O4,34.5,34.5K,Li1O4.0P0.85V0.15Mn1,15 emu/mol,Pnma,
,Orthorhombic,,,,,10.1016/j.jmmm.2012.05.037,TRUE,,Olivine,5 μB,,LiMnPO4,34,34 K,Li1O4.0P1Mn1,,Pnma,
,Spinel cubic,,,,,10.1016/j.physb.2023.415136,TRUE,{'a': '0.8376 nm'},Cubic,,,Li0.15Ni0.30Zn0.40Fe2.15O4,593,593 K,Li0.15O4.0Fe2.15Ni0.3Zn0.4,,,
,Spinel cubic,,,,,10.1016/j.physb.2023.415136,TRUE,{'a': '0.8378 nm'},Cubic,,,Li0.15Ni0.27Mn0.03Zn0.40Fe2.15O4,588,588 K,Li0.15O4.0Mn0.03Fe2.15Ni0.27Zn0.4,,,
,Spinel cubic,,,,,10.1016/j.physb.2023.415136,TRUE,{'a': '0.8387 nm'},Cubic,,,Li0.15Ni0.24Mn0.06Zn0.40Fe2.15O4,583,583 K,Li0.15O4.0Mn0.06Fe2.15Ni0.24Zn0.4,,,
,Spinel cubic,,,,,10.1016/j.physb.2023.415136,TRUE,{'a': '0.8394 nm'},Cubic,,,Li0.15Ni0.21Mn0.09Zn0.40Fe2.15O4,573,573 K,Li0.15O4.0Mn0.09Fe2.15Ni0.21Zn0.4,,,
,Spinel cubic,,,,,10.1016/j.physb.2023.415136,TRUE,{'a': '0.8397 nm'},Cubic,,,Li0.15Ni0.18Mn0.12Zn0.40Fe2.15O4,563,563 K,Li0.15O4.0Mn0.12Fe2.15Ni0.18Zn0.4,,,
,Spinel cubic,,,,,10.1016/j.physb.2023.415136,TRUE,{'a': '0.8391 nm'},Cubic,,,Li0.15Ni0.15Mn0.15Zn0.40Fe2.15O4,578,578 K,Li0.15O4.0Mn0.15Fe2.15Ni0.15Zn0.4,,,
,Cubic,,,81K,81,10.1016/j.physb.2004.01.038,TRUE,,Fd3m,2.3μB,"33,500 emu/formula unit",GeCo2O4,23,23K,O4.0Co2.0Ge1,,Fd3m,
,Cubic,,,-15K,-15,10.1016/j.physb.2004.01.038,TRUE,,Fd3m,,,GeNi2O4,15,15K,O4.0Ni2.0Ge1,,Fd3m,
,Monoclinic,,,-44 K,-44,10.1016/S0921-4526(01)01038-9,TRUE,"{'a': '4.928 Å', 'b': '8.533 Å', 'c': '9.604 Å'}",,3.79 μB,,Li2MnO3,48,48 K,Li2.0O3.0Mn1,,C2/c,
,Monoclinic,,,-54 K,-54,10.1016/S0921-4526(01)01038-9,TRUE,,,,,Li2Mn0.8Ru0.2O3,43,43 K,Li2.0O3.0Mn0.8Ru0.2,,C2/c,
,Monoclinic,,,-64 K,-64,10.1016/S0921-4526(01)01038-9,TRUE,,,,,Li2Mn0.6Ru0.4O3,41,41 K,Li2.0O3.0Mn0.6Ru0.4,,C2/c,
,Monoclinic,,,-83 K,-83,10.1016/S0921-4526(01)01038-9,TRUE,,,,,Li2Mn0.4Ru0.6O3,37,37 K,Li2.0O3.0Mn0.4Ru0.6,,C2/c,
,Monoclinic,,,-84 K,-84,10.1016/S0921-4526(01)01038-9,TRUE,,,,,Li2Mn0.2Ru0.8O3,34,34 K,Li2.0O3.0Mn0.2Ru0.8,,C2/c,
,Monoclinic,,,-184 K,-184,10.1016/S0921-4526(01)01038-9,TRUE,"{'a': '5.057 Å', 'b': '8.759 Å', 'c': '9.854 Å'}",,2.68 μB,,Li2RuO3,,,Li2.0O3.0Ru1,,C2/c,
,Monoclinic,,,-84 K,-84,10.1016/S0921-4526(01)01038-9,TRUE,,,1.9 μB,,Li2IrO3,,,Li2.0O3.0Ir1,,C2/c,
,Orthorhombic,,,,,10.1016/S0921-4526(01)01038-9,TRUE,,,,,CaMnO3,120,120 K,O3.0Ca1Mn1,,,
,Orthorhombic,210,210 K,,,10.1016/S0921-4526(01)01038-9,FALSE,,,,,Ca(Mn0.6Ru0.4)O3,,,O3.0Ca1Mn0.6Ru0.4,,,
,,600,600 K,,,10.1016/S0304-8853(03)00220-8,FALSE,,,,,Ca0.9La0.1B6,,,B6.0Ca0.9La0.1,,,
,,600,600 K,,,10.1016/S0304-8853(03)00220-8,FALSE,,,,,Ca0.8La0.2B6,,,B6.0Ca0.8La0.2,,,
,,600,600 K,,,10.1016/S0304-8853(03)00220-8,FALSE,,,,,Ca0.7La0.3B6,,,B6.0Ca0.7La0.3,,,
,Orthorhombic,,,-2.5 K,-2.5,10.1016/S0304-8853(03)00220-8,TRUE,"{'a': '5.866 Å', 'b': '8.114 Å', 'c': '10.312 Å'}",,,,MgAlB14,,,B14.0Mg1Al1,,Imam (No. 74),-5.49 x 10^-7 cm^3/g
75 Oe,,460,460 K,,,10.1016/S0304-8853(03)00220-8,TRUE,,,0.269 μB/FU,,MgAlB14 (Fe impurity),,,B14.0Mg1Al1Fe1,0.0485 μB/FU,,0.0046 μB/[T FU]
,,335,335 K,,,10.1016/S0304-8853(03)00220-8,TRUE,,,0.086 μB/FU,,MgAl0.95Si0.05B14 (Fe impurity),,,B14.0Mg1Al0.95Si0.05Fe1,,,0.00297 μB/[T FU]
,Orthorhombic,,,-11.7K,-11.7,10.1016/j.jssc.2016.05.008,TRUE,"{'a': '7.5615', 'b': '11.745', 'c': '11.127'}",,,,Cs2Mn2V2O7F2,3,3K,O7.0F2.0V2.0Mn2.0Cs2.0,,Pbcn (No. 60),0.2577 cm³/mol at 3K
,Tetragonal,,,-12.8 K,-12.8,10.1016/j.jallcom.2014.01.039,TRUE,"{'a': '441.5 pm', 'c': '987.4 pm'}",,2.55 μB,,CePd2Al2,2.8,2.8 K,Al2.0Pd2.0Ce1,,P4/nmm,
,Tetragonal,,,-13.2 K,-13.2,10.1016/j.jallcom.2014.01.039,TRUE,"{'a': '441.3 pm', 'c': '990.2 pm'}",,2.52 μB,,CePd2Al1.6Ga0.4,2.6,2.6 K,Al1.6Ga0.4Pd2.0Ce1,,P4/nmm,
,Tetragonal,,,-13.0 K,-13,10.1016/j.jallcom.2014.01.039,TRUE,"{'a': '441.4 pm', 'c': '987.0 pm'}",,2.53 μB,,CePd2Al1.2Ga0.8,2.5,2.5 K,Al1.2Ga0.8Pd2.0Ce1,,P4/nmm,
,Tetragonal,,,-14.8 K,-14.8,10.1016/j.jallcom.2014.01.039,TRUE,"{'a': '441.5 pm', 'c': '985.2 pm'}",,2.53 μB,,CePd2Al0.8Ga1.2,2.4,2.4 K,Al0.8Ga1.2Pd2.0Ce1,,P4/nmm,
,Tetragonal,,,-17.5 K,-17.5,10.1016/j.jallcom.2014.01.039,TRUE,"{'a': '441.8 pm', 'c': '983.5 pm'}",,2.61 μB,,CePd2Al0.4Ga1.6,2.3,2.3 K,Al0.4Ga1.6Pd2.0Ce1,,P4/nmm,
,Tetragonal,,,-15.5 K,-15.5,10.1016/j.jallcom.2014.01.039,TRUE,"{'a': '442.5 pm', 'c': '984.5 pm'}",,2.56 μB,,CePd2Ga2,2.2,2.2 K,Ga2.0Pd2.0Ce1,,P4/nmm,
,Triclinic,,,,,10.1016/j.jallcom.2014.01.039,TRUE,"{'a': '438.2 pm', 'b': '437.0 pm', 'c': '983.2 pm'}",,0.5 μB,,CePd2Ga2,2.3,2.3 K,Ga2.0Pd2.0Ce1,,P1,
,,230,230 K,,,10.1016/j.jmmm.2006.11.220,TRUE,{'c': '0.389 Å'},,,,La0.6Pb0.4MnO3,,,O3.0Mn1La0.6Pb0.4,,,
,,230,230 K,,,10.1016/j.jmmm.2006.11.220,TRUE,{'c': '0.389 Å'},,,,La0.6Pb0.4MnO3 (NC),160,160 K,C1N1O3.0Mn1La0.6Pb0.4,,,
,,230,230 K,,,10.1016/j.jmmm.2006.11.220,TRUE,{'c': '0.389 Å'},,,,La0.6Pb0.4MnO3 (PC),130,130 K,C1O3.0P1Mn1La0.6Pb0.4,,,
,Tetragonal,,,,,10.1016/j.jmmm.2006.07.030,TRUE,"{'a': '7.25222', 'b': '7.25222', 'c': '3.85649'}",P42/mnm,,,ErFe4Ge2,44,44K,Fe4.0Ge2.0Er1,,P42/mnm,
,Orthorhombic,,,,,10.1016/j.jmmm.2006.07.030,TRUE,"{'a': '10.25615', 'b': '10.25615', 'c': '3.85357'}",Cmmm,,,ErFe4Ge2,44,44K,Fe4.0Ge2.0Er1,,Cmmm,
,Orthorhombic,,,,,10.1016/j.jmmm.2006.07.030,TRUE,"{'a': '7.3216', 'b': '7.1754', 'c': '3.8625'}",Pnnm,,,ErFe4Ge2,44,44K,Fe4.0Ge2.0Er1,,Pnnm,
,Rhombohedral,,,,,10.1016/S0921-4526(02)00767-6,TRUE,,,0.8 μB,,U2Zn17,9.7,9.7 K,Zn17.0U2.0,,,
,Tetragonal,1.53,1.53 K,,,10.1016/S0921-4526(02)00767-6,TRUE,,,,,LiHoF4,,,Li1F4.0Ho1,,,
,U3ScS6 type,,,-3.3 K,-3.3,10.1016/j.jssc.2009.02.002,TRUE,"{'a': '13.5488 Å', 'b': '16.3057 Å', 'c': '3.8337 Å'}",Orthorhombic,13.645 μB,,Gd3.04Sc0.96S6,9,9 K,S6.0Sc0.96Gd3.04,,Pnnm (No. 58),
,GdFeO3 type,,,-4.5 K,-4.5,10.1016/j.jssc.2009.02.002,TRUE,"{'a': '7.0361 Å', 'b': '9.4574 Å', 'c': '6.3833 Å'}",Orthorhombic,7.670 μB,,GdScS3,3,3 K,S3.0Sc1Gd1,,Pnma (No. 62),
,UFeS3 type,5,5 K,1.5 K,1.5,10.1016/j.jssc.2009.02.002,TRUE,"{'a': '3.8922 Å', 'b': '12.648 Å', 'c': '9.621 Å'}",Orthorhombic,7.932 μB,,Gd1.05Sc0.95Se3,,,Sc0.95Se3.0Gd1.05,,Cmcm (No. 63),
,Hexagonal,460,460 K,,,10.1016/j.physb.2020.412777,FALSE,"{'a': '5.866 a.u.', 'c': '3.456 a.u.'}",Hexagonal,9.81 μB per cell,9.81 Bohr mag/cell,FeMnP0.67Si0.33,,,Si0.33P0.67Mn1Fe1,,P62m,
,Hexagonal,275,275 K,,,10.1016/j.physb.2020.412777,FALSE,,Hexagonal,9.98 μB per cell,10.75 Bohr mag/cell,FeMnP0.67In0.33,,,P0.67Mn1Fe1In0.33,,P62m,
,,364,364 K,,,10.1016/j.msec.2017.05.135,TRUE,,,,22.5 emu/g,Zn0.5Fe0.5Fe2O4,,,O4.0Fe2.5Zn0.5,,,
,,347,347 K,,,10.1016/j.msec.2017.05.135,TRUE,,,,22.3 emu/g,Zn0.5Fe0.5Fe2O4,,,O4.0Fe2.5Zn0.5,,,
,Hexagonal,325,325 K,,,10.1016/j.actamat.2013.09.007,TRUE,,Magnetoplumbite,"{'Octahedral 2a': {'300 K': '-1.384 μB', '100 K': '0.978 μB', '5 K': '1.448 μB'}, 'Fivefold 2b': {'300 K': '3.386 μB', '100 K': '3.008 μB', '5 K': '1.596 μB'}, 'Tetrahedral 4fIV': {'300 K': '-4.002 μB', '100 K': '-3.903 μB', '5 K': '-2.402 μB'}, 'Octahedral 4fVI': {'300 K': '-3.621 μB', '100 K': '-3.479 μB', '5 K': '-1.714 μB'}, 'Octahedral 12k': {'300 K': '4.438 μB', '100 K': '4.008 μB', '5 K': '2.028 μB'}, 'Total Mz': {'300 K': '6.096 μB', '100 K': '4.838 μB', '5 K': '1.737 μB'}}",,PbFe6Ga6O19,,,O19.0Fe6.0Ga6.0Pb1,,P63/mmc,
,Orthorhombic,,,,,10.1016/j.actamat.2013.09.007,TRUE,,,,,SmFeO3,670,670 K,O3.0Fe1Sm1,,m2m,
,Rhombohedral,363,363 K,,,10.1016/j.jallcom.2006.06.090,TRUE,"{'a': '0.856 nm', 'c': '1.265 nm'}",,,,Nd2Fe17Bx,,,Fe17.0Nd2.0,,,
,Rhombohedral,330,330 K,,,10.1016/j.jallcom.2006.06.090,TRUE,"{'a': '0.8579 nm', 'c': '1.246 nm'}",,,,Nd2Fe17,,,Fe17.0Nd2.0,,,
,,410,410 K,,,10.1016/j.jallcom.2006.06.090,FALSE,,,,,Nd2Fe17H1.1,,,H1.1Fe17.0Nd2.0,,,
,,509,509 K,,,10.1016/j.jallcom.2006.06.090,TRUE,,,,,Nd2Fe17H3.2,,,H3.2Fe17.0Nd2.0,,,
,,525,525 K,,,10.1016/j.jallcom.2006.06.090,FALSE,,,,,Nd2Fe17H4.8,,,H4.8Fe17.0Nd2.0,,,
,,744,744 K,,,10.1016/j.jallcom.2006.06.090,TRUE,,,,,Nd2Fe17N2.5,,,N2.5Fe17.0Nd2.0,,,
,,750,750 K,,,10.1016/j.jallcom.2006.06.090,FALSE,,,,,Nd2Fe17N3,,,N3.0Fe17.0Nd2.0,,,
,,454,454 K,,,10.1016/j.jallcom.2006.06.090,FALSE,,,,,Nd2Fe17C1.0,,,C1Fe17.0Nd2.0,,,
,,672,672 K,,,10.1016/j.jallcom.2006.06.090,FALSE,,,,,Nd2Fe17C3.0,,,C3.0Fe17.0Nd2.0,,,
,Rhombohedral,235,235 K,,,10.1016/j.jallcom.2020.156214,TRUE,,Th2Zn17-type,,,Dy2Fe10Al7,,,Al7.0Fe10.0Dy2.0,,R-3m,
,Rhombohedral,163,163 K,,,10.1016/j.jallcom.2020.156214,TRUE,,Th2Zn17-type,,,Y2Fe10Al7,,,Al7.0Fe10.0Y2.0,,R-3m,
,Rhombohedral,557,557 K,,,10.1016/j.jallcom.2020.156214,FALSE,,,,,Dy2Fe14Ga3,,,Fe14.0Ga3.0Dy2.0,,,
,Rhombohedral,232,232 K,,,10.1016/j.jallcom.2020.156214,FALSE,,,,,Dy2Fe12Mn5,,,Mn5.0Fe12.0Dy2.0,,,
,FCC,383.6,383.6 K,,,10.1016/S0304-8853(99)00699-X,TRUE,,,,129 emu/g,Fe60Mn5Ni35,,,Mn5.0Fe60.0Ni35.0,,,1.8×10^-4 emu/gm/Oe
,FCC,242,242 K,,,10.1016/S0304-8853(99)00699-X,TRUE,,,,,Fe50Mn15Ni35,,,Mn15.0Fe50.0Ni35.0,,,
,Monoclinic,,,-25.1K,-25.1,10.1016/j.jallcom.2006.12.015,TRUE,"{'a': '40.331Å', 'b': '4.0468Å', 'c': '11.7426Å'}",C2/m,22.4μB,,Gd4Yb11Se22,2.29,2.29K,Se22.0Gd4.0Yb11.0,,C2/m,
,Hexagonal,,,,,10.1016/S0921-4526(98)00915-6,TRUE,,Hexagonal,1.2 μB,,UNi4B,20,20 K,B1Ni4.0U1,,,
,,,,,,10.1016/S0921-4526(98)00915-6,TRUE,,,0.03 μB,,URu2Si2,17,17 K,Si2.0Ru2.0U1,,,
,,,,,,10.1016/j.jmmm.2016.02.010,TRUE,,,,,FeO,200,200 K,O1Fe1,,,
,P3_112,13,13.0 K,,,10.1016/j.jmmm.2018.12.032,FALSE,"{'a': '6.25 Å', 'b': '10.83 Å', 'c': '6.31 Å'}",Hexagonal,4 μB per rectangular cell,,RuBr3,,,Br3.0Ru1,,P3_112,
,P3_112,2.11,2.11 K,,,10.1016/j.jmmm.2018.12.032,FALSE,"{'a': '6.77 Å', 'b': '11.67 Å', 'c': '6.71 Å'}",Hexagonal,4 μB per rectangular cell,,RuI3,,,Ru1I3.0,,P3_112,
,,61,61 K,,,10.1016/j.jmmm.2018.12.032,TRUE,,,,,CrI3,,,Cr1I3.0,,,
,,86,86 K,,,10.1016/j.jmmm.2018.12.032,TRUE,,,,,CrBr3,,,Cr1Br3.0,,,
,,66,66 K,,,10.1016/j.jmmm.2018.12.032,TRUE,,,,,CrCl3,,,Cl3.0Cr1,,,
,Tetragonal,,,-3867 K,-3867,10.1016/j.jssc.2017.04.016,TRUE,"{'a': '3.8278 Å', 'c': '27.795 Å'}",Body-centered,,,Sr4Cr3O10,280,280 K,O10.0Cr3.0Sr4.0,,I4/mmm,
<30 Oe,Orthorhombic,340,340 K,,,10.1016/j.jmmm.2017.10.026,TRUE,,,,97 emu/g,Gd5Si4,,,Si4.0Gd5.0,,,
,,320,320 K,,,10.1016/j.jmmm.2017.10.026,TRUE,,,,,Gd5(Si0.75Ge0.25)4,,,Si3.0Ge1Gd5.0,,,
,,317,317 K,,,10.1016/j.jmmm.2017.10.026,TRUE,,,,,Gd5(Si0.7Ge0.3)4,,,Si2.8Ge1.2Gd5.0,,,
,,320,320 K,,,10.1016/j.jmmm.2017.10.026,TRUE,,,,,(Gd0.95Ho0.05)5Si4,,,Si4.0Gd4.75Ho0.25,,,
,,320,320 K,,,10.1016/j.jmmm.2017.10.026,TRUE,,,,,(Gd0.95Ho0.05)5Si4,,,Si4.0Gd4.75Ho0.25,,,
,MgZn2-type Laves structure,200,200 K,,,10.1016/j.jallcom.2013.01.052,TRUE,"{'a': '4.8611 Å', 'c': '7.8957 Å'}",Hexagonal,,,Fe2Ti,300,300 K,Ti1Fe2.0,,P63/mmc,
,Spinel,723,723 K,715 K,715,10.1016/j.jallcom.2020.158114,TRUE,{'a': '8.4048 Å'},Cubic,2.39 μB,,Er0.00Zn0.2Co0.8Fe2.0O4,,,O4.0Fe2.0Co0.8Zn0.2Er0.0,,Fd3m,
,Spinel,703,703 K,700 K,700,10.1016/j.jallcom.2020.158114,TRUE,{'a': '8.3899 Å'},Cubic,2.36 μB,,Er0.07Zn0.2Co0.8Fe1.93O4,,,O4.0Fe1.93Co0.8Zn0.2Er0.07,,Fd3m,
,Spinel,698,698 K,691 K,691,10.1016/j.jallcom.2020.158114,TRUE,{'a': '8.3772 Å'},Cubic,2.19 μB,,Er0.14Zn0.2Co0.8Fe1.86O4,,,O4.0Fe1.86Co0.8Zn0.2Er0.14,,Fd3m,
,Spinel with orthoferrite phase,695,695 K,693 K,693,10.1016/j.jallcom.2020.158114,TRUE,{'a': '8.3967 Å'},Cubic,2.32 μB,,Er0.21Zn0.2Co0.8Fe1.79O4,,,O4.0Fe1.79Co0.8Zn0.2Er0.21,,Fd3m,
,Cubic,670,670 K,,,10.1016/j.jmmm.2007.05.033,TRUE,,,,64.4 emu/g at 4.2 K; 59.8 emu/g at 300 K,SmFe2,,,Fe2.0Sm1,,,
,Cr5B3,44,44 K,56 K,56,10.1016/S0925-8388(02)00807-1,TRUE,"{'a': '0.78192 nm', 'c': '1.3791 nm'}",tI32,2.14 μB,,Pr5Si3,,,Si3.0Pr5.0,78%,I 4/mcm,
,Zr5Si4,40,40 K,39 K,39,10.1016/S0925-8388(02)00807-1,TRUE,"{'a': '0.79026 nm', 'c': '1.50096 nm'}",tP36,2.14 μB,,Pr5Si4,,,Si4.0Pr5.0,80%,P 41212,
,FeB,51,51 K,48 K,48,10.1016/S0925-8388(02)00807-1,TRUE,"{'a': '0.82417 nm', 'b': '0.39430 nm', 'c': '0.59222 nm'}",oP8,2.40 μB,,PrSi,,,Si1Pr1,68%,Pnma,
,Ho3Si4,105,105 K,60 K,60,10.1016/S0925-8388(02)00807-1,TRUE,"{'a': '0.43922 nm', 'b': '2.4740 nm', 'c': '0.39375 nm'}",oC20,1.29 μB,,Pr3Si4,,,Si4.0Pr3.0,74%,Cmcm,
,Ho3Si4,105,105 K,55 K,55,10.1016/S0925-8388(02)00807-1,TRUE,"{'a': '0.43922 nm', 'b': '2.4740 nm', 'c': '0.39375 nm'}",oC20,1.29 μB,,PrSi1.33,,,Si1.33Pr1,74%,Cmcm,
,,232.9,"228.0 K, 232.1 K, 238.6 K",,,10.1016/S0925-8388(01)01283-X,TRUE,,,,,Co65Fe5Mo2Si16B12,,,B12.0Si16.0Fe5.0Co65.0Mo2.0,,,
,Monoclinic,,,-99 K,-99,10.1016/j.jallcom.2015.12.115,TRUE,"{'a': '15.3898 Å', 'b': '8.0840 Å', 'c': '12.4169 Å'}",,,,Al76Ni9Fe15,,,Al76.0Fe15.0Ni9.0,,C2/m,
"0.90 T at 5 K, 0.03 T at 300 K",Cubic,636,636 K,,,10.1016/j.jmmm.2021.168448,TRUE,{'a': '8.378 Å'},Inverse Spinel,,"62.0 emu/g at 5 K, 41.2 emu/g at 350 K",CoFe2O4,,,O4.0Fe2.0Co1,"40.1 emu/g at 5 K, 6.4 emu/g at 300 K",Fd-3m,
41.94 G,Spinel,548.74,548.74 K,,,10.1016/j.ceramint.2014.11.156,TRUE,,FCC,,52.801 emu/g,Ni0.5Zn0.5Fe2O4,,,O4.0Fe2.0Ni0.5Zn0.5,3.60 emu/g,,
79.89 G,Spinel,508.457,508.457 K,,,10.1016/j.ceramint.2014.11.156,TRUE,,FCC,,67.801 emu/g,Ni0.5Zn0.5Dy0.025Fe1.975O4,,,O4.0Fe1.98Ni0.5Zn0.5Dy0.03,11.10 emu/g,,
87.5 kOe,Body-centered tetragonal,775,775 K,,,10.1016/j.jallcom.2023.169960,TRUE,"{'a': '8.5173 Å', 'b': '8.5173 Å', 'c': '4.7632 Å'}",ThMn12-type,,137.6 emu/g,Sm0.9Zr0.1(Fe0.75Co0.25)11.2Mo0.8,,,Fe8.4Co2.8Zr0.1Mo0.8Sm0.9,,I4/mmm,
,Body-centered tetragonal,455,455 K,,,10.1016/j.jallcom.2023.169960,TRUE,"{'a': '8.583 Å', 'b': '8.583 Å', 'c': '4.783 Å'}",ThMn12-type,,105.3 emu/g,Pr0.9Zr0.1Fe10.8Mo1.2,,,Fe10.8Zr0.1Mo1.2Pr0.9,,I4/mmm,
105.7 kOe,Body-centered tetragonal,542,542 K,,,10.1016/j.jallcom.2023.169960,TRUE,"{'a': '8.5431 Å', 'b': '8.5431 Å', 'c': '4.7709 Å'}",ThMn12-type,,120.7 emu/g,Sm0.9Zr0.1Fe11Mo,,,Fe11.0Zr0.1Mo1Sm0.9,,I4/mmm,
100.0 kOe,Body-centered tetragonal,505,505 K,,,10.1016/j.jallcom.2023.169960,TRUE,"{'a': '8.5844 Å', 'b': '8.5844 Å', 'c': '4.7984 Å'}",ThMn12-type,,110.6 emu/g,SmFe10.5Mo1.5,,,Fe10.5Mo1.5Sm1,,I4/mmm,
,Hexagonal,,,37 K,37,10.1016/j.jallcom.2012.02.030,TRUE,"{'a': '5.5225 Å', 'b': '9.694 Å', 'c': '8.981 Å'}",C14,4.1 μB/f.u.,,NdMn2,104,104 K,Mn2.0Nd1,,P63/mmc,
,Monoclinic,,,,,10.1016/j.jallcom.2012.02.030,TRUE,"{'a': '5.727 Å', 'b': '10.031 Å', 'c': '9.388 Å'}",C2/m,,,NdMn2H2.0,245,245 K,H2.0Mn2.0Nd1,,C2/m,
,Monoclinic,,,210 K,210,10.1016/j.jallcom.2012.02.030,TRUE,"{'a': '5.769 Å', 'b': '10.062 Å', 'c': '9.619 Å'}",C2/m,5.0 μB/f.u.,,NdMn2H2.5,250,250 K,H2.5Mn2.0Nd1,,C2/m,
2.6 kOe,Monoclinic,,,200 K,200,10.1016/j.jallcom.2012.02.030,TRUE,"{'a': '5.846 Å', 'b': '10.060 Å', 'c': '9.493 Å'}",C2/m,4.0 μB/f.u.,,NdMn2H3.0,265,265 K,H3.0Mn2.0Nd1,,C2/m,
2.0 kOe,Monoclinic,,,,,10.1016/j.jallcom.2012.02.030,TRUE,"{'a': '5.883 Å', 'b': '10.061 Å', 'c': '9.483 Å'}",C2/m,,,NdMn2H3.5,275,275 K,H3.5Mn2.0Nd1,,C2/m,
,Monoclinic,,,,,10.1016/j.jallcom.2012.02.030,TRUE,"{'a': '5.971 Å', 'b': '10.221 Å', 'c': '9.779 Å'}",C2/m,,,NdMn2H4.0,300,>300 K,H4.0Mn2.0Nd1,,C2/m,
,Tetragonal,,,,,10.1016/j.physb.2005.01.059,TRUE,"{'a': '4.1 Å', 'c': '10.0 Å'}",ThCr2Si2,0.5 μB,,CeCu2(Si0.55Ge0.45)2,3,3 K,Si1.1Cu2.0Ge0.9Ce1,,,
,Tetragonal,,,,,10.1016/j.physb.2005.01.059,TRUE,"{'a': '4.1 Å', 'c': '10.0 Å'}",ThCr2Si2,0.3 μB,,CeCu2(Si0.75Ge0.25)2,2,2 K,Si1.5Cu2.0Ge0.5Ce1,,,
,Tetragonal,,,,,10.1016/j.physb.2005.01.059,TRUE,"{'a': '4.1 Å', 'c': '10.0 Å'}",ThCr2Si2,0.1 μB,,CeCu2(Si0.95Ge0.05)2,1,1 K,Si1.9Cu2.0Ge0.1Ce1,,,
,Tetragonal,,,,,10.1016/j.physb.2005.01.059,TRUE,"{'a': '4.1 Å', 'c': '10.0 Å'}",ThCr2Si2,0.1 μB,,CeCu2Si2,0.8,0.8 K,Si2.0Cu2.0Ce1,,,
,Spinel,155,140-170 K,,,10.1016/j.jmmm.2013.01.007,TRUE,,Cubic,,11.7 emu/g,Co2.46Fe0.54O4,,,O4.0Fe0.54Co2.46,,,
,E21,1100,1100 K,,,10.1016/j.intermet.2005.09.004,TRUE,,Perovskite,,,Co3AlC,,,C1Al1Co3.0,,,
,E21,140,140 K,,,10.1016/j.intermet.2005.09.004,TRUE,,Perovskite,,,Ni3AlC,,,C1Al1Ni3.0,,,
,Hexagonal,302,302 K,,,10.1016/j.jssc.2014.05.001,TRUE,"{'a': '6.8043 Å', 'b': '6.8043 Å', 'c': '4.7254 Å'}",Hexagonal,"{'Fe1': '1.46 μB', 'Mn2': '2.35 μB', 'Fe2': '1.70 μB'}",,MnFe4Si3,,,Si3.0Mn1Fe4.0,,P63/mcm,
,NaZn13-type,280,218 K - 342 K,,,10.1016/j.jallcom.2022.165568,TRUE,{'a': '11.5030 Å'},Cubic,,,LaFe11.3Co0.2Si1.5,,,Si1.5Fe11.3Co0.2La1,,,
,NaZn13-type,208,208 K,,,10.1016/j.jallcom.2022.165568,TRUE,,Cubic,,,LaFe11.4Si1.6,,,Si1.6Fe11.4La1,,,
,,212.5,210 K - 215 K,,,10.1016/j.jallcom.2022.165568,FALSE,,,,,LaFe11.4Si1.6 (with small amount of Nd substitution),,,Si1.6Fe11.4La1Nd1,,,
4839 Oe,Tetragonal,73,73 K,-557 K,-557,10.1016/j.jmmm.2015.02.073,TRUE,"{'a': '5.8285 Å', 'b': '5.8285 Å', 'c': '8.4156 Å'}",,0.141 μB/f.u. at 25 K,,NiCr2O4,,,O4.0Cr2.0Ni1,,I41/amd,
,Cubic,,,,,10.1016/j.jmmm.2019.01.083,TRUE,{'a': '10.244 Å'},Fd-3m,,,Y2Ir2O7,160,160 K,O7.0Y2.0Ir2.0,,Fd-3m,
,Cubic,,,,,10.1016/j.jmmm.2019.01.083,TRUE,,Fd-3m,,,Y2Ir0.95Ru0.05O7,152,152 K,O7.0Y2.0Ru0.05Ir0.95,,Fd-3m,
,Cubic,,,,,10.1016/j.jmmm.2019.01.083,TRUE,,Fd-3m,,,Y2Ir0.8Ru0.2O7,120,120 K,O7.0Y2.0Ru0.2Ir0.8,,Fd-3m,
,Cubic,,,,,10.1016/j.jmmm.2019.01.083,FALSE,,Fd-3m,,,Y2Ru2O7,76,76 K,O7.0Y2.0Ru2.0,,Fd-3m,
419 Oe,Cubic spinel,713.15,440°C,,,10.1016/j.jmmm.2013.05.030,TRUE,{'a': '0.837'},Spinel,3.92 μB,61.00 emu/g,CoFe2O4,,,O4.0Fe2.0Co1,15.25 emu/g,,
578 Oe,Cubic spinel,609.15,336°C,,,10.1016/j.jmmm.2013.05.030,TRUE,{'a': '0.840'},Spinel,3.32 μB,45.00 emu/g,Co0.9Nd0.1Fe2O4,,,O4.0Fe2.0Co0.9Nd0.1,13.68 emu/g,,
832 Oe,Cubic spinel,656.15,383°C,,,10.1016/j.jmmm.2013.05.030,TRUE,{'a': '0.838'},Spinel,3.40 μB,51.00 emu/g,Co0.9Eu0.1Fe2O4,,,O4.0Fe2.0Co0.9Eu0.1,18.88 emu/g,,
914 Oe,Cubic spinel,689.15,416°C,,,10.1016/j.jmmm.2013.05.030,TRUE,{'a': '0.841'},Spinel,3.86 μB,57.00 emu/g,Co0.9Gd0.1Fe2O4,,,O4.0Fe2.0Co0.9Gd0.1,22.42 emu/g,,
,Hexagonal,30,30 K,,,10.1016/j.jssc.2012.11.002,TRUE,"{'a': '6.3685 Å', 'c': '10.317 Å'}",MgZn2,8.52 μB,,EuMg2,,,Mg2.0Eu1,,P63/mmc (no. 194),
,Tetragonal,27.2,27.2 K,,,10.1016/j.jssc.2012.11.002,TRUE,"{'a': '3.730 Å', 'c': '7.969 Å'}",Defect variant of cubic perovskite,8.12 μB,,EuMg2H6,,,H6.0Mg2.0Eu1,,P4/mmm (no. 123),
1.12 kOe,Cubic,793,793 K,,,10.1016/j.jallcom.2021.161650,TRUE,{'a': '8.374 Å'},Spinel,3.36 μB,83.04 emu/g,CoFe2O4,,,O4.0Fe2.0Co1,31.97 emu/g,Fd-3m,
,Cubic CaB6-type,,,,,10.1016/j.physb.2003.11.063,TRUE,,Cubic,,,CeB6,2.3,2.3 K,B6.0Ce1,,,
,Cubic,1.4,1.4 K,,,10.1016/j.physb.2003.11.063,TRUE,"{'a': '4.1354 Å', 'b': '4.1354 Å', 'c': '4.1446 Å'}",Cubic,,,Ce0.7La0.3B6,,,B6.0La0.3Ce0.7,,,
,MgAgAs-type,,,-12 K,-12,10.1016/j.physb.2003.11.063,TRUE,,Cubic,,,PrPtBi,,,Pr1Pt1Bi1,,,Curie–Weiss like temperature dependence
,Triclinic,,,,,10.1016/j.physb.2022.414236,TRUE,,,,,Fe0.90Cr0.10VO4,19.765,"22.52 K, 17.01 K",O4.0V1Cr0.1Fe0.9,,P-1,
,Triclinic + Monoclinic,,,,,10.1016/j.physb.2022.414236,TRUE,,,,,Fe0.825Cr0.175VO4,20.36333333,"23.03 K, 21.05 K, 17.01 K",O4.0V1Cr0.17Fe0.82,,,
,Monoclinic,,,,,10.1016/j.physb.2022.414236,TRUE,,,,,Fe0.80Cr0.20VO4,22.55,22.55 K,O4.0V1Cr0.2Fe0.8,,,
,Monoclinic,,,,,10.1016/j.physb.2022.414236,TRUE,,,,,Fe0.70Cr0.30VO4,21.03,21.03 K,O4.0V1Cr0.3Fe0.7,,,
,Triclinic,,,,,10.1016/j.physb.2022.414236,TRUE,,,,,FeVO4,18.5,"22 K, 15 K",O4.0V1Fe1,,P-1,
,fcc,20,20,,,10.1016/j.jmmm.2015.01.006,TRUE,{'a': '3.54'},,,7.1 emu/g at 2K and 1T,Ni80Fe2Cr18,,,Cr18.0Fe2.0Ni80.0,,,
,fcc,69,69,,,10.1016/j.jmmm.2015.01.006,TRUE,{'a': '3.54'},,,9.3 emu/g at 2K and 1T,Ni77Fe5Cr18,,,Cr18.0Fe5.0Ni77.0,,,
,fcc,,,,,10.1016/j.jmmm.2015.01.006,TRUE,{'a': '3.54'},,,<0.1 emu/g at 2K and 1T,Ni79Fe1Cr20,18,18,Cr20.0Fe1Ni79.0,,,
,fcc,7,7,,,10.1016/j.jmmm.2015.01.006,TRUE,{'a': '3.54'},,,4.8 emu/g at 2K and 1T,Ni76Fe4Cr20,,,Cr20.0Fe4.0Ni76.0,,,
,fcc,193,193,,,10.1016/j.jmmm.2015.01.006,TRUE,{'a': '3.54'},,,18 emu/g at 2K and 1T,Ni74Fe6Cr20,,,Cr20.0Fe6.0Ni74.0,,,
,fcc,,,,,10.1016/j.jmmm.2015.01.006,TRUE,{'a': '3.54'},,,1.7 emu/g at 2K and 1T,Ni76Fe2Cr22,22,22,Cr22.0Fe2.0Ni76.0,,,
,fcc,12,12,,,10.1016/j.jmmm.2015.01.006,TRUE,{'a': '3.54'},,,4.3 emu/g at 2K and 1T,Ni73Fe4Cr23,,,Cr23.0Fe4.0Ni73.0,,,
,,627.4,627.4,,,10.1016/j.jmmm.2015.01.006,TRUE,,,,,Ni,,,Ni1,,,
,Face-centered cubic (fcc),,,,,10.1016/j.vacuum.2010.04.017,TRUE,,,,,NiO,523,523 K,O1Ni1,,,
,Triclinic,,,94.43 K,94.43,10.1016/j.molstruc.2012.02.068,TRUE,"{'a': '6.011(2) Å', 'b': '6.828(2) Å', 'c': '13.484(4) Å'}",P - 1,4.87 μB,,Gly·MnSO4·5H2O,,,H2.0O5.0S1Mn1,,P - 1,
,Triclinic,,,-21.81 K,-21.81,10.1016/j.molstruc.2012.02.068,TRUE,"{'a': '5.9660(2) Å', 'b': '6.7390(2) Å', 'c': '13.2690(3) Å'}",P - 1,5.01 μB,,Gly·CoSO4·5H2O,,,H2.0O5.0S1Co1,,P - 1,
,,,,34.35 K,34.35,10.1016/j.molstruc.2012.02.068,TRUE,,,3.35 μB,,Gly·NiSO4·5H2O,,,H2.0O5.0S1Ni1,,,
,ThMn12,1140,1140 K,,,10.1016/j.calphad.2016.07.005,TRUE,"{'a': '0.8394 nm', 'c': '0.4716 nm'}",tetragonal,,50 emu/g,Co84Gd8Ti8,,,Ti8.0Co84.0Gd8.0,,I4/mmm,
,ThMn12,817,817 K,,,10.1016/j.calphad.2016.07.005,TRUE,"{'a': '0.8394 nm', 'c': '0.4716 nm'}",tetragonal,,29 emu/g,Co76.9Gd7.7Ti15.4,,,Ti15.4Co76.9Gd7.7,,I4/mmm,
,ThMn12,1080,1080 K,,,10.1016/j.calphad.2016.07.005,FALSE,"{'a': '0.8394 nm', 'c': '0.4716 nm'}",tetragonal,,60.8 emu/g,GdCo11Ti,,,Ti1Co11.0Gd1,,I4/mmm,
,Triclinic,,,-8.56 K,-8.56,10.1016/j.jssc.2018.02.007,TRUE,,3D 4-connected {650.8}-cds net,,,Co3(HL)2(bib)3(H2O)7·12H2O,,,H18.0O8.0Co3.0,,P1,Antiferromagnetic coupling
,Monoclinic,,,-5.54 K,-5.54,10.1016/j.jssc.2018.02.007,TRUE,,2D 6-connected {360.460.53}-hxl sheet,,,Co(HL)(bib)·H2O,,,H3.0O1Co1,,P21/n,Antiferromagnetic interactions
,Monoclinic,,,-2.52 K,-2.52,10.1016/j.jssc.2018.02.007,TRUE,,"3D (3,4,4)-connected net with {6·82}2{6·840.10}2{620.820.102} point symbol",,,Co1.5(L)(bibp)1.5(H2O)·1.5DMF·2EtOH·3H2O,,,H5.0O3.0F1Co1.5,,P21/c,Antiferromagnetic coupling
,Orthorhombic,,,,,10.1016/S0921-4534(03)00814-1,TRUE,,Perovskite,,,YBa2Cu3O6.5,310,310 K,O6.5Cu3.0Y1Ba2.0,,,
175.27 Oe,Spinel,913.15,640 °C,,,10.1016/j.ssc.2004.12.035,TRUE,,Cubic,,71.17 emu/g,Li0.5Fe2.5O4,,,Li0.5O4.0Fe2.5,21.23 emu/g,,
150.57 Oe,Spinel,888.15,615 °C,,,10.1016/j.ssc.2004.12.035,TRUE,,Cubic,,51.65 emu/g,Li0.5Fe2.3Mn0.2O4,,,Li0.5O4.0Mn0.2Fe2.3,14.95 emu/g,,
132.43 Oe,Spinel,834.15,561 °C,,,10.1016/j.ssc.2004.12.035,TRUE,,Cubic,,58.77 emu/g,Li0.5Fe2.0Mn0.5O4,,,Li0.5O4.0Mn0.5Fe2.0,15.11 emu/g,,
113.20 Oe,Spinel,814.15,541 °C,,,10.1016/j.ssc.2004.12.035,TRUE,,Cubic,,46.35 emu/g,Li0.5Fe1.7Mn0.8O4,,,Li0.5O4.0Mn0.8Fe1.7,10.38 emu/g,,
140.11 Oe,Spinel,730.15,457 °C,,,10.1016/j.ssc.2004.12.035,TRUE,,Cubic,,41.53 emu/g,Li0.5Fe1.5Mn1.0O4,,,Li0.5O4.0Mn1Fe1.5,10.36 emu/g,,
400 Oe,Rhombohedral,242,242 K,247 K,247,10.1016/j.jallcom.2011.01.135,TRUE,"{'a': '4.7153 Å', 'b': '4.7153 Å', 'c': '13.2496 Å'}",R 3̄ C,3.81 μB,,La0.5Sr0.5CoO3,,,O3.0Co1Sr0.5La0.5,,R 3̄ C,
,Rhombohedral,175,175 K,182 K,182,10.1016/j.jallcom.2011.01.135,TRUE,"{'a': '4.7008 Å', 'b': '4.7008 Å', 'c': '13.2093 Å'}",R 3̄ C,1.65 μB,,La0.5Ca0.5CoO3,,,O3.0Ca0.5Co1La0.5,,R 3̄ C,
1562 Oe,Cubic,180,180 K,200 K,200,10.1016/j.jallcom.2011.01.135,TRUE,"{'a': '3.8972 Å', 'b': '3.8972 Å', 'c': '3.8972 Å'}",Pm 3̄ m,3.49 μB,,La0.5Ba0.5CoO3,,,O3.0Co1Ba0.5La0.5,,Pm 3̄ m,
,,,,,,10.1016/j.jallcom.2006.10.177,TRUE,,,,,Y3Ni13B2,68,68 K,B2.0Ni13.0Y3.0,,,
,,636,636 K,,,10.1016/j.jallcom.2006.10.177,TRUE,,,,,Y3Co13B2,,,B2.0Co13.0Y3.0,,,
,,720,720 K,,,10.1016/j.jallcom.2006.10.177,TRUE,,,0.9 μB,,Nd3Co13B2,,,B2.0Co13.0Nd3.0,,,
,,,,,,10.1016/j.jallcom.2006.10.177,TRUE,,,,,Y3Ni12CoB2,94,94 K,B2.0Co1Ni12.0Y3.0,,,
,Hexagonal,,,,,10.1016/j.materresbull.2009.03.010,TRUE,"{'a': '5.033 Å', 'c': '13.82 Å'}",Rhombohedral,,,NiTiO3,23,23 K,O3.0Ti1Ni1,,R3,
,,716.15,443 °C,,,10.1016/j.jmmm.2018.10.034,TRUE,,,,,Fe3P,,,P1Fe3.0,,,
,Orthorhombic,,,,,10.1016/j.jallcom.2014.11.129,TRUE,,,,,Ho2BaNiO5,49,49 K,O5.0Ni1Ba1Ho2.0,,Immm,
,Spinel,380,380K,,,10.1016/j.physb.2010.01.067,TRUE,,Cubic,5.0 μB,,CuCr2S4,,,S4.0Cr2.0Cu1,,,
"± 350 Oe at 5.0 K, ± 20 Oe at 20 K, ± 70 Oe at 70 K",Spinel,,,-23.2K,-23.2,10.1016/j.physb.2010.01.067,TRUE,{'a': '10.158 Å'},Cubic,4.58 × 10^-2 μB/Cr-atom,255 emu/mol-f.u. at 5.0 K,Cu0.50Ag0.50CrSnS4,,,S4.0Cr1Cu0.5Ag0.5Sn1,,Fd-3m,
,Spinel,,,-22.5K,-22.5,10.1016/j.physb.2010.01.067,TRUE,,Cubic,,,Cu0.40Ag0.60CrSnS4,,,S4.0Cr1Cu0.4Ag0.6Sn1,,,
,Spinel,,,-23.6K,-23.6,10.1016/j.physb.2010.01.067,TRUE,,Cubic,,,Cu0.30Ag0.70CrSnS4,,,S4.0Cr1Cu0.3Ag0.7Sn1,,,
,Spinel,,,-0.90K,-0.9,10.1016/j.physb.2010.01.067,TRUE,,Cubic,,,Cu0.00Ag1.00CrSnS4,,,S4.0Cr1Cu0.0Ag1Sn1,,,
,"fcc (Al), orthorhombic (α-Ce3Al11)",,,"107 K (amorphous), 177 K (crystalline)",142,10.1016/j.jnoncrysol.2014.04.030,TRUE,"{'a': '4.3963 Å', 'b': '13.0369 Å', 'c': '10.0649 Å'}",,"1.08 μB (amorphous), 1.13 μB (crystalline)",,Al92Ce8,,,Al92.0Ce8.0,,Immm,
,Hexagonal MgZn2 type,600,600 K,,,10.1016/j.jallcom.2015.04.134,TRUE,"{'a': '4.965 Å', 'c': '8.06 Å'}",C14,1.55 μB/Fe,3.12 μB/f.u.,HfFe2,,,Fe2.0Hf1,,P63/mmc,
,Hexagonal MgZn2 type,,,,,10.1016/j.jallcom.2015.04.134,TRUE,"{'a': '4.819 Å', 'c': '8.06 Å'}",C14,,,TaFe2,30,30 K,Fe2.0Ta1,,P63/mmc,
,Hexagonal MgZn2 type,,,,,10.1016/j.jallcom.2015.04.134,TRUE,"{'a': '4.94 Å', 'c': '8.06 Å'}",C14,1.42 μB/Fe,,Hf0.825Ta0.175Fe2,200,200 K,Fe2.0Hf0.82Ta0.17,,P63/mmc,
,Orthorhombic,,,,,10.1016/j.jssc.2013.08.013,TRUE,"{'a': '5.5608 Å', 'b': '7.8632 Å'}",Pnma,3.36-3.72 μB,,La0.8Sr0.2FeO2.8F0.2,623.15,300-400 °C,O2.8F0.2Fe1Sr0.2La0.8,,Pnma,
,Orthorhombic,,,,,10.1016/j.jssc.2013.08.013,TRUE,"{'a': '5.5575 Å', 'b': '7.8731 Å'}",Pnma,3.36-3.72 μB,,La0.5Sr0.5FeO2.5F0.5,623.15,300-400 °C,O2.5F0.5Fe1Sr0.5La0.5,,Pnma,
,Orthorhombic,,,,,10.1016/j.jssc.2013.08.013,TRUE,"{'a': '5.5717 Å', 'b': '7.8908 Å'}",Imma,3.36-3.72 μB,,La0.2Sr0.8FeO2.2F0.8,623.15,300-400 °C,O2.2F0.8Fe1Sr0.8La0.2,,Imma,
,Orthorhombic,,,,,10.1016/j.jssc.2013.08.013,TRUE,"{'a': '5.5888 Å', 'b': '7.9043 Å'}",Imma,3.36-3.72 μB,,SrFeO2F,623.15,300-400 °C,O2.0F1Fe1Sr1,,Imma,
,Tetragonal,423,423 K,,,10.1016/j.jmmm.2020.167594,TRUE,"{'a': '5.441 Å', 'b': '5.441 Å', 'c': '7.688 Å'}",,3.97 μB,,Sr2FeMoO6,,,O6.0Fe1Sr2.0Mo1,,I4/mmm,
,Tetragonal,354,354 K,,,10.1016/j.jmmm.2020.167594,TRUE,"{'a': '5.441 Å', 'b': '5.441 Å', 'c': '7.688 Å'}",,3.97 μB,,Sr2FeMoO6,,,O6.0Fe1Sr2.0Mo1,,I4/mmm,
,Hexagonal,,,,,10.1016/S0925-8388(01)01620-6,TRUE,"{'a': '8.418 Å', 'b': '8.418 Å', 'c': '8.295 Å'}",Th2Ni17-type,,156.7 emu/g,Lu2Fe17,267,267 K,Fe17.0Lu2.0,,P63/mmc,
,Hexagonal,,,,,10.1016/S0925-8388(01)01620-6,TRUE,"{'a': '8.509 Å', 'b': '8.509 Å', 'c': '8.308 Å'}",Th2Ni17-type,,158.8 emu/g,Lu2Fe17H3,372,372 K,H3.0Fe17.0Lu2.0,,P63/mmc,
,Orthorhombic,265,250-280 K,,,10.1016/j.jssc.2012.09.015,TRUE,"{'a': '4.9832(3) Å', 'b': '8.5544(6) Å', 'c': '9.2390(6) Å'}",Pna21,,,AlFeO3,,,O3.0Al1Fe1,,Pna21,
,Orthorhombic,205,190-220 K,,,10.1016/j.jssc.2012.09.015,TRUE,"{'a': '5.0789(4) Å', 'b': '8.7400(8) Å', 'c': '9.3857(9) Å'}",Pna21,,,GaFeO3,,,O3.0Fe1Ga1,,Pna21,
,Monoclinic,,,-225 K,-225,10.1016/S0022-4596(02)00167-6,TRUE,"{'a': '16.042 Å', 'b': '4.140 Å', 'c': '18.380 Å'}",C2/m,2.60 μB,,Ce4Ni6Al23,,,Al23.0Ni6.0Ce4.0,,C2/m,
,,,,,,10.1016/S0022-4596(02)00167-6,TRUE,,,,,CeNi2Al5,2.6,2.6 K,Al5.0Ni2.0Ce1,,,
,Orthorhombic,,,+20.3 K,20.3,10.1016/j.jssc.2016.04.033,TRUE,"{'a': '10.7865 Å', 'b': '7.3638 Å', 'c': '7.4807 Å'}",Fluorite-related,,,Pr2YRuO7,27,27 K,O7.0Y1Ru1Pr2.0,,Cmcm,3.65 emu K/mol
,Orthorhombic,,,-9.2 K,-9.2,10.1016/j.jssc.2016.04.033,TRUE,,Fluorite-related,10.1 μB,,La2TbRuO7,9,9.0 K,O7.0Ru1La2.0Tb1,,Cmcm,
,Orthorhombic,,,+39.2 K,39.2,10.1016/j.jssc.2016.04.033,FALSE,,Fluorite-related,,,Pr3RuO7,55,55 K,O7.0Ru1Pr3.0,,Cmcm,
,Orthorhombic,,,,,10.1016/j.jssc.2016.04.033,TRUE,,Fluorite-related,,,Tb3RuO7,13.5,"10 K, 17 K",O7.0Ru1Tb3.0,,Cmcm,
,Orthorhombic,,,-23K,-23,10.1016/j.jssc.2014.04.028,TRUE,,Wurtzite-type,2.92 μB/Co,,Li2CoSiO4,14,14K,Li2.0O4.0Si1Co1,,Pbn21,
,Monoclinic,,,-38K,-38,10.1016/j.jssc.2014.04.028,TRUE,,Dipolar-type,4.6 μB/Mn,,Li2MnSiO4,12,12K,Li2.0O4.0Si1Mn1,,P21/n,
,Hexagonal,82,82 K,,,10.1016/j.jallcom.2020.156534,TRUE,"{'a': '3.441 Å', 'c': '12.534 Å'}",2H,2.3 μB,,Cr0.33NbSe2,,,Cr0.33Se2.0Nb1,,P63/mmc,
,Hexagonal,,,,,10.1016/j.jallcom.2020.156534,TRUE,,2H,1.9 μB,,Cr0.5NbSe2,53,53 K,Cr0.5Se2.0Nb1,,P63/mmc,
,Hexagonal,,,17 K,17,10.1016/j.jallcom.2020.156534,TRUE,,2H,,,Cr0.25NbSe2,,,Cr0.25Se2.0Nb1,,P63/mmc,
,Orthorhombic,55,55 K,,,10.1016/j.jallcom.2024.173573,TRUE,"{'a': '7.481 Å', 'b': '5.586 Å', 'c': '10.332 Å'}",Co2Si-type,"6.8 μB (Eu1), 6.5 μB (Eu2)",,Eu2In,,,In1Eu2.0,,"Pnma, No. 62",
,Orthorhombic,,,+10.1 K,10.1,10.1016/j.jallcom.2024.173573,TRUE,"{'a': '7.859 Å', 'b': '5.403 Å', 'c': '9.936 Å'}",Co2Si-type,"6.6 μB (Eu1), 5.1 μB (Eu2)",,Eu2Sn,21.5,"30 K, 13 K",Sn1Eu2.0,,"Pnma, No. 62",
1288 G,Spinel,598,598 K,,,10.1016/j.physb.2020.412382,TRUE,{'a': '8.365 Å'},Cubic,2.39 μB,56.5 emu/g,Co0.5Cu0.5Al0.0Fe2.0O4,,,O4.0Al0.0Fe2.0Co0.5Cu0.5,26.3 emu/g,,
,Spinel,583,583 K,,,10.1016/j.physb.2020.412382,TRUE,{'a': '8.345 Å'},Cubic,,,Co0.5Cu0.5Al0.2Fe1.8O4,,,O4.0Al0.2Fe1.8Co0.5Cu0.5,,,
349 G,Spinel,548,548 K,,,10.1016/j.physb.2020.412382,TRUE,{'a': '8.308 Å'},Cubic,1.27 μB,31.5 emu/g,Co0.5Cu0.5Al0.4Fe1.6O4,,,O4.0Al0.4Fe1.6Co0.5Cu0.5,14.4 emu/g,,
,Spinel,538,538 K,,,10.1016/j.physb.2020.412382,TRUE,{'a': '8.291 Å'},Cubic,,,Co0.5Cu0.5Al0.6Fe1.4O4,,,O4.0Al0.6Fe1.4Co0.5Cu0.5,,,
244 G,Spinel,513,513 K,,,10.1016/j.physb.2020.412382,TRUE,{'a': '8.277 Å'},Cubic,0.65 μB,17.1 emu/g,Co0.5Cu0.5Al0.8Fe1.2O4,,,O4.0Al0.8Fe1.2Co0.5Cu0.5,7.3 emu/g,,
255 G,Spinel,508,508 K,,,10.1016/j.physb.2020.412382,TRUE,{'a': '8.269 Å'},Cubic,0.46 μB,12.4 emu/g,Co0.5Cu0.5Al1.0Fe1.0O4,,,O4.0Al1Fe1Co0.5Cu0.5,5.5 emu/g,,
,Hexagonal,,,,,10.1016/j.jmmm.2013.11.032,TRUE,"{'a': '5.932 Å', 'c': '23.206 Å'}",Hexagonal,40 μB per unit cell,74 emu/g (377 emu/cm³),SrFe12O19,750,750 K,O19.0Fe12.0Sr1,,,
,Tetragonal,553.15,280°C,,,10.1016/S0925-8388(99)00574-5,TRUE,,ThMn12,,,Nd8Fe84Ti8,,,Ti8.0Fe84.0Nd8.0,,,
,Tetragonal,553.15,280°C,,,10.1016/S0925-8388(99)00574-5,TRUE,"{'a': '8.676 Å', 'c': '4.913 Å'}",ThMn12,,,Nd8Fe81Cu3Ti8,,,Ti8.0Fe81.0Cu3.0Nd8.0,,,
,Tetragonal,688.15,410-420°C,,,10.1016/S0925-8388(99)00574-5,TRUE,,ThMn12,,,Nd8Fe83Cu1Ti8,,,Ti8.0Fe83.0Cu1Nd8.0,,,
3759 Oe,Cubic,821,821 K,,,10.1016/j.jmmm.2022.169650,TRUE,"{'a': '8.2662 Å', 'b': '8.2662 Å', 'c': '8.2662 Å'}",Th6Mn23 type,1.65 μB per Fe atom,91 emu/g,Zr6Fe23,,,Fe23.0Zr6.0,71 emu/g,Fm-3m,
,,598,598 K,,,10.1016/j.jmmm.2022.169650,TRUE,,,,11 kG,ZrFe10Si2,,,Si2.0Fe10.0Zr1,,,
,Perovskite,202,202 K,,,10.1016/j.physleta.2007.03.065,TRUE,,Orthorhombic,,,La0.7Ca0.3Mn0.9Cr0.1O3,,,O3.0Ca0.3Cr0.1Mn0.9La0.7,,Pbnm,
