Repository: sanjayganeshprabu/Computational-Modeling-and-Predictive-Analytics-for-Materials-Data

# Computational-Modeling-and-Predictive-Analytics-for-Materials-Data-

File: MODIFIED magnetic_materials.csv (part 91 of 112)
Coercivity,Crystal_Structure,Curie,Curie(Tc),Curie_Weiss,Curie_Weiss(θp),DOI,Experimental,Lattice_Parameters,Lattice_Structure,Magnetic_Moment,Magnetization,Material_Name,Neel,Neel(Tn),New_Column_Concatenated,Remanence,Space_Group,Susceptibility
,Perovskite,,,,,10.1016/j.physleta.2007.03.065,TRUE,,Orthorhombic,,,La0.4Ca0.6Mn0.99Cr0.01O3,140,140 K,O3.0Ca0.6Cr0.01Mn0.99La0.4,,Pbnm,
,Tetragonal,394,394 K,,,10.1016/S0304-8853(03)00300-7,TRUE,,,1.78 μB per Fe atom at 2K,,LaFe9.5Ga3.5C,,,C1Fe9.5Ga3.5La1,,I4/mcm,
,Cubic,1290,1290 K,,,10.1016/S0304-8853(03)00300-7,TRUE,,,,4πMs=13 kG,LaCo13,,,Co13.0La1,,Fm3c,
,R-3m,,,,,10.1016/j.jssc.2005.07.029,TRUE,,Rhombohedral,,,DyAuAl4Ge2,11,11 K,Al4.0Ge2.0Dy1Au1,,R-3m,
,P4/mmm,,,,,10.1016/j.jssc.2005.07.029,TRUE,"{'a': '4.3134 Å', 'b': '4.3134 Å', 'c': '8.371 Å'}",Tetragonal,,,EuAuAl4(Au0.4Ge0.6)2,4,4 K,Al4.0Ge1.2Eu1Au1.8,,P4/mmm,
,Hexagonal,,,-111 K,-111,10.1016/j.jssc.2021.121995,TRUE,"{'a': '1.00181 nm', 'b': '1.00181 nm', 'c': '0.62758 nm'}",,0.95 μB/Fe,,Th7Rh2.5Fe0.5,,,Fe0.5Rh2.5Th7.0,,P63mc,6.85 × 10^-4 emu/mol.f.u.
,Cubic,200,200 K,,,10.1016/j.jallcom.2009.10.093,TRUE,{'a': '11.4872 Å'},NaZn13-type,23.7 μB/f.u.,,LaFe11.31Si1.69,,,Si1.69Fe11.31La1,,Fm-3c,
,Cubic,330,330 K,,,10.1016/j.jallcom.2009.10.093,TRUE,{'a': '11.5704 Å'},NaZn13-type,21.0 μB/f.u.,,LaFe11.31Si1.69H1.45,,,H1.45Si1.69Fe11.31La1,,Fm-3c,
,Cubic,200,200 K,,,10.1016/j.jallcom.2009.10.093,TRUE,,NaZn13-type,,,La(Fe0.86Si0.14)13,,,Si1.82Fe11.18La1,,,
,Cubic,200,200 K,,,10.1016/j.jallcom.2009.10.093,TRUE,,NaZn13-type,,,La(Fe0.90Si0.10)13,,,Si1.3Fe11.7La1,,,
,,,,,,10.1016/j.jssc.2020.121274,TRUE,,,,,EuTiO3,5.5,5.5 K,O3.0Ti1Eu1,,,
10 Oe,Spinel,319.15,46 °C,,,10.1016/j.jallcom.2019.04.242,TRUE,,,,38.7 emu/g,Co0.37Zn0.63Fe2O4,,,O4.0Fe2.0Co0.37Zn0.63,,,
29 Oe,Spinel,338.15,65 °C,,,10.1016/j.jallcom.2019.04.242,TRUE,,,,50.5 emu/g,Co0.61Zn0.39Fe2O4,,,O4.0Fe2.0Co0.61Zn0.39,,,
16 Oe,Spinel,328.15,55 °C,,,10.1016/j.jallcom.2019.04.242,TRUE,,,,43.1 emu/g,Co0.62Zn0.38Fe2O4,,,O4.0Fe2.0Co0.62Zn0.38,,,
10 Oe,Spinel,319.15,46 °C,,,10.1016/j.jallcom.2019.04.242,TRUE,,,,38.7 emu/g,Co0.63Zn0.37Fe2O4,,,O4.0Fe2.0Co0.63Zn0.37,,,
,Spinel,793,793 K,,,10.1016/j.jallcom.2019.04.242,TRUE,,,,,CoFe2O4,,,O4.0Fe2.0Co1,,,
174 Oe,Spinel,318.85,45.7 °C,,,10.1016/j.jallcom.2019.04.242,TRUE,,,,,Zn0.54Co0.46Cr0.6Fe1.4O4,,,O4.0Cr0.6Fe1.4Co0.46Zn0.54,,,
,Orthorhombic,165,165 K,,,10.1016/j.jssc.2010.05.013,TRUE,"{'a': '5.571 Å', 'b': '5.533 Å', 'c': '7.848 Å'}",Pbnm,1.16 μB/Ru,,SrRuO3,,,O3.0Sr1Ru1,,Pbnm,
,Orthorhombic,123,123 K,,,10.1016/j.jssc.2010.05.013,FALSE,"{'a': '5.445 Å', 'b': '5.492 Å', 'c': '7.562 Å'}",Pbnm,"1.36 μB/Ru, -2.23 μB/Cr",,CaRu0.75Cr0.25O3,,,O3.0Ca1Cr0.25Ru0.75,,Pbnm,
,,188,188 K,,,10.1016/j.jssc.2010.05.013,FALSE,,,,,SrRu0.89Cr0.11O3,,,O3.0Cr0.11Sr1Ru0.89,,,
,Rock Salt,,,,,10.1016/S0921-4526(01)01034-1,TRUE,,Triple-q,,,USb,212,212 K,Sb1U1,,,
65 Oe,I4/mmm,,,-1250 K,-1250,10.1016/j.jallcom.2016.11.292,TRUE,"{'a': '3.5995', 'c': '18.517'}",Tetragonal,19.34 μB,,Ni5.63GaSe2,7,7 K,Ni5.63Ga1Se2.0,,139,
,Rhombohedral,,,,,10.1016/S0925-8388(03)00681-9,TRUE,"{'a': '8.488 Å', 'c': '12.402 Å'}",Th2Zn17-type,,,Ce2Fe16Mn,196,196 K,Mn1Fe16.0Ce2.0,,,
,Rhombohedral,,,,,10.1016/S0925-8388(03)00681-9,TRUE,"{'a': '8.516 Å', 'c': '12.400 Å'}",Th2Zn17-type,,,Ce2Fe16MnH1,196,196 K,H1Mn1Fe16.0Ce2.0,,,
,Rhombohedral,240,240 K,,,10.1016/S0925-8388(03)00681-9,TRUE,"{'a': '8.559 Å', 'c': '12.405 Å'}",Th2Zn17-type,,,Ce2Fe16MnH2,,,H2.0Mn1Fe16.0Ce2.0,,,
,Rhombohedral,270,270 K,,,10.1016/S0925-8388(03)00681-9,TRUE,"{'a': '8.591 Å', 'c': '12.412 Å'}",Th2Zn17-type,,,Ce2Fe16MnH3,,,H3.0Mn1Fe16.0Ce2.0,,,
,,94,94 K,,,10.1016/S0925-8388(03)00681-9,TRUE,,,,,Ce2Fe17,206,206 K,Fe17.0Ce2.0,,,
,Rhombohedral,200,200 K,30 K,30,10.1016/j.ssi.2010.11.003,TRUE,,α-NaFeO2 type,1.81 μB,,LiNiO2,,,Li1O2.0Ni1,,R3̄m,
,Rhombohedral,140,140 K,-86 K,-86,10.1016/j.ssi.2010.11.003,TRUE,,α-NaFeO2 type,,,LiNi0.5Mn0.5O2,,,Li1O2.0Mn0.5Ni0.5,,R3̄m,
,hcp,87,87 K,,,10.1016/j.jmmm.2021.168749,TRUE,,hexagonal,,,Dy,176,176 K,Dy1,,,
,α-Sm,,,,,10.1016/j.jmmm.2021.168749,TRUE,,hexagonal,,,Dy,40,40 K,Dy1,,"P_A21/c, C_C2/C",
,dhcp,,,,,10.1016/j.jmmm.2021.168749,TRUE,,hexagonal,,,Dy,40,40 K,Dy1,,P_bnm,
,Tetragonal,688,688 K,,,10.1016/S0304-8853(02)00281-0,TRUE,,,,,CuFe2O4,,,O4.0Fe2.0Cu1,,,
,Cubic,688,688 K,,,10.1016/S0304-8853(02)00281-0,TRUE,,,,,Cu1.1Ge0.1Fe1.8O4,,,O4.0Fe1.8Cu1.1Ge0.1,,,
,Cubic,543,543 K,,,10.1016/S0304-8853(02)00281-0,TRUE,,,,,Cu1.4Ge0.4Fe1.2O4,,,O4.0Fe1.2Cu1.4Ge0.4,,,
,Tetragonal,688,688 K,,,10.1016/S0304-8853(02)00281-0,TRUE,,,,,Cu1.1Ti0.1Fe1.8O4,,,O4.0Ti0.1Fe1.8Cu1.1,,,
,Cubic,608,608 K,,,10.1016/S0304-8853(02)00281-0,TRUE,,,,,Cu1.4Ti0.4Fe1.2O4,,,O4.0Ti0.4Fe1.2Cu1.4,,,
,Tetragonal,,,,,10.1016/j.cossms.2013.03.004,TRUE,"{'a': '0.38763 nm', 'c': '0.82549 nm'}",P4/nmm,,,CaFeAsH,113,113 K,H1Ca1Fe1As1,,P4/nmm,
,Orthorhombic,,,,,10.1016/j.cossms.2013.03.004,TRUE,"{'a': '0.54921 nm', 'b': '0.54566 nm', 'c': '0.82115 nm'}",Cmma,,,CaFeAsD,113,113 K,Ca1Fe1As1,,Cmma,
,Tetragonal,,,,,10.1016/j.physb.2023.415418,TRUE,,Body-centered,2.5 μB,,NdRhIn5,11.2,11.2 K,Rh1In5.0Nd1,,P4/mmm,
,Tetragonal,,,,,10.1016/j.physb.2023.415418,TRUE,,Body-centered,9.0 μB,,TbRhIn5,46.5,46.5 K,Rh1In5.0Tb1,,P4/mmm,
,Tetragonal,,,,,10.1016/j.physb.2023.415418,TRUE,,Body-centered,9.7 μB,,DyRhIn5,28.1,28.1 K,Rh1In5.0Dy1,,P4/mmm,
,Tetragonal,,,,,10.1016/j.physb.2023.415418,TRUE,,Body-centered,9.8 μB,,HoRhIn5,15.8,15.8 K,Rh1In5.0Ho1,,P4/mmm,
,Tetragonal,,,-29 K,-29,10.1016/j.jmmm.2012.02.055,TRUE,"{'a': '392.1 pm', 'c': '963.9 pm'}",ThCr2Si2,1.42 μB,,UCo2Si2,84,83-85 K,Si2.0Co2.0U1,,I4/mmm,3.7×10^-3 μB/T per U atom
,Hexagonal,,,,,10.1016/j.jmmm.2012.02.055,TRUE,"{'a': '418.5 pm', 'c': '379.6 pm'}",BaLiSi,1.35 μB,,UCu0.95Ge,48,48 K,Cu0.95Ge1U1,,P-6m2,
,Orthorhombic,,,,,10.1016/j.jmmm.2012.02.055,TRUE,"{'a': '686.4 pm', 'b': '429.8 pm', 'c': '757.2 pm'}",,,,UIrGe,16,16 K,Ge1Ir1U1,,,
,Tetragonal,,,,,10.1016/j.jmmm.2012.02.055,TRUE,,,1.5 μB per formula unit,,U2Ni2Sn,26,26 K,Ni2.0Sn1U2.0,,,
,Tetragonal,,,,,10.1016/j.jallcom.2005.12.042,TRUE,,Body Centered,,,GdMn2Ge2,365,365 K,Mn2.0Ge2.0Gd1,,I 4/mmm,
,Tetragonal,,,,,10.1016/j.jallcom.2005.12.042,TRUE,,Body Centered,,,DyMn2Ge2,426,426 K,Mn2.0Ge2.0Dy1,,I 4/mmm,
,Orthorhombic,,,,,10.1016/j.jallcom.2005.12.042,TRUE,,Layered,,,Nd3Mn4Sn4,210,210 K,Mn4.0Sn4.0Nd3.0,,,
,Orthorhombic,,,,,10.1016/j.jallcom.2005.12.042,TRUE,,,,,TbRhSi,25,25 K,Si1Rh1Tb1,,Pnma,
,Orthorhombic,,,,,10.1016/j.jallcom.2005.12.042,TRUE,,,,,HoPdSn,3.7,3.7 K,Pd1Sn1Ho1,,,
,CaF2,120,120 K,,,10.1016/j.tsf.2023.139860,TRUE,{'a': '536 pm'},fcc,,,UH2,,,H2.0U1,,,
,Tetragonal,,,,,10.1016/j.jmmm.2010.06.028,TRUE,"{'a': '4.385 Å', 'c': '10.444 Å'}",ThCr2Si2-type,1.86 μB,,CeAu2Ge2,13.5,13.5 K,Ge2.0Ce1Au2.0,,I4/mmm,
,Tetragonal,,,,,10.1016/j.jmmm.2010.06.028,TRUE,"{'a': '4.366 Å', 'c': '10.443 Å'}",ThCr2Si2-type,2.2 μB,,PrAu2Ge2,9,9 K,Ge2.0Pr1Au2.0,,I4/mmm,
,Monoclinic,,,271.4 K,271.4,10.1016/j.jssc.2003.10.003,TRUE,"{'a': '5.5193 Å', 'b': '5.5131 Å', 'c': '7.6135 Å'}",Monoclinic,,,YBaMn2O6,200,200 K,O6.0Mn2.0Y1Ba1,,P 2,
,Tetragonal,335,335 K,,,10.1016/j.jssc.2003.10.003,TRUE,,Tetragonal,,,LaBaMn2O6,,,O6.0Mn2.0Ba1La1,,P 4/mmm,
,,270,270 K,,,10.1016/j.jssc.2003.10.003,TRUE,,,,,La0.5Ba0.5MnO3,,,O3.0Mn1Ba0.5La0.5,,,
,CsCl-type,72,72 K,,,10.1016/j.jallcom.2020.153810,TRUE,,Cubic,,,HoZn,,,Zn1Ho1,,Pm3m,
,CsCl-type,20,20 K,,,10.1016/j.jallcom.2020.153810,TRUE,,Cubic,,,ErZn,,,Zn1Er1,,Pm3m,
,CsCl-type,8.4,8.4 K,,,10.1016/j.jallcom.2020.153810,TRUE,,Cubic,,,TmZn,,,Zn1Tm1,,Pm3m,
,Dual-phase,20,20 K,,,10.1016/j.jallcom.2020.153810,TRUE,,,,,Er40Zn60,9,9 K,Zn60.0Er40.0,,,
,CrB-type,33,33 K,,,10.1016/j.jallcom.2020.153810,TRUE,,Orthorhombic,,,PrGa,,,Ga1Pr1,,Cmcm,
,CrB-type,42,42 K,,,10.1016/j.jallcom.2020.153810,TRUE,,Orthorhombic,3.49 μB/Nd3+,,NdGa,,,Ga1Nd1,,Cmcm,
,MgZn2-type,55,55 K,,,10.1016/j.jallcom.2020.153810,TRUE,,Hexagonal,,,HoFeAl,28,28 K,Al1Fe1Ho1,,P63/mmc,
,MgZn2-type,80,80 K,,,10.1016/j.jallcom.2020.153810,TRUE,,Hexagonal,,,ErFeAl,38,38 K,Al1Fe1Er1,,P63/mmc,
,YCoC-type,22,22 K,,,10.1016/j.jallcom.2020.153810,TRUE,,Tetragonal,,,TbCoC,,,C1Co1Tb1,,P4/mmm,
,YCoC-type,,,,,10.1016/j.jallcom.2020.153810,TRUE,,Tetragonal,,,ErCoC,10,10 K,C1Co1Er1,,P4/mmm,
,filled-LuNi2B2C-type,17.2,17.2 K,,,10.1016/j.jallcom.2020.153810,TRUE,,Tetragonal,,,GdCo2B2C,,,B2.0C1Co2.0Gd1,,,
,filled-LuNi2B2C-type,5.3,5.3 K,,,10.1016/j.jallcom.2020.153810,TRUE,,Tetragonal,,,TbCo2B2C,,,B2.0C1Co2.0Tb1,,,
,filled-LuNi2B2C-type,7.7,7.7 K,,,10.1016/j.jallcom.2020.153810,TRUE,,Tetragonal,,,HoCo2B2C,,,B2.0C1Co2.0Ho1,,,
81.2 × 10^4 A/m (for 50 nm thickness),Hexagonal,620,620 K,,,10.1016/j.jmmm.2019.165816,TRUE,"{'a': '5.068 Å', 'b': '5.068 Å', 'c': '24.463 Å'}",Ce2Ni7-type,,5.97 kGs,Pr2Co7,,,Co7.0Pr2.0,,P63/mmc,
,W3CoB3-type,196,196 K,198 K,198,10.1016/j.jssc.2017.04.009,TRUE,"{'a': '0.41093 nm', 'b': '1.02026 nm', 'c': '1.30794 nm'}",Orthorhombic,14.1 μB/fu,,Gd3Co3.5Al0.5,,,Al0.5Co3.5Gd3.0,,Cmcm,
,W3CoB3-type,161,161 K,39 K,39,10.1016/j.jssc.2017.04.009,TRUE,"{'a': '0.41124 nm', 'b': '1.01897 nm', 'c': '1.30789 nm'}",Orthorhombic,14.0 μB/fu,19.8 μB/fu at 140 kOe,Gd3Co3.25Al0.75,,,Al0.75Co3.25Gd3.0,,Cmcm,
15 kOe at 2 K,W3CoB3-type,151,151 K,118 K,118,10.1016/j.jssc.2017.04.009,TRUE,"{'a': '0.40895 nm', 'b': '1.01301 nm', 'c': '1.29909 nm'}",Orthorhombic,17.1 μB/fu,18.2 μB/fu at 140 kOe,Tb3Co3.25Al0.75,,,Al0.75Co3.25Tb3.0,9.7 μB/fu at 2 K,Cmcm,
,W3CoB3-type,100,100 K,,,10.1016/j.jssc.2017.04.009,FALSE,"{'a': '0.40790 nm', 'b': '1.00837 nm', 'c': '1.29593 nm'}",Orthorhombic,,,Dy3Co3.25Al0.75,,,Al0.75Co3.25Dy3.0,,Cmcm,
,W3CoB3-type,65,65 K,,,10.1016/j.jssc.2017.04.009,FALSE,"{'a': '0.40705 nm', 'b': '1.00514 nm', 'c': '1.29352 nm'}",Orthorhombic,,,Ho3Co3.25Al0.75,,,Al0.75Co3.25Ho3.0,,Cmcm,
17 kOe at 2 K,,132,132 K,118 K,118,10.1016/j.jssc.2017.04.009,TRUE,"{'a': '0.40967 nm', 'b': '1.02439 nm', 'c': '1.27102 nm'}",,17.0 μB/fu,18.0 μB/fu at 140 kOe,Tb3Co2.2Si1.8,,,Si1.8Co2.2Tb3.0,12.3 μB/fu at 2 K,,
,Tetragonal,,,-31.1 K,-31.1,10.1016/j.jallcom.2015.02.033,TRUE,"{'a': '4.1443 Å', 'c': '19.5657 Å'}",,8.10 μB (per Gd atom),,Gd2CoAl4Ge2,22.6,22.6 K,Al4.0Co1Ge2.0Gd2.0,,I4/mmm (No. 139),
,Tetragonal,,,-13.7 K,-13.7,10.1016/j.jallcom.2015.02.033,TRUE,"{'a': '4.1600 Å', 'c': '19.6913 Å'}",,8.27 μB (per Gd atom),,Gd2FeAl4Ge2,15.3,15.3 K,Al4.0Fe1Ge2.0Gd2.0,,I4/mmm (No. 139),
,Hexagonal,,,,,10.1016/S0921-4526(01)00572-5,TRUE,,,,,UPt3,5,5 K,Pt3.0U1,,,
,,160,160 K,,,10.1016/S0925-8388(02)00990-8,TRUE,,,,,SrRuO3,,,O3.0Sr1Ru1,,,
,Orthorhombic,370,370 K,,,10.1016/j.actamat.2007.05.040,TRUE,"{'a': '4.2187 Å', 'b': '5.5534 Å', 'c': '4.1899 Å'}",Body-centered,,,Ni2MnGa,,,Mn1Ni2.0Ga1,,Immm,
,Monoclinic,387,387 K,,,10.1016/j.actamat.2007.05.040,TRUE,"{'a': '4.2278 Å', 'b': '5.5757 Å', 'c': '4.1995 Å'}",Body-centered,,,Ni1.95Mn1.19Ga0.86,,,Mn1.19Ni1.95Ga0.86,,I2/m,
,Cubic Laves phase C15,72,72K,,,10.1016/j.tsf.2024.140201,TRUE,{'a': '7.763 Å'},Cubic,,,EuPd2,,,Pd2.0Eu1,,,
,Monoclinic,,,-0.40 K,-0.4,10.1016/j.jssc.2017.08.018,TRUE,"{'a': '7.4984 Å', 'b': '4.3338 Å', 'c': '6.9415 Å'}",Layered,7.9 μB,,GdCu1.25Te2,,,Cu1.25Te2.0Gd1,,C2/m,
,Monoclinic,,,-0.27 K,-0.27,10.1016/j.jssc.2017.08.018,TRUE,"{'a': '7.5037 Å', 'b': '4.3241 Å', 'c': '6.9512 Å'}",Layered,7.79 μB,,GdCu1.5Te2,,,Cu1.5Te2.0Gd1,,C2/m,
"140 Oe at 300 K, 1.6 kOe at 4.2 K",Spinel,420,420 K,,,10.1016/j.jmmm.2017.07.022,TRUE,"{'a': '10.310 Å', 'b': '10.310 Å', 'c': '10.310 Å'}",Face-centered cubic,,,CuCr2Se4,,,Cr2.0Cu1Se4.0,,Fd-3m (No. 225),
,Corundum,,,,,10.1016/j.jmmm.2017.07.022,TRUE,"{'a': '4.95 Å', 'b': '4.95 Å', 'c': '13.58 Å'}",Hexagonal,,,Cr2O3,307,307 K,O3.0Cr2.0,,R-3c (No. 167),
,Inverse Spinel,858,858 K,,,10.1016/j.jmmm.2017.07.022,TRUE,"{'a': '8.396 Å', 'b': '8.396 Å', 'c': '8.396 Å'}",Cubic,,,Fe3O4,,,O4.0Fe3.0,,Fd-3m (No. 227),
,Perovskite,370,370 K,,,10.1016/j.jmmm.2017.07.022,TRUE,"{'a': '5.53 Å', 'b': '5.53 Å', 'c': '7.78 Å'}",Orthorhombic,,,La0.7Sr0.3MnO3,,,O3.0Mn1Sr0.3La0.7,,Pnma (No. 62),
,Orthorhombic,567,567 K,579 K,579,10.1016/j.actamat.2016.05.005,TRUE,"{'a': '0.558 nm', 'b': '0.298 nm', 'c': '0.415 nm'}",Pnma,1.84 μB,156 Am2kg−1,MnB,,,B1Mn1,,62,
,Orthorhombic,796,796 K,,,10.1016/j.actamat.2016.05.005,TRUE,,Pnma,,115 Am2kg−1,Mn0.5Fe0.5B,,,B1Mn0.5Fe0.5,,62,
,Distorted Double Perovskite,,,,,10.1016/j.jssc.2011.04.017,TRUE,"{'a': '5.8209', 'b': '5.8743', 'c': '8.2531'}",Monoclinic,14.8(5) μB,,Eu2DyTaO6,4,4K,O6.0Eu2.0Dy1Ta1,,P21/n,
,Distorted Double Perovskite,,,,,10.1016/j.jssc.2011.04.017,TRUE,"{'a': '5.8131', 'b': '5.8583', 'c': '8.2357'}",Monoclinic,14.8(3) μB,,Eu2HoTaO6,4,4K,O6.0Eu2.0Ho1Ta1,,P21/n,
,Distorted Double Perovskite,,,,,10.1016/j.jssc.2011.04.017,TRUE,"{'a': '5.8075', 'b': '5.8393', 'c': '8.2207'}",Monoclinic,14.3(2) μB,,Eu2ErTaO6,4,4K,O6.0Eu2.0Er1Ta1,,P21/n,
,Distorted Double Perovskite,,,,,10.1016/j.jssc.2011.04.017,TRUE,"{'a': '5.7974', 'b': '5.8305', 'c': '8.2090'}",Monoclinic,13.2(4) μB,,Eu2TmTaO6,4,4K,O6.0Eu2.0Tm1Ta1,,P21/n,
,Distorted Double Perovskite,,,,,10.1016/j.jssc.2011.04.017,TRUE,"{'a': '5.7893', 'b': '5.8183', 'c': '8.1914'}",Monoclinic,11.4(3) μB,,Eu2YbTaO6,4,4K,O6.0Eu2.0Yb1Ta1,,P21/n,
,Distorted Double Perovskite,,,,,10.1016/j.jssc.2011.04.017,TRUE,"{'a': '5.7820', 'b': '5.8063', 'c': '8.1857'}",Monoclinic,10.5(6) μB,,Eu2LuTaO6,4,4K,O6.0Eu2.0Lu1Ta1,,P21/n,
,Orthorhombic,,,,,10.1016/j.jmmm.2005.10.234,TRUE,"{'a': '5.420 Å', 'b': '5.836 Å', 'c': '7.551 Å'}",O'-orthorhombic,,,Nd0.9MnO2.85,85,85 K,O2.85Mn1Nd0.9,,Pbnm,
,Orthorhombic,115,115 K,,,10.1016/j.jmmm.2005.10.234,TRUE,"{'a': '5.426 Å', 'b': '5.577 Å', 'c': '7.646 Å'}",O'-orthorhombic,,,Nd0.8Ca0.1MnO2.89,,,O2.89Ca0.1Mn1Nd0.8,,Pbnm,
,Orthorhombic,115,115 K,,,10.1016/j.jmmm.2005.10.234,TRUE,"{'a': '5.419 Å', 'b': '5.568 Å', 'c': '7.640 Å'}",O'-orthorhombic,,,Nd0.7Ca0.2MnO2.88,,,O2.88Ca0.2Mn1Nd0.7,,Pbnm,
,Orthorhombic,,,,,10.1016/j.jmmm.2005.10.234,TRUE,,,,,LaMnO3,141,141 K,O3.0Mn1La1,,,
,Disordered BCC,155,155 K,,,10.1016/j.jallcom.2022.166040,TRUE,{'a': '2.881'},BCC,,38 Am^2/kg at 10 K,VFeCoNiAl,,,Al1V1Fe1Co1Ni1,,,
,Ordered B2,456,456 K,,,10.1016/j.jallcom.2022.166040,TRUE,{'a': '2.8815'},BCC,,,V0.25FeCoNiAl1.75,,,Al1.75V0.25Fe1Co1Ni1,,Pm-3m,
,Disordered CCP,230,230 K,,,10.1016/j.jallcom.2022.166040,TRUE,{'a': '3.6108'},CCP,0.59 μB,,VFeCoNiCu,,,V1Fe1Co1Ni1Cu1,,,
,Disordered CCP,736,736 K,,,10.1016/j.jallcom.2022.166040,TRUE,{'a': '3.5960'},CCP,0.82 μB,,V0.25FeCoNiCu1.75,,,V0.25Fe1Co1Ni1Cu1.75,,,
,Disordered CCP,329,329 K,,,10.1016/j.jallcom.2022.166040,TRUE,{'a': '3.604'},CCP,0.62 μB,61 Am^2/kg at 100 K,V0.85FeCoNiCu1.15,,,V0.85Fe1Co1Ni1Cu1.15,,,
,Hexagonal,,,12.7 K,12.7,10.1016/j.solidstatesciences.2004.01.006,TRUE,"{'a': '756.3 pm', 'c': '412.71 pm'}",ZrNiAl type,8.35 μB per Gd ion,13.87 Oe cm³/g at 55 kOe,GdAuMg,81.1,81.1 K,Mg1Gd1Au1,,P6̄2m,4.05×10⁻⁶ cm³/g
,,,,,,10.1016/j.solidstatesciences.2004.01.006,FALSE,,,,,EuAuIn,20,20 K,In1Eu1Au1,,,
,,,,,,10.1016/j.solidstatesciences.2004.01.006,FALSE,,,,,EuAuMg,36,36 K,Mg1Eu1Au1,,,
,,,,,,10.1016/j.solidstatesciences.2004.01.006,TRUE,,,,,GdPdIn,102,102 K,Pd1In1Gd1,,,
,,,,,,10.1016/j.solidstatesciences.2004.01.006,FALSE,,,,,GdPdCd,62.5,62.5 K,Pd1Cd1Gd1,,,
,14 M,367.9,367.9,,,10.1016/j.jallcom.2023.172424,TRUE,"{'a': '6.038', 'b': '5.839', 'c': '5.420'}",Monoclinic,,67.8,Ni49.6Mn28.3Ga21.4Fe0.7,,,Mn28.3Fe0.7Ni49.6Ga21.4,,,
,10 M,393.5,393.5,,,10.1016/j.jallcom.2023.172424,TRUE,"{'a': '5.951', 'b': '5.951', 'c': '5.594'}",Monoclinic,,68.8,Ni49.7Mn27.7Ga21.5Fe1.1,,,Mn27.7Fe1.1Ni49.7Ga21.5,,,
,L21,383.3,383.3,,,10.1016/j.jallcom.2023.172424,TRUE,"{'a': '5.841', 'b': '5.841', 'c': '5.841'}",Cubic,,62.1,Ni49.8Mn26.9Ga21.4Fe1.9,,,Mn26.9Fe1.9Ni49.8Ga21.4,,,
,L21,376.6,376.6,,,10.1016/j.jallcom.2023.172424,TRUE,"{'a': '5.815', 'b': '5.815', 'c': '5.815'}",Cubic,,55.1,Ni49.8Mn25.4Ga21.6Fe3.2,,,Mn25.4Fe3.2Ni49.8Ga21.6,,,
,L21,377.5,377.5,,,10.1016/j.jallcom.2023.172424,TRUE,,Cubic,,,Ni49.5Mn27.7Ga21.9Fe0.9,,,Mn27.7Fe0.9Ni49.5Ga21.9,,,
,10 M,368.3,368.3,,,10.1016/j.jallcom.2023.172424,TRUE,,Monoclinic,,,Ni50.1Mn27.2Ga21.8Fe0.9,,,Mn27.2Fe0.9Ni50.1Ga21.8,,,
,NM,363.3,363.3,,,10.1016/j.jallcom.2023.172424,TRUE,,,,,Ni55.8Mn21.2Ga21.9Fe1.1,,,Mn21.2Fe1.1Ni55.8Ga21.9,,,
,Orthorhombic,,,-16.5K,-16.5,10.1016/j.jmmm.2009.09.065,TRUE,"{'a': '4.2557', 'b': '15.9408', 'c': '8.8111'}",YIrGe2-type,"7.18 μB (4i site at 2.2K), 6.95 μB (4h site at 2.2K)",3.3 μB at 2K and 50 kOe,TbIrGe2,7.5,"12K (4h site), 10K (4i site)",Ge2.0Tb1Ir1,,Immm,
,Orthorhombic,,,-6.7K,-6.7,10.1016/j.jmmm.2009.09.065,TRUE,"{'a': '4.2312', 'b': '15.9244', 'c': '8.7904'}",YIrGe2-type,"7.53 μB (4i site at 1.5K), 6.60 μB (4h site at 1.5K)",6.5 μB at 2K and 50 kOe,HoIrGe2,3.825,"5K (4h site), 2.3K (4i site)",Ge2.0Ho1Ir1,,Immm,
,Hexagonal,,,,,10.1016/j.jmmm.2017.02.058,TRUE,"{'a': '5.304', 'b': '4.304', 'c': '5.364'}",Monoclinic,0.27,20,Mn2.9Ga,47,47,Mn2.9Ga1,,P 2 1 /m,
,Hexagonal,,,,,10.1016/j.jmmm.2017.02.058,TRUE,,,0.04,2.7,(Mn0.9Fe0.1)2.9Ga,41.8,41.8,Mn2.61Fe0.29Ga1,,,
,Hexagonal,,,,,10.1016/j.jmmm.2017.02.058,TRUE,,,0.15,10.7,(Mn0.8Fe0.2)2.9Ga,32,32,Mn2.32Fe0.58Ga1,,,
,Hexagonal,50,50,,,10.1016/j.jmmm.2017.02.058,TRUE,,,0.34,24.9,(Mn0.7Fe0.3)2.9Ga,25.1,25.1,Mn2.03Fe0.87Ga1,,,
,Hexagonal,230,230,,,10.1016/j.jmmm.2017.02.058,TRUE,,,1.05,76.5,(Mn0.6Fe0.4)2.9Ga,156,156,Mn1.74Fe1.16Ga1,,,
,Hexagonal,345,345,,,10.1016/j.jmmm.2017.02.058,TRUE,,,1.29,93.6,(Mn0.5Fe0.5)2.9Ga,50,50,Mn1.45Fe1.45Ga1,,,
,Hexagonal,420,420,,,10.1016/j.jmmm.2017.02.058,TRUE,,,1.54,111.8,(Mn0.4Fe0.6)2.9Ga,,,Mn1.16Fe1.74Ga1,,,
,Hexagonal,530,530,,,10.1016/j.jmmm.2017.02.058,TRUE,,,1.91,139.1,(Mn0.25Fe0.75)2.9Ga,,,Mn0.72Fe2.17Ga1,,,
,Hexagonal,720,720,,,10.1016/j.jmmm.2017.02.058,TRUE,,,2.02,145.7,Fe2.9Ga,,,Fe2.9Ga1,,,
,Orthorhombic,,,44 K,44,10.1016/j.jssc.2015.06.001,TRUE,"{'a': '12.5309 Å', 'b': '14.3804 Å', 'c': '4.0430 Å'}",,3.7 μB,,PrFe2Mg0.8Al7.2,2.8,2.8 K,Mg0.8Al7.2Fe2.0Pr1,,Pbam,
,Orthorhombic,,,47 K,47,10.1016/j.jssc.2015.06.001,TRUE,"{'a': '12.5224 Å', 'b': '14.4173 Å', 'c': '4.0381 Å'}",,3.5 μB,,NdFe2Mg0.8Al7.2,7.8,7.8 K,Mg0.8Al7.2Fe2.0Nd1,,Pbam,
,Orthorhombic,,,,,10.1016/j.jssc.2015.06.001,TRUE,"{'a': '12.4860 Å', 'b': '14.3996 Å', 'c': '4.0202 Å'}",,,,SmFe2Mg0.8Al7.2,12,12 K,Mg0.8Al7.2Fe2.0Sm1,,Pbam,
,Orthorhombic,,,-155 K,-155,10.1016/j.jssc.2015.06.001,TRUE,"{'a': '12.5468 Å', 'b': '14.4221 Å', 'c': '4.0551 Å'}",,2.4 μB,,CeFe2Mg0.8Al7.2,,,Mg0.8Al7.2Fe2.0Ce1,,Pbam,
8.0 Oe,Perovskite,348,348 K,,,10.1016/j.jallcom.2016.09.212,TRUE,,Hexagonal wurtzite,,19.11 emu/g,La0.7Sr0.3MnO3@ZnO,,,O4.0Mn1Zn1Sr0.3La0.7,,,
16.1 Oe,Perovskite,338,338 K,,,10.1016/j.jallcom.2016.09.212,TRUE,,,,36.52 emu/g,La0.7Sr0.3MnO3,,,O3.0Mn1Sr0.3La0.7,,,
,Cubic Spinel,,,θ = -250 K,,10.1016/j.jmmm.2008.04.123,TRUE,{'a': '8.224 Å'},Cubic,0.45 μB at 2 K and 50 kOe,,MnCo2O4.62,67.5,67.5 K,O4.62Mn1Co2.0,,,χ = 3.04 cm³ K/mole
,Cubic Spinel,,,θ = -329.5 K,,10.1016/j.jmmm.2008.04.123,TRUE,,Cubic,,,MnCo2O4.275,167.5,167.5 K,O4.28Mn1Co2.0,1.25 cm³/g at 2 K,,χ = 4.07 cm³ K/mole
,Cubic Spinel,,,,,10.1016/j.jmmm.2008.04.123,TRUE,,Cubic,,,MnCo2O4,183,183 K,O4.0Mn1Co2.0,,,
"80 Oe at 80 K, 20 Oe at 5 K",Monoclinic,,,-115 K,-115,10.1016/j.jssc.2015.10.009,TRUE,"{'a': '3.4705 Å', 'b': '12.6756 Å', 'c': '10.8066 Å'}",Orthorhombic,3.86 μB per formula unit,,Cr4US8,120,~120 K,S8.0Cr4.0U1,,P21/c(α0γ)0s,
,Monoclinic,300,Above room temperature,,,10.1016/j.jssc.2007.11.021,TRUE,"{'a': '5.6176(9) Å', 'b': '4.7970(9) Å', 'c': '7.5143(16) Å'}",Rutile-type,,1.38×10^−3 μB/f.u. at 293 K,ScRe2O6,,,O6.0Sc1Re2.0,,P21/a,
,Monoclinic,40,40 K,-270.5 K,-270.5,10.1016/j.micromeso.2007.03.031,TRUE,,Honeycomb,,,MnPS3,78,78 K,P1S3.0Mn1,,C 2/m,
,Monoclinic,,,-199.3 K,-199.3,10.1016/j.micromeso.2007.03.031,TRUE,,Honeycomb,,,Mn0.82Cd0.18PS3,50,50 K,P1S3.0Mn0.82Cd0.18,,C 2/m,
,Monoclinic,,,-114.2 K,-114.2,10.1016/j.micromeso.2007.03.031,TRUE,,Honeycomb,,,Mn0.52Cd0.48PS3,,,P1S3.0Mn0.52Cd0.48,,C 2/m,
,Monoclinic,,,-39.7 K,-39.7,10.1016/j.micromeso.2007.03.031,TRUE,,Honeycomb,,,Mn0.20Cd0.80PS3,,,P1S3.0Mn0.2Cd0.8,,C 2/m,
,Monoclinic,90,90 K,,,10.1016/j.micromeso.2007.03.031,TRUE,,Honeycomb,,,FePS3,120,120 K,P1S3.0Fe1,,C 2/m,
,Monoclinic,,,,,10.1016/j.micromeso.2007.03.031,TRUE,,Honeycomb,,,NiPS3,153,153 K,P1S3.0Ni1,,C 2/m,
,Monoclinic,40,40 K,,,10.1016/j.micromeso.2007.03.031,TRUE,,Honeycomb,,,Mn0.86PS3(Et4N)0.28,,,N0.28P1S3.0Mn0.86,,C 2/m,
,Monoclinic,16,16 K,,,10.1016/j.micromeso.2007.03.031,TRUE,,Honeycomb,,,Mn0.68Cd0.17PS3(Et4N)0.30,,,N0.3P1S3.0Mn0.68Cd0.17,,C 2/m,
,Monoclinic,40,40 K,,,10.1016/j.micromeso.2007.03.031,TRUE,,Honeycomb,,,Mn0.77PS3(bipy)0.44,,,P1S3.0Mn0.77,,C 2/m,
,Monoclinic,24,24 K,,,10.1016/j.micromeso.2007.03.031,TRUE,,Honeycomb,,,Mn0.73Cd0.05PS3(bipy)0.44,,,P1S3.0Mn0.73Cd0.05,,C 2/m,
,Orthorhombic,160,160 K,,,10.1016/j.jallcom.2009.01.029,TRUE,"{'a': '5.457 Å', 'b': '5.463 Å', 'c': '7.663 Å'}",Perovskite,,4.53 emu/g at 10 K,Pr0.67Ca0.33MnO3,,,O3.0Ca0.33Mn1Pr0.67,,Pbnm,
,Orthorhombic,264,264 K,,,10.1016/j.jallcom.2009.01.029,TRUE,"{'a': '5.474 Å', 'b': '5.477 Å', 'c': '7.744 Å'}",Perovskite,,23.55 emu/g at 10 K,Pr0.67Sr0.33MnO3,,,O3.0Mn1Sr0.33Pr0.67,,Pbnm,
,Orthorhombic,228,228 K,,,10.1016/j.jallcom.2009.01.029,TRUE,"{'a': '5.485 Å', 'b': '5.494 Å', 'c': '7.772 Å'}",Perovskite,,30.47 emu/g at 10 K,Pr0.67Pb0.33MnO3,,,O3.0Mn1Pr0.67Pb0.33,,Pbnm,
,Orthorhombic,167,167 K,,,10.1016/j.jallcom.2009.01.029,TRUE,"{'a': '5.520 Å', 'b': '5.531 Å', 'c': '7.790 Å'}",Perovskite,,2.374 emu/g at 10 K,Pr0.67Ba0.33MnO3,,,O3.0Mn1Ba0.33Pr0.67,,Pbnm,
,Orthorhombic (OII),,,,,10.1016/j.actamat.2008.08.048,TRUE,,,,,Gd5Ge4,128,128 K,Ge4.0Gd5.0,,,
,,111,111 K,,,10.1016/j.actamat.2008.08.048,FALSE,,,,,Tb5(Si2.2Ge1.8),,,Si2.2Ge1.8Tb5.0,,,
,"Orthorhombic (OI) at room temperature, Monoclinic (M) below 220 K",30,30 K,,,10.1016/j.actamat.2008.08.048,TRUE,,,,,Er5Si4,,,Si4.0Er5.0,,,
,monoclinic/trigonal,217.5,190-245 K,,,10.1016/j.progsolidstchem.2009.11.001,TRUE,,,,,Cr5Te8,,,Cr5.0Te8.0,,"F2/m, P-3m1",
,monoclinic,,,,,10.1016/j.progsolidstchem.2009.11.001,TRUE,,,,,Cr3S4,240,200-280 K,S4.0Cr3.0,,,
,trigonal/rhombohedral,130,130 K,,,10.1016/j.progsolidstchem.2009.11.001,TRUE,,,,,Cr2S3,,,S3.0Cr2.0,,,
,rhombohedral/trigonal,,,,,10.1016/j.progsolidstchem.2009.11.001,TRUE,,,,,Cr2Se3,45,43-47 K,Cr2.0Se3.0,,,
,,332.5,315-350 K,,,10.1016/j.progsolidstchem.2009.11.001,TRUE,,,,,Cr3Te4,,,Cr3.0Te4.0,,,
,Orthorhombic,,,,,10.1016/j.jmst.2013.10.008,TRUE,"{'a': '0.5613 nm', 'b': '1.121 nm', 'c': '1.526 nm'}",,,25.72 emu/g,KFeO2,610.15,337 °C,O2.0K1Fe1,,Pbca,
,Tetragonal Cr5B3,784,784 K,,,10.1016/j.jallcom.2017.10.061,TRUE,"{'a': '5.561 Å', 'c': '10.348 Å'}",Tetragonal,,153.8 emu/g,Fe5SiB2,,,B2.0Si1Fe5.0,,I 4/mcm,
20 Oe,Tetragonal Cr5B3,791,791 K,,,10.1016/j.jallcom.2017.10.061,TRUE,"{'a': '5.551 Å', 'c': '10.347 Å'}",Tetragonal,,134.4 emu/g,Fe5(Si0.75Ge0.25)B2,,,B2.0Si0.75Fe5.0Ge0.25,,I 4/mcm,
150 Oe,Tetragonal Cr5B3,793,793 K,,,10.1016/j.jallcom.2017.10.061,TRUE,"{'a': '5.549 Å', 'c': '10.337 Å'}",Tetragonal,,158.3 emu/g,Fe5(Si0.75Ge0.25)B2,,,B2.0Si0.75Fe5.0Ge0.25,,I 4/mcm,
,Tetragonal Cr5B3,794,794 K,,,10.1016/j.jallcom.2017.10.061,TRUE,"{'a': '5.559 Å', 'c': '10.325 Å'}",Tetragonal,,116 emu/g,Fe5(Si0.75Ge0.25)B2,,,B2.0Si0.75Fe5.0Ge0.25,,I 4/mcm,
,Orthorhombic,,,,,10.1016/j.solidstatesciences.2009.10.005,TRUE,"{'a': '5.1 Å', 'b': '5.3 Å', 'c': '8.9 Å'}",,,,MnTeMoO6,20,20 K,O6.0Mn1Mo1Te1,,P21212,
,Orthorhombic,,,,,10.1016/j.solidstatesciences.2009.10.005,TRUE,"{'a': '5.1 Å', 'b': '5.3 Å', 'c': '8.9 Å'}",,0.3 μB,,CoTeMoO6,24.4,24.4 K,O6.0Co1Mo1Te1,,P21212,
,Orthorhombic,,,,,10.1016/S0925-8388(01)01242-7,TRUE,"{'a': '8.1245 Å', 'b': '17.7051 Å', 'c': '5.1261 Å'}",Cmcm,,,YFe6Ge6,486,486 K,Fe6.0Ge6.0Y1,,Cmcm,
,Hexagonal,29.3,29.3 K,,,10.1016/S0925-8388(01)01242-7,TRUE,"{'a': '5.120 Å', 'b': '5.120 Å', 'c': '4.075 Å'}",P6/mmm,,,GdFe6Ge6,489,489 K,Fe6.0Ge6.0Gd1,,P6/mmm,
,Orthorhombic,7.8,7.8 K,,,10.1016/S0925-8388(01)01242-7,TRUE,"{'a': '8.127 Å', 'b': '17.67 Å', 'c': '5.138 Å'}",Cmcm,,,TbFe6Ge6,490,490 K,Fe6.0Ge6.0Tb1,,Cmcm,
,Orthorhombic,7.5,7.5 K,,,10.1016/S0925-8388(01)01242-7,TRUE,"{'a': '8.1223 Å', 'b': '17.7111 Å', 'c': '5.1209 Å'}",Cmcm,,,DyFe6Ge6,489,489 K,Fe6.0Ge6.0Dy1,,Cmcm,
,Orthorhombic,8,8.0 K,,,10.1016/S0925-8388(01)01242-7,TRUE,"{'a': '8.1141 Å', 'b': '17.7107 Å', 'c': '5.1126 Å'}",Cmcm,,,HoFe6Ge6,484,484 K,Fe6.0Ge6.0Ho1,,Cmcm,
,Orthorhombic,3.1,3.1 K,,,10.1016/S0925-8388(01)01242-7,TRUE,"{'a': '8.1008 Å', 'b': '26.5318 Å', 'c': '5.1077 Å'}",Immm,,,ErFe6Ge6,484,484 K,Fe6.0Ge6.0Er1,,Immm,
,Orthorhombic,,,,,10.1016/S0925-8388(01)01242-7,TRUE,"{'a': '8.095 Å', 'b': '26.53 Å', 'c': '5.107 Å'}",Immm,,,TmFe6Ge6,482,482 K,Fe6.0Ge6.0Tm1,,Immm,
,Hexagonal,,,,,10.1016/S0925-8388(01)01242-7,TRUE,"{'a': '5.097 Å', 'b': '5.097 Å', 'c': '8.092 Å'}",P6/mmm,,,YbFe6Ge6,481,481 K,Fe6.0Ge6.0Yb1,,P6/mmm,
,Hexagonal,,,,,10.1016/S0925-8388(01)01242-7,TRUE,"{'a': '5.09843 Å', 'b': '5.09843 Å', 'c': '8.08066 Å'}",P6/mmm,,,LuFe6Ge6,485,485 K,Fe6.0Ge6.0Lu1,,P6/mmm,
,Orthorhombic,,,,,10.1016/S0925-8388(01)01242-7,TRUE,"{'a': '8.896 Å', 'b': '27.966 Å', 'c': '5.389 Å'}",Immm,,,YFe6Sn6,558,558 K,Fe6.0Y1Sn6.0,,Immm,
,Orthorhombic,45,45 K,,,10.1016/S0925-8388(01)01242-7,TRUE,"{'a': '8.925 Å', 'b': '18.722 Å', 'c': '5.393 Å'}",Cmcm,,,GdFe6Sn6,554,554 K,Fe6.0Sn6.0Gd1,,Cmcm,
,Orthorhombic,19,19 K,,,10.1016/S0925-8388(01)01242-7,TRUE,"{'a': '8.916 Å', 'b': '18.718 Å', 'c': '5.388 Å'}",Cmcm,,,TbFe6Sn6,553,553 K,Fe6.0Sn6.0Tb1,,Cmcm,
,Orthorhombic,14,14 K,,,10.1016/S0925-8388(01)01242-7,TRUE,"{'a': '8.914 Å', 'b': '18.733 Å', 'c': '5.386 Å'}",Cmcm,,,DyFe6Sn6,559,559 K,Fe6.0Sn6.0Dy1,,Cmcm,
,Orthorhombic,8,8 K,,,10.1016/S0925-8388(01)01242-7,TRUE,"{'a': '8.907 Å', 'b': '28.121 Å', 'c': '5.386 Å'}",Immm,,,HoFe6Sn6,559,559 K,Fe6.0Sn6.0Ho1,,Immm,
,Orthorhombic,4,4 K,,,10.1016/S0925-8388(01)01242-7,TRUE,"{'a': '8.901 Å', 'b': '37.414 Å', 'c': '5.386 Å'}",Cmcm,,,ErFe6Sn6,560,560 K,Fe6.0Sn6.0Er1,,Cmcm,
,Hexagonal,,,,,10.1016/S0925-8388(01)01242-7,TRUE,"{'a': '5.479 Å', 'b': '5.479 Å', 'c': '8.921 Å'}",P6/mmm,,,TmFe6Sn6,562,562 K,Fe6.0Sn6.0Tm1,,P6/mmm,
,Hexagonal,,,,,10.1016/S0925-8388(01)01242-7,TRUE,"{'a': '5.381 Å', 'b': '5.381 Å', 'c': '8.885 Å'}",P6/mmm,,,LuFe6Sn6,540,540 K,Fe6.0Sn6.0Lu1,,P6/mmm,
,Face-centered cubic,,,,,10.1016/j.ssc.2016.10.006,TRUE,"{'a': '8.0718 Å', 'b': '8.0718 Å', 'c': '8.0718 Å'}",FCC,2.0 μB/f.u.,,Ba2CoReO6,41,41 K,O6.0Co1Ba2.0Re1,,Fm3̄m,
,Tetragonal,,,,,10.1016/j.ssc.2016.10.006,FALSE,,,,,Sr2CoReO6,60,60 K,O6.0Co1Sr2.0Re1,,I 4/m,
,Triclinic,,,,,10.1016/j.jssc.2011.10.030,TRUE,"{'a': '10.348(2) Å', 'b': '10.348(2) Å', 'c': '7.691(2) Å'}",,6.5 μB,,CdTbF6,2.7,2.70K,F6.0Cd1Tb1,,P 1 (no. 1),
,,,,,,10.1016/j.jssc.2011.10.030,TRUE,,,,,CaTbF6,2.15,2.15K,F6.0Ca1Tb1,,,
,,,,,,10.1016/j.jssc.2011.10.030,TRUE,,,,,SrTbF6,2.6,2.60K,F6.0Sr1Tb1,,,
,Tetragonal,,,-373 K,-373,10.1016/j.ceramint.2022.07.270,TRUE,"{'a': '3.9003', 'c': '20.3534'}",,6.45 B.M.,1.482 emu/g,La2SrFe1.4Cr0.6O7,218,218 K,O7.0Cr0.6Fe1.4Sr1La2.0,,I4/mmm,
,Tetragonal,,,-34 K,-34,10.1016/j.ceramint.2022.07.270,TRUE,"{'a': '3.8908', 'c': '20.2958'}",,4.49 B.M.,2.083 emu/g,La2SrFe1.2Cr0.8O7,146,146 K,O7.0Cr0.8Fe1.2Sr1La2.0,,I4/mmm,
15 kOe,Cubic,114,114 K,,,10.1016/j.jmmm.2012.08.050,TRUE,{'a': '7.7590 Å'},Fd-3m,,7.39 μB/Tb,TbAl1.5Fe0.5,,,Al1.5Fe0.5Tb1,,,
6.7 kOe,,703,703 K,,,10.1016/j.jmmm.2012.08.050,TRUE,,,,,TbFe2,,,Fe2.0Tb1,,,
,L21 Heusler,308,308 K,,,10.1016/j.jallcom.2012.04.077,TRUE,{'a': '5.825 Å'},Cubic,,42.4 J/μ0kg T,Ni2Mn0.75Cu0.25Ga,,,Mn0.75Ni2.0Cu0.25Ga1,,Fm-3m,
,L21 Heusler,340,340 K,,,10.1016/j.jallcom.2012.04.077,TRUE,{'a': '5.825 Å'},Cubic,,47.1 J/μ0kg T,Ni2MnGa0.88Cu0.12,,,Mn1Ni2.0Cu0.12Ga0.88,,Fm-3m,
,,340,340 K,,,10.1016/j.jallcom.2012.04.077,FALSE,,,,,Ni2.19Mn0.81Ga,,,Mn0.81Ni2.19Ga1,,,
,NaZn13-type,208,208 K,,,10.1016/j.jallcom.2012.04.077,FALSE,,Cubic,,,La(Fe0.877Si0.123)13,,,Si1.6Fe11.4La1,,,
,NaZn13-type,184,184 K,,,10.1016/j.jallcom.2012.04.077,TRUE,,Cubic,,,La(Fe0.9Si0.1)13,,,Si1.3Fe11.7La1,,,
,Hexagonal,,,,,10.1016/j.jallcom.2003.11.006,TRUE,"{'a': '4.1141 Å', 'b': '4.1141 Å', 'c': '4.2571 Å'}",AlB2-type,,,Ce2PdSi3,3,3.0 K,Si3.0Pd1Ce2.0,,P6/mmm (No. 191),
,Hexagonal,,,,,10.1016/j.jallcom.2003.11.006,TRUE,"{'a': '4.0959 Å', 'b': '4.0959 Å', 'c': '4.2409 Å'}",AlB2-type,0.37 μB,,Ce2Pd0.8Co0.2Si3,3.3,3.3 K,Si3.0Co0.2Pd0.8Ce2.0,,P6/mmm (No. 191),
,Hexagonal,,,,,10.1016/j.jallcom.2003.11.006,TRUE,"{'a': '4.0784 Å', 'b': '4.0784 Å', 'c': '4.2329 Å'}",AlB2-type,1.27 μB,,Ce2Pd0.6Co0.4Si3,3.3,3.3 K,Si3.0Co0.4Pd0.6Ce2.0,,P6/mmm (No. 191),
,Hexagonal,,,,,10.1016/j.jallcom.2003.11.006,TRUE,"{'a': '4.0784 Å', 'b': '4.0784 Å', 'c': '4.2329 Å'}",AlB2-type,0.55 μB,,Ce2Pd0.4Co0.6Si3,3.1,3.1 K,Si3.0Co0.6Pd0.4Ce2.0,,P6/mmm (No. 191),
,Tetragonal,445,445 K,,,10.1016/S0925-8388(96)02860-5,TRUE,"{'a': '0.83892 nm', 'c': '0.47350 nm'}",ThMn12-type,7 μB/f.u.,,UFe9MnSi2,,,Si2.0Mn1Fe9.0U1,,,
,Cubic Spinel,452.15,179 °C,,,10.1016/j.jmmm.2016.01.022,TRUE,{'a': '8.413 Å'},Polycrystalline,3.00 μB,37.3 emu/g,Zn0.4Mg0.6Fe2O4,,,O4.0Mg0.6Fe2.0Zn0.4,,Fd3m,
,Cubic Spinel,443.15,170 °C,,,10.1016/j.jmmm.2016.01.022,TRUE,{'a': '8.415 Å'},Polycrystalline,3.70 μB,45.4 emu/g,Zn0.4Mg0.55Mn0.05Fe2O4,,,O4.0Mg0.55Mn0.05Fe2.0Zn0.4,,Fd3m,
,Cubic Spinel,437.15,164 °C,,,10.1016/j.jmmm.2016.01.022,TRUE,{'a': '8.416 Å'},Polycrystalline,3.80 μB,47.1 emu/g,Zn0.4Mg0.51Mn0.09Fe2O4,,,O4.0Mg0.51Mn0.09Fe2.0Zn0.4,,Fd3m,
,Cubic Spinel,415.15,142 °C,,,10.1016/j.jmmm.2016.01.022,TRUE,{'a': '8.424 Å'},Polycrystalline,4.60 μB,55.1 emu/g,Zn0.4Mg0.5Mn0.10Fe2O4,,,O4.0Mg0.5Mn0.1Fe2.0Zn0.4,,Fd3m,
,Cubic Spinel,405.15,132 °C,,,10.1016/j.jmmm.2016.01.022,TRUE,{'a': '8.451 Å'},Polycrystalline,4.20 μB,48.2 emu/g,Zn0.4Mg0.35Mn0.25Fe2O4,,,O4.0Mg0.35Mn0.25Fe2.0Zn0.4,,Fd3m,
,Cubic Spinel,403.15,130 °C,,,10.1016/j.jmmm.2016.01.022,TRUE,{'a': '8.452 Å'},Polycrystalline,3.92 μB,46.0 emu/g,Zn0.4Mg0.3Mn0.30Fe2O4,,,O4.0Mg0.3Mn0.3Fe2.0Zn0.4,,Fd3m,
,Tetragonal,,,,,10.1016/j.jssc.2022.123667,TRUE,,Double Perovskite,,,Sr2NiOsO6,50,50 K,O6.0Ni1Sr2.0Os1,,I 4/m,
,Trigonal,108,108 K,-18 K,-18,10.1016/j.jssc.2022.123667,TRUE,,6H Hexagonal Perovskite,"Ni: 1.47 μB, Os: 0.34 μB",0.71 μB/f.u at 5 K,Ba2NiOsO6,,,O6.0Ni1Ba2.0Os1,,P 3̄m1,
,Cubic,,,79 K,79,10.1016/j.jssc.2022.123667,TRUE,,Double Perovskite,,,Sr0.8Ba1.2NiOsO6,,,O6.0Ni1Sr0.8Ba1.2Os1,,Fm 3̄m,
,Tetragonal,,,50 K,50,10.1016/j.jssc.2022.123667,TRUE,,Double Perovskite,,,Sr1.4Ba0.6NiOsO6,,,O6.0Ni1Sr1.4Ba0.6Os1,,I 4/m,
,,660,660 K,,,10.1016/j.jssc.2022.123667,TRUE,,Double Perovskite,,,Sr2CrOsO6,,,O6.0Cr1Sr2.0Os1,,,
,,490,490 K,,,10.1016/j.jssc.2022.123667,TRUE,,Double Perovskite,,,Ca2CrOsO6,,,O6.0Ca2.0Cr1Os1,,,
,,305,305 K,,,10.1016/j.jssc.2022.123667,FALSE,,Double Perovskite,,,Ca2MnOsO6,,,O6.0Ca2.0Mn1Os1,,,
,,,,,,10.1016/j.jssc.2022.123667,FALSE,,Double Perovskite,,,Sr2FeOsO6,103.5,"140 K, 67 K",O6.0Fe1Sr2.0Os1,,,
,,,,,,10.1016/j.jssc.2022.123667,FALSE,,Double Perovskite,,,Sr2CoOsO6,89,"108 K, 70 K",O6.0Co1Sr2.0Os1,,,
,,350,350 K,,,10.1016/j.jssc.2022.123667,FALSE,,Double Perovskite,,,Ca2FeOsO6,,,O6.0Ca2.0Fe1Os1,,,
,,145,145 K,,,10.1016/j.jssc.2022.123667,FALSE,,Double Perovskite,,,Ca2CoOsO6,,,O6.0Ca2.0Co1Os1,,,
,,175,175 K,,,10.1016/j.jssc.2022.123667,FALSE,,Double Perovskite,,,Ca2NiOsO6,,,O6.0Ca2.0Ni1Os1,,,
,Monoclinic,,,-11.4 K,-11.4,10.1016/j.jssc.2014.12.003,TRUE,,,2.93 μB/Ni,,Li4NiTeO6,,,Li4.0O6.0Ni1Te1,,C 2/m,
,Face-centered cubic (FCC),,,,,10.1016/S0921-4526(98)00620-6,TRUE,,FCC,,,YbAgCu4,1,< 1 K,Cu4.0Ag1Yb1,,,
,Face-centered cubic (FCC),,,,,10.1016/S0921-4526(98)00620-6,TRUE,,FCC,,,YbAuCu4,1,< 1 K,Cu4.0Yb1Au1,,,
,Face-centered cubic (FCC),,,,,10.1016/S0921-4526(98)00620-6,TRUE,,FCC,,,YbPdCu4,1,< 1 K,Cu4.0Pd1Yb1,,,
,Cubic,303,303K,,,10.1016/j.jmmm.2004.11.484,TRUE,,,,,Ba2FeReO6,,,O6.0Fe1Ba2.0Re1,,Fm3̄m,
,Monoclinic,522,522K,,,10.1016/j.jmmm.2004.11.484,TRUE,,,,,Ca2FeReO6,,,O6.0Ca2.0Fe1Re1,,P21/n,
,DO3,473.15,200 °C,,,10.1016/S0966-9795(02)00115-2,TRUE,,Body-centered cubic,,,Fe3Al,,,Al1Fe3.0,,,
,7M Martensite,295,295 K,,,10.1016/j.actamat.2022.118245,TRUE,,Cubic Austenite,,Relatively weak saturation magnetization under 5 T,Ni50Mn34In12Ga4,,,Mn34.0Ni50.0Ga4.0In12.0,Low,,
,7M Martensite,295,295 K,,,10.1016/j.actamat.2022.118245,TRUE,,Cubic Austenite,,Relatively weak saturation magnetization under 5 T,Ni51.7Mn33.3In10.7Ga4.3,,,Mn33.3Ni51.7Ga4.3In10.7,Low,,
,,,,,,10.1016/S0925-8388(00)00596-X,TRUE,,,,,CeAl2,3.5,3.5 K,Al2.0Ce1,,,
,,,,,,10.1016/S0925-8388(00)00596-X,TRUE,,,0.85 μB,,UPd2Al3,14.6,14.6 K,Al3.0Pd2.0U1,,,
,,,,,,10.1016/S0925-8388(00)00596-X,TRUE,,,0.03 μB,,URu2Si2,17.5,17.5 K,Si2.0Ru2.0U1,,,
,Ni2In-type,154 K,154 K,,,10.1016/j.jmmm.2017.07.093,TRUE,,,,,Mn0.7Fe0.3NiGe,,,,,P63/mmc,
,,,,-462 K,-462 K,10.1016/0304-8853(86)90085-5,TRUE,,,,,CrGe0.85Si0.15,,,,,,C ≈ 0.5 emuKmol
,,,,-419 K,-419 K,10.1016/0304-8853(86)90085-5,TRUE,,,,,CrGe0.9Si0.1,,,,,,C ≈ 0.5 emuKmol
,,,,-397 K,-397 K,10.1016/0304-8853(86)90085-5,TRUE,,,,,CrGe0.95Si0.05,,,,,,C ≈ 0.5 emuKmol
,,,,-376 K,-376 K,10.1016/0304-8853(86)90085-5,TRUE,,,,,CrGe,,,,,,C ≈ 0.5 emuKmol
,,428 K,428 K,,,10.1016/0304-8853(95)01117-X,TRUE,,,,,ThFe3,,,,,,
,,341 K,341 K,,,10.1016/0304-8853(95)01117-X,TRUE,,,,,ThFe2.67Al0.33,,,,,,
165-230 Oe,BCC,,,,,10.1016/S0304-8853(99)00208-5,TRUE,,,,511 emu/cm^3,Cu97Fe3,70,70 K,,,,
,FCC,,,,,10.1016/S0304-8853(99)00208-5,TRUE,,,,,γ-Fe,70 K,70 K,,,,
,Simple cubic,960 K,960 K,,,10.1016/S0304-8853(97)01106-2,FALSE,,Simple cubic,3.5 μB,,Fe/Tb multilayer,,,,,,
,Hexagonal NiAs-type,,,"{'H_parallel_c': -791.0, 'H_parallel_ab': 5.2}",,10.1016/j.jmmm.2018.03.061,TRUE,"{'a': 3.95, 'b': 3.95, 'c': 5.05}",Triangular lattice,"{'H_parallel_c': 2.2, 'H_parallel_ab': 0.06}",,Ni1.8Ge,,,,,P6_3/mmc,"{'H_parallel_c': 'NA', 'H_parallel_ab': 'NA'}"
153 Oe,Orthorhombic,,,700 K,700 K,10.1016/j.jmmm.2020.167097,TRUE,"{'a': '5.5828 Å', 'b': '5.5208 Å', 'c': '7.8594 Å'}",Perovskite,3.026 B.M,2.81 emu/g,La0.95Ce0.05FeO3,775 K,775 K,,0.21 emu/g,Pbnm,
155 Oe,Orthorhombic,,,755 K,755 K,10.1016/j.jmmm.2020.167097,TRUE,"{'a': '5.5419 Å', 'b': '5.5668 Å', 'c': '7.8616 Å'}",Perovskite,3.895 B.M,1.86 emu/g,La0.90Ce0.10FeO3,708 K,708 K,,0.17 emu/g,Pbnm,
200 Oe,Orthorhombic,,,780 K,780 K,10.1016/j.jmmm.2020.167097,TRUE,"{'a': '5.6032 Å', 'b': '5.5721 Å', 'c': '7.8212 Å'}",Perovskite,5.294 B.M,0.81 emu/g,La0.85Ce0.15FeO3,723 K,723 K,,0.11 emu/g,Pbnm,
,Perovskite,,,,,10.1016/j.jmmm.2024.171767,TRUE,"{'a': '5.213605 Å', 'b': '5.53166 Å', 'c': '7.52656 Å'}",Orthorhombic,,,YbCr0.5Fe0.5O3,270 K,270 K,,,Pbnm,
,Rhombohedral,,,,,10.1016/j.jmmm.2016.08.063,TRUE,,,5.8 μB/Dy,,Dy0.055Bi1.945Te3,-14 K,-14 K,,,,
,Rhombohedral,,,,,10.1016/j.jmmm.2016.08.063,TRUE,,,,,Dy0.113Bi1.887Te3,-14 K,-14 K,,,,
,K2NiF4-type,108K,108K,,,10.1016/j.jmmm.2006.10.662,TRUE,,,,,Ca1.90La0.10MnO4,89K,89K,,,,Successive transitions in X2'(T)
< 100 Oe,Amorphous,600 K,600 K,,,10.1016/j.jmmm.2020.167285,TRUE,,,,,Co23.1Fe50.5Ta11.1B6.7O8.6,,,,,,
,,,,,,10.1016/0304-8853(93)90201-C,TRUE,,Orthorhombic,,,ErGe0.1Si0.9,7.2 K,7.2 K,,,,
,,,,,,10.1016/0304-8853(93)90201-C,TRUE,,Orthorhombic,,,ErGe0.2Si0.8,7.5 K,7.5 K,,,,
,,,,,,10.1016/0304-8853(93)90201-C,TRUE,,Orthorhombic,,,ErGe0.3Si0.7,8.0 K,8.0 K,,,,
,,,,,,10.1016/0304-8853(93)90201-C,TRUE,,Orthorhombic,,,ErGe0.4Si0.6,8.5 K,8.5 K,,,,
,,,,,,10.1016/0304-8853(93)90201-C,TRUE,,Orthorhombic,,,ErGe0.5Si0.5,9.0 K,9.0 K,,,,
,,,,,,10.1016/0304-8853(93)90201-C,TRUE,,Orthorhombic,,,ErGe0.6Si0.4,10.0 K,10.0 K,,,,
,,,,,,10.1016/0304-8853(93)90201-C,TRUE,,Orthorhombic,,,ErGe0.7Si0.3,11.0 K,11.0 K,,,,
,,,,,,10.1016/0304-8853(93)90201-C,TRUE,,Orthorhombic,,,ErGe0.8Si0.2,11.5 K,11.5 K,,,,
,,,,-3 K,-3 K,10.1016/j.jmmm.2006.10.249,TRUE,,,4.0 μB,,LaAg0.95Mn0.05,,,,,,
,,,,-5 K,-5 K,10.1016/j.jmmm.2006.10.249,TRUE,,,4.0 μB,,LaAg0.9Mn0.1,,,,,,
,,,,-9 K,-9 K,10.1016/j.jmmm.2006.10.249,TRUE,,,,,LaAg0.8Mn0.2,,,,,,
,,,,-13 K,-13 K,10.1016/j.jmmm.2006.10.249,TRUE,,,,,LaAg0.7Mn0.3,,,,,,
,Orthorhombic,370 K,370 K,,,10.1016/j.jmmm.2023.171104,TRUE,"{'a': '5.1410 Å', 'b': '4.9508 Å', 'c': '7.3114 Å'}",Pbnm,,,La0.67Ca0.27Sr0.09Mn0.97O2.9 (LCSMO1),,,,,Pbnm,
,Orthorhombic,355 K,355 K,,,10.1016/j.jmmm.2023.171104,TRUE,"{'a': '5.1266 Å', 'b': '4.9198 Å', 'c': '7.2432 Å'}",Pbnm,,,La0.67Ca0.15Sr0.18Mn0.97O2.8 (LCSMO2),,,,,Pbnm,
,Trigonal,340 K,340 K,,,10.1016/j.jmmm.2023.171104,TRUE,"{'a': '5.4781 Å', 'b': '5.4781 Å', 'c': '13.4407 Å'}",R 3̄ c,,,La0.67CaSr0.20Mn0.97O2.62 (LCSMO3),,,,,R 3̄ c,
,Tetragonal,,,,,10.1016/S0304-8853(10)80017-4,TRUE,,,,,TbAu2Si2,47 K,47 K,,,,
,Orthorhombic,,,,,10.1016/0304-8853(93)90504-U,TRUE,,Monoclinic primitive cell,"7.26 μB/Tb1, 1.29 μB/Tb2",,Tb2Si3,22 K,22 K,,,Cmcm,
,"Anatase, CoTiO3, Metal Co",>300 K,>300 K,,,10.1016/j.jmmm.2006.05.006,TRUE,,Polycrystalline,,,Co0.2Ti0.8O2,,,,,,
,,,,,,10.1016/0304-8853(83)90844-2,TRUE,,,,,RbFeCl3·2D2O,2.5 K,2.5 K,,,,
,,,,,,10.1016/0304-8853(83)90844-2,TRUE,,,,,CsFeCl3·2D2O,2.5 K,2.5 K,,,,
,,2.891 K,2.891 K,,,10.1016/0304-8853(80)91114-2,TRUE,,,,,LiTbF4,,,,,,
,,1.119 K,1.119 K,,,10.1016/0304-8853(80)91114-2,TRUE,,,,,LiTb0.5Y0.5F4,,,,,,
,,80 K,80 K,,,10.1016/0304-8853(81)90088-3,TRUE,,,"4 μB (octahedral), 0 μB (tetrahedral)",,Ni1.7Mn1.3Sn,,,,,,
,,80 K,80 K,,,10.1016/0304-8853(81)90088-3,TRUE,,,"4 μB (octahedral), 0 μB (tetrahedral)",,Ni1.5Mn1.5Sn,,,,,,
,,80 K,80 K,,,10.1016/0304-8853(81)90088-3,TRUE,,,"4 μB (octahedral), 0 μB (tetrahedral)",,Ni1.35Mn1.65Sn,,,,,,
,,80 K,80 K,,,10.1016/0304-8853(81)90088-3,TRUE,,,"4 μB (octahedral), 0 μB (tetrahedral)",,Ni1.2Mn1.8Sn,,,,,,
,,80 K,80 K,,,10.1016/0304-8853(81)90088-3,TRUE,,,"4 μB (octahedral), 0 μB (tetrahedral)",,Ni1.1Mn1.9Sn,,,,,,
6411 Oe,Tetragonal,177 K,177 K,,,10.1016/j.jmmm.2013.06.027,TRUE,"{'a': '8.4024 Å', 'c': '4.7183 Å'}",ThMn12,7.80 μB/fu,,NdCo9.5V2.5,,,,,I4/mmm,
6002 Oe,Tetragonal,180 K,180 K,,,10.1016/j.jmmm.2013.06.027,TRUE,"{'a': '8.4000 Å', 'c': '4.7167 Å'}",ThMn12,5.57 μB/fu,,Nd0.9Gd0.1Co9.5V2.5,,,,,I4/mmm,
4036 Oe,Tetragonal,190 K,190 K,,,10.1016/j.jmmm.2013.06.027,TRUE,"{'a': '8.3941 Å', 'c': '4.7135 Å'}",ThMn12,3.05 μB/fu,,Nd0.7Gd0.3Co9.5V2.5,,,,,I4/mmm,
4033 Oe,Tetragonal,197 K,197 K,,,10.1016/j.jmmm.2013.06.027,TRUE,"{'a': '8.3845 Å', 'c': '4.7102 Å'}",ThMn12,1.09 μB/fu,,Nd0.4Gd0.6Co9.5V2.5,,,,,I4/mmm,
1528 Oe,Tetragonal,200 K,200 K,,,10.1016/j.jmmm.2013.06.027,TRUE,"{'a': '8.3766 Å', 'c': '4.7081 Å'}",ThMn12,0.76 μB/fu,,Nd0.2Gd0.8Co9.5V2.5,,,,,I4/mmm,
521 Oe,Tetragonal,204 K,204 K,,,10.1016/j.jmmm.2013.06.027,TRUE,"{'a': '8.3736 Å', 'c': '4.7073 Å'}",ThMn12,1.0 μB/fu,,Nd0.1Gd0.9Co9.5V2.5,,,,,I4/mmm,
219 Oe,Tetragonal,212 K,212 K,,,10.1016/j.jmmm.2013.06.027,TRUE,"{'a': '8.3706 Å', 'c': '4.7072 Å'}",ThMn12,2.32 μB/fu,,GdCo9.5V2.5,,,,,I4/mmm,
,,70 K,70 K,,,10.1016/j.jmmm.2003.12.794,TRUE,,,,,Ge0.6Mn0.4Te,,,,,,
,Square lattice,,,,,10.1016/j.jmmm.2023.171267,TRUE,,,,,Rb2MnF4,38.4 K,38.4 K,,,,
,Square lattice,,,,,10.1016/j.jmmm.2023.171267,TRUE,,,,,MAMC,45.3 K,45.3 K,,,,
,Square lattice,,,,,10.1016/j.jmmm.2023.171267,TRUE,,,,,K2NiF4,97.2 K,97.2 K,,,,
,ThCr2Si2-type,,,,,10.1016/S0304-8853(97)00723-3,TRUE,,,,,UCu1.66Ga2.66,50 K,50 K,,,,
,ThCr2Si2-type,,,,,10.1016/S0304-8853(97)00723-3,TRUE,,,,,UCu1.33Ga2.66,50 K,50 K,,,,
,ThCr2Si2-type,,,,,10.1016/S0304-8853(97)00723-3,TRUE,,,,,UCu1.25Ga2.5,50 K,50 K,,,,
,ThCr2Si2-type,,,,,10.1016/S0304-8853(97)00723-3,TRUE,,,,,UCu1.33Ga2.5,50 K,50 K,,,,
,ThCr2Si2-type,,,,,10.1016/S0304-8853(97)00723-3,TRUE,,,,,UCu1.5Ga2.5,50 K,50 K,,,,
,ThCr2Si2-type,,,,,10.1016/S0304-8853(97)00723-3,TRUE,,,,,UCu1.45Ga2.55,50 K,50 K,,,,
,ThCr2Si2-type,,,,,10.1016/S0304-8853(97)00723-3,TRUE,,,,,UCu1.4Ga2.6,50 K,50 K,,,,
,C1b,732 K,732 K,,,10.1016/0304-8853(84)90113-6,TRUE,,,4.0±0.3 μB,,Ni1.6MnSb,,,,,,
,C1b,368 K,368 K,,,10.1016/0304-8853(84)90113-6,TRUE,,,4.0±0.3 μB,,Ni2.0MnSb,,,,,,
,,,,,,10.1016/S0304-8853(10)80216-1,TRUE,,,9.7 μB/Dy,,DyZn2,35 K,35 K,,,,
,,,,,,10.1016/0304-8853(92)90332-I,TRUE,,,,,NiS1.5Se0.5,125 K,125 K,,,,4.2 K
,,,,,,10.1016/0304-8853(92)90332-I,TRUE,,,,,NiS1.4Se0.6,125 K,125 K,,,,
,CaCu5-type,,,,,10.1016/0304-8853(95)90025-X,TRUE,,Orthorhombic,,,U(Ni0.55Ga0.45)5,23 K,23 K,,,,Broad maximum at T≈60 K
,CaCu5-type,,,,,10.1016/0304-8853(95)90025-X,TRUE,,Orthorhombic,,,U(Ni0.50Ga0.50)5,23 K,23 K,,,,Broad maximum at T≈60 K
,CaCu5-type,,,,,10.1016/0304-8853(95)90025-X,TRUE,,Orthorhombic,,,U16.5Ni40Ga43.5,23 K,23 K,,,,Broad maximum at T≈60 K
,Polycrystalline,,,,,10.1016/S0304-8853(01)01089-7,TRUE,,,,,Co/NiO/Co,400-525 K,400-525 K,,,,
,,,,-36 K,-36 K,10.1016/0304-8853(88)90137-0,TRUE,,,6.12 μB,,Ac81Di19,15 K,15 K,,,,
