Repository: sanjayganeshprabu/Computational-Modeling-and-Predictive-Analytics-for-Materials-Data

# Computational-Modeling-and-Predictive-Analytics-for-Materials-Data-

File: MODIFIED magnetic_materials.csv (part 92 of 112)
Coercivity,Crystal_Structure,Curie,Curie(Tc),Curie_Weiss,Curie_Weiss(θp),DOI,Experimental,Lattice_Parameters,Lattice_Structure,Magnetic_Moment,Magnetization,Material_Name,Neel,Neel(Tn),New_Column_Concatenated,Remanence,Space_Group,Susceptibility
,Tetragonal,625 K,625 K,,,10.1016/j.jmmm.2007.03.057,TRUE,"{'a': '5.5195 Å', 'c': '7.8155 Å'}",,,0.83 μB/f.u.,Sr1.9Nd0.1CrReO6,,,,,I4/m,
,Tetragonal,635 K,635 K,,,10.1016/j.jmmm.2007.03.057,TRUE,"{'a': '5.5184 Å', 'c': '7.7951 Å'}",,,0.77 μB/f.u.,Sr1.8Nd0.2CrReO6,,,,,I4/m,
,Tetragonal,625 K,625 K,,,10.1016/j.jmmm.2007.03.057,TRUE,"{'a': '5.5250 Å', 'c': '7.8131 Å'}",,,0.49 μB/f.u.,Sr1.7Nd0.3CrReO6,,,,,I4/m,
,Tetragonal,505 K,505 K,,,10.1016/j.jmmm.2007.03.057,TRUE,"{'a': '5.5227 Å', 'c': '7.8110 Å'}",,,0.26 μB/f.u.,Sr1.5Nd0.5CrReO6,,,,,I4/m,
,Garnet,,,-2.5 K,-2.5 K,10.1016/j.jmmm.2015.02.003,TRUE,{'a': '12.4296 Å'},Cubic,0.5 μB,,Sm3Ga5O12,0.9 K,0.9 K,,,Ia3̄d,
,Garnet,,,,,10.1016/j.jmmm.2015.02.003,FALSE,,Cubic,,,Ho3Ga5O12,below 1 K,below 1 K,,,,
,Garnet,,,,,10.1016/j.jmmm.2015.02.003,FALSE,,Cubic,,,Yb3Ga5O12,below 1 K,below 1 K,,,,
,Cubic,52.0 K,52.0 K,54.1 K,54.1 K,10.1016/j.jmmm.2024.171842,TRUE,{'a': '4.479 Å'},B20-type,0.53 μB/f.u.,,Fe0.7Co0.3Si,50.8 K,50.8 K,,,P213,
,Cubic,28.5 K,28.5 K,31.0 K,31.0 K,10.1016/j.jmmm.2024.171842,TRUE,,B20-type,0.53 μB/f.u.,,Fe0.45Co0.55Si,30.7 K,30.7 K,,,P213,
,Cubic,10.8 K,10.8 K,15.4 K,15.4 K,10.1016/j.jmmm.2024.171842,TRUE,,B20-type,0.49 μB/f.u.,,Fe0.4Co0.6Si,,,,,P213,
,Cubic,6.1 K,6.1 K,5.4 K,5.4 K,10.1016/j.jmmm.2024.171842,TRUE,,B20-type,0.40 μB/f.u.,,Fe0.35Co0.65Si,,,,,P213,
,Cubic,2.6 K,2.6 K,3.2 K,3.2 K,10.1016/j.jmmm.2024.171842,TRUE,,B20-type,0.29 μB/f.u.,,Fe0.3Co0.7Si,,,,,P213,
,Cubic,,,-3.6 K,-3.6 K,10.1016/j.jmmm.2024.171842,TRUE,,B20-type,0.18 μB/f.u.,,Fe0.2Co0.8Si,,,,,P213,
,,,,,,10.1016/j.jmmm.2012.04.004,TRUE,,,,,CeS,8.4,8.4,,,,
,,,,,,10.1016/j.jmmm.2012.04.004,TRUE,,,,,CeSe,5.6,5.6,,,,
,ThCr2Si2-type,,,"-23.2 K, -20.8 K","-23.2 K, -20.8 K",10.1016/j.jmmm.2023.171517,TRUE,"{'a': '4.401 Å', 'c': '10.845 Å'}",Body-centered tetragonal,"7.84 μB (H ∥ c), 7.69 μB (H ∥ ab)",2.85 μB/Eu ion at 7 T and 5 K,EuAg2Ge2,"8.3 K, 6.2 K","8.3 K, 6.2 K",,,I4/mmm,
"-60 Oe (x=0.3), -80 Oe (x=0.4)",Rhombohedral,"310 K (x=0.0), 250 K (x=0.1), 206 K (x=0.2), 135 K (x=0.3)","310 K (x=0.0), 250 K (x=0.1), 206 K (x=0.2), 135 K (x=0.3)",,,10.1016/j.jmmm.2004.12.005,TRUE,,Hexagonal,,Decreases with Ni doping,La0.7Pb0.3Mn1-xNixO3,,,,,R-3c,
,Rhombohedral,250 K,250 K,,,10.1016/j.jmmm.2004.12.005,TRUE,,Hexagonal,,Decreases with Ni doping,La0.7Pb0.3Mn0.9Ni0.1O3,,,,,R-3c,
-60 Oe,Rhombohedral,135 K,135 K,,,10.1016/j.jmmm.2004.12.005,TRUE,,Hexagonal,,Decreases with Ni doping,La0.7Pb0.3Mn0.7Ni0.3O3,,,,,R-3c,
,Wurtzite,,"Varies with carrier concentration, peaks at 0.58 for nc=0.58",,,10.1016/j.jmmm.2011.06.031,FALSE,"{'a': '3.27 Å', 'c': '5.26 Å'}",Hexagonal,,,Zn0.70Mn0.30O,,,,,P63mc,
,Cubic and Tetragonal,204 K,204 K,"237 K, 248 K","237 K, 248 K",10.1016/j.jmmm.2023.170992,TRUE,"{'a': '5.734 (3) (cubic), 3.655 (7) (tetragonal)', 'c': '7.322 (3) (tetragonal)'}",Mixed-phase,"Co = 0.5 (2) μB, Cr = -1.0 (4) μB at 55 K",,CuCoCrAl,,,,,"F-43m (cubic), I4/mmm (tetragonal)",
,Brownmillerite,,,,,10.1016/j.jmmm.2007.09.018,FALSE,,,,,Sr2GaMnO5,183 K,183 K,,,,
,Brownmillerite,,,,,10.1016/j.jmmm.2007.09.018,FALSE,,,,,Ca2AlMnO5,152 K,152 K,,,,
,Brownmillerite-related,,,,,10.1016/j.jmmm.2007.09.018,FALSE,,,,,YSr2Cu2GaO7,387 K,387 K,,,,
,ThCr2Si2 type,,,,,10.1016/S0304-8853(99)00610-1,TRUE,,Body-centered tetragonal,,,U(Pd0.85Fe0.15)2Ge2,125 K,125 K,,,I4/mmm,
,ThCr2Si2 type,,,,,10.1016/S0304-8853(99)00610-1,TRUE,,Body-centered tetragonal,,,U(Pd0.5Fe0.5)2Ge2,115 K,115 K,,,I4/mmm,
,ThCr2Si2 type,,,,,10.1016/S0304-8853(99)00610-1,FALSE,,,,,UPd2Si2,<108 K,<108 K,,,,
104 Oe,Modulated Martensite,367 K,367 K,,,10.1016/j.jmmm.2020.167639,TRUE,,Tetragonal,,44.61 emu/g,Ni50Mn28Ga22,,,,4 emu/g,,
116 Oe,Modulated Martensite,368 K,368 K,,,10.1016/j.jmmm.2020.167639,TRUE,,Tetragonal,,57 emu/g,Ni50Mn28Ga22,,,,6 emu/g,,
156 Oe,Modulated Martensite,361 K,361 K,,,10.1016/j.jmmm.2020.167639,TRUE,,Tetragonal,,57 emu/g,Ni50Mn28Ga22,,,,14 emu/g,,
100 Oe,Modulated Martensite,359 K,359 K,,,10.1016/j.jmmm.2020.167639,TRUE,,Tetragonal,,46 emu/g,Ni50Mn28Ga22,,,,3 emu/g,,
67 Oe,Modulated Martensite,363 K,363 K,,,10.1016/j.jmmm.2020.167639,TRUE,,Tetragonal,,56 emu/g,Ni50Mn28Ga22,,,,3 emu/g,,
287 Oe,Modulated Martensite,363 K,363 K,,,10.1016/j.jmmm.2020.167639,TRUE,,Tetragonal,,63 emu/g,Ni50Mn28Ga22,,,,15 emu/g,,
250 Oe,Modulated Martensite,363 K,363 K,,,10.1016/j.jmmm.2020.167639,TRUE,,Tetragonal,,62 emu/g,Ni50Mn28Ga22,,,,16 emu/g,,
72 Oe,Modulated Martensite,369 K,369 K,,,10.1016/j.jmmm.2020.167639,TRUE,,Tetragonal,,42 emu/g,Ni50Mn28Ga22,,,,1 emu/g,,
92 Oe,Modulated Martensite,370 K,370 K,,,10.1016/j.jmmm.2020.167639,TRUE,,Tetragonal,,53 emu/g,Ni50Mn28Ga22,,,,3 emu/g,,
15 Oe,Modulated Martensite,361 K,361 K,,,10.1016/j.jmmm.2020.167639,TRUE,,Tetragonal,,53 emu/g,Ni50Mn28Ga22,,,,13 emu/g,,
43 Oe,Modulated Martensite,362 K,362 K,,,10.1016/j.jmmm.2020.167639,TRUE,,Tetragonal,,55 emu/g,Ni50Mn28Ga22,,,,21 emu/g,,
84 Oe,Modulated Martensite,362 K,362 K,,,10.1016/j.jmmm.2020.167639,TRUE,,Tetragonal,,50 emu/g,Ni50Mn28Ga22,,,,3 emu/g,,
,spinel,,,-225K,-225K,10.1016/j.jmmm.2003.12.813,TRUE,,,2.90μB/Co-atom,,LiCo2O4,35K,35K,,,Fd3m,
,spinel,,,+200K,+200K,10.1016/j.jmmm.2003.12.813,TRUE,,,,,Li(Ni0.25Co1.75)O4,22K,22K,,,Fd3m,
,spinel,,,+200K,+200K,10.1016/j.jmmm.2003.12.813,TRUE,,,,,Li(Ni0.50Co1.50)O4,25K,25K,,,Fd3m,
,spinel,,,+200K,+200K,10.1016/j.jmmm.2003.12.813,TRUE,,,,,Li(Ni0.75Co1.25)O4,38K,38K,,,Fd3m,
,spinel,,,+200K,+200K,10.1016/j.jmmm.2003.12.813,TRUE,,,,,Li(Ni1.0Co1.0)O4,38K,38K,,,Fd3m,
,,,,-564 K,-564 K,10.1016/j.jmmm.2003.12.106,TRUE,,,,3 emu/g,La0.7Sr0.3Co0.7Mn0.3O3,,,,,,
,Tetragonal ThMn12,495 K,495 K,,,10.1016/0304-8853(89)90255-2,TRUE,,,,"58–120 emu/g at 295 K, 39–110 emu/g at 77 K",GdTiFe11,,,,,,
,Tetragonal ThMn12,495 K,495 K,,,10.1016/0304-8853(89)90255-2,TRUE,,,,"58–120 emu/g at 295 K, 39–110 emu/g at 77 K",ErTiFe11,,,,,,
,Tetragonal ThMn12,1119 K,1119 K,,,10.1016/0304-8853(89)90255-2,TRUE,,,,"58–120 emu/g at 295 K, 39–110 emu/g at 77 K",GdTiFe2Co9,,,,,,
,Rhombohedral,,,,,10.1016/j.jmmm.2024.172039,TRUE,"{'a': '5.0356 Å', 'c': '13.7489 Å'}",Hexagonal,,,α-Fe2O3,948 K,948 K,,,R-3c,
,Tetragonal,,,,,10.1016/j.jmmm.2024.172039,TRUE,"{'a': '4.49 Å', 'c': '3.11 Å'}",Tetragonal,,,RuO2,300 K,300 K,,,P42/mnm,
,Cubic,32 K,32 K,30 K,30 K,10.1016/j.jmmm.2023.171651,TRUE,{'a': '7.1474 Å'},MgCu2-type,9.5 μB/f.u,7.7 μB/f.u,Gd0.2Tb0.2Dy0.2Ho0.2Er0.2Ni2,,,,,Fd-3m,
,Hexagonal,355 K,355 K,,,10.1016/S0304-8853(00)00426-1,TRUE,"{'a': '0.54967 nm', 'c': '0.9805 nm'}",Pseudoternary,"8.28 μB per Dy atom, 2.12 μB per (Mn/Cr) atom",,DyMn5CrSn6,,,,,P6/mmm,
,Hexagonal,245 K,245 K,,,10.1016/S0304-8853(00)00426-1,TRUE,"{'a': '0.54977 nm', 'c': '0.89887 nm'}",Pseudoternary,"8.13 μB per Dy atom, 1.79 μB per (Mn/Cr) atom",,DyMn4Cr2Sn6,,,,,P6/mmm,
,Hexagonal,"435 K (Gd), 423 K (Tb), 393 K (Dy), 376 K (Ho)","435 K (Gd), 423 K (Tb), 393 K (Dy), 376 K (Ho)",,,10.1016/S0304-8853(00)00426-1,FALSE,,Pseudoternary,,,"RMn6Sn6 (R=Gd, Tb, Dy, Ho)",,,,,P6/mmm,
,Cubic L21,339K,66°C,,,10.1016/S0304-8853(02)00346-3,TRUE,{'a': '5.829 Å'},Austensitic,,,Ni52Mn24Ga24,,,,,,
,Tetragonal,367K,94°C,,,10.1016/S0304-8853(02)00346-3,TRUE,"{'a': '7.707 Å', 'c': '6.642 Å'}",Martensitic,,,Ni55Mn22.5Ga22.5,,,,,,
,Heusler L21,900 K,900 K,,,10.1016/0304-8853(94)90711-0,TRUE,"{'a': '6.322 Å', 'b': '6.322 Å', 'c': '6.322 Å'}",Cubic,0.21 μB,,Pd2TiAl,,,,,,
,Wurtzite,426.5 K,426.5 K,,,10.1016/j.jmmm.2023.171540,FALSE,"{'a': '3.263', 'c': '5.256'}",Hexagonal,7.88 μB/cell,,Zn0.88Cr0.12O,,,,,P63mc,
,ZrNiAl-type,,,,,10.1016/S0304-8853(96)00393-9,TRUE,,Hexagonal,8.8(1) μB at 1.9 K,,TbPtSn,12 K,12 K,,,,
,,,,,,10.1016/0304-8853(90)90668-G,TRUE,,fcc,,,(Fe0.77Mg0.23)0.92O,128 K,128 K,,,,
,,798K,525°C,,,10.1016/S0304-8853(01)00176-7,TRUE,,,,,Nd1.8Dy0.2Fe10.5Co3.5B,,,,,,
,CsCl-type,350 K,350 K,,,10.1016/S0304-8853(98)01023-3,TRUE,{'a': '0.2985 nm'},BCC,,,FeRh-Ir (5% Ir),,,,,,
,CsCl-type,500 K,500 K,,,10.1016/S0304-8853(98)01023-3,TRUE,{'a': '0.2985 nm'},BCC,,,FeRh-Ir (5% Ir),,,,,,
,Rhombohedral,,,-89±5 K,-89±5 K,10.1016/j.jmmm.2003.12.1080,TRUE,"{'a': '4.046±0.022 Å', 'c': '39.532±0.034 Å'}",Layered,5.88 μB,,Zn0.87Mn0.13In2Se4,,,,,R-3m,
,,321K,321,,,10.1016/j.jmmm.2003.12.836,TRUE,,,,,Ni53.5Mn21.5Ga16In9,,,,,,
,,353K,353,,,10.1016/j.jmmm.2003.12.836,TRUE,,,,,Ni53.25Co0.75Mn21Ga25,,,,,,
,,319K,319,,,10.1016/j.jmmm.2003.12.836,TRUE,,,,,Ni54.5Mn20.5Ga20In5,,,,,,
,,359K,359,,,10.1016/j.jmmm.2003.12.836,TRUE,,,,,Ni52.5Co1.5Mn21Ga25,,,,,,
,,310,310,,,10.1016/j.jmmm.2003.12.836,TRUE,,,,,Ni54Mn21Ga18In7,,,,,,
,,365K,365,,,10.1016/j.jmmm.2003.12.836,TRUE,,,,,Ni51.75Co2.25Mn21Ga25,,,,,,
,,282K,282,,,10.1016/j.jmmm.2003.12.836,TRUE,,,,,Ni54Mn18V3Ga21In4,,,,,,
,,346K,346,,,10.1016/j.jmmm.2003.12.836,TRUE,,,,,Ni54Fe1Mn20Ga25,,,,,,
,,279K,279,,,10.1016/j.jmmm.2003.12.836,TRUE,,,,,Ni53.5Mn17.5V4Ga20In5,,,,,,
,,356K,356,,,10.1016/j.jmmm.2003.12.836,TRUE,,,,,Ni53Fe2Mn20Ga25,,,,,,
,,251K,251,,,10.1016/j.jmmm.2003.12.836,TRUE,,,,,Ni54.5Mn15.5V5Ga25,,,,,,
,,371K,371,,,10.1016/j.jmmm.2003.12.836,TRUE,,,,,Ni52Fe3Mn20Ga25,,,,,,
,,209K,209,,,10.1016/j.jmmm.2003.12.836,TRUE,,,,,Ni54Mn13V8Ga25,,,,,,
,,392K,392,,,10.1016/j.jmmm.2003.12.836,TRUE,,,,,Ni51Fe4Mn20Ga25,,,,,,
,Hexagonal,16.5 K,16.5 K,0.7 K,0.7 K,10.1016/j.jmmm.2024.172364,TRUE,,Honeycomb network,1.5 μB per formula unit,,Nd2RhSi3,,,,,P63/mmc,
,,,,,,10.1016/j.jmmm.2024.172364,TRUE,,,,,Gd2RhSi3,13.5 K,13.5 K,,,,
,Rutile,360 K,360 K,,,10.1016/j.jmmm.2014.01.043,TRUE,,Tetragonal,1.06 - 4.76 μB/Fe,,Sn0.95Fe0.05O2 (thin film),,,,,P42/mnm,
,Rutile,360 K,360 K,,,10.1016/j.jmmm.2014.01.043,TRUE,,Tetragonal,0.95 μB/Fe,,Sn0.95Fe0.05O2 (bulk ceramic),,,,,P42/mnm,
,,,,,,10.1016/0304-8853(84)90107-0,TRUE,,,,,βFeOOH,,variable,,,,
,,808 K,808 K,,,10.1016/j.jmmm.2006.02.208,TRUE,,,,,(Fe1Co1)79Mo8Cu1B12,,,,,,
,Spinel,38.5 K,38.5 K,,,10.1016/0304-8853(90)90529-Y,TRUE,,,72% of expected moment length for Mn4+ ion,,LiZn0.5Mn1.5O4,,,,,,
,Cubic,560 K,560 K,,,10.1016/j.jmmm.2021.167980,TRUE,"{'a': '12.376 Å', 'b': '12.376 Å', 'c': '12.376 Å'}",,,,Y3Fe5O12 (YIG),,,,,Ia-3d,
,FCC,656 K,656 K,,,10.1016/j.jmmm.2020.167432,TRUE,,Disordered,105.89 emu/g,,FeCoNiSi0.2Cr0.2,,,,,,
,FCC,668 K,668 K,,,10.1016/j.jmmm.2020.167432,TRUE,,Disordered,118.49 emu/g,,FeCoNiSi0.2Mn0.2,,,,,,
,,440 K,440 K,,,10.1016/j.jmmm.2020.167432,FALSE,,,,,FeCoCrNiPd,,,,,,
,,503 K,503 K,,,10.1016/j.jmmm.2020.167432,FALSE,,,,,FeCoCrNiPd2,,,,,,
,,,,Above 100 K,Above 100 K,10.1016/0304-8853(92)90571-5,TRUE,,,,,(CeS)1.15NbS2,"1.95 K (powder), 2.5 K (single crystals)","1.95 K (powder), 2.5 K (single crystals)",,,,
,,,,,,10.1016/0304-8853(83)90651-0,TRUE,,,,,GdVO4,2.4955 K,2.4955 K,,,,
,L21,353 K,353 K,,,10.1016/j.jmmm.2023.170853,TRUE,"{'a': '600 pm', 'b': '600 pm', 'c': '600 pm'}",Cubic,,,Ru1.9Mn1.1Al,,,,,Fm-3m,
,D03,605 K,605 K,,,10.1016/j.jmmm.2023.170853,TRUE,,Cubic,0.017 μB f.u.^-1,,Mn3Al,400 K,400 K,,,,
,Perovskite,230 K,230 K,,,10.1016/S0304-8853(98)00301-1,TRUE,,Cubic,,,La0.7Sr0.3Co0.6Fe0.4O3,,,,,,
,Perovskite,230 K,230 K,,,10.1016/S0304-8853(98)00301-1,TRUE,,Cubic,,,La0.7Sr0.3Co0.5Fe0.5O3,,,,,,
,Perovskite,230 K,230 K,,,10.1016/S0304-8853(98)00301-1,TRUE,,Cubic,,,La0.7Sr0.3Co0.4Fe0.6O3,,,,,,
,Perovskite,230 K,230 K,,,10.1016/S0304-8853(98)00301-1,TRUE,,Cubic,,,La0.7Sr0.3Co0.3Fe0.7O3,,,,,,
,Perovskite,,,,,10.1016/S0304-8853(98)00301-1,TRUE,,Cubic,,,La0.7Sr0.3Co0.2Fe0.8O3,273K,Above room temperature,,,,
,Perovskite,,,,,10.1016/S0304-8853(98)00301-1,TRUE,,Cubic,,,La0.7Sr0.3Co0.1Fe0.9O3,273K,Above room temperature,,,,
,Perovskite,,,,,10.1016/S0304-8853(98)00301-1,TRUE,,Cubic,,,La0.7Sr0.3FeO3,273K,Above room temperature,,,,
,,300±10 K,300±10 K,,,10.1016/j.jmmm.2010.08.044,TRUE,,,,,Zn0.8Cr0.2Te,,,,,,
,,,,,,10.1016/j.jmmm.2003.12.425,TRUE,,,,,U(Ni0.91Pd0.09)2Si2,124 K,124 K,,0.53 μB,,
,Cubic,,,-1214 K,-1214 K,10.1016/j.jmmm.2020.167083,TRUE,{'a': '5.765'},FCC,0.027 μB,,Ni2CrGa,,,,,Fm-3m,2.0(3) x 10^-9 m^3/mol
,Cubic,,,-900 K,-900 K,10.1016/j.jmmm.2020.167083,TRUE,{'a': '5.788'},FCC,0.170 μB,,Ni2CrGe,,,,,Fm-3m,2.3(2) x 10^-9 m^3/mol
6238 Oe,Hexagonal,683K,410 °C,,,10.1016/j.jmmm.2024.171913,TRUE,,Hexagonal,,57.2 emu/g,BaFe11.5Al0.5O19,,,,29.3 emu/g,P63/mmc (#194),
7004 Oe,Hexagonal,653K,380 °C,,,10.1016/j.jmmm.2024.171913,TRUE,,Hexagonal,,54.1 emu/g,BaFe11Al1.0O19,,,,27.7 emu/g,P63/mmc (#194),
8637 Oe,Hexagonal,624K,351 °C,,,10.1016/j.jmmm.2024.171913,TRUE,,Hexagonal,,39.2 emu/g,BaFe10.5Al1.5O19,,,,20.7 emu/g,P63/mmc (#194),
,Layered structure,"1043 K (Fe), 200 K (Gd)","1043 K (Fe), 200 K (Gd)",,,10.1016/j.jmmm.2018.12.022,TRUE,,,,,Fe/Gd,,,,,,
,Layered structure,200 K (Gd),200 K (Gd),,,10.1016/j.jmmm.2018.12.022,TRUE,,,,,Fe/Gd (35Å/50Å)12,,,,,,
,Perovskite,350 K,350 K,,,10.1016/j.jmmm.2022.169299,TRUE,"{'a': '3.82 Å', 'b': '3.82 Å', 'c': '3.94 Å'}",Cubic,,,La0.67Sr0.33MnO3 (with CaTiO3 spacer),,,,,,
,Perovskite,350 K,350 K,,,10.1016/j.jmmm.2022.169299,TRUE,"{'a': '3.82 Å', 'b': '3.82 Å', 'c': '3.94 Å'}",Cubic,,,La0.67Sr0.33MnO3 (with CaTiO3 spacer),,,,,,
0.02 Oe (annealed at 200 °C),"Amorphous (as-deposited and annealed at 200 °C), α-Fe nanocrystals (annealed at 300 °C and 400 °C)","65-95°C → 338-368K, 560-670°C → 833-943K","65-95 °C (annealed at 200 °C), 560-670 °C (annealed at 400 °C)",,,10.1016/j.jmmm.2015.11.012,TRUE,,,,,Fe80Ta8C12/Ta,,,,,,
,,750 K,750 K,,,10.1016/0304-8853(81)90120-7,TRUE,,,,,Fe51.5Rh48.5,,,,,,
,,,,,,10.1016/0304-8853(89)90226-6,TRUE,,,,,NdSi1.8,6 K,6 K,,,,
,,17 K,17 K,,,10.1016/0304-8853(91)90262-9,TRUE,,,,,CePdSb,,,,,,
,,,,,,10.1016/0304-8853(91)90262-9,TRUE,,,,,NdPdSb,11 K,11 K,,,,
,,,,,,10.1016/0304-8853(91)90262-9,TRUE,,,,,SmPdSb,18 K,18 K,,,,
,Cubic Spinel,,,,,10.1016/S0304-8853(00)00459-5,TRUE,{'a': '8.370 Å'},Spinel,,,CoCr0.2Fe1.8O4,665 K,665 K,,,,
,Cubic Spinel,,,,,10.1016/S0304-8853(00)00459-5,TRUE,{'a': '8.356 Å'},Spinel,,,CoCr0.6Fe1.4O4,555 K,555 K,,,,
,Cubic Spinel,,,,,10.1016/S0304-8853(00)00459-5,TRUE,{'a': '8.354 Å'},Spinel,,,CoCr1.0Fe1.0O4,495 K,495 K,,,,
,tetragonal,,,,,10.1016/0304-8853(80)90233-4,TRUE,,,,,Mn1.88Cr0.12Sb,318 K,318 K,,,,
,,273K,Room Temperature,,,10.1016/j.jmmm.2010.07.014,TRUE,,,,,Co-doped ZnO,,,,,,
,,273K,Room Temperature,,,10.1016/j.jmmm.2010.07.014,FALSE,,,,,V-doped ZnO,,,,,,
,,273K,Room Temperature,,,10.1016/j.jmmm.2010.07.014,FALSE,,,,,Mn-doped ZnO,,,,,,
,,273K,Room Temperature,,,10.1016/j.jmmm.2010.07.014,FALSE,,,,,Ni-doped ZnO,,,,,,
,,220-370 K,220-370 K,,,10.1016/j.jmmm.2004.07.021,TRUE,,,,,Co/Cu(100),,,,,,
Finite,,210-300 K,210-300 K,,,10.1016/S0304-8853(98)01091-9,TRUE,,,Comparable to bulk,,Co/Cu(001),,,,Finite,,Measured
,,,,-2.98 K,-2.98 K,10.1016/j.jmmm.2023.171470,TRUE,"{'a': '9.6339 Å', 'b': '6.9595 Å', 'c': '22.8013 Å'}",,8.07 μB,168.7 emu/g,Gd3BSi2O10,,,,,Pbca,
,Orthogonal TiNiSi-type,,,,,10.1016/j.jmmm.2023.170918,TRUE,"{'a': '6.9682 Å', 'b': '4.2030 Å', 'c': '7.1968 Å'}",Orthorhombic,4.5 μB,,GdNiSi0.9Al0.1,10 K,10 K,,,,
,Orthogonal TiNiSi-type,18 K,18 K,,,10.1016/j.jmmm.2023.170918,TRUE,"{'a': '6.9512 Å', 'b': '4.2068 Å', 'c': '7.1890 Å'}",Orthorhombic,5.37 μB,,GdNiSi0.8Al0.2,,,,,,
,Orthogonal TiNiSi-type,26 K,26 K,,,10.1016/j.jmmm.2023.170918,TRUE,"{'a': '7.0267 Å', 'b': '4.2695 Å', 'c': '7.2894 Å'}",Orthorhombic,5.36 μB,,GdNiSi0.7Al0.3,,,,,,
,CeNiSi2-type,,,,,10.1016/0304-8853(82)90006-3,TRUE,,orthorhombic,,,NdCoSi2,below 20 K,below 20 K,,,,
,CeNiSi2-type,,,,,10.1016/0304-8853(82)90006-3,TRUE,,orthorhombic,,,SmCoSi2,below 20 K,below 20 K,,,,
,CeNiSi2-type,,,,,10.1016/0304-8853(82)90006-3,TRUE,,orthorhombic,,,GdCoSi2,below 20 K,below 20 K,,,,
,CeNiSi2-type,,,,,10.1016/0304-8853(82)90006-3,TRUE,,orthorhombic,,,DyCoSi2,below 20 K,below 20 K,,,,
,CeNiSi2-type,,,,,10.1016/0304-8853(82)90006-3,TRUE,,orthorhombic,,,HoCoSi2,below 20 K,below 20 K,,,,
,,,,,,10.1016/S0304-8853(97)00869-X,TRUE,,Honeycomb,,,C3H5NN,1.5 K,1.5 K,,,,
,,,,,,10.1016/j.jmmm.2007.03.092,FALSE,,,,,NdGaO3,1 K,1 K,,,,
,L21 and B2,354 K to 460 K (x = 0.25 to 1.00),354 K to 460 K (x = 0.25 to 1.00),,,10.1016/j.jmmm.2021.168913,TRUE,{'a': '5.89 Å to 5.98 Å (x = 0 to 1.00)'},FCC,0.03 to 2.69 μB (x = 0 to 1.00),,Ru2Fe(Si1-xGex),270 K (x = 0),270 K (x = 0),,,,
,FCC,,,,,10.1016/0304-8853(89)90138-8,TRUE,{'a': 'varies by 0.25%'},,0.6 - 1 μB,,Fe68Cr20Ni9,35.0 - 47.9 K,35.0 - 47.9 K,,,,
,Cubic,560.7 K,560.7 K,,,10.1016/j.jmmm.2022.169766,FALSE,{'a': '5.979 Å'},Face-centered cubic,1.99 μB,,Co2TaAl,,,,,Fm-3m (225),
,Cubic,556.3 K,556.3 K,,,10.1016/j.jmmm.2022.169766,FALSE,{'a': '5.985 Å'},Face-centered cubic,1.97 μB,,Co2TaGa,,,,,Fm-3m (225),
,Monoclinic,850 K,850 K,,,10.1016/j.jmmm.2022.170244,FALSE,"{'a': '7.329 Å', 'b': '7.323 Å', 'c': '3.778 Å'}",,0-10.0 μB,,WO3 + K,,,,,P21/n (14),
,Monoclinic,700 K,700 K,,,10.1016/j.jmmm.2022.170244,FALSE,"{'a': '7.329 Å', 'b': '7.323 Å', 'c': '3.778 Å'}",,0-6.0 μB,,WO3 + Li,,,,,P21/n (14),
,Monoclinic,800 K,800 K,,,10.1016/j.jmmm.2022.170244,FALSE,"{'a': '7.329 Å', 'b': '7.323 Å', 'c': '3.778 Å'}",,0-4.0 μB,,WO3 + Na,,,,,P21/n (14),
,,> 400 K,> 400 K,,,10.1016/j.jmmm.2022.170244,TRUE,,,,,Ag-doped ZnO,,,,,,
,,> 800 K,> 800 K,,,10.1016/j.jmmm.2022.170244,FALSE,,,,,N-doped Y2O3,,,,,,
,,,,,,10.1016/j.jmmm.2006.10.050,TRUE,,,,,CeIn2.75Sn0.25,6.4 K,6.4 K,,,,
,Spinel,318K,45 °C,,,10.1016/j.jmmm.2012.12.049,TRUE,,Cubic,,18 emu/g,Ni0.2Zn0.8Fe2O4,,,,,,
,,,,,,10.1016/j.jmmm.2020.167141,FALSE,,,0.00 μB,,Cr2CF2,2054 K,2054 K,,,,
,,,,,,10.1016/j.jmmm.2020.167141,FALSE,,,0.00 μB,,Cr2COH2,2202 K,2202 K,,,,
,Tetragonally distorted perovskite,"320 K (x=0), 264 K (x=0.05), 210 K (x=0.1), 130 K (x=0.15), NA (x=0.2)","320 K (x=0), 264 K (x=0.05), 210 K (x=0.1), 130 K (x=0.15), NA (x=0.2)",,,10.1016/j.jmmm.2023.171622,TRUE,"{'a': '5.4591 (x=0), 5.4438 (x=0.05), 5.4539 (x=0.1), 5.4520 (x=0.15), 5.4603 (x=0.2)', 'b': '5.4591 (x=0), 5.4438 (x=0.05), 5.4539 (x=0.1), 5.4520 (x=0.15), 5.4603 (x=0.2)', 'c': '7.7509 (x=0), 7.7548 (x=0.05), 7.7501 (x=0.1), 7.7368 (x=0.15), 7.7347 (x=0.2)'}",Perovskite,,"31.1 emu/g (x=0.15 at 2 K, 7 T)",La0.5Sr0.5Mn1−xFexO3,"175 K (x=0), NA (x=0.05), NA (x=0.1), NA (x=0.15), NA (x=0.2)","175 K (x=0), NA (x=0.05), NA (x=0.1), NA (x=0.15), NA (x=0.2)",,,I4/mcm,
,Orthorhombic,,,200-250 K,200-250 K,10.1016/S0304-8853(02)00365-7,TRUE,"{'a': '5.4327 Å', 'b': '5.4191 Å', 'c': '7.6367 Å'}",Pbnm,0.35 μB/formula unit,,La0.5Ca0.47Ba0.03MnO3,,,,,Pbnm,Curie-Weiss above 270 K
,Orthorhombic,,,200-250 K,200-250 K,10.1016/S0304-8853(02)00365-7,TRUE,"{'a': '5.4410 Å', 'b': '5.4270 Å', 'c': '7.6373 Å'}",Pbnm,,,La0.5Ca0.44Ba0.06MnO3,,,,,Pbnm,Curie-Weiss above 270 K
,Orthorhombic,,,200-250 K,200-250 K,10.1016/S0304-8853(02)00365-7,TRUE,"{'a': '5.4525 Å', 'b': '5.4329 Å', 'c': '7.6446 Å'}",Pbnm,,,La0.5Ca0.41Ba0.09MnO3,,,,,Pbnm,Curie-Weiss above 270 K
,Orthorhombic,,,200-250 K,200-250 K,10.1016/S0304-8853(02)00365-7,TRUE,"{'a': '5.4634 Å', 'b': '5.4416 Å', 'c': '7.6522 Å'}",Pbnm,,,La0.5Ca0.37Ba0.13MnO3,,,,,Pbnm,Curie-Weiss above 270 K
,Orthorhombic,,,200-250 K,200-250 K,10.1016/S0304-8853(02)00365-7,TRUE,"{'a': '5.4810 Å', 'b': '5.4597 Å', 'c': '7.6864 Å'}",Pbnm,,,La0.5Ca0.3Ba0.2MnO3,,,,,Pbnm,Curie-Weiss above 270 K
,,,,,,10.1016/0304-8853(94)01296-2,TRUE,,,,,TbBrD2,3.91 K,3.91 K,,,,
,Triclinic,,,,,10.1016/j.jmmm.2019.165945,TRUE,"{'a': '4.7337 Å', 'b': '8.5895 Å', 'c': '10.6287 Å'}",,"corner atoms: 1.199 μB, edge-centered: 1.158 μB, interior atoms: -1.179 μB",,CuSeO3,7 K,7 K,,,P1̄,
,Orthorhombic,26 K,26 K,,,10.1016/j.jmmm.2019.165945,FALSE,,,,,CuSeO3 (Orthorhombic),,,,,,
,Garnet,560 K,560 K,,,10.1016/j.jmmm.2014.03.074,TRUE,"{'a': '12.376 Å', 'b': '12.376 Å', 'c': '12.376 Å'}",Cubic,,,Y3Fe5O12 (YIG),,,,,Ia-3d,
,,,,,,10.1016/j.jmmm.2009.06.005,TRUE,,,,,UCo2Ge2,174 K,174 K,,,,
,,,,,,10.1016/j.jmmm.2008.08.072,FALSE,"{'a': '6.7493 Å', 'b': '10.667 Å', 'c': '6.3102 Å'}",,"0.98794 μB per molecule (FM), 0 μB per molecule (AFM)",,"Cu(2,5-dmpz)Cl2",10 K,10 K,,,P21/c,
,Trigonal,,,,,10.1016/j.jmmm.2024.172354,TRUE,"{'a': '10.441 Å', 'b': '10.441 Å', 'c': '6.346 Å'}",Hexagonal,"14.819 μB/unit cell (Ga at Mn1), 8.504 μB/unit cell (Ga at Mn2), 15.288 μB/unit cell (Ga at Mn3)",,CaMn6.65Ga0.35O12 (5% Ga doping),76 K,76 K,,,R-3,
,Orthorhombic Perovskite,80 K,80 K,,,10.1016/j.jmmm.2006.10.284,TRUE,,,,,CaRu0.85Fe0.15O3,,,,,,
,,,,,,10.1016/j.jmmm.2014.03.036,TRUE,,,,,Pt/Co/Pt/CoO,293 K,293 K,,,,
,,,,,,10.1016/j.jmmm.2014.03.036,TRUE,,,,,Pt/Co/Cr/CoO,293 K,293 K,,,,
,Hg2CuTi,502.03 K,502.03 K,,,10.1016/j.jmmm.2019.01.051,FALSE,"{'a': '6.788 Å', 'b': '6.788 Å', 'c': '6.788 Å'}",Cubic,2.829 μB,,Zr2CoGa,,,,,F43m,
,Hg2CuTi,467.79 K,467.79 K,,,10.1016/j.jmmm.2019.01.051,FALSE,"{'a': '6.970 Å', 'b': '6.970 Å', 'c': '6.970 Å'}",Cubic,2.748 μB,,Zr2CoIn,,,,,F43m,
,Hg2CuTi,472.34 K,472.34 K,,,10.1016/j.jmmm.2019.01.051,FALSE,"{'a': '6.834 Å', 'b': '6.834 Å', 'c': '6.834 Å'}",Cubic,2.816 μB,,Zr2CoTl,,,,,F43m,
,Hg2CuTi,161.97 K,161.97 K,,,10.1016/j.jmmm.2019.01.051,FALSE,"{'a': '6.793 Å', 'b': '6.793 Å', 'c': '6.793 Å'}",Cubic,1.673 μB,,Zr2CoSi,,,,,F43m,
,Hg2CuTi,280.69 K,280.69 K,,,10.1016/j.jmmm.2019.01.051,FALSE,"{'a': '6.788 Å', 'b': '6.788 Å', 'c': '6.788 Å'}",Cubic,2.292 μB,,Zr2CoGe,,,,,F43m,
,Hg2CuTi,563.44 K,563.44 K,,,10.1016/j.jmmm.2019.01.051,FALSE,"{'a': '6.806 Å', 'b': '6.806 Å', 'c': '6.806 Å'}",Cubic,3.239 μB,,Zr2CoSn,,,,,F43m,
,Hg2CuTi,502.84 K,502.84 K,,,10.1016/j.jmmm.2019.01.051,FALSE,"{'a': '6.823 Å', 'b': '6.823 Å', 'c': '6.823 Å'}",Cubic,2.952 μB,,Zr2CoPb,,,,,F43m,
,,,,,,10.1016/S0304-8853(01)00471-1,TRUE,,,,,Cu/Fe50Mn50/Py,440 K,440 K,,,,
,Cubic,106 K,106 K,,,10.1016/0304-8853(83)90631-5,TRUE,{'a': '10.48 Å'},Spinel,,,HgCr2Se4,,,,,Fd-3m,
,Distorted Orthorhombic,,,,,10.1016/j.jmmm.2023.171213,TRUE,"{'a': '5.3805 Å', 'b': '5.6182 Å', 'c': '7.6434 Å'}",Perovskite,,,Sm2FeMnO6,491 K,491 K,,,Pbnm,
,fcc,,0.265 J1,,,10.1016/j.jmmm.2006.10.644,FALSE,,simple cubic,,,Eu0.80Sr0.20S,,,,,,
Varies with Ni%,FCC/HCP,,Varies with core size,,,10.1016/j.jmmm.2023.170521,FALSE,,Cubic/Hexagonal,,,Ni-Gd,,,,,,
,Perovskite,,"{'x=0.0': 260, 'x=0.05': 217, 'x=0.10': 178, 'x=0.15': 158}",,,10.1016/j.jmmm.2008.07.016,TRUE,"{'x=0.0': {'a': 5.4557, 'b': 5.4768, 'c': 10.8918}, 'x=0.05': {'a': 5.4512, 'b': 5.4684, 'c': 10.875}, 'x=0.10': {'a': 5.4394, 'b': 5.4421, 'c': 10.8754}, 'x=0.15': {'a': 5.4331, 'b': 5.4327, 'c': 10.8576}}",Orthorhombic,,,La2/3Ca1/3Mn1-xCoxO3,,,,,Pbnm,
,Tetragonal,,,,,10.1016/j.jmmm.2018.12.029,FALSE,"{'a': '3.906 Å', 'b': '3.906 Å', 'c': '12.933 Å'}",ThCr2Si2-type,2.4 μB/Cr,,SrCr2As2,590 K,590 K,,,I4/mmm,
,Tetragonal,,,,,10.1016/j.jmmm.2018.12.029,FALSE,"{'a': '3.950 Å', 'b': '3.950 Å', 'c': '13.605 Å'}",ThCr2Si2-type,2.5 μB/Cr,,BaCr2As2,580 K,580 K,,,I4/mmm,
,Orthorhombic Perovskite,65K,65K,,,10.1016/j.jmmm.2003.12.072,TRUE,,,0.17 μB per formula unit,4.5 emu/g,(La0.757Dy0.243)0.7Ca0.3MnO3,,,,,,
,Cubic,232 K,232 K,231 K,231 K,10.1016/j.jmmm.2024.171963,TRUE,,Fd-3m,6.19 μB/f.u,,TbCo2V0.05,,,,,Fd-3m,
,Cubic,230 K,230 K,230 K,230 K,10.1016/j.jmmm.2024.171963,TRUE,,Fd-3m,6.16 μB/f.u,,TbCo2V0.1,,,,,Fd-3m,
,Cubic,228 K,228 K,226 K,226 K,10.1016/j.jmmm.2024.171963,TRUE,,Fd-3m,6.14 μB/f.u,,TbCo2V0.15,,,,,Fd-3m,
0.458 T,Cubic,214 K,214 K,210 K,210 K,10.1016/j.jmmm.2024.171963,TRUE,{'a': '7.21637 Å'},Fd-3m,6.12 μB/f.u,,TbCo2V0.2,,,,,Fd-3m,
,Orthorhombic,,,,,10.1016/j.jmmm.2006.10.170,TRUE,,,,,Bi0.53Sr0.47MnO3,150K,150K,,,Ibmm,
,,,,,,10.1016/0304-8853(92)90929-I,TRUE,,,,,LuBaCuFeO5+x,485 K,485 K,,,P4mm,
,Tetragonal,300 K,300 K,,,10.1016/j.jmmm.2015.08.077,FALSE,"{'a': '4.048 Å', 'c': '15.301 Å'}",CeScSi-type,8.90 μB at 2 K,,HT-TbTiGe,,,,,I 4/mmm,
,Tetragonal,,,,,10.1016/j.jmmm.2015.08.077,FALSE,"{'a': '4.059 Å', 'c': '7.673 Å'}",CeFeSi-type,9.0 μB at 2 K,,LT-TbTiGe,280-288 K,280-288 K,,,P 4/nmm,
,Corundum-type,,,-71 K,-71 K,10.1016/j.jmmm.2023.170738,TRUE,"{'a': '5.1702 Å', 'b': '5.1702 Å', 'c': '14.1306 Å'}",Hexagonal,5.15 μB,,(Co0.9757Fe0.03)4Nb2O9,30 K,30 K,,,P3̄c1,
,,1.87 K,1.87 K,,,10.1016/0304-8853(80)90716-7,TRUE,,,,,Rb2CuBr4·2H2O,,,,,,
,Simple cubic,1043 K,1043 K,,,10.1016/S0304-8853(01)00819-8,TRUE,,Cubic,,,Fe/FeF2,79 K,79 K,,,,
,Orthorhombic,30K,30K,-62K,-62K,10.1016/S0304-8853(98)00604-0,TRUE,"{'a': '8.5218', 'b': '8.5127', 'c': '12.0408'}",Orthorhombic,3.4 μB,0.71 emu/g at 25K,Ni3B7O13Br,21K,21K,,,Pca2_1,"χ_11: 8.5, χ_22: 7.4, χ_33: 4.5 (at 5K)"
,,60K,60K,,,10.1016/S0304-8853(98)00604-0,FALSE,,,,,Ni3B7O13I,,,,,,
,Polycrystalline,,,,,10.1016/j.jmmm.2022.169194,TRUE,,,,,Py/FeMn/Co,520 K,520 K,,,,
,B2 type Heusler,326 K,326 K,,,10.1016/j.jmmm.2023.171502,TRUE,{'a': '6.018 Å'},Cubic,,"78 emu/g at 300 K, 24 emu/g at 5 K",Mn50Ni40In10,,,,,,
,Tetragonal,,,,,10.1016/0304-8853(94)90433-2,TRUE,,,< μB/formula unit,,Pr6Fe13Cu,450K,450,,,,
,Tetragonal,,,,,10.1016/0304-8853(94)90433-2,TRUE,,,< μB/formula unit,,Pr6Fe13Sb,450K,450,,,,
,Tetragonal,,,,,10.1016/0304-8853(94)90433-2,TRUE,,,< μB/formula unit,,Pr6Fe13Bi,450K,450,,,,
,Tetragonal,,,,,10.1016/0304-8853(94)90433-2,TRUE,,,< μB/formula unit,,Nd6Fe13Sb,450K,450,,,,
,Tetragonal,,,,,10.1016/0304-8853(94)90433-2,TRUE,,,< μB/formula unit,,Nd6Fe13Bi,450K,450,,,,
,B2 CsCl,103 K,103 K,,,10.1016/j.jmmm.2017.11.061,TRUE,{'a': '2.8846 Å'},Cubic,23.09 emu/g at 5K,,Co55.5Co3Ga41.5,,,,,,
,B2 CsCl,57 K,57 K,,,10.1016/j.jmmm.2017.11.061,TRUE,{'a': '2.8828 Å'},Cubic,18.20 emu/g at 5K,,Co55.5Cr3Ga41.5,,,,,,
,B2 CsCl,86 K,86 K,,,10.1016/j.jmmm.2017.11.061,TRUE,{'a': '2.8774 Å'},Cubic,15.86 emu/g at 5K,,Co55.5Cu3Ga41.5,,,,,,
,B2 CsCl,175 K,175 K,,,10.1016/j.jmmm.2017.11.061,TRUE,{'a': '2.8802 Å'},Cubic,28.33 emu/g at 5K,,Co55.5Fe3Ga41.5,,,,,,
,Distorted Perovskite,,,,,10.1016/j.jmmm.2007.03.063,TRUE,,Orthorhombic,,,YVO3,116K,116K,,,Pbnm,
,Tetragonal,24 K,24 K,,,10.1016/j.jmmm.2003.12.1164,TRUE,"{'a': '7.7984 Å', 'c': '11.523 Å'}",,,,PrCo9Si4,,,,,I4/mcm,
,Garnet,560 K,560 K,,,10.1016/S0304-8853(01)00195-0,TRUE,"{'a': '12.376 Å', 'b': '12.376 Å', 'c': '12.376 Å'}",Cubic,,1750 Gauss,Y3Fe5O12 (YIG),,,,,Ia-3d,
,Pnma,,,,,10.1016/j.jmmm.2022.169481,TRUE,"{'a': '5.4743 Å', 'b': '5.5130 Å', 'c': '7.7783 Å'}",Orthorhombic,,,La0.17Ca0.83MnO3,200 K,200 K,,,Pnma,
,Pyrochlore,,,,,10.1016/j.jmmm.2023.170717,FALSE,,Cubic,,,Nd2Hf2O7,0.55 K,0.55 K,,,Fd-3m (No. 227.131),
,Pyrochlore,,,,,10.1016/j.jmmm.2023.170717,FALSE,,Cubic,,,Sm2Ti2O7,0.35 K,0.35 K,,,Fd-3m (No. 227.131),
,Pyrochlore,,,,,10.1016/j.jmmm.2023.170717,FALSE,,Cubic,,,Nd2ScNbO7,0.37 K,0.37 K,,,Fd-3m (No. 227.131),
,Pyrochlore,,,,,10.1016/j.jmmm.2023.170717,FALSE,,Cubic,3.4 μB,,Er2Pt2O7,0.38 K,0.38 K,,,I41'/amd' (No. 141.555),
,Pyrochlore,,,,,10.1016/j.jmmm.2023.170717,TRUE,,Cubic,,,Er2Sn2O7,0.108 K,0.108 K,,,I41'/amd' (No. 141.555),
,,53 K,53 K,,,10.1016/j.jmmm.2008.02.112,FALSE,,,,,Yb4MnSb11,,,,,,
,Monoclinic,,,,,10.1016/j.jmmm.2024.171933,FALSE,"{'a': '12.11 Å', 'b': '10.42 Å', 'c': '6.78 Å'}",,1.17 μB (local),,VS4,210 K,210 K,,,C2/c,
,Orthorhombic,50 K,50 K,,,10.1016/j.jmmm.2007.03.055,TRUE,,Perovskite,,,ErCo0.2Mn0.8O3,,,,,Pbnm,
,Hexagonal wurtzite,Above 300 K,Above 300 K,,,10.1016/j.jmmm.2014.09.021,TRUE,,,2.29 μB per Cr atom,16 emu/cm³,Ga0.99Cr0.01N,,,,,,
,Hexagonal wurtzite,Above 300 K,Above 300 K,,,10.1016/j.jmmm.2014.09.021,TRUE,,,1.29 μB per Cr atom,9 emu/cm³,Ga0.99Cr0.01N:Si,,,,,,
,Zinc blende,2316 K,2316 K,,,10.1016/j.jmmm.2013.04.052,FALSE,,,1.0 μB per Ca dopant,,Al31CaP32,,,,,,
,,273K,Room temperature,,,10.1016/j.jmmm.2013.04.052,FALSE,,,,,Cr-doped AlN,,,,,,
,Rhombohedral,360 K,360 K,,,10.1016/j.jmmm.2018.11.131,TRUE,"{'a': '5.470 Å', 'b': '5.470 Å', 'c': '13.455 Å'}",,,,La0.5875Gd0.0125Sr0.4MnO3,,,,,R-3c,
,Rhombohedral,352 K,352 K,,,10.1016/j.jmmm.2018.11.131,TRUE,"{'a': '5.476 Å', 'b': '5.476 Å', 'c': '13.388 Å'}",,,,La0.55Gd0.05Sr0.4MnO3,,,,,R-3c,
,Rhombohedral,336 K,336 K,,,10.1016/j.jmmm.2018.11.131,TRUE,"{'a': '5.473 Å', 'b': '5.473 Å', 'c': '13.355 Å'}",,,,La0.5Gd0.1Sr0.4MnO3,,,,,R-3c,
,,182 K,182 K,,,10.1016/j.jmmm.2018.11.131,FALSE,,,,,(La0.9Gd0.1)0.67Ca0.33MnO3,,,,,,
300 Oe,Hexagonal wurtzite,300 K,300 K,,,10.1016/j.jmmm.2010.02.007,TRUE,"{'a': '3.25 Å', 'b': '3.25 Å', 'c': '5.21 Å'}",Hexagonal,0.879 μB/Co ion,,Zn0.95Co0.05O:H,,,,,P63mc,
,D2h,16 K,16 K,,,10.1016/j.jmmm.2003.12.1105,TRUE,,,,,TDAE-C60,,,,,,
0.4 T,Tetragonal,200 K,200 K,,,10.1016/S0304-8853(00)00397-8,TRUE,,14/mmm,,,Sr2Fe(W0.85Mo0.15)O6,,,,,,
,Tetragonal,273K,Room Temperature,,,10.1016/j.jmmm.2008.09.020,TRUE,"{'a': '4.737 Å', 'b': '4.737 Å', 'c': '3.186 Å'}",Rutile,0.133 μB/Co,,Sn0.9Co0.1O2-δ,,,,,,
,Tetragonal,273K,Room Temperature,,,10.1016/j.jmmm.2008.09.020,TRUE,"{'a': '4.737 Å', 'b': '4.737 Å', 'c': '3.186 Å'}",Rutile,7.5 μB/Co,,Sn0.95Co0.05O2-δ,,,,,,
,Tetragonal,273K,Room Temperature,,,10.1016/j.jmmm.2008.09.020,TRUE,"{'a': '4.737 Å', 'b': '4.737 Å', 'c': '3.186 Å'}",Rutile,1.0 μB,,Sn0.9Co0.1O2-δ,,,,,,
,Tetragonal,273K,Room Temperature,,,10.1016/j.jmmm.2008.09.020,FALSE,"{'a': '4.737 Å', 'b': '4.737 Å', 'c': '3.186 Å'}",Rutile,0.76 μB,,Sn0.9375Co0.0625O2-δ,,,,,,
,Tetragonal,273K,Room Temperature,,,10.1016/j.jmmm.2008.09.020,FALSE,"{'a': '4.737 Å', 'b': '4.737 Å', 'c': '3.186 Å'}",Rutile,1.38 μB,,Sn0.875Co0.125O2-δ,,,,,,
,Tetragonal,273K,Room Temperature,,,10.1016/j.jmmm.2008.09.020,FALSE,"{'a': '4.737 Å', 'b': '4.737 Å', 'c': '3.186 Å'}",Rutile,1.50 μB,,Sn0.875Co0.125O2-δ,,,,,,
,,,,,,10.1016/0304-8853(94)01128-1,TRUE,,,,,Cr2Te3-xSex,,Variable with x and p,,,,
,Cubic Laves phase,654 K,654 K,,,10.1016/j.jmmm.2005.02.003,TRUE,{'a': '0.7346 nm'},MgCu2-type,,,Pr0.15Tb0.3Dy0.55Fe1.85,,,,,,
,Cubic Laves phase,653 K,653 K,,,10.1016/j.jmmm.2005.02.003,TRUE,{'a': '0.7341 nm'},MgCu2-type,,,Pr0.15Tb0.3Dy0.55Fe1.75B0.1,,,,,,
,Cubic Laves phase,657 K,657 K,,,10.1016/j.jmmm.2005.02.003,TRUE,{'a': '0.7340 nm'},MgCu2-type,,,Pr0.15Tb0.3Dy0.55Fe1.65B0.2,,,,,,
,Cubic Laves phase,655 K,655 K,,,10.1016/j.jmmm.2005.02.003,TRUE,{'a': '0.7338 nm'},MgCu2-type,,,Pr0.15Tb0.3Dy0.55Fe1.55B0.3,,,,,,
,L12 (Cu3Au)-type,,,,,10.1016/j.jmmm.2006.10.627,TRUE,,Simple cubic,,,Pt3Fe,150K,150K,,,,
2571.81 Oe,Hexagonal,250 K,250 K,,,10.1016/j.jmmm.2023.170875,TRUE,,,,,Cr2Te3,,,,,,
,,878 K,878 K,,,10.1016/j.jmmm.2023.170875,TRUE,,,,,FeTe2,,,,,,
,,,,,,10.1016/j.jmmm.2023.170875,TRUE,,,,,Fe1.125Te,50 K,50 K,,,,
,,370 K,370 K,,,10.1016/j.jmmm.2021.168256,FALSE,,,,,RhFe,,,,,,
,Mixture of monoclinic and cubic phases,183K,183K,,,10.1016/j.jmmm.2003.11.318,TRUE,,,,,Y0.1Ba0.9IrOy,,,,,,
,Mixture of monoclinic and two cubic phases,185K,185K,,,10.1016/j.jmmm.2003.11.318,TRUE,,,,,YBa2Ir3Oy,,,,,,
,Monoclinic,180K,180K,,,10.1016/j.jmmm.2003.11.318,TRUE,,,,,BaIr0.99657Fe0.004O3,,,,,,
,,185K,185K,,,10.1016/j.jmmm.2003.11.318,TRUE,,,,,YBa2(Ir0.99657Fe0.004)3Oy,,,,,,
,Tetragonal,400 K,400 K,,,10.1016/j.jmmm.2006.12.027,TRUE,,Rutile,,,Co-doped rutile TiO2,,,,,,
,Tetragonal,350 K,350 K,,,10.1016/j.jmmm.2006.12.027,TRUE,,Rutile,,,Fe-doped rutile TiO2,,,,,,
"0.038 (10 K), 0.033 (60 K), 0.020 (120 K)",Orthorhombic,,,-973 K,-973 K,10.1016/j.jmmm.2021.168326,TRUE,"{'a': '5.5193 Å', 'b': '7.5332 Å', 'c': '5.2433 Å'}",Pnma,4.29 μB/f.u.,,YCr0.95Ni0.05O3,132 K,132 K,,"13.257 (10 K), 9.921 (60 K), 5.999 (120 K)",62,
"0.078 (10 K), 0.064 (60 K), 0.033 (120 K)",Orthorhombic,,,-389 K,-389 K,10.1016/j.jmmm.2021.168326,TRUE,"{'a': '5.5221 Å', 'b': '7.5306 Å', 'c': '5.2416 Å'}",Pnma,3.01 μB/f.u.,,YCr0.90Ni0.10O3,130 K,130 K,,"13.491 (10 K), 9.277 (60 K), 5.091 (120 K)",62,
"0.263 (10 K), 0.059 (60 K), 0.003 (120 K)",Orthorhombic,,,-289 K,-289 K,10.1016/j.jmmm.2021.168326,TRUE,"{'a': '5.5232 Å', 'b': '7.5284 Å', 'c': '5.2416 Å'}",Pnma,2.95 μB/f.u.,,YCr0.85Ni0.15O3,125 K,125 K,,"13.754 (10 K), 6.234 (60 K), 1.605 (120 K)",62,
,,,,,,10.1016/j.jmmm.2021.168326,FALSE,,,,,YCr0.5Fe0.5O3,~275 K,~275 K,,,,
,,,,,,10.1016/j.jmmm.2006.10.289,TRUE,,,,,Nd5Rh4Sn10,7.5 K,7.5 K,,,,
,,,,,,10.1016/j.jmmm.2006.10.289,TRUE,,,,,Ce5Ir4Sn10,6 K,6 K,,,,
,,,,,,10.1016/j.jmmm.2006.10.289,TRUE,,,,,Ce5Rh4Sn10,6 K,6 K,,,,
,,,,,,10.1016/j.jmmm.2006.10.289,TRUE,,,,,Pr5Rh4Sn10,5.5 K,5.5 K,,,,
,Triclinic,57 K,57 K,36.8 K,36.8 K,10.1016/j.jmmm.2022.169538,TRUE,,Rock salt structure,2.32 μB/f.u.,,La2Cu0.9Fe0.1IrO6,74 K,74 K,,,P-1 (no. 2),
,,54 K,54 K,,,10.1016/j.jmmm.2022.169538,FALSE,,,,,La2CuIrO6,74 K,74 K,,,,
,,,,,,10.1016/0304-8853(92)91772-L,TRUE,,,1.16 μB,,CeCu,3.13 K,3.13 K,,,,
,Wurtzite,734 K,734 K,,,10.1016/j.jmmm.2016.09.115,FALSE,"{'a': '3.19 Å', 'c': '5.18 Å'}",Hexagonal,2.0 μB per supercell,,Na-doped GaN,,,,,,
,,273K,Room Temperature,,,10.1016/j.jmmm.2016.04.039,FALSE,,,,,ZnO:C,,,,,,
,,273K,Room Temperature,,,10.1016/j.jmmm.2016.04.039,FALSE,,,,,In2O3:C,,,,,,
,,273K,Room Temperature,,,10.1016/j.jmmm.2016.04.039,FALSE,,,,,ZnO:N,,,,,,
,"FCC Ni, α-Mn",,,,,10.1016/S0304-8853(99)00106-7,TRUE,,,,497 emu/g,Ni(20)/Mn(4),8.2 K,8.2 K,,,,43.1
,"FCC Ni, α-Mn",,,,,10.1016/S0304-8853(99)00106-7,TRUE,,,,,Ni(20)/Mn(30),5-20 K,5-20 K,,,,
,bcc (α) to fcc (γ),1253K,980 °C,,,10.1016/j.jmmm.2015.01.066,TRUE,,,,,Fe-50Co,,,,,,
,,,,,,10.1016/j.jmmm.2006.10.532,TRUE,,,,,Pr2Ba4Cu7O15-y,285K,285K,,,,
,,,,45 K ⩽ θ ⩽ 109 K,45 K ⩽ θ ⩽ 109 K,10.1016/0304-8853(94)01214-8,TRUE,,,,,xCoCr2S4-(1 − x)CuCr1.5Sb0.5S4,,,,,,
,Corundum,,,,,10.1016/j.jmmm.2003.12.793,TRUE,,,,None at room temperature,FeTiO3+δ,273K,Room Temperature,,,R3̄c,
,Ilmenite,78 K,78 K,,,10.1016/j.jmmm.2003.12.793,TRUE,,,,Large at low temperature,FeTiO3+δ,,,,,R3̄,
,,1041K,768°C,,,10.1016/S0304-8853(02)01488-9,TRUE,,,,,16MnR,,,,,,
,Orthorhombic,,,-227.30 K,-227.30 K,10.1016/j.jmmm.2024.172328,TRUE,,,4.18 μB per formula unit,,Ca2MnTiO6,"8.2 K, 121-124 K","8.2 K, 121-124 K",,,Pbnm,
,Cubic inverse spinel,120-840 K,120-840 K,,,10.1016/j.jmmm.2024.172162,FALSE,"{'a': '8.54 Å', 'b': '8.54 Å', 'c': '8.54 Å'}",Pseudo-cubic,3.275 μB/f.u.,,Nb-doped Fe3O4,,,,,,
,Pseudocubic,351 K,351 K,,,10.1016/j.jmmm.2022.169629,TRUE,"{'a': '4.086 Å (BFO), 3.83 Å (LSMO)'}",Pseudocubic,,,BiFeO3/La0.67Sr0.33MnO3,,,,,,
,Hexagonal,,,,,10.1016/j.jmmm.2022.170307,TRUE,,Hexagonal,7/2 μB,,EuIr2P2,2.45 K,2.45 K,,,,
,Cubic Austenitic,383 K,383 K,,,10.1016/j.jmmm.2022.169082,TRUE,,Cubic,,,Ni43Mn41Co5Sn11,,,,,,
4–15 A/m,,1023K,750°C,,,10.1016/j.jmmm.2020.166767,TRUE,,,,2.02 T,Fe97-Si3,,,,,,15–80 × 10^3
,,,Low temperature,,,10.1016/j.jmmm.2018.08.024,FALSE,,,,,GaAs,,,,,,
,,273K,Room temperature,,,10.1016/j.jmmm.2021.169005,TRUE,,,,,Co-doped ZnO,,,,,,
,,131 K,131 K,,,10.1016/j.jmmm.2021.169005,TRUE,,,,,Co-doped SnS2,,,,,,
,,273K,Room temperature,,,10.1016/j.jmmm.2021.169005,TRUE,,,,,Co-doped ZnTe,,,,,,
,,,,,,10.1016/0304-8853(85)90500-1,TRUE,,,Possible reduced moment below 0.3 K,,TmIr2,0.05 K,0.05 K,,,,
,,,,,,10.1016/0304-8853(85)90500-1,TRUE,,,,,YbIr2,0.40 K,0.40 K,,,,
,Chalcopyrite,337 K,337 K,,,10.1016/j.jmmm.2011.05.054,TRUE,,,8.6 - 11.0 μB,0.006 - 0.014 μB/f.u.,ZnSiAs2:Mn,,,,,,
,Chalcopyrite,350 K,350 K,,,10.1016/j.jmmm.2011.05.054,FALSE,,,,,ZnSnAs2:Mn,,,,,,
,,360 K,360 K,,,10.1016/0304-8853(86)90326-4,TRUE,,,,,(Sc0.35Ti0.65)Fe2,70 K,70 K,,,,
,Tetragonal,,,,,10.1016/0304-8853(92)90093-4,TRUE,"{'a': '0.81 nm', 'b': '0.81 nm', 'c': '2.31 nm'}",,,,Pr6Fe13Cu,391 K,391 K,,,14/mcm,
,,273K,Room Temperature,,,10.1016/j.jmmm.2009.03.009,TRUE,,,,,GaxMny,,,,,,
,P 3̄1m,16.4 K,16.4 K,,,10.1016/j.jmmm.2024.172083,FALSE,{'a': '7.3251 Å'},Hexagonal,8.00 μB,,TiI3,,,,,P 3̄1m,
,P 3̄1m,2.7 K,2.7 K,,,10.1016/j.jmmm.2024.172083,FALSE,{'a': '7.332 Å'},Hexagonal,7.00 μB,,Sc-doped TiI3,,,,,P 3̄1m,
,P 3̄1m,260 K,260 K,,,10.1016/j.jmmm.2024.172083,FALSE,{'a': '7.314 Å'},Hexagonal,9.00 μB,,V-doped TiI3,,,,,P 3̄1m,
,P 3̄1m,248 K,248 K,,,10.1016/j.jmmm.2024.172083,FALSE,{'a': '7.311 Å'},Hexagonal,10.00 μB,,Cr-doped TiI3,,,,,P 3̄1m,
,P 3̄1m,205 K,205 K,,,10.1016/j.jmmm.2024.172083,FALSE,{'a': '7.267 Å'},Hexagonal,9.00 μB,,Mn-doped TiI3,,,,,P 3̄1m,
,P 3̄1m,40 K,40 K,,,10.1016/j.jmmm.2024.172083,FALSE,{'a': '7.297 Å'},Hexagonal,10.00 μB,,Fe-doped TiI3,,,,,P 3̄1m,
,,,,,,10.1016/0304-8853(80)90869-0,TRUE,,,,,BaNi2(AsO4)2,18.65 K,18.65 K,,,,
,,,,,,10.1016/0304-8853(94)01378-0,TRUE,,,,,UAs,122 K,122 K,,,,
,,,,,,10.1016/0304-8853(92)91331-M,FALSE,,,,,Ce(Cu1−xNix)2Ge2,4 K,4 K,,,,
,Cubic,,,,,10.1016/S0304-8853(97)00777-4,TRUE,,,0.015 μB/Tb ion,,BaTbO3,33.5 K,33.5 K,,,,
,Cubic,,,,,10.1016/S0304-8853(97)00777-4,TRUE,,,0.015 μB/Tb ion,,BaTb0.6In0.4O2.8H0.4,16 K,16 K,,,,
,,18.3 K,18.3 K,23.13 K,23.13 K,10.1016/0304-8853(83)90239-1,TRUE,,,7.94 μB,7.1 μB,EuH2,,,,,,
,,,,,,10.1016/0304-8853(91)90008-X,TRUE,,,,,BiPbSr2FeO6+z,212 K,212 K,,,,
,Monoclinic,,,,,10.1016/j.jmmm.2012.07.021,TRUE,,,,,Fe-doped CuO,240 K,240 K,,,,
,,,,,,10.1016/j.jmmm.2004.11.294,TRUE,,,,,La1-xSr1+xMnO4,"125 K (x=0), 65 K (x=0.125), 110 K (x=0.5)","125 K (x=0), 65 K (x=0.125), 110 K (x=0.5)",,,,
,Cubic,,,-22.42 K,-22.42 K,10.1016/j.jmmm.2023.171380,TRUE,{'a': '0.6959 nm'},MgCu4Sn-type,4.28 μB,,YbCu4.2Ni0.8,,,,,,
,Cubic,,,-19 K,-19 K,10.1016/j.jmmm.2023.171380,FALSE,{'a': '0.69429 nm'},MgCu4Sn-type,,,YbCu4Ni,,,,,,
,Cubic,,,-5 K,-5 K,10.1016/j.jmmm.2024.172294,TRUE,{'a': '10.2969 Å'},Pyrochlore-type,"7.34 μB (experimental), 7.96 μB (theoretical)",,Tb0.67Sb2O6∙(3+n)H2O,0.98 K,0.98 K,,,Fd-3m,
,,,,,,10.1016/j.jmmm.2024.172294,FALSE,,,,,Y2Ir1.8Cr0.2O7,22.0 K,22.0 K,,,,
,,,,,,10.1016/j.jmmm.2024.172294,FALSE,,,,,LiSm(PO3)4,0.51 K,0.51 K,,,,
,,,,,,10.1016/j.jmmm.2024.172294,FALSE,,,,,Sr2GdNbO6,2.0 K,2.0 K,,,,
,,21.0 K,21.0 K,,,10.1016/j.jmmm.2024.172294,FALSE,,,,,SmNi2,,,,,,
,,13.0 K,13.0 K,,,10.1016/j.jmmm.2024.172294,FALSE,,,,,Er(Co0.9Ni0.1)2,,,,,,
,,,,,,10.1016/j.jmmm.2024.172294,FALSE,,,,,TmCoSi,4.4 K,4.4 K,,,,
,Heusler-type,373.0 K,373.0 K,,,10.1016/j.jmmm.2014.02.068,FALSE,,Cubic,,,Ni2Mn1-xCuxGa,,,,,,
,Heusler-type,304.4 K,304.4 K,,,10.1016/j.jmmm.2014.02.068,FALSE,,Cubic,,,Ni2Mn1+xIn1-x,,,,,,
,Spinel,447 K,447 K,,,10.1016/j.jmmm.2023.171635,TRUE,{'a': '8.486 Å'},Cubic,,505 mT,MnZn ferrite,,,,,,9016
,,518 K,518 K,,,10.1016/j.jmmm.2023.171635,FALSE,,,,445 mT,MnZn ferrite with 0.04 wt% V2O5,,,,,,8500
,,160 K,160 K,,,10.1016/j.jmmm.2003.12.759,TRUE,,,,,CaMn0.85Ru0.15O3,,,,,,
47.0 kOe to 25.0 kOe (depending on GB thickness),FCC,487 K,487 K,,,10.1016/j.jmmm.2019.166099,TRUE,{'a': '0.52 nm'},FCC,,0.68 MA/m,Nd2Fe14B (27% REE),,,,,,
40.0 kOe to 32.0 kOe (depending on GB thickness),FCC,354 K,354 K,,,10.1016/j.jmmm.2019.166099,TRUE,{'a': '0.52 nm'},FCC,,0.45 MA/m,Nd2Fe14B (36% REE),,,,,,
53.0 kOe to 44.0 kOe (depending on GB thickness),FCC,238 K,238 K,,,10.1016/j.jmmm.2019.166099,TRUE,{'a': '0.52 nm'},FCC,,0.22 MA/m,Nd2Fe14B (46% REE),,,,,,
53.0 kOe,FCC,112 K,112 K,,,10.1016/j.jmmm.2019.166099,TRUE,{'a': '0.52 nm'},FCC,,0.11 MA/m,Nd2Fe14B (65% REE),,,,,,
,Hexagonal,,,,,10.1016/j.jmmm.2010.09.055,TRUE,,,5.43 μB,,YMn0.98Fe0.02O3,72 K,72 K,,,P63cm,
,Hexagonal,,,,,10.1016/j.jmmm.2010.09.055,TRUE,,,4.36 μB,,YMn0.80Fe0.20O3,60 K,60 K,,,P63cm,
,Cu3Au-type,344 K,344 K,349 K,349 K,10.1016/S0304-8853(01)00551-0,TRUE,,,,59 emu/g,Ni0.80Mn0.20,,,,,,
,Cu3Au-type,,,599 K,599 K,10.1016/S0304-8853(01)00551-0,TRUE,,,,62 emu/g,Ni0.77Mn0.23,,,,,,
,Cu3Au-type,,,703 K,703 K,10.1016/S0304-8853(01)00551-0,TRUE,,,,59 emu/g,Ni0.74Mn0.26,703 K,703 K,,,,
,Cu3Au-type,,,719 K,719 K,10.1016/S0304-8853(01)00551-0,TRUE,,,,50.3 emu/g,Ni0.73Mn0.27,719 K,719 K,,,,
,Cu3Au-type,,,719 K,719 K,10.1016/S0304-8853(01)00551-0,TRUE,,,,32.7 emu/g,Ni0.72Mn0.28,719 K,719 K,,,,
,Cu3Au-type,,,743 K,743 K,10.1016/S0304-8853(01)00551-0,TRUE,,,,29.3 emu/g,Ni0.71Mn0.29,743 K,743 K,,,,
,Cu3Au-type,,,743 K,743 K,10.1016/S0304-8853(01)00551-0,TRUE,,,,15.2 emu/g,Ni0.70Mn0.30,743 K,743 K,,,,
,Hexagonal wurtzite,>300 K,>300 K,,,10.1016/j.jmmm.2018.05.037,FALSE,"{'a': '0.3315 nm', 'c': '0.5344 nm'}",Hexagonal close-packed,0.965 μB,,Zn0.9687Ce0.0313O,,,,,P6_3mc,
,Hexagonal wurtzite,>300 K,>300 K,,,10.1016/j.jmmm.2018.05.037,FALSE,"{'a': '0.3328 nm', 'c': '0.5346 nm'}",Hexagonal close-packed,1.013 μB,,Zn0.9583Ce0.0417O,,,,,P6_3mc,
,Hexagonal wurtzite,>300 K,>300 K,,,10.1016/j.jmmm.2018.05.037,FALSE,"{'a': '0.3338 nm', 'c': '0.5364 nm'}",Hexagonal close-packed,1.014 μB,,Zn0.9375Ce0.0625O,,,,,P6_3mc,
,Hexagonal wurtzite,"390 K, 520 K, 680 K","390 K, 520 K, 680 K",,,10.1016/j.jmmm.2018.05.037,FALSE,,Hexagonal close-packed,"2.00413 μB, 2.00275 μB, 2.00183 μB",,Zn30Ce2O32,,,,,P6_3mc,
,,,,,,10.1016/0304-8853(87)90603-2,TRUE,,,,,Ce0.365Gd0.635Al3,20 K,20 K,,,,
,,,,,,10.1016/0304-8853(87)90603-2,TRUE,,,,,Ce0.23Gd0.77Al3,20 K,20 K,,,,
,,307.6 K,307.6 K,,,10.1016/0304-8853(83)90107-5,TRUE,,,,,Fe15Ni65B18Si2,,,,,,
