Repository: sanjayganeshprabu/Computational-Modeling-and-Predictive-Analytics-for-Materials-Data

# Computational-Modeling-and-Predictive-Analytics-for-Materials-Data-

File: MODIFIED magnetic_materials.csv (part 93 of 112)
Coercivity,Crystal_Structure,Curie,Curie(Tc),Curie_Weiss,Curie_Weiss(θp),DOI,Experimental,Lattice_Parameters,Lattice_Structure,Magnetic_Moment,Magnetization,Material_Name,Neel,Neel(Tn),New_Column_Concatenated,Remanence,Space_Group,Susceptibility
,C14 Laves phase,75K,75,175,175K,10.1016/S0304-8853(98)00387-4,TRUE,"{'a': 4.7954, 'c': 7.8564}",Hexagonal,"{'Fe(2a)': 1.1, 'Fe(6h)': 1.3}",,Ti0.90Sc0.10Fe2,275K,275,,,P63/mmc,
,Trigonal,,,-74 K,-74 K,10.1016/j.jmmm.2020.167066,TRUE,"{'a': '6.6183 Å', 'b': '6.6183 Å', 'c': '6.0875 Å'}",Kagomé lattice,2.00 μB per Cu atom,,YCu3(OH)6Br2[Br0.51(OH)0.49],,,,,P 3 - m 1 (No. 164),
,Kapellasite-type,,,,,10.1016/j.jmmm.2020.167066,FALSE,,Kagomé lattice,,,YCu3(OH)6Cl3,15 K,15 K,,,,
,Orthorhombic,,,,,10.1016/j.jmmm.2009.06.078,TRUE,,Layered,,,Nd0.975Ca0.025MnO3,80 K,80 K,,,Pbnm,
,Orthorhombic,,,,,10.1016/j.jmmm.2009.06.078,TRUE,,Layered,,,Nd0.95Ca0.05MnO3,80 K,80 K,,,Pbnm,
,Cubic NaZn13 type,200 K,200 K,,,10.1016/S0304-8853(99)00284-X,TRUE,{'a': '11.6281 Å'},Cubic,,,LaFe10.9Al2.1,,,,,Fm3c,
,Cubic NaZn13 type,>300 K,>300 K,,,10.1016/S0304-8853(99)00284-X,TRUE,{'a': '11.9532 Å'},Cubic,,,LaFe10.9Al2.1N3,,,,,Fm3c,
,,,,,,10.1016/S0304-8853(99)00284-X,FALSE,,,,,LaFe11.8Al1.2,218 K,218 K,,,,
,,,,3.8 K,3.8 K,10.1016/j.jmmm.2003.12.002,TRUE,,,,,Pb2VO(PO4)2,3.6 K,3.6 K,,,,
,,,,4.9 K,4.9 K,10.1016/j.jmmm.2003.12.002,TRUE,,,,,Li2VOGeO4,2.1 K,2.1 K,,,,
,Pbnm,,,,,10.1016/j.jmmm.2006.11.214,TRUE,"{'a': '5.4116', 'b': '5.5909', 'c': '7.6495'}",Orthorhombic,"2.0 μB (G-type AFM), 2.1 μB (FM)",1.4 μB/u,NdMn0.5Cr0.5O3,90 K,90 K,,,Pbnm,
1.3 A/m,,753 K,753 K,,,10.1016/S0304-8853(00)00127-X,TRUE,,,,1.10 T,Fe80P12B4Si4,,,,0.32 T,,5800
12.7 A/m,,738 K,738 K,,,10.1016/S0304-8853(00)00127-X,TRUE,,,,0.96 T,Fe76Al4P12B4Si4,,,,0.30 T,,2600
19.1 A/m,,737 K,737 K,,,10.1016/S0304-8853(00)00127-X,TRUE,,,,0.91 T,Fe74Al4Ga2P12B4Si4,,,,0.27 T,,1900
1.9 A/m,,528 K,528 K,,,10.1016/S0304-8853(00)00127-X,TRUE,,,,0.82 T,Fe56Co7Ni7Zr8Ti2B20,,,,,,12470
2.2 A/m,,509 K,509 K,,,10.1016/S0304-8853(00)00127-X,TRUE,,,,0.80 T,Fe56Co7Ni7Zr8Hf2B20,,,,,,9270
4.4 A/m,,530 K,530 K,,,10.1016/S0304-8853(00)00127-X,TRUE,,,,0.83 T,Fe56Co7Ni7Zr8V2B20,,,,,,5210
1.1 A/m,,531 K,531 K,,,10.1016/S0304-8853(00)00127-X,TRUE,,,,0.75 T,Fe56Co7Ni7Zr8Nb2B20,,,,,,25000
2.7 A/m,,503 K,503 K,,,10.1016/S0304-8853(00)00127-X,TRUE,,,,0.74 T,Fe56Co7Ni7Zr8Ta2B20,,,,,,11970
1.9 A/m,,508 K,508 K,,,10.1016/S0304-8853(00)00127-X,TRUE,,,,0.75 T,Fe56Co7Ni7Zr8Cr2B20,,,,,,10040
4.9 A/m,,490 K,490 K,,,10.1016/S0304-8853(00)00127-X,TRUE,,,,0.73 T,Fe56Co7Ni7Zr8Mo2B20,,,,,,6490
5.7 A/m,,476 K,476 K,,,10.1016/S0304-8853(00)00127-X,TRUE,,,,0.70 T,Fe56Co7Ni7Zr8W2B20,,,,,,8320
,Zincblende,170 K,170 K,,,10.1016/j.jmmm.2004.11.445,TRUE,,Cubic,4.58 μB,,"(Ga,Mn)As",,,,,,
,Wurtzite,20-940 K,20-940 K,,,10.1016/j.jmmm.2004.11.445,FALSE,,Hexagonal,4.18 μB,,"(Ga,Mn)N",,,,,,
,,132 K,132 K,,,10.1016/0304-8853(82)90043-9,TRUE,,,,,Gd65.4-Y34.6,200 K,200 K,,,,
,Olivine,,,,,10.1016/j.jmmm.2009.11.013,TRUE,,Orthorhombic,,,Mn2SiS4,86 K,86 K,,,Pnma,
,Olivine,,,,,10.1016/j.jmmm.2009.11.013,TRUE,,Orthorhombic,,,Mn2GeS4,88 K,88 K,,,Pnma,
,,220 K,220 K,,,10.1016/0304-8853(84)90306-8,TRUE,,,,,Tl2Fe6Te6,,,,,,
400 Oe,Pyrochlore,,,-91.74 K,-91.74 K,10.1016/j.jmmm.2019.166214,TRUE,,Cubic,1.96 μB/f.u.,,Y2Ir1.95Fe0.05O7,,,,,Fd-3m,0.16 x 10^-3 emu/Oe mol
703 Oe,Pyrochlore,,,-79.58 K,-79.58 K,10.1016/j.jmmm.2019.166214,TRUE,,Cubic,2.01 μB/f.u.,,Y2Ir1.9Fe0.1O7,,,,,Fd-3m,0.46 x 10^-3 emu/Oe mol
854 Oe,Pyrochlore,,,-7.97 K,-7.97 K,10.1016/j.jmmm.2019.166214,TRUE,,Cubic,1.76 μB/f.u.,,Y2Ir1.85Fe0.15O7,,,,,Fd-3m,0.93 x 10^-3 emu/Oe mol
978 Oe,Pyrochlore,,,-131.90 K,-131.90 K,10.1016/j.jmmm.2019.166214,TRUE,,Cubic,2.75 μB/f.u.,,Y2Ir1.8Fe0.2O7,,,,,Fd-3m,0.65 x 10^-3 emu/Oe mol
,Orthorhombic,,,Negative at x ≥ 0.005,Output:,10.1016/j.jmmm.2018.09.027,TRUE,"{'a': '0.55265 nm', 'b': '0.55248 nm', 'c': '2.5409 nm'}",Perovskite-like,7.35 μB (90 K) to 7.50 μB (320 K),,Bi2BaNb1.99Fe0.01O8.99,,,,,A21am,Obeys Curie-Weiss law
,Orthorhombic,,,Negative at x ≥ 0.005,Output:,10.1016/j.jmmm.2018.09.027,TRUE,"{'a': '0.55214 nm', 'b': '0.55234 nm', 'c': '2.5503 nm'}",Perovskite-like,7.35 μB (90 K) to 7.50 μB (320 K),,Bi2BaNb1.90Fe0.10O8.90,,,,,A21am,Obeys Curie-Weiss law
,Orthorhombic,,,Positive at x < 0.005,,10.1016/j.jmmm.2018.09.027,TRUE,"{'a': '0.55045 nm', 'b': '0.55066 nm', 'c': '2.5054 nm'}",Perovskite-like,6.95 μB (90 K) to 6.72 μB (320 K),,Bi2SrNb1.99Fe0.01O8.99,,,,,A21am,Obeys Curie-Weiss law
,Orthorhombic,,,Negative at x ≥ 0.005,Output:,10.1016/j.jmmm.2018.09.027,TRUE,"{'a': '0.55017 nm', 'b': '0.55037 nm', 'c': '2.5072 nm'}",Perovskite-like,6.95 μB (90 K) to 6.72 μB (320 K),,Bi2SrNb1.90Fe0.10O8.90,,,,,A21am,Obeys Curie-Weiss law
,Orthorhombic,,,Negative at x ≥ 0.005,Output:,10.1016/j.jmmm.2018.09.027,TRUE,"{'a': '0.55265 nm', 'b': '0.55248 nm', 'c': '2.5409 nm'}",Perovskite-like,7.35 μB (90 K) to 7.50 μB (320 K),,Bi2Ba0.7Sr0.3Nb1.99Fe0.01O8.99,,,,,A21am,Obeys Curie-Weiss law
,Orthorhombic,,,Negative at x ≥ 0.005,Output:,10.1016/j.jmmm.2018.09.027,TRUE,"{'a': '0.55214 nm', 'b': '0.55234 nm', 'c': '2.5503 nm'}",Perovskite-like,7.35 μB (90 K) to 7.50 μB (320 K),,Bi2Ba0.7Sr0.3Nb1.90Fe0.10O8.90,,,,,A21am,Obeys Curie-Weiss law
,MnP-type and NiAs-type,,,,,10.1016/0304-8853(87)90414-8,TRUE,,,2.45−2.7 μB/Cr,,CrSb0.4As0.6,300 K,300 K,,,,
,,,,,,10.1016/0304-8853(80)90932-4,TRUE,,,,,Fe1−xMnxCl2,,"Provided, varies with x",,,,"Provided, varies with x"
,Cubic,17.3 K,17.3 K,25.3 K,25.3 K,10.1016/j.jmmm.2019.166165,TRUE,,Clathrate-like,7.87 μB,,Eu7Cu44As23,,,,,,Curie-Weiss temperatures of 25 K and 20 K for different paramagnetic centers
,L21,322 K,322 K,,,10.1016/j.jmmm.2004.11.371,TRUE,,,,,53.5Ni–19.5Fe–27.0Ga,,,,,,
,L21,302 K,302 K,,,10.1016/j.jmmm.2004.11.371,TRUE,,,,,55.0Ni–18.0Fe–27.0Ga,,,,,,
,L21,310 K,310 K,,,10.1016/j.jmmm.2004.11.371,TRUE,,,,,54.0Ni–19.0Fe–27.0Ga,,,,,,
,Isotypic with Rb2AlF5·H2O,,,-150 K,-150 K,10.1016/0304-8853(82)90274-8,TRUE,"{'a': '9.691 Å', 'b': '8.446 Å', 'c': '7.947 Å'}",,,,β-Rb2FeF5·H2O,9.7 K,9.7 K,,,Cmcm,
,,,,,,10.1016/0304-8853(88)90474-X,TRUE,,,,,Ce0.985La0.015Cu2.2Si2,3 K,3 K,,,,
,,,,,,10.1016/0304-8853(88)90474-X,TRUE,,,,,Ce0.97La0.03Cu2.2Si2,7 K,7 K,,,,
,P4/nmm,,,-6.07 K,-6.07 K,10.1016/j.jmmm.2023.171009,TRUE,,Tetragonal,3.87 μB,,ErSbTe,2.1 K,2.1 K,,,Pmmn.1′(a00)000s,
,P4/nmm,,,-10.8 K,-10.8 K,10.1016/j.jmmm.2023.171009,TRUE,,Tetragonal,7.6 μB,,DySbTe,6.7 K,6.7 K,,,Pnma.1′a[Pnmm],
,P4/nmm,,,-27.2 K,-27.2 K,10.1016/j.jmmm.2023.171009,TRUE,,Tetragonal,1.7 μB,,NdSbTe,3.1 K,3.1 K,,,Pc.1′c[Pm],
,P4/nmm,,,-29.7 K,-29.7 K,10.1016/j.jmmm.2023.171009,TRUE,,Tetragonal,,,PrSbTe,,,,,,
,Orthorhombic,,,-23 K,-23 K,10.1016/j.jmmm.2023.171349,TRUE,"{'a': '5.3145 Å', 'b': '5.5244 Å', 'c': '7.6054 Å'}",Perovskite,,,GdCr0.9Ga0.1O3,,,,,Pbnm,
,,,,,,10.1016/j.jmmm.2023.171349,FALSE,,,,Increased,Sm1-xYxCrO3,,Decreased,,,,
1130 Oe,Rhombohedral,,,-794.79 K,-794.79 K,10.1016/j.jmmm.2020.167621,TRUE,"{'a': '5.4716 Å', 'b': '5.4716 Å', 'c': '13.1686 Å'}",R-3c,4.88 μB/f.u.,0.054 μB/f.u. at 5 K under 5 Tesla,LaCr0.5Co0.5O3,133 K,133 K,,0.002 μB,R-3c,
,Orthorhombic,,,-432.70 K,-432.70 K,10.1016/j.jmmm.2020.167621,TRUE,"{'a': '5.4662 Å', 'b': '5.4136 Å', 'c': '7.6742 Å'}",Pbnm,4.66 μB/f.u.,0.11 μB/f.u. at 5 K under 5 Tesla,La0.8Pr0.2Cr0.5Co0.5O3,130 K,130 K,,,Pbnm,
,Orthorhombic,,,-765.65 K,-765.65 K,10.1016/j.jmmm.2020.167621,TRUE,"{'a': '5.4515 Å', 'b': '5.4515 Å', 'c': '13.2545 Å'}",Pbnm,4.89 μB/f.u.,0.065 μB/f.u. at 5 K under 5 Tesla,La0.8Sm0.2Cr0.5Co0.5O3,126 K,126 K,,,Pbnm,
,Orthorhombic,,,-64.80 K,-64.80 K,10.1016/j.jmmm.2020.167621,TRUE,"{'a': '5.4398 Å', 'b': '5.4188 Å', 'c': '7.6662 Å'}",Pbnm,4.67 μB/f.u.,1.12 μB/f.u. at 5 K under 5 Tesla,La0.8Gd0.2Cr0.5Co0.5O3,124 K,124 K,,,Pbnm,
,,125 K,125 K,,,10.1016/j.jmmm.2020.167621,TRUE,,,,,LaCr0.5Mn0.5O3,,,,,,
,Hexagonal,150 K,150 K,,,10.1016/S0304-8853(97)00722-1,TRUE,,,,,Tb2Co12P7,,,,,,
,Hexagonal,,,,,10.1016/S0304-8853(97)00722-1,TRUE,,,,,Tb2Fe12P7,4.5 K,4.5 K,,,,
,Hexagonal,,,,,10.1016/S0304-8853(97)00722-1,TRUE,,,,,Tb2Ni12P7,12.5 K,12.5 K,,,,
,Hexagonal,,,,,10.1016/S0304-8853(97)00722-1,TRUE,,,,,Ho2Ni12P7,10.0 K,10.0 K,,,,
,Distorted Perovskite,326 K,326 K,,,10.1016/j.jmmm.2018.10.024,FALSE,,Pseudo-cubic,,,La0.67Sr0.33MnO3 (with Cr substitution),,,,,,
,Distorted Perovskite,210 K,210 K,,,10.1016/j.jmmm.2018.10.024,FALSE,,Pseudo-cubic,,,La0.67Sr0.33MnO3 (with Ti substitution),,,,,,
,Orthorhombic and Cubic,185K,185K,,,10.1016/S0304-8853(00)01314-7,TRUE,"{'a': '1.172 nm', 'b': '1.212 nm', 'c': '1.257 nm'}",,,0.15 emu/g,YBa2Ir3Oy,,,,,,
,Orthorhombic,,,,,10.1016/S0304-8853(00)01314-7,TRUE,"{'a': '0.3872 nm', 'b': '0.3734 nm', 'c': '1.311 nm'}",,,,YBa2Cu2RhOy,14K,14K,,,,
,Cubic,,,,,10.1016/S0304-8853(00)01314-7,TRUE,{'a': '0.7148 nm'},,,,YBa2Cu2IrOy,14K,14K,,,,
,Orthorhombic,57K,57K,,,10.1016/S0304-8853(00)01314-7,TRUE,,,,,YBa2Co3Oy,,,,,,
,Tetragonal,60-70K,60-70K,,,10.1016/S0304-8853(00)01314-7,TRUE,,,,,YBa2Co3Oy,,,,,,
19 Oe,Orthorhombic,330 K,330 K,341.1 K,341.1 K,10.1016/j.jmmm.2024.171788,TRUE,"{'a': '5.5935 Å', 'b': '11.0149 Å', 'c': '2.7588 Å'}",,1.58 μB,16.6 emu/g,MnGe4,,,,0.05 emu/g,Cmmm,
,,2000 K,2000 K,,,10.1016/j.jmmm.2011.07.059,FALSE,,,,,ZnO:V,,,,,,
,,2000 K,2000 K,,,10.1016/j.jmmm.2011.07.059,FALSE,,,,,ZnO:Cr,,,,,,
,,2000 K,2000 K,,,10.1016/j.jmmm.2011.07.059,FALSE,,,,,ZnO:Ni,,,,,,
,Tetragonal,390-400 K,390-400 K,,,10.1016/j.jmmm.2003.12.1093,TRUE,"{'a': '5.98 Å', 'b': '5.98 Å', 'c': '5.76 Å'}",Tetragonal,,4πM_S ≈ 6000 G,Ni0.493Mn0.247Ga0.26,,,,,,
,,,,80-300 K,80-300 K,10.1016/0304-8853(91)90714-L,TRUE,,,,,Cd0.9Mn0.1In2S4,,,,,,
,,,,80-300 K,80-300 K,10.1016/0304-8853(91)90714-L,TRUE,,,,,Cd0.8Mn0.2In2S4,,,,,,
,,,,80-300 K,80-300 K,10.1016/0304-8853(91)90714-L,TRUE,,,,,Cd0.7Mn0.3In2S4,,,,,,
,,,,80-300 K,80-300 K,10.1016/0304-8853(91)90714-L,TRUE,,,,,Cd0.6Mn0.4In2S4,,,,,,
,,,,80-300 K,80-300 K,10.1016/0304-8853(91)90714-L,TRUE,,,,,Cd0.5Mn0.5In2S4,,,,,,
,,,,80-300 K,80-300 K,10.1016/0304-8853(91)90714-L,TRUE,,,,,Cd0.4Mn0.6In2S4,,,,,,
,,,,80-300 K,80-300 K,10.1016/0304-8853(91)90714-L,TRUE,,,,,Cd0.3Mn0.7In2S4,,,,,,
,,,,80-300 K,80-300 K,10.1016/0304-8853(91)90714-L,TRUE,,,,,Cd0.2Mn0.8In2S4,,,,,,
,,,,80-300 K,80-300 K,10.1016/0304-8853(91)90714-L,TRUE,,,,,Cd0.1Mn0.9In2S4,,,,,,
,Cubic,609K,609K,,,10.1016/j.jmmm.2024.172002,FALSE,{'a': '10.71'},Cubic,,,K2MnF6,,,,,,
,Cubic,596K,596K,,,10.1016/j.jmmm.2024.172002,FALSE,{'a': '10.75'},Cubic,,,Rb2MnF6,,,,,,
,,,,,,10.1016/j.jmmm.2006.05.010,TRUE,,,,,(FeOOH)8(FeOH2PO4),500 K,500 K,,,,Curie–Weiss behavior
,,10K,10K,,,10.1016/S0304-8853(98)01079-8,TRUE,,,,,Ni(OH)2,,,,,,
63.22 Oe (x=0.04),Rhombohedral,,,,,10.1016/j.jmmm.2024.171827,TRUE,"{'a': '5.585(6) Å (x=0.00), 5.592(1) Å (x=0.02), 5.595(2) Å (x=0.04), 5.577(3) Å (x=0.05), 5.576(8) Å (x=0.06)', 'b': '5.585(6) Å (x=0.00), 5.592(1) Å (x=0.02), 5.595(2) Å (x=0.04), 5.577(3) Å (x=0.05), 5.576(8) Å (x=0.06)', 'c': '13.887(3) Å (x=0.00), 13.902(4) Å (x=0.02), 13.909(3) Å (x=0.04), 13.861(4) Å (x=0.05), 13.864(3) Å (x=0.06)'}",R3c,,0.295 emu/g (x=0.04),Bi1-xYbxFeO3,"120 K (x=0.02), 130 K (x=0.04), 100 K (x=0.05)","120 K (x=0.02), 130 K (x=0.04), 100 K (x=0.05)",,,R3c (161),
,CeCo3B2-type,,,,,10.1016/j.jmmm.2003.12.1031,TRUE,,,"0.13 μB (Sm), 0.017 μB (Co)",,SmCo3B2,47 K,47 K,,,,
,Orthorhombic,22 K,22 K,,,10.1016/j.jmmm.2022.170021,TRUE,,Rhombic,,,Pb2Fe1.84Mn0.16Ge2O9,42.0 K,42.0 K,,,P 21 22 1,
,Orthorhombic,,,,,10.1016/j.jmmm.2022.170021,FALSE,,,,,Pb2Mn2Si2O9,67 K,67 K,,,P 21 22 1,
<200 Oe,Cubic,81.5 K,81.5 K,,,10.1016/j.jmmm.2021.168864,TRUE,,Inverse Spinel,,2600 emu/mol,Mn2TiO4,,,,,Fd-3m,
<200 Oe,Tetragonal,81.5 K,81.5 K,,,10.1016/j.jmmm.2021.168864,TRUE,,Inverse Spinel,,2600 emu/mol,Mn2TiO4,,,,,P 4_322,
,Amorphous,,,-1.1 K,-1.1 K,10.1016/j.jmmm.2009.07.084,TRUE,,,1.68 μB,,5CuO-65TeO2-30V2O5,,,,,,
,Amorphous,,,-1.2 K,-1.2 K,10.1016/j.jmmm.2009.07.084,TRUE,,,1.46 μB,,7.5CuO-65TeO2-27.5V2O5,,,,,,
,Amorphous,,,-1.6 K,-1.6 K,10.1016/j.jmmm.2009.07.084,TRUE,,,1.40 μB,,10CuO-65TeO2-25V2O5,,,,,,
,,,,,,10.1016/0304-8853(83)91056-9,TRUE,,,,,Tm5Sb3,12 K,12 K,,,,
,Polycrystalline,,,,,10.1016/j.jmmm.2017.11.105,TRUE,,,,,BiFeO3/Co,630 K,630 K,,,,
,,,,,,10.1016/j.jmmm.2015.05.092,TRUE,,,,,Ba3NiNb2O9,4.9 K,4.9 K,,,,
,,,,,,10.1016/j.jmmm.2015.05.092,TRUE,,,,,Ba3CoNb2O9,1.36 K,1.36 K,,,,
,,,"varies linearly with x, decreases with increase of x",,,10.1016/j.jmmm.2024.171870,FALSE,,Square lattice,,Increases with increase of x,Gd_xCo_1-x,,,,,,
,ThCr2Si2-type,295 K,295 K,,,10.1016/0304-8853(95)00120-4,TRUE,,,,,Nd0.35La0.65Mn2Si2,395 K,395 K,,,,
,R-3c,151 K,151 K,195 K,195 K,10.1016/j.jmmm.2022.169190,TRUE,"{'a': '5.5243 Å', 'c': '13.3611 Å'}",Rhombohedral,5.01 μB/f.u.,2.72 μB at 2 K,La0.83Sr0.17Mn0.9Fe0.1O3,,,,,R-3c,
,R-3c,208 K,208 K,259 K,259 K,10.1016/j.jmmm.2022.169190,TRUE,"{'a': '5.537 Å', 'c': '13.3743 Å'}",Rhombohedral,5.29 μB/f.u.,3.30 μB at 2 K,La0.83Sr0.17Mn0.9Fe0.05Zn0.05O3,,,,,R-3c,
,Rhombohedral,190 K,190 K,,,10.1016/j.jmmm.2015.10.125,FALSE,"{'a': '5.98 Å', 'b': '5.98 Å', 'c': '5.98 Å'}",Rhombohedral,,,Ge0.9Mn0.1Te,,,,,C3v,
,Rock Salt,,,,,10.1016/j.jmmm.2023.170359,TRUE,,FCC,,,Fe0.83O,210 K,210 K,,,,
,Rock Salt,,,,,10.1016/j.jmmm.2023.170359,TRUE,,FCC,,,Fe0.96O,210 K,210 K,,,,
67×10^3 A/m,Cubic Spinel,,,,,10.1016/j.jmmm.2015.04.104,TRUE,{'a': '0.84192 nm'},Cubic,2.65 μB,2.82×10^5 A/m,Co0.5Zn0.5Cr0Fe2O4,468 K,468 K,,3.24×10^5 A/m,,
63×10^3 A/m,Cubic Spinel,,,,,10.1016/j.jmmm.2015.04.104,TRUE,{'a': '0.84182 nm'},Cubic,2.44 μB,2.80×10^5 A/m,Co0.5Zn0.5Cr0.1Fe1.9O4,430 K,430 K,,2.41×10^5 A/m,,
64×10^3 A/m,Cubic Spinel,,,,,10.1016/j.jmmm.2015.04.104,TRUE,{'a': '0.84157 nm'},Cubic,1.95 μB,2.24×10^5 A/m,Co0.5Zn0.5Cr0.2Fe1.8O4,403 K,403 K,,3.04×10^5 A/m,,
66×10^3 A/m,Cubic Spinel,,,,,10.1016/j.jmmm.2015.04.104,TRUE,{'a': '0.84150 nm'},Cubic,1.87 μB,2.07×10^5 A/m,Co0.5Zn0.5Cr0.3Fe1.7O4,350 K,350 K,,2.79×10^5 A/m,,
66×10^3 A/m,Cubic Spinel,,,,,10.1016/j.jmmm.2015.04.104,TRUE,{'a': '0.84136 nm'},Cubic,1.4 μB,1.51×10^5 A/m,Co0.5Zn0.5Cr0.4Fe1.6O4,330 K,330 K,,2.25×10^5 A/m,,
70×10^3 A/m,Cubic Spinel,,,,,10.1016/j.jmmm.2015.04.104,TRUE,{'a': '0.84097 nm'},Cubic,0.838 μB,0.86×10^5 A/m,Co0.5Zn0.5Cr0.5Fe1.5O4,300 K,300 K,,1.76×10^5 A/m,,
,Cubic,34 K,34 K,,,10.1016/j.jmmm.2018.02.073,FALSE,{'a': '5.75 Å'},,1.30 - 4.62 μB/Mn,,"Li(Zn,Mn)P",,,,,F-43m,
,BaNiSn3-type,,,-4.0 K,-4.0 K,10.1016/j.jmmm.2014.03.071,TRUE,"{'a': '425.6 pm', 'c': '1063.3 pm'}",Tetragonal,2.62 μB,,CeCu1.0Al3,3.0 K,3.0 K,,,I4mm,
,BaNiSn3-type,,,-3.1 K,-3.1 K,10.1016/j.jmmm.2014.03.071,TRUE,"{'a': '427.5 pm', 'c': '1068.0 pm'}",Tetragonal,2.51 μB,,CeCu0.8Au0.2Al3,2.0 K,2.0 K,,,I4mm,
,BaNiSn3-type,,,-5.6 K,-5.6 K,10.1016/j.jmmm.2014.03.071,TRUE,"{'a': '429.0 pm', 'c': '1071.5 pm'}",Tetragonal,2.55 μB,,CeCu0.6Au0.4Al3,1.6 K,1.6 K,,,I4mm,
,BaNiSn3-type,,,-3.8 K,-3.8 K,10.1016/j.jmmm.2014.03.071,TRUE,"{'a': '429.8 pm', 'c': '1078.1 pm'}",Tetragonal,2.63 μB,,CeCu0.4Au0.6Al3,1.4 K,1.4 K,,,I4mm,
,BaNiSn3-type,,,-7.9 K,-7.9 K,10.1016/j.jmmm.2014.03.071,TRUE,"{'a': '432.0 pm', 'c': '1080.0 pm'}",Tetragonal,2.55 μB,,CeCu0.2Au0.8Al3,1.5 K,1.5 K,,,I4mm,
,BaNiSn3-type,,,-1.6 K,-1.6 K,10.1016/j.jmmm.2014.03.071,TRUE,"{'a': '433.3 pm', 'c': '1084.4 pm'}",Tetragonal,2.51 μB,,CeAu1.0Al3,1.2 K,1.2 K,,,I4mm,
,Monoclinic,,,,,10.1016/j.jmmm.2024.172079,TRUE,,P2/c,,,Mn0.97WO4,"18.6 K, 16.9 K, 8.6 K","18.6 K, 16.9 K, 8.6 K",,,P2/c,
,Monoclinic,,,,,10.1016/j.jmmm.2024.172079,TRUE,,P2/c,,,MnW0.97O4,"22.5 K, 20.7 K, 9.6 K","22.5 K, 20.7 K, 9.6 K",,,P2/c,
,,,,,,10.1016/j.jmmm.2024.172079,FALSE,,,,,Zn or Mg doped MnWO4,,Reduced,,,,
,,,,,,10.1016/j.jmmm.2024.172079,FALSE,,,,,Fe or Co doped MnWO4,,Enhanced,,,,
,Rhombohedral,185K,185K,,,10.1016/j.jmmm.2005.10.177,TRUE,,,,,La0.6Sr0.35MnTi0.05O3,,,,,R-3c,
,,,,,,10.1016/0304-8853(84)90294-4,TRUE,,,,,GdSn3,20 K,20 K,,,,
8.46 kOe,Monoclinic,,,-201.83 K,-201.83 K,10.1016/j.jmmm.2024.171716,TRUE,"{'a': '5.8124 Å', 'b': '8.2139 Å', 'c': '5.5355 Å'}",P2/m,7.30 μB,,Al2MnCoO7,31 K,31 K,,26.39 emu/g,P2/m,
,Tetragonal,160 K,160 K,,,10.1016/j.jmmm.2003.12.341,TRUE,"{'a': '3.9038 Å', 'c': '7.7906 Å'}",,,,Pr0.5Ba0.5MnO3 (weakly disordered),,,,,,
,Cubic,160 K,160 K,,,10.1016/j.jmmm.2003.12.341,TRUE,{'a': '3.8951 Å'},,0.2 μB,,Pr0.5Ba0.5MnO3 (strongly disordered),,,,,,
,Collinear Antiferromagnetic,,,-51.4 K,-51.4 K,10.1016/j.jmmm.2022.169075,TRUE,"{'a': '9.5677 Å', 'b': '9.5677 Å', 'c': '9.5677 Å'}",Cubic,8.26 μB per Gd ion,14.3 μB per formula unit,Gd3Cu3Sb4,,,,,I4̄3d,
,Cubic,,,,,10.1016/0304-8853(92)90975-T,TRUE,,Pr3Rh4Sn13 type,,,SmRuSn3,6 K,6 K,,,,
,face centered cubic (fcc),40 K,40 K,,,10.1016/j.jmmm.2017.06.079,TRUE,{'a': '3.5704'},,,,NiCu,,,,,,
,Orthorhombic,,,,,10.1016/j.jmmm.2006.10.571,TRUE,,,3 μB,,Dy2S3,"11.5K, 6.4K","11.5K, 6.4K",,,Pnma,
"Low (as-deposited), Higher (post-annealed)","Amorphous (as-deposited), Crystalline (post-annealed)",,,,,10.1016/j.jmmm.2013.06.015,TRUE,,,,"High saturation magnetization (as-deposited), Decreased (post-annealed)",ZnO/Co,291 K,291 K,,,,
,A2,1150 K,1150 K,,,10.1016/j.jmmm.2022.169437,FALSE,,bcc,,,Fe95Al5,,,,,Im3̄m,
,A2,1262 K,1262 K,,,10.1016/j.jmmm.2022.169437,FALSE,,bcc,,,Fe85Al15,,,,,Im3̄m,
,A2,1165 K,1165 K,,,10.1016/j.jmmm.2022.169437,FALSE,,bcc,,,Fe82Al18,,,,,Im3̄m,
,A2,1126 K,1126 K,,,10.1016/j.jmmm.2022.169437,FALSE,,bcc,,,Fe79Al21,,,,,Im3̄m,
,A2,1097 K,1097 K,,,10.1016/j.jmmm.2022.169437,FALSE,,bcc,,,Fe76Al24,,,,,Im3̄m,
,A2,1074 K,1074 K,,,10.1016/j.jmmm.2022.169437,FALSE,,bcc,,,Fe75Al25,,,,,Im3̄m,
1.17 T,,42 K,42 K,,,10.1016/j.jmmm.2019.165481,TRUE,,,,18.5 Am^2/kg,α-Mn/Mn3O4,100 K,100 K,,11.5 Am^2/kg,,
,,,,,,10.1016/0304-8853(92)91750-N,TRUE,,,,,ErSi,11.5 K,11.5 K,,,,
,Body-centred tetragonal,,,,,10.1016/j.jmmm.2006.10.1121,TRUE,,,,,Fe/Mn,187 K,187 K,,,,
,,45 K,45 K,54.3 K,54.3 K,10.1016/j.jmmm.2005.10.205,TRUE,,,2.12 μB,,Fe0.05V0.95BO3,,,,,D3d6,
,,30 K,30 K,-102.2 K,-102.2 K,10.1016/j.jmmm.2005.10.205,TRUE,,,3.96 μB,,Fe0.7V0.3BO3,,,,,D3d6,
,,325 K,325 K,,,10.1016/j.jmmm.2005.10.205,TRUE,,,,,Fe0.87V0.13BO3,,,,,D3d6,2.9 × 10^-5 cm^3/g
,Cubic,,,,,10.1016/j.jmmm.2011.12.035,TRUE,"{'a': '8.351 Å', 'b': '8.351 Å', 'c': '8.351 Å'}",Spinel,,,γ-Fe2O3,850 K,850 K,,,P4132,
,Rhombohedral,956 K,956 K,,,10.1016/j.jmmm.2014.05.015,TRUE,"{'a': '5.0346 Å', 'b': '5.0346 Å', 'c': '13.752 Å'}",Hexagonal,,0.3 Am^2/kg,α-Fe2O3,,,,,,
,Cubic or Tetragonal,820-986 K,820-986 K,,,10.1016/j.jmmm.2014.05.015,TRUE,,Cubic or Tetragonal,,60-80 Am^2/kg,γ-Fe2O3,,,,,,
,Orthorhombic,,,,,10.1016/j.jmmm.2014.05.015,TRUE,"{'a': '9.95 Å', 'b': '3.01 Å', 'c': '4.62 Å'}",Orthorhombic,,0.001-1 Am^2/kg,α-FeO(OH),400 K,400 K,,,,
,Monoclinic,,,,,10.1016/j.jmmm.2014.05.015,TRUE,,Monoclinic,,,β-FeO(OH),290 K,290 K,,,,
,Orthorhombic,,,,,10.1016/j.jmmm.2014.05.015,TRUE,,Orthorhombic,,,γ-FeO(OH),77 K,77 K,,,,
,Hexagonal,,,,,10.1016/j.jmmm.2014.05.015,TRUE,,Hexagonal,,7-20 Am^2/kg,δ-FeOOH,440-460 K,440-460 K,,,,
,Orthorhombic,,,,,10.1016/j.jmmm.2014.05.015,TRUE,,Orthorhombic,,,Fe(OH)3,427 K,427 K,,,,
,Bixbyite C-type cubic,,,"-2.1 K (amorphous), -5.2 K (crystalline)","-2.1 K (amorphous), -5.2 K (crystalline)",10.1016/j.jmmm.2020.166391,TRUE,{'a': '10.66 Å'},Cubic,,,Ho2O3,"3.2 K (amorphous), 3.0 K (crystalline)","3.2 K (amorphous), 3.0 K (crystalline)",,,Ia-3,
,Body-Centered Cubic (BCC),1043 K (Fe),1043 K (Fe),,,10.1016/S0304-8853(99)00319-4,TRUE,"{'a': '0.288 nm (Fe)', 'b': '0.288 nm (Fe)', 'c': '0.288 nm (Fe)'}",Cubic,2.2 μB (Fe),,Fe/Cr/Fe,311 K (Cr),311 K (Cr),,,Im-3m (Fe),
,ThCr2Si2 type,,,+11.2 K,+11.2 K,10.1016/j.jmmm.2014.12.080,TRUE,"{'a': '4.1462 Å', 'c': '9.515 Å'}",Body centered tetragonal,11.97 μB/Ho-atom,,HoRu2Si2,19 K,19 K,,,I4/mmm,
,Garnet,560 K,560 K,,,10.1016/j.jmmm.2023.171418,TRUE,"{'a': '12.376 Å', 'b': '12.376 Å', 'c': '12.376 Å'}",Cubic,,140 G,Y3Fe5O12 (YIG),,,,,Ia-3d,
,Heusler-type cubic,347K,74 °C,,,10.1016/j.jmmm.2004.08.011,TRUE,"{'a': '0.594 nm', 'c': '0.557 nm'}",Tetragonal,,"34.15 emu/g (easy axis), 70.47 emu/g (hard axis)",Ni50.60Mn30.74Ga18.66,,,,,L21 (Fm3m),
,,,,,,10.1016/j.jmmm.2011.08.014,FALSE,,,,,Eu(1−x)CaxTiO3 (x=0.60),2.6 K,2.6 K,,,,
,Corundum,"95K, 53K, 22K","95K, 53K, 22K",,,10.1016/j.jmmm.2017.07.045,TRUE,"{'a': '4.9195 Å', 'c': '13.4619 Å'}",Rhombohedral,0.07 μB/f.u.,,Ni0.80Cr1.20O3,,,,,R-3c,
,,<50K,<50K,,,10.1016/j.jmmm.2017.07.045,FALSE,,,,,Ga-doped Cr2O3,,,,,,
,,250 K,250 K,,,10.1016/j.jmmm.2004.01.014,TRUE,,,,,Mn0.027Ge0.973,,,,,,
,,250 K,250 K,,,10.1016/j.jmmm.2004.01.014,TRUE,,,,,Mn0.044Ge0.956,,,,,,
,,<50 K,<50 K,,,10.1016/j.jmmm.2004.01.014,TRUE,,,,,Mn0.053Ge0.947,,,,,,
,Pyrochlore,60 K,60 K,,,10.1016/S0304-8853(99)00744-1,TRUE,"{'a': '10.34 Å', 'b': '10.34 Å', 'c': '10.34 Å'}",Cubic,,,Tl2Mn1.9Ru0.1O7,,,,,Fd-3m,
34 Oe,Cubic spinel,,,,,10.1016/j.jmmm.2019.166185,TRUE,{'a': '8.353 Å'},Cubic,1.43 μB,,Cu0.3Ni0.7Fe2O4,598 K,598 K,,167 emu/g,Fd-3m,
19 Oe,Cubic spinel,,,,,10.1016/j.jmmm.2019.166185,TRUE,{'a': '8.358 Å'},Cubic,0.80 μB,,Cu0.3Ni0.7Cr0.1Fe1.9O4,539 K,539 K,,85 emu/g,Fd-3m,
21 Oe,Cubic spinel,,,,,10.1016/j.jmmm.2019.166185,TRUE,{'a': '8.351 Å'},Cubic,0.88 μB,,Cu0.3Ni0.7Cr0.2Fe1.8O4,518 K,518 K,,145 emu/g,Fd-3m,
15 Oe,Cubic spinel,,,,,10.1016/j.jmmm.2019.166185,TRUE,{'a': '8.347 Å'},Cubic,0.63 μB,,Cu0.3Ni0.7Cr0.3Fe1.7O4,488 K,488 K,,137 emu/g,Fd-3m,
11 Oe,Cubic spinel,,,,,10.1016/j.jmmm.2019.166185,TRUE,{'a': '8.345 Å'},Cubic,0.46 μB,,Cu0.3Ni0.7Cr0.4Fe1.6O4,479 K,479 K,,92 emu/g,Fd-3m,
,,292 K,292 K,,,10.1016/j.jmmm.2019.166287,TRUE,,,,,La0.7Ca0.24Sr0.06MnO3,,,,,,
,Orthorhombic,,,,,10.1016/0304-8853(95)00595-1,TRUE,,,,,Tb2ReC2,96 K,96 K,,,,
,Orthorhombic,,,,,10.1016/0304-8853(95)00595-1,TRUE,,,,,Dy2ReC2,58 K,58 K,,,,
,Orthorhombic,,,,,10.1016/0304-8853(95)00595-1,TRUE,,,,,Ho2ReC2,30 K,30 K,,,,
,Orthorhombic,,,,,10.1016/0304-8853(95)00595-1,TRUE,,,,,Er2ReC2,18 K,18 K,,,,
"35 Oe (300 K), 50 Oe (4.2 K)","Hexagonal (MnSb), Cubic (GaSb)",554 K,554 K,,,10.1016/j.jmmm.2022.170242,TRUE,"{'a': '4.154 Å (MnSb), 6.096 Å (GaSb)', 'c': '5.768 Å (MnSb)'}","Hexagonal (MnSb), Cubic (GaSb)",,"73 emu/g (4.2 K), 63 emu/g (300 K)",GaSb-MnSb (30 mol.% GaSb + 70 mol.% MnSb),,,,,"P63/mmc (MnSb), F-43m (GaSb)",
,Zinc-blende,> 300 K,> 300 K,,,10.1016/j.jmmm.2022.170242,TRUE,,,,,Ga1-xFexSb (x ≥ 0.2),,,,,,
,P63/mmc hexagonal,669K,396 °C,,,10.1016/j.jmmm.2024.172229,TRUE,"{'a': '5.824 Å', 'c': '23.088 Å'}",Hexagonal,15 μB,46.5 A·m²/kg,BaFe11AlO19,,,,,P63/mmc,
,Hexagonal,348 K,348 K,,,10.1016/j.jmmm.2022.169883,TRUE,"{'a': '4.999(9)', 'c': '4.012(9)'}",P6/mmm,,9.35630 emu/g,(Sm1/2Nd1/2)(Co1/3Cu1/3Ni1/3)5,,,,,P6/mmm,0.13409 emu/(g kOe)
,Hexagonal,234 K,234 K,,,10.1016/j.jmmm.2022.169883,TRUE,"{'a': '4.986(8)', 'c': '4.019(0)'}",P6/mmm,,2.47502 emu/g,(Sm1/3Ce1/3Nd1/3)(Co1/3Cu1/3Ni1/3)5,,,,,P6/mmm,0.13153 emu/(g kOe)
,,737 K,737 K,,,10.1016/j.jmmm.2022.169883,TRUE,,,,,CeCo5,,,,,,
,,15 K,15 K,,,10.1016/j.jmmm.2022.169883,FALSE,,,,,NdCu5,,,,,,
,,,,,,10.1016/j.jmmm.2022.169883,FALSE,,,,,SmCu5,9 K,9 K,,,,
,,,,100-300 K,100-300 K,10.1016/S0304-8853(96)00437-4,TRUE,,,,,LaxNd1−xF3,,,,,,Measured from 1.5 to 40 K (ac) and 3 to 300 K (dc)
,Spinel,883K,610 °C,,,10.1016/j.jmmm.2011.06.026,TRUE,{'a': '8.313 Å'},Cubic,,17.8 emu/g,NiFe1.5Al0.5O4,,,,,,
,Spinel,868K,595 °C,,,10.1016/j.jmmm.2011.06.026,TRUE,{'a': '8.234 Å'},Cubic,,0.7 emu/g,NiFe1.0Al1.0O4,,,,,,
,Spinel,823K,550 °C,,,10.1016/j.jmmm.2011.06.026,TRUE,{'a': '8.112 Å'},Cubic,,4.6 emu/g,NiFe0.5Al1.5O4,,,,,,
,Layered,219.5 K,219.5 K,,,10.1016/0304-8853(92)91271-T,TRUE,,,,,Tb/Co,,,,,,
1.32 kOe,2H-type hexagonal,,,,,10.1016/j.jmmm.2018.12.052,TRUE,"{'a': '5.7607 Å', 'b': '5.7607 Å', 'c': '4.772 Å'}",Hexagonal,,3.22 emu/g at 5 T,BaCo0.9Mn0.1O3-δ,15 K,15 K,,0.513 emu/g,P63/mmc,
9.96 kOe,2H-type hexagonal,,,,,10.1016/j.jmmm.2018.12.052,TRUE,"{'a': '5.704 Å', 'b': '5.704 Å', 'c': '4.473 Å'}",Hexagonal,0.756 μB/f.u.,4.12 emu/g at 5 T,Ba0.9Sr0.1Co0.9Mn0.1O3-δ,42 K,42 K,,1.005 emu/g,P63/mmc,
,Face Centered Cubic (fcc),,,,,10.1016/j.jmmm.2023.170671,TRUE,"{'a': '7.4706 Å', 'b': '7.4706 Å', 'c': '7.4706 Å'}",Cubic,2.8–3.6 μB per Tm-ion,,TmB12,3.2 K,3.2 K,,,Fm3m,
,,,,,,10.1016/0304-8853(92)91416-Q,TRUE,,,,,Sm3Te4,"0.7 K, 0.9 K","0.7 K, 0.9 K",,,,
,Face-centered cubic (fcc),,,,,10.1016/0304-8853(83)90454-7,TRUE,,,,,γ-Fe,,Low temperature,,,,
,Th2Ni17-type,,Maximum at x=0.3,,,10.1016/S0304-8853(96)00635-X,TRUE,,,,,Y2Fe16.7Mn0.3,,,,,,
0.7 T,Orthorhombic,,,,,10.1016/0304-8853(94)01290-3,TRUE,,,,,YCaCrO4,130 K,130 K,,,Bmab,Weak temperature dependence down to 250 K
,Orthorhombic,,,,,10.1016/j.jmmm.2022.169466,TRUE,"{'a': '6.287(5) Å', 'b': '11.005(7) Å', 'c': '10.192(2) Å'}",,,,CaBaCo3.98Ni0.02O7,82 K,82 K,,,Pbn21,
,Orthorhombic,,,,,10.1016/j.jmmm.2022.169466,TRUE,"{'a': '6.287(8) Å', 'b': '11.005(8) Å', 'c': '10.191(2) Å'}",,,,CaBaCo3.97Ni0.03O7,82 K,82 K,,,Pbn21,
,Orthorhombic,,,,,10.1016/j.jmmm.2022.169466,TRUE,"{'a': '6.288(3) Å', 'b': '11.006(0) Å', 'c': '10.189(7) Å'}",,,,CaBaCo3.95Ni0.05O7,82 K,82 K,,,Pbn21,
,Orthorhombic,,,,,10.1016/j.jmmm.2022.169466,TRUE,"{'a': '6.288(5) Å', 'b': '11.006(1) Å', 'c': '10.189(2) Å'}",,,,CaBaCo3.93Ni0.07O7,82 K,82 K,,,Pbn21,
,,,,,,10.1016/j.jmmm.2022.169466,FALSE,,,,,CaBaCo4-xFexO7 (x = 1),140 K,140 K,,,,
,,,,,,10.1016/j.jmmm.2022.169466,FALSE,,,,,CaBaCo4-xFexO7 (x = 2),160 K,160 K,,,,
2 kOe,Tetragonal,,,-234 K,-234 K,10.1016/j.jmmm.2019.166074,TRUE,,,4.62 μB,,α-MnO2,18 K,18 K,,,I4/m,
1 kOe,Tetragonal,,,-293 K,-293 K,10.1016/j.jmmm.2019.166074,TRUE,,,5.95 μB,,α-MnO2:Dy,11 K,11 K,,,I4/m,
,Orthorhombic,186 K,186 K,,,10.1016/S0304-8853(03)00083-0,TRUE,,Orthorhombic,,,Nd0.63Y0.07Sr0.3MnO3,,,,,,
,Orthorhombic,139 K,139 K,,,10.1016/S0304-8853(03)00083-0,TRUE,,Orthorhombic,,,Nd0.56Y0.14Sr0.3MnO3,,,,,,
,Orthorhombic,105 K,105 K,,,10.1016/S0304-8853(03)00083-0,TRUE,,Orthorhombic,,,Nd0.49Y0.21Sr0.3MnO3,,,,,,
,,15K,15K,,,10.1016/j.jmmm.2003.12.954,TRUE,,,,"Observed changes at 15K, 40K, 85K, and 160K",Fe0.9PS3(Phen)0.4,,,,,,
456 Oe,Tetragonal Rutile,273K,Room Temperature,,,10.1016/j.jmmm.2015.07.083,TRUE,"{'a': '4.7447', 'c': '3.1807'}",Tetragonal,,0.00776 emu/g,Sn0.98Ti0.02O2,,,,0.00217 emu/g,P42/mnm,
474 Oe,Tetragonal Rutile,273K,Room Temperature,,,10.1016/j.jmmm.2015.07.083,TRUE,"{'a': '4.7463', 'c': '3.1730'}",Tetragonal,,0.00360 emu/g,Sn0.95Ti0.05O2,,,,0.00029 emu/g,P42/mnm,
440 Oe,Tetragonal Rutile,273K,Room Temperature,,,10.1016/j.jmmm.2015.07.083,TRUE,"{'a': '4.7472', 'c': '3.1677'}",Tetragonal,,0.00141 emu/g,Sn0.93Ti0.07O2,,,,0.00044 emu/g,P42/mnm,
181 Oe,Rhombohedral,201 K,201 K,212.77 K,212.77 K,10.1016/j.jmmm.2010.03.011,TRUE,"{'a': '5.525 Å', 'c': '13.391 Å'}",R3̄c,2.53 μB,,La0.8Pb0.1□0.1MnO3,,,,,R3̄c,
,Orthorhombic,265 K,265 K,,,10.1016/j.jmmm.2024.172224,TRUE,,Martensitic,,,Mn0.97CoGe,,,,,Pnma,
,Orthorhombic,258 K,258 K,,,10.1016/j.jmmm.2024.172224,TRUE,,Martensitic,,,Mn0.96CoGe,,,,,Pnma,
,Cubic Austenite,330 K,330 K,,,10.1016/j.jmmm.2023.171510,TRUE,,,,82 Am^2/kg,Ni50Mn20Cr5Ga25,,,,,,
,Cubic Austenite,390 K,390 K,,,10.1016/j.jmmm.2023.171510,TRUE,,,,80 Am^2/kg,Ni45Cr5Mn25Ga25,,,,,,
,Tetragonal Non-Modulated Martensite,340 K,340 K,,,10.1016/j.jmmm.2023.171510,TRUE,,,,60 Am^2/kg,Ni50Mn25Ga20Cr5,,,,,,
,Cubic Austenite,310 K,310 K,,,10.1016/j.jmmm.2023.171510,TRUE,,,,79 Am^2/kg,Ni50Mn20Cu5Ga25,,,,,,
,Cubic Austenite,395 K,395 K,,,10.1016/j.jmmm.2023.171510,TRUE,,,,91 Am^2/kg,Ni45Cu5Mn25Ga25,,,,,,
,Non-Modulated Martensite,340 K,340 K,,,10.1016/j.jmmm.2023.171510,TRUE,,,,65 Am^2/kg,Ni50Mn25Ga20Cu5,,,,,,
,Cubic Austenite,300 K,300 K,,,10.1016/j.jmmm.2023.171510,TRUE,,,,70 Am^2/kg,Ni50Mn20Ga30,,,,,,
,Cubic Austenite,300 K,300 K,,,10.1016/j.jmmm.2023.171510,TRUE,,,,64 Am^2/kg,Ni45Mn25Ga30,,,,,,
,Cubic Austenite,400 K,400 K,,,10.1016/j.jmmm.2023.171510,TRUE,,,,82 Am^2/kg,Ni45Mn30Ga25,,,,,,
,,,,,,10.1016/S0304-8853(97)00699-9,TRUE,,,,,Er2Ba4Cu7O14.92,0.54K,0.54K,,,,
,Orthorhombic,,,,,10.1016/S0304-8853(00)00546-1,TRUE,,,,,Gd0.75Ce0.25Cu6,16.3 K,16.3 K,,,Pnma,
,Orthorhombic,,,,,10.1016/S0304-8853(00)00546-1,TRUE,,,,,Gd0.5Ce0.5Cu6,15.8 K,15.8 K,,,Pnma,
,L10,,,,,10.1016/j.jmmm.2020.166758,TRUE,"{'a': '3.99 Å', 'b': '3.99 Å'}",Tetragonal,,,MnPd,810 K,810 K,,,,
,,523K,250°C,,,10.1016/0304-8853(91)90666-X,TRUE,,,,,Fe40Ni40B6P14,,,,,,
,Tetragonal,,,,,10.1016/0304-8853(87)90100-4,TRUE,,,6.6 μB,,HoRu2Ge2,20 K,20 K,,,,
,Cubic,340 K,340 K,,,10.1016/S0304-8853(00)00429-7,TRUE,{'a': '3.906 Å'},Perovskite,,,La0.62Ba0.38MnO3,,,,,,
,Cubic,345 K,345 K,,,10.1016/S0304-8853(00)00429-7,TRUE,,Perovskite,,,La0.56Ba0.44MnO3,,,,,,
,Cubic,340 K,340 K,,,10.1016/S0304-8853(00)00429-7,TRUE,,Perovskite,,52 emu/g,La0.37Ba0.63MnO3,,,,,,
,Cubic,,,,,10.1016/0304-8853(89)90082-6,TRUE,,,,,TmIn3,1.6 K,1.6 K,,,,
,1:13 phase,297 K,297 K,,,10.1016/j.jmmm.2018.04.063,TRUE,,,,,LaFe10.85Co0.75Si1.4C0.15,,,,,,
,1:13 phase,249 K,249 K,,,10.1016/j.jmmm.2018.04.063,TRUE,,,,,LaFe11.4Co0.3Si1.3C0.15,,,,,,
,1:13 phase,315 K,315 K,,,10.1016/j.jmmm.2018.04.063,TRUE,,,,,LaFe10.8Co0.9Si1.3C0.15,,,,,,
,1:13 phase,263 K,263 K,,,10.1016/j.jmmm.2018.04.063,TRUE,,,,,LaFe11.2Co0.5Si1.3C0.15,,,,,,
,Honeycomb,300 K,300 K,,,10.1016/j.jmmm.2013.05.037,FALSE,,2D,,,g-C4N3,,,,,,
,Two-dimensional layers of dimolybdate chains linked by dimers,,,-4.0 K,-4.0 K,10.1016/j.jmmm.2014.03.039,TRUE,"{'a': '8.678 Å', 'b': '9.289 Å', 'c': '6.064 Å'}",,2.53 μB,2.61 μB,CuMo2O7·3H2O,,,,,P -1,
1578.35 Oe,Spinel cubic,,,-428.87 K,-428.87 K,10.1016/j.jmmm.2020.166595,TRUE,"{'a': '8.358 Å', 'b': '8.358 Å', 'c': '8.358 Å'}",Cubic,10.88 μB/f.u.,3.667 emu/g,Mn0.5Zn0.5Cr2O4,19 K,19 K,,0.377 emu/g,Fd-3m,
,Spinel,70-100 K,70-100 K,,,10.1016/j.jmmm.2020.166595,TRUE,,Cubic,,,FeCr2O4,,,,,,
,,<100 K,<100 K,,,10.1016/j.jmmm.2007.04.025,FALSE,,,,,Fe-doped GaN,,,,,,
,,250 K,250 K,,,10.1016/j.jmmm.2007.04.025,FALSE,,,,,Fe-implanted p-GaN,,,,,,
,,200 K,200 K,,,10.1016/j.jmmm.2007.04.025,FALSE,,,,,Ni-implanted p-GaN,,,,,,
,,320 K,320 K,,,10.1016/j.jmmm.2007.04.025,FALSE,,,,,Co-implanted GaN,,,,,,
,R3̄c,217.8 K,217.8 K,,,10.1016/S0304-8853(98)00388-6,TRUE,{'a': '5.477 Å'},Perovskite,,,La0.5Dy0.2Sr0.3MnO3,,,,,,
,R3̄c,180 K,180 K,,,10.1016/S0304-8853(98)00388-6,TRUE,{'a': '5.464 Å'},Perovskite,,,La0.4Dy0.3Sr0.3MnO3,,,,,,
,,60 K,60 K,,,10.1016/j.jmmm.2003.12.1067,TRUE,,,,,Ga0.965Mn0.035As,,,,,,
,,273K,Above room temperature,,,10.1016/j.jmmm.2003.12.1067,TRUE,,,,,GaMnP,,,,,,
,,,,,,10.1016/S0304-8853(98)00266-2,TRUE,,,,,CoxNi1−xO,290-520,290-520,,,,
,Monoclinic,,,,,10.1016/j.jmmm.2006.10.297,TRUE,,,5.1 μB,,(Benzo-TTFVS)2FeBr4,5.8 K,5.8 K,,,,
,,170 K,170 K,,,10.1016/j.jmmm.2008.11.034,TRUE,,,,,Ga1-xMnxAs,,,,,,
,,20 K,20 K,,,10.1016/j.jmmm.2008.11.034,TRUE,,,,,Mn/GaAs,,,,,,
,Cubic,1.7 K,1.7 K,,,10.1016/j.jmmm.2003.12.1154,TRUE,,AuBe5-type,0.05 μB/Yb,,Yb0.8Y0.2InCu4,,,,,,
,,,,-43 K,-43 K,10.1016/j.jmmm.2006.10.022,TRUE,,,,,YbIn0.5Rh0.5Cu4,,,,,,
,,,,-14 K,-14 K,10.1016/j.jmmm.2006.10.022,TRUE,,,,,YbIn0.3Rh0.7Cu4,,,,,,
,,,,,,10.1016/j.jmmm.2005.10.204,TRUE,,,,,Sr2Cu3O4Cl2,"40 K, 380 K","40 K, 380 K",,,,
,CuAu-I-type,,,,,10.1016/S0304-8853(98)01199-8,TRUE,,Tetragonal,"4.0 μB (Mn), <0.6 μB (Ni)",,MnNi,1140K,1140K,,,,
,CuAu-I-type,,,,,10.1016/S0304-8853(98)01199-8,TRUE,"{'a': '3.87 Å', 'c': '3.61 Å'}",Tetragonal,3.1 μB (Mn),,MnIr,960K,960K,,,P4/mmm,
,Hexagonal,,,,,10.1016/j.jmmm.2006.10.588,TRUE,,HfGe6Fe6-type,,,DyGe6Mn6,420 K,420 K,,,P6/mmm,
,,244 K,244 K,,,10.1016/j.jmmm.2009.08.033,TRUE,,,,,Gd5(Ge1.72Si2.28),,,,,,
,,275 K,275 K,,,10.1016/j.jmmm.2009.08.033,TRUE,,,,,Gd5(Ge2Si2),,,,,,
,Orthorhombic,,,,,10.1016/j.jmmm.2023.170905,FALSE,,Pnma/Pbnm,,,RFeO3 (R = rare earth or Y),640-700 K,640-700 K,,,Pnma/Pbnm,
,Trigonal,,,-58.2,-58.2,10.1016/S0304-8853(99)00824-0,TRUE,,Hexamolecular unit cell,2.8,,La0.02Ce0.98F3,0.4,0.4,,,D3d^4,0.978 cm^3 K/mol
,Trigonal,,,-97.6,-97.6,10.1016/S0304-8853(99)00824-0,TRUE,,Hexamolecular unit cell,2.66,,La0.10Ce0.90F3,,,,,D3d^4,0.887 cm^3 K/mol
,Trigonal,,,-105.3,-105.3,10.1016/S0304-8853(99)00824-0,TRUE,,Hexamolecular unit cell,2.61,,La0.20Ce0.80F3,,,,,D3d^4,0.850 cm^3 K/mol
,Trigonal,,,-148.6,-148.6,10.1016/S0304-8853(99)00824-0,TRUE,,Hexamolecular unit cell,2.21,,La0.50Ce0.50F3,,,,,D3d^4,0.609 cm^3 K/mol
,Trigonal,,,,,10.1016/S0304-8853(99)00824-0,FALSE,,Hexamolecular unit cell,,,CeF3,0.4,0.4,,,D3d^4,
,bcc-FeSi (DO3),508K,235 °C,,,10.1016/j.jmmm.2008.02.148,TRUE,,,,,Fe68.5Mn5Si13.5B9Cu1Nb3,,,,,,
,Cubic,545 K,545 K,,,10.1016/j.jmmm.2023.171512,TRUE,{'a': '12.3957 Å'},Simple cubic,,"8.67 emu/g at 300 K, 93.64 emu/g at 5 K",Dy2.4Ho0.6Fe5O12,,,,,Ia3̄d,
,,>300 K,>300 K,,,10.1016/j.jmmm.2015.08.030,FALSE,,,,,Mn-doped ZnO,,,,,,
0.003 T,Orthorhombic,,,,,10.1016/j.jmmm.2021.168862,TRUE,"{'a': '7.321 ± 0.001 Å', 'b': '8.644 ± 0.002 Å', 'c': '5.840 ± 0.001 Å'}",Orthorhombic,,,DyCrTiO5,147 ± 2 K,147 ± 2 K,,,Pbam,
,Orthorhombic,300.9 K,300.9 K,,,10.1016/j.jmmm.2024.172289,TRUE,,Layered,,,Al0.9Ge0.1Fe2B2,,,,,Cmmm,
,Hexagonal,370 K,370 K,,,10.1016/j.jmmm.2023.171111,TRUE,"{'a': '5.50533 Å', 'c': '8.98548 Å'}",HfFe6Ga6-type,,,HoMn6Sn5.7Ga0.3,,,,,P6/mmm,
,Monoclinic,,,Negative value indicating antiferromagnetic coupling,,10.1016/j.jmmm.2014.10.115,TRUE,"{'a': '12.222', 'b': '3.041', 'c': '5.809'}",C2/m,,,β-Ga1.9Fe0.1O3,,,,,C2/m,
,Monoclinic,,,Negative value indicating antiferromagnetic coupling,,10.1016/j.jmmm.2014.10.115,TRUE,"{'a': '12.226', 'b': '3.042', 'c': '5.810'}",C2/m,,,β-Ga1.8Fe0.2O3,,,,,C2/m,
,Monoclinic,,,Negative value indicating antiferromagnetic coupling,,10.1016/j.jmmm.2014.10.115,TRUE,"{'a': '12.230', 'b': '3.043', 'c': '5.811'}",C2/m,,,β-Ga1.7Fe0.3O3,,,,,C2/m,
,Monoclinic,,,Negative value indicating antiferromagnetic coupling,,10.1016/j.jmmm.2014.10.115,TRUE,"{'a': '12.234', 'b': '3.044', 'c': '5.812'}",C2/m,,,β-Ga1.6Fe0.4O3,,,,,C2/m,
,,342 K,342 K,,,10.1016/j.jmmm.2022.169405,TRUE,,,3.38 μB/Mn,,Ir1.8Mn1.2Sn,,,,,,
,C15-type cubic Laves phase,440 K,440 K,,,10.1016/j.jmmm.2003.10.023,TRUE,{'a': '7.34 Å'},Cubic,,,Ho0.85Tb0.15Fe1.5Mn0.5,,,,,,
,C15-type cubic Laves phase,249 K,249 K,,,10.1016/j.jmmm.2003.10.023,TRUE,{'a': '7.44 Å'},Cubic,,,Ho0.85Tb0.15Fe1Mn1,,,,,,
,C15-type cubic Laves phase,130 K,130 K,,,10.1016/j.jmmm.2003.10.023,TRUE,{'a': '7.50 Å'},Cubic,,,Ho0.85Tb0.15Fe0.5Mn1.5,,,,,,
,Hexagonal,160 K,160 K,,,10.1016/j.jmmm.2006.05.030,TRUE,"{'a': '9.24 Å', 'c': '5.71 Å'}",Non-symmorphic,,,La_xTi6Sn5 (x=0.1),,,,,P63/mmc,
,Hexagonal,150 K,150 K,,,10.1016/j.jmmm.2006.05.030,TRUE,"{'a': '9.24 Å', 'c': '5.71 Å'}",Non-symmorphic,,,Ce_xTi6Sn5 (x=0.1),,,,,P63/mmc,
,Hexagonal,150 K,150 K,,,10.1016/j.jmmm.2006.05.030,TRUE,"{'a': '9.24 Å', 'c': '5.71 Å'}",Non-symmorphic,,,Co_xTi6Sn5 (x=0.1),,,,,P63/mmc,
,I4/mmm,30 K,30 K,,,10.1016/j.jmmm.2019.02.059,FALSE,"{'a': '3.87', 'b': '3.87', 'c': '12.08'}",Tetragonal,4.0 to 6.0 μB,,"(Bi,Mn)2O2Se",,,,,I4/mmm,
,Cubic,,,Non-linear composition dependence,,10.1016/0304-8853(83)90008-2,TRUE,{'a': 'Varies with composition'},FCC,,,xNiO-(1-x)CoO,,Non-linear composition dependence,,,Fm-3m,Curie-Weiss law with modified paramagnetic Curie temperature
,Tetragonal,,,,,10.1016/S0304-8853(00)00713-7,TRUE,,,,,Dy0.4Y0.6B2C2,4.5 K,4.5 K,,,P4/mbm,
,Hexagonal,350 K,350 K,,,10.1016/S0304-8853(01)00833-2,TRUE,,D88 (Nowotny phase),1.19 μB,,Mn5Si3C1,,,,,P63/mcm,
,Spinel,614 K,614 K,,,10.1016/j.jmmm.2014.12.031,TRUE,{'a': '8.393'},Cubic,,,Mn0.4Zn0.6In0.035Fe1.965O4,,,,,Fd3m,
,Spinel,627 K,627 K,,,10.1016/j.jmmm.2014.12.031,TRUE,{'a': '8.397'},Cubic,,,Mn0.4Zn0.6In0.070Fe1.930O4,,,,,Fd3m,
,Spinel,635 K,635 K,,,10.1016/j.jmmm.2014.12.031,TRUE,{'a': '8.418'},Cubic,,,Mn0.4Zn0.6In0.100Fe1.900O4,,,,,Fd3m,
75 Oe,Cubic Laves phase,600 K,600 K,,,10.1016/j.jmmm.2014.10.122,TRUE,,,,,[20 Å DyFe2/80 Å YFe2]40,,,,45%,,
,ThMn12-type,,,-5.7 K,-5.7 K,10.1016/j.jmmm.2006.01.178,TRUE,"{'a': '5.1213 Å', 'c': '8.8752 Å'}",Body-centered tetragonal,10.2 μB,,HoCu4Al8,5.5 K,5.5 K,,,I4/mmm,
,,>350 K,>350 K,,,10.1016/j.jmmm.2015.04.035,FALSE,,,1.00 μB,,Cu-doped ZnS (bulk),,,,,,
,Perovskite,249 K,249 K,,,10.1016/j.jmmm.2007.02.123,TRUE,,Orthorhombic,,,La0.7Ca0.3MnO3 (x=10.0%),,,,,,
156.89 Oe,Cubic,,,,,10.1016/j.jmmm.2019.166323,TRUE,"{'a': '4.1690', 'b': '4.1690', 'c': '4.1690'}",Face-Centered Cubic (FCC),,0.0213 emu/g,Ni0.99Ce0.01O,523 K,523 K,,0.0034 emu/g,Fm-3m,1.20 x 10^-6 emu/g-Oe
178.92 Oe,Cubic,,,,,10.1016/j.jmmm.2019.166323,TRUE,"{'a': '4.1692', 'b': '4.1692', 'c': '4.1692'}",Face-Centered Cubic (FCC),,0.0148 emu/g,Ni0.97Ce0.03O,523 K,523 K,,0.0111 emu/g,Fm-3m,4.44 x 10^-6 emu/g-Oe
249.04 Oe,Cubic,,,,,10.1016/j.jmmm.2019.166323,TRUE,"{'a': '4.1698', 'b': '4.1698', 'c': '4.1698'}",Face-Centered Cubic (FCC),,1.24 emu/g,Ni0.95Ce0.05O,523 K,523 K,,0.0032 emu/g,Fm-3m,6.27 x 10^-6 emu/g-Oe
,Orthorhombic,18 K,18 K,4 K,4 K,10.1016/S0304-8853(98)00261-3,TRUE,"{'a': '7.340 Å', 'b': '9.851 Å', 'c': '6.513 Å'}",Orthorhombic,1.1 μB/Pr,,Pr3Ir,,,,,,
,Orthorhombic,25 K,25 K,13 K,13 K,10.1016/S0304-8853(98)00261-3,TRUE,"{'a': '7.376 Å', 'b': '9.762 Å', 'c': '6.422 Å'}",Orthorhombic,1.2 μB/Pr,,Pr3Ru,,,,,,
,Orthorhombic,18 K,18 K,,,10.1016/S0304-8853(98)00261-3,TRUE,"{'a': '7.083 Å', 'b': '9.968 Å', 'c': '6.477 Å'}",Orthorhombic,0.9 μB/Pr,,Pr3Ni,,,,,,
,Orthorhombic,22 K,22 K,20 K,20 K,10.1016/S0304-8853(98)00261-3,TRUE,"{'a': '7.153 Å', 'b': '9.845 Å', 'c': '6.367 Å'}",Orthorhombic,1.4 μB/Pr,,Pr3Ge,,,,,,
,Cubic,30 K,30 K,1 K,1 K,10.1016/S0304-8853(98)00261-3,TRUE,{'a': '5.492 Å'},Cubic,0.8 μB/Pr,,Pr3Ga,,,,,,
,Cubic,,,12 K,12 K,10.1016/S0304-8853(98)00261-3,TRUE,{'a': '4.983 Å'},Cubic,1.4 μB/Pr,,Pr3Sn,10 K,10 K,,,,
,Orthorhombic,,,-10.97K,-10.97K,10.1016/j.jmmm.2017.08.035,TRUE,"{'a': '5.405(8) Å', 'b': '7.627(7) Å', 'c': '5.420(7) Å'}",Perovskite,10.82 μB,,Dy0.5Sr0.5MnO3,27K,27K,,,Pnma,
2053 Oe,Orthorhombic,,,21.47K,21.47K,10.1016/j.jmmm.2017.08.035,TRUE,"{'a': '5.389(4) Å', 'b': '7.621(1) Å', 'c': '5.440(1) Å'}",Perovskite,8.85 μB,,Dy0.5(Sr0.7Ca0.3)0.5MnO3,40K,40K,,4.6 emu/g,Pnma,
,Orthorhombic,,,,,10.1016/j.jmmm.2017.08.035,TRUE,"{'a': '5.405(8) Å', 'b': '7.627(7) Å', 'c': '5.420(7) Å'}",Perovskite,10.82 μB,,Dy0.5Sr0.5MnO3,6K,6K,,,Pnma,
2053 Oe,Orthorhombic,,,,,10.1016/j.jmmm.2017.08.035,TRUE,"{'a': '5.389(4) Å', 'b': '7.621(1) Å', 'c': '5.440(1) Å'}",Perovskite,8.85 μB,,Dy0.5(Sr0.7Ca0.3)0.5MnO3,6K,6K,,4.6 emu/g,Pnma,
1.92 kOe,Rhombohedral,,,,,10.1016/j.jmmm.2020.166891,TRUE,"{'a': '5.55 Å', 'c': '16.25 Å'}",Hexagonal,5.05 μB/unit cell,2.0 emu/g at 10 kOe,Bi2FeMnO6,12 K,12 K,,0.36 emu/g,R3c,
,,273K,Room Temperature,,,10.1016/S0304-8853(96)00255-7,TRUE,,,,,Na-doped CoPc,,,,,,
,Simple cubic,,"varies with p, R1, R2, and Ω",,,10.1016/S0304-8853(01)00952-0,FALSE,,Simple cubic,,"varies with p, R1, R2, and Ω",A_pB_1-p,,,,,,
,,256 K,256 K,,,10.1016/j.jmmm.2021.168605,TRUE,,,,,Ni54Fe19Ga23B4,,,,,,
,,285 K,285 K,,,10.1016/j.jmmm.2021.168605,TRUE,,,,,Ni54Fe19Ga23Al4,,,,,,
,,310 K,310 K,,,10.1016/j.jmmm.2021.168605,TRUE,,,,,Ni54Fe19Ga23In4,,,,,,
,L21,350 K,350 K,,,10.1016/j.jmmm.2008.02.039,TRUE,,Cubic,,,Ni49.5Mn28.5Ga22,,,,,,
,Rhombohedral,93 K,93 K,,,10.1016/j.jmmm.2011.03.028,TRUE,"{'a': '5.513 Å', 'c': '13.376 Å'}",Rhombohedrally distorted,,,La0.7Sr0.3Mn0.75Fe0.25O3,,,,,R-3c,
,Tetragonal,,,,,10.1016/S0304-8853(10)80132-5,TRUE,"{'a': '4.87 Å', 'b': '4.87 Å', 'c': '3.31 Å'}",,,,Mn0.5Zn0.5F2,67 K,67 K,,,P42/mnm,
,Tetragonal,,,,,10.1016/S0304-8853(10)80132-5,TRUE,"{'a': '4.87 Å', 'b': '4.87 Å', 'c': '3.31 Å'}",,,,Mn0.3Zn0.7F2,45 K,45 K,,,P42/mnm,
,Tetragonal,,,,,10.1016/0304-8853(88)90034-0,TRUE,,,3.22 μB at 2.2 K,,NdNi2Ge2,20 K,20 K,,,,
,Cubic Heusler,"593 K (bulk), 577 K (ribbon)","593 K (bulk), 577 K (ribbon)",,,10.1016/j.jmmm.2022.169844,TRUE,"{'a': '6.011 Å (bulk), 6.024 Å (ribbon)'}",Cubic,"4.85 μB/f.u. (bulk), 4.76 μB/f.u. (ribbon)",,CoMnNiSn,,,,,F-43m,
,Hexagonal,80 K,80 K,,,10.1016/j.jmmm.2020.166677,TRUE,,C14-type,0.1 μB/Fe,0.15 - 0.34 μB,Nb0.95Fe2.05,,,,,,
,Hexagonal,80 K,80 K,,,10.1016/j.jmmm.2020.166677,TRUE,,C14-type,0.1 μB/Fe,0.15 - 0.34 μB,Nb0.97Fe2.03,,,,,,
,Tetragonal,,,,,10.1016/j.jmmm.2003.11.037,TRUE,"{'a': '4.117 Å', 'c': '10.023 Å'}",ThCr2Si2,0.75 μB,,CeCu2(Si0.5Ge0.5)2,3.1 K,3.1 K,,,I4/mmm,
,ThCr2Si2-type,,,,,10.1016/0304-8853(94)90718-8,TRUE,,Body-centered tetragonal,,,UCoNiSi2,115±5 K,115±5 K,,,I4/mmm,
,ThCr2Si2-type,,,,,10.1016/0304-8853(94)90718-8,TRUE,,Body-centered tetragonal,,,UNiCuSi2,150±2 K,150±2 K,,,I4/mmm,
,ThCr2Si2-type,,,,,10.1016/0304-8853(94)90718-8,TRUE,,Body-centered tetragonal,,,UNiCuGe2,140±5 K,140±5 K,,,I4/mmm,
,ThCr2Si2-type,107±5 K,107±5 K,,,10.1016/0304-8853(94)90718-8,TRUE,,Body-centered tetragonal,,,UCoCuSi2,,,,,I4/mmm,
,ThCr2Si2-type,114±5 K,114±5 K,,,10.1016/0304-8853(94)90718-8,TRUE,,Body-centered tetragonal,,,UCoCuGe2,,,,,I4/mmm,
