Repository: sanjayganeshprabu/Computational-Modeling-and-Predictive-Analytics-for-Materials-Data

# Computational-Modeling-and-Predictive-Analytics-for-Materials-Data-

File: MODIFIED magnetic_materials.csv (part 94 of 112)
Coercivity,Crystal_Structure,Curie,Curie(Tc),Curie_Weiss,Curie_Weiss(θp),DOI,Experimental,Lattice_Parameters,Lattice_Structure,Magnetic_Moment,Magnetization,Material_Name,Neel,Neel(Tn),New_Column_Concatenated,Remanence,Space_Group,Susceptibility
,Rhombohedral,,,,,10.1016/j.jmmm.2021.168409,TRUE,"{'a': '3.9611 Å', 'c': '4.0103 Å'}",R3c,4.64 μB,,Bi0.85Ba0.15Fe0.85Ti0.15O3,640 K,640 K,,0.02 emu/g,R3c,
,Cubic,,,,,10.1016/j.jmmm.2021.168409,TRUE,{'a': '3.9925 Å'},Pm3m,3.12 μB,,Bi0.60Ba0.40Fe0.60Ti0.40O3,420 K,420 K,,0.001 emu/g,Pm3m,
,,,,,,10.1016/0304-8853(87)90221-6,TRUE,,,,,GdBa2Cu3Ox,2.24 K,2.24 K,,,,
20 Oe,bcc,,,,,10.1016/j.jmmm.2024.171958,TRUE,,,,,Cr90Mn10,600 K,600 K,,,,
,Rhombohedral,335 K,335 K,,,10.1016/j.jmmm.2006.01.097,TRUE,,,,83.9 emu/g,La0.7Pb0.3Mn1.0O3,,,,,R3̄c,
,Rhombohedral,121 K,121 K,,,10.1016/j.jmmm.2006.01.097,TRUE,,,,22.5 emu/g,La0.7Pb0.3Mn0.6Fe0.4O3,,,,,R3̄c,
,,,,,,10.1016/S0304-8853(03)00079-9,TRUE,,Kagomé,,,KCr3(SO4)2(OD)6,1.6 K,1.6 K,,,,
,,,,,,10.1016/S0304-8853(03)00079-9,TRUE,,Kagomé,,,KFe3(CrO4)2(OD)6,65 K,65 K,,,,
,L21,520 K,520 K,,,10.1016/j.jmmm.2023.171241,TRUE,{'a': '5.673 Å'},Face-centered cubic,2 μB/f.u.,,Fe2CrSi,,,,,Fm-3m,
,L21,555 K,555 K,,,10.1016/j.jmmm.2023.171241,TRUE,{'a': '5.671 Å'},Face-centered cubic,2.48 μB/f.u.,,Fe2Cr0.9Co0.1Si,,,,,Fm-3m,
,L21,601 K,601 K,,,10.1016/j.jmmm.2023.171241,TRUE,{'a': '5.668 Å'},Face-centered cubic,2.73 μB/f.u.,,Fe2Cr0.8Co0.2Si,,,,,Fm-3m,
,L21,651 K,651 K,,,10.1016/j.jmmm.2023.171241,TRUE,{'a': '5.663 Å'},Face-centered cubic,3.01 μB/f.u.,,Fe2Cr0.7Co0.3Si,,,,,Fm-3m,
,L21,754 K,754 K,,,10.1016/j.jmmm.2023.171241,TRUE,{'a': '5.655 Å'},Face-centered cubic,3.63 μB/f.u.,,Fe2Cr0.5Co0.5Si,,,,,Fm-3m,
,L21,602 K,602 K,,,10.1016/j.jmmm.2023.171241,TRUE,{'a': '5.672 Å'},Face-centered cubic,2.36 μB/f.u.,,Fe2.74Cr0.26Si,,,,,Fm-3m,
,L21,517 K,517 K,,,10.1016/j.jmmm.2023.171241,TRUE,{'a': '5.673 Å'},Face-centered cubic,2.14 μB/f.u.,,Fe2.15Cr0.85Si,,,,,Fm-3m,
,L21,519 K,519 K,,,10.1016/j.jmmm.2023.171241,TRUE,{'a': '5.673 Å'},Face-centered cubic,2.02 μB/f.u.,,Fe2.01CrSi0.99,,,,,Fm-3m,
,,70 K,70 K,,,10.1016/j.jmmm.2020.167212,TRUE,,,,,Mn-doped GaAs (cited),,,,,,
,Orthorhombic,,,"θp (high temp) = negative, θC (low temp) = positive",,10.1016/j.jmmm.2017.12.014,TRUE,,,1 μB (for x > 0.25),,"CexY1-xPt (x = 1, 0.75, 0.5, 0.25, 0)",,,,,Cmcm,
,Orthorhombic,,,"θp (high temp) = negative, θC (low temp) = positive",,10.1016/j.jmmm.2017.12.014,TRUE,,,1 μB (for x > 0.25),,"CexLa1-xPt (x = 1, 0.75, 0.5, 0.25, 0)",,,,,Cmcm,
,,,,,,10.1016/S0304-8853(97)00948-7,TRUE,,,,,CePd2Sn2,0.5 K,0.5 K,,,,
,,,,,,10.1016/0304-8853(80)91135-X,TRUE,,,,,Cr0.995Pt0.005,220-460 K,220-460 K,,,,
,,550K,277°C,,,10.1016/S0304-8853(00)00382-6,FALSE,,,,60 G,Fe3Zr,,,,,,
,Hexagonal,,,0.25 K,0.25 K,10.1016/j.jmmm.2024.171960,TRUE,{'c': '8.156 Å'},,7.01 μB/Eu,,Eu2ZnSb2,3.22 K,3.22 K,,,P63/mmc,
,Orthorhombic,,,,,10.1016/S0304-8853(99)00584-3,TRUE,,,,,Yb2BaCuO5,10K,10K,,,,
,BCC,540 K,540 K,,,10.1016/j.jmmm.2018.11.055,TRUE,,,,,V(001) surface,,,,,,
,Hexagonal,,,-2.6 K,-2.6 K,10.1016/j.jmmm.2008.10.025,TRUE,"{'a': '4.931 Å', 'c': '4.037 Å'}",CaCu5-type,0.81 μB/f.u.,,CeNi4Cr,,,,,P6/mmm,1.35×10^-3 emu Oe^-1 mol^-1
,Orthorhombic,,,-500 K,-500 K,10.1016/j.jmmm.2021.168022,TRUE,"{'a': '5.2496 Å', 'b': '5.5296 Å', 'c': '7.5288 Å'}",Pbnm,2.0 μB,,YCr0.9Mn0.1O3,141 K,141 K,,,Pbnm,
,Orthorhombic,,,-100 K,-100 K,10.1016/j.jmmm.2021.168022,TRUE,"{'a': '5.2535 Å', 'b': '5.5578 Å', 'c': '7.5212 Å'}",Pbnm,2.10 μB,,YCr0.8Mn0.2O3,141 K,141 K,,,Pbnm,
,Orthorhombic,,,-100 K,-100 K,10.1016/j.jmmm.2021.168022,TRUE,"{'a': '5.2495 Å', 'b': '5.5818 Å', 'c': '7.5005 Å'}",Pbnm,,,YCr0.7Mn0.3O3,,,,,Pbnm,
,Orthorhombic,,,-100 K,-100 K,10.1016/j.jmmm.2021.168022,TRUE,"{'a': '5.2528 Å', 'b': '5.6138 Å', 'c': '7.4902 Å'}",Pbnm,1.75 μB,,YCr0.6Mn0.4O3,,,,,Pbnm,
,Orthorhombic,,,-100 K,-100 K,10.1016/j.jmmm.2021.168022,TRUE,"{'a': '5.2505 Å', 'b': '5.6398 Å', 'c': '7.4694 Å'}",Pbnm,1.88 μB,,YCr0.5Mn0.5O3,,,,,Pbnm,
,Orthorhombic,,,-100 K,-100 K,10.1016/j.jmmm.2021.168022,TRUE,"{'a': '5.2528 Å', 'b': '5.6740 Å', 'c': '7.4551 Å'}",Pbnm,0 μB,,YCr0.4Mn0.6O3,,,,,Pbnm,
,Spinel,127.5K,127.5,201.4,201.4K,10.1016/j.jmmm.2004.08.005,TRUE,,Face-centered cubic,,,CdCr1.98Ga0.02Se4,,,,,,
,Spinel,125.8K,125.8,178.4,178.4K,10.1016/j.jmmm.2004.08.005,TRUE,,Face-centered cubic,,,CdCr1.96Ga0.04Se4,,,,,,
,Spinel,120.2K,120.2,179.2,179.2K,10.1016/j.jmmm.2004.08.005,TRUE,,Face-centered cubic,,,CdCr1.94Ga0.06Se4,,,,,,
,β-Mn-type,220 K,220 K,,,10.1016/j.jmmm.2022.169631,TRUE,,,,,Co7Zn8Mn5,,,,,,
,Rhombohedral,147 K,147 K,,,10.1016/j.jmmm.2008.02.100,TRUE,,,,,La2/3Sr1/3Mn0.5Co0.5O3,,,,,,
,Rhombohedral,212 K,212 K,,,10.1016/j.jmmm.2008.02.100,TRUE,,,,,La2/3Sr1/3Mn0.0Co1.0O3,,,,,,
,1:13 phase,252.19 K,252.19 K,,,10.1016/j.jmmm.2024.172379,TRUE,,,,,LaFe11.4Ni0.2Si1.4 (annealed at 1343 K),,,,,Fm 3 c,
1268.0 kA/m,,585 K,585 K,,,10.1016/j.jmmm.2023.171545,TRUE,,,,,Nd7Ce24.5(PrNd)24.5Co2Ga0.1Al0.1Ti0.2B0.92Fe_bal,,,,1.249 T,,
,Orthorhombic,261 K,261 K,,,10.1016/S0304-8853(00)00500-X,TRUE,"{'a': '5.4688 Å', 'b': '5.4335 Å', 'c': '7.6340 Å'}",Ibmm,,,Pr0.5Sr0.4Ca0.1MnO3,189 K,189 K,,,Ibmm,
,Orthorhombic,242 K,242 K,,,10.1016/S0304-8853(00)00500-X,TRUE,"{'a': '5.4507 Å', 'b': '5.4240 Å', 'c': '7.6450 Å'}",Pbnm,,,Pr0.5Sr0.3Ca0.2MnO3,178 K,178 K,,,Pbnm,
,Rhombohedral,265K,265K,,,10.1016/j.jmmm.2011.03.027,TRUE,"{'a': '5.529', 'b': '5.529', 'c': '13.365'}",Hexagonal,,,La0.80Sm0.05Ag0.15MnO3,,,,,R-3c,
,Rhombohedral,248K,248K,,,10.1016/j.jmmm.2011.03.027,TRUE,"{'a': '5.527', 'b': '5.527', 'c': '13.354'}",Hexagonal,,,La0.75Sm0.10Ag0.15MnO3,,,,,R-3c,
,Rhombohedral,206K,206K,,,10.1016/j.jmmm.2011.03.027,TRUE,"{'a': '5.524', 'b': '5.524', 'c': '13.346'}",Hexagonal,,,La0.70Sm0.15Ag0.15MnO3,,,,,R-3c,
,Rhombohedral,164K,164K,,,10.1016/j.jmmm.2011.03.027,TRUE,"{'a': '5.521', 'b': '5.521', 'c': '13.348'}",Hexagonal,,,La0.65Sm0.20Ag0.15MnO3,,,,,R-3c,
,Sandwiched layer structure,24 K,24 K,,,10.1016/j.jmmm.2022.169163,FALSE,{'a': '7.241 Å'},Hexagonal,6.0 μB,,MoI3,,,,,C3v,
,Sandwiched layer structure,268.064 K,268.064 K,,,10.1016/j.jmmm.2022.169163,FALSE,{'a': '7.254 Å'},Hexagonal,21.0 μB,,Sc-doped MoI3,,,,,C3v,
,Sandwiched layer structure,604.827 K,604.827 K,,,10.1016/j.jmmm.2022.169163,FALSE,{'a': '7.242 Å'},Hexagonal,22.0 μB,,Ti-doped MoI3,,,,,C3v,
,Sandwiched layer structure,291.892 K,291.892 K,,,10.1016/j.jmmm.2022.169163,FALSE,{'a': '7.234 Å'},Hexagonal,23.0 μB,,V-doped MoI3,,,,,C3v,
,Sandwiched layer structure,320.671 K,320.671 K,,,10.1016/j.jmmm.2022.169163,FALSE,{'a': '7.227 Å'},Hexagonal,24.0 μB,,Cr-doped MoI3,,,,,C3v,
,Sandwiched layer structure,644.901 K,644.901 K,,,10.1016/j.jmmm.2022.169163,FALSE,{'a': '7.237 Å'},Hexagonal,25.0 μB,,Mn-doped MoI3,,,,,C3v,
,,273K,Room temperature,,,10.1016/j.jmmm.2022.169163,TRUE,,,,,V-doped MoTe2,,,,,,
,,273K,Room temperature,,,10.1016/j.jmmm.2022.169163,TRUE,,,,,VCl3,,,,,,
,,,,"{'Theta_a': '21.0 K', 'Theta_b': '38.4 K', 'Theta_c': '-35.7 K'}","{'Theta_a': '21.0 K', 'Theta_b': '38.4 K', 'Theta_c': '-35.7 K'}",10.1016/0304-8853(92)90638-5,TRUE,,,,,DyZn2,,,,,,
,,,,,,10.1016/0304-8853(92)90375-X,TRUE,,Triangular,,,CsNiBr3,30 K,30 K,,,,
"1416 Oe at 0 kbar, 1363 Oe at 7.6 kbar","Cubic (L21) at austenitic state, Orthorhombic (7M) at martensitic state",300 K,300 K,,,10.1016/j.jmmm.2021.167835,TRUE,,"Cubic (L21) at austenitic state, Orthorhombic (7M) at martensitic state","740 μB at 0 kbar, 622 μB at 7.6 kbar",,Ni45Cu5Mn35In15,,,,,"Fm-3m (No. 225) at austenitic state, Pnmn (No. 58) at martensitic state","2.14 × 10^-6 m^3 kg^-1 at 0 kbar, 1.46 × 10^-6 m^3 kg^-1 at 7.6 kbar"
,ThMn12,495 K,495 K,,,10.1016/S0304-8853(97)01153-0,TRUE,"{'a': '8.576 Å', 'b': '8.576 Å', 'c': '4.791 Å'}",Body-centered tetragonal,1.71 μB,"122.0 A m^2/kg (4.2 K), 100.5 A m^2/kg (300 K)",SmFe10.7Mo1.3,,,,,I4/mmm (No. 139),
,ThMn12,483 K,483 K,,,10.1016/S0304-8853(97)01153-0,TRUE,"{'a': '8.595 Å', 'b': '8.595 Å', 'c': '4.804 Å'}",Body-centered tetragonal,1.64 μB,"111.8 A m^2/kg (4.2 K), 92.0 A m^2/kg (300 K)",SmFe10.2Mo1.3Ga0.5,,,,,I4/mmm (No. 139),
,ThMn12,473 K,473 K,,,10.1016/S0304-8853(97)01153-0,TRUE,"{'a': '8.623 Å', 'b': '8.623 Å', 'c': '4.823 Å'}",Body-centered tetragonal,1.52 μB,"98.5 A m^2/kg (4.2 K), 83.2 A m^2/kg (300 K)",SmFe9.7Mo1.3Ga1.0,,,,,I4/mmm (No. 139),
,ThMn12,457 K,457 K,,,10.1016/S0304-8853(97)01153-0,TRUE,"{'a': '8.656 Å', 'b': '8.656 Å', 'c': '4.843 Å'}",Body-centered tetragonal,1.41 μB,"86.3 A m^2/kg (4.2 K), 73.5 A m^2/kg (300 K)",SmFe9.2Mo1.3Ga1.5,,,,,I4/mmm (No. 139),
,ThMn12,420 K,420 K,,,10.1016/S0304-8853(97)01153-0,TRUE,"{'a': '8.674 Å', 'b': '8.674 Å', 'c': '4.848 Å'}",Body-centered tetragonal,1.39 μB,"80.5 A m^2/kg (4.2 K), 65.0 A m^2/kg (300 K)",SmFe8.7Mo1.3Ga2.0,,,,,I4/mmm (No. 139),
,Wurtzite,300 K,300 K,,,10.1016/j.jmmm.2011.08.017,TRUE,,Hexagonal,0.38 μb/Tb,,Tb-doped ZnO,,,,,,
,Pnma,,,104 K,104 K,10.1016/j.jmmm.2023.171334,TRUE,"{'a': '5.298 Å', 'b': '7.494 Å', 'c': '5.304 Å'}",Orthorhombic,,,Pr0.10Ca0.90MnO3,,,,,Pnma,
,Pnma,,,40 K,40 K,10.1016/j.jmmm.2023.171334,TRUE,"{'a': '5.293 Å', 'b': '7.482 Å', 'c': '5.306 Å'}",Orthorhombic,,,Pr0.05Ca0.95MnO3,,,,,Pnma,
,,673 K,673 K,,,10.1016/j.jmmm.2009.06.006,TRUE,,,,,79Ni16Fe5Mo,,,,,,
,,,,<100 K,<100 K,10.1016/S0304-8853(02)00982-4,FALSE,,,,,Ni0.31Tb0.69,,,,,,
,,,,,,10.1016/j.jmmm.2017.01.052,FALSE,,,,,Co-CoO,290 K,290 K,,,,
,Cubic bixbyite,,,"Negative, weak antiferromagnetic interaction",Output:,10.1016/j.jmmm.2007.10.002,TRUE,"{'a': '10.117', 'b': '10.117', 'c': '10.117'}",Cubic,,,In1.9Fe0.1O3,,,,,Ia-3,
,Cubic bixbyite,,,0 K,0 K,10.1016/j.jmmm.2007.10.002,TRUE,"{'a': '10.117', 'b': '10.117', 'c': '10.117'}",Cubic,,,In1.9Cr0.1O3,,,,,Ia-3,
,Cubic bixbyite,,,0 K,0 K,10.1016/j.jmmm.2007.10.002,TRUE,"{'a': '10.117', 'b': '10.117', 'c': '10.117'}",Cubic,,,In1.9Ni0.1O3,,,,,Ia-3,
,Cubic bixbyite,,,0 K,0 K,10.1016/j.jmmm.2007.10.002,TRUE,"{'a': '10.117', 'b': '10.117', 'c': '10.117'}",Cubic,,,In1.9Cu0.1O3,,,,,Ia-3,
70 Oe (annealed at 220 °C),"fcc (as-deposited), CsCl-type (annealed)",,,,,10.1016/j.jmmm.2008.08.089,TRUE,,,,,Fe39Rh61,423K,150 °C,,,,
,Cubical,673K,400 °C,,,10.1016/j.jmmm.2016.10.152,TRUE,,,,"Temperature dependent, varies from 419 J/m^3 at 5K to 481 J/m^3 at 300K",Ni-Cr-Fe (Amumetal),,,,,,
,Cubical,673K,400 °C,,,10.1016/j.jmmm.2016.10.152,TRUE,,,,"Temperature dependent, varies from 411 J/m^3 at 5K to 482 J/m^3 at 300K",Ni-Cr-Fe (A4K),,,,,,
,Orthorhombic,,,,,10.1016/j.jmmm.2003.12.388,TRUE,,Orthorhombic,,,RbMnBr3,8.5 K,8.5 K,,,Pbca,
,Orthorhombic,,,,,10.1016/j.jmmm.2003.12.388,TRUE,,Orthorhombic,,,RbMn0.984Fe0.016Br3,8.5 K,8.5 K,,,Pbca,
10 Oe,,340 K,340 K,,,10.1016/j.jmmm.2012.02.037,TRUE,,,,,V0.83Co0.17[TCNE]2,,,,200 emu Oe/mol,,
10 Oe,,340 K,340 K,,,10.1016/j.jmmm.2012.02.037,TRUE,,,,,V0.55Co0.45[TCNE]2,,,,200 emu Oe/mol,,
,Tetragonal,,,,,10.1016/0304-8853(94)90297-6,TRUE,,,,,CuFe3S4,285 K,285 K,,,,
,Zinc-blende,7.5 K,7.5 K,,,10.1016/j.jmmm.2017.11.058,TRUE,,,,2.8 emu/cm^3,Ga0.99Mn0.01As,,,,,,
,Zinc-blende,17 K,17 K,,,10.1016/j.jmmm.2017.11.058,TRUE,,,,5.0 emu/cm^3,Ga0.985Mn0.015As,,,,,,
,Zinc-blende,31 K,31 K,,,10.1016/j.jmmm.2017.11.058,TRUE,,,,7.75 emu/cm^3,Ga0.98Mn0.02As,,,,,,
,Zinc-blende,95 K,95 K,,,10.1016/j.jmmm.2017.11.058,TRUE,,,,33.3 emu/cm^3,Ga0.92Mn0.08As,,,,,,
,fcc,,,,,10.1016/0304-8853(92)91691-L,TRUE,,,,,Ag,560 pK,560 pK,,,,
,Tetragonal ThMn12,105 K,105 K,,,10.1016/0304-8853(86)90435-X,TRUE,,,,,YFe4.5Al7.5,,,,,,
,Tetragonal ThMn12,225 K,225 K,,,10.1016/0304-8853(86)90435-X,TRUE,,,,,YFe5.5Al6.5,,,,,,
,,,,,,10.1016/0304-8853(82)90233-5,TRUE,,,,,CeBi,25.35 K,25.35 K,,,,
,Trigonal,,,,,10.1016/0304-8853(88)90063-7,TRUE,"{'a': '9.021(2) Å', 'c': '4.962(1) Å'}",,"{'Fe1a': '-4.34μB', 'Fe2d': '-4.42μB', 'Mn3f': '4.70μB'}",,NaMnFeF6,45 K,45 K,,,P321,
,Tetragonal,,,,,10.1016/j.jmmm.2020.166892,FALSE,,K2NiF4-type,3.22 μB at 20 K,,Sr2CoO2Cl2,215 K,215 K,,,I4/mmm,
8486 Oe,Cubic,57 K,57 K,-403 K,-403 K,10.1016/j.jmmm.2020.166550,TRUE,{'a': '8.3186 Å'},,0.24 μB/f.u.,,Ni0.95Mg0.05Cr2O4,27 K,27 K,,,Fd3m,
7855 Oe,Cubic,42 K,42 K,-670 K,-670 K,10.1016/j.jmmm.2020.166550,TRUE,{'a': '8.3206 Å'},,0.23 μB/f.u.,,Ni0.90Mg0.10Cr2O4,22 K,22 K,,,Fd3m,
,Cubic,,,,,10.1016/j.jmmm.2020.166550,TRUE,{'a': '8.3214 Å'},,,,Ni0.80Mg0.20Cr2O4,19 K,19 K,,,Fd3m,
,Cubic,,,,,10.1016/j.jmmm.2020.166550,TRUE,{'a': '8.3222 Å'},,,,Ni0.70Mg0.30Cr2O4,20 K,20 K,,,Fd3m,
,Cubic,,,,,10.1016/j.jmmm.2020.166550,TRUE,{'a': '8.3252 Å'},,,,Ni0.50Mg0.50Cr2O4,17 K,17 K,,,Fd3m,
,,541K,268°C,,,10.1016/j.jmmm.2006.02.215,TRUE,,,,,Ni0.3Zn0.7Fe2O4 with Be substitution (x=0.25),,,,,,
,,473K,200°C,,,10.1016/j.jmmm.2006.02.215,TRUE,,,,,Ni0.3Zn0.7Fe2O4 with Cu substitution (x=0.25),,,,,,
,Cubic NaCl,,,,,10.1016/S0304-8853(01)00241-4,TRUE,,Cubic,,,UAs,122.69 K,122.69 K,,,,
,Cubic,250 K,250 K,,,10.1016/j.jmmm.2020.167707,TRUE,,Zinc blend,,"{'Spontaneous': {'5 K': '0.97 emu/g', '80 K': '0.89 emu/g', '300 K': '0.83 emu/g'}, 'Saturation': {'5 K': '1.09 emu/g', '80 K': '1.01 emu/g', '300 K': '0.88 emu/g'}}",Mn doped 3C-SiC (1%),,,,,F 4 - 3 m,
,Cubic,250 K,250 K,,,10.1016/j.jmmm.2020.167707,TRUE,,Zinc blend,,"{'Spontaneous': {'5 K': '2.79 emu/g', '80 K': '2.51 emu/g', '300 K': '2.20 emu/g'}, 'Saturation': {'5 K': '3.09 emu/g', '80 K': '2.85 emu/g', '300 K': '2.42 emu/g'}}",Mn doped 3C-SiC (3%),,,,,F 4 - 3 m,
,Cubic,250 K,250 K,,,10.1016/j.jmmm.2020.167707,TRUE,,Zinc blend,,"{'Spontaneous': {'5 K': '1.29 emu/g', '80 K': '1.25 emu/g', '300 K': '1.19 emu/g'}, 'Saturation': {'5 K': '1.78 emu/g', '80 K': '1.61 emu/g', '300 K': '1.36 emu/g'}}",Mn doped 3C-SiC (5%),,,,,F 4 - 3 m,
,,190 K,190 K,,,10.1016/j.jmmm.2020.167707,FALSE,,,,,Mn doped GaN (5%),,,,,,
,,355 K,355 K,,,10.1016/j.jmmm.2020.167707,FALSE,,,,,Mn doped 3C-SiC thin film,,,,,,
,,273K,Room Temperature,,,10.1016/j.jmmm.2020.167707,FALSE,,,,,Mn doped 3C-SiC nanoparticle,,,,,,
,,250 K,250 K,,,10.1016/j.jmmm.2020.167707,FALSE,,,,,Mn doped 6H-SiC,,,,,,
,,762 K,762 K,,,10.1016/j.jmmm.2020.167707,FALSE,,,,,Undoped SiC,,,,,,
,Tetragonal,,,,,10.1016/j.jmmm.2024.172356,FALSE,"{'a': '4.094 Å', 'c': '7.129 Å'}",CeFeSi-type,1.58 μB/cell,,LaFeSi,,-7.52 GPa,,,P4/nmm (129),
,,154 K,154 K,,,10.1016/j.jmmm.2024.172356,TRUE,,,,,LaFe13-xSix,,,,,,
,Rhombohedral,24 K,24 K,Positive,,10.1016/j.jmmm.2023.171653,TRUE,"{'a': '9.0768 Å', 'b': '9.0768 Å', 'c': '10.3801 Å'}",R-3c,,,Ca3Co1.98O6,,,,,R-3c,
,Rhombohedral,24 K,24 K,Positive,,10.1016/j.jmmm.2023.171653,TRUE,"{'a': '9.0489 Å', 'b': '9.0489 Å', 'c': '10.3492 Å'}",R-3c,,,Ca3Co1.96O6,,,,,R-3c,
,Rhombohedral,24 K,24 K,Positive,,10.1016/j.jmmm.2023.171653,TRUE,"{'a': '9.5615 Å', 'b': '9.5615 Å', 'c': '10.3567 Å'}",R-3c,,,Ca3Co1.94O6,,,,,R-3c,
,Rhombohedral,24 K,24 K,Positive,,10.1016/j.jmmm.2023.171653,TRUE,"{'a': '9.0844 Å', 'b': '9.0844 Å', 'c': '10.3896 Å'}",R-3c,,,Ca3Co1.92O6,,,,,R-3c,
,Rhombohedral,24 K,24 K,Positive,,10.1016/j.jmmm.2023.171653,TRUE,"{'a': '9.0461 Å', 'b': '9.0461 Å', 'c': '10.3466 Å'}",R-3c,,,Ca3Co1.90O6,,,,,R-3c,
,,,,,,10.1016/0304-8853(94)00502-8,TRUE,,,,,FeCl2 · H2O,20.4 K,20.4 K,,,,"Sharp peak at 20.4 K, field-cooled and zero-field-cooled susceptibilities differ at low temperatures"
,,150 K,150 K,,,10.1016/0304-8853(80)90498-9,TRUE,,,,,Gd6Mn23H22,,,,,,
,"Rhombohedral below 152.7 K, Trigonal below 129.5 K",,,,,10.1016/0304-8853(82)90080-4,TRUE,,,,,α-MnS,"152.7 K, 129.5 K","152.7 K, 129.5 K",,,,
,Orthorhombic pseudo-perovskite,,,,,10.1016/j.jmmm.2019.165968,TRUE,,Distorted perovskite,,Weak ferromagnetism below 28 K,TbMn0.5Fe0.5O3,286 K,286 K,,,,
,Orthorhombic,225 K,225 K,,,10.1016/S0304-8853(00)01398-6,TRUE,"{'a': '5.4148 Å', 'b': '7.6389 Å', 'c': '5.4260 Å'}",,,,La1/2Ca1/2MnO3,150 K,150 K,,,Pnma,
,Hexagonal,40K,40K,-3K,-3K,10.1016/S0304-8853(98)00124-3,TRUE,,AlB2-derived,7.5 μB per formula unit at 5K,,Eu2PdSi3,10K,10K,,,P6/mmm,
,Orthorhombic,195K,195K,,,10.1016/j.jmmm.2003.12.1294,TRUE,,Pnma,"3.68 μB (Mn), 1 μB (Nd)",,Nd0.92Ca0.08MnO3,150K,150K,,,Pnma,
,Orthorhombic,,,66 K,66 K,10.1016/j.jmmm.2004.11.287,TRUE,,,,,La0.2Ca0.8MnO3,180 K,180 K,,,,
,Garnet,560 K,560 K,,,10.1016/j.jmmm.2018.10.093,TRUE,"{'a': '12.376 Å', 'b': '12.376 Å', 'c': '12.376 Å'}",Cubic,,140.5 kA/m,Y3Fe5O12 (YIG),,,,,Ia-3d,
,Cubic,,,,,10.1016/0304-8853(80)90925-7,TRUE,,,,,HoSb,5.7 K,5.7 K,,,,
,,,,,,10.1016/j.jmmm.2006.10.659,TRUE,,,,,γ-Mn0.73Cu0.27,140K,140K,,,,
,FCC,,,,,10.1016/S0304-8853(99)00311-X,TRUE,{'a': '3.61'},,,,Fe/Cu(1 0 0),67 K,67 K,,,,
,,,,,,10.1016/S0304-8853(99)00311-X,TRUE,,,,,Fe/Cr(0 0 1),311 K,311 K,,,,
,Orthorhombic,,,,,10.1016/0304-8853(95)00578-1,TRUE,,,8.1 μB,,DyGe3,24 K,24 K,,,Cmcm,
,Hollandite-like,,,18.4 K,18.4 K,10.1016/j.jmmm.2021.168607,TRUE,,,1.4 μB per Fe ion,,β-FeOOH,260 K,260 K,,,,
,Garnet,560 K,560 K,,,10.1016/j.jmmm.2023.171623,TRUE,"{'a': '12.376 Å', 'b': '12.376 Å', 'c': '12.376 Å'}",Cubic,,,Y3Fe5O12 (YIG),,,,,Ia-3d,
,Amorphous,345K,72 °C,,,10.1016/j.jmmm.2006.02.165,TRUE,,,,,Fe75.3Cr9.2B15.5,,,,,,
,Amorphous,301K,28 °C,,,10.1016/j.jmmm.2006.02.165,TRUE,,,,,Fe72.5Cr11.5B16,,,,,,
,Layered Perovskite,230K,230K,,,10.1016/S0304-8853(00)01021-0,TRUE,,,,,Nd1.2Sr1.8Mn2O7,,,,,,
,Layered Perovskite,80K,80K,,,10.1016/S0304-8853(00)01021-0,TRUE,,,,,Nd1.2Sr1.8Mn2O7,,,,,,
,Zincblende,325 K,325 K,,,10.1016/j.jmmm.2006.10.939,TRUE,{'c': '3.09'},Tetragonal,"3.42 μB for Mn surrounded by four As atoms, 3.78 μB for Mn surrounded by two As and two Ge atoms",,Ge/MnAs,,,,,,
"2.3 × 10^4 A/m at 5 K, 1.6 × 10^4 A/m at 300 K",Hexagonal and Orthorhombic,,,-80.597 K,-80.597 K,10.1016/j.jmmm.2021.167807,TRUE,,Hexagonal and Orthorhombic,,"15.81 emu/g at 5 K, 11.14 emu/g at 300 K",0.5BaFe12O19-0.5Bi2/3Cu3Ti4O12,165 K,165 K,,"6.53 emu/g at 5 K, 4.12 emu/g at 300 K",P63/mmc and Pnma,
,MgZn2-type,150 K,150 K,156.95 K,156.95 K,10.1016/j.jmmm.2017.06.030,TRUE,"{'a': '5.2668 Å', 'c': '8.5009 Å'}",Hexagonal,7.94 μB/ion,6.52 μB/f.u.,Gd(Co0.667Ga0.333)2,,,,,P63/mmc,
,MgZn2-type,95 K,95 K,119.09 K,119.09 K,10.1016/j.jmmm.2017.06.030,TRUE,"{'a': '5.2346 Å', 'c': '8.4658 Å'}",Hexagonal,9.72 μB/ion,7.53 μB/f.u.,Tb(Co0.667Ga0.333)2,,,,,P63/mmc,
,MgZn2-type,55 K,55 K,56.83 K,56.83 K,10.1016/j.jmmm.2017.06.030,TRUE,"{'a': '5.2179 Å', 'c': '8.4458 Å'}",Hexagonal,10.63 μB/ion,6.54 μB/f.u.,Dy(Co0.667Ga0.333)2,,,,,P63/mmc,
"107 kOe (2 K), 22.6 kOe (300 K)",Trigonal,380 K,380 K,,,10.1016/j.jmmm.2021.168367,TRUE,"{'a': '4.956 Å', 'c': '24.126 Å'}",PuNi3 type,,286 emu/cm³ (2 K),LuCo3,,,,,R-3m,"1.38×10⁻⁴ (EA), 1.67×10⁻⁴ (HA)"
,Cubic,,,,,10.1016/j.jmmm.2023.170467,FALSE,,,,,Sr0.5Ba0.5MnO3,185 K,185 K,,,,
,Cubic,,,,,10.1016/j.jmmm.2023.170467,FALSE,,,,,Sr0.8Ba0.2MnO3,187 K,187 K,,,,
,Ni2In type,,,,,10.1016/S0304-8853(98)00903-2,TRUE,,,,,Mn0.725Ni0.275Ga0.35,165-218 K,165-218 K,,,,
,Monoclinic,,,-730 K,-730 K,10.1016/j.jmmm.2003.11.373,TRUE,,Monoclinic,2.51 μB,,V1-xMox)2-δO3 (x=0.01),,,,,I2/a,
,Monoclinic,,,-682 K,-682 K,10.1016/j.jmmm.2003.11.373,TRUE,,Monoclinic,2.53 μB,,V1-xMox)2-δO3 (x=0.02),,,,,I2/a,
,Monoclinic,,,-605 K,-605 K,10.1016/j.jmmm.2003.11.373,TRUE,,Monoclinic,2.58 μB,,V1-xMox)2-δO3 (x=0.03),,,,,I2/a,
,Monoclinic,,,-622 K,-622 K,10.1016/j.jmmm.2003.11.373,TRUE,,Monoclinic,2.60 μB,,V1-xMox)2-δO3 (x=0.04),,,,,I2/a,
,Monoclinic,,,-627 K,-627 K,10.1016/j.jmmm.2003.11.373,TRUE,,Monoclinic,2.79 μB,,V1-xMox)2-δO3 (x=0.05),,,,,I2/a,
,Monoclinic,,,-688 K,-688 K,10.1016/j.jmmm.2003.11.373,TRUE,,Monoclinic,2.67 μB,,V1-xMox)2-δO3 (x=0.07),,,,,I2/a,
,Monoclinic,,,-558 K,-558 K,10.1016/j.jmmm.2003.11.373,TRUE,,Monoclinic,2.44 μB,,V1-xMox)2-δO3 (x=0.10),,,,,I2/a,
,Monoclinic,,,-477 K,-477 K,10.1016/j.jmmm.2003.11.373,TRUE,,Monoclinic,2.27 μB,,V1-xMox)2-δO3 (x=0.20),,,,,I2/a,
,Tetragonal,,,-21 K,-21 K,10.1016/j.jmmm.2006.04.023,TRUE,"{'a': '4.5987 Å', 'c': '7.5339 Å'}",HoCoGa5,3.4 μB,,PrCoIn5,,,,,P4/mmm,
,Tetragonal,,,-22 K,-22 K,10.1016/j.jmmm.2006.04.023,TRUE,"{'a': '4.5913 Å', 'c': '7.5127 Å'}",HoCoGa5,3.7 μB,,NdCoIn5,8 K,8 K,,,P4/mmm,
,Tetragonal,,,-62 K,-62 K,10.1016/j.jmmm.2006.04.023,TRUE,"{'a': '4.2140 Å', 'c': '6.8100 Å'}",HoCoGa5,9.9 μB,,TbCoGa5,36 K,36 K,,,P4/mmm,
,Tetragonal,,,-24 K,-24 K,10.1016/j.jmmm.2006.04.023,TRUE,"{'a': '4.2157 Å', 'c': '6.7930 Å'}",HoCoGa5,10.3 μB,,DyCoGa5,25 K,25 K,,,P4/mmm,
,Tetragonal,,,-16 K,-16 K,10.1016/j.jmmm.2006.04.023,TRUE,"{'a': '4.1992 Å', 'c': '6.7807 Å'}",HoCoGa5,10.0 μB,,HoCoGa5,9.5 K,9.5 K,,,P4/mmm,
,Tetragonal,,,-6 K,-6 K,10.1016/j.jmmm.2006.04.023,TRUE,"{'a': '4.1845 Å', 'c': '6.7539 Å'}",HoCoGa5,9.1 μB,,ErCoGa5,,,,,P4/mmm,
,Tetragonal,,,-4 K,-4 K,10.1016/j.jmmm.2006.04.023,TRUE,"{'a': '4.1780 Å', 'c': '6.7276 Å'}",HoCoGa5,7.4 μB,,TmCoGa5,,,,,P4/mmm,
,Amorphous,375 K,375 K,,,10.1016/j.jmmm.2013.03.007,TRUE,,,,,Gd54Fe39Co7,,,,,,
6.6 kOe,Amorphous,400 K,400 K,,,10.1016/j.jmmm.2013.03.007,TRUE,,,,,Gd57Fe36Co7,,,,,,
,Inverse CeNiSi2-type,,,-47 K,-47 K,10.1016/j.jmmm.2006.10.273,TRUE,"{'a': '0.40987 nm', 'b': '1.8032 nm', 'c': '0.41677 nm'}",Orthorhombic,2.32 μB,,CePt2Si,6.6 K,6.6 K,,,Cmcm,
,Type-B,273K,Above room temperature,,,10.1016/j.jmmm.2004.09.033,TRUE,,,,,MnAs/GaAs (0.5 nm/0.5 nm),,,,,,
,Type-B,273K,Above room temperature,,,10.1016/j.jmmm.2004.09.033,TRUE,,,,,MnAs/GaAs (2 nm/2 nm),,,,,,
,Type-B,273K,Above room temperature,,,10.1016/j.jmmm.2004.09.033,TRUE,,Two-fold symmetric,,,MnAs/GaAs (5 nm/5 nm),,,,,,
,Type-B,273K,Above room temperature,,,10.1016/j.jmmm.2004.09.033,TRUE,,Four-fold symmetric,,,MnAs/GaAs (10 nm/10 nm),,,,,,
,Rhombohedral,,,-39.13 K,-39.13 K,10.1016/j.jmmm.2021.167768,TRUE,"{'a': '5.748 Å', 'b': '5.748 Å', 'c': '21.586 Å'}",R 3̄ m,4.54 μB/mol,,Ba3Mn2O8,18 K,18 K,,,R 3̄ m,-6.51E-5 emu/mol
,Rhombohedral,,,-22.39 K,-22.39 K,10.1016/j.jmmm.2021.167768,TRUE,"{'a': '5.712 Å', 'b': '5.712 Å', 'c': '21.442 Å'}",R 3̄ m,3.98 μB/mol,,Ba3Mn1.99Cr0.01O8,13.1 K,13.1 K,,,R 3̄ m,-6.48E-5 emu/mol
,Rhombohedral,,,-33.20 K,-33.20 K,10.1016/j.jmmm.2021.167768,TRUE,"{'a': '5.724 Å', 'b': '5.724 Å', 'c': '21.451 Å'}",R 3̄ m,4.28 μB/mol,,Ba3Mn1.96Cr0.04O8,16.6 K,16.6 K,,,R 3̄ m,-6.36E-5 emu/mol
,Rhombohedral,,,-32.16 K,-32.16 K,10.1016/j.jmmm.2021.167768,TRUE,"{'a': '5.728 Å', 'b': '5.728 Å', 'c': '21.468 Å'}",R 3̄ m,4.09 μB/mol,,Ba3Mn1.94Cr0.06O8,16.5 K,16.5 K,,,R 3̄ m,-6.24E-4 emu/mol
,Delafossite,,,−218.76 K,−218.76 K,10.1016/j.jmmm.2019.04.019,TRUE,"{'a': '3.034 (0) Å', 'c': '17.167 (1) Å'}",Triangular lattice,,,CuFe0.99Ti0.01O2,"14 K, 11 K","14 K, 11 K",,,R-3m,
,Delafossite,,,−230.43 K,−230.43 K,10.1016/j.jmmm.2019.04.019,TRUE,"{'a': '3.034 (5) Å', 'c': '17.167 (5) Å'}",Triangular lattice,,,CuFe0.98Ti0.02O2,"14 K, 11 K","14 K, 11 K",,,R-3m,
,Delafossite,,,−173.34 K,−173.34 K,10.1016/j.jmmm.2019.04.019,TRUE,"{'a': '3.034 (1) Å', 'c': '17.166 (6) Å'}",Triangular lattice,,,CuFe0.96Ti0.04O2,"14 K, NA","14 K, NA",,,R-3m,
,Delafossite,,,−371.96 K,−371.96 K,10.1016/j.jmmm.2019.04.019,TRUE,"{'a': '3.034 (3) Å', 'c': '17.166 (9) Å'}",Triangular lattice,,,CuFe0.94Ti0.06O2,"14 K, NA","14 K, NA",,,R-3m,
,Delafossite,,,−405.44 K,−405.44 K,10.1016/j.jmmm.2019.04.019,TRUE,"{'a': '3.034 (6) Å', 'c': '17.167 (1) Å'}",Triangular lattice,,,CuFe0.92Ti0.08O2,"14 K, NA","14 K, NA",,,R-3m,
,Monolayer,860 K,860 K,,,10.1016/j.jmmm.2024.172227,FALSE,,Hexagonal,5 μB,,Mn(II)@ZnO,,,,,,
,Monolayer,860 K,860 K,,,10.1016/j.jmmm.2024.172227,FALSE,,Hexagonal,2 μB,,ZnO with Zn vacancy,,,,,,
,Triclinic,,,-0.1 K,-0.1 K,10.1016/j.jmmm.2016.09.018,TRUE,"{'a': '1.2027 nm', 'b': '1.2571 nm', 'c': '0.8690 nm'}",,1.704 μB,9.46 emu/g,C32H16N8VO,-0.1 K,-0.1 K,,,P1̄,6.266×10−4 emuK/gOe
,,,,-2.3 K,-2.3 K,10.1016/j.jmmm.2016.09.018,FALSE,,,,,C32H16N8Cu,-2.3 K,-2.3 K,,,,
,,,,-2.5 K,-2.5 K,10.1016/j.jmmm.2016.09.018,FALSE,,,,,C32H16N8Co,-2.5 K,-2.5 K,,,,
,Layered pyrite,225 K,225 K,,,10.1016/j.jmmm.2022.169966,FALSE,"{'a': '6.0888 Å', 'b': '6.0888 Å'}",Face-centered cubic,4.50-4.51 μB,,MnS2,,,,,Pa-3,
,ThCr2Si2-type,,,,,10.1016/S0304-8853(98)00605-2,TRUE,,Body-centered tetragonal,,,Nd0.35La0.65Mn2Si2,395 K,395 K,,,I4/mmm,
0.05 T,Cubic,,,,,10.1016/j.jmmm.2024.172377,TRUE,{'a': '10.8120 Å'},,,,Gd1.89Ni0.02Zn0.03Fe0.55O4,17 K,17 K,,,Ia-3,0.41 emu/mol·Oe
,Orthorhombic,,,,,10.1016/j.jmmm.2024.172377,TRUE,"{'a': '5.3490 Å', 'b': '5.6089 Å', 'c': '7.6687 Å'}",,,,Gd1.39Ni0.10Zn0.02Fe0.89O4,17 K,17 K,,,Pbnm,0.27 emu/mol·Oe
,Spinel,529 K,529 K,,,10.1016/j.jmmm.2012.06.008,TRUE,,Cubic,1.96 μB,,CoHo0.04Fe1.96O4,,,,,,
,Spinel,512 K,512 K,,,10.1016/j.jmmm.2012.06.008,TRUE,,Cubic,1.55 μB,,CoHo0.06Fe1.94O4,,,,,,
,Spinel,501 K,501 K,,,10.1016/j.jmmm.2012.06.008,TRUE,,Cubic,1.96 μB,,CoHo0.08Fe1.92O4,,,,,,
,Spinel,491 K,491 K,,,10.1016/j.jmmm.2012.06.008,TRUE,,Cubic,0.55 μB,,CoHo0.10Fe1.90O4,,,,,,
,Epitaxial,,,,,10.1016/j.jmmm.2021.168783,TRUE,,,,,CoO(111)/Fe(110),293 K,293 K,,,,
,Epitaxial,,,,,10.1016/j.jmmm.2021.168783,TRUE,,,,,NiO(111)/Fe(110),520 K,520 K,,,,
,Garnet,,,,,10.1016/0304-8853(94)90196-1,TRUE,,,,,"(Fe, Mg, Ca, Mn)3Al2Si3O12",8 K,8 K,,,,
,Tetragonal,598K,325 °C,,,10.1016/j.jmmm.2023.171587,TRUE,,,,,Dy2Fe14B,,,,,P42/mnm,
,Tetragonal,,,,,10.1016/S0304-8853(00)00351-6,TRUE,"{'a': '0.80877 nm', 'c': '2.3375 nm'}",I4/mcm,"2.4 μB/Fe, 3.06 μB/Nd",,Nd6Fe13Sn,433 K,433 K,,,I4/mcm,
,Tetragonal,,,,,10.1016/S0304-8853(00)00351-6,TRUE,"{'a': '0.8097 nm', 'c': '2.3483 nm'}",I4/mcm,"2.4 μB/Fe, 2.9 μB/Pr",,Pr6Fe13Sn,393 K,393 K,,,I4/mcm,
,,,,,,,TRUE,,,,,Ni0.50Zn0.50Fe2O4,235±2 °C represents a range of temperatures. To convert this to Kelvin:,235±2 °C,,,,
,,,,,,,FALSE,,,,,,,,,,,
,,,,,,,FALSE,,,,,- Lower bound: 235 - 2 = 233°C → 233 + 273 = 506K,,,,,,
,,,,,,,FALSE,,,,,"- Upper bound: 235 + 2,,,Spinel,Cubic,{'a': '8.4130 Å'},,,,,,,10.1016/j.jmmm.2008.08.059,TRUE",,,,,,
,,,,,,,FALSE,,,,,Ni0.40Mn0.10Zn0.50Fe2O4,203±2°C represents a range of temperatures from 201°C to 205°C. Converting this range to Kelvin:,203±2 °C,,,,
,,,,,,,FALSE,,,,,,,,,,,
,,,,,,,FALSE,,,,,201°C → 474K,,,,,,
,,,,,,,FALSE,,,,,205°C → 478K,,,,,,
,,,,,,,FALSE,,,,,,,,,,,
,,,,,,,FALSE,,,,,"Output: 474-478K,,,Spinel,Cubic,{'a': '8.4160 Å'},,,,,,,10.1016/j.jmmm.2008.08.059,TRUE",,,,,,
,,,,,,,FALSE,,,,,Ni0.30Mn0.20Zn0.50Fe2O4,174±2°C represents a range of temperatures. To convert this to Kelvin:,174±2 °C,,,,
,,,,,,,FALSE,,,,,,,,,,,
,,,,,,,FALSE,,,,,1. Convert the lower bound: 174 - 2 = 172°C → 172 + 273 = 445K.,,,,,,
,,,,,,,FALSE,,,,,"2. Convert the upper bound:,,,Spinel,Cubic,{'a': '8.4331 Å'},,,,,,,10.1016/j.jmmm.2008.08.059,TRUE",,,,,,
46.50 Oe,Hexagonal wurtzite,273K,Above room temperature,,,10.1016/j.jmmm.2019.165618,TRUE,,Hexagonal,1.44 μB/Cu2+,,Zn0.9995Cu0.0005O,,,,,,
67.50 Oe,Hexagonal wurtzite,273K,Above room temperature,,,10.1016/j.jmmm.2019.165618,TRUE,,Hexagonal,0.71 μB/Cu2+,,Zn0.9795Cu0.0005Al0.02O,,,,,,
29.00 Oe,Hexagonal wurtzite,273K,Above room temperature,,,10.1016/j.jmmm.2019.165618,TRUE,,Hexagonal,0.57 μB/Cu2+,,Zn0.98Cu0.02O,,,,,,
61.00 Oe,Hexagonal wurtzite,273K,Above room temperature,,,10.1016/j.jmmm.2019.165618,TRUE,,Hexagonal,0.37 μB/Cu2+,,Zn0.96Cu0.02Al0.02O,,,,,,
145.5 Oe,Hexagonal wurtzite,273K,Above room temperature,,,10.1016/j.jmmm.2019.165618,TRUE,,Hexagonal,0.53 μB/Ag2+,,Zn0.9995Ag0.0005O,,,,,,
130.5 Oe,Hexagonal wurtzite,273K,Above room temperature,,,10.1016/j.jmmm.2019.165618,TRUE,,Hexagonal,0.23 μB/Ag2+,,Zn0.9795Ag0.0005Al0.02O,,,,,,
36.00 Oe,Hexagonal wurtzite,273K,Above room temperature,,,10.1016/j.jmmm.2019.165618,TRUE,,Hexagonal,0.20 μB/Ag2+,,Zn0.98Ag0.02O,,,,,,
123.0 Oe,Hexagonal wurtzite,273K,Above room temperature,,,10.1016/j.jmmm.2019.165618,TRUE,,Hexagonal,0.09 μB/Ag2+,,Zn0.96Ag0.02Al0.02O,,,,,,
,Wurtzite,300 K,300 K,,,10.1016/j.jmmm.2014.03.033,FALSE,"{'a': '3.29', 'c': '5.27'}",Hexagonal,5.22 μB,,Zn14V2O16,,,,,,
,Zincblende,300 K,300 K,,,10.1016/j.jmmm.2014.03.033,FALSE,{'a': '4.625'},Cubic,3.26 μB,,Zn14V2O16,,,,,,
,Austenitic cubic L21,320 K,320 K,,,10.1016/j.jmmm.2019.04.096,TRUE,,Cubic,,,Ni51.6Mn33.5In14.9,,,,,,
,,4.5 K,4.5 K,,,10.1016/0304-8853(78)90101-4,TRUE,,,,,Ho2Au,,,,,,
,bcc,,,,,10.1016/j.jmmm.2008.08.076,TRUE,,,,,Fe49Rh51,373K,100°C,,,,
,Perovskite,0 K,0 K,,,10.1016/j.jmmm.2003.12.543,FALSE,,Rock-salt,,,Sr2FeMoxW1-xO6 (x=0.2),,,,,,
,Face Centered Tetragonal (fct),,,,,10.1016/j.jmmm.2016.05.043,TRUE,"{'a': '3.74 Å', 'b': '3.74 Å', 'c': '3.52 Å'}",L10,,,Ni45Mn55,1070 K,1070 K,,,,
Varies with Pt buffer layer thickness,Face Centered Tetragonal (fct),,,,,10.1016/j.jmmm.2016.05.043,TRUE,"{'a': '3.74 Å', 'b': '3.74 Å', 'c': '3.52 Å'}",L10,,,Co/Ni45Mn55,1070 K,1070 K,,,,
Varies with Pt buffer layer thickness,Face Centered Tetragonal (fct),,,,,10.1016/j.jmmm.2016.05.043,TRUE,"{'a': '3.74 Å', 'b': '3.74 Å', 'c': '3.52 Å'}",L10,,,Co/Ni45Mn55 (with Pt buffer layer),1070 K,1070 K,,,,
,,110 K,110 K,,,10.1016/S0304-8853(03)00507-9,TRUE,,,,,Ga1-xMnxAs,,,,,,
,Orthorhombic,"100 K, 70 K","100 K, 70 K",,,10.1016/j.jmmm.2003.12.1133,TRUE,,Pseudocubic,,,Pr0.5Ca0.5Mn0.97Cd0.03O3,,,,,Pbmn,
,Orthorhombic,"100 K, 70 K","100 K, 70 K",,,10.1016/j.jmmm.2003.12.1133,TRUE,,Pseudocubic,,,Pr0.5Ca0.5Mn0.94Cd0.06O3,,,,,Pbmn,
,,,,,,10.1016/0304-8853(94)01187-7,TRUE,,,7.9 μB/mol Gd,,Gd2BaNiO5,55 K,55 K,,,,
,Orthorhombic,,,+123 K,+123 K,10.1016/j.jmmm.2018.11.003,TRUE,"{'a': '5.3194 Å', 'b': '7.4732 Å', 'c': '5.2818 Å'}",Pnma,1.5 μB/f.u.,,Y0.15Ca0.85MnO3,111 K,111 K,,,62,
,Orthorhombic,,,+103 K,+103 K,10.1016/j.jmmm.2018.11.003,TRUE,"{'a': '5.3165 Å', 'b': '7.4730 Å', 'c': '5.2811 Å'}",Pnma,2.7 μB/f.u.,,Dy0.15Ca0.85MnO3,112 K,112 K,,,62,
,Tetragonal,1007 K,1007 K,,,10.1016/j.jmmm.2024.172387,TRUE,,,,,Nd2Co14B,,,,,P42/mnm,
,ThCr2Si2,,,,,10.1016/0304-8853(93)90474-G,TRUE,,,10 μB,,DyIr2Si2,40 K,40 K,,,,
,,,,,,10.1016/0304-8853(94)00526-5,FALSE,,Triangular lattice,,,Antiferromagnetic Ising model with spin S,Finite temperature (KT-type phase transition),Finite temperature (KT-type phase transition),,,,
,Body-centered tetragonal,220 K,220 K,,,10.1016/j.jmmm.2023.171485,TRUE,,Tetragonal,,,Pr0.9Sr0.1Mn0.93+Mn0.14+O3,,,,,,
,,,,,,10.1016/0304-8853(92)90549-4,TRUE,,,,,Pr2Br5,50(1)K,50(1)K,,,P21/m',
,,,,,,10.1016/0304-8853(92)90549-4,TRUE,,,,,Ce2Br5,40(2)K,40(2)K,,,,
,,,,,,10.1016/0304-8853(92)90549-4,TRUE,,,,,Pr2I5,37(1)K,37(1)K,,,Pa21,
,Tetragonal,,,,,10.1016/j.jmmm.2006.10.668,TRUE,,,,,ErB2C2,15.9K,15.9K,,0.4 μB,P4/mbm,
,,,,,,10.1016/j.jmmm.2014.04.002,TRUE,,,,,CoOx,250 K,250 K,,,,
312.2 Oe,Cubic,,,,,10.1016/j.jmmm.2024.171776,TRUE,,Polycrystalline,,,Cr/Ni,311 K,311 K,,,,
,Rhombohedral corundum,,,,,10.1016/j.jmmm.2019.165500,TRUE,,Hexagonal,,,α-Fe2O3,955 K,955 K,,,,
,Monoclinic,,,,,10.1016/j.jmmm.2007.02.143,TRUE,,Layered,,,Ni5(TeO3)4Br2,15 K,15 K,,,C 2/c,
,Tetragonal,,,,,10.1016/0304-8853(92)90629-3,TRUE,,,8.7 μB,,TbAu2Si2,14.5 K,14.5 K,,,,
,Tetragonal,,,,,10.1016/j.jmmm.2020.167195,FALSE,"{'a': '4.039 Å', 'b': '4.039 Å', 'c': '15.093 Å'}",K2NiF4-type,1.71 μB (G-type AFM),,Sr2NiO2Cl2,210 K,210 K,,,I4/mmm,
,,,,,,10.1016/j.jmmm.2020.167195,FALSE,,,,,Ba2NiO2Ag2Se2,130 K,130 K,,,,
,Tetragonal,,,,,10.1016/j.jmmm.2019.166124,TRUE,"{'a': '3.873(1) Å', 'c': '7.652(1) Å'}",P4mm,,,YBaCuFe0.85Co0.15O5,200 K,200 K,,,P4mm,
,Tetragonal,,,,,10.1016/j.jmmm.2019.166124,TRUE,"{'a': '3.873(2) Å', 'c': '7.648(1) Å'}",P4mm,,,YBaCuFe0.85Ni0.15O5,190 K,190 K,,,P4mm,
,Tetragonal,,,,,10.1016/j.jmmm.2019.166124,TRUE,"{'a': '3.873(1) Å', 'c': '7.676(2) Å'}",P4mm,,,YBaCuFe0.85Ga0.15O5,110 K,110 K,,,P4mm,
,,300 K,300 K,,,10.1016/j.jmmm.2012.09.060,TRUE,,,,,Zn0.95Cu0.05O,,,,,,
,,300 K,300 K,,,10.1016/j.jmmm.2012.09.060,TRUE,,,,,Zn0.95Cu0.05O (annealed),,,,,,
,fcc,0.53 J1 (approximately 0.254 K),0.53 J1 (approximately 0.254 K),,,10.1016/j.jmmm.2006.10.450,FALSE,,fcc,,,Eu0.50Sr0.50S,,,,,,
,,,,,,10.1016/0304-8853(83)91057-0,TRUE,,,,,Sr1/2La3/2Li1/2Fe1/2O4,29.2±1 K,29.2±1 K,,,,
,,,,,,10.1016/0304-8853(83)91057-0,TRUE,,,,,Sr1/2Pr3/2Li1/2Fe1/2O4,29.2±1 K,29.2±1 K,,,,
,,,,,,10.1016/0304-8853(83)91057-0,TRUE,,,,,Sr1/2Nd3/2Li1/2Fe1/2O4,35.2±1 K,35.2±1 K,,,,
,Zinc Blende,,,Positive,,10.1016/j.jmmm.2013.02.040,TRUE,,Cubic,,,Be0.75Mn0.25Te,,,,,,
,,,,140 K,140 K,10.1016/S0304-8853(02)01063-6,TRUE,,,,,(LaMn)0.94O3,,,,,,
,Orthorhombic,,,,,10.1016/0304-8853(94)01613-5,TRUE,,TiNiSi-type,9.06 μB,,TbPtSn,13.8 K,13.8 K,,,,
,Hexagonal,790 K,790 K,710 K,710 K,10.1016/j.jmmm.2006.11.212,TRUE,"{'a': '5.953 Å', 'c': '32.814 Å'}",W-type,,,BaCoZn1-xMgxFe16O27,,,,,,
,Hexagonal,722 K,722 K,684 K,684 K,10.1016/j.jmmm.2006.11.212,TRUE,"{'a': '5.95 Å', 'c': '32.816 Å'}",W-type,,,BaCoZn0.9Mg0.1Fe16O27,,,,,,
,Hexagonal,737 K,737 K,678 K,678 K,10.1016/j.jmmm.2006.11.212,TRUE,"{'a': '5.948 Å', 'c': '32.826 Å'}",W-type,,,BaCoZn0.8Mg0.2Fe16O27,,,,,,
,Hexagonal,753 K,753 K,665 K,665 K,10.1016/j.jmmm.2006.11.212,TRUE,"{'a': '5.947 Å', 'c': '32.826 Å'}",W-type,,,BaCoZn0.7Mg0.3Fe16O27,,,,,,
,Hexagonal,765 K,765 K,681 K,681 K,10.1016/j.jmmm.2006.11.212,TRUE,"{'a': '5.945 Å', 'c': '32.826 Å'}",W-type,,,BaCoZn0.6Mg0.4Fe16O27,,,,,,
,Hexagonal,800 K,800 K,780 K,780 K,10.1016/j.jmmm.2006.11.212,TRUE,"{'a': '5.944 Å', 'c': '32.859 Å'}",W-type,,,BaCoZn0.5Mg0.5Fe16O27,,,,,,
,Hexagonal,783 K,783 K,762 K,762 K,10.1016/j.jmmm.2006.11.212,TRUE,"{'a': '5.942 Å', 'c': '32.891 Å'}",W-type,,,BaCoZn0.4Mg0.6Fe16O27,,,,,,
,Cu2MnAl-type and Cu2HgTi-type,,,-958 K,-958 K,10.1016/j.jmmm.2023.171103,TRUE,{'a': '5.9470(5)'},,"1.889 μB (simple), 1.699 μB (inverted)",,V2FeAl,,,,,Fm-3m and F-43m,
,Cu2MnAl-type and Cu2HgTi-type,,,-1024 K,-1024 K,10.1016/j.jmmm.2023.171103,TRUE,{'a': '5.939(3)'},,"1.923 μB (simple), 1.289 μB (inverted)",,V2FeGa,,,,,Fm-3m and F-43m,
,Cu2MnAl-type and Cu2HgTi-type,,,-623 K,-623 K,10.1016/j.jmmm.2023.171103,TRUE,{'a': '6.037(8)'},,"1.653 μB (simple), 1.34 μB (inverted)",,V2MnAl,,,,,Fm-3m and F-43m,
,Cu2MnAl-type and Cu2HgTi-type,,,-49 K,-49 K,10.1016/j.jmmm.2023.171103,TRUE,{'a': '6.0030(9)'},,"1.82 μB (simple), 1.486 μB (inverted)",,V2MnGa,,,,,Fm-3m and F-43m,
,HfFe6Ge6-type,300 K,300 K,318.56 K,318.56 K,10.1016/j.jmmm.2024.172182,TRUE,"{'a': '5.517 Å', 'b': '5.517 Å', 'c': '9.032 Å'}",Hexagonal,2.38 μB/Mn,,MgMn6Sn6,,,,,P6/mmm,
,Kagome,382 K,382 K,,,10.1016/j.jmmm.2024.172182,FALSE,,,,,LiMn6Sn6,,,,,,
,Orthorhombic,,,-18.8 K,-18.8 K,10.1016/j.jmmm.2014.03.059,TRUE,"{'a': '4.018 Å', 'b': '11.952 Å', 'c': '22.264 Å'}",,7.61 μB/f.u.,,C18O9P3H15Cr2·2H2O,,,,,Pmn21,
,Monoclinic,,,,,10.1016/j.jmmm.2015.09.045,TRUE,,,,,CuSe2O5,17 K,17 K,,,,
,Monoclinic,,,,,10.1016/j.jmmm.2015.09.045,TRUE,,,,,CuSe2O5,22 K,22 K,,,,
,,,,,,10.1016/0304-8853(81)90107-4,TRUE,,,,,Cr0.997Ru0.003,380 K,380 K,,,,
,,,,,,10.1016/0304-8853(81)90107-4,TRUE,,,,,Cr0.985Ru0.015,480 K,480 K,,,,
,,,,,,10.1016/0304-8853(81)90107-4,TRUE,,,,,Cr0.95Ru0.05,514 K,514 K,,,,
,Tetragonal,81.0 K,81.0 K,"-51.0 K (parallel), 90.0 K (perpendicular), 77.2 K (polycrystalline)","-51.0 K (parallel), 90.0 K (perpendicular), 77.2 K (polycrystalline)",10.1016/S0304-8853(99)00383-2,TRUE,,Mo2FeB2-type,8.8 μB,,Tb2Cu2In,,,,,P4/mbm,
,Tetragonal,26.7 K,26.7 K,"16.3 K (parallel), 38.7 K (perpendicular), 29.0 K (polycrystalline)","16.3 K (parallel), 38.7 K (perpendicular), 29.0 K (polycrystalline)",10.1016/S0304-8853(99)00383-2,TRUE,,Mo2FeB2-type,10.0 μB,,Ho2Cu2In,,,,,P4/mbm,
,Pyrochlore,,,Above 400 K,Above 400 K,10.1016/j.jmmm.2003.11.397,FALSE,,BCC,,,Cd2Re2O7,,,,,"Fd-3m, I-4m2, I-4122",Pauli susceptibility at zero temperature
,ThCr2Si2,,,,,10.1016/0304-8853(92)90321-E,TRUE,,,10 μB,,DyIr2Si2,40 K,40 K,,,,
,,290 K,290 K,,,10.1016/S0304-8853(03)00015-5,TRUE,,,,,Au80Fe20,,,,,,
,,625 K,625 K,,,10.1016/S0304-8853(03)00015-5,TRUE,,,,,Cu60Fe20Ni20,,,,,,
,,,,-46.7 K,-46.7 K,10.1016/j.jmmm.2007.02.034,TRUE,,,4.54 μB,,FeSO4,30 K,30 K,,,,
,,,,-46.7 K,-46.7 K,10.1016/j.jmmm.2007.02.034,TRUE,,,4.67 μB,,FeSO4,30 K,30 K,,,,
,,,,-3.2 K,-3.2 K,10.1016/j.jmmm.2007.02.034,TRUE,,,4.91 μB,,Fe(C3H5O3)2,,,,,,
,Hexagonal C14,420 K,420 K,,,10.1016/S0304-8853(98)00298-4,TRUE,,Hexagonal,,,Ti30.5Fe69.5,,,,,P63/mmc,
,Hexagonal C14,420 K,420 K,,,10.1016/S0304-8853(98)00298-4,TRUE,,Hexagonal,,,Ti31.0Fe69.0,,,,,P63/mmc,
,Hexagonal C14,420 K,420 K,,,10.1016/S0304-8853(98)00298-4,TRUE,,Hexagonal,,,Ti31.5Fe68.5,,,,,P63/mmc,
,Hexagonal C14,420 K,420 K,,,10.1016/S0304-8853(98)00298-4,TRUE,,Hexagonal,,,Ti32.0Fe68.0,,,,,P63/mmc,
,Hexagonal C14,,,,,10.1016/S0304-8853(98)00298-4,TRUE,,Hexagonal,,,Ti33.0Fe67.0,260 K,260 K,,,P63/mmc,
,Hexagonal C14,,,,,10.1016/S0304-8853(98)00298-4,TRUE,,Hexagonal,,,Ti33.3Fe66.6,278 K,278 K,,,P63/mmc,
,Hexagonal C14,,,,,10.1016/S0304-8853(98)00298-4,TRUE,,Hexagonal,,,Ti35.0Fe65.0,250 K,250 K,,,P63/mmc,
,BCC,"1040 K, 400 K","1040 K, 400 K",,,10.1016/S0304-8853(98)00298-4,TRUE,,BCC,,,Ti15Fe85,,,,,,
,BCC,"1040 K, 400 K","1040 K, 400 K",,,10.1016/S0304-8853(98)00298-4,TRUE,,BCC,,,Ti20Fe80,,,,,,
,Wurtzite,Above 300 K,Above 300 K,,,10.1016/j.jmmm.2014.06.024,TRUE,,Hexagonal,,,Zn0.982Mn0.018O:N,,,,,,
,Wurtzite,Above 300 K,Above 300 K,,,10.1016/j.jmmm.2014.06.024,TRUE,,Hexagonal,,38.8 emu/cm^3,Zn0.9644Mn0.0356O:N,,,,,,
,Wurtzite,Above 300 K,Above 300 K,,,10.1016/j.jmmm.2014.06.024,TRUE,,Hexagonal,,,Zn0.9328Mn0.0672O:N,,,,,,
,Garnet,560 K,560 K,,,10.1016/j.jmmm.2021.168391,TRUE,"{'a': '12.376 Å', 'b': '12.376 Å', 'c': '12.376 Å'}",Cubic,,,Y3Fe5O12 (YIG),,,,,Ia-3d,
,Face-centered cubic (FCC),850 K,850 K,,,10.1016/j.jmmm.2021.168391,TRUE,"{'a': '3.54 Å', 'b': '3.54 Å', 'c': '3.54 Å'}",Cubic,,,Ni80Fe20 (Permalloy),,,,,Fm-3m,
,τ phase,634 K,634 K,633 K,633 K,10.1016/j.jmmm.2015.11.011,TRUE,"{'a': '3.94 Å', 'c': '3.52 Å'}",Tetragonal,0.92 μB/f.u.,106 Am2/Kg,Mn50Al46Ni4,,,,,P4/mmm (123),
,κ phase,421 K,421 K,,,10.1016/j.jmmm.2015.11.011,TRUE,,Cubic CsCl-type,,84 Am2/Kg,Mn40Al50Ni10,,,,,,
,L21-type,296 K,296 K,,,10.1016/j.jmmm.2021.167965,TRUE,{'a': '5.825 Å'},Cubic,,,Ni2Mn0.75Cu0.25Ga0.84Al0.16,,,,,Fm-3m,
,,267 K,267 K,,,10.1016/j.jmmm.2021.167965,FALSE,,,,,Mn1Fe0.95P0.61Si0.33B0.06,,,,,,
,,290 K,290 K,,,10.1016/j.jmmm.2021.167965,FALSE,,,,,Ni37.5Co12.5Mn35Ti15,,,,,,
,,304 K,304 K,,,10.1016/j.jmmm.2021.167965,FALSE,,,,,LaFe11.47Mn0.25Si1.28-H1.65,,,,,,
,,318 K,318 K,,,10.1016/j.jmmm.2021.167965,FALSE,,,,,Ni41Mn43Sn10Co6,,,,,,
"0.3 T at 5K, 0.2 T at 10K",Orthorhombic,50K,50K,,,10.1016/S0304-8853(02)00382-7,TRUE,"{'a': '5.365 Å', 'b': '7.606 Å', 'c': '5.418 Å'}",GdFeO3-type,,,Pr0.9Sr0.1CoO2.99,,,,,Pnma,
0.11 A/m,Amorphous,434 K,434 K,,,10.1016/j.jmmm.2020.167328,TRUE,,,,0.45 T,Co67Fe3Cr3B12Si15,,,,,,
,Amorphous,430 K,430 K,,,10.1016/j.jmmm.2020.167328,TRUE,,,,0.38 T,Co66Fe3Cr6B15Si10,,,,,,
,Amorphous,425 K,425 K,,,10.1016/j.jmmm.2020.167328,TRUE,,,,0.38 T,Co66Fe3Cr9B14Si8,,,,,,
0.3 A/m,Amorphous,491 K,491 K,,,10.1016/j.jmmm.2020.167328,TRUE,,,,0.55 T,Co66Fe4Mo0.5Ni0.5Si15.5B13.5,,,,,,
0.33 A/m,Amorphous,413 K,413 K,,,10.1016/j.jmmm.2020.167328,TRUE,,,,0.51 T,Co66.5Fe4Mo1.5B12Si16,,,,,,
0.15 A/m,Amorphous,393 K,393 K,,,10.1016/j.jmmm.2020.167328,TRUE,,,,0.5 T,Co68Fe3.2Cr2.8B9Si17,,,,,,
0.11 A/m,Amorphous,388 K,388 K,,,10.1016/j.jmmm.2020.167328,TRUE,,,,0.55 T,Co67Fe3.2Cr2.8B10Si17,,,,,,
0.159 A/m,Amorphous,364 K,364 K,,,10.1016/j.jmmm.2020.167328,TRUE,,,,0.42 T,Co65.5Fe3.5Cr3B10Si18,,,,,,
0.122 A/m,Amorphous,321 K,321 K,,,10.1016/j.jmmm.2020.167328,TRUE,,,,0.35 T,Co65Fe3.2Cr2.8B10Si19,,,,,,
,Amorphous,393 K,393 K,,,10.1016/j.jmmm.2020.167328,TRUE,,,,0.5 T,Co65Fe3.8Cr2.2B11.5Si17.5,,,,,,
0.2 A/m,Amorphous,449 K,449 K,,,10.1016/j.jmmm.2020.167328,TRUE,,,,0.5 T,Co66Fe3.8Cr1.2B12Si17,,,,,,
,Amorphous,399 K,399 K,,,10.1016/j.jmmm.2020.167328,TRUE,,,,0.45 T,Co65Fe4Cr1Mo1B11.8Si17.2,,,,,,
0.14 A/m,Amorphous,440 K,440 K,,,10.1016/j.jmmm.2020.167328,TRUE,,,,0.44 T,Co66.7Fe3.1Cr3.2B12Si15,,,,,,
0.13 A/m,Amorphous,443 K,443 K,,,10.1016/j.jmmm.2020.167328,TRUE,,,,0.43 T,Co67Fe3Cr3B11.5Si15.5,,,,,,
,Monoclinic,,,,,10.1016/j.jmmm.2003.12.347,TRUE,,,,,MnCl2·4H2O,1.6 K,1.6 K,,,,
,,,,,,10.1016/S0304-8853(97)00847-0,FALSE,,,,,γ-Mn,267 K,267 K,,,,
,,,,,,10.1016/S0304-8853(97)00847-0,FALSE,,,,,Mn-10 at%Cu,382 K,382 K,,,,
,TbCu7-type,,"{'x=0': 1053, 'x=0.1': 1059, 'x=0.2': 1062, 'x=0.3': 1065, 'x=0.4': 1067}",,,10.1016/j.jmmm.2004.10.110,TRUE,"{'x=0': {'a': 4.932, 'b': 'NA', 'c': 4.053}, 'x=0.1': {'a': 4.925, 'b': 'NA', 'c': 4.052}, 'x=0.2': {'a': 4.92, 'b': 'NA', 'c': 4.052}, 'x=0.3': {'a': 4.912, 'b': 'NA', 'c': 4.053}, 'x=0.4': {'a': 4.906, 'b': 'NA', 'c': 4.052}}",Hexagonal,"{'x=0': {'M_Co': 1.36, 'M_S': 12.3}, 'x=0.1': {'M_Co': 1.38, 'M_S': 12.2}, 'x=0.2': {'M_Co': 1.41, 'M_S': 12.1}, 'x=0.3': {'M_Co': 1.44, 'M_S': 12.0}, 'x=0.4': {'M_Co': 1.47, 'M_S': 11.9}}",,Nd1-xYxCo6.86Hf0.14,,,,,P6/mmm,
,,69 K,69 K,,,10.1016/0304-8853(77)90065-8,TRUE,,,,,Eu1+xO,,,,,,
Negligible,Spinel,386.6K,113.6 °C,,,10.1016/j.jmmm.2024.171724,TRUE,{'a': '8.4729 Å'},Cubic,,43.6 emu/g,Zn0.5Mn0.5Al0.0Fe2.0O4,,,,Negligible,,
