Repository: sanjayganeshprabu/Computational-Modeling-and-Predictive-Analytics-for-Materials-Data

# Computational-Modeling-and-Predictive-Analytics-for-Materials-Data-

File: MODIFIED magnetic_materials.csv (part 95 of 112)
Coercivity,Crystal_Structure,Curie,Curie(Tc),Curie_Weiss,Curie_Weiss(θp),DOI,Experimental,Lattice_Parameters,Lattice_Structure,Magnetic_Moment,Magnetization,Material_Name,Neel,Neel(Tn),New_Column_Concatenated,Remanence,Space_Group,Susceptibility
Negligible,Spinel,353.8K,80.8 °C,,,10.1016/j.jmmm.2024.171724,TRUE,{'a': '8.4407 Å'},Cubic,,39.2 emu/g,Zn0.5Mn0.5Al0.3Fe1.7O4,,,,Negligible,,
Negligible,Spinel,346.8K,73.8 °C,,,10.1016/j.jmmm.2024.171724,TRUE,{'a': '8.4328 Å'},Cubic,,37.1 emu/g,Zn0.5Mn0.5Al0.4Fe1.6O4,,,,Negligible,,
Negligible,Spinel,338.1K,65.1 °C,,,10.1016/j.jmmm.2024.171724,TRUE,{'a': '8.4274 Å'},Cubic,,34.2 emu/g,Zn0.5Mn0.5Al0.5Fe1.5O4,,,,Negligible,,
Negligible,Spinel,329.3K,56.3 °C,,,10.1016/j.jmmm.2024.171724,TRUE,{'a': '8.4171 Å'},Cubic,,31.4 emu/g,Zn0.5Mn0.5Al0.6Fe1.4O4,,,,Negligible,,
60 kA/m at 4.2 K,Amorphous,,"{'system': 8, 'cluster': 360}","{'system': 6, 'cluster': 355}",,10.1016/S0304-8853(00)00941-0,TRUE,,,150 μB,,Y60Fe30Al10,,,,,,
,Cubic,,,,,10.1016/S0304-8853(97)90022-6,TRUE,,,,,Zn0.1Cd0.9Cr2Se4,130 K,130 K,,,,
,Cubic,,,,,10.1016/S0304-8853(97)90022-6,TRUE,,,,,Zn0.2Cd0.8Cr2Se4,120 K,120 K,,,,
,Cubic,,,,,10.1016/S0304-8853(97)90022-6,TRUE,,,,,Zn0.3Cd0.7Cr2Se4,110 K,110 K,,,,
,,,,,,10.1016/S0304-8853(98)00138-3,TRUE,,,,,Cr0.20Ir,378 K,378 K,,,,
,Hexagonal D019,546 K,546 K,,,10.1016/j.jmmm.2020.167398,TRUE,"{'a': '5.1885 Å', 'c': '4.2260 Å'}",Hexagonal,5.79 μB/f.u.,,Fe2.75Cr0.25Ge,,,,,P63/mmc,
,Hexagonal D019,446 K,446 K,,,10.1016/j.jmmm.2020.167398,TRUE,"{'a': '5.1934 Å', 'c': '4.2269 Å'}",Hexagonal,5.11 μB/f.u.,,Fe2.5Cr0.5Ge,,,,,P63/mmc,
,Hexagonal D019,364 K,364 K,,,10.1016/j.jmmm.2020.167398,TRUE,"{'a': '5.1958 Å', 'c': '4.2275 Å'}",Hexagonal,4.44 μB/f.u.,,Fe2.3Cr0.7Ge,,,,,P63/mmc,
154 Oe,bcc,1283K,1010 °C,,,10.1016/j.jmmm.2022.170016,TRUE,{'a': '2.855 Å'},,,152 emu/g,Fe40Co60,,,,,,
157 Oe,bcc,1113K,840 °C,,,10.1016/j.jmmm.2022.170016,TRUE,{'a': '2.8524 Å'},,,118 emu/g,Fe40Co53Ni7,,,,,,
124 Oe,bcc,1083K,810 °C,,,10.1016/j.jmmm.2022.170016,TRUE,{'a': '2.8523 Å'},,,129 emu/g,Fe40Co50Ni10,,,,,,
96 Oe,bcc,1033K,760 °C,,,10.1016/j.jmmm.2022.170016,TRUE,{'a': '2.8550 Å'},,,155 emu/g,Fe40Co46Ni14,,,,,,
,ThCr2Si2 type,,,,,10.1016/j.jmmm.2006.10.027,TRUE,,,,,CeRu2(Si0.79Ge0.21)2,8.5 K,8.5 K,,,,
,Zeolite,6 K,6 K,,,10.1016/S0304-8853(00)00635-1,TRUE,,,,,K4.5/K12-Si12Al12O48,,,,,,
,Cubic spinel,,,,,10.1016/j.jmmm.2017.11.067,TRUE,{'a': '8.305 Å'},Cubic,"0.98 μB (for 50 nm), 0.93 μB (for 35 nm)",,NiFe0.75Cr1.25O4,"490 K (for 50 nm), 240 K (for 5 nm)","490 K (for 50 nm), 240 K (for 5 nm)",,,Fd-3m,
,,636 K,636 K,,,10.1016/j.jmmm.2019.03.011,TRUE,,,0.6 μB,,Ni1-xCux,,,,,,
,,522 K,522 K,,,10.1016/j.jmmm.2019.03.011,TRUE,,,,,Ni0.9039Cu0.0961,,,,,,
,,415 K,415 K,,,10.1016/j.jmmm.2019.03.011,TRUE,,,,,Ni0.8046Cu0.1954,,,,,,
,,325 K,325 K,,,10.1016/j.jmmm.2019.03.011,TRUE,,,,,Ni0.719Cu0.281,,,,,,
55 Oe,Spinel,365K,92 °C,,,10.1016/j.jmmm.2022.169909,TRUE,{'a': '8.382 Å'},Regular,,7.4 emu/g,Ni0.64Zn0.36Fe2O4,,,,,Fd-3m,
,D03-type,200 K,200 K,,,10.1016/S0304-8853(97)00462-9,TRUE,,,1.7 μB,,Fe2.65Mn0.35Ga,,,,,,
135 Oe,Epitaxial,300 K,300 K,,,10.1016/j.jmmm.2010.11.090,TRUE,{'c': '5.253 Å'},Hexagonal,0.18 μB/Fe2+,,Zn0.975Fe0.025O,,,,,,
69 Oe,Epitaxial,300 K,300 K,,,10.1016/j.jmmm.2010.11.090,TRUE,{'c': '5.218 Å'},Hexagonal,0.58 μB/Fe2+,,Zn0.96Fe0.03Al0.01O,,,,,,
69 Oe,Epitaxial,300 K,300 K,,,10.1016/j.jmmm.2010.11.090,TRUE,{'c': '5.218 Å'},Hexagonal,0.58 μB/Fe2+,,Zn0.94Fe0.04Al0.01O,,,,,,
3.4 kOe (279.2 kA/m),Cu2Sb-type,553K,280 °C,,,10.1016/j.jmmm.2018.12.040,TRUE,"{'a': '4.072 Å', 'b': '4.072 Å', 'c': '6.528 Å'}",Tetragonal,4.40 μB/unit cell,27.2 emu/g (27.2 Am^2/kg),Mn1.98SbBi0.02,,,,,P4/nmm (129),
,Cu2Sb-type,553K,280 °C,,,10.1016/j.jmmm.2018.12.040,FALSE,"{'a': '4.072 Å', 'b': '4.072 Å', 'c': '6.528 Å'}",Tetragonal,,,Mn1.96SbBi0.04,,,,,P4/nmm (129),
,Cu2Sb-type,553K,280 °C,,,10.1016/j.jmmm.2018.12.040,FALSE,"{'a': '4.072 Å', 'b': '4.072 Å', 'c': '6.528 Å'}",Tetragonal,,,Mn1.94SbBi0.06,,,,,P4/nmm (129),
,Hexagonal,,,,,10.1016/j.jmmm.2024.172388,TRUE,,2H,,Weak magnetic ordering,Ni0.1NbSe2,165 K,165 K,,,P63/mmc,
,Hexagonal,,,-828 K,-828 K,10.1016/j.jmmm.2024.172388,TRUE,,2H,1.23 μB,Weak magnetic ordering,Ni0.2NbSe2,165 K,165 K,,,P63/mmc,
,Hexagonal,,,-553 K,-553 K,10.1016/j.jmmm.2024.172388,TRUE,"{'a': '6.9158', 'c': '12.4078'}",2H(I),1.44 μB,Paramagnetic,Ni0.25NbSe2,,,,,P63/mmc,
,,,,,,10.1016/0304-8853(84)90358-5,TRUE,,,,,Cr99.5Ir0.5,280 K,280 K,,,,
1850 Oe,Cubic Spinel,181 K,181 K,-552 K,-552 K,10.1016/j.jmmm.2013.02.047,TRUE,{'a': '8.283 Å'},Inverse Spinel,8.2 μB,0.72 μB at 50 kOe,Bi0.085Co1.851Mn1.134O4,,,,27.2 emu/mol,Fd3m,
3730 Oe,Cubic Spinel,176 K,176 K,-465 K,-465 K,10.1016/j.jmmm.2013.02.047,TRUE,{'a': '8.283 Å'},Inverse Spinel,7.4 μB,0.56 μB at 50 kOe,Bi0.080Co1.817Mn1.182O4,,,,13.6 emu/mol,Fd3m,
,,800 K,800 K,,,10.1016/j.jmmm.2004.09.104,TRUE,,,,,Fe/Gd,,,,,,
,,704 K,704 K,,,10.1016/S0304-8853(97)00044-9,TRUE,,,,"152 A m2/kg at 4.2 K, 137 A m2/kg at 300 K","Sm3(Fe, Mo)29Nx",,,,,,
,,445 K,445 K,,,10.1016/S0304-8853(97)00044-9,TRUE,,,,"135 A m2/kg at 4.2 K, 107 A m2/kg at 300 K","Sm3(Fe, Mo)29",,,,,,
,Tetragonal,,,,,10.1016/j.jmmm.2003.12.512,TRUE,,,,,La1.98Sr0.02CuO4,4.5 K,4.5 K,,,,
,ThCr2Si2-type,,,,,10.1016/j.jmmm.2004.09.012,TRUE,"{'a': '3.9450 Å', 'c': '10.4713 Å'}",Body-centered tetragonal,,,Tb0.8Nd0.2Mn2Si2,478 K,478 K,,,I4/mmm,
,ThCr2Si2-type,,,,,10.1016/j.jmmm.2004.09.012,TRUE,"{'a': '3.9602 Å', 'c': '10.4871 Å'}",Body-centered tetragonal,,,Tb0.6Nd0.4Mn2Si2,457 K,457 K,,,I4/mmm,
,ThCr2Si2-type,,,,,10.1016/j.jmmm.2004.09.012,TRUE,"{'a': '3.9784 Å', 'c': '10.5013 Å'}",Body-centered tetragonal,,,Tb0.4Nd0.6Mn2Si2,432 K,432 K,,,I4/mmm,
,ThCr2Si2-type,,,,,10.1016/j.jmmm.2004.09.012,TRUE,"{'a': '3.9917 Å', 'c': '10.5178 Å'}",Body-centered tetragonal,,,Tb0.2Nd0.8Mn2Si2,409 K,409 K,,,I4/mmm,
,Spinel,,,,,10.1016/j.jmmm.2011.02.031,TRUE,{'a': '8.3963 Å'},Cubic,,,Ni0.50Zn0.50Fe2O4,539K,266 °C,,,,
,Spinel,,,,,10.1016/j.jmmm.2011.02.031,TRUE,{'a': '8.3971 Å'},Cubic,,,Ni0.45Cu0.05Zn0.50Fe2O4,526K,253 °C,,,,
,Spinel,,,,,10.1016/j.jmmm.2011.02.031,TRUE,{'a': '8.3985 Å'},Cubic,,,Ni0.40Cu0.10Zn0.50Fe2O4,514K,241 °C,,,,
,Spinel,,,,,10.1016/j.jmmm.2011.02.031,TRUE,{'a': '8.4001 Å'},Cubic,,,Ni0.35Cu0.15Zn0.50Fe2O4,499K,226 °C,,,,
,Spinel,,,,,10.1016/j.jmmm.2011.02.031,TRUE,{'a': '8.4003 Å'},Cubic,,,Ni0.30Cu0.20Zn0.50Fe2O4,483K,210 °C,,,,
,Spinel,,,,,10.1016/j.jmmm.2011.02.031,TRUE,{'a': '8.4021 Å'},Cubic,,,Ni0.25Cu0.25Zn0.50Fe2O4,463K,190 °C,,,,
,,,Above room temperature,,,10.1016/S0304-8853(00)00389-9,FALSE,,,,,La2/3Pb1/3MnO3,,,,,,
,"Cubic (austenitic), Tetragonal (martensitic)",376 K,376 K,,,10.1016/S0304-8853(02)01070-3,FALSE,,,,500 Oe,Ni-Mn-Ga,,,,,,
,Monoclinic,,,-50 K,-50 K,10.1016/S0304-8853(97)80011-X,TRUE,"{'a': '13.395 Å', 'b': '6.495 Å', 'c': '10.078 Å'}",,4.22 μB,,Mn2PO4F,15 K,15 K,,,C2/c,
,Monoclinic,,,-53 K,-53 K,10.1016/S0304-8853(97)80011-X,TRUE,"{'a': '9.680 Å', 'b': '12.769 Å', 'c': '11.974 Å'}",,,,Co2PO4F,14 K,14 K,,,P21/c,
,Rock-salt,,,,,10.1016/j.jmmm.2013.04.063,TRUE,,Cubic,,,Co0.87Fe0.13O,297 K,297 K,,,,
,Rock-salt,,,,,10.1016/j.jmmm.2013.04.063,TRUE,,Cubic,,,Co0.90Fe0.10O,297 K,297 K,,,,
,Rock-salt,,,,,10.1016/j.jmmm.2013.04.063,TRUE,,Cubic,,,Co0.91Fe0.09O,297 K,297 K,,,,
,Rock-salt,,,,,10.1016/j.jmmm.2013.04.063,TRUE,,Cubic,,,Co0.93Fe0.07O,297 K,297 K,,,,
,Orthorhombic,,,,,10.1016/S0304-8853(99)00496-5,TRUE,"{'a': '5.414 Å', 'b': '5.411 Å', 'c': '7.629 Å'}",Pbnm,,,Pr0.5Ca0.35Sr0.15MnO3,150 K,150 K,,,Pbnm,
,Orthorhombic,220 K,220 K,,,10.1016/S0304-8853(99)00496-5,TRUE,"{'a': '5.444 Å', 'b': '5.419 Å', 'c': '7.631 Å'}",Pbnm,,,Pr0.5Ca0.2Sr0.3MnO3,170 K,170 K,,,Pbnm,
,Orthorhombic,,,,,10.1016/S0304-8853(99)00496-5,TRUE,"{'a': '5.4729 Å', 'b': '5.4312 Å', 'c': '7.6250 Å'}",Ibmm,,,Pr0.5Ca0.1Sr0.4MnO3,180 K,180 K,,,Ibmm,
,Cubic,297 K,297 K,,,10.1016/j.jmmm.2024.172334,FALSE,"{'a': '0.44 nm', 'b': '0.44 nm', 'c': '0.44 nm'}",Pm-3m,6 μB,,RaCmO3,,,,,221,
,Cubic,275 K,275 K,,,10.1016/j.jmmm.2024.172334,FALSE,"{'a': '0.45 nm', 'b': '0.45 nm', 'c': '0.45 nm'}",Pm-3m,7 μB,,RaBkO3,,,,,221,
,,,,,,10.1016/0304-8853(83)90088-4,TRUE,,,,,TbPO4,2.2 K,2.2 K,,,,
508 Oe,Cubic inverse spinel,860 K,860 K,,,10.1016/j.jmmm.2020.167703,TRUE,,Spinel,2.22 μB/cc,220 emu/cm^3,N:Fe3O4,,,,69 emu/cm^3,Fd_3m,
,Perovskite,"150 K, 160 K, 210 K","150 K, 160 K, 210 K",,,10.1016/j.jmmm.2018.07.060,TRUE,,,,,La0.33Pr0.34Ca0.33MnO3,,,,,,
39.5 Oe,,690 K,690 K,,,10.1016/S0304-8853(99)00249-8,TRUE,,,,147.0 emu/g,Y2Fe16TiN3,,,,,,
17.0 Oe,Amorphous,1010 K,1010 K,,,10.1016/S0304-8853(99)00249-8,TRUE,,,,130.0 emu/g,Y2Fe16TiN5.8,,,,,,
35.0 Oe,,1053 K,1053 K,,,10.1016/S0304-8853(99)00249-8,TRUE,,,,142.3 emu/g,Y2Fe16TiN5.8 (after annealing at 1073K),,,,,,
,CuAuI-type,,,,,10.1016/S0304-8853(00)01102-1,TRUE,,,,,FePt0.5Ir0.5,505 K,505 K,,,,Antiferromagnetic behavior
,,273K,Room Temperature,,,10.1016/j.jmmm.2006.11.024,TRUE,,,0.12 μB,,Zn0.96V0.04O,,,,,,
,,273K,Room Temperature,,,10.1016/j.jmmm.2006.11.024,TRUE,,,0.01 μB,,Zn0.94V0.06O,,,,,,
,,273K,Room Temperature,,,10.1016/j.jmmm.2006.11.024,TRUE,,,,,Zn1-xMnxO,,,,,,
,Cubic,,,,,10.1016/j.jmmm.2006.07.020,FALSE,"{'a': '4.176 Å', 'b': '4.176 Å', 'c': '4.176 Å'}",Face-centered cubic,,,NiO (20ML on MgO(001)),470 K,470 K,,,Fm-3m,
,Cubic,,,,,10.1016/j.jmmm.2006.07.020,FALSE,"{'a': '4.176 Å', 'b': '4.176 Å', 'c': '4.176 Å'}",Face-centered cubic,,,NiO (10ML on MgO(001)),430 K,430 K,,,Fm-3m,
,Cubic,,,,,10.1016/j.jmmm.2006.07.020,FALSE,"{'a': '4.176 Å', 'b': '4.176 Å', 'c': '4.176 Å'}",Face-centered cubic,,,NiO (5ML on MgO(001)),295 K,295 K,,,Fm-3m,
,,,,,,10.1016/0304-8853(78)90078-1,TRUE,,,,,Sr7Fe10O22,425 K,425 K,,,,constant from 78 K to 425 K
,Cubic Spinel,510 K,510 K,,,10.1016/j.jmmm.2018.05.045,TRUE,{'a': '8.4345 Å'},Cubic,,,Ni0.4Cd0.3Zn0.3Fe2O4,,,,,Fd3̅m,
,Cubic Spinel,545 K,545 K,,,10.1016/j.jmmm.2018.05.045,TRUE,{'a': '8.4345 Å'},Cubic,,,Ni0.4Cd0.3Zn0.3Fe2O4,,,,,Fd3̅m,
,,372 K,372 K,,,10.1016/j.jmmm.2018.05.045,FALSE,,,,,Cu0.4Zn0.6Fe2O4,,,,,,
15 kOe at 2 K,Monoclinic,,,,,10.1016/j.jmmm.2023.171511,TRUE,"{'a': '6.216 Å', 'b': '3.568 Å', 'c': '11.511 Å'}",Layered,,,Fe2CrSe4,300 K,300 K,,,I 2/m,
,,,,,,10.1016/j.jmmm.2023.171511,TRUE,,,,,Cr3Se4,150-170 K,150-170 K,,,,
,Rhombohedral,39 K,39 K,,,10.1016/0304-8853(81)90073-1,TRUE,,R3,,,NiMnF6,,,,,R3,
,Rhombohedral,9.5 K,9.5 K,,,10.1016/0304-8853(81)90073-1,TRUE,,R3,,,ZnMnF6,,,,,R3,
24.5 kOe at 2 K,Orthorhombic,84 K,84 K,,,10.1016/j.jmmm.2020.166641,TRUE,"{'a': '5.439 Å', 'b': '7.667 Å', 'c': '5.431 Å'}",,,,La0.2Pr0.4Ca0.4MnO3,185 K,185 K,,,Pnma,
,Rhombohedral,,,184 K,184 K,10.1016/j.jmmm.2013.02.013,TRUE,,,,,LaMnO3.22,,,,,R-3c,
,Orthorhombic,,,-80.11 K,-80.11 K,10.1016/j.jmmm.2022.169764,TRUE,"{'a': '5.4357 Å', 'b': '7.6754 Å', 'c': '5.4370 Å'}",Pnma,7.12 μB/f.u.,,Pr2CoFeO6,269 K,269 K,,,Pnma,
,Orthorhombic,,,-73.95 K,-73.95 K,10.1016/j.jmmm.2022.169764,TRUE,"{'a': '5.43362 Å', 'b': '7.6842 Å', 'c': '5.43840 Å'}",Pnma,6.53 μB/f.u.,,Pr1.8Sr0.2CoFeO6,234 K,234 K,,,Pnma,
,Orthorhombic,,,-21.84 K,-21.84 K,10.1016/j.jmmm.2022.169764,TRUE,"{'a': '5.43217 Å', 'b': '7.6866 Å', 'c': '5.44263 Å'}",Pnma,6.36 μB/f.u.,,Pr1.6Sr0.4CoFeO6,177 K,177 K,,,Pnma,
,Orthorhombic,,,3.52 K,3.52 K,10.1016/j.jmmm.2022.169764,TRUE,"{'a': '5.42880 Å', 'b': '7.68396 Å', 'c': '5.46518 Å'}",Pnma,6.44 μB/f.u.,,Pr1.4Sr0.6CoFeO6,119 K,119 K,,,Pnma,
,Tetragonal,,,26.94 K,26.94 K,10.1016/j.jmmm.2022.169764,TRUE,"{'a': '5.44554 Å', 'c': '7.6876 Å'}",I4/m,6.53 μB/f.u.,,Pr1.2Sr0.8CoFeO6,,,,,I4/m,
,Tetragonal,,,46.92 K,46.92 K,10.1016/j.jmmm.2022.169764,TRUE,"{'a': '5.4392 Å', 'c': '7.6826 Å'}",I4/m,6.77 μB/f.u.,,PrSrCoFeO6,,,,,I4/m,
,Monoclinic,393K,393,,,10.1016/S0304-8853(98)00320-5,TRUE,"{'a': '10.649', 'b': '8.600', 'c': '9.755'}",A2/m,,"172.0 (5K), 124.8 (300K)",Pr3(Fe1−xCox)27.5Ti1.5,,,,,A2/m,
,Monoclinic,572K,572,,,10.1016/S0304-8853(98)00320-5,TRUE,"{'a': '10.639', 'b': '8.609', 'c': '9.767'}",A2/m,,"172.6 (5K), 142.9 (300K)",Pr3(Fe0.9Co0.1)27.5Ti1.5,,,,,A2/m,
,Monoclinic,685K,685,,,10.1016/S0304-8853(98)00320-5,TRUE,"{'a': '10.622', 'b': '8.597', 'c': '9.763'}",A2/m,,"175.1 (5K), 153.3 (300K)",Pr3(Fe0.8Co0.2)27.5Ti1.5,,,,,A2/m,
,Monoclinic,793K,793,,,10.1016/S0304-8853(98)00320-5,TRUE,"{'a': '10.612', 'b': '8.586', 'c': '9.755'}",A2/m,,"177.3 (5K), 157.1 (300K)",Pr3(Fe0.7Co0.3)27.5Ti1.5,,,,,A2/m,
,Rhombohedral,203 K,203 K,204.9 K,204.9 K,10.1016/j.jmmm.2006.04.025,TRUE,,,,,LaMn0.95Cu0.05O3,,,,,R-3c,20.1 emu/mol Oe
,Orthorhombic,154 K,154 K,170.2 K,170.2 K,10.1016/j.jmmm.2006.04.025,TRUE,,,,,LaMn0.90Cu0.10O3,,,,,Pbnm,22.0 emu/mol Oe
,Orthorhombic,144 K,144 K,166.2 K,166.2 K,10.1016/j.jmmm.2006.04.025,TRUE,"{'a': '5.543 Å', 'b': '5.512 Å', 'c': '7.815 Å'}",,,,LaMn0.85Cu0.15O3,,,,,Pbnm,26.3 emu/mol Oe
,Orthorhombic,133 K,133 K,145.3 K,145.3 K,10.1016/j.jmmm.2006.04.025,TRUE,,,,,LaMn0.80Cu0.20O3,,,,,Pbnm,18.9 emu/mol Oe
,Orthorhombic,,,,,10.1016/j.jmmm.2006.04.025,TRUE,,,,,LaMn0.70Cu0.30O3,464 K,464 K,,,Pbnm,
,Cubic,,,-0.36 K,-0.36 K,10.1016/j.jmmm.2009.11.004,TRUE,"{'a': '4.10 Å', 'b': '4.10 Å', 'c': '4.10 Å'}",Cubic,,,BaTiO3:Co (1%),,,,,,6.23×10^−5 emu/mol
,Cubic,,,-0.77 K,-0.77 K,10.1016/j.jmmm.2009.11.004,TRUE,"{'a': '4.10 Å', 'b': '4.10 Å', 'c': '4.10 Å'}",Cubic,,,BaTiO3:Co (3.5%),,,,,,1.04×10^−3 emu/mol
,,,,,,10.1016/0304-8853(94)01025-0,TRUE,,,,,ErFe4Al8,150 K,150 K,,,,Cusp at 20 K
,Zinc-blende,60 K,60 K,,,10.1016/j.jmmm.2008.08.060,TRUE,{'a': '6.06 Å'},Cubic,,,In1-xMnxAs,,,,,,
,Zinc-blende,172 K,172 K,,,10.1016/j.jmmm.2008.08.060,TRUE,{'a': '5.65 Å'},Cubic,,,Ga1-xMnxAs,,,,,,
,Zinc-blende,60 K,60 K,,,10.1016/j.jmmm.2008.08.060,TRUE,{'a': '5.45 Å'},Cubic,,,Ga1-xMnxP,,,,,,
,Hexagonal NiAs-type,314 K,314 K,312 K,312 K,10.1016/j.jmmm.2020.166760,TRUE,"{'a': '4.2134 Å', 'b': '4.2134 Å', 'c': '5.6890 Å'}",Hexagonal,"4.47 μB (2a site), 4.09 μB (2d site)",39 emu/g at RT,Mn1.25Sb,,,,,,
,Hexagonal NiAs-type,190 K,190 K,,,10.1016/j.jmmm.2020.166760,FALSE,,Hexagonal,,,MnCo0.25Sb,,,,,,
11.50 Oe,Spinel,772K,499 °C,,,10.1016/j.jmmm.2024.172171,TRUE,{'a': '8.3485 Å'},Cubic,,4515 Gauss,Li0.42Zn0.16Ti0.16Fe2.637Mn0.1Bi0.003O4,,,,,,
3.95 Oe,Spinel,685K,412 °C,,,10.1016/j.jmmm.2024.172171,TRUE,{'a': '8.3617 Å'},Cubic,,4256 Gauss,Li0.42Zn0.25Ti0.25Fe2.637Mn0.1Bi0.003O4,,,,,,
2.05 Oe,Spinel,577K,304 °C,,,10.1016/j.jmmm.2024.172171,TRUE,{'a': '8.3703 Å'},Cubic,,3913 Gauss,Li0.42Zn0.35Ti0.35Fe2.637Mn0.1Bi0.003O4,,,,,,
0.33 Oe,Spinel,408K,135 °C,,,10.1016/j.jmmm.2024.172171,TRUE,{'a': '8.3867 Å'},Cubic,,2390 Gauss,Li0.42Zn0.50Ti0.50Fe2.637Mn0.1Bi0.003O4,,,,,,
,orthorhombic,8.6 K,8.6 K,,,10.1016/0304-8853(87)90540-3,TRUE,,,0.54 μB,,CeNi0.8Pt0.2,,,,,,
,,538.5 K,538.5 K,95.0 K,95.0 K,10.1016/S0304-8853(98)00077-8,TRUE,,,0.85 μB,72.42 emu/g,Cu1.00Zn0.00Fe2O4,,,,,,
,,542.5 K,542.5 K,110.0 K,110.0 K,10.1016/S0304-8853(98)00077-8,TRUE,,,1.98 μB,190.93 emu/g,Cu0.50Zn0.50Fe2O4,,,,,,
,,480.0 K,480.0 K,90.0 K,90.0 K,10.1016/S0304-8853(98)00077-8,TRUE,,,0.19 μB,21.40 emu/g,Cu0.00Zn1.00Fe2O4,,,,,,
109 Oe,Spinel,798K,525°C,,,10.1016/j.jmmm.2007.03.045,TRUE,,,,93 emu/g,CoMn0Fe2O4,,,,,,
108 Oe,Spinel,753K,480°C,,,10.1016/j.jmmm.2007.03.045,TRUE,,,,96 emu/g,CoMn0.3Fe1.7O4,,,,,,
68 Oe,Spinel,691K,418°C,,,10.1016/j.jmmm.2007.03.045,TRUE,,,,95 emu/g,CoMn0.4Fe1.6O4,,,,,,
45 Oe,Spinel,628K,355°C,,,10.1016/j.jmmm.2007.03.045,TRUE,,,,77 emu/g,CoMn0.6Fe1.4O4,,,,,,
,,,,,,10.1016/j.jmmm.2017.09.047,FALSE,,,,,Fe9S10,460 K,460 K,,,,
,Normal Spinel,,,,,10.1016/j.jmmm.2021.168015,FALSE,{'a': '8.46'},Cubic,2.73 μB,,CoGa2O4,10 K,10 K,,,Fd3̅m,
,Orthorhombic,24K,24K,,,10.1016/j.jmmm.2006.10.545,FALSE,,,,,USeS,,,,,Pnma,
,Orthorhombic,69K,69K,,,10.1016/j.jmmm.2006.10.545,FALSE,,,,,USe1.28Te0.72,,,,,Pnma,
,Orthorhombic,14K,14K,,,10.1016/j.jmmm.2006.10.545,TRUE,,,,,USe2,,,,,Pnma,
,Orthorhombic,,,,,10.1016/j.jmmm.2023.170842,TRUE,,Perovskite,,,TmMn0.3Co0.7O3,41 K,41 K,,,Pnma,
,Orthorhombic,54 K,54 K,,,10.1016/j.jmmm.2023.170842,TRUE,,Perovskite,,,Tm0.7Y0.3Mn0.3Co0.7O3,,,,,Pnma,
,Garnet,560 K,560 K,,,10.1016/S0304-8853(97)00863-9,TRUE,"{'a': '12.376 Å', 'b': '12.376 Å', 'c': '12.376 Å'}",Cubic,,,Y3Fe5O12 + 1.5 wt% Bi2O3,,,,,Ia-3d,
,wurtzite,273K,room temperature,,,10.1016/j.jmmm.2007.03.175,FALSE,,,,,Zn0.9ZnI0.01Co0.1O,,,,,,
,Trigonal,,,,,10.1016/j.jmmm.2005.10.124,TRUE,,,,,Y0.5Gd0.5Fe3(BO3)4,37K,37K,,,R32,
,Trigonal,,,,,10.1016/j.jmmm.2005.10.124,TRUE,,,,,TmFe3(BO3)4,24K,24K,,,R32,
,defected CeNiSi2 type,,,,,10.1016/0304-8853(94)90107-4,TRUE,,,1.55(15) μB,,NdMn0.42Ge2,34 ± 2 K,34 ± 2 K,,,,
,defected CeNiSi2 type,,,,,10.1016/0304-8853(94)90107-4,TRUE,,,7.3(1) μB,,HoMn0.33Ge2,7 ± 2 K,7 ± 2 K,,,,
,,,,,,10.1016/0304-8853(94)90107-4,TRUE,,,,,DyMn0.32Ge2,30 K,30 K,,,,
,,,,,,10.1016/0304-8853(94)90107-4,TRUE,,,,,GdMn0.38Ge2,35 K,35 K,,,,
,,,,,,10.1016/0304-8853(94)90107-4,TRUE,,,,,ErMn0.27Ge2,4 K,4 K,,,,
,Perovskite,79 K,79 K,,,10.1016/S0304-8853(02)01154-X,TRUE,,Orthorhombic,,,Sm0.67Sr0.33MnO3,,,,,Pnma,
,Perovskite,5 K,5 K,,,10.1016/j.jmmm.2006.10.839,TRUE,"{'a': '4.006 Å', 'b': '4.006 Å', 'c': '4.006 Å'}",Cubic,,,EuTiO3-δ,,,,,,
,,,,,,10.1016/j.jmmm.2003.11.106,TRUE,,,0.05 μB,,Tl2Ba2CuO6+δ,20 K,20 K,,,,
,Monoclinic,273K,Above room temperature,,,10.1016/j.jmmm.2022.170351,FALSE,,Layered,,,1T'-MoS2,,,,,P1,
,Tetragonal,,,,,10.1016/0304-8853(91)90800-P,TRUE,"{'a': '0.8 nm', 'c': '2.3 nm'}",,,,Nd6Fe13Sn,420K,147°C,,,,
,Rhombohedral,,,-132 K,-132 K,10.1016/j.jmmm.2023.171688,TRUE,,Hexagonal,3.96 μB,,CuCr(S0.9Se0.1)2,32 K,32 K,,,R3m,
,Rhombohedral,,,-81 K,-81 K,10.1016/j.jmmm.2023.171688,TRUE,,Hexagonal,3.92 μB,,CuCr(S0.5Se0.5)2,22 K,22 K,,,R3m,
,Rhombohedral,,,-71 K,-71 K,10.1016/j.jmmm.2023.171688,TRUE,,Hexagonal,4.2 μB,,CuCr(S0.2Se0.8)2,28 K,28 K,,,R3m,
,Rhombohedral,,,22 K,22 K,10.1016/j.jmmm.2023.171688,TRUE,,Hexagonal,4.56 μB,,CuCr(S0.1Se0.9)2,41 K,41 K,,,R3m,
,FCC,,,-26.3 K,-26.3 K,10.1016/S0304-8853(99)00458-8,TRUE,"{'a': '5.3 Å', 'b': '5.3 Å', 'c': '5.3 Å'}",NaCl-type,10.6 μB,,DyB12,16.5 K,16.5 K,,,,
,FCC,,,-14.6 K,-14.6 K,10.1016/S0304-8853(99)00458-8,TRUE,"{'a': '5.3 Å', 'b': '5.3 Å', 'c': '5.3 Å'}",NaCl-type,9.5 μB,,ErB12,6.7 K,6.7 K,,,,
,FCC,,,-14.4 K,-14.4 K,10.1016/S0304-8853(99)00458-8,TRUE,"{'a': '5.3 Å', 'b': '5.3 Å', 'c': '5.3 Å'}",NaCl-type,7.0 μB,,TmB12,3.4 K,3.4 K,,,,
,,540K,540K,,,10.1016/S0304-8853(02)00058-6,TRUE,,,,12% of bulk iron,Fe/Al,,,,,,
,Amorphous,773K,500°C,,,10.1016/S0304-8853(00)00493-5,TRUE,,,,,(Co0.5Fe0.5)73.5Nb3Cu1Si13.5B9,,,,,,
,Amorphous,773K,500°C,,,10.1016/S0304-8853(00)00493-5,TRUE,,,,,(Co0.6Fe0.4)73.5Nb3Cu1Si13.5B9,,,,,,
,Amorphous,773K,500°C,,,10.1016/S0304-8853(00)00493-5,TRUE,,,,,(Co0.7Fe0.3)73.5Nb3Cu1Si13.5B9,,,,,,
,Amorphous,773K,500°C,,,10.1016/S0304-8853(00)00493-5,TRUE,,,,,(Co0.8Fe0.2)73.5Nb3Cu1Si13.5B9,,,,,,
,Amorphous,773K,500°C,,,10.1016/S0304-8853(00)00493-5,TRUE,,,,,(Co0.9Fe0.1)73.5Nb3Cu1Si13.5B9,,,,,,
,Amorphous,773K,500°C,,,10.1016/S0304-8853(00)00493-5,TRUE,,,,,(Co1Fe0)73.5Nb3Cu1Si13.5B9,,,,,,
,Tetragonal,,,,,10.1016/j.jmmm.2003.11.072,TRUE,,,0.4 μB/Ce,,CeRh0.65Ir0.35In5,3.3 K,3.3 K,,,,
,,5 K,5 K,,,10.1016/0304-8853(94)00629-6,TRUE,,,,,Rb2Cu0.92Co0.08F4,,,,,,
,,5 K,5 K,,,10.1016/0304-8853(94)00629-6,TRUE,,,,,Rb2Cu0.89Co0.11F4,,,,,,
,Bixbyite,,,,,10.1016/j.jmmm.2020.166684,TRUE,{'a': '10.619 Å'},Cubic,,162 emu/g,Ho2O3,2 K,2 K,,,Ia-3,
,Bixbyite,,,,,10.1016/j.jmmm.2020.166684,TRUE,{'a': '10.609 Å'},Cubic,,,Ho1.95Mn0.05O3,3 K,3 K,,,Ia-3,
,Bixbyite,,,,,10.1016/j.jmmm.2020.166684,TRUE,{'a': '10.598 Å'},Cubic,,116 emu/g,Ho1.9Mn0.1O3,4 K,4 K,,,Ia-3,
,,36 K,36 K,,,10.1016/0304-8853(95)01277-X,TRUE,,,0.04 μB/Ni at 5 K and 50 kOe,,Y3Ni7B2C,,,,,,
,FCC,,,,,10.1016/j.jmmm.2004.11.357,TRUE,{'a': '6.598 Å'},Cubic,,,EuTe3/PbTe24,9.2 K,9.2 K,,,,
,FCC,,,,,10.1016/j.jmmm.2004.11.357,TRUE,{'a': '6.598 Å'},Cubic,,,EuTe5/PbTe25,10.6 K,10.6 K,,,,
,Tetragonal,293 K,293 K,,,10.1016/j.jmmm.2019.165620,TRUE,"{'a': '3.872 Å', 'b': '3.872 Å', 'c': '7.544 Å'}",P4/mmm,,,YBaCo2O5.37,160 K,160 K,,,P4/mmm,
762 Oe,Monoclinic,253 K,253 K,,,10.1016/j.jmmm.2023.170769,TRUE,"{'a': '5.5096 Å', 'b': '5.5096 Å', 'c': '13.2623 Å'}",Monoclinic,,28.7 emu/g,La1.9Sm0.1NiMnO6,,,,11.50 emu/g,P21/n,
580 Oe,Monoclinic,245 K,245 K,,,10.1016/j.jmmm.2023.170769,TRUE,"{'a': '5.5068 Å', 'b': '5.4594 Å', 'c': '7.7384 Å'}",Monoclinic,,34.0 emu/g,La1.8Sm0.2NiMnO6,,,,10.33 emu/g,P21/n,
,,273K,Room Temperature,,,10.1016/j.jmmm.2015.12.013,FALSE,,,,,Mn-doped ZnO,,,,,,
,,,Above Room Temperature,,,10.1016/j.jmmm.2015.12.013,FALSE,,,,,C (Li)-doped ZnO,,,,,,
,,273K,Above Room Temperature,,,10.1016/j.jmmm.2015.12.013,FALSE,,,,,N (Mg)-doped SnO2,,,,,,
,,273K,Above Room Temperature,,,10.1016/j.jmmm.2015.12.013,FALSE,,,,,N-doped In2O3,,,,,,
,Rutile,273K,Room Temperature,,,10.1016/j.jmmm.2015.12.013,FALSE,,Tetragonal,,,Al-doped rutile TiO2,,,,,,
,,273K,Room Temperature,,,10.1016/j.jmmm.2015.12.013,FALSE,,,,,Al2O3,,,,,,
,,,,,,10.1016/S0304-8853(97)00524-6,TRUE,,,,,SrCu2O3,10 K,10 K,,,,
,Hexagonal perovskite,,,,,10.1016/0304-8853(79)90109-4,TRUE,,,,,CsCrCl3,16 K,16 K,,,,
,Ordered version of the tetragonal U3Si2-type structure,,,,,10.1016/0304-8853(94)90045-0,TRUE,,,,,U2Pd2+xSn1−x,"{'x=0': '42 K', 'x=0.44': '13 K'}","{'x=0': '42 K', 'x=0.44': '13 K'}",,,,
,,153.6 K,153.6 K,,,10.1016/0304-8853(86)90024-7,TRUE,,,,8.9 emu/g at 77 K,Au82Fe18,,,,,,High low-field susceptibility
,,,,,,10.1016/0304-8853(91)90275-F,TRUE,,,,,N(CH3)4CrCl3,5.8 K,5.8 K,,,,
,Monoclinic,,,19 K,19 K,10.1016/S0304-8853(02)00980-0,FALSE,"{'a': '23.56 Å', 'b': '10.622 Å', 'c': '10.459 Å'}",,0.996 μB/molecule,1.0 μB/molecule,C34H50O2,,,,,C2/c,
"Varies, 40 to 400 Oe",Amorphous,433 K,433 K,,,10.1016/j.jmmm.2017.06.076,TRUE,,,,180 emu/cm^3,Gd23Co77,,,,,,
,Tetragonal,,,30.7 K,30.7 K,10.1016/j.jmmm.2008.02.028,TRUE,"{'a': '687.6 pm', 'c': '977.7 pm'}",,4.58 μB,,NdRu4Sn6,,,,,I4̄2m,
,Tetragonal,,,,,10.1016/j.jmmm.2008.02.028,TRUE,"{'a': '686.3 pm', 'c': '978.6 pm'}",,,,SmRu4Sn6,8.3 K,8.3 K,,,I4̄2m,
,Tetragonal,,,4.4 K,4.4 K,10.1016/j.jmmm.2008.02.028,TRUE,"{'a': '685.2 pm', 'c': '977.6 pm'}",,7.89 μB,,GdRu4Sn6,9.0 K,9.0 K,,,I4̄2m,
,Tetragonal,,,10.0 K,10.0 K,10.1016/j.jmmm.2008.02.028,TRUE,"{'a': '684.6 pm', 'c': '979.0 pm'}",,8.17 μB,,TbRu4Sn6,,,,,I4̄2m,
,Tetragonal,,,2.42 K,2.42 K,10.1016/j.jmmm.2008.02.028,TRUE,"{'a': '683.7 pm', 'c': '978.9 pm'}",,10.10 μB,,DyRu4Sn6,5.9 K,5.9 K,,,I4̄2m,
,Tetragonal,,,12.5 K,12.5 K,10.1016/j.jmmm.2008.02.028,TRUE,"{'a': '683.4 pm', 'c': '978.9 pm'}",,10.44 μB,,HoRu4Sn6,,,,,I4̄2m,
,Orthorhombic,,,249 K,249 K,10.1016/j.jmmm.2024.172408,TRUE,"{'a': '5.434 Å', 'b': '7.685 Å', 'c': '5.439 Å'}",Pnma,4.3 μB,,Pr1.8La0.2CoFeO6,271 K,271 K,,,Pnma,
,Orthorhombic,,,,,10.1016/j.jmmm.2024.172408,TRUE,,Pnma,,,Pr2CoFeO6,269 K,269 K,,,Pnma,
,,,,,,10.1016/j.jmmm.2013.11.004,TRUE,,,,,Sr0.6Ca0.4MnO3,42 K,42 K,,,,
,,,,,,10.1016/j.jmmm.2013.11.004,TRUE,,,,,Sr0.4Ca0.6MnO3,42 K,42 K,,,,
,,,,,,10.1016/j.jmmm.2013.11.004,TRUE,,,,,Sr0.0Ca1.0MnO3,42 K,42 K,,,,
,,,,,,10.1016/0304-8853(82)90079-8,TRUE,,hexagonal,,,Tb0.5Ho0.5,"250, 214, 197","250, 214, 197",,,,
,,622.4K,349.4 °C,,,10.1016/j.jmmm.2023.171560,TRUE,,,,,Ni (NP1),,,,,,
,,616.6K,343.6 °C,,,10.1016/j.jmmm.2023.171560,TRUE,,,,,Ni (NP2),,,,,,
,,792.6K,519.6 °C,,,10.1016/j.jmmm.2023.171560,TRUE,,,,,Fe55Ni45 (MSG NiFe-1),,,,,,
,,1014.7K,741.7 °C,,,10.1016/j.jmmm.2023.171560,TRUE,,,,,Fe-Cr (ER 420),,,,,,
,,595 K,595 K,,,10.1016/0304-8853(95)00559-5,TRUE,,,,32.1 emu/g,BaCo1−xZnxFe6O11,,,,,,
,,373 K,373 K,,,10.1016/0304-8853(95)00559-5,TRUE,,,,73.6 emu/g,BaZnFe6O11,,,,,,
,Monoclinic,273K,Above Room Temperature,,,10.1016/j.jmmm.2024.172033,FALSE,"{'a': '12.34 Å', 'b': '6.18 Å', 'c': '11.78 Å'}",,5 μB,,Ga31Fe2+O47,,,,,C2/m,
,Monoclinic,273K,Above Room Temperature,,,10.1016/j.jmmm.2024.172033,FALSE,"{'a': '12.32 Å', 'b': '6.13 Å', 'c': '11.69 Å'}",,5 μB,,Ga31Fe3+O47,,,,,C2/m,
,Monoclinic,273K,Above Room Temperature,,,10.1016/j.jmmm.2024.172033,FALSE,"{'a': '12.41 Å', 'b': '6.13 Å', 'c': '11.61 Å'}",,6 μB,,Ga30Fe2+O48,,,,,C2/m,
,Monoclinic,273K,Above Room Temperature,,,10.1016/j.jmmm.2024.172033,FALSE,"{'a': '12.57 Å', 'b': '6.19 Å', 'c': '11.78 Å'}",,6 μB,,Ga30Fe3+O48,,,,,C2/m,
,,273K,Above Room Temperature,,,10.1016/j.jmmm.2024.172033,TRUE,,,,,GaN,,,,,,
,Monoclinic,,,,,10.1016/j.jmmm.2004.01.005,TRUE,,,,,Ni2(C6H17N3)2N3(C2O4)PF6,40 K,40 K,,,P 21/a,Broad peak at 40 K
,Face-centered cubic (fcc),955 K,955 K,,,10.1016/j.jmmm.2022.170024,TRUE,{'a': '3.681 Å'},fcc,1.458 μB/f.u.,,FeCoNiPd,,,,,,
,Face-centered cubic (fcc),851 K,851 K,,,10.1016/j.jmmm.2022.170024,TRUE,{'a': '3.686 Å'},fcc,1.456 μB/f.u.,,FeCoNiPt,,,,,,
,Body-centered cubic (bcc),273K,Above room temperature,,,10.1016/j.jmmm.2022.170024,FALSE,,bcc,,,"AlxCoCrFeNi (x = 0.2, 0.3)",,,,,,
,,440 K,440 K,,,10.1016/j.jmmm.2022.170024,FALSE,,,,,NiFeCoCrPd,,,,,,
,,38 K,38 K,,,10.1016/j.jmmm.2022.170024,FALSE,,,,,NiFeCoCrMn,,,,,,
,Zinc-blende,100 K,100 K,,,10.1016/j.jmmm.2004.11.447,TRUE,{'a': '5.65 Å'},Cubic,,,Ga0.937Mn0.063As,,,,,,
,Zinc-blende,159 K,159 K,,,10.1016/j.jmmm.2004.11.447,TRUE,{'a': '5.65 Å'},Cubic,,,Ga0.922Mn0.078As,,,,,,
,Orthorhombic,,,,,10.1016/j.jmmm.2018.07.037,TRUE,"{'a': '5.561', 'b': '5.559', 'c': '7.868'}",,,,La0.5Pb0.5FeO3,676 K,676 K,,0.02 emu/g,,
,Rhombohedral,202 K,202 K,,,10.1016/S0304-8853(01)01045-9,TRUE,{'a': '5.4815 Å'},Rhombohedral,,,La0.84Zn0.073Mn0.95O3,,,,,,
,,147 K,147 K,,,10.1016/S0304-8853(01)01045-9,TRUE,,,,,La0.84Zn0.1Mn0.95O3,,,,,,
,,139 K,139 K,,,10.1016/S0304-8853(01)01045-9,TRUE,,,,,La0.84Zn0.2Mn0.95O3,,,,,,
,,101 K,101 K,,,10.1016/S0304-8853(01)01045-9,TRUE,,,,,La0.84Zn0.33Mn0.95O3,,,,,,
,face-centred tetragonal,,,,,10.1016/S0304-8853(97)00913-X,TRUE,,tetragonal,,,γ-Mn90Cu10,465 K,465 K,,,,
,Amorphous,,,θ ≈ -250 K,θ ≈ -250 K,10.1016/S0304-8853(00)00753-8,TRUE,,,1.5 μB,,Fe57Sc43,,,,,,Curie-Weiss behavior with θ ≈ -250 K
,Hexagonal,,,,,10.1016/0304-8853(91)90155-4,TRUE,,Orthohexagonal,,,DyGa2,11 K,11 K,,,,
,Spinel,,,,,10.1016/j.jmmm.2024.171783,TRUE,{'a': '0.8395 nm'},Cubic,,,Li0.15Ni0.20Mn0.10Zn0.40Fe2.15O4,573 K,573 K,,,,
,Spinel,,,,,10.1016/j.jmmm.2024.171783,TRUE,{'a': '0.8404 nm'},Cubic,,,Li0.15Ni0.20Mn0.15Zn0.35Fe2.15O4,563 K,563 K,,,,
,Spinel,,,,,10.1016/j.jmmm.2024.171783,TRUE,{'a': '0.8413 nm'},Cubic,,,Li0.15Ni0.20Mn0.20Zn0.30Fe2.15O4,558 K,558 K,,,,
,Cubic,,,,,10.1016/j.jmmm.2023.171404,TRUE,"{'a': '7.391 Å', 'b': '7.391 Å', 'c': '7.391 Å'}",Perovskite,,,CaCu2.5Mn0.5Ti3.5Al0.5O12,23.5 K,23.5 K,,,Im-3,
,Cubic,,,,,10.1016/j.jmmm.2023.171404,TRUE,"{'a': '7.391 Å', 'b': '7.391 Å', 'c': '7.391 Å'}",Perovskite,,,CaCu2MnTi3AlO12,18 K,18 K,,,Im-3,
,Cubic,,,,,10.1016/j.jmmm.2023.171404,TRUE,"{'a': '7.391 Å', 'b': '7.391 Å', 'c': '7.391 Å'}",Perovskite,,,LaCu3Ti3AlO12,11.5 K,11.5 K,,,Im-3,
,Cubic,,,,,10.1016/j.jmmm.2023.171404,TRUE,"{'a': '7.391 Å', 'b': '7.391 Å', 'c': '7.391 Å'}",Perovskite,,,La2/3Cu2.5Mn0.5Ti3.5Al0.5O12,18 K,18 K,,,Im-3,
,Cubic,,,,,10.1016/j.jmmm.2023.171404,TRUE,"{'a': '7.391 Å', 'b': '7.391 Å', 'c': '7.391 Å'}",Perovskite,,,YCu3Ti3AlO12,24 K,24 K,,,Im-3,
,Cubic,10 K,10 K,,,10.1016/j.jmmm.2023.171404,FALSE,"{'a': '7.391 Å', 'b': '7.391 Å', 'c': '7.391 Å'}",Perovskite,,,CaCu3Sn4O12,,,,,Im-3,
,Cubic,13 K,13 K,,,10.1016/j.jmmm.2023.171404,FALSE,"{'a': '7.391 Å', 'b': '7.391 Å', 'c': '7.391 Å'}",Perovskite,,,CaCu3Ge4O12,,,,,Im-3,
,Cubic,,,,,10.1016/j.jmmm.2023.171404,FALSE,"{'a': '7.1796 Å', 'b': '7.1796 Å', 'c': '7.1796 Å'}",Perovskite,,,YMn3Al4O12,34 K,34 K,,,Im-3,
,Cubic,710 K,710 K,,,10.1016/j.jmmm.2023.171404,FALSE,"{'a': '7.391 Å', 'b': '7.391 Å', 'c': '7.391 Å'}",Perovskite,,,LaCu3Fe2Re2O12,,,,,Im-3,
,Hexagonal wurtzite,Above 300 K,Above 300 K,,,10.1016/j.jmmm.2008.04.025,TRUE,"{'a': '0.3253 nm', 'c': '0.5213 nm'}",,0.8×10^−3 μB/V-ion,,V0.05Zn0.95O,,,,,,
,Hexagonal wurtzite,Above 300 K,Above 300 K,,,10.1016/j.jmmm.2008.04.025,TRUE,"{'a': '0.3253 nm', 'c': '0.5213 nm'}",,1.7×10^−3 μB/V-ion,,V0.1Zn0.9O,,,,,,
,Hexagonal wurtzite,Above 300 K,Above 300 K,,,10.1016/j.jmmm.2008.04.025,TRUE,"{'a': '0.3253 nm', 'c': '0.5213 nm'}",,3×10^−3 μB/V-ion,,V0.2Zn0.8O,,,,,,
,Hexagonal wurtzite,Above 300 K,Above 300 K,,,10.1016/j.jmmm.2008.04.025,TRUE,"{'a': '0.3253 nm', 'c': '0.5213 nm'}",,0.3 μB/Fe-ion,,Fe0.05Zn0.95O,,,,,,
,Hexagonal wurtzite,Above 300 K,Above 300 K,,,10.1016/j.jmmm.2008.04.025,TRUE,"{'a': '0.3253 nm', 'c': '0.5213 nm'}",,0.2 μB/Fe-ion,,Fe0.1Zn0.9O,,,,,,
"0.7 kOe at P=0, 1.1 kOe at P=9.8 kbar",Orthorhombic,125 K,125 K,,,10.1016/j.jmmm.2007.03.052,TRUE,,,,,Pr0.5Ca0.5Mn0.8Cr0.2O3,,,,,Pnma,
,Orthorhombic,,,,,10.1016/S0304-8853(99)00552-1,TRUE,"{'a': '1.21011 nm', 'b': '0.56275 nm', 'c': '0.70793 nm'}",Pnma,0.503 μB and 0.23 μB,,Tm2BaCuO5,19K,19K,,,Pnma,
7019 Oe,Tetragonal,,,219 K,219 K,10.1016/j.jmmm.2023.171305,TRUE,"{'a': '5.496 Å', 'b': '5.496 Å', 'c': '7.846 Å'}",I4/mcm,0.43 μB/f.u.,,Sr2RuMnO6,220 K,220 K,,0.82 emu/g,I4/mcm,
8059 Oe,Tetragonal,,,107 K,107 K,10.1016/j.jmmm.2023.171305,TRUE,"{'a': '5.484 Å', 'b': '5.484 Å', 'c': '7.814 Å'}",I4/mcm,0.51 μB/f.u.,,Sr2RuMn0.75Ir0.25O6,155 K,155 K,,0.84 emu/g,I4/mcm,
6725 Oe,Orthorhombic,,,67 K,67 K,10.1016/j.jmmm.2023.171305,TRUE,"{'a': '5.570 Å', 'b': '5.579 Å', 'c': '7.830 Å'}",Pbnm,0.64 μB/f.u.,,Sr2RuMn0.5Ir0.5O6,"54 K, 155 K","54 K, 155 K",,0.99 emu/g,Pbnm,
3663 Oe,Orthorhombic,,,42 K,42 K,10.1016/j.jmmm.2023.171305,TRUE,{'a': '5.534 Å'},Pbnm,0.76 μB/f.u.,,Sr2RuMn0.25Ir0.75O6,"29 K, 155 K","29 K, 155 K",,1.04 emu/g,Pbnm,
,Cubic C1b,,,-7.1 K,-7.1 K,10.1016/j.jmmm.2018.10.089,TRUE,"{'a': '5.80 Å', 'b': '5.80 Å', 'c': '5.80 Å'}",Cubic,0.32 μB/f.u. (Type-3 disorder),,NiCrGa,,,,,F-43m,0.04 μB/f.u.
,,,,,,10.1016/j.jmmm.2018.10.089,FALSE,,,,,IrMnGa,60 K,60 K,,,,
,,150-300 K,150-300 K,,,10.1016/0304-8853(83)90123-3,TRUE,,,,,Sn1-xCrxTe,,,,,,
,,,,-10 K,-10 K,10.1016/j.jmmm.2009.08.025,TRUE,,,,,PbTe:Gd,,,,,,
,Type I antiferromagnetic,,,,,10.1016/0304-8853(94)90298-4,TRUE,,,Low value,,NpSn3,9.5 K,9.5 K,,,,
,Orthorhombic,52.4 K,52.4 K,,,10.1016/j.jmmm.2006.10.1093,TRUE,,Side-centered orthorhombic,3.718 μB,,Rb2CrCl4,,,,,Cmca,
,Monoclinic,,,,,10.1016/0304-8853(94)01164-8,TRUE,"{'a': '0.7396 nm', 'b': '0.5038 nm', 'c': '0.54259 nm'}",,,,Sr2FeVO6−δ,256 K,256 K,,,12/m,
,Hexagonal,0 K,0 K,,,10.1016/j.jmmm.2020.166470,TRUE,"{'a': '2.981 Å', 'c': '12.044 Å'}",Hexagonal,"0.02 μB/cell (in-plane), 0.05 μB/cell (out-of-plane)",,Cr2GeC,,,,,,
,Hexagonal,73 K,73 K,,,10.1016/j.jmmm.2020.166470,FALSE,,Hexagonal,,,Cr2AlC,,,,,,
,Triclinic,,,-540 K,-540 K,10.1016/S0304-8853(98)01046-4,TRUE,,Incommensurate layered,,,LaCrS3,,,,,,
,Triclinic,,,-400 K,-400 K,10.1016/S0304-8853(98)01046-4,TRUE,,Incommensurate layered,,,LaCr0.9Ti0.1S3,,,,,,
,Triclinic,,,-260 K,-260 K,10.1016/S0304-8853(98)01046-4,TRUE,,Incommensurate layered,,,LaCr0.75Ti0.25S3,,,,,,
,Triclinic,,,-160 K,-160 K,10.1016/S0304-8853(98)01046-4,TRUE,,Incommensurate layered,,,LaCr0.5Ti0.5S3,,,,,,
,,775 K,775 K,,,10.1016/j.jmmm.2010.07.007,TRUE,{'a': '3.560 Å'},,,80.4 emu/g,Fe0.181Ni0.789W0.03,,,,,,
,,530 K,530 K,,,10.1016/j.jmmm.2010.07.007,TRUE,{'a': '3.562 Å'},,,54.2 emu/g,Fe0.141Ni0.794W0.065,,,,,,
,,515 K,515 K,,,10.1016/j.jmmm.2010.07.007,TRUE,{'a': '3.567 Å'},,,50.0 emu/g,Fe0.118Ni0.81W0.072,,,,,,
,,300 K,300 K,,,10.1016/j.jmmm.2010.07.007,TRUE,{'a': '3.573 Å'},,,28.6 emu/g,Fe0.076Ni0.835W0.089,,,,,,
,,191 K,191 K,,,10.1016/j.jmmm.2010.07.007,TRUE,{'a': '3.576 Å'},,,23.0 emu/g,Fe0.069Ni0.826W0.105,,,,,,
,,55 K,55 K,,,10.1016/j.jmmm.2010.07.007,TRUE,{'a': '3.586 Å'},,,10.4 emu/g,Fe0.031Ni0.866W0.103,,,,,,
,,,,,,10.1016/j.jmmm.2003.12.507,TRUE,,,,,DyPO4,3.4 K,3.4 K,,,,
,Simple cubic,750 K,750 K,,,10.1016/j.jmmm.2003.12.719,FALSE,,Simple cubic,,,Fe-Pt,,,,,,
0.027 T,Laves phase (C15 structure),7.9 K,7.9 K,,,10.1016/j.jmmm.2022.169100,FALSE,,,"1.3 μB (set A), 2.6 μB (set B)",,PrRh2,,,,,,
,Pyrochlore,,,-2.05 K,-2.05 K,10.1016/j.jmmm.2017.11.071,TRUE,{'a': '10.296'},3D Kagome lattice,0.34 μB/f.u.,0.013 μB/f.u.,Bi2Ir2O7,,,,,Fd-3m,
,Pyrochlore,,,-7.893 K,-7.893 K,10.1016/j.jmmm.2017.11.071,TRUE,{'a': '10.261'},3D Kagome lattice,2.595 μB/f.u.,0.56 μB/f.u.,Bi1.8Co0.2Ir2O7,,,,,Fd-3m,
,Pyrochlore,,,-13.54 K,-13.54 K,10.1016/j.jmmm.2017.11.071,TRUE,{'a': '10.234'},3D Kagome lattice,3.007 μB/f.u.,0.65 μB/f.u.,Bi1.6Co0.4Ir2O7,,,,,Fd-3m,
,Pyrochlore,,,-27.68 K,-27.68 K,10.1016/j.jmmm.2017.11.071,TRUE,{'a': '10.232'},3D Kagome lattice,3.429 μB/f.u.,0.69 μB/f.u.,Bi1.4Co0.6Ir2O7,,,,,Fd-3m,
,CsCl-type,,,,,10.1016/0304-8853(83)91066-1,TRUE,,Cubic,,,PrAg0.75Cu0.25,10 K,10 K,,,,
,Simple cubic,7.5 K,7.5 K,-30 K,-30 K,10.1016/j.jmmm.2003.12.625,TRUE,,,1.76 μB per α cage,,K12+nAl12Si12O48,,,,,,
,P21',,,-87 K,-87 K,10.1016/j.jmmm.2006.10.855,TRUE,"{'a': '3.9544 Å', 'b': '16.387 Å', 'c': '11.355 Å'}",Orthorhombic,"Fe2: 2.64 μB, Fe1: 2.83 μB (HT phase); Fe2: 2.74 μB, Fe1: 2.88 μB (LT phase); Ce3+: 1.2 μB, 1.1 μB",,Ce2Fe2S5,4.2 K,4.2 K,,,P21',
,,,,,,10.1016/j.jmmm.2006.10.855,FALSE,,,,,La2Fe2S5,4.2 K,4.2 K,,,,
,Amorphous,610 K,610 K,,,10.1016/j.jmmm.2020.166819,TRUE,,,,74 emu/g,Fe78Cr2Si8B12,,,,,,
,,365 K,365 K,,,10.1016/j.jmmm.2020.166819,FALSE,,,,,Fe66Cr2Nb4Y6B22,,,,,,
,,285 K,285 K,,,10.1016/j.jmmm.2020.166819,FALSE,,,,,Fe62Cr6Nb4Y6B22,,,,,,
,,405 K,405 K,,,10.1016/j.jmmm.2020.166819,FALSE,,,,,Fe70Gd10B12Cr8,,,,,,
,,335 K,335 K,,,10.1016/j.jmmm.2020.166819,FALSE,,,,,Fe66.3V13.7B12Si8,,,,,,
,,300 K,300 K,,,10.1016/j.jmmm.2020.166819,FALSE,,,,,Fe68.8Cr11.2Si6B14,,,,,,
,,545 K,545 K,,,10.1016/j.jmmm.2020.166819,TRUE,,,,,Fe70.5Cr3Si13.5B9Nb3Au1,,,,,,
,Square Planar,6 K,6 K,,,10.1016/j.jmmm.2023.170897,FALSE,"{'a': '3.86 Å', 'b': '3.86 Å'}",2D,0.876 μB,,Sn31Sc1O32,,,,,,
,Square Planar,178 K,178 K,,,10.1016/j.jmmm.2023.170897,FALSE,"{'a': '3.86 Å', 'b': '3.86 Å'}",2D,3.12 μB,,Sn31V1O32,,,,,,
,Square Planar,892 K,892 K,,,10.1016/j.jmmm.2023.170897,FALSE,"{'a': '3.86 Å', 'b': '3.86 Å'}",2D,2.615 μB,,Sn31Co1O32,,,,,,
,ThMn12-type,596 K,596 K,,,10.1016/S0304-8853(99)00427-8,TRUE,"{'a': '8.5434 Å', 'c': '4.8028 Å'}",Tetragonal,,,GdFe11.3Nb0.7,,,,,I4/mmm,
,ThMn12-type,601 K,601 K,,,10.1016/S0304-8853(99)00427-8,TRUE,"{'a': '8.5361 Å', 'c': '4.7939 Å'}",Tetragonal,,,Gd(Fe0.975Ni0.025)11.3Nb0.7,,,,,I4/mmm,
,ThMn12-type,613 K,613 K,,,10.1016/S0304-8853(99)00427-8,TRUE,"{'a': '8.5355 Å', 'c': '4.7925 Å'}",Tetragonal,,,Gd(Fe0.95Ni0.05)11.3Nb0.7,,,,,I4/mmm,
,ThMn12-type,618 K,618 K,,,10.1016/S0304-8853(99)00427-8,TRUE,"{'a': '8.5282 Å', 'c': '4.7850 Å'}",Tetragonal,,,Gd(Fe0.925Ni0.075)11.3Nb0.7,,,,,I4/mmm,
,ThMn12-type,636 K,636 K,,,10.1016/S0304-8853(99)00427-8,TRUE,"{'a': '8.5317 Å', 'c': '4.7910 Å'}",Tetragonal,,,Gd(Fe0.9Ni0.1)11.3Nb0.7,,,,,I4/mmm,
,ThMn12-type,652 K,652 K,,,10.1016/S0304-8853(99)00427-8,TRUE,"{'a': '8.5289 Å', 'c': '4.7936 Å'}",Tetragonal,,,Gd(Fe0.85Ni0.15)11.3Nb0.7,,,,,I4/mmm,
,ThMn12-type,656 K,656 K,,,10.1016/S0304-8853(99)00427-8,TRUE,"{'a': '8.5200 Å', 'c': '4.7883 Å'}",Tetragonal,,,Gd(Fe0.825Ni0.175)11.3Nb0.7,,,,,I4/mmm,
,18H-type hexaferrite,633K,360 °C,,,10.1016/j.jmmm.2024.172175,TRUE,,Hexagonal,,25.2 - 29.3 emu/g,Ba5Fe2-x2+Fe12+2x3+Ti3-xO31,,,,,,
,Orthorhombic,,,-7.97 K,-7.97 K,10.1016/j.jmmm.2018.01.096,TRUE,"{'a': '4.15 Å', 'b': '4.15 Å', 'c': '28.69 Å'}",Hexagonal in ab-plane,,,Mn0.03Bi1.97Se3,,,,,R-3m,4.52 × 10^-4 emu/mol-Oe
,Orthorhombic,,,7.64 K,7.64 K,10.1016/j.jmmm.2018.01.096,TRUE,"{'a': '4.15 Å', 'b': '4.15 Å', 'c': '28.69 Å'}",Hexagonal in ab-plane,,,Mn0.05Bi1.95Se3,,,,,R-3m,7.78 × 10^-4 emu/mol-Oe
2.2 kOe,Orthorhombic,,,12.96 K,12.96 K,10.1016/j.jmmm.2018.01.096,TRUE,"{'a': '4.15 Å', 'b': '4.15 Å', 'c': '28.69 Å'}",Hexagonal in ab-plane,,,Mn0.1Bi1.9Se3,,,,,R-3m,22.25 × 10^-4 emu/mol-Oe
,Nearly cubic with small orthorhombic distortion,225 K,225 K,,,10.1016/S0304-8853(98)00345-X,TRUE,,,,,La0.8Sr0.2Co0.9Cu0.1O3-δ,,,,,,
,Nearly cubic with small orthorhombic distortion,150 K,150 K,,,10.1016/S0304-8853(98)00345-X,TRUE,,,,,La0.8Sr0.2Co0.6Cu0.4O3-δ,,,,,,
,Cubic,,,-42K,-42K,10.1016/j.jmmm.2005.10.130,TRUE,,Cubic,1.13 μB/Fe atom,,La0.9Fe4Sb12,,,,,,
,Orthorhombic Perovskite,,,-33.3 K,-33.3 K,10.1016/j.jmmm.2023.170661,TRUE,,Orthorhombic,,28.6 emu/g,GdMn0.95Hf0.05O3,44 K,44 K,,8.6 emu/g,,
,Orthorhombic Perovskite,,,-16.7 K,-16.7 K,10.1016/j.jmmm.2023.170661,TRUE,,Orthorhombic,,33.9 emu/g,GdMn0.90Hf0.10O3,44 K,44 K,,15.6 emu/g,,
,Orthorhombic Perovskite,,,-37.8 K,-37.8 K,10.1016/j.jmmm.2023.170661,TRUE,,Orthorhombic,,30.7 emu/g,GdMn0.80Hf0.20O3,44 K,44 K,,8.9 emu/g,,
,,475 K,475 K,,,10.1016/S0304-8853(96)00261-2,TRUE,,,,,Tb2Fe13.86Al3.14,,,,,,
"56 Oe (300 K), 90 Oe (2 K)",FCC/BCC,330 K,330 K,,,10.1016/j.jmmm.2023.171506,TRUE,"{'a': '3.6152 Å (FCC), 2.8678 Å (BCC)'}",FCC/BCC,1.5 μB/site (150 K),"45.10 emu/g (300 K), 60.20 emu/g (2 K)",AlCoCrCuFeNi,,,,"5.1% (300 K), 7.2% (2 K)",Pm-3m (BCC),
,Cubic Spinel,760 K,760 K,,,10.1016/j.jmmm.2004.12.035,TRUE,,Cubic,,,Li0.4Co0.2Fe2.4O4,,,,,,
,Cubic Spinel,753 K,753 K,,,10.1016/j.jmmm.2004.12.035,TRUE,,Cubic,,,Li0.3Co0.4Fe2.3O4,,,,,,
,Cubic Spinel,730 K,730 K,,,10.1016/j.jmmm.2004.12.035,TRUE,,Cubic,,,Li0.2Co0.6Fe2.2O4,,,,,,
,Cubic Spinel,712 K,712 K,,,10.1016/j.jmmm.2004.12.035,TRUE,,Cubic,,,Li0.1Co0.8Fe2.1O4,,,,,,
,Hexagonal,31.5 K,31.5 K,65.0 K,65.0 K,10.1016/j.jmmm.2023.171583,TRUE,"{'a': '8.9903 Å', 'c': '5.8907 Å'}",,2.98 μB/f.u.,1.47 μB/f.u.,La3Cr0.9V0.1As5,,,,,P 63/mcm,
,Hexagonal,11.6 K,11.6 K,52.7 K,52.7 K,10.1016/j.jmmm.2023.171583,TRUE,"{'a': '8.9918 Å', 'c': '5.8874 Å'}",,2.44 μB/f.u.,0.91 μB/f.u.,La3Cr0.7V0.3As5,,,,,P 63/mcm,
,Hexagonal,4.6 K,4.6 K,9.6 K,9.6 K,10.1016/j.jmmm.2023.171583,TRUE,"{'a': '8.9942 Å', 'c': '5.8834 Å'}",,2.14 μB/f.u.,,La3Cr0.6V0.4As5,,,,,P 63/mcm,
,Hexagonal,3.5 K,3.5 K,-6.0 K,-6.0 K,10.1016/j.jmmm.2023.171583,TRUE,"{'a': '8.9959 Å', 'c': '5.8834 Å'}",,1.96 μB/f.u.,,La3Cr0.4V0.6As5,,,,,P 63/mcm,
,Hexagonal,,,-32.4 K,-32.4 K,10.1016/j.jmmm.2023.171583,TRUE,"{'a': '8.9979 Å', 'c': '5.8755 Å'}",,1.67 μB/f.u.,,La3Cr0.2V0.8As5,,,,,P 63/mcm,
,Orthorhombic,,,-19.5 K,-19.5 K,10.1016/j.jmmm.2018.02.011,TRUE,"{'a': '14.4090 Å', 'b': '5.7610 Å', 'c': '5.0798 Å'}",Pbcn,6.1 μB,,Mn0.8Fe0.2Nb2O6,2.4 K,2.4 K,,,Pbcn,
,Orthorhombic,,,-14.3 K,-14.3 K,10.1016/j.jmmm.2018.02.011,TRUE,"{'a': '14.3792 Å', 'b': '5.7569 Å', 'c': '5.0744 Å'}",Pbcn,6.0 μB,,Mn0.6Fe0.4Nb2O6,,,,,Pbcn,
,Orthorhombic,,,-11.1 K,-11.1 K,10.1016/j.jmmm.2018.02.011,TRUE,"{'a': '14.3602 Å', 'b': '5.7529 Å', 'c': '5.0704 Å'}",Pbcn,5.9 μB,,Mn0.5Fe0.5Nb2O6,,,,,Pbcn,
,Orthorhombic,,,-7.0 K,-7.0 K,10.1016/j.jmmm.2018.02.011,TRUE,"{'a': '14.3380 Å', 'b': '5.7480 Å', 'c': '5.0657 Å'}",Pbcn,5.9 μB,,Mn0.4Fe0.6Nb2O6,,,,,Pbcn,
,Orthorhombic,,,-2.1 K,-2.1 K,10.1016/j.jmmm.2018.02.011,TRUE,"{'a': '14.3011 Å', 'b': '5.7416 Å', 'c': '5.0582 Å'}",Pbcn,5.8 μB,,Mn0.2Fe0.8Nb2O6,,,,,Pbcn,
,Orthorhombic,,,8.9 K,8.9 K,10.1016/j.jmmm.2018.02.011,TRUE,"{'a': '14.2743 Å', 'b': '5.7374 Å', 'c': '5.0522 Å'}",Pbcn,5.7 μB,,FeNb2O6,4.3 K,4.3 K,,,Pbcn,
,Double Perovskite,,,,,10.1016/j.jmmm.2022.169822,FALSE,{'a': '7.78'},Cubic,3.0 μB,,Sr2CrLaO6,285 K,285 K,,,Fm3m,
,Monoclinic,80-83.1 K,80-83.1 K,"-45.4 K (H || z), -8.9 K (H || x), -39.8 K (H || y)","-45.4 K (H || z), -8.9 K (H || x), -39.8 K (H || y)",10.1016/j.jmmm.2023.171072,TRUE,,,"5.07 μB (H || z), 4.44 μB (H || x), 5.22 μB (H || y)",,Cu2Mn0.96Ga0.04BO5,,,,,,
,Monoclinic,73.4-74.5 K,73.4-74.5 K,"-50.4 K (H || z), -41.6 K (H || x), -51.2 K (H || y)","-50.4 K (H || z), -41.6 K (H || x), -51.2 K (H || y)",10.1016/j.jmmm.2023.171072,TRUE,,,"4.82 μB (H || z), 4.59 μB (H || x), 4.72 μB (H || y)",,Cu2Mn0.89Ga0.11BO5,,,,,,
,Monoclinic,53.4-53.8 K,53.4-53.8 K,"-60.2 K (H || z), -58.7 K (H || x), -69.5 K (H || y)","-60.2 K (H || z), -58.7 K (H || x), -69.5 K (H || y)",10.1016/j.jmmm.2023.171072,TRUE,,,"4.61 μB (H || z), 3.93 μB (H || x), 5.57 μB (H || y)",,Cu2Mn0.83Ga0.17BO5,19.0-20.5 K,19.0-20.5 K,,,,
,Monoclinic,55.9-56.4 K,55.9-56.4 K,"-94.5 K (H || z), -180.9 K (H || x), -75.7 K (H || y)","-94.5 K (H || z), -180.9 K (H || x), -75.7 K (H || y)",10.1016/j.jmmm.2023.171072,TRUE,"{'a': '3.167 Å', 'b': '11.995 Å', 'c': '9.406 Å'}",,"5.06 μB (H || z), 4.69 μB (H || x), 5.78 μB (H || y)",,Cu2Mn0.75Ga0.25BO5,17.9-19.8 K,17.9-19.8 K,,,,
,Anatase,>800 K,>800 K,,,10.1016/j.jmmm.2008.11.035,TRUE,,,,,Ti0.92Co0.08O2-δ,,,,,,
,Rutile,>800 K,>800 K,,,10.1016/j.jmmm.2008.11.035,TRUE,,,,,Ti0.92Co0.08O2-δ,,,,,,
,,270K,270K,,,10.1016/j.jmmm.2004.11.337,FALSE,,,,,La0.7-xGdxSr0.3MnO3,,,,,,
,Body-centered tetragonal,,,,,10.1016/0304-8853(80)90491-6,TRUE,"{'a': '3.886 Å', 'c': '9.649 Å'}",Simple tetragonal,"1.48 ± 0.20 μuB (Np), < 0.3 μuB (Co)",,NpCo2Si2,44 ± 2 K,44 ± 2 K,,,14/mmm,
