Repository: sanjayganeshprabu/Computational-Modeling-and-Predictive-Analytics-for-Materials-Data

# Computational-Modeling-and-Predictive-Analytics-for-Materials-Data-

File: MODIFIED magnetic_materials.csv (part 96 of 112)
Coercivity,Crystal_Structure,Curie,Curie(Tc),Curie_Weiss,Curie_Weiss(θp),DOI,Experimental,Lattice_Parameters,Lattice_Structure,Magnetic_Moment,Magnetization,Material_Name,Neel,Neel(Tn),New_Column_Concatenated,Remanence,Space_Group,Susceptibility
,Body-centered tetragonal,41 ± 2 K,41 ± 2 K,,,10.1016/0304-8853(80)90491-6,TRUE,"{'a': '3.990 Å', 'c': '9.920 Å'}",Simple tetragonal,1.5 ± 0.2 μuB (Np),,NpCu2Si2,,,,,,
,"Ni2In-type (austenite), TiNiSi-type (martensite)","276 K (austenite), 355 K (martensite)","276 K (austenite), 355 K (martensite)",,,10.1016/j.jmmm.2012.12.001,TRUE,"{'a': '4.0812 Å (austenite), 5.9074 Å (martensite)', 'b': 'NA (austenite), 3.8178 Å (martensite)', 'c': '5.2890 Å (austenite), 7.0445 Å (martensite)'}","Hexagonal (austenite), Orthorhombic (martensite)",,58 emu/g,Mn0.97Fe0.03CoGe,,,,,"p63/mmc (austenite), pnma (martensite)",
,"MnP,AF-type",,,,,10.1016/0304-8853(88)90097-2,TRUE,,,,,Mn0.825Fe0.175As,140,140,,,,
,NiAs-type,318 K,318 K,,,10.1016/j.jmmm.2004.05.035,TRUE,,Hexagonal,3.49 μB/f.u.,,Mn1.00As0.75Sb0.25,,,,,,
,NiAs-type,577 - 900δ K,577 - 900δ K,,,10.1016/j.jmmm.2004.05.035,FALSE,,Hexagonal,(3.55 - 2.78δ) μB/f.u.,,Mn1+δSb,,,,,,
,D03,920 K,920 K,,,10.1016/j.jmmm.2017.11.011,FALSE,{'a': '5.76 Å'},Cubic,2.45 μB,,Fe75Ga25,,,,,Fm-3m (#225),
,D03,842 K,842 K,,,10.1016/j.jmmm.2017.11.011,FALSE,{'a': '5.78 Å'},Cubic,2.49 μB,,Fe71.875Ga28.125,,,,,Fm-3m (#225),
,L12,1148 K,1148 K,,,10.1016/j.jmmm.2017.11.011,FALSE,{'a': '3.65 Å'},Cubic,2.39 μB,,Fe75Ga25,,,,,Pm-3m (#221),
,L12,891 K,891 K,,,10.1016/j.jmmm.2017.11.011,FALSE,{'a': '3.66 Å'},Cubic,2.33 μB,,Fe71.875Ga28.125,,,,,Pm-3m (#221),
,,,,,,10.1016/0304-8853(91)90636-O,TRUE,{'c': '9.868 Å'},,,,UCo2Ge2,175 K,175 K,,,I4/mmm,
,,,,,,10.1016/0304-8853(96)00259-4,TRUE,,,,,Cr + 2.7% Fe + x% V,,"varies with x, disappears for x ≥ 2.5% V",,,,Curie-Weiss law in both paramagnetic and antiferromagnetic phase
,Hexagonal wurtzite,390 K,390 K,,,10.1016/j.jmmm.2017.12.012,FALSE,{'a': '0.3249 nm'},Hexagonal,1.88 μB,,Zn30W2O32,,,,,P63mc,
,,,,,,10.1016/0304-8853(79)90059-3,TRUE,,,,13% of saturation values at low temperatures,Ho2O2SO4,3.43 K,3.43 K,,,,
,Tetragonal,36 K,36 K,,,10.1016/j.jmmm.2020.167271,TRUE,"{'a': '4.0786 Å', 'c': '24.6429 Å'}",,,,Eu2Cu6P5,,,,,,
,,,,,,10.1016/0304-8853(86)90896-6,TRUE,,,,,RbMnF4⋯H2O,7.3 K,7.3 K,,,,"Broad maximum around 42 K, sharp peak at 7.3 K"
,Rhombohedral,191 K,191 K,,,10.1016/S0304-8853(01)01012-5,TRUE,{'a': '5.4902 Å'},Perovskite,,,Pr0.47□0.23Ba0.3MnO3,,,,,R3̄c,
,L10,970 K,970 K,,,10.1016/j.jmmm.2012.12.050,TRUE,"{'a': '3.62 Å', 'b': '3.62 Å', 'c': '3.58 Å'}",Tetragonal,"3.1, 4.4 μB",,MnNi,,,,,P4/mmm,
,L10,920 K,920 K,,,10.1016/j.jmmm.2012.12.050,TRUE,"{'a': '3.99 Å', 'b': '3.99 Å', 'c': '3.69 Å'}",Tetragonal,"3.8, 4.4 μB",,MnPd,780 K,780 K,,,P4/mmm,
,L21,188 K,188 K,,,10.1016/0304-8853(84)90369-X,TRUE,{'a': '6.32 Å'},Cubic,4.2 μB,,Pd2MnSn,,,,,Fm-3m,
,Rhombohedral,,,,,10.1016/j.jmmm.2015.09.017,TRUE,"{'a': '0.5363 nm', 'c': '1.3737 nm'}",Rhombohedral,,,Bi0.85Eu0.15FeO3,653K,380°C,,,R3c,
,Pseudo-cubic,,,,,10.1016/j.jmmm.2015.09.017,TRUE,"{'a': '0.3898 nm', 'c': '0.3898 nm'}",Cubic,,,Bi0.80Eu0.20FeO3,653K,380°C,,,Pm3m,
,Body Centred Cubic (bcc),,,,,10.1016/j.jmmm.2021.168856,TRUE,{'a': '2.884 Å'},,,,Cr84Re16,311 K,311 K,,,,
,Body Centred Cubic (bcc),,,,,10.1016/j.jmmm.2021.168856,TRUE,,,,,Cr84Re16V0,500 K,500 K,,,,
,Body Centred Cubic (bcc),,,,,10.1016/j.jmmm.2021.168856,TRUE,,,,,Cr84Re16V1.3,490 K,490 K,,,,
,Body Centred Cubic (bcc),,,,,10.1016/j.jmmm.2021.168856,TRUE,,,,,Cr84Re16V2.4,484 K,484 K,,,,
,Body Centred Cubic (bcc),352 K,352 K,,,10.1016/j.jmmm.2021.168856,TRUE,,,,,Cr84Re16V4.4,387 K,387 K,,,,
,Body Centred Cubic (bcc),325 K,325 K,,,10.1016/j.jmmm.2021.168856,TRUE,,,,,Cr84Re16V5.7,337 K,337 K,,,,
,Body Centred Cubic (bcc),257 K,257 K,,,10.1016/j.jmmm.2021.168856,TRUE,,,,,Cr84Re16V6.9,268 K,268 K,,,,
,Body Centred Cubic (bcc),197 K,197 K,,,10.1016/j.jmmm.2021.168856,TRUE,,,,,Cr84Re16V8.5,214 K,214 K,,,,
,Body Centred Cubic (bcc),26 K,26 K,,,10.1016/j.jmmm.2021.168856,TRUE,,,,,Cr84Re16V10.4,24 K,24 K,,,,
,Body Centred Cubic (bcc),25 K,25 K,,,10.1016/j.jmmm.2021.168856,TRUE,{'a': '2.927 Å'},,,,Cr84Re16V10.9,,,,,,
,Body Centred Cubic (bcc),23 K,23 K,,,10.1016/j.jmmm.2021.168856,TRUE,,,,,Cr84Re16V12.4,,,,,,
7.42 A/m,Amorphous,583 K,583 K,,,10.1016/j.jmmm.2021.167825,TRUE,{'a': '2.8636 Å'},,,1.483 T,Fe85B10P5,,,,,,
5.77 A/m,Amorphous,573 K,573 K,,,10.1016/j.jmmm.2021.167825,TRUE,{'a': '2.8628 Å'},,,1.501 T,Fe85B10P5,,,,,,
4.80 A/m,Amorphous,536 K,536 K,,,10.1016/j.jmmm.2021.167825,TRUE,{'a': '2.8642 Å'},,,1.507 T,Fe85B10P5,,,,,,
5.28 A/m,Amorphous,532 K,532 K,,,10.1016/j.jmmm.2021.167825,TRUE,{'a': '2.8590 Å'},,,1.488 T,Fe85B10P5,,,,,,
5.01 A/m,Amorphous,545 K,545 K,,,10.1016/j.jmmm.2021.167825,TRUE,{'a': '2.8642 Å'},,,1.482 T,Fe85B10P5,,,,,,
6.68 A/m,Amorphous,552 K,552 K,,,10.1016/j.jmmm.2021.167825,TRUE,{'a': '2.8634 Å'},,,1.509 T,Fe85B10P5,,,,,,
6.86 A/m,Amorphous,569 K,569 K,,,10.1016/j.jmmm.2021.167825,TRUE,{'a': '2.8654 Å'},,,1.504 T,Fe85B10P5,,,,,,
Increases with R1,,,"0.25, 0.48, 0.6, 0.78",,,10.1016/j.jmmm.2015.07.010,FALSE,,,,Varies with R1 and temperature,C32H2Fe2,,,,,,Varies with R1
Increases with R3,,,Varies with R3,,,10.1016/j.jmmm.2015.07.010,FALSE,,,,Varies with R3 and temperature,C32H2Fe2O2,,,,,,Varies with R3
0.189,Hexagonal,,,,,10.1016/j.jmmm.2021.167927,TRUE,"{'a': '5.7283', 'c': '13.9782'}",P63/mmc,1.093,0.118,BaTi0.91Co0.09O3,"41 K, 48 K","41 K, 48 K",,0.063,P63/mmc,
,,,,300-350 K,300-350 K,10.1016/S0304-8853(98)00866-X,TRUE,,,,,La1-xCaxMnO3,100-150 K,100-150 K,,,,
,Full-Heusler,1290 K,1290 K,,,10.1016/j.jmmm.2023.171553,FALSE,{'a': '9.780 Å'},Cubic,7.0 μB,,Fe2CoS,,,,,Fd-3m (No. 227),
,Full-Heusler,801.3 K,801.3 K,,,10.1016/j.jmmm.2023.171553,FALSE,{'a': '9.737 Å'},Cubic,4.30 μB,,Ni2CoS,,,,,Fd-3m (No. 227),
,Cubic,285 K,285 K,,,10.1016/j.jmmm.2006.10.810,TRUE,,,,,Ge0.99Mn0.01,,,,,,
,Cubic,285 K,285 K,,,10.1016/j.jmmm.2006.10.810,TRUE,,,,,Ge0.97Mn0.03,,,,,,
,CaBe2Ge2-type,,,,,10.1016/0304-8853(95)00497-1,TRUE,,,0.10(1)μB/U atom,,UIr2Si2,6 K,6 K,,,P4/nmm,
,Inverse Heusler,376 K,376 K,,,10.1016/j.jmmm.2021.168157,TRUE,{'a': '6.027 Å'},Cubic,,,MnFeNiSn,,,,,216,
,Inverse Heusler,600 K,600 K,,,10.1016/j.jmmm.2021.168157,TRUE,{'a': '6.013 Å'},Cubic,,,MnCoNiSn,,,,,216,
,Rhombohedral,450K,450,,,10.1016/S0304-8853(97)01054-8,TRUE,"{'a': '8.7772', 'c': '12.6153'}",Th2Zn17,"{'Tb_6c': '-5.22', 'Fe_6c': 'NA', 'Fe_9d': '1.72', 'Fe_18f': '1.25', 'Fe_18h': '1.73'}",,Tb2Fe9Ga8,,,,,,
,Rhombohedral,455K,455,,,10.1016/S0304-8853(97)01054-8,TRUE,"{'a': '8.8026', 'c': '12.6521'}",Th2Zn17,"{'Tb_6c': '-5.0', 'Fe_6c': 'NA', 'Fe_9d': '1.6', 'Fe_18f': '1.7', 'Fe_18h': '1.9'}",,Tb2Fe8.5Ga8.5,,,,,,
,,220 K,220 K,,,10.1016/0304-8853(94)01404-3,TRUE,,,,,LaNiO2.7,,,,,,
,Tetragonal,,,,,10.1016/j.jmmm.2018.10.145,FALSE,"{'a': '3.82 Å', 'b': '3.82 Å', 'c': '6.318 Å'}",Tetragonal,,,CuMnAs (with 5% MnCu antisites),465 K,465 K,,,P4/nmm (No. 129),
,Tetragonal,,,,,10.1016/j.jmmm.2018.10.145,FALSE,"{'a': '3.82 Å', 'b': '3.82 Å', 'c': '6.318 Å'}",Tetragonal,,,CuMnAs (model IIa with 11% Vac Cu and 4% Vac Mn),446 K,446 K,,,P4/nmm (No. 129),
,Cubic,200 K,200 K,,,10.1016/S0304-8853(01)01102-7,FALSE,,,,,Ni2.17Mn0.83Ga,,,,,,
,Cubic,200 K,200 K,,,10.1016/S0304-8853(01)01102-7,FALSE,,,,,Ni2.20Mn0.80Ga,,,,,,
,Spinel,158.5 K,158.5 K,,,10.1016/S0304-8853(00)01358-5,TRUE,,Cubic,,0.046 emu/g at 5K,Fe0.875Zn0.125Cr2S4,,,,,,
,Spinel,139.2 K,139.2 K,,,10.1016/S0304-8853(00)01358-5,TRUE,,Cubic,,1.412 emu/g at 5K,Fe0.75Zn0.25Cr2S4,,,,,,
,Spinel,98.0 K,98.0 K,,,10.1016/S0304-8853(00)01358-5,TRUE,,Cubic,,0.038 emu/g at 5K,Fe0.5Zn0.5Cr2S4,,,,,,
,Monoclinic,435 K,435 K,,,10.1016/S0304-8853(98)00287-X,TRUE,"{'a': '1.0560 nm', 'b': '0.8482 nm', 'c': '0.9656 nm'}",A2/m,"49.6 μB/f.u. (4.2 K), 38.6 μB/f.u. (RT)","147.6 A m^2/kg (4.2 K), 114.5 A m^2/kg (RT)",Y3Fe27.4V1.6,,,,,A2/m,
,Monoclinic,350 K,350 K,,,10.1016/S0304-8853(98)00287-X,TRUE,"{'a': '1.0553 nm', 'b': '0.8495 nm', 'c': '0.9675 nm'}",A2/m,"50.5 μB/f.u. (4.2 K), 32.8 μB/f.u. (RT)","138.8 A m^2/kg (4.2 K), 90.1 A m^2/kg (RT)",Ce3Fe27.5V1.5,,,,,A2/m,
,Monoclinic,455 K,455 K,,,10.1016/S0304-8853(98)00287-X,TRUE,"{'a': '1.0647 nm', 'b': '0.8574 nm', 'c': '0.9738 nm'}",A2/m,"54.7 μB/f.u. (4.2 K), 46.8 μB/f.u. (RT)","149.5 A m^2/kg (4.2 K), 128.0 A m^2/kg (RT)",Nd3Fe27.0V2.0,,,,,A2/m,
,Monoclinic,502 K,502 K,,,10.1016/S0304-8853(98)00287-X,TRUE,"{'a': '1.0605 nm', 'b': '0.8546 nm', 'c': '0.9708 nm'}",A2/m,"42.7 μB/f.u. (4.2 K), 33.8 μB/f.u. (RT)","115.8 A m^2/kg (4.2 K), 91.6 A m^2/kg (RT)",Sm3Fe26.7V2.3,,,,,A2/m,
,Monoclinic,518 K,518 K,,,10.1016/S0304-8853(98)00287-X,TRUE,"{'a': '1.0601 nm', 'b': '0.8514 nm', 'c': '0.9690 nm'}",A2/m,"33.6 μB/f.u. (4.2 K), 34.7 μB/f.u. (RT)","89.9 A m^2/kg (4.2 K), 92.8 A m^2/kg (RT)",Gd3Fe28.4V0.6,,,,,A2/m,
,Monoclinic,479 K,479 K,,,10.1016/S0304-8853(98)00287-X,TRUE,"{'a': '1.0556 nm', 'b': '0.8487 nm', 'c': '0.9670 nm'}",A2/m,"23.1 μB/f.u. (4.2 K), 23.3 μB/f.u. (RT)","61.8 A m^2/kg (4.2 K), 62.3 A m^2/kg (RT)",Tb3Fe27.2V1.8,,,,,A2/m,
,Monoclinic,437 K,437 K,,,10.1016/S0304-8853(98)00287-X,TRUE,"{'a': '1.0562 nm', 'b': '0.8485 nm', 'c': '0.9664 nm'}",A2/m,23.8 μB/f.u. (4.2 K),63.3 A m^2/kg (4.2 K),Dy3Fe27.9V1.1,,,,,A2/m,
,Monoclinic,449 K,449 K,,,10.1016/S0304-8853(98)00287-X,TRUE,"{'a': '1.0561 nm', 'b': '0.8478 nm', 'c': '0.9661 nm'}",A2/m,"22.7 μB/f.u. (4.2 K), 24.7 μB/f.u. (RT)",,Dy3Fe27.7V1.3,,,,,A2/m,
,,10 K,10 K,,,10.1016/0304-8853(94)00547-8,TRUE,,,,,NdRu2Ge2,18 K,18 K,,,,
,,,,θ1(0.5),,10.1016/S0304-8853(97)00166-2,TRUE,,,,,Eu0.5Sr0.5S,,,,,,χ1
,,,,θ1(0.25),,10.1016/S0304-8853(97)00166-2,TRUE,,,,,Eu0.25Sr0.75S,,,,,,χ1
,,,,θ1(0.75),,10.1016/S0304-8853(97)00166-2,TRUE,,,,,Eu0.75Sr0.25S,,,,,,χ1
60 Oe,Rhombohedral,212 K,212 K,,,10.1016/j.jmmm.2023.171308,TRUE,"{'a': '5.484 Å', 'b': '5.484 Å', 'c': '13.308 Å'}",Rhombohedral,,0.123 μB/f.u,La1.98Sr0.02CoMnO6,,,,3.48 × 10^-4 μB/f.u,R3c (161),
546 Oe,Rhombohedral,214 K,214 K,,,10.1016/j.jmmm.2023.171308,TRUE,"{'a': '5.448 Å', 'b': '5.448 Å', 'c': '13.486 Å'}",Rhombohedral,,0.125 μB/f.u,La1.96Sr0.04CoMnO6,,,,4.35 × 10^-3 μB/f.u,R3c (161),
505 Oe,Rhombohedral,215 K,215 K,,,10.1016/j.jmmm.2023.171308,TRUE,"{'a': '5.451 Å', 'b': '5.451 Å', 'c': '13.474 Å'}",Rhombohedral,,0.105 μB/f.u,La1.92Sr0.08CoMnO6,,,,3.46 × 10^-3 μB/f.u,R3c (161),
,,58 K,58 K,,,10.1016/0304-8853(86)90899-1,TRUE,,,,,(C6H5CH2NH3)2CrBr4,,,,,,
,Tetragonal,467.7 K,467.7 K,,,10.1016/j.jmmm.2021.167766,FALSE,"{'a': '2.729 Å', 'b': '2.729 Å', 'c': '3.823 Å'}",L10,3.08 μB/f.u.,,FePd (6.25% B),,,,,,
,Orthorhombic,425.15 K,425.15 K,,,10.1016/j.jmmm.2021.167766,FALSE,"{'a': '2.762 Å', 'b': '2.746 Å', 'c': '3.843 Å'}",L10,2.88 μB/f.u.,,FePd (12.5% B),,,,,,
,Orthorhombic,389.22 K,389.22 K,,,10.1016/j.jmmm.2021.167766,FALSE,"{'a': '2.761 Å', 'b': '2.789 Å', 'c': '3.903 Å'}",L10,2.74 μB/f.u.,,FePd (18.75% B),,,,,,
,Cubic,559.71 K,559.71 K,,,10.1016/j.jmmm.2021.167766,FALSE,"{'a': '3.888 Å', 'b': '3.888 Å', 'c': '3.888 Å'}",L12,4.30 μB/f.u.,,FePd3,,,,,,
,Cubic,371.07 K,371.07 K,,,10.1016/j.jmmm.2021.167766,FALSE,"{'a': '3.916 Å', 'b': '3.916 Å', 'c': '3.916 Å'}",L12,4.18 μB/f.u.,,FePd3 (3.12% B),,,,,,
,Tetragonal,137.57 K,137.57 K,,,10.1016/j.jmmm.2021.167766,FALSE,"{'a': '3.957 Å', 'b': '3.957 Å', 'c': '3.924 Å'}",L12,4.08 μB/f.u.,,FePd3 (6.25% B),,,,,,
,Cubic,123.83 K,123.83 K,,,10.1016/j.jmmm.2021.167766,FALSE,"{'a': '4.003 Å', 'b': '4.003 Å', 'c': '4.003 Å'}",L12,4.03 μB/f.u.,,FePd3 (12.5% B),,,,,,
,Tetragonal,484.4 K,484.4 K,,,10.1016/j.jmmm.2021.167766,FALSE,"{'a': '2.775 Å', 'b': '2.775 Å', 'c': '11.341 Å'}",CuZr2,3.62 μB/f.u.,,FePd2 (2.08% B),,,,,,
,Tetragonal,884.61 K,884.61 K,,,10.1016/j.jmmm.2021.167766,FALSE,"{'a': '2.788 Å', 'b': '2.788 Å', 'c': '11.373 Å'}",CuZr2,3.55 μB/f.u.,,FePd2 (4.16% B),,,,,,
,Tetragonal,568 K,568 K,,,10.1016/j.jmmm.2021.167766,FALSE,"{'a': '2.805 Å', 'b': '2.805 Å', 'c': '11.517 Å'}",CuZr2,3.41 μB/f.u.,,FePd2 (8.32% B),,,,,,
,Orthorhombic,701.19 K,701.19 K,,,10.1016/j.jmmm.2021.167766,FALSE,"{'a': '7.791 Å', 'b': '7.666 Å', 'c': '3.823 Å'}",Pt5Ga3,10.90 μB/f.u.,,Fe3Pd5,,,,,,
,Orthorhombic,542.57 K,542.57 K,,,10.1016/j.jmmm.2021.167766,FALSE,"{'a': '7.781 Å', 'b': '7.690 Å', 'c': '3.948 Å'}",Pt5Ga3,10.15 μB/f.u.,,Fe3Pd5 (6.25% B),,,,,,
,Orthorhombic,1035.56 K,1035.56 K,,,10.1016/j.jmmm.2021.167766,FALSE,"{'a': '7.809 Å', 'b': '7.822 Å', 'c': '3.980 Å'}",Pt5Ga3,9.22 μB/f.u.,,Fe3Pd5 (12.5% B),,,,,,
,Orthorhombic,570.51 K,570.51 K,,,10.1016/j.jmmm.2021.167766,FALSE,"{'a': '8.112 Å', 'b': '7.696 Å', 'c': '4.028 Å'}",Pt5Ga3,8.77 μB/f.u.,,Fe3Pd5 (18.75% B),,,,,,
,,3.7 K,3.7 K,,,10.1016/S0304-8853(00)00787-3,TRUE,,,,,CeRu2(Ge0.7Si0.3)2,10.4 K,10.4 K,,,,
,Double Perovskite,,,62.8 K,62.8 K,10.1016/j.jmmm.2010.11.024,TRUE,"{'a': '5.5577 Å', 'b': '5.5715 Å', 'c': '7.8409 Å'}",Monoclinic,3.49 μB,,La0.5Sr1.5Co0.5Ru1.5O6,,,,,P21/n,
,Double Perovskite,,,49.5 K,49.5 K,10.1016/j.jmmm.2010.11.024,TRUE,"{'a': '5.5750 Å', 'b': '5.5733 Å', 'c': '7.8683 Å'}",Monoclinic,3.44 μB,,La0.8Sr1.2Co0.8Ru1.2O6,,,,,P21/n,
,Double Perovskite,,,-49.0 K,-49.0 K,10.1016/j.jmmm.2010.11.024,TRUE,"{'a': '5.5847 Å', 'b': '5.5591 Å', 'c': '7.8674 Å'}",Monoclinic,3.87 μB,,La1.0Sr1.0Co1.0Ru1.0O6,80 K,80 K,,,P21/n,
,Double Perovskite,,,-20.8 K,-20.8 K,10.1016/j.jmmm.2010.11.024,TRUE,"{'a': '5.5626 Å', 'b': '5.5287 Å', 'c': '7.8245 Å'}",Monoclinic,3.86 μB,,La1.2Sr0.8Co1.2Ru0.8O6,,,,,P21/n,
,Double Perovskite,,,-24.8 K,-24.8 K,10.1016/j.jmmm.2010.11.024,TRUE,"{'a': '5.4824 Å', 'b': '5.5310 Å', 'c': '7.7697 Å'}",Monoclinic,3.82 μB,,La1.5Sr0.5Co1.5Ru0.5O6,34 K,34 K,,,P21/n,
,Amorphous,663K,390°C,,,10.1016/j.jmmm.2003.12.937,TRUE,,,,,Fe62.5Ni7.5Co6Zr6Cu1Nb2B15,,,,,,χxxa > χxxb
42 Oe,Spinel,,,-6 K,-6 K,10.1016/j.jmmm.2010.06.006,TRUE,{'a': '8.089 Å'},Cubic,5.08 μB,4 emu/g,Co2.4Al0.6O4,,,,0.0031 emu/g,Fd-3m,
,Spinel,,,,,10.1016/j.jmmm.2010.06.006,FALSE,,Cubic,,,Co[Co0.9Al0.1]2O4,21.6 K,21.6 K,,,,
,Spinel,,,,,10.1016/j.jmmm.2010.06.006,FALSE,,Cubic,,,Co[Co1Al1]2O4,29.5 K,29.5 K,,,,
,Orthorhombic,50 K,50 K,106 K,106 K,10.1016/j.jmmm.2020.166507,TRUE,"{'a': '5.470 Å', 'b': '5.424 Å', 'c': '7.667 Å'}",Pbnm,7.41 μB/f.u.,,Eu0.55Sr0.45MnO3,,,,,Pbnm,
,,,,,,10.1016/j.jmmm.2006.10.384,TRUE,,,,,BaNi2V2O8,"47.4 K at 0 T, 47.8 K at 10 T","47.4 K at 0 T, 47.8 K at 10 T",,,,Heisenberg-like susceptibility above 100 K
,Cubic rock-salt double perovskite,,,"{'0.00': '+0.2 K', '0.10': '-0.28 K', '0.20': '-1.22 K', '0.30': '-2.52 K', '0.40': '-5.56 K', '0.50': '-6.85 K'}","{'0.00': '+0.2 K', '0.10': '-0.28 K', '0.20': '-1.22 K', '0.30': '-2.52 K', '0.40': '-5.56 K', '0.50': '-6.85 K'}",10.1016/j.jmmm.2023.170560,TRUE,"{'0.00': {'a': '8.422 Å', 'b': 'NA', 'c': 'NA'}, '0.10': {'a': '8.417 Å', 'b': 'NA', 'c': 'NA'}, '0.20': {'a': '8.392 Å', 'b': 'NA', 'c': 'NA'}, '0.30': {'a': '8.373 Å', 'b': 'NA', 'c': 'NA'}, '0.40': {'a': '8.342 Å', 'b': 'NA', 'c': 'NA'}, '0.50': {'a': '8.337 Å', 'b': 'NA', 'c': 'NA'}}",Cubic,"{'0.00': '0.20 μB', '0.10': '0.19 μB', '0.20': '0.38 μB', '0.30': '0.57 μB', '0.40': '0.76 μB', '0.50': '0.95 μB'}",,Ba2Y1-xCuxTaO6-δ,,,,,Fm-3m,"{'0.00': '-151.9 μemu/mol Oe', '0.10': '-150.2 μemu/mol Oe', '0.20': '-140.4 μemu/mol Oe', '0.30': '-148.5 μemu/mol Oe', '0.40': '-112 μemu/mol Oe', '0.50': '-145 μemu/mol Oe'}"
,Tetragonal,,,,,10.1016/j.jmmm.2012.08.031,FALSE,,,3.80 μB,,MnAu,"8.9 K (Ising), 4.4 K (XY)","8.9 K (Ising), 4.4 K (XY)",,,,
,,,,7 K,7 K,10.1016/S0304-8853(99)00509-0,TRUE,,,,,Bi1.4Pb0.6Sr1.8La0.35Gd1.85Cu2Oz,<2 K,<2 K,,,,
,Orthorhombic,,,-575 K,-575 K,10.1016/j.jmmm.2017.07.032,TRUE,"{'a': '5.26000 Å', 'b': '5.26731 Å', 'c': '26.81611 Å'}",Distorted layered perovskite,4.84 μB per Mn ion,,Ca4Mn3O10-δ,119 K,119 K,,,Pbca,
85 Oe at 5 K,Amorphous,273K,Room Temperature,,,10.1016/j.jmmm.2006.11.012,TRUE,,,,,Ge63Fe37,,,,Zero at Room Temperature,,Spin freezing temperature of approximately 20 K
,,273K,Room Temperature,,,10.1016/j.jmmm.2006.11.012,FALSE,,,,,Ge-Cr,,,,,,
,,273K,Room Temperature,,,10.1016/j.jmmm.2006.11.012,FALSE,,,,,Ge-Mn,,,,,,
,,,,,,10.1016/0304-8853(94)01190-7,TRUE,,,,σ(T),Ni1-xMgxF2,,TN(x) < 0.75,,,,
,,,,,,10.1016/0304-8853(94)01190-7,TRUE,,,,σ(T),Ni1-xZnxF2,,TN(x) < 0.75,,,,
,,200K,200K,,,10.1016/S0304-8853(99)00202-4,TRUE,"{'a': '4.09 Å (Au), 3.52 Å (NiFe)'}",,,,Au0.7(Ni80Fe20)0.3,,,,,,
,,300K,300K,,,10.1016/S0304-8853(99)00202-4,TRUE,"{'a': '4.09 Å (Au), 3.52 Å (NiFe)'}",,,,Au0.7(Ni80Fe20)0.3 (annealed),,,,,,
,Hexagonal,310 K,310 K,,,10.1016/S0304-8853(97)00357-0,TRUE,,,,,Y2Co7B3,,,,,P6/mmm,
,,16.6 K,16.6 K,,,10.1016/0304-8853(95)00865-9,TRUE,,,,,Fe/EuS,,,,,,
,,,,,,10.1016/j.jmmm.2007.03.039,TRUE,,,,,RuSr2Gd1.6Ce0.4Cu2O10,130 K,130 K,,,,
,,,,,,10.1016/S0304-8853(96)00381-2,TRUE,,,,,NdNiAl,2.4 K,2.4 K,,,,
,,,,,,10.1016/S0304-8853(96)00381-2,TRUE,,,,,PrNiAl,6.5 K,6.5 K,,,,
,Hexagonal AlB2-type,,,-3.9 K,-3.9 K,10.1016/j.jmmm.2020.167055,TRUE,"{'a': '3.959(1) Å', 'c': '4.026(1) Å'}",Hexagonal,,,Dy2Ni0.87Si2.95,,,,,P6/mmm,
,Hexagonal AlB2-type,,,0.8 K,0.8 K,10.1016/j.jmmm.2020.167055,TRUE,"{'a': '3.996(2) Å', 'c': '3.972(1) Å'}",Hexagonal,,,Er2NiSi3,5.4 K,5.4 K,,,P6/mmm,
,Hexagonal AlB2-type,,,-3.7 K,-3.7 K,10.1016/j.jmmm.2020.167055,TRUE,"{'a': '3.936(1) Å', 'c': '3.953(1) Å'}",Hexagonal,,,Tm2Ni0.93Si2.93,,,,,P6/mmm,
,Trigonal prismatic H-phase,423 K,423 K,,,10.1016/j.jmmm.2022.169204,TRUE,{'a': '14.23 Å'},Hexagonal,2 μB,,FeTe2,,,,,P63/mmc,
,,500 K,500 K,,,10.1016/j.jmmm.2004.11.154,TRUE,,,,,Rh-C60 (Rhombohedral Fullerene),,,,,,
,,17 K,17 K,,,10.1016/j.jmmm.2022.169396,FALSE,,,,,LaCaCoNbO6,,,,,,
,,16 K,16 K,,,10.1016/j.jmmm.2022.169396,FALSE,,,,,LaSrCoNbO6,,,,,,
,,10 K,10 K,,,10.1016/j.jmmm.2022.169396,FALSE,,,,,LaBaCoNbO6,,,,,,
,,78 K,78 K,,,10.1016/j.jmmm.2019.165942,TRUE,,,,,GaNiSb,,,,,,
0.026 T,C14,422 K,422 K,,,10.1016/j.jmmm.2023.171080,TRUE,"{'a': '4.784 Å', 'c': '7.801 Å'}",Hexagonal,,55.3 Am2/kg,TiFe2.5,,,,,P63/mmc,
,C14,462 K,462 K,,,10.1016/j.jmmm.2023.171080,TRUE,,Hexagonal,,,Ti21.5Zr7Fe71.5,,,,,P63/mmc,
,C14,456 K,456 K,,,10.1016/j.jmmm.2023.171080,TRUE,,Hexagonal,,,Ti21.5Hf7Fe71.5,,,,,P63/mmc,
,Hexagonal,48 K,48 K,,,10.1016/j.jmmm.2024.172043,TRUE,,,,,Ho4Co3,,,,,P63/m,
,Hexagonal,48 K,48 K,53 K,53 K,10.1016/j.jmmm.2024.172043,TRUE,,,10.1 μB/Ho,170.1 emu/g,Ho4Co2.86Cu0.14,,,,,P63/m,
,Hexagonal,48 K,48 K,48 K,48 K,10.1016/j.jmmm.2024.172043,TRUE,,,9.8 μB/Ho,187.7 emu/g,Ho4Co2.72Cu0.28,,,,,P63/m,
,,30 K,30 K,,,10.1016/j.jmmm.2024.172043,TRUE,,,,,Ho2Cu2In,,,,,,
,Orthorhombic,131 K,131 K,,,10.1016/S0304-8853(01)00997-0,TRUE,,,4.98 μB,,La0.93Ce0.07MnO3 (LCMOar),,,,,,
,Orthorhombic,132 K,132 K,,,10.1016/S0304-8853(01)00997-0,TRUE,,,6.55 μB,,La0.93Ce0.07MnO3 (LCMOai),,,,,,
,Orthorhombic,120 K,120 K,,,10.1016/S0304-8853(01)00997-0,TRUE,,,7.21 μB,,La0.93Sr0.07MnO3 (LSMO),,,,,,
,Tetragonal,,,,,10.1016/j.jmmm.2006.10.524,TRUE,,P4/mbm,,,ErB2C2,"14.5 K, 13 K","14.5 K, 13 K",,,P4/mbm,
,,,,,,10.1016/S0304-8853(02)00014-8,TRUE,,,,,La1.0MnO3,140 K,140 K,,,,
,,,,,,10.1016/S0304-8853(02)00014-8,TRUE,,,,,La1.05MnO3,140 K,140 K,,,,
,Monoclinic,,,,,10.1016/0304-8853(91)90852-2,TRUE,"{'a': '17.402(2) Å', 'b': '9.994(1) Å', 'c': '14.928(2) Å'}",,,,CsBaFe3F12,55±2 K,55±2 K,,,C2/c,
,,,,,,10.1016/j.jmmm.2019.165296,FALSE,,,,,AgCrO2,21 K,21 K,,,,
,,275 K,275 K,,,10.1016/j.jmmm.2009.04.005,FALSE,,,,,Al1Gd1Fe1,,,,,,
,,,,Up to 300 K with deviation below 20 K,Up to 300 K with deviation below 20 K,10.1016/j.jmmm.2009.04.005,FALSE,,,7.65 μB,,Al87Gd4.3Fe8.7,,,,,,Cusp at 1.9 K
12.8 kOe,Tetragonal,643 K,643 K,,,10.1016/j.jmmm.2024.172316,TRUE,,,,,(Nd0.8Pr0.2)0.4Gd0.6Fe76.9B5.9Co2.9,,,,51.2 emu/g,P42/mnm,
21.1 kOe,Tetragonal,582 K,582 K,,,10.1016/j.jmmm.2024.172316,TRUE,,,,,(Nd0.8Pr0.2)1.0Fe76.9B5.9Al2.9,,,,78.1 emu/g,P42/mnm,
,ThCr2Si2,,,,,10.1016/0304-8853(90)90702-R,TRUE,,,,,HoMn2Ge2,7±2 K,7±2 K,,,,
,Tetragonal,576 K,576 K,,,10.1016/j.jmmm.2024.172199,FALSE,"{'a': '7.5295 Å', 'b': '7.5295 Å', 'c': '7.6169 Å'}",,"Cu1: 0.14 μB, Cu2: 0.44 μB, Fe: 4.04 μB, Re: -0.64 μB",,CaCuFeReO6,,,,,P42/n,
,BCT,,,,,10.1016/S0304-8853(97)01133-5,FALSE,"{'a': '5.45 a.u.', 'b': '5.45 a.u.', 'c': '6.28 a.u.'}",Body-Centered Tetragonal,"Varies by layer, e.g., 1.06 μB (surface), -0.37 μB (center)",,Cr/Pd(001),311.5 K,311.5 K,,,,
4.3 KOe,Corundum,,,,,10.1016/j.jmmm.2018.10.007,TRUE,,Hexagonal,,,Fe2O3(1-x)Cr2O3(x) (x=0.1),>400 K,>400 K,,,R-3C,
,Corundum,,,,,10.1016/j.jmmm.2018.10.007,TRUE,,Hexagonal,,,Fe2O3(1-x)Cr2O3(x) (x=0.2),>400 K,>400 K,,,R-3C,
,Corundum,,,,,10.1016/j.jmmm.2018.10.007,TRUE,,Hexagonal,,,Fe2O3(1-x)Cr2O3(x) (x=0.5),>400 K,>400 K,,,R-3C,
,Corundum,,,,,10.1016/j.jmmm.2018.10.007,TRUE,,Hexagonal,,,Fe2O3(1-x)Cr2O3(x) (x=1),>500 K,>500 K,,,R-3C,
,,375 K,375 K,,,10.1016/j.jmmm.2003.12.778,TRUE,,,,,Ni2.15Mn0.81Fe0.04Ga,,,,,,
,ThCr2Si2-type,340 K,340 K,,,10.1016/S0304-8853(02)00594-2,TRUE,,Body-centered tetragonal,,,Nd0.8Dy0.2Mn2Ge2,,,,,I4/mmm,
,ThCr2Si2-type,340 K,340 K,,,10.1016/S0304-8853(02)00594-2,TRUE,,Body-centered tetragonal,,,Nd0.7Dy0.3Mn2Ge2,,,,,I4/mmm,
,ThCr2Si2-type,340 K,340 K,,,10.1016/S0304-8853(02)00594-2,TRUE,,Body-centered tetragonal,,,Nd0.6Dy0.4Mn2Ge2,,,,,I4/mmm,
,ThCr2Si2-type,340 K,340 K,,,10.1016/S0304-8853(02)00594-2,TRUE,,Body-centered tetragonal,,,Nd0.5Dy0.5Mn2Ge2,,,,,I4/mmm,
,ThCr2Si2-type,340 K,340 K,,,10.1016/S0304-8853(02)00594-2,TRUE,,Body-centered tetragonal,,,Nd0.4Dy0.6Mn2Ge2,,,,,I4/mmm,
,ThCr2Si2-type,,,,,10.1016/S0304-8853(02)00594-2,TRUE,,Body-centered tetragonal,,,Nd0.2Dy0.8Mn2Ge2,430 K,430 K,,,I4/mmm,
,,,,,,10.1016/j.jmmm.2006.11.122,TRUE,,,"1.03 μB at RT, 0.92 μB at 80 K",,Ni0.52Co0.48O,290 K,290 K,,,,
,Rhombohedra,315 K,315 K,323.53 K,323.53 K,10.1016/j.jmmm.2019.02.049,TRUE,"{'a': '5.527 Å', 'b': '13.470 Å'}",,6.12 μB,50.80 emu/g,La0.65Nd0.05Ba0.3Mn0.95Cr0.05O3,,,,,R-3c,
,Rhombohedra,300 K,300 K,305.55 K,305.55 K,10.1016/j.jmmm.2019.02.049,TRUE,"{'a': '5.528 Å', 'b': '13.456 Å'}",,6.20 μB,43.17 emu/g,La0.65Nd0.05Ba0.3Mn0.9Cr0.1O3,,,,,R-3c,
,Rhombohedra,275 K,275 K,281.17 K,281.17 K,10.1016/j.jmmm.2019.02.049,TRUE,"{'a': '5.511 Å', 'b': '13.45 Å'}",,6.40 μB,23.62 emu/g,La0.65Nd0.05Ba0.3Mn0.85Cr0.15O3,,,,,R-3c,
,Heusler L21,325 K,325 K,,,10.1016/j.jmmm.2006.10.1037,TRUE,,Cubic,,,Ni2+xMn1-xGa (x=0.19),,,,,,
,Orthorhombic,89 K,89 K,,,10.1016/j.jmmm.2023.171292,TRUE,"{'a': '5.283 Å', 'b': '5.277 Å', 'c': '26.636 Å'}",,,,Ca4Mn2.95W0.05O10,,,,,Pbca,
,Orthorhombic,82 K,82 K,,,10.1016/j.jmmm.2023.171292,TRUE,"{'a': '5.301 Å', 'b': '5.295 Å', 'c': '26.721 Å'}",,,,Ca4Mn2.9W0.1O10,,,,,Pbca,
,Hexagonal,,,,,10.1016/j.jmmm.2017.06.018,TRUE,"{'a': '2.8763 Å', 'c': '10.932 Å'}",Hexagonal,,,FeWN2,40 K,40 K,,,P63/mmc,
,,,,,,10.1016/0304-8853(95)01238-9,TRUE,,,,,NdAlO3,0.93 K,0.93 K,,,,
,Haydeeite,,,,,10.1016/j.jmmm.2023.170568,TRUE,,Kagome,,,Cu3Mg2(OH)6Br2,5.4 K,5.4 K,,,,
,,,,,,10.1016/j.jmmm.2023.170568,TRUE,,Distorted Kagome,,,Y3Cu9(OH)19Cl8,2.2 K,2.2 K,,,,
,,,,Negative Weiss temperatures,,10.1016/j.jmmm.2003.12.792,TRUE,,,,,Zn1−xCoxO (x < 0.2),,,,,,Curie-Weiss law
,Orthorhombic,152 K,152 K,,,10.1016/j.jmmm.2020.167450,TRUE,"{'a': '5.4559', 'b': '7.7033', 'c': '5.4632'}",Orthorhombic,,,La0.3Eu0.4Sr0.3MnO3,,,,,Pnma,
,Orthorhombic,111 K,111 K,,,10.1016/j.jmmm.2020.167450,TRUE,"{'a': '5.4547', 'b': '7.6905', 'c': '5.4495'}",Orthorhombic,,,La0.2Eu0.5Sr0.3MnO3,,,,,Pnma,
,,308 K,308 K,,,10.1016/j.jmmm.2020.167450,TRUE,,,,,La0.3Nd0.4Sr0.3MnO3,,,,,,
,Monoclinic,12.9 K,12.9 K,15.0 K,15.0 K,10.1016/S0304-8853(98)00066-3,TRUE,"{'a': '1.0691 nm', 'b': '1.0050 nm', 'c': '0.42618 nm'}",Sc2CoSi2,5.2 μB,89 Am^2/kg,Ho2OsGe2,39.6 K,39.6 K,,0.7 μB,B2/m,
,Monoclinic,,,-50 K,-50 K,10.1016/j.jmmm.2022.169530,TRUE,"{'a': '15.0927 Å', 'b': '15.0830 Å', 'c': '21.3150 Å'}",Pc,,,Bi2(Sn0.7Fe0.3)2O7-x,,,,,Pc,
,,,,180 K,180 K,10.1016/j.jmmm.2022.169530,FALSE,,,,,Bi2(Sn0.9Cr0.1)2O7,,,,,,
,,,,-39.2 K,-39.2 K,10.1016/j.jmmm.2022.169530,FALSE,,,,,Bi2(Sn0.8Fe0.2)2O7,,,,,,
,Tetragonal,280 K,280 K,,,10.1016/j.jmmm.2019.165553,FALSE,"{'a': '5.571 Å', 'c': '8.193 Å'}",I 4/m,"4.04 μB (Fe), 1.42 μB (Os)",,Pb2FeOsO6,,,,,I 4/m (No. 87),
,Tetragonal,338 K,338 K,,,10.1016/j.jmmm.2019.165553,FALSE,"{'a': '5.553 Å', 'c': '8.057 Å'}",P -4,"3.98 μB (Fe), -1.19 μB (Os)",,Pb1.5Na0.5FeOsO6,,,,,P -4 (No. 81),
,Tetragonal,480 K,480 K,,,10.1016/j.jmmm.2019.165553,FALSE,"{'a': '5.469 Å', 'c': '8.095 Å'}",P 4/n,"3.95 μB (Fe), -0.93 μB (Os)",,PbNaFeOsO6,,,,,P 4/n (No. 85),
,Delafossite,,,-147 K,-147 K,10.1016/j.jmmm.2019.165885,TRUE,"{'a': '3.0339 Å', 'b': '3.0339 Å', 'c': '17.1450 Å'}",Layered ABO2,,,CuFe0.97Ge0.03O2,,,,,R-3m,
,Delafossite,,,-216 K,-216 K,10.1016/j.jmmm.2019.165885,TRUE,"{'a': '3.0330 Å', 'b': '3.0330 Å', 'c': '17.1495 Å'}",Layered ABO2,,,CuFe0.95Ge0.05O2,,,,,R-3m,
,Delafossite,,,-283 K,-283 K,10.1016/j.jmmm.2019.165885,TRUE,"{'a': '3.0316 Å', 'b': '3.0316 Å', 'c': '17.1509 Å'}",Layered ABO2,,,CuFe0.93Ge0.07O2,,,,,R-3m,
,Delafossite,,,-341 K,-341 K,10.1016/j.jmmm.2019.165885,TRUE,"{'a': '3.0309 Å', 'b': '3.0309 Å', 'c': '17.1441 Å'}",Layered ABO2,,,CuFe0.90Ge0.10O2,,,,,R-3m,
,Orthorhombic,,,,,10.1016/j.jmmm.2005.10.165,TRUE,,Pbnm,,,Eu0.9Y0.1MnO3,45-50 K,45-50 K,,,Pbnm,
,Orthorhombic,,,,,10.1016/j.jmmm.2005.10.165,TRUE,,Pbnm,,,Eu0.8Y0.2MnO3,45-50 K,45-50 K,,,Pbnm,
,Orthorhombic,,,,,10.1016/j.jmmm.2005.10.165,TRUE,,Pbnm,,,Eu0.7Y0.3MnO3,45-50 K,45-50 K,,,Pbnm,
,Orthorhombic,,,,,10.1016/j.jmmm.2005.10.165,TRUE,,Pbnm,,,Eu0.6Y0.4MnO3,45-50 K,45-50 K,,,Pbnm,
,Orthorhombic,,,,,10.1016/j.jmmm.2005.10.165,TRUE,,Pbnm,,,Eu0.5Y0.5MnO3,45-50 K,45-50 K,,,Pbnm,
1900 Oe,Cubic,300 K,300 K,,,10.1016/j.jmmm.2009.03.036,TRUE,,,,,Mn0.15Ge0.85,,,,,,
,Cubic,300 K,300 K,,,10.1016/j.jmmm.2009.03.036,TRUE,,,,,Mn0.23Ge0.77,,,,,,
,Cubic,300 K,300 K,,,10.1016/j.jmmm.2009.03.036,TRUE,,,1.28 μB/Mn,,Mn0.29Ge0.71,,,,,,
,Cubic,,,,,10.1016/j.jmmm.2022.169327,TRUE,{'a': '8.2134 Å'},U4Re7Si6-type,0.25 μB/Yb,,Yb4Ru7As6,2.5 K,2.5 K,,,Im3̄m (#229),
,,0.17 K,0.17 K,,,10.1016/j.jmmm.2022.169327,FALSE,,,0.05 μB/Yb,,YbNi4P2,,,,,,
,Orthorhombic,,,,,10.1016/S0304-8853(00)00905-7,TRUE,"{'a': '4.81 Å', 'b': '8.48 Å', 'c': '2.94 Å'}",Orthorhombic,,,CuGeO3,14 K,14 K,,,Pbmm,
,Tetragonal,,,,,10.1016/S0304-8853(00)00905-7,TRUE,"{'a': '4.14 Å', 'b': '4.14 Å', 'c': '9.72 Å'}",Tetragonal,,,Np0.5U0.5Ru2Si2,25 K,25 K,,,I4/mmm,
,L21,374 K,374 K,,,10.1016/j.jmmm.2006.10.720,TRUE,,Cubic,,,Ru1.0Fe1.0CrGe,,,,,,
,Cubic,440K,440K,,,10.1016/j.jmmm.2006.09.017,FALSE,,Cubic,0.95 μB per unit cell,,Sr8CaRe3Cu4O24,,,,,,
,,5K,5K,,,10.1016/j.jmmm.2006.09.017,TRUE,,,,,La4Ba2Cu2O10,,,,,,
,Orthorhombic,256 K,256 K,,,10.1016/j.jmmm.2004.06.042,TRUE,,Imma,,,Nd0.50Sr0.50Mn0.999Cr0.001O3,156 K,156 K,,,Imma,
,Orthorhombic,246 K,246 K,,,10.1016/j.jmmm.2004.06.042,TRUE,,Imma,,,Nd0.50Sr0.50Mn0.995Cr0.005O3,165 K,165 K,,,Imma,
1200 Oe,Orthorhombic,250 K,250 K,,,10.1016/j.jmmm.2004.06.042,TRUE,,Imma,2.78 μB,,Nd0.50Sr0.50Mn0.99Cr0.01O3,175 K,175 K,,1 μB/f.u.,Imma,
,Orthorhombic,220 K,220 K,,,10.1016/j.jmmm.2004.06.042,TRUE,,Imma,,,Nd0.50Sr0.50Mn0.95Cr0.05O3,140 K,140 K,,,Imma,
,Orthorhombic,220 K,220 K,,,10.1016/j.jmmm.2004.06.042,TRUE,,Imma,,,Nd0.50Sr0.50Mn0.90Cr0.10O3,140 K,140 K,,,Imma,
,Orthorhombic,200 K,200 K,,,10.1016/j.jmmm.2004.06.042,TRUE,,Imma,,,Nd0.50Sr0.50Mn0.85Cr0.15O3,140 K,140 K,,,Imma,
,Orthorhombic,200 K,200 K,,,10.1016/j.jmmm.2004.06.042,TRUE,,Imma,,,Nd0.50Sr0.50Mn0.80Cr0.20O3,150 K,150 K,,,Imma,
,Orthorhombic,259 K,259 K,,,10.1016/j.jmmm.2004.06.042,TRUE,,Imma,2.55 μB,,Nd0.50Sr0.50Mn0.99Cr0.01O3,155 K,155 K,,,Imma,
,,,,,,10.1016/0304-8853(88)90295-8,TRUE,,,,,FeGe2,263 K,263 K,,,,
,Rhombohedral,104 K,104 K,,,10.1016/S0304-8853(01)00273-6,TRUE,{'a': '5.4557 Å'},,3.7 μB per Mn atom,,Pr0.7Sr0.1□0.2MnO3,,,,,,
,Incommensurate antiferromagnetic,,,,,10.1016/S0304-8853(01)00468-1,TRUE,,,,,PrCo2Si2,"31K, 17K, 9K","31K, 17K, 9K",,,,
"40 Oe (powder), 0 Oe (H || a), 28 Oe (H || b), 14 Oe (H || c)",Olivine,,,-213 K,-213 K,10.1016/j.jmmm.2019.166164,TRUE,"{'a': '12.7632 Å', 'b': '7.4336 Å', 'c': '6.0268 Å'}",Orthorhombic,,,Mn2GeS4,90 K,90 K,,"0.20 emu/g (powder), 0 emu/g (H || a), 0.17 emu/g (H || b), 0.18 emu/g (H || c)",Pnma,"0.048 emu/mol Oe (powder), 0.043 emu/mol Oe (H || a), 0.049 emu/mol Oe (H || b), 0.050 emu/mol Oe (H || c)"
,2H,,,,,10.1016/j.jmmm.2021.168539,TRUE,,Hexagonal,,,BaMnO3,59 K,59 K,,,P63mc,
,2H,,,,,10.1016/j.jmmm.2021.168539,TRUE,,Hexagonal,,,Ba0.95Sr0.05MnO3,231 K,231 K,,,P63mc,
,9R,,,,,10.1016/j.jmmm.2021.168539,TRUE,,Rhombohedral,,,Ba0.90Sr0.10MnO3,262 K,262 K,,,R-3m,
,9R,,,,,10.1016/j.jmmm.2021.168539,TRUE,,Rhombohedral,,,Ba0.875Sr0.125MnO3,263 K,263 K,,,R-3m,
,9R,,,,,10.1016/j.jmmm.2021.168539,TRUE,,Rhombohedral,,,Ba0.85Sr0.15MnO3,263 K,263 K,,,R-3m,
,Mixed 9R and 4H,,,,,10.1016/j.jmmm.2021.168539,TRUE,,Mixed Rhombohedral and Hexagonal,,,Ba0.80Sr0.20MnO3,264 K,264 K,,,,
,Mixed 9R and 4H,,,,,10.1016/j.jmmm.2021.168539,TRUE,,Mixed Rhombohedral and Hexagonal,,,Ba0.70Sr0.30MnO3,264 K,264 K,,,,
,Mixed 9R and 4H,,,,,10.1016/j.jmmm.2021.168539,TRUE,,Mixed Rhombohedral and Hexagonal,,,Ba0.60Sr0.40MnO3,263 K,263 K,,,,
,4H,,,,,10.1016/j.jmmm.2021.168539,TRUE,,Hexagonal,,,Ba0.50Sr0.50MnO3,264 K,264 K,,,P63/mmc,
,4H,,,,,10.1016/j.jmmm.2021.168539,TRUE,,Hexagonal,,,Ba0.40Sr0.60MnO3,266 K,266 K,,,P63/mmc,
,,,,,,10.1016/0304-8853(82)90095-6,TRUE,,Tetragonal,,,FeGe2,286 K,286 K,,,,
,,380 K,380 K,,,10.1016/j.jmmm.2003.12.850,TRUE,,,,,Ni0.50Mn0.30Ga0.20,,,,,,
,B2 + L21,360 K,360 K,,,10.1016/j.jmmm.2003.12.850,TRUE,,,,,Ni0.50Mn0.30Al0.20,292 K,292 K,,,,
,Honeycomb,570.30 K,570.30 K,,,10.1016/j.jmmm.2024.172392,FALSE,{'a': '2.45 Å'},Hexagonal,1.00 μB,,La-doped Germanene,,,,,,
,Honeycomb,436.68 K,436.68 K,,,10.1016/j.jmmm.2024.172392,FALSE,{'a': '2.44 Å'},Hexagonal,1.46 μB,,Ce-doped Germanene,,,,,,
,Honeycomb,309.94 K,309.94 K,,,10.1016/j.jmmm.2024.172392,FALSE,{'a': '2.45 Å'},Hexagonal,2.80 μB,,Pr-doped Germanene,,,,,,
,Honeycomb,337.22 K,337.22 K,,,10.1016/j.jmmm.2024.172392,FALSE,{'a': '2.44 Å'},Hexagonal,4.04 μB,,Nd-doped Germanene,,,,,,
,Honeycomb,364.50 K,364.50 K,,,10.1016/j.jmmm.2024.172392,FALSE,{'a': '2.44 Å'},Hexagonal,4.99 μB,,Pm-doped Germanene,,,,,,
,Honeycomb,545.51 K,545.51 K,,,10.1016/j.jmmm.2024.172392,FALSE,{'a': '2.43 Å'},Hexagonal,3.26 μB,,Sm-doped Germanene,,,,,,
,Perovskite,280 K,280 K,,,10.1016/j.jmmm.2006.10.1079,TRUE,,,,,TbBaCo2O5.53,245 K,245 K,,,,
,,276 K,276 K,,,10.1016/j.jmmm.2019.165887,FALSE,,,,,Gd3SiGe2,,,,,,
,spinel cubic,674 K,674 K,,,10.1016/j.jmmm.2017.08.037,TRUE,,,,,Ni0.5Zn0.5Al0.0Fe2.0O4,,,,,,
,spinel cubic,661 K,661 K,,,10.1016/j.jmmm.2017.08.037,TRUE,,,,,Ni0.5Zn0.5Al0.2Fe1.8O4,,,,,,
,spinel cubic,657 K,657 K,,,10.1016/j.jmmm.2017.08.037,TRUE,,,,,Ni0.5Zn0.5Al0.4Fe1.6O4,,,,,,
,spinel cubic,653 K,653 K,,,10.1016/j.jmmm.2017.08.037,TRUE,,,,,Ni0.5Zn0.5Al0.6Fe1.4O4,,,,,,
,spinel cubic,650 K,650 K,,,10.1016/j.jmmm.2017.08.037,TRUE,,,,,Ni0.5Zn0.5Al0.8Fe1.2O4,,,,,,
,spinel cubic,648 K,648 K,,,10.1016/j.jmmm.2017.08.037,TRUE,,,,,Ni0.5Zn0.5Al1.0Fe1.0O4,,,,,,
,spinel cubic,647 K,647 K,,,10.1016/j.jmmm.2017.08.037,TRUE,,,,,Ni0.5Zn0.5Al1.2Fe0.8O4,,,,,,
,spinel cubic,643 K,643 K,,,10.1016/j.jmmm.2017.08.037,TRUE,,,,,Ni0.5Zn0.5Al1.4Fe0.6O4,,,,,,
,spinel cubic,641 K,641 K,,,10.1016/j.jmmm.2017.08.037,TRUE,,,,,Ni0.5Zn0.5Al1.6Fe0.4O4,,,,,,
,spinel cubic,638 K,638 K,,,10.1016/j.jmmm.2017.08.037,TRUE,,,,,Ni0.5Zn0.5Al1.8Fe0.2O4,,,,,,
,spinel cubic,635 K,635 K,,,10.1016/j.jmmm.2017.08.037,TRUE,,,,,Ni0.5Zn0.5Al2.0Fe0.0O4,,,,,,
,Pseudomorphic,220 K,220 K,,,10.1016/S0304-8853(00)00374-7,TRUE,{'a': '0.316 nm'},Monolayer,,,Fe/W(110),,,,,,
"32 Oe (intermediate state allowed), 95 Oe (intermediate state forbidden)","Polycrystalline, partly textured Fe film with preferred (1 0 0) orientation",,,,,10.1016/j.jmmm.2009.04.046,TRUE,,"Epitaxial, twinned antiferromagnetic FeF2(1 1 0) layers",,,Fe/FeF2,78.4 K,78.4 K,,,,
,Rhombohedral,,,,,10.1016/j.jmmm.2019.166208,TRUE,"{'a': '5.0359 Å', 'c': '13.753 Å'}",Hexagonal,,,α-Fe2O3,960 K,960 K,,,R3c,
,Rhombohedral,312.3 K,312.3 K,,,10.1016/j.jmmm.2024.171732,TRUE,"{'a': '8.593 Å', 'c': '12.49 Å'}",Th2Zn17-type,,164.4 emu/g at 4 K,Pr2Fe16.5Nb0.5,,,,,R -3 m,
,Rhombohedral,312 K,312 K,,,10.1016/j.jmmm.2024.171732,TRUE,"{'a': '8.575 Å', 'c': '12.474 Å'}",Th2Zn17-type,,156.9 emu/g at 4 K,(Tm0.2Pr0.8)2Fe16.5Nb0.5,,,,,R -3 m,
,Rhombohedral,314.2 K,314.2 K,,,10.1016/j.jmmm.2024.171732,TRUE,"{'a': '8.551 Å', 'c': '12.453 Å'}",Th2Zn17-type,,145.1 emu/g at 4 K,(Tm0.4Pr0.6)2Fe16.5Nb0.5,,,,,R -3 m,
,"Rhombohedral (61.7 wt%), Hexagonal (38.3 wt%)","316.2 K (R), 330.3 K (H)","316.2 K (R), 330.3 K (H)",,,10.1016/j.jmmm.2024.171732,TRUE,"{'a': '8.545 Å (R), 8.499 Å (H)', 'c': '12.451 Å (R), 8.346 Å (H)'}","Th2Zn17-type (R), Th2Ni17-type (H)",,139.8 emu/g at 4 K (R),(Tm0.5Pr0.5)2Fe16.5Nb0.5,,,,,"R -3 m (R), P 63/mmc (H)",
,Hexagonal,334.3 K,334.3 K,,,10.1016/j.jmmm.2024.171732,TRUE,"{'a': '8.492 Å', 'c': '8.346 Å'}",Th2Ni17-type,,129.4 emu/g at 4 K,(Tm0.6Pr0.4)2Fe16.5Nb0.5,,,,,P 63/mmc,
,Hexagonal,334.2 K,334.2 K,,,10.1016/j.jmmm.2024.171732,TRUE,"{'a': '8.465 Å', 'c': '8.338 Å'}",Th2Ni17-type,,113.9 emu/g at 4 K,(Tm0.75Pr0.25)2Fe16.5Nb0.5,,,,,P 63/mmc,
,Hexagonal,334.9 K,334.9 K,,,10.1016/j.jmmm.2024.171732,TRUE,"{'a': '8.461 Å', 'c': '8.336 Å'}",Th2Ni17-type,,108.9 emu/g at 4 K,(Tm0.8Pr0.2)2Fe16.5Nb0.5,,,,,P 63/mmc,
,Hexagonal,340.2 K,340.2 K,,,10.1016/j.jmmm.2024.171732,TRUE,"{'a': '8.434 Å', 'c': '8.337 Å'}",Th2Ni17-type,,103.3 emu/g at 4 K,(Tm0.9Pr0.1)2Fe16.5Nb0.5,,,,,P 63/mmc,
,Hexagonal,346.2 K,346.2 K,,,10.1016/j.jmmm.2024.171732,TRUE,"{'a': '8.423 Å', 'c': '8.333 Å'}",Th2Ni17-type,,90.9 emu/g at 4 K,Tm2Fe16.5Nb0.5,,,,,P 63/mmc,
,Cubic Laves phase,547 K,547 K,,,10.1016/j.jmmm.2023.171643,TRUE,{'a': '0.7311 nm'},Cubic,0.67 μB/fu,,(Er0.8Sm0.2)Fe2,,,,,Fd3m,
,Cubic Laves phase,543 K,543 K,,,10.1016/j.jmmm.2023.171643,TRUE,{'a': '0.7322 nm'},Cubic,0.29 μB/fu,,(Er0.6Y0.2Sm0.2)Fe2,,,,,Fd3m,
,Cubic Laves phase,538 K,538 K,,,10.1016/j.jmmm.2023.171643,TRUE,{'a': '0.7331 nm'},Cubic,0.61 μB/fu,,(Er0.4Y0.4Sm0.2)Fe2,,,,,Fd3m,
,Cubic Laves phase,529 K,529 K,,,10.1016/j.jmmm.2023.171643,TRUE,{'a': '0.7339 nm'},Cubic,1.21 μB/fu,,(Er0.2Y0.6Sm0.2)Fe2,,,,,Fd3m,
,Cubic Laves phase,517 K,517 K,,,10.1016/j.jmmm.2023.171643,TRUE,{'a': '0.7351 nm'},Cubic,1.86 μB/fu,,(Er0.1Y0.8Sm0.2)Fe2,,,,,Fd3m,
,Cubic Laves phase,506 K,506 K,,,10.1016/j.jmmm.2023.171643,TRUE,{'a': '0.7368 nm'},Cubic,2.25 μB/fu,,(Y0.8Sm0.2)Fe2,,,,,Fd3m,
,Tetragonal,,,,,10.1016/j.jmmm.2024.171955,FALSE,"{'a': '8.3845 Å', 'b': '8.3845 Å', 'c': '5.5497 Å'}",Noncentrosymmetric,2.7 μB/Co2+,,Ba2CoGe2O7,6.7 K,6.7 K,,,P4̄21m,
,,,,,,10.1016/j.jmmm.2024.171955,FALSE,,,,,Ba2CuGe2O7,3.2 K,3.2 K,,,,
,,397 K,397 K,,,10.1016/j.jmmm.2003.12.553,TRUE,,,,,Fe80.5Nb7B12.5,,,,,,
,Body-centered-cubic,,,,,10.1016/S0304-8853(00)01286-5,TRUE,,BCC,,,Na8[Al6Si6O24],48 K,48 K,,,,
,Body-centered-cubic,,,-400 K,-400 K,10.1016/S0304-8853(00)01286-5,TRUE,,BCC,1.74 μB/cage,,K8[Al6Si6O24],70 K,70 K,,,,
,,7 K,7 K,,,10.1016/S0304-8853(00)01286-5,FALSE,,,,,K-loaded zeolite LTA,,,,,,
,Tetragonal,>400 K,>400 K,,,10.1016/j.jmmm.2006.02.257,TRUE,{'a': '3.70 Å'},Mn2As type,,,(Fe0.7Mn0.3)2As,,,,,P4/nmm,
,Tetragonal,,,,,10.1016/j.jmmm.2006.02.257,FALSE,"{'a': '3.620 Å', 'c': '6.330 Å'}",,,,Cr2As,393 K,393 K,,,,
,Tetragonal,,,,,10.1016/0304-8853(92)90349-S,TRUE,"{'a': '4.01 Å', 'b': '4.01 Å', 'c': '13.1 Å'}",Layered Perovskite,,,K2NiF4,100 K,100 K,,,I4/mmm,
,FCC,,,,,10.1016/j.jmmm.2022.169262,TRUE,{'a': '3.75 Å'},L1_2,0.08 μB/f.u.,,Mn2FeGa,341 K,341 K,,,,
,FCC,,,,,10.1016/j.jmmm.2022.169262,TRUE,{'a': '3.74 Å'},L1_2,0.07 μB/f.u.,,Mn2Fe0.9Co0.1Ga,330 K,330 K,,,,
,FCC,,,,,10.1016/j.jmmm.2022.169262,TRUE,{'a': '3.74 Å'},L1_2,0.06 μB/f.u.,,Mn2Fe0.8Co0.2Ga,320 K,320 K,,,,
,FCC,,,,,10.1016/j.jmmm.2022.169262,TRUE,{'a': '3.73 Å'},L1_2,0.10 μB/f.u.,,Mn2Fe0.7Co0.3Ga,304 K,304 K,,,,
1325 Oe,Hexagonal,,,-5.6 K,-5.6 K,10.1016/j.jmmm.2021.167941,TRUE,{'c': '0.32 nm'},2D,,,Ag@g-C3N4,,,,,,
,Ludwigite,,,-40 K,-40 K,10.1016/j.jmmm.2014.04.031,TRUE,"{'a': '9.179', 'b': '12.344', 'c': '3.001'}",Orthorhombic,,,Mn2.5Ni0.5BO5,81 K,81 K,,,Pbam,
,Ludwigite,,,,,10.1016/j.jmmm.2014.04.031,TRUE,"{'a': '9.187', 'b': '12.322', 'c': '3.001'}",Orthorhombic,,,Mn1.2Ni1.8BO5,92 K,92 K,,,Pbam,
,Orthorhombic,,,,,10.1016/j.jmmm.2023.170752,TRUE,,Pnma,"0.85 μB/f.u. (ZFC at 5 K, 7 T)",,Nd0.5Ca0.5Mn0.95Zn0.05O3,149 K,149 K,,,Pnma,
,Orthorhombic,,,,,10.1016/j.jmmm.2023.170752,TRUE,,Pnma,"1.17 μB/f.u. (ZFC at 5 K, 7 T)",,Nd0.5Ca0.5Mn0.9Zn0.1O3,144 K,144 K,,,Pnma,
,ThMn12-type,732 K,732 K,,,10.1016/j.jmmm.2021.167866,TRUE,,Tetragonal,,,Sm1.7(Fe0.8Co0.2)11Ti,,,,,I4/mmm,
0.5 T,ThMn12-type,700 K,700 K,,,10.1016/j.jmmm.2021.167866,TRUE,,Tetragonal,,,Sm1.7(Fe0.8Co0.2)10GaTi,,,,,I4/mmm,
,Cubic,,,,,10.1016/S0304-8853(10)80178-7,TRUE,{'a': '5.65 Å'},,,,CeAs,7.3 K,7.3 K,,,Fm-3m,
,,,,,,10.1016/j.jmmm.2020.167139,TRUE,,,,,NiFe/FeMn,513K,240 °C,,,,
,,,,,,10.1016/0304-8853(80)90302-9,TRUE,,,,,B2O3 · Fe2O3 · 4MgO,,T' and T'' (specific values not provided),,,,
,,,,,,10.1016/0304-8853(80)90302-9,TRUE,,,,,B2O3 · Fe2O3 · 4NiO,,T' and T'' (specific values not provided),,,,
,,,,,,10.1016/0304-8853(80)90302-9,TRUE,,,,,B2O3 · Fe2O3 · 4CoO,,T' and T'' (specific values not provided),,,,
,,,,,,10.1016/0304-8853(80)90302-9,TRUE,,,,,B2O3 · Fe2O3 · 4CuO,,T' and T'' (specific values not provided),,,,
,,473K,200°C,,,10.1016/S0304-8853(02)00435-3,TRUE,,,,,Ni80Cu20,,,,,,
,BaNiSn3-type,,,,,10.1016/0304-8853(86)90733-X,TRUE,,,,,UIrSi3,42 K,42 K,,,,
,,,,260 K,260 K,10.1016/S0304-8853(99)00849-5,TRUE,,,,,DyBi5Fe2Ti3O18,230 K,230 K,,,,10^-5
,TiNiSi-type,,,22 K,22 K,10.1016/S0304-8853(99)00512-0,TRUE,"{'a': '6.969 Å', 'b': '4.068 Å', 'c': '7.960 Å'}",Orthorhombic,"3.2 μB (Mn), 9.1 μB (Dy)",,DyMnSi,400 K,400 K,,,Pnma,
,TiNiSi-type,,,-31 K,-31 K,10.1016/S0304-8853(99)00512-0,TRUE,"{'a': '7.278 Å', 'b': '4.272 Å', 'c': '8.236 Å'}",Orthorhombic,"3.73 μB (Mn), 3.30 μB (Nd)",,NdMnGe,430 K,430 K,,,Pnma,
,Ni2In-type,,,,,10.1016/S0304-8853(00)00741-1,TRUE,,Hexagonal,"1.9 μB (Mn in 2(a) site), 1.0 μB (Mn in 2(d) site)",,(Mn0.75Cu0.25)66Ga34,208 K,208 K,,,,
,,4.2 K,4.2 K,,,10.1016/0304-8853(79)90142-2,TRUE,,,,,Al11Ce3,2 K,2 K,,,,
,Orthorhombic,170 K,170 K,,,10.1016/S0304-8853(00)01282-8,TRUE,,,,,LaCr0.1Mn0.9O3,,,,,,
,Tetragonal,,,,,10.1016/j.jmmm.2024.172127,TRUE,"{'a': '4.119 Å', 'b': '4.119 Å', 'c': '9.042 Å'}",ZrCuSiAs-type,,,LaMnAsO,360 K,360 K,,,P4/nmm,
200-230 Oe,Tetragonal,303.0 K,303.0 K,,,10.1016/j.jmmm.2024.172127,TRUE,"{'a': '4.117 Å', 'b': '4.117 Å', 'c': '9.043 Å'}",ZrCuSiAs-type,0.02 μB/f.u.,,LaMnAsO0.9F0.1,,,,,P4/nmm,
200-230 Oe,Tetragonal,303.6 K,303.6 K,,,10.1016/j.jmmm.2024.172127,TRUE,"{'a': '4.116 Å', 'b': '4.116 Å', 'c': '9.036 Å'}",ZrCuSiAs-type,0.19 μB/f.u.,,LaMnAsO0.85F0.15,,,,,P4/nmm,
200-230 Oe,Tetragonal,292.3 K,292.3 K,,,10.1016/j.jmmm.2024.172127,TRUE,"{'a': '4.114 Å', 'b': '4.114 Å', 'c': '9.034 Å'}",ZrCuSiAs-type,0.39 μB/f.u.,,LaMnAsO0.8F0.2,,,,,P4/nmm,
200-230 Oe,Tetragonal,312.7 K,312.7 K,,,10.1016/j.jmmm.2024.172127,TRUE,"{'a': '4.111 Å', 'b': '4.111 Å', 'c': '9.030 Å'}",ZrCuSiAs-type,0.43 μB/f.u.,,LaMnAsO0.75F0.25,,,,,P4/nmm,
,Layered perovskite-like,,,Negative at x ≥ 0.007,Output:,10.1016/j.jmmm.2017.11.003,TRUE,"{'a': '0.55045-0.55017 nm', 'b': '0.55066-0.55037 nm', 'c': '2.5054-2.5072 nm'}",Orthorhombic,6.95-6.72 μB,,Bi2SrNb2-2xFe2xO9-δ,,,,,A 21am,Calculated using Curie-Weiss law
213.70 Oe,,318 K,318 K,,,10.1016/j.jmmm.2020.167058,TRUE,,,,41.49 emu/g,75% La0.67Sr0.33MnO3 + 25% CoFe2O4,,,,8.35 emu/g,,
600.07 Oe,,336 K,336 K,,,10.1016/j.jmmm.2020.167058,TRUE,,,,54.72 emu/g,50% La0.67Sr0.33MnO3 + 50% CoFe2O4,,,,15.88 emu/g,,
1258.78 Oe,,358 K,358 K,,,10.1016/j.jmmm.2020.167058,TRUE,,,,66.75 emu/g,25% La0.67Sr0.33MnO3 + 75% CoFe2O4,,,,26.34 emu/g,,
0.13 T,β-Mn,,,-1304 K,-1304 K,10.1016/j.jmmm.2023.171474,TRUE,"{'a': '6.39 Å', 'b': '6.39 Å', 'c': '6.39 Å'}",Cubic,0.05 μB/f.u.,1.6 Am^2/kg,Mn3Al,34 K,34 K,,,P4132,
0.15–0.4 T (τ phase),"ε (hexagonal), τ (face-centered tetragonal), DO3 (cubic)",650 K (τ phase),650 K (τ phase),,,10.1016/j.jmmm.2023.171474,FALSE,,,,88–98 Am^2/kg (τ phase),"Mn100-xAlx (x=0.1, 0.2, 0.3)",95 K (ε phase),95 K (ε phase),,,,
,Tetragonal,404 K,404 K,,,10.1016/j.jmmm.2020.166813,FALSE,,2D,"0.53 μB (Co), 0.02 μB (S)",,Co2S2,,,,,P4/nmm,
,,,,,,10.1016/j.jmmm.2020.166813,TRUE,,2D,,,CoPS3,120 K,120 K,,,,
,,106 K,106 K,,,10.1016/j.jmmm.2020.166813,FALSE,,2D,,,CrGeTe3,,,,,,
,,,,2 K,2 K,10.1016/j.jmmm.2003.12.012,TRUE,,,,,Dy(PBH)2(NO3)2·NO3·1.5H2O,<4 K,<4 K,,,,
,Monoclinic,,,,,10.1016/j.jmmm.2003.12.012,TRUE,,,,,Er(PBH)2(NO3)2·NO3·1.5H2O,<4 K,<4 K,,,C2/c,
