Repository: sanjayganeshprabu/Computational-Modeling-and-Predictive-Analytics-for-Materials-Data

# Computational-Modeling-and-Predictive-Analytics-for-Materials-Data-

File: MODIFIED magnetic_materials.csv (part 97 of 112)
Coercivity,Crystal_Structure,Curie,Curie(Tc),Curie_Weiss,Curie_Weiss(θp),DOI,Experimental,Lattice_Parameters,Lattice_Structure,Magnetic_Moment,Magnetization,Material_Name,Neel,Neel(Tn),New_Column_Concatenated,Remanence,Space_Group,Susceptibility
,Tetragonal,400 K,400 K,,,10.1016/j.jmmm.2013.02.010,TRUE,,Rutile,,,TiO2:Co,,,,,P42/MNM,
195 Oe,Wurtzite,310 K,310 K,,,10.1016/j.jmmm.2010.02.044,TRUE,,Hexagonal,,0.00284 emu/g,Zn0.968Mn0.032O,,,,,,
5 Oe (Austenitic),"Cubic (Austenitic), Tetragonal (Martensitic)",358K,85°C,,,10.1016/S0304-8853(99)00292-9,TRUE,"{'a': '2.95 Å (Tetragonal)', 'c': '2.77 Å (Tetragonal)'}","Cubic (Austenitic), Tetragonal (Martensitic)",,,Ni51.3Mn24.0Ga24.7,,,,,,
,,,,,,10.1016/0304-8853(95)00008-9,TRUE,,,,,Nd2Cu1−xZnxO4,,"Measured for x ≤ 0.05, limx → 0|TN−1 dTN/dx| = 3.9",,,,
,Amorphous,140 K,140 K,,,10.1016/j.jmmm.2006.10.663,TRUE,,,"7.19 μB (Gd), 0.00086±0.00030 μB (Cu 4p)",,Gd68Cu32,,,,,,Curie–Weiss law
,,200 K,200 K,,,10.1016/j.jmmm.2020.166621,TRUE,,,,,GaAs-AlGaAs doped with Mn,,,,,,
,,,,,,10.1016/j.jmmm.2006.10.194,TRUE,,,,,NaxCoO2·yH2O,4-5 K,4-5 K,,,,
,Orthorhombic,"260 K (x=0), 40 K (x=0.6)","260 K (x=0), 40 K (x=0.6)","135 K (x=0.3), 102 K (x=0.6)","135 K (x=0.3), 102 K (x=0.6)",10.1016/j.jmmm.2018.08.028,TRUE,"{'a': '5.465 Å (x=0), 5.511 Å (x=0.6)', 'b': '5.481 Å (x=0), 5.366 Å (x=0.6)', 'c': '7.725 Å (x=0), 7.597 Å (x=0.6)'}",Pnma,,,(La1-xYx)0.7Ca0.3MnO3,,,,,Pnma,
,,273K,Room Temperature,,,10.1016/j.jmmm.2011.08.042,FALSE,,,,,Mn-doped ZnSnAs2,,,,,,
,,273K,Room Temperature,,,10.1016/j.jmmm.2011.08.042,FALSE,,,,,Ni-doped ZnO,,,,,,
,,273K,Room Temperature,,,10.1016/j.jmmm.2011.08.042,FALSE,,,,,Cu-doped ZnO,,,,,,
,,273K,Room Temperature,,,10.1016/j.jmmm.2011.08.042,FALSE,,,,,Cr-doped AlN,,,,,,
,,273K,Room Temperature,,,10.1016/j.jmmm.2011.08.042,FALSE,,,,,Cr-doped CdTe,,,,,,
,MnP-type,,,60 K,60 K,10.1016/j.jmmm.2023.171397,TRUE,"{'a': '5.6166 Å', 'b': '3.4218 Å', 'c': '6.1990 Å'}",Orthorhombic,2.0 μB,,Cr0.85Fe0.15As,,,,,Pnma,
,MnP-type,,,-28 K,-28 K,10.1016/j.jmmm.2023.171397,TRUE,"{'a': '5.5885 Å', 'b': '3.4466 Å', 'c': '6.1812 Å'}",Orthorhombic,1.09 μB,,Cr0.85Co0.15As,,,,,Pnma,
,MnP-type,,,66 K,66 K,10.1016/j.jmmm.2023.171397,TRUE,"{'a': '5.5884 Å', 'b': '3.4546 Å', 'c': '6.1918 Å'}",Orthorhombic,0.29 μB,,Cr0.85Ni0.15As,,,,,Pnma,
,β-NaFeO2,,,,,10.1016/0304-8853(88)90191-6,TRUE,,,,,NaFe0.25Al0.75O2,1.65 K,1.65 K,,,,
,HfFe6Ge6-type,290K,290K,370K,370K,10.1016/S0304-8853(99)00452-7,TRUE,"{'a': '5.517Å', 'c': '9.032Å'}",Hexagonal,2.32μB at 2K,,MgMn6Sn6,,,,,P6/mmm,
,HfFe6Ge6-type,,,497K,497K,10.1016/S0304-8853(99)00452-7,FALSE,"{'a': '5.452Å', 'c': '8.978Å'}",Hexagonal,,,ZrMn6Sn6,580K,580K,,,P6/mmm,
,YCo6Ge6-type,405K,405K,408K,408K,10.1016/S0304-8853(99)00452-7,FALSE,"{'a': '5.552Å', 'c': '9.058Å'}",Hexagonal,,,SmMn6Sn6,,,,,P6/mmm,
,,,,,,10.1016/0304-8853(88)90354-X,TRUE,,,,,U(Ru0.995Rh0.005)2Si2,,decreases with increasing x,,,,measured
,,,,,,10.1016/0304-8853(88)90354-X,TRUE,,,,,U(Ru0.99Rh0.01)2Si2,,decreases with increasing x,,,,measured
,,,,,,10.1016/0304-8853(88)90354-X,TRUE,,,,,U(Ru0.97Rh0.03)2Si2,,decreases with increasing x,,,,measured
,,,,,,10.1016/0304-8853(92)91346-U,TRUE,,,,,UBe13,8.8 K,8.8 K,,,,
,Rhombohedral,,,,,10.1016/0304-8853(94)00325-4,TRUE,,,0.6 μB per Yb3+,,Yb3Pd4,3.2 K,3.2 K,,,,
,Cubic Laves phase,630 K,630 K,,,10.1016/j.jmmm.2010.02.031,TRUE,,MgCu2-type,,,Tb0.29(Dy1−xPrx)0.71Fe1.97,,,,,,
,Cubic Laves phase,620 K,620 K,,,10.1016/j.jmmm.2010.02.031,TRUE,,MgCu2-type,,,Tb0.29(Dy0.9Pr0.1)0.71Fe1.97,,,,,,
,Cubic Laves phase,616 K,616 K,,,10.1016/j.jmmm.2010.02.031,TRUE,,MgCu2-type,,,Tb0.29(Dy0.7Pr0.3)0.71Fe1.97,,,,,,
100 Oe,Stannite,5 K,5 K,8.1 K,8.1 K,10.1016/j.jmmm.2021.168064,TRUE,,Tetragonal,0.40 μB/Mn,,Cu2(Zn0.85Mn0.15)(Sn0.85Al0.15)Se4,,,,,I-42m,
,Stannite,,,5.8 K,5.8 K,10.1016/j.jmmm.2021.168064,TRUE,,Tetragonal,0.45 μB/Mn,,Cu2(Zn0.85Mn0.15)(Sn0.90Al0.10)Se4,,,,,I-42m,
,Stannite,,,4.9 K,4.9 K,10.1016/j.jmmm.2021.168064,TRUE,,Tetragonal,0.17 μB/Mn,,Cu2(Zn0.85Mn0.15)(Sn0.80Al0.20)Se4,,,,,I-42m,
,Stannite,,,4.8 K,4.8 K,10.1016/j.jmmm.2021.168064,TRUE,,Tetragonal,0.16 μB/Mn,,Cu2(Zn0.85Mn0.15)(Sn0.75Al0.25)Se4,,,,,I-42m,
,Stannite,,,0.9 K,0.9 K,10.1016/j.jmmm.2021.168064,TRUE,,Tetragonal,0.049 μB/Mn,,Cu2(Zn0.975Mn0.025)(Sn0.85Al0.15)Se4,,,,,I-42m,
,Stannite,,,2.2 K,2.2 K,10.1016/j.jmmm.2021.168064,TRUE,,Tetragonal,0.10 μB/Mn,,Cu2(Zn0.95Mn0.05)(Sn0.85Al0.15)Se4,,,,,I-42m,
,Stannite,,,2.8 K,2.8 K,10.1016/j.jmmm.2021.168064,TRUE,,Tetragonal,0.17 μB/Mn,,Cu2(Zn0.90Mn0.10)(Sn0.85Al0.15)Se4,,,,,I-42m,
,Stannite,,,5.2 K,5.2 K,10.1016/j.jmmm.2021.168064,TRUE,,Tetragonal,0.31 μB/Mn,,Cu2(Zn0.875Mn0.125)(Sn0.85Al0.15)Se4,,,,,I-42m,
,Stannite,,,8.1 K,8.1 K,10.1016/j.jmmm.2021.168064,TRUE,,Tetragonal,0.40 μB/Mn,,Cu2(Zn0.85Mn0.15)(Sn0.85Al0.15)Se4,,,,,I-42m,
,,190-200 K,190-200 K,,,10.1016/j.jmmm.2021.168064,TRUE,,,,,"(Ga,Mn)As",,,,,,
,,~230 K,~230 K,,,10.1016/j.jmmm.2021.168064,TRUE,,,,,"(Ba,K)(Zn,Mn)2As2",,,,,,
,,53 K,53 K,,,10.1016/j.jmmm.2021.168064,FALSE,,,,,"Ba(Zn,Co)2As2",,,,,,
,"amorphous, C15-type γ, δ","340-440 K (amorphous), 400-480 K (γ), 110 K (δ)","340-440 K (amorphous), 400-480 K (γ), 110 K (δ)",,,10.1016/0304-8853(94)01021-8,TRUE,,,2.8 μB/GdFe2Hx,,GdFe2Hx,,,,,,
,Orthorhombic,,,,,10.1016/j.jmmm.2022.169432,FALSE,,2D puckered planes,,,AgF2,163 K,163 K,,,Pbca,
,Perovskite,150-180 K,150-180 K,,,10.1016/j.jmmm.2021.168203,TRUE,"{'a': '5.522 Å', 'b': '5.522 Å', 'c': '7.868 Å'}",Pseudo cubic,,,La2Ni0.6Mn1.4O6,,,,,,
,Perovskite,150-180 K,150-180 K,,,10.1016/j.jmmm.2021.168203,TRUE,"{'a': '5.358 Å', 'b': '5.358 Å', 'c': '7.956 Å'}",Pseudo cubic,,,La2Ni0.57Mn1.43O6,,,,,,
25 Oe,Hexagonal,330.84 K,330.84 K,341.44 K,341.44 K,10.1016/j.jmmm.2023.171309,TRUE,"{'a': '7.167 Å', 'b': '7.167 Å', 'c': '5.001 Å'}",P6_3/mcm,,72 emu/g,Mn4FeGe3,,,,,193,
,,295.4 K,295.4 K,,,10.1016/j.jmmm.2023.171309,FALSE,,,,,Mn5Ge2.9Fe0.1,,,,,,
,,271.72 K,271.72 K,,,10.1016/j.jmmm.2023.171309,FALSE,,,,,Mn4.75Co0.25Ge3,,,,,,
,,,,,,10.1016/j.jmmm.2006.10.307,TRUE,,,,,CsCoBr3,28.3 K,28.3 K,,,,
"1027.29 Oe (1 h), 2000.20 Oe (2 h), 5392.90 Oe (3 h)","Rhombohedral (R3c), Orthorhombic (Pbam)",1103 K,1103 K,,,10.1016/j.jmmm.2020.167412,TRUE,"{'a': '5.5703 (R3c), 5.4726 (Pbam)', 'b': 'NA (R3c), 11.1968 (Pbam)', 'c': '13.8000 (R3c), 7.7903 (Pbam)'}","Rhombohedral, Orthorhombic","0.0055 μB (1 h), 0.0097 μB (2 h), 0.0147 μB (3 h)","0.1022 emu/g (1 h), 0.1818 emu/g (2 h), 0.2759 emu/g (3 h)",Bi0.8Pr0.2FeO3,643 K,643 K,,"0.0080 emu/g (1 h), 0.0253 emu/g (2 h), 0.1060 emu/g (3 h)","R3c, Pbam",
118 Oe,L21-type,313 K,313 K,,,10.1016/j.jmmm.2015.10.005,TRUE,{'a': '0.597 nm'},bcc,,"33.6 emu/g at 4 K, 43.2 emu/g at 250 K",Ni50.6Mn36.3Sn13.1,,,,,Fm-3m,
200 Oe,L21-type,312 K,312 K,,,10.1016/j.jmmm.2015.10.005,TRUE,{'a': '0.5968 nm'},bcc,,"58.2 emu/g at 4 K, NA at 250 K",Ni50.4Mn36.3Sn13.3,,,,,Fm-3m,
,,120 K,120 K,,,10.1016/j.jmmm.2006.10.691,TRUE,,,,,La0.83Sr0.17CoO3,,,,,,
,,235 K,235 K,,,10.1016/j.jmmm.2006.10.691,TRUE,,,,,La0.70Sr0.30CoO3,,,,,,
,,167.2 K,167.2 K,,,10.1016/j.jmmm.2003.12.438,TRUE,,,,,Cr3Fe,,,,,,Field-dependent AC susceptibility
,Amorphous,>>350K,>>350K,,,10.1016/j.jmmm.2006.01.133,TRUE,,,,2.34 emu/cm3,Ge96Fe4,,,,,,
,Amorphous,>>350K,>>350K,,,10.1016/j.jmmm.2006.01.133,TRUE,,,,1.15 emu/cm3,Ge87.9Fe12.1,,,,,,
,Amorphous,>>350K,>>350K,,,10.1016/j.jmmm.2006.01.133,TRUE,,,,2.25 emu/cm3,Ge85.5Fe14.5,,,,,,
"250 Oe at 5K, 0 Oe at 300K",Amorphous,>>350K,>>350K,,,10.1016/j.jmmm.2006.01.133,TRUE,,,,1.60 emu/cm3,Ge84Fe16,,,,,,
,Amorphous,>>350K,>>350K,,,10.1016/j.jmmm.2006.01.133,TRUE,,,,0.95 emu/cm3,Ge80Fe20,,,,,,
,Amorphous,>>350K,>>350K,,,10.1016/j.jmmm.2006.01.133,TRUE,,,,1.23 emu/cm3,Ge64.1Fe35.9,,,,,,
,,,,,,10.1016/j.jmmm.2015.12.058,TRUE,,,,,Ni-50:Sn-50,565K,292 °C,,,,
,Orthorhombic,230 K,230 K,,,10.1016/S0304-8853(02)01494-4,TRUE,,Perovskite,,,LaMn0.5Co0.5-xFexO3 (x=0.1),,,,,Pbnm,
,Orthorhombic,230 K,230 K,,,10.1016/S0304-8853(02)01494-4,TRUE,,Perovskite,,,LaMn0.5Co0.5-xFexO3 (x=0.2),,,,,Pbnm,
,Orthorhombic,230 K,230 K,,,10.1016/S0304-8853(02)01494-4,TRUE,,Perovskite,,,LaMn0.5Co0.5-xFexO3 (x=0.3),,,,,Pbnm,
,Orthorhombic,230 K,230 K,,,10.1016/S0304-8853(02)01494-4,TRUE,,Perovskite,,,LaMn0.5Co0.5-xFexO3 (x=0.4),,,,,Pbnm,
,,,,,,10.1016/0304-8853(93)90477-J,TRUE,,,,,U2Rh3Si5,25 K,25 K,,,,
,,,,,,10.1016/0304-8853(92)90569-A,TRUE,,,,,BaHo2F8,1.76K,1.76K,,,,
,,,,,,10.1016/0304-8853(93)91171-3,TRUE,,,,,Dy/Zr,178 K,178 K,,,,
,,320 K,320 K,,,10.1016/0304-8853(94)90278-X,TRUE,,,,,Fe47.8Rh52.2,,,,,,
,,208 K,208 K,,,10.1016/0304-8853(82)90241-4,TRUE,,,,,Gd0.703Y0.297,220 K,220 K,,,,
,,172 K,172 K,,,10.1016/0304-8853(82)90241-4,TRUE,,,,,Gd0.689Y0.311,206 K,206 K,,,,
,Orthorhombic,,,-186 K,-186 K,10.1016/j.jmmm.2017.01.078,TRUE,,Pnma,,,YCr0.8Mn0.2O3,130 K,130 K,,,Pnma,-2.98 x 10^-3 emu/g Oe
,Orthorhombic,,,,,10.1016/j.jmmm.2017.01.078,TRUE,,Pnma,,,YCr0.7Mn0.3O3,130 K,130 K,,,Pnma,-4.75 x 10^-3 emu/g Oe
,Orthorhombic,,,,,10.1016/j.jmmm.2017.01.078,TRUE,,Pnma,,,YCr0.6Mn0.4O3,130 K,130 K,,,Pnma,-3.24 x 10^-3 emu/g Oe
,Single phase,"60 K for y=0.1, 25 K for y=0.6","60 K for y=0.1, 25 K for y=0.6",,,10.1016/j.jmmm.2003.11.112,TRUE,,,,,U(Ge1−ySny)2,,,,,,
,"DyGe1.9 for x ≤ 0.7, ZrGa2 for x ≥ 0.9",,Decreasing monotonously for x ≤ 0.4,,,10.1016/j.jmmm.2003.11.112,TRUE,,,,,(Y1−xUx)Ge2,,,,,,
,Orthorhombic,58 K,58 K,,,10.1016/j.jmmm.2024.171991,TRUE,,,,,CaBaCo3.96Mn0.04O7,,,,,Pbn21,
,Orthorhombic,57 K,57 K,,,10.1016/j.jmmm.2024.171991,TRUE,,,,,CaBaCo3.92Mn0.08O7,,,,,Pbn21,
,Orthorhombic,42 K,42 K,,,10.1016/j.jmmm.2024.171991,TRUE,,,,,CaBaCo3.92Ni0.08O7,"62 K, 82 K","62 K, 82 K",,,Pbn21,
,,,,,,10.1016/j.jmmm.2003.12.1140,TRUE,,,,,Cr+1.9at%Fe,275 K,275 K,,,,
,,121.85±0.1 K,121.85±0.1 K,,,10.1016/S0304-8853(00)00767-8,TRUE,,,,,Cr70Fe30 (9.4 nm thin film),,,,,,
,,,,,,10.1016/0304-8853(83)90183-X,TRUE,,,,,γ-MnCu (90% Mn),470 K,470 K,,,,
,,,,,,10.1016/j.jmmm.2023.170594,FALSE,,,,,PtMn,1145 K,1145 K,,,,
2.9 T,Hexagonal,,,"57.72 K (H//c), -24.85 K (H⊥c)","57.72 K (H//c), -24.85 K (H⊥c)",10.1016/j.jmmm.2024.172412,TRUE,"{'a': '9.3463 Å', 'b': '9.3463 Å', 'c': '9.0438 Å'}",P63/m,1.51 μB,,Na2.67K1.33Pb0.67Co15.33Te6O36,49 K,49 K,,1.39 μB,P63/m,
,"Cubic L21 (as-spun and annealed up to 1098 K), Orthorhombic (annealed at 1123 K)","185 K (as-spun), 206-210 K (annealed)","185 K (as-spun), 206-210 K (annealed)",,,10.1016/j.jmmm.2012.02.083,TRUE,,,,,Ni50.0Mn35.5In14.5,,,,,,
,Perovskite,240K,240K,,,10.1016/j.jmmm.2007.03.171,TRUE,,,,,La0.8Bi0.2MnO3,,,,,,
,,830 K,830 K,,,10.1016/j.jmmm.2024.171928,TRUE,,,,,Fe2CoAl,,,,,,
,,598 K,598 K,,,10.1016/j.jmmm.2024.171928,FALSE,,,,,Fe58Mn2Co18Nb6B16,,,,,,
,,588 K,588 K,,,10.1016/j.jmmm.2024.171928,FALSE,,,,,Fe70B5Cu5Si3Al5Ga2P10,,,,,,
,,578 K,578 K,,,10.1016/j.jmmm.2024.171928,TRUE,,,,,Fe56Co14B6Cu4Si3Al5Ga2P10,,,,,,
,,500 K,500 K,,,10.1016/j.jmmm.2024.171928,FALSE,,,,,(LaFe11.4Si1.6)5.5B19Nb4,,,,,,
10-40 Oe,Wurtzite,273K,Room Temperature,,,10.1016/j.jmmm.2019.165461,TRUE,,Hexagonal,,,Zn0.61Co0.39O,,,,,P63mc,
,FCC,270 K,270 K,,,10.1016/j.jmmm.2013.04.016,TRUE,{'a': '3.572 Å'},,,,Ni80Mn20,,,,,,
,FCC,100 K,100 K,,,10.1016/j.jmmm.2013.04.016,TRUE,{'a': '3.572 Å'},,,,Ni75Mn25,100 K,100 K,,,,
,FCC,,,,,10.1016/j.jmmm.2013.04.016,TRUE,{'a': '3.670 Å'},,,,Ni70Mn30,29 K,29 K,,,,
,FCC,,,,,10.1016/j.jmmm.2013.04.016,TRUE,{'a': '3.670 Å'},,,,Ni65Mn35,40 K,40 K,,,,
,FCC,,,,,10.1016/j.jmmm.2013.04.016,TRUE,{'a': '3.670 Å'},,,,Ni63Mn37,237 K,237 K,,,,
,Orthorhombic,231 K,231 K,,,10.1016/j.jmmm.2022.170300,TRUE,"{'a': '3.910 Å', 'b': '3.988 Å', 'c': '3.923 Å'}",Pseudocubic,,,La0.92Sr0.08MnO3,179 K,179 K,,,,
,Orthorhombic,218 K,218 K,,,10.1016/j.jmmm.2022.170300,TRUE,"{'a': '3.894 Å', 'b': '3.917 Å', 'c': '3.926 Å'}",Pseudocubic,,,La0.92Sr0.08MnO3,163 K,163 K,,,,
,Orthorhombic,194 K,194 K,,,10.1016/j.jmmm.2022.170300,TRUE,"{'a': '3.825 Å', 'b': '3.994 Å', 'c': '3.905 Å'}",Pseudocubic,,,La0.92Sr0.08MnO3,,,,,,
,Tetragonal,,,22.6,22.6K,10.1016/S0304-8853(02)01476-2,TRUE,,Tetragonal,2.25,,CeAgBi2,6.1,6.1,,,P4/nmm,
,Tetragonal,,,-3,-3,10.1016/S0304-8853(02)01476-2,TRUE,,Tetragonal,3.56,,PrAgBi2,,,,,P4/nmm,
,Tetragonal,,,-25.1,-25.1,10.1016/S0304-8853(02)01476-2,TRUE,"{'a': '4.51', 'c': '10.3'}",Tetragonal,3.63,,NdAgBi2,3.9,3.9,,,P4/nmm,
,Tetragonal,,,,,10.1016/S0304-8853(02)01476-2,TRUE,"{'a': '4.44', 'c': '10.32'}",Tetragonal,,,SmAgBi2,8,8,,,P4/nmm,
,Tetragonal,,,-52,-52,10.1016/S0304-8853(02)01476-2,TRUE,,Tetragonal,7.64,,GdAgBi2,,,,,P4/nmm,
,2D,833 K,833 K,,,10.1016/j.jmmm.2020.167157,FALSE,,Planar,,,CrIAs,,,,,,
,Cubic Spinel,,,,,10.1016/S0304-8853(98)00102-4,TRUE,,,,,GeFe2O4,265 K,265 K,,,,
,Triple-k structure,,,,,10.1016/S0304-8853(97)90020-2,TRUE,,Cubic,,,UAs0.75Se0.25,126 K,126 K,,,,
,,,,,,10.1016/0304-8853(78)90026-4,TRUE,,,,,Re2O2SO4,1.5-8.2 K,1.5-8.2 K,,,,
,ThCr2Si2-type,,,,,10.1016/S0304-8853(00)00142-6,TRUE,,Tetragonal,,,Gd1−xLaxMn2Ge2,420-430 K,420-430 K,,,I4/mmm,
,"Tetragonal (Martensite), FCC (Austenite)",419.5 K,419.5 K,,,10.1016/j.jmmm.2022.170034,TRUE,"{'a': '3.9493 Å (Martensite), 6.0215 Å (Austenite)', 'b': '3.9493 Å (Martensite)', 'c': '6.7942 Å (Martensite)'}","Tetragonal (Martensite), Cubic (Austenite)",,66.4 Am^2/kg (at 5 T),Ni44Co6Mn37In13,,,,,"I4/mmm (Martensite), Fm-3m (Austenite)",
,C14 Laves phase,,,,,10.1016/j.jmmm.2006.10.1019,TRUE,,,,,Nb1.02Fe1.98,2.8 K,2.8 K,,,,
,Pyrochlore,,,1.7 K,1.7 K,10.1016/j.jmmm.2006.10.354,TRUE,{'a': '10.3940 Å'},Cubic,2.69 μB,,Pr2Ir2O7,,,,,Fd-3m,ln T dependence below 1.7 K
,,,,,,10.1016/j.jmmm.2021.167987,FALSE,,,,,ErCo4Ge2,2.6 K,2.6 K,,,,
,Pyrochlore,,,-14 K,-14 K,10.1016/j.jmmm.2014.02.086,TRUE,{'a': '10.352 Å'},Cubic,3.45 μB,4.2 μB/Er at 5 T,Er2Sn2O7,,,,,Fd-3m,χ⊥/χ|| ≈ 16 at 10 K
,Cubic,,,,,10.1016/j.jmmm.2018.09.035,TRUE,{'a': '2.89 Å'},Cubic,,,Cr0.99Fe0.01,300 K,300 K,,,,
,,,,,,10.1016/j.jmmm.2003.12.1300,TRUE,,,,,Cu3(CO3)2(OH)2,1.86 K,1.86 K,,,,
,Rhombohedral,673 K,673 K,90 K,90 K,10.1016/j.jmmm.2015.12.039,TRUE,"{'a': '3.4976 Å', 'b': '3.4976 Å', 'c': '20.536 Å'}",Noncentrosymmetric,,,AgCrS2,42 K,42 K,,,R3m,
,,,,,,10.1016/j.jmmm.2024.172282,TRUE,,,,,CrSBr,132 K,132 K,,,,
,,,,,,10.1016/j.jmmm.2024.172282,TRUE,,,,,Ba2CoTeO6,12 K,12 K,,,,
,Cubic,,,-2.8 K,-2.8 K,10.1016/j.jmmm.2005.11.020,TRUE,{'a': '3.9009 Å'},Pm3m,2.67 μB,,SrTi0.95Co0.05O3,,,,,Pm3m,0.28×10^−4 emu/mol
,Cubic,,,-3.2 K,-3.2 K,10.1016/j.jmmm.2005.11.020,TRUE,{'a': '3.8987 Å'},Pm3m,2.78 μB,,SrTi0.85Co0.15O3,,,,,Pm3m,1.47×10^−4 emu/mol
,Cubic,,,-3.4 K,-3.4 K,10.1016/j.jmmm.2005.11.020,TRUE,{'a': '3.8884 Å'},Pm3m,2.93 μB,,SrTi0.65Co0.35O3,14.9 K,14.9 K,,,Pm3m,2.70×10^−4 emu/mol
,Cubic,,,-21.5 K,-21.5 K,10.1016/j.jmmm.2005.11.020,TRUE,{'a': '3.8869 Å'},Pm3m,2.48 μB,,SrTi0.5Co0.5O3,26.1 K,26.1 K,,,Pm3m,5.73×10^−4 emu/mol
,Simple Cubic,270.8 K,270.8 K,,,10.1016/j.jmmm.2020.167482,FALSE,{'a': '6.048 Å'},SC,1.116 μB,,Ag3CrS4,,,,,P4-3m (215),
,Simple Cubic,317.2 K,317.2 K,,,10.1016/j.jmmm.2020.167482,FALSE,{'a': '6.257 Å'},SC,1.216 μB,,Ag3CrSe4,,,,,P4-3m (215),
,Simple Cubic,297.0 K,297.0 K,,,10.1016/j.jmmm.2020.167482,FALSE,{'a': '6.533 Å'},SC,1.423 μB,,Ag3CrTe4,,,,,P4-3m (215),
,,2 K,2 K,,,10.1016/j.jmmm.2003.12.1182,TRUE,,,,,Zn0.95Mn0.05Te,,,,,,
,Th2Ni17-type,442 K,442 K,,,10.1016/S0304-8853(98)00539-3,TRUE,,,0.98 μB,,Y2Fe16Ga1,,,,,,
,Th2Ni17-type,503 K,503 K,,,10.1016/S0304-8853(98)00539-3,TRUE,,,0.96 μB,,Y2Fe15Ga2,,,,,,
,Th2Ni17-type,537 K,537 K,,,10.1016/S0304-8853(98)00539-3,TRUE,,,0.93 μB,,Y2Fe14Ga3,,,,,,
,Th2Zn17-type,539 K,539 K,,,10.1016/S0304-8853(98)00539-3,TRUE,,,0.89 μB,,Y2Fe13Ga4,,,,,,
,Th2Zn17-type,494 K,494 K,,,10.1016/S0304-8853(98)00539-3,TRUE,,,0.86 μB,,Y2Fe12Ga5,,,,,,
,Th2Zn17-type,399 K,399 K,,,10.1016/S0304-8853(98)00539-3,TRUE,,,0.82 μB,,Y2Fe11Ga6,,,,,,
,Th2Zn17-type,349 K,349 K,,,10.1016/S0304-8853(98)00539-3,TRUE,,,0.76 μB,,Y2Fe10Ga7,,,,,,
,Th2Zn17-type,372 K,372 K,,,10.1016/S0304-8853(98)00539-3,TRUE,,,0.74 μB,,Y2Fe9Ga8,,,,,,
1 kOe,Cubic spinel,400 K,400 K,,,10.1016/j.jmmm.2022.169840,TRUE,,Face-centered cubic (fcc),,,Co0.8Mn0.2Fe2O4,,,,,Fd3m,
,,160 K,160 K,,,10.1016/0304-8853(80)90531-4,TRUE,,,,,Fe65Ni28Mn7,,,,,,
,Amorphous,40 K,40 K,43 K,43 K,10.1016/j.jmmm.2023.171381,TRUE,,,8.4 μB,,Fe35Er65,,,,,,
,Amorphous,45 K,45 K,52 K,52 K,10.1016/j.jmmm.2023.171381,TRUE,,,9.7 μB,,Fe35Dy65,,,,,,
,Amorphous,273 K,273 K,283 K,283 K,10.1016/j.jmmm.2023.171381,TRUE,,,7.05 μB,,Fe35Gd65,,,,,,
,,,,,,10.1016/j.jmmm.2023.171381,FALSE,,,,,DyNiGa2,46 K,46 K,,,,
,Monoclinic,,,-278 K,-278 K,10.1016/j.jmmm.2015.05.006,TRUE,,,,,MgFeBO4,,,,,,
,Monoclinic,,,-317 K,-317 K,10.1016/j.jmmm.2015.05.006,TRUE,,,,,Mg0.5Co0.5FeBO4,,,,,,
,,,,,,10.1016/j.jmmm.2015.05.006,FALSE,,,,,Fe1.91V0.09BO4,130 K,130 K,,,,
,,,,-50 K,-50 K,10.1016/j.jmmm.2015.05.006,FALSE,,,,,MgVBO4,6 K,6 K,,,,
,,,,-20 K,-20 K,10.1016/j.jmmm.2015.05.006,FALSE,,,,,MgCrBO4,6.5 K,6.5 K,,,,
,,,,-16 K,-16 K,10.1016/j.jmmm.2015.05.006,FALSE,,,,,NiScBO4,6 K,6 K,,,,
,,,,-60 K,-60 K,10.1016/j.jmmm.2015.05.006,FALSE,,,,,MnScBO4,2.7 K,2.7 K,,,,
,,,,-73 K,-73 K,10.1016/j.jmmm.2015.05.006,FALSE,,,,,MgTiBO4,,,,,,
37 Oe,Rock salt,,,,,10.1016/j.jmmm.2004.09.065,TRUE,,FCC,,,Ni0.81Fe0.19O,500 K,500 K,,,,
,,,,,,10.1016/S0304-8853(10)80050-2,TRUE,,,,,Cr2S3−xSex,,Increases with x for x > 1.4,,,,
,,305K (for x=0.2),305K (for x=0.2),,,10.1016/j.jmmm.2007.03.077,FALSE,,,,,La0.7Sr0.3-xNaxMnO3,,,,,,
1.5 T,Hexagonal,17 K,17 K,,,10.1016/j.jmmm.2006.12.023,TRUE,"{'a': '4.965 Å', 'c': '4.046 Å'}",CaCu5 type,,,SmNi4Ga,,,,,P6/mmm,
2 kOe,Hexagonal,19 K,19 K,,,10.1016/j.jmmm.2006.12.023,TRUE,"{'a': '4.948 Å', 'c': '4.043 Å'}",CaCu5 type,,,TbNi4Ga,,,,,P6/mmm,
,,,,,,10.1016/j.jmmm.2003.12.1267,TRUE,,Tetragonal,,,URh2Ge1.98Sn0.02,13.3 K,13.3 K,,,,
,Perovskite,160 K,160 K,,,10.1016/S0304-8853(99)00332-7,TRUE,,Orthorhombic,,,Nd0.6Ca0.35Sr0.05MnO3,,,,,,
,Perovskite,160 K,160 K,,,10.1016/S0304-8853(99)00332-7,TRUE,,Orthorhombic,3.6 μB per formula unit,,Nd0.6Ca0.4(Mn0.96Cr0.04)O3,,,,,,
,Perovskite,175 K,175 K,,,10.1016/S0304-8853(99)00332-7,TRUE,,Orthorhombic,,,Nd0.6Ca0.3Sr0.1MnO3,,,,,,
,Perovskite-like 1212-type,,,+14 K,+14 K,10.1016/S0304-8853(98)00160-7,TRUE,"{'a': '0.3838 nm', 'c': '1.1259 nm'}",Tetragonal,1.5 BM,,AlSr2YCu2Ox,16 K,16 K,,,P4/mmm,
,Perovskite-like 1212-type,,,-14 K,-14 K,10.1016/S0304-8853(98)00160-7,TRUE,"{'a': '0.3902 nm', 'c': '1.1316 nm'}",Tetragonal,1.3 BM,,AlSr2LaCu2Ox,,,,,P4/mmm,
,Perovskite-like 1212-type,,,-8 K,-8 K,10.1016/S0304-8853(98)00160-7,TRUE,"{'a': '0.3880 nm', 'c': '1.1275 nm'}",Tetragonal,1.2 BM,,AlSr2CeCu2Ox,,,,,P4/mmm,
,Perovskite-like 1212-type,,,-18 K,-18 K,10.1016/S0304-8853(98)00160-7,TRUE,"{'a': '0.3895 nm', 'c': '1.1223 nm'}",Tetragonal,3.3 BM,,AlSr2PrCu2Ox,,,,,P4/mmm,
,Perovskite-like 1212-type,,,-4.5 K,-4.5 K,10.1016/S0304-8853(98)00160-7,TRUE,"{'a': '0.3895 nm', 'c': '1.1223 nm'}",Tetragonal,1.5 BM,,AlSr2NdCu2Ox,,,,,P4/mmm,
,Perovskite-like 1212-type,,,-245 K,-245 K,10.1016/S0304-8853(98)00160-7,TRUE,"{'a': '0.3870 nm', 'c': '1.1171 nm'}",Tetragonal,4.8 BM,,AlSr2EuCu2Ox,,,,,P4/mmm,
,Perovskite-like 1212-type,,,-1 K,-1 K,10.1016/S0304-8853(98)00160-7,TRUE,"{'a': '0.3884 nm', 'c': '1.1229 nm'}",Tetragonal,7.8 BM,,AlSr2GdCu2Ox,,,,,P4/mmm,
,Perovskite-like 1212-type,,,-10 K,-10 K,10.1016/S0304-8853(98)00160-7,TRUE,"{'a': '0.3873 nm', 'c': '1.1117 nm'}",Tetragonal,9.4 BM,,AlSr2TbCu2Ox,,,,,P4/mmm,
,Perovskite-like 1212-type,,,-4 K,-4 K,10.1016/S0304-8853(98)00160-7,TRUE,"{'a': '0.3839 nm', 'c': '1.1233 nm'}",Tetragonal,10.2 BM,,AlSr2DyCu2Ox,,,,,P4/mmm,
,Perovskite-like 1212-type,,,-6 K,-6 K,10.1016/S0304-8853(98)00160-7,TRUE,"{'a': '0.3838 nm', 'c': '1.1220 nm'}",Tetragonal,10.3 BM,,AlSr2HoCu2Ox,,,,,P4/mmm,
,Perovskite-like 1212-type,,,-11 K,-11 K,10.1016/S0304-8853(98)00160-7,TRUE,"{'a': '0.3835 nm', 'c': '1.1201 nm'}",Tetragonal,6.4 BM,,AlSr2ErCu2Ox,,,,,P4/mmm,
,Perovskite-like 1212-type,,,-6 K,-6 K,10.1016/S0304-8853(98)00160-7,TRUE,"{'a': '0.3805 nm', 'c': '1.1263 nm'}",Tetragonal,7.5 BM,,AlSr2TmCu2Ox,,,,,P4/mmm,
,Perovskite-like 1212-type,,,-30 K,-30 K,10.1016/S0304-8853(98)00160-7,TRUE,"{'a': '0.3790 nm', 'c': '1.1380 nm'}",Tetragonal,4.7 BM,,AlSr2YbCu2Ox,,,,,P4/mmm,
,Perovskite-like 1212-type,,,+4 K,+4 K,10.1016/S0304-8853(98)00160-7,TRUE,"{'a': '0.3779 nm', 'c': '1.1334 nm'}",Tetragonal,1.7 BM,,AlSr2LuCu2Ox,22 K,22 K,,,P4/mmm,
,Perovskite-like,,,,,10.1016/S0304-8853(98)00160-7,FALSE,,,,,R2CuO4,270 K,270 K,,,,
6.2 T at 12 K,Cubic Laves phase,127 K,127 K,,,10.1016/j.jmmm.2007.02.175,TRUE,"{'a': '7.943 Å', 'b': '7.943 Å', 'c': '7.943 Å'}",Cubic,,Zero at 108 K,Sm0.997Gd0.003Al2,,,,,Fd3̄m,
,Cubic Laves phase,127 K,127 K,,,10.1016/j.jmmm.2007.02.175,TRUE,"{'a': '7.943 Å', 'b': '7.943 Å', 'c': '7.943 Å'}",Cubic,,Zero at 81 K,Sm0.987Gd0.013Al2,,,,,Fd3̄m,
,Cubic Laves phase,127 K,127 K,,,10.1016/j.jmmm.2007.02.175,TRUE,"{'a': '7.943 Å', 'b': '7.943 Å', 'c': '7.943 Å'}",Cubic,,Zero at 50 K,Sm0.968Gd0.032Al2,,,,,Fd3̄m,
,,,,,,10.1016/0304-8853(94)00608-3,TRUE,,,,,U2(Ru0.65Rh0.35)3Si5,10 K,10 K,,,,
,tetragonal α-ThSi2-type,11 K,11 K,6.91 K,6.91 K,10.1016/j.jmmm.2003.11.358,TRUE,,,2.52 μB,,CeAl0.9Si1.1,,,,,,
,tetragonal α-ThSi2-type,17 K,17 K,26.37 K,26.37 K,10.1016/j.jmmm.2003.11.358,TRUE,,,3.31 μB,,PrAl0.9Si1.1,,,,,,
,tetragonal α-ThSi2-type,,,-142.43 K,-142.43 K,10.1016/j.jmmm.2003.11.358,TRUE,,,8.10 μB,,GdAl0.9Si1.1,30.5 K,30.5 K,,,,
,tetragonal α-ThSi2-type,7.1 K,7.1 K,,,10.1016/j.jmmm.2003.11.358,FALSE,,,,,CeAlSi,,,,,,
,Amorphous,658K,385 °C,,,10.1016/j.jmmm.2006.11.088,TRUE,{'a': '0.2840 nm'},,,"147 emu/g (as-cast), 160 emu/g (annealed)",Fe75Nb1.5Si15.5B7Au1,,,,,,
,Amorphous,618K,345 °C,,,10.1016/j.jmmm.2006.11.088,TRUE,{'a': '0.2842 nm'},,,"134 emu/g (as-cast), 142 emu/g (annealed)",Fe73.5Nb3Si15.5B7Au1,,,,,,
,Amorphous,580K,307 °C,,,10.1016/j.jmmm.2006.11.088,TRUE,{'a': '0.2845 nm'},,,"112 emu/g (as-cast), 139 emu/g (annealed)",Fe72Nb4.5Si15.5B7Au1,,,,,,
,Cubic,,,,,10.1016/j.jmmm.2008.01.012,TRUE,{'a': '7.48403 Å'},fcc,,,ErB12,6.6 K,6.6 K,,,Fm3m,
,Cubic,,,,,10.1016/j.jmmm.2008.01.012,TRUE,{'a': '7.47587 Å'},fcc,,,TmB12,3.3 K,3.3 K,,,Fm3m,
,BCT LuNi2B2C-type,,,-5 K,-5 K,10.1016/S0304-8853(99)00617-4,TRUE,"{'a': '352.3 pm', 'c': '1051.0 pm'}",Tetragonal,7.7 μB,,(U0.50Dy0.50)Ni2B2C,,,,,I4/mmm,
,BCT LuNi2B2C-type,,,-280 K,-280 K,10.1016/S0304-8853(99)00617-4,TRUE,"{'a': '351.3 pm', 'c': '1054.0 pm'}",Tetragonal,3.31 μB,,UNi2B2C,218 K,218 K,,,I4/mmm,
,FCC,,,,,10.1016/j.jmmm.2004.11.275,TRUE,,FCC,,,Cu70Fe15Mn15,100 K,100 K,,,,
,Monolayer,583 K,583 K,,,10.1016/j.jmmm.2024.172314,FALSE,{'a': '4.50 Å'},Honeycomb,,,Cr2TeP,,,,,,
,Monolayer,608 K,608 K,,,10.1016/j.jmmm.2024.172314,FALSE,{'a': '4.54 Å'},Honeycomb,,,Cr2TeAs,,,,,,
,Monolayer,597 K,597 K,,,10.1016/j.jmmm.2024.172314,FALSE,{'a': '4.65 Å'},Honeycomb,,,Cr2TeSb,,,,,,
,,780 K,780 K,,,10.1016/j.jmmm.2024.172314,FALSE,,,,,Fe2Si,,,,,,
,,740 K,740 K,,,10.1016/j.jmmm.2024.172314,FALSE,,,,,MnAsS4,,,,,,
,,557 K,557 K,,,10.1016/j.jmmm.2024.172314,FALSE,,,,,Mn2AsP,,,,,,
,Layered (a–b) plane structure,3.19 K,3.19 K,,,10.1016/S0304-8853(00)00982-3,TRUE,,,,,Mn(COOCH3)2·4H2O,,,,,,
,Orthorhombic,,,-118 K,-118 K,10.1016/j.jmmm.2017.03.048,TRUE,"{'a': '10.70 Å', 'b': '5.611 Å', 'c': '7.936 Å'}",Pnma,3.1 μB,,CsCrF5,,,,,62,
1100 Oe,Orthorhombic,5.7 K,5.7 K,-103 K,-103 K,10.1016/j.jmmm.2017.03.048,TRUE,"{'a': '5.515 Å', 'b': '7.653 Å', 'c': '10.181 Å'}",Pmc21,3.1 μB,,RbCrF5,,,,0.03 μB/Cr,26,
400 Oe,Orthorhombic,5.0 K,5.0 K,-98 K,-98 K,10.1016/j.jmmm.2017.03.048,TRUE,"{'a': '5.425 Å', 'b': '7.427 Å', 'c': '9.824 Å'}",,3.2 μB,,KCrF5,,,,0.05 μB/Cr,,
,Body Centered Tetragonal (bct),,,,,10.1016/j.jmmm.2016.06.001,FALSE,"{'a': '2.89 Å', 'b': '2.89 Å', 'c': '3.40 Å'}",Tetragonal,3.72 μB,,Mn/Ag(001),570 K,570 K,,,,
,Cubic,170 K,170 K,,,10.1016/0304-8853(78)90164-6,TRUE,{'a': '4.79 Å'},,2.1 μB,,MnGe,,,,,P213,
,Cubic,45 K,45 K,,,10.1016/0304-8853(78)90164-6,TRUE,{'a': '4.48 Å'},,0.8 μB,,FeCoSi,,,,,P213,
,Delafossite,,,-143.26 K,-143.26 K,10.1016/j.jmmm.2012.10.037,TRUE,"{'a': '2.972 Å', 'c': '17.109 Å'}",Trigonal,,,CuCr0.98Co0.02O2,,,,,R-3m,
,Delafossite,,,-204.68 K,-204.68 K,10.1016/j.jmmm.2012.10.037,TRUE,"{'a': '2.970 Å', 'c': '17.105 Å'}",Trigonal,,,CuCr0.96Co0.04O2,,,,,R-3m,
4000 Oe,Delafossite,,,-215.21 K,-215.21 K,10.1016/j.jmmm.2012.10.037,TRUE,"{'a': '2.967 Å', 'c': '17.101 Å'}",Trigonal,,,CuCr0.94Co0.06O2,,,,0.288 Am^2/Kg,R-3m,
,,80 K,80 K,,,10.1016/j.jmmm.2012.10.037,FALSE,,,,,Cu(AlCo)O2,,,,,,
,Monoclinic,,,,,10.1016/j.jmmm.2023.171430,TRUE,"{'a': '9.256 Å', 'b': '3.508 Å', 'c': '6.626 Å'}",,4.3 μB,,alpha-CoV2O6,14 K,14 K,,,C 2/m,
,,,,,,10.1016/0304-8853(92)91427-U,TRUE,,,,,Sm,12.7 K,12.7 K,,,,
,Orthorhombic,,,,,10.1016/j.jmmm.2022.169146,TRUE,"{'a': '5.31389 Å', 'b': '5.86305 Å', 'c': '7.43245 Å'}",,,,GdMn0.95Zr0.05O3,24.6 K,24.6 K,,12.3 emu/g,Pbnm,
,Orthorhombic,,,,,10.1016/j.jmmm.2022.169146,TRUE,"{'a': '5.31648 Å', 'b': '5.87443 Å', 'c': '7.42388 Å'}",,,,GdMn0.90Zr0.10O3,29.7 K,29.7 K,,17.3 emu/g,Pbnm,
,Orthorhombic,,,,,10.1016/j.jmmm.2022.169146,TRUE,"{'a': '5.31804 Å', 'b': '5.86578 Å', 'c': '7.42644 Å'}",,,,GdMn0.80Zr0.20O3,29.6 K,29.6 K,,5.8 emu/g,Pbnm,
50 mT,Perovskite,140 K,140 K,,,10.1016/j.jmmm.2018.08.002,TRUE,"{'a': '5.293 Å', 'b': '5.284 Å', 'c': '7.390 Å'}",Orthorhombic,,0.9 μB,Gd0.0Ca1.0MnO3,,,,,,
120 mT,Perovskite,120 K,120 K,,,10.1016/j.jmmm.2018.08.002,TRUE,"{'a': '5.311 Å', 'b': '5.341 Å', 'c': '7.379 Å'}",Orthorhombic,,4.8 μB,Gd0.1Ca0.9MnO3,,,,,,
20 mT,Perovskite,160 K,160 K,,,10.1016/j.jmmm.2018.08.002,TRUE,"{'a': '5.319 Å', 'b': '5.367 Å', 'c': '7.386 Å'}",Orthorhombic,,3.8 μB,Gd0.2Ca0.8MnO3,,,,,,
,Perovskite,150 K,150 K,,,10.1016/j.jmmm.2018.08.002,TRUE,"{'a': '5.341 Å', 'b': '5.379 Å', 'c': '7.396 Å'}",Orthorhombic,,4.6 μB,Gd0.3Ca0.7MnO3,,,,,,
,Perovskite,140 K,140 K,,,10.1016/j.jmmm.2018.08.002,TRUE,"{'a': '5.345 Å', 'b': '5.446 Å', 'c': '7.400 Å'}",Orthorhombic,,4.3 μB,Gd0.4Ca0.6MnO3,,,,,,
50 mT,Perovskite,125 K,125 K,,,10.1016/j.jmmm.2018.08.002,TRUE,"{'a': '5.411 Å', 'b': '5.456 Å', 'c': '7.417 Å'}",Orthorhombic,,1.12 μB,Gd0.5Ca0.5MnO3,,,,,,
250 mT,Perovskite,85 K,85 K,,,10.1016/j.jmmm.2018.08.002,TRUE,"{'a': '5.372 Å', 'b': '5.503 Å', 'c': '7.455 Å'}",Orthorhombic,,3.9 μB,Gd0.7Ca0.3MnO3,,,,,,
350 mT,Perovskite,85 K,85 K,,,10.1016/j.jmmm.2018.08.002,TRUE,"{'a': '5.377 Å', 'b': '5.872 Å', 'c': '7.531 Å'}",Orthorhombic,,4 μB,Gd0.8Ca0.2MnO3,,,,,,
120 mT,Perovskite,82 K,82 K,,,10.1016/j.jmmm.2018.08.002,TRUE,"{'a': '5.391 Å', 'b': '5.88 Å', 'c': '7.558 Å'}",Orthorhombic,,4 μB,Gd0.9Ca0.1MnO3,,,,,,
,Wurtzite,300 K,300 K,,,10.1016/j.jmmm.2014.09.041,TRUE,,Hexagonal,"1.074 μB per Ce atom (1 atom doped), 1.005 μB per Ce atom (2 atoms doped)","34.9 emu/cm³ (3×10¹⁴ cm⁻² dose), 48 emu/cm³ (2×10¹⁵ cm⁻² dose)",Ce:GaN,,,,,,
,,,,,,10.1016/j.jmmm.2014.09.041,FALSE,,,,,CeGa₂,10 K,10 K,,,,
,Hexagonal,248 K,248 K,,,10.1016/j.jmmm.2003.11.302,TRUE,,NiAs-like,,,Cr0.9Ti0.1_5S6,130.1 K,130.1 K,,,,
,Hexagonal,150 K,150 K,,,10.1016/j.jmmm.2003.11.302,TRUE,,NiAs-like,,,Cr0.7Ti0.3_5S6,56.3 K,56.3 K,,,,
,Hexagonal,70 K,70 K,,,10.1016/j.jmmm.2003.11.302,TRUE,,NiAs-like,,,Cr0.5Ti0.5_5S6,,,,,,
,Wurtzite,100 K,100 K,,,10.1016/j.jmmm.2009.09.028,FALSE,,Hexagonal,,,Ga0.95Fe0.05N,,,,,,
,,,,,,10.1016/0304-8853(95)01167-6,TRUE,,,,,DyBaSrCu3O7,1.2 K,1.2 K,,,,
,,,,,,10.1016/0304-8853(95)01167-6,TRUE,,,,,ErBaSrCu3O7,0.6 K,0.6 K,,,,
,,,,,,10.1016/0304-8853(95)01167-6,TRUE,,,,,NdBaSrCu3O7,0.6 K,0.6 K,,,,
,,,,,,10.1016/0304-8853(95)01167-6,TRUE,,,,,SmBaSrCu3O7,0.6 K,0.6 K,,,,
,Triclinic,,,,,10.1016/0304-8853(88)90064-9,TRUE,"{'a': '7.7930 Å', 'b': '7.7398 Å', 'c': '7.7435 Å'}",,4.4 μB,,FeNbF6,60 K,60 K,,,P1,
"64 Oe (300 K), 249 Oe (100 K)",Cubic Spinel,642 K,642 K,644 K,644 K,10.1016/j.jmmm.2017.12.053,TRUE,{'a': '8.394'},Spinel,"0.56 μB (300 K), 0.87 μB (100 K)","15.28 emu/g (300 K), 23.61 emu/g (100 K)",MgGd0.05Fe1.95O4,,,,"1.85 emu/g (300 K), 4.35 emu/g (100 K)",,
,,,,,,10.1016/0304-8853(87)90178-8,TRUE,,Tetragonal,,,K2MnCl4·2H2O,3.05 K,3.05 K,,,,
,B20-type,274.2 K,274.2 K,,,10.1016/j.jmmm.2024.172044,TRUE,,Cubic,,,Fe0.95Co0.05Ge,,,,,,
,B20-type,269.4 K,269.4 K,,,10.1016/j.jmmm.2024.172044,TRUE,,Cubic,,,Fe0.90Co0.10Ge,,,,,,
,Heusler alloy (L21),,,,,10.1016/0304-8853(92)91027-Q,TRUE,,,5.6 μB at T = 1.6K,,TbAg2In,8.6 K,8.6 K,,,,
,Hexagonal,41.2 K,41.2 K,17.6 K,17.6 K,10.1016/j.jmmm.2024.172110,TRUE,"{'a': '7.00067 Å', 'b': '7.00067 Å', 'c': '5.86133 Å'}",,1.74 μB,,BaVSe3,,,,,p63/mmc,
,,40.8 K,40.8 K,,,10.1016/j.jmmm.2024.172110,TRUE,,,,,BaVSe3:BaSe3,,,,,,
,Amorphous,600 K,600 K,,,10.1016/j.jmmm.2020.167660,TRUE,,,1.39 μB,,Fe64Ni12Cr4(SiB)20,,,,,,
,Amorphous,575 K,575 K,,,10.1016/j.jmmm.2020.167660,TRUE,,,1.33 μB,,Fe51Ni25Cr4(SiB)20,,,,,,
,,610 K,610 K,,,10.1016/j.jmmm.2020.167660,TRUE,,,,,Fe78Cr2Si8B12,,,,,,
,,309 K,309 K,,,10.1016/j.jmmm.2020.167660,TRUE,,,,,Gd(Ni0.84Fe0.16)2,,,,,,
,,413 K,413 K,,,10.1016/j.jmmm.2020.167660,FALSE,,,,,Fe69Gd11Cr8B12,,,,,,
,AuCu-I type tetragonal,,,,,10.1016/S0304-8853(01)00643-6,TRUE,"{'a': '0.4068 nm', 'c': '0.3584 nm'}",Tetragonal,3.9 μB,,MnPd,780 K,780 K,,,,
,AuCu-I type,,,,,10.1016/S0304-8853(01)00643-6,TRUE,,,,,MnNi,800–1000 K,800–1000 K,,,,
,Spinel,850 K,850 K,,,10.1016/j.jmmm.2023.170477,FALSE,{'a': '8.34 Å'},Cubic,,,Ni0.23Fe2.77O4,,,,,Fd-3m,
,Cubic Laves phase,,,,,10.1016/0304-8853(87)90395-7,TRUE,,,,,Ce(Fe0.95Al0.05)2,100 K,100 K,,,,
,,,,,,10.1016/j.jmmm.2019.165814,TRUE,,,,450 emu/cm^3,Co0.7Ni0.3,360 K,360 K,,,,
,,,,,,10.1016/0304-8853(87)90265-4,TRUE,,,,,GdBa2Cu3O7-x,2.33 K,2.33 K,,,,
,Trigonal,,,"5.47 K (REF), 12.47 K (N811 4.3 V), -63.46 K (N811 4.7 V)","5.47 K (REF), 12.47 K (N811 4.3 V), -63.46 K (N811 4.7 V)",10.1016/j.jmmm.2022.170107,TRUE,,Layered,"2.33 μB (REF), 2.11 μB (N811 4.3 V), 2.07 μB (N811 4.7 V)",,Li(Ni0.8Mn0.1Co0.1)O2,,,,"14.11 emu⋅mol−1 (REF), 51.59 emu⋅mol−1 (N811 4.3 V), 133.53 emu⋅mol−1 (N811 4.7 V)",R-3m,
,,5 K,5 K,,,10.1016/j.jmmm.2012.02.067,TRUE,,,,,La4Ba2Cu2O10,,,,,,
0.26 T,Orthorhombic,,,,,10.1016/0304-8853(94)90208-9,TRUE,,TiNiSi type,,,DyCoSn,10 K,10 K,,,,
39 Oe,Polycrystalline,,,,,10.1016/j.jmmm.2006.06.011,TRUE,,(111) texture,,,Co/Fe50Mn50,415 K,415 K,,,,
35 Oe,Polycrystalline,,,,,10.1016/j.jmmm.2006.06.011,TRUE,,(111) texture,,,Co/Fe50Mn50,415 K,415 K,,,,
,Polycrystalline,,,,,10.1016/j.jmmm.2006.06.011,TRUE,,(111) texture,,,Co/Fe50Mn50,415 K,415 K,,,,
,NaZn13-type,300 K,300 K,,,10.1016/j.jmmm.2024.171727,TRUE,{'a': '11.442 Å'},Cubic,,,La0.50MM0.50Fe10.2Co1.0Si1.8,,,,,,
,NaZn13-type,294 K,294 K,,,10.1016/j.jmmm.2024.171727,TRUE,{'a': '11.443 Å'},Cubic,,,La0.55MM0.55Fe10.2Co1.0Si1.8,,,,,,
,NaZn13-type,290 K,290 K,,,10.1016/j.jmmm.2024.171727,TRUE,{'a': '11.445 Å'},Cubic,,,La0.60MM0.60Fe10.2Co1.0Si1.8,,,,,,
,NaZn13-type,292 K,292 K,,,10.1016/j.jmmm.2024.171727,TRUE,{'a': '11.449 Å'},Cubic,,,La0.65MM0.65Fe10.2Co1.0Si1.8,,,,,,
,NaZn13-type,285 K,285 K,,,10.1016/j.jmmm.2024.171727,TRUE,{'a': '11.450 Å'},Cubic,,,La0.70MM0.70Fe10.2Co1.0Si1.8,,,,,,
,NaZn13-type,312 K,312 K,,,10.1016/j.jmmm.2024.171727,TRUE,,Cubic,,,La1.0Fe10.2Co1.0Si1.8,,,,,,
,,198 K,198 K,,,10.1016/j.jmmm.2024.171727,FALSE,,,2.08 μB/Fe,,LaFe13-xSix (x = 1.5),,,,,,
,,262 K,262 K,,,10.1016/j.jmmm.2024.171727,FALSE,,,1.85 μB/Fe,,LaFe13-xSix (x = 2.5),,,,,,
,,,,,,10.1016/0304-8853(95)01033-5,TRUE,,,,,MnPtAl,300 K,300 K,,,,
,Orthorhombic,58.8 K,58.8 K,,,10.1016/j.jmmm.2020.167413,TRUE,"{'a': '5.413 Å (15 K), 5.497 Å (300 K)', 'b': '5.409 Å (15 K), 5.423 Å (300 K)', 'c': '7.646 Å (15 K), 7.671 Å (300 K)'}",Pbnm,8.12 μB/f.u.,,Sm0.275Gd0.275Sr0.45MnO3,,,,,Pbnm,
,Orthorhombic,70.5 K,70.5 K,,,10.1016/j.jmmm.2020.167413,TRUE,"{'a': '5.411 Å (15 K), 5.430 Å (300 K)', 'b': '5.407 Å (15 K), 5.429 Å (300 K)', 'c': '7.650 Å (15 K), 7.659 Å (300 K)'}",Pbnm,8.0 μB/f.u.,,Sm0.165Gd0.385Sr0.45MnO3,,,,,Pbnm,
,,290 K,290 K,,,10.1016/j.jmmm.2020.167413,FALSE,,,,,La0.66(Ca/Pb)0.33MnO3,,,,,,
,Garnet,560 K,560 K,,,10.1016/j.jmmm.2020.167042,TRUE,"{'a': '12.376 Å', 'b': '12.376 Å', 'c': '12.376 Å'}",Cubic,,,Y3Fe5O12 (YIG),,,,,Ia-3d,
"37 Oe (100 K), 67 Oe (60 K)","Cubic (austenitic), Tetragonal/Orthorhombic/Monoclinic (martensitic)",,,,,10.1016/j.jmmm.2014.10.152,TRUE,,,,,Ni47Mn41In12,292 K,292 K,,,,
"161 Oe (100 K), 52 Oe (320 K)","Cubic (austenitic), Tetragonal/Orthorhombic/Monoclinic (martensitic)",300 K,300 K,,,10.1016/j.jmmm.2014.10.152,TRUE,,,,,Ni45Mn44In11,,,,,,
,ThMn12,105 K,105 K,,,10.1016/0304-8853(86)90533-0,TRUE,,,,,YFe4.5Al7.5,,,,,,
,ThMn12,225 K,225 K,,,10.1016/0304-8853(86)90533-0,TRUE,,,,,YFe5.5Al6.5,,,,,,
,Tri-α-PbO2,,,-300.08 K,-300.08 K,10.1016/j.jmmm.2018.07.046,TRUE,"{'a': '4.575 Å', 'b': '16.747 Å', 'c': '4.965 Å'}",Orthorhombic,1.22 μβ per Fe ion,,γ-Fe2WO6,"282 K, 228 K","282 K, 228 K",,,Pbcn,
,Orthorhombic Columbite,,,,,10.1016/j.jmmm.2018.07.046,FALSE,,,,,α-Fe2WO6,"240-260 K, 200-220 K, 20 K","240-260 K, 200-220 K, 20 K",,,Pbcn,
,Monoclinic,,,,,10.1016/j.jmmm.2018.07.046,FALSE,,,,,β-Fe2WO6,260 K,260 K,,,,
,,170 K,170 K,,,10.1016/0304-8853(82)90225-6,TRUE,,,,,Tb0.0025Gd0.9975Al2,,,,,,
,,170 K,170 K,,,10.1016/0304-8853(82)90225-6,TRUE,,,,,Tb0.02Gd0.98Al2,,,,,,
,,170 K,170 K,,,10.1016/0304-8853(82)90225-6,TRUE,,,,,Tb0.05Gd0.95Al2,,,,,,
,,273K,Above room temperature,,,10.1016/j.jmmm.2006.08.042,FALSE,,,,,ZnMnO,,,,,,
,,,,30 K,30 K,10.1016/j.jmmm.2016.10.014,TRUE,,,0.26 μB,,Ba3ZnIr2O9,,,,,,
,Trigonal prismatic,359 K,359 K,,,10.1016/j.jmmm.2023.170683,TRUE,{'a': '3.32 Å'},2H,1.00 μB,,VSe2,,,,,,
,Trigonal prismatic,307 K,307 K,,,10.1016/j.jmmm.2023.170683,FALSE,{'a': '9.90 Å'},2H,,,VSe2 (V'Se defective),,,,,,
,Trigonal prismatic,215 K,215 K,,,10.1016/j.jmmm.2023.170683,FALSE,{'a': '9.73 Å'},2H,,,VSe2 (D-V'Se defective),,,,,,
,Monoclinic,,,-8 K,-8 K,10.1016/j.jmmm.2006.10.539,TRUE,,,,,Er3Co2Ge4,10 K,10 K,,,B2/m,
,,297 K,297 K,,,10.1016/j.jmmm.2004.01.054,TRUE,,,,,Gd5Ge2Si2H0.1,,,,,,
,,,,,,10.1016/j.jmmm.2004.01.054,TRUE,,,,,Gd5Ge2Si2H1.2,45 K,45 K,,,,
,,,,,,10.1016/j.jmmm.2004.01.054,TRUE,,,,,Gd5Ge2Si2H2.5,45 K,45 K,,,,
,,25 K,25 K,,,10.1016/j.jmmm.2003.12.562,TRUE,,,,,EuH2,,,,,,
,,,,,,10.1016/0304-8853(83)90158-0,TRUE,,,,,Mn2.6Ge,310 K,310 K,,,,
,Orthorhombic,,,,,10.1016/j.jmmm.2022.169361,TRUE,,U2Co3Si5,,,Ce1.75Y0.25Ir3Ge5,3.5 K,3.5 K,,,Ibam,
,I4/mcm,240 K,240 K,,,10.1016/S0304-8853(99)00362-5,TRUE,"{'a': '5.4077 Å', 'c': '7.7944 Å'}",Tetragonal,3.3 μB,,Pr0.5Sr0.5Mn0.95Cr0.05O3,100 K,100 K,,,I4/mcm,
,Fmmm,,,,,10.1016/S0304-8853(99)00362-5,TRUE,"{'a': '7.5198 Å', 'c': '7.8257 Å'}",Orthorhombic,3.45 μB,,Pr0.5Sr0.5Mn0.95Al0.05O3,185 K,185 K,,,Fmmm,
,Pnma,,,,,10.1016/S0304-8853(99)00362-5,TRUE,"{'a': '5.4007 Å', 'b': '7.6104 Å', 'c': '5.3955 Å'}",Orthorhombic,"1.35 μB (Mn3+), 1.88 μB (Mn4+)",,Pr0.5Ca0.5Mn0.95Al0.05O3,95 K,95 K,,,Pnma,
,Monoclinic,180 K,180 K,,,10.1016/j.jmmm.2014.07.017,TRUE,"{'a': '5.4130 Å', 'b': '5.5120 Å', 'c': '7.6714 Å'}",P21/n,,,Nd2CoMnO6,,,,,P21/n,
,Cubic,,,,,10.1016/j.jmmm.2015.12.054,TRUE,"{'a': '6.20 Å', 'b': '6.20 Å', 'c': '6.20 Å'}",Face-centered cubic,7.0 μB,,EuSe,4.6 K,4.6 K,,,Fm-3m,
,,273K,Room Temperature,,,10.1016/j.jmmm.2017.07.086,TRUE,,,,,TiO2-δ,,,,,,
3.19 KOe,Tetragonal,,,104.3 K,104.3 K,10.1016/j.jmmm.2024.172258,TRUE,"{'a': '5.4633 Å', 'c': '7.9419 Å'}",,6.17 μB,0.29 μB/f.u.,Sr2MnRuO6,195 K,195 K,,0.02 μB/f.u.,I4/mcm (#140),
0.14 T,Orthorhombic,69 K,69 K,25 K,25 K,10.1016/j.jmmm.2015.09.056,TRUE,"{'a': '5.6576', 'b': '7.5856', 'c': '5.3982'}",Perovskite,,,Nd0.95MnO2.95,,,,38 emu/g,Pnma,
,Orthorhombic,90 K,90 K,97 K,97 K,10.1016/j.jmmm.2015.09.056,TRUE,"{'a': '5.6470', 'b': '7.6004', 'c': '5.4095'}",Perovskite,,,Nd0.85Ca0.10MnO2.94,,,,,Pnma,
,Orthorhombic,110 K,110 K,130 K,130 K,10.1016/j.jmmm.2015.09.056,TRUE,"{'a': '5.5339', 'b': '7.6381', 'c': '5.4101'}",Perovskite,,,Nd0.75Ca0.20MnO2.93,,,,,Pnma,
,Orthorhombically distorted perovskite,,,,,10.1016/j.jmmm.2018.09.062,TRUE,"{'a': '5.44986 Å', 'b': '5.41962 Å', 'c': '7.64801 Å'}",Orthorhombic,,,Gd0.7Sr0.3MnO3,45.1 K,45.1 K,,,pbnm,
,Orthorhombically distorted perovskite,,,,,10.1016/j.jmmm.2018.09.062,TRUE,"{'a': '5.43543 Å', 'b': '5.50245 Å', 'c': '7.67248 Å'}",Orthorhombic,,,Gd0.7Sr0.3Mn0.85Ti0.15O3,43.2 K,43.2 K,,,pbnm,
,Amorphous,Output:,Decreases with increasing Gd concentration,,,10.1016/j.jmmm.2024.171824,FALSE,,Face Centered Cubic (FCC),"Fe: 1.92 μB, Gd: 7.63 μB",,GdFe,,,,,,
Very weak,Cubic,110K,110K,,,10.1016/j.jmmm.2006.05.016,TRUE,{'a': '11.9563'},Face-centered cubic,"4.24(8)μB (Mn1), 2.88(8)μB (Mn2)","24 emu/g at 10K, 14 emu/g at 50K",Mn3Pd20P6,,,,,Fm-3m,
,Cubic,,,,,10.1016/j.jmmm.2006.05.016,TRUE,{'a': '11.0820'},Face-centered cubic,"3.3μB/Mn at 10K, 0.36μB/Mn at 30K",37 emu/g at 10K,Mn3Ni20P6,240K,240K,,,Fm-3m,
,,,,,,10.1016/j.jmmm.2006.05.016,FALSE,,,,,MnIrSi,460K,460K,,,,
,,,,,,10.1016/0304-8853(94)01291-1,TRUE,,,,,BaHo2F8,0.31 K,0.31 K,,,,
,,,,,,10.1016/0304-8853(94)01291-1,TRUE,,,,,BaEr2F8,0.31 K,0.31 K,,,,
,,300 K,300 K,,,10.1016/j.jmmm.2003.12.323,TRUE,,,,,Zn0.8Cr0.2Te,,,,,,
,Double Perovskite,422 K,422 K,,,10.1016/j.jmmm.2019.166386,TRUE,,Cubic,,13.73 A m^2 kg^-1,Sr2FeMoO5.97,,,,,,
,Double Perovskite,428 K,428 K,,,10.1016/j.jmmm.2019.166386,TRUE,,Cubic,,17.36 A m^2 kg^-1,Sr2FeMoO5.94,,,,,,
,Double Perovskite,437 K,437 K,,,10.1016/j.jmmm.2019.166386,TRUE,,Cubic,,22.91 A m^2 kg^-1,Sr2FeMoO5.94,,,,,,
,Monoclinic,,,,,10.1016/j.jmmm.2005.03.080,TRUE,"{'a': '14.207 Å', 'b': '7.245 Å', 'c': '7.210 Å'}",Base-Centered,3.00 μB,,C10H10Cl4N2Re,9.2 K,9.2 K,,,C 2/m,
,W-type hexagonal,,"{'x=0.0': 'NA', 'x=0.4': 'NA', 'x=0.6': 'NA', 'x=0.8': 'NA', 'x=1.0': 'NA', 'x=1.2': 'NA', 'x=1.4': 'NA', 'x=1.6': 'NA'}",,,10.1016/S0304-8853(00)00034-2,TRUE,,,,,Zn2-xCuxBa1Fe16O27,,,,,,
,orthorhombic,,,-2.1 K,-2.1 K,10.1016/0304-8853(91)90170-F,TRUE,,,,,Na2MgFeF7,,,,,,
,CaBe2Ge2,,,,,10.1016/j.jmmm.2010.02.054,TRUE,"{'a': '4.186 Å', 'b': '4.186 Å', 'c': '9.630 Å'}",Tetragonal,,,UPt2Si2,31 K,31 K,,,P 4/nmm,
119 Oe,Cubic,303K,303K,,,10.1016/j.jmmm.2024.172270,TRUE,{'a': '5.9888'},Cubic,,32 emu/g,Mn2Ni1.6Sn0.4,163K,163K,,,F4̄3m,
128 Oe,Cubic,320K,320K,,,10.1016/j.jmmm.2024.172270,TRUE,{'a': '5.9898'},Cubic,,40 emu/g,Mn2Ni1.6Sn0.4,215K,215K,,,F4̄3m,
421 Oe,Cubic,310K,310K,,,10.1016/j.jmmm.2024.172270,TRUE,{'a': '5.9835'},Cubic,,28 emu/g,Mn2Ni1.6Sn0.4,,,,,F4̄3m,
,FCC NaCl-type,25 K,25 K,,,10.1016/S0304-8853(99)00318-2,TRUE,{'a': '0.5 nm'},,,,GdN/NbN,,,,,,
,Delafossite,,,−148 K,−148 K,10.1016/j.jmmm.2022.169653,TRUE,"{'a': '2.9758 Å', 'b': '2.9758 Å', 'c': '17.1004 Å'}",Hexagonal,,,CuCr0.99Sn0.01O2,26 K,26 K,,,,
,Delafossite,,,−215 K,−215 K,10.1016/j.jmmm.2022.169653,TRUE,"{'a': '2.9763 Å', 'b': '2.9763 Å', 'c': '17.0704 Å'}",Hexagonal,,,CuCr0.98Sn0.02O2,26 K,26 K,,,,
,Delafossite,,,−203 K,−203 K,10.1016/j.jmmm.2022.169653,TRUE,"{'a': '2.9769 Å', 'b': '2.9769 Å', 'c': '17.1008 Å'}",Hexagonal,,,CuCr0.97Sn0.03O2,26 K,26 K,,,,
,Delafossite,,,−240 K,−240 K,10.1016/j.jmmm.2022.169653,TRUE,"{'a': '2.9772 Å', 'b': '2.9772 Å', 'c': '17.0982 Å'}",Hexagonal,,,CuCr0.96Sn0.04O2,26 K,26 K,,,,
,Delafossite,,,−199 K,−199 K,10.1016/j.jmmm.2022.169653,TRUE,"{'a': '2.9772 Å', 'b': '2.9772 Å', 'c': '17.0961 Å'}",Hexagonal,,,CuCr0.95Sn0.05O2,26 K,26 K,,,,
,,,,-2.5 K,-2.5 K,10.1016/j.jmmm.2010.11.016,TRUE,,Polycrystalline,4.3 μB/Fe ion,,Emim[FeCl4],3.8 K,3.8 K,,,,4.03 emuK/molOe
,ThMn12-type,721 K,721 K,,,10.1016/j.jmmm.2006.10.646,TRUE,,Body centered tetragonal,21.0 μB/u.f.,,YFe9Co2Ti,,,,,I4/mmm,
,Cubic,,,,,10.1016/j.jmmm.2018.10.139,FALSE,"{'a': '8.429 Å', 'b': '8.429 Å', 'c': '8.429 Å'}",Face-centered cubic (FCC),1.1 μB,,Ba2CaIrO6,55 K,55 K,,,Fm-3m (225),
±0.5 T,Pseudocubic,65 K,65 K,,,10.1016/j.jmmm.2017.11.127,TRUE,"{'a': '0.379 nm', 'b': '0.379 nm', 'c': '0.379 nm'}",Orthorhombic,0.2 Bohr magnetons per unit cell,,PrCoO3,,,,,Pbnm,
,Perovskite,150-210 K,150-210 K,,,10.1016/j.jmmm.2006.10.261,TRUE,,,,,CaMn0.5Ru0.5O3,,,,,,
Low (specific value not provided),Heusler alloy phase,,,,,10.1016/j.jmmm.2019.01.045,TRUE,,D03-ordered grain phase,,,Fe80Ga20/Mn,"87 K, 25 K","87 K, 25 K",,High (specific value not provided),,
,Perovskite,269 K,269 K,,,10.1016/j.jmmm.2014.05.010,TRUE,"{'a': '5.468 Å', 'b': '5.451 Å', 'c': '7.745 Å'}",Orthorhombic,,,La0.7Ca0.3MnO2.89F0.6,,,,,Pbnm,
"480.8 Oe at 300 K, 938.6 Oe at 5 K",Cubic,,,,,10.1016/j.jmmm.2018.10.101,TRUE,,Face-centered cubic,,9.5 emu/cm^3 at 300 K,Zn0.24Co0.76O0.901,293 K,293 K,,,,
,Cubic,,,,,10.1016/j.jmmm.2018.10.101,TRUE,,Face-centered cubic,,,Zn0.20Co0.80O0.939,293 K,293 K,,,,
,Cubic,,,,,10.1016/j.jmmm.2018.10.101,TRUE,,Face-centered cubic,,,Zn0.18Co0.82O0.962,293 K,293 K,,,,
,Cubic,,,,,10.1016/j.jmmm.2018.10.101,TRUE,,Face-centered cubic,,,CoO0.982,293 K,293 K,,,,
,,,,,,10.1016/0304-8853(86)90729-8,TRUE,,,,,TbGe0.9Si0.1,60 K,60 K,,,,
