Repository: sanjayganeshprabu/Computational-Modeling-and-Predictive-Analytics-for-Materials-Data

# Computational-Modeling-and-Predictive-Analytics-for-Materials-Data-

File: MODIFIED magnetic_materials.csv (part 98 of 112)
Coercivity,Crystal_Structure,Curie,Curie(Tc),Curie_Weiss,Curie_Weiss(θp),DOI,Experimental,Lattice_Parameters,Lattice_Structure,Magnetic_Moment,Magnetization,Material_Name,Neel,Neel(Tn),New_Column_Concatenated,Remanence,Space_Group,Susceptibility
,,,,,,10.1016/0304-8853(86)90729-8,TRUE,,,,,TbGe0.8Si0.2,60 K,60 K,,,,
,,,,,,10.1016/0304-8853(86)90729-8,TRUE,,,,,TbGe0.7Si0.3,60 K,60 K,,,,
,,,,,,10.1016/0304-8853(86)90729-8,TRUE,,,,,TbGe0.6Si0.4,60 K,60 K,,,,
,,273K,Room temperature,,,10.1016/j.jmmm.2022.169952,TRUE,,,,,VSe2,,,,,,
,,273K,Room temperature,,,10.1016/j.jmmm.2022.169952,TRUE,,,,,MnSex,,,,,,
,,,,,,10.1016/S0304-8853(97)00286-2,TRUE,,,,,U2(Ni0.7Pd0.3)2Sn,,Minimum around x ≈ 0.30–0.35,,,,
,Orthorhombic,,,,,10.1016/S0304-8853(96)00750-0,TRUE,,Primitive,"7.32 μB/Er (Er1), 6.37 μB/Er (Er2)",,Er3Ge4,7.3 K,7.3 K,,,Cmcm,
785 Oe,Orthorhombic,"{'FCC': '111 K', 'FCW': '116 K'}","{'FCC': '111 K', 'FCW': '116 K'}",,,10.1016/j.jmmm.2015.06.075,TRUE,"{'a': '0.543 nm', 'b': '0.762 nm', 'c': '0.5419 nm'}",Pnma,,18 emu/cm^3,La0.18Pr0.40Ca0.42MnO3,141 K,141 K,,75 emu/cm^3,Pnma,
537 Oe,Orthorhombic,"{'FCC': '67 K', 'FCW': '113 K'}","{'FCC': '67 K', 'FCW': '113 K'}",,,10.1016/j.jmmm.2015.06.075,TRUE,"{'a': '0.543 nm', 'b': '0.762 nm', 'c': '0.5419 nm'}",Pnma,,35 emu/cm^3,La0.18Pr0.40Ca0.42MnO3,148 K,148 K,,324 emu/cm^3,Pnma,
527 Oe,Orthorhombic,"{'FCC': '79 K', 'FCW': '121 K'}","{'FCC': '79 K', 'FCW': '121 K'}",,,10.1016/j.jmmm.2015.06.075,TRUE,"{'a': '0.543 nm', 'b': '0.762 nm', 'c': '0.5419 nm'}",Pnma,,40 emu/cm^3,La0.18Pr0.40Ca0.42MnO3,159 K,159 K,,560 emu/cm^3,Pnma,
522 Oe,Orthorhombic,"{'FCC': '90 K', 'FCW': '125 K'}","{'FCC': '90 K', 'FCW': '125 K'}",,,10.1016/j.jmmm.2015.06.075,TRUE,"{'a': '0.543 nm', 'b': '0.762 nm', 'c': '0.5419 nm'}",Pnma,,89 emu/cm^3,La0.18Pr0.40Ca0.42MnO3,183 K,183 K,,791 emu/cm^3,Pnma,
,BCC,,9.3 J/kB,,,10.1016/j.jmmm.2003.12.432,FALSE,,BCC,,,Fe3O4/CoO,,2.2 J/kB,,,,
,Orthorhombic,,,-1.1 K,-1.1 K,10.1016/j.jmmm.2019.03.064,TRUE,"{'a': '6.9877 Å', 'b': '4.4174 Å', 'c': '7.6201 Å'}",TiNiSi-type,5.3 μB,,TmNiSn,2.4 K,2.4 K,,,Pnma (no. 62),
,,,,,,10.1016/j.jmmm.2019.03.064,FALSE,,,,,Tm39Ho16Co20Al25,4.0 K,4.0 K,,,,
,,1.8 K,1.8 K,,,10.1016/0304-8853(83)90800-4,TRUE,,,,,N(C2H5)4FeCl4,2.9 K,2.9 K,,,,
,,,,,,10.1016/j.jmmm.2003.12.1339,TRUE,,,,,Fe/Cr/Fe,700 K,700 K,,,,
,Tetragonal,,,,,10.1016/S0304-8853(99)00370-4,TRUE,"{'a': '770.918 pm', 'b': '770.918 pm', 'c': '741.192 pm'}",U3Si2-type,1.16 μB/U,0.76 μB/U at 56 T,U2Pt2Sn,15 K,15 K,,,P42/mnm,
,C14 Laves phase,,,,,10.1016/0304-8853(94)01486-8,TRUE,,,,,Dy0.95La0.05Mn2,38 K,38 K,,,,
,C14 Laves phase,,,,,10.1016/0304-8853(94)01486-8,TRUE,,,,,Dy0.75La0.25Mn2,38 K,38 K,,,,
,Cubic,,,,,10.1016/j.jmmm.2015.08.020,FALSE,{'a': '5.311 Å'},Fluorite-type,4.62 - 5.04 μB,,AmO2,8.5 K,8.5 K,,,Fm3m,
,Orthorhombic,,,,,10.1016/j.jmmm.2015.08.020,FALSE,"{'a': '6.228 Å', 'b': '3.454 Å', 'c': '6.654 Å'}",Cotunnite PbCl2-type,4.62 - 5.04 μB,,AmO2,8.5 K,8.5 K,,,Pnma,
,Wurtzite,155.04 K,155.04 K,,,10.1016/j.jmmm.2023.171566,FALSE,,Hexagonal,1.26 μB,,Y3 Zn27 O27 - Ga25 N27,,,,,,
,Wurtzite,286.82 K,286.82 K,,,10.1016/j.jmmm.2023.171566,FALSE,,Hexagonal,1.45 μB,,Y2 Ga25 N27 - Zn27 O27,,,,,,
,Cubic,,,-13.83 K,-13.83 K,10.1016/j.jmmm.2015.11.093,TRUE,"{'a': '10.8314', 'b': '10.8314', 'c': '10.8314'}",Bixbyite,,,Gd1.98Co0.02O3,,,,,,
,Cubic,,,-14.10 K,-14.10 K,10.1016/j.jmmm.2015.11.093,TRUE,"{'a': '10.8304', 'b': '10.8304', 'c': '10.8304'}",Bixbyite,,,Gd1.96Co0.04O3,,,,,,
,Cubic,,,-14.25 K,-14.25 K,10.1016/j.jmmm.2015.11.093,TRUE,"{'a': '10.8288', 'b': '10.8288', 'c': '10.8288'}",Bixbyite,,,Gd1.94Co0.06O3,,,,,,
,,,,,,10.1016/j.jmmm.2024.172156,TRUE,,,,,ErFe2Si2,2.6 K,2.6 K,,,,
,Cubic,278 K,278 K,,,10.1016/j.jmmm.2014.07.053,TRUE,{'a': '11.49 Å'},NaZn13-type,,,LaFe11.0Co0.8Si1.2,,,,,Fm3c,
,Rhombohedral,,,,,10.1016/j.jmmm.2019.165409,TRUE,,,1.2 μB per Cr ion at 46 T,,AgCrS2,42 K,42 K,,,R3m,
,,273K,Above room temperature,,,10.1016/j.jmmm.2009.07.025,FALSE,,,,,Mn-doped GaP,,,,,,
,,273K,Above room temperature,,,10.1016/j.jmmm.2009.07.025,FALSE,,,,,Cu-doped GaP,,,,,,
,,,,,,10.1016/0304-8853(94)00600-8,TRUE,,,,,αUSe2,13 K,13 K,,,,
,,14 K,14 K,,,10.1016/0304-8853(94)00600-8,TRUE,,,,,βUSe2,,,,,,
,Garnet,382 K,382 K,,,10.1016/j.jmmm.2023.171030,TRUE,"{'a': '12.42953', 'b': '12.42966', 'c': '12.42966'}",Cubic,0.66 μB/f.u.,,Y1.8Bi1.2Fe3.5Ga1.5O12,,,,,Ia-3d,
,Garnet,348 K,348 K,,,10.1016/j.jmmm.2023.171030,FALSE,,,,4.98 emu/g,Y3[Fe2-xGax](Fe3-yGay)O12 (x + y = 1.5),,,,,,
,Orthorhombic,180 K,180 K,,,10.1016/j.jmmm.2018.05.057,TRUE,,Pnma,,,La0.5Ca0.5Mn0.98Ti0.02O3,,,,,62,
,Orthorhombic,,,500 K,500 K,10.1016/j.jmmm.2006.10.615,TRUE,,,,,Ba4Mn3O10,78 K,78 K,,,,
,,0.61 K,0.61 K,,,10.1016/0304-8853(94)00532-X,TRUE,,,,,p-NPNN,,,,,,
,bcc,,,,,10.1016/S0304-8853(98)00100-0,TRUE,,,"3.03 μB (paramagnetic), 1.515 μB (below TN)",,Cr-2.7%Fe,312 K,312 K,,,,
,,70.3 K,70.3 K,,,10.1016/S0304-8853(00)00769-1,TRUE,,,,,CdCr1.9In0.1S4,,,,,,
,,72 K,72 K,,,10.1016/0304-8853(81)90110-4,TRUE,,,,,GdAg0.425Zn0.575,72 K,72 K,,,,
,,123 K,123 K,,,10.1016/0304-8853(81)90110-4,TRUE,,,,,GdAg0.31Zn0.69,,,,,,
,Tetragonal,,,6.9 K,6.9 K,10.1016/j.jmmm.2024.171914,TRUE,"{'a': '7.514 Å', 'b': '7.514 Å', 'c': '13.263 Å'}",Mo5B2Si-type,9.8 μB,,Er5Ni2Sb,18 K,18 K,,,I4/mcm (No. 140),
,Tetragonal,,,18.6 K,18.6 K,10.1016/j.jmmm.2024.171914,TRUE,"{'a': '7.566 Å', 'b': '7.566 Å', 'c': '13.288 Å'}",Mo5B2Si-type,10.4 μB,,Ho5Ni2Sb,25 K,25 K,,,I4/mcm (No. 140),
,,23 K,23 K,,,10.1016/j.jmmm.2024.171914,FALSE,,,,,ErCoNi,,,,,,
,,,,,,10.1016/0304-8853(81)90149-9,TRUE,,,,,Y6Mn23H26,180 K,180 K,,,,
,Cubic,,,-55 K,-55 K,10.1016/j.jmmm.2022.170026,TRUE,{'a': '7.365574 Å'},Im 3̄,,,CaCu2.9Ti3.9Fe1.1O12,23.7 K,23.7 K,,,Im 3̄,
,Cubic,,,-60 K,-60 K,10.1016/j.jmmm.2022.170026,TRUE,{'a': '7.38322 Å'},Im 3̄,,,CaCu2.7Ti3.7Fe1.3O12,22.1 K,22.1 K,,,Im 3̄,
,Cubic,,,-40 K,-40 K,10.1016/j.jmmm.2022.170026,TRUE,{'a': '7.39776 Å'},Im 3̄,,,CaCu2.7Ti3.7Fe1.3O12 (57Fe),21.4 K,21.4 K,,,Im 3̄,
,,,,,,10.1016/j.jmmm.2022.170026,FALSE,,,,,CaCu3Fe4O12,210 K,210 K,,,,
,Rhombohedral,340 K,340 K,,,10.1016/j.jmmm.2023.171225,TRUE,"{'a': '5.53431 Å', 'b': '5.53431 Å', 'c': '13.37643 Å'}",Rhombohedral,,60.82 emu/g,La0.8Sr0.2MnO3 (LSMO-PC),,,,,R-3c,
,Rhombohedral,290 K,290 K,312 K,312 K,10.1016/j.jmmm.2023.171225,TRUE,"{'a': '5.52598 Å', 'b': '5.52598 Å', 'c': '13.37262 Å'}",Rhombohedral,,56.60 emu/g,La0.8Sr0.2MnO3 (LSMO-AC),,,,,R-3c,
,,332 K,332 K,,,10.1016/j.jmmm.2023.171225,FALSE,,,,,La0.75K0.2Mn1.05O3,,,,,,
,,,,,,10.1016/j.jmmm.2023.171225,FALSE,,,,,Nd0.50□0.17Sr0.33MnO3,266 K,266 K,,,,
,NaZn13-type,174.8K,174.8K,,,10.1016/j.jmmm.2008.02.128,TRUE,,,,,LaFe11.83Si1.17,,,,,,
,Cubic,69 K,69 K,,,10.1016/j.jmmm.2015.01.080,TRUE,{'a': '5.144 Å'},Face-centered cubic,,,EuO (Europium Oxide),,,,,Fm-3m,
,Cubic,560 K,560 K,,,10.1016/j.jmmm.2015.01.080,TRUE,{'a': '12.376 Å'},Garnet,,,YIG (Yttrium Iron Garnet),,,,,Ia-3d,
,Rhombohedral,,,,,10.1016/j.jmmm.2015.01.080,TRUE,"{'a': '5.58 Å', 'c': '13.90 Å'}",Perovskite,,,BiFeO3 (Bismuth Ferrite),643 K,643 K,,,R3c,
,CsCl-type,,,,,10.1016/j.jmmm.2024.172296,TRUE,,Cubic to Tetragonal,1.86 μB,,CeMg,20 K,20 K,,,,
,Rhombohedral,225 K,225 K,234 K,234 K,10.1016/j.jmmm.2021.167851,TRUE,"{'a': '5.4303 Å', 'b': '5.4303 Å', 'c': '13.2560 Å'}",R3-c,1.68 μB,37.41 emu/g,La0.5Sr0.5Co0.99V0.01O3,,,,,R3-c,
,Rhombohedral,227 K,227 K,236 K,236 K,10.1016/j.jmmm.2021.167851,TRUE,"{'a': '5.4329 Å', 'b': '5.4329 Å', 'c': '13.2610 Å'}",R3-c,1.97 μB,44.7 emu/g,La0.5Sr0.5Co0.98V0.02O3,,,,,R3-c,
724 Oe,Rhombohedral,229 K,229 K,238 K,238 K,10.1016/j.jmmm.2021.167851,TRUE,"{'a': '5.4326 Å', 'b': '5.4326 Å', 'c': '13.2924 Å'}",R3-c,1.96 μB,44.7 emu/g,La0.5Sr0.5Co0.9V0.1O3,,,,16.7 emu/g,R3-c,
,,170 K,170 K,,,10.1016/j.jmmm.2021.167851,FALSE,,,,,La0.8Sr0.2Co1-xVxO3 (x = 0.2),,,,,,
,,287.5 K,287.5 K,,,10.1016/j.jmmm.2021.167851,FALSE,,,,,La0.67Ca0.33Mn1-xVxO3 (x = 0.5),,,,,,
,,,,,,10.1016/0304-8853(87)90688-3,TRUE,,,,,YbPd3,0.18 K,0.18 K,,,,
,,,,,,10.1016/0304-8853(87)90688-3,TRUE,,,,,YbPt3,"0.18 K (polycrystals), 0.30 K (single crystals)","0.18 K (polycrystals), 0.30 K (single crystals)",,,,
,,,,,,10.1016/0304-8853(87)90688-3,TRUE,,,,,Yb3Pt5,0.95 K,0.95 K,,,,
,,,,,,10.1016/0304-8853(94)01072-2,TRUE,,,0.03 μB,,LaNi3,50 K,50 K,,,,
,Tetragonal,593 K,593 K,,,10.1016/j.jmmm.2012.05.034,TRUE,,ThMn12,,,HoFe10.3Co0.7Ti,,,,,I4/mmm,
740 Oe,Tetragonal,314 K,314 K,,,10.1016/j.jmmm.2009.01.015,TRUE,"{'a': '5.4351 Å', 'c': '7.7541 Å'}",Perovskite,0.74 μB,,La0.5Sr0.5MnO2.88,205 K,205 K,,,I 4/mcm,
48.2 Oe,Face-centered cubic,850 K,850 K,,,10.1016/j.jmmm.2017.02.038,TRUE,"{'a': '3.54 Å', 'b': '3.54 Å', 'c': '3.54 Å'}",Cubic,,,Ni80Fe20 (Permalloy),,,,,Fm-3m,
,,,,,,10.1016/j.jmmm.2006.10.875,TRUE,"{'a': '3.84478 Å', 'c': '28.5014 Å'}",,,,RuSr2Nd0.9Y0.2Ce0.9Cu2O10-δ,56 K,56 K,,,I4/mmm,
,Zinc-blende,173 K,173 K,,,10.1016/j.jmmm.2005.10.020,TRUE,,Cubic,,,Ga1-xMnxAs,,,,,,
,,350 K,350 K,,,10.1016/j.jmmm.2019.01.059,FALSE,,,,,Ni-doped ZnO,,,,,,
80 Oersted,,350 K,350 K,,,10.1016/j.jmmm.2019.01.059,TRUE,,,,,Co-doped ZnO,,,,,,
,,350 K,350 K,,,10.1016/j.jmmm.2019.01.059,FALSE,,,,,Cu-doped ZnO,,,,,,
,Tetragonal,,,,,10.1016/0304-8853(88)90142-4,TRUE,,,,,CeAl2Ga2,9 K,9 K,,,,
,,,,,,10.1016/j.jmmm.2003.12.776,TRUE,,,,,UCu4.5Pd0.5,9 K,9 K,,,,
,,,,,,10.1016/j.jmmm.2003.12.776,FALSE,,,,,CeCu5.7Au0.3,0 K,0 K,,,,
,B2(CsCl),,,-164 K,-164 K,10.1016/S0304-8853(97)01127-X,TRUE,{'a': '2.9 Å'},Cubic,4.77 μB/f.u.,,FeAl0.73Mn0.27,,,,,,"11 kOe g/emu (85 K), 25 kOe g/emu (300 K)"
,B2(CsCl),,,-166 K,-166 K,10.1016/S0304-8853(97)01127-X,TRUE,{'a': '2.9 Å'},Cubic,5.50 μB/f.u.,,FeAl0.71Mn0.29,,,,,,"12.5 kOe g/emu (85 K), 23 kOe g/emu (300 K)"
,B2(CsCl),,,-144 K,-144 K,10.1016/S0304-8853(97)01127-X,TRUE,{'a': '2.9 Å'},Cubic,5.58 μB/f.u.,,FeAl0.69Mn0.31,,,,,,"10.5 kOe g/emu (85 K), 23 kOe g/emu (300 K)"
,B2(CsCl),163 K,163 K,,,10.1016/S0304-8853(97)01127-X,TRUE,{'a': '2.9 Å'},Cubic,,,FeAl0.65Mn0.35,,,,,,
,B2(CsCl),164 K,164 K,,,10.1016/S0304-8853(97)01127-X,TRUE,{'a': '2.9 Å'},Cubic,,,FeAl0.5Mn0.5,,,,,,
,,,,Above 150 K,Above 150 K,10.1016/0304-8853(93)90495-N,TRUE,,,,,HoTi2Ga4,,,,,,Curie-Weiss temperature dependence above 150 K
,,,,Above 150 K,Above 150 K,10.1016/0304-8853(93)90495-N,TRUE,,,,,ErTi2Ga4,,,,,,Curie-Weiss temperature dependence above 150 K
,,,,Above 150 K,Above 150 K,10.1016/0304-8853(93)90495-N,TRUE,,,,,DyTi2Ga4,,,,,,Curie-Weiss temperature dependence above 150 K
480 G,Hexagonal (MnAs clusters),273K,RT (due to MnAs clusters),,,10.1016/j.jmmm.2005.11.014,TRUE,,,,"700 G (RT), 280 G (77 K)",GaAs:Mn (X Mn = 0.67),,,,,,
6.8 T at 4.2 K,Hexagonal ZrBeSi,,,,,10.1016/j.jmmm.2003.12.560,TRUE,,,,,UPdSiH1.0,46 K,46 K,,,,
11.8 T at 4.2 K,Hexagonal ZrBeSi,60 K,60 K,,,10.1016/j.jmmm.2003.12.560,TRUE,,,,,UNiSiH1.0,98 K,98 K,,,,
4 T and 7 T,,,,,,10.1016/j.jmmm.2003.12.560,FALSE,,,,,UPdSi,31 K,31 K,,,,
11.3 kOe,Orthorhombic,"182 K, 140 K","182 K, 140 K",187 K,187 K,10.1016/j.jmmm.2022.169402,TRUE,"{'a': '5.4580 Å', 'b': '7.7246 Å', 'c': '5.4950 Å'}",Pnma,7.2 μB/f.u.,4.0 μB/f.u.,La1.75Ca0.25CoMnO6,,,,2.0 μB/f.u.,Pnma,
6.3 kOe,Orthorhombic,"150 K, 163 K","150 K, 163 K",118 K,118 K,10.1016/j.jmmm.2022.169402,TRUE,"{'a': '5.4153 Å', 'b': '7.6587 Å', 'c': '5.4405 Å'}",Pnma,7.3 μB/f.u.,1.9 μB/f.u.,La1.25Ca0.75CoMnO6,,,,0.2 μB/f.u.,Pnma,
0.348 T,Perovskite,110 K,110 K,,,10.1016/j.jmmm.2021.168330,TRUE,"{'a': '3.905 Å', 'b': '3.905 Å', 'c': '3.878 Å'}",Cubic,0.4 μB/f.u.,,SrMn0.5Ir0.5O3,,,,,,
,Rock-salt,30 K,30 K,,,10.1016/j.jmmm.2017.10.019,FALSE,"{'a': '5.161 Å (FM), 5.12 Å (AFM I), 10.2 Å (AFM III)'}",Cubic,"5.00 μB (FM), 0.03 μB (AFM I), 0.39 μB (AFM III)",,SmN,15 K,15 K,,,,
0.343 T,ThMn12,455K,182 °C,,,10.1016/j.jmmm.2023.171484,TRUE,"{'a': '8.571 Å', 'c': '4.788 Å'}",Tetragonal,,75.5 Am^2/kg,Sm1Fe10.5Mo1.5,,,,40 Am^2/kg,,
0.278 T,ThMn12,514K,241 °C,,,10.1016/j.jmmm.2023.171484,TRUE,"{'a': '8.565 Å', 'c': '4.787 Å'}",Tetragonal,,81.9 Am^2/kg,Sm1Fe9.5Co1Mo1.5,,,,46 Am^2/kg,,
0.164 T,ThMn12,595K,322 °C,,,10.1016/j.jmmm.2023.171484,TRUE,"{'a': '8.562 Å', 'c': '4.785 Å'}",Tetragonal,,89.9 Am^2/kg,Sm1Fe8.5Co2Mo1.5,,,,50 Am^2/kg,,
,,568K,295 °C,,,10.1016/j.jmmm.2023.171484,FALSE,,,,1.2 T,Sm8Fe75Co7Mo10,,,,,,
96 Oe,,,,,,10.1016/0304-8853(80)90885-9,TRUE,,,,,(C6H11NH3)CuCl3,2.18 K,2.18 K,,,,
,Spinel,,,,,10.1016/j.jmmm.2004.02.017,TRUE,{'a': '0.8431 nm'},Cubic,2.25 μB,68 emu/g,Zn0.0Mg1.5Mn0.5FeO4,503 K,503 K,,,,
,Spinel,,,,,10.1016/j.jmmm.2004.02.017,TRUE,,Cubic,2.61 μB,78 emu/g,Zn0.1Mg1.4Mn0.5FeO4,473 K,473 K,,,,
,Spinel,,,,,10.1016/j.jmmm.2004.02.017,TRUE,,Cubic,2.75 μB,80 emu/g,Zn0.2Mg1.3Mn0.5FeO4,423 K,423 K,,,,
,Spinel,,,,,10.1016/j.jmmm.2004.02.017,TRUE,,Cubic,2.89 μB,82 emu/g,Zn0.3Mg1.2Mn0.5FeO4,373 K,373 K,,,,
,Spinel,,,,,10.1016/j.jmmm.2004.02.017,TRUE,,Cubic,2.82 μB,79 emu/g,Zn0.4Mg1.1Mn0.5FeO4,333 K,333 K,,,,
,Orthorhombic,,,,,10.1016/S0304-8853(00)00976-8,TRUE,,,,,K2FeCl5·D2O,14.01 K,14.01 K,,,Pnma,
,Orthorhombic,,,,,10.1016/S0304-8853(00)00976-8,TRUE,,,,,K2Fe0.95In0.05Cl5·D2O,13 K,13 K,,,Pnma,
2.434 kOe,Tetragonal,,,,,10.1016/j.jmmm.2016.05.088,TRUE,"{'a': '3.967 Å', 'b': '3.967 Å', 'c': '3.970 Å'}",Distorted Perovskite,,1.454 emu/g,0.9BiFeO3-0.1BaTi0.95(Yb0.5Nb0.5)0.05O3,273K,Above room temperature,,0.266 emu/g,P4mm,
4.349 kOe,Tetragonal,,,,,10.1016/j.jmmm.2016.05.088,TRUE,"{'a': '3.990 Å', 'b': '3.990 Å', 'c': '4.004 Å'}",Distorted Perovskite,,2.381 emu/g,0.8BiFeO3-0.2BaTi0.95(Yb0.5Nb0.5)0.05O3,273K,Above room temperature,,0.89 emu/g,P4mm,
2.566 kOe,Tetragonal,,,,,10.1016/j.jmmm.2016.05.088,TRUE,"{'a': '3.993 Å', 'b': '3.993 Å', 'c': '4.005 Å'}",Distorted Perovskite,,2.011 emu/g,0.7BiFeO3-0.3BaTi0.95(Yb0.5Nb0.5)0.05O3,273K,Above room temperature,,0.594 emu/g,P4mm,
"Varies with thickness, e.g., 9.93 kA/m for 10 nm, 14.23 kA/m for 100 nm",Polycrystalline,,,,,10.1016/j.jmmm.2022.170179,TRUE,,Hexagonal,,"Varies with thickness, e.g., 0.00011 for 10 nm, 0.00023 for 100 nm",CoO/Co,290 K,290 K,,"Varies with thickness, e.g., 3.02 kA/m for 10 nm, 12.0 kA/m for 100 nm",,
,Cubic perovskite,150 K,150 K,,,10.1016/S0304-8853(97)00466-6,TRUE,,,,,Nd0.66Ba0.34MnO3,,,,,,
Varies with temperature and oxide layer thickness,Polycrystalline,,,,,10.1016/S0304-8853(98)00183-8,TRUE,,,362 μB per grain,20 emu/cc (bulk),α-Fe2O3/Ag,261 K,261 K,,,,
,,273K,Room temperature,,,10.1016/j.jmmm.2012.04.029,TRUE,,,,,N-doped TiO2-x,,,,,,
"297 Oe (before annealing), 344 Oe (after annealing)",,,,,,10.1016/S0304-8853(00)00422-4,TRUE,,,,,NiO:Co (1:1 weight ratio),590 K,590 K,,,,
"302 Oe (before annealing), 330 Oe (after annealing)",,,,,,10.1016/S0304-8853(00)00422-4,TRUE,,,,,NiO:Co (2:3 weight ratio),590 K,590 K,,,,
"280 Oe (before annealing), 309 Oe (after annealing)",,,,,,10.1016/S0304-8853(00)00422-4,TRUE,,,,,NiO:Co (3:7 weight ratio),590 K,590 K,,,,
1-10 mT,Hexagonal,4 K,4 K,,,10.1016/j.jmmm.2019.165642,TRUE,"{'a': '2.8615 Å', 'c': '12.816 Å'}",Nanolaminated layered,,,Cr1.9792Mn0.0208AlC,,,,10^-3 emu/g,P63/mmc,
1-10 mT,Hexagonal,4 K,4 K,,,10.1016/j.jmmm.2019.165642,TRUE,"{'a': '2.8598 Å', 'c': '12.816 Å'}",Nanolaminated layered,,,Cr1.9622Mn0.0378AlC,,,,10^-3 emu/g,P63/mmc,
1-10 mT,Hexagonal,4 K,4 K,,,10.1016/j.jmmm.2019.165642,TRUE,"{'a': '2.8580 Å', 'c': '12.817 Å'}",Nanolaminated layered,,,Cr1.9266Mn0.0734AlC,,,,10^-3 emu/g,P63/mmc,
,C1b-type,570K,570,,,10.1016/j.jmmm.2004.11.267,FALSE,,Cubic,3.971 μB,,Ni1.25MnSb,,,,,,
,C1b-type,470K,470,,,10.1016/j.jmmm.2004.11.267,FALSE,,Cubic,3.976 μB,,Ni1.5MnSb,,,,,,
,C1b-type,405K,405,,,10.1016/j.jmmm.2004.11.267,FALSE,,Cubic,3.956 μB,,Ni1.75MnSb,,,,,,
,Orthorhombic,122 K,122 K,138 K,138 K,10.1016/j.jmmm.2024.172355,TRUE,"{'a': '5.5516 Å', 'b': '7.6605 Å', 'c': '5.4411 Å'}",Pnma,6.1 μB,,Nd0.85Sr0.15MnO3,,,,,Pnma,
,Orthorhombic,107 K,107 K,126 K,126 K,10.1016/j.jmmm.2024.172355,TRUE,"{'a': '5.5218 Å', 'b': '7.7410 Å', 'c': '5.4831 Å'}",Pnma,8.5 μB,,Nd0.85Ba0.15MnO3,,,,,Pnma,
,,273K,Higher than room temperature,,,10.1016/j.jmmm.2018.04.049,FALSE,"{'a': 0.3333, 'c': 0.534}",,3.31786,,Zn15NdO16,,,,,,
,,273K,Higher than room temperature,,,10.1016/j.jmmm.2018.04.049,FALSE,"{'a': 0.3249, 'c': 0.5205}",,4.00003,,Zn14NdO16,,,,,,
,,273K,Higher than room temperature,,,10.1016/j.jmmm.2018.04.049,FALSE,"{'a': 0.3249, 'c': 0.5205}",,5.33254,,Zn14Nd2O16,,,,,,
,BCC,1043 K,1043 K,,,10.1016/j.jmmm.2020.167220,FALSE,{'a': '2.866 Å'},Cubic,2.22 μB,,Fe (Iron),,,,,Im-3m,
,BCC,,,,,10.1016/j.jmmm.2020.167220,FALSE,{'a': '2.884 Å'},Cubic,0.6 μB,,Cr (Chromium),311 K,311 K,,,Im-3m,
,Garnet,560 K,560 K,,,10.1016/j.jmmm.2022.170103,TRUE,"{'a': '12.376 Å', 'b': '12.376 Å', 'c': '12.376 Å'}",Cubic,,140 emu/g,Y3Fe5O12 (YIG),,,,,Ia-3d,
,,386 K,386 K,,,10.1016/0304-8853(92)90145-E,TRUE,,,,,Cu0.1Mn0.9Cr2S4,,,,,,
,,398 K,398 K,,,10.1016/0304-8853(92)90145-E,TRUE,,,,,Cu0.2Mn0.8Cr2S4,,,,,,
,,,,,,10.1016/S0304-8853(10)80058-7,TRUE,,,,,CrRhAs,165 K,165 K,,,,
,,164 K,164 K,,,10.1016/S0304-8853(10)80058-7,TRUE,,,,,CrRuAs,,,,,,
,Orthorhombic,40 K,40 K,,,10.1016/0304-8853(90)90143-E,TRUE,,,"2.25μB (Mn), 1.80μB (Nd)",,NdMnSi2,,,,,Cmcm,
,Orthorhombic,,,146 K,146 K,10.1016/j.jmmm.2018.03.019,TRUE,"{'a': '5.5919', 'b': '7.5897', 'c': '5.3161'}",Pnma,,,TbMn0.5Fe0.5O3,333 K,333 K,,,Pnma,
,Orthorhombic,,,152 K,152 K,10.1016/j.jmmm.2018.03.019,TRUE,"{'a': '5.6155', 'b': '7.5396', 'c': '5.2979'}",Pnma,,,DyMn0.5Fe0.5O3,327 K,327 K,,,Pnma,
,Orthorhombic,,,123 K,123 K,10.1016/j.jmmm.2018.03.019,TRUE,"{'a': '5.6005', 'b': '7.5727', 'c': '5.2756'}",Pnma,,,HoMn0.5Fe0.5O3,347 K,347 K,,,Pnma,
698.2 Oe,Amorphous,,,-52.8 K,-52.8 K,10.1016/j.jmmm.2021.168859,TRUE,,,,10.9 x10^-5 emu/g,Ca2Al2SiO7:Ni0.0,,,,84.9 x10^-5 emu/g,,3.68 x10^-5 emu/Oe.mol
281.1 Oe,Amorphous,,,-11.1 K,-11.1 K,10.1016/j.jmmm.2021.168859,TRUE,,,,69.4 x10^-5 emu/g,Ca2Al2SiO7:Ni0.5,,,,88.1 x10^-5 emu/g,,2.29 x10^-4 emu/Oe.mol
161.9 Oe,Amorphous,,,-26.8 K,-26.8 K,10.1016/j.jmmm.2021.168859,TRUE,,,,62.8 x10^-5 emu/g,Ca2Al2SiO7:Ni3.0,,,,54.2 x10^-5 emu/g,,1.58 x10^-4 emu/Oe.mol
,,7.43 K,7.43 K,,,10.1016/j.jmmm.2009.01.024,FALSE,,,,,(C6H11NH3)CuBr3,,,,,,
0.6906 T,Monoclinic,200 K,200 K,210 K,210 K,10.1016/j.jmmm.2022.169311,TRUE,"{'a': '5.4961 Å', 'b': '5.4975 Å', 'c': '7.7869 Å'}",Monoclinic,4.54001 μB,19.84 emu/g,La1.9Y0.1CoMnO6,,,,11.25 emu/g,P21/n,
0.6981 T,Monoclinic,185 K,185 K,208 K,208 K,10.1016/j.jmmm.2022.169311,TRUE,"{'a': '5.5039 Å', 'b': '5.4876 Å', 'c': '7.7586 Å'}",Monoclinic,3.15032 μB,44.59 emu/g,La1.8Y0.2CoMnO6,,,,25.37 emu/g,P21/n,
0.7841 T,Monoclinic,184 K,184 K,204 K,204 K,10.1016/j.jmmm.2022.169311,TRUE,"{'a': '5.4866 Å', 'b': '5.4875 Å', 'c': '7.7694 Å'}",Monoclinic,3.12815 μB,52.38 emu/g,La1.7Y0.3CoMnO6,,,,30.63 emu/g,P21/n,
,ThCr2Si2-type,,,,,10.1016/j.jmmm.2024.172410,TRUE,"{'a': '3.9018 Å', 'c': '9.9222 Å'}",Laves phase,,"80.5 Am^2/kg under 2 T, 108.5 Am^2/kg under 5 T",HoFe2Si2,2.2 K,2.2 K,,,I4/mmm,
,ThCr2Si2-type,,,,,10.1016/j.jmmm.2024.172410,TRUE,"{'a': '3.8828 Å', 'c': '9.8915 Å'}",Laves phase,,,TmFe2Si2,<2 K,<2 K,,,I4/mmm,
,,,,,,10.1016/j.jmmm.2024.172410,FALSE,,,,,Dy0.7Ho0.3Ni2B2C,8.5 K,8.5 K,,,,
,,,,,,10.1016/j.jmmm.2024.172410,FALSE,,,,,Ho0.4Er0.6Ni,20 K,20 K,,,,
,,,,,,10.1016/j.jmmm.2024.172410,FALSE,,,,,Ho8Er4Co7,18 K,18 K,,,,
,,,,,,10.1016/j.jmmm.2024.172410,FALSE,,,,,Tm0.6Ho0.4Ga,"19.8 K, 27 K","19.8 K, 27 K",,,,
,,,,,,10.1016/j.jmmm.2024.172410,FALSE,,,,,HoOCl,<2 K,<2 K,,,,
,,,,,,10.1016/j.jmmm.2024.172410,FALSE,,,,,GdCoC,"7.6 K, 10.9 K, 14.8 K","7.6 K, 10.9 K, 14.8 K",,,,
,,,,,,10.1016/j.jmmm.2024.172410,FALSE,,,,,Gd2CuTiO6,<1.8 K,<1.8 K,,,,
,Monoclinic,,,-2.2 K,-2.2 K,10.1016/S0304-8853(98)00576-9,TRUE,,,,,Na0.3CoPc,,,,,P21/a,
,Monoclinic,,,-9.2 K,-9.2 K,10.1016/S0304-8853(98)00576-9,TRUE,,,,,Na0.8CoPc,,,,,P21/a,
82 Oe,Monoclinic,,,-40.7 K,-40.7 K,10.1016/S0304-8853(98)00576-9,TRUE,,,,0.195 emu/g,Na1.7CoPc,,,,0.023 emu/g,P21/a,
,,,,,,10.1016/0304-8853(96)00009-1,TRUE,,kagomé-like,,,KMnFeF6,148 K,148 K,,,,θ/TN ∼ 3
,,,,,,10.1016/0304-8853(96)00009-1,TRUE,,kagomé-like,,,KCoFeF6,110 K,110 K,,,,θ/TN ∼ 3
,,,,,,10.1016/0304-8853(92)90382-X,TRUE,,,,,CuCl2·DMSO,5 K,5 K,,,,
,Amorphous,,,-3.2 K,-3.2 K,10.1016/S0304-8853(99)00107-9,TRUE,,,2.46 μB,2.75 emu/g,Mn18Y82,,,,,,0.34 x 10^-5 emu/g
,Amorphous,,,-5.2 K,-5.2 K,10.1016/S0304-8853(99)00107-9,TRUE,,,2.18 μB,2.66 emu/g,Mn28Y72,,,,,,0.430 x 10^-5 emu/g
,Amorphous,,,-6.9 K,-6.9 K,10.1016/S0304-8853(99)00107-9,TRUE,,,1.84 μB,2.38 emu/g,Mn37Y63,,,,,,0.537 x 10^-5 emu/g
,Amorphous,,,-8.2 K,-8.2 K,10.1016/S0304-8853(99)00107-9,TRUE,,,1.50 μB,1.90 emu/g,Mn48Y52,,,,,,0.664 x 10^-5 emu/g
,Amorphous,,,-11.2 K,-11.2 K,10.1016/S0304-8853(99)00107-9,TRUE,,,1.25 μB,,Mn57Y43,,,,,,0.708 x 10^-5 emu/g
,Amorphous,,,-9.2 K,-9.2 K,10.1016/S0304-8853(99)00107-9,TRUE,,,1.33 μB,1.46 emu/g,Mn53Y47,,,,,,0.670 x 10^-5 emu/g
,Amorphous,,,-13.6 K,-13.6 K,10.1016/S0304-8853(99)00107-9,TRUE,,,0.788 μB,0.784 emu/g,Mn76Y24,,,,,,0.800 x 10^-5 emu/g
,Laves phase,,,,,10.1016/S0304-8853(99)00107-9,FALSE,,,,,Mn2Y,100 K,100 K,,,,
,,,,,,10.1016/S0304-8853(99)00107-9,FALSE,,,,,Mn12Y,120 K,120 K,,,,
,,500 K,500 K,,,10.1016/S0304-8853(99)00107-9,FALSE,,,,,Mn23Y6,,,,,,
,ThCr2Si2-type,315K,315K,220K,220K,10.1016/S0304-8853(98)00147-4,TRUE,"{'a': '4.195', 'c': '10.980'}",Tetragonal,1.4 μB/Mn,,La0.9Ca0.1Mn2Ge2,,,,,I4/mmm,
,ThCr2Si2-type,312K,312K,230K,230K,10.1016/S0304-8853(98)00147-4,TRUE,"{'a': '4.191', 'c': '10.979'}",Tetragonal,1.3 μB/Mn,,La0.8Ca0.2Mn2Ge2,440K,440K,,,I4/mmm,
,ThCr2Si2-type,309K,309K,190K,190K,10.1016/S0304-8853(98)00147-4,TRUE,"{'a': '4.188', 'c': '10.968'}",Tetragonal,1.3 μB/Mn,,La0.7Ca0.3Mn2Ge2,,,,,I4/mmm,
,ThCr2Si2-type,280K,280K,180K,180K,10.1016/S0304-8853(98)00147-4,TRUE,"{'a': '4.186', 'c': '10.957'}",Tetragonal,1.2 μB/Mn,,La0.6Ca0.4Mn2Ge2,,,,,I4/mmm,
,ThCr2Si2-type,235K,235K,160K,160K,10.1016/S0304-8853(98)00147-4,TRUE,"{'a': '4.179', 'c': '10.926'}",Tetragonal,1.0 μB/Mn,,La0.5Ca0.5Mn2Ge2,510K,510K,,,I4/mmm,
,ThCr2Si2-type,175K,175K,100K,100K,10.1016/S0304-8853(98)00147-4,TRUE,"{'a': '4.175', 'c': '10.915'}",Tetragonal,0.9 μB/Mn,,La0.4Ca0.6Mn2Ge2,,,,,I4/mmm,
,ThCr2Si2-type,80K,80K,0K,0K,10.1016/S0304-8853(98)00147-4,TRUE,"{'a': '4.169', 'c': '10.898'}",Tetragonal,0.4 μB/Mn,,La0.3Ca0.7Mn2Ge2,570K,570K,,,I4/mmm,
,ThCr2Si2-type,,,-120K,-120K,10.1016/S0304-8853(98)00147-4,TRUE,"{'a': '4.164', 'c': '10.899'}",Tetragonal,0.2 μB/Mn,,La0.2Ca0.8Mn2Ge2,,,,,I4/mmm,
,ThCr2Si2-type,,,-200K,-200K,10.1016/S0304-8853(98)00147-4,TRUE,"{'a': '4.161', 'c': '10.887'}",Tetragonal,0.1 μB/Mn,,La0.1Ca0.9Mn2Ge2,,,,,I4/mmm,
,ThCr2Si2-type,,,-250K,-250K,10.1016/S0304-8853(98)00147-4,TRUE,"{'a': '4.160', 'c': '10.866'}",Tetragonal,0 μB/Mn,,CaMn2Ge2,670K,670K,,,I4/mmm,
,Hexagonal,635.6K,362.6 °C,,,10.1016/j.jmmm.2022.169478,TRUE,"{'a': '4.290 Å', 'b': '4.290 Å', 'c': '6.126 Å'}",NiAs-type,,,Mn56Bi44,,,,,P63/mmc,
,Hexagonal,635.6K,362.6 °C,,,10.1016/j.jmmm.2022.169478,TRUE,"{'a': '4.290 Å', 'b': '4.290 Å', 'c': '6.126 Å'}",NiAs-type,,,Mn58Bi42,,,,,P63/mmc,
,Hexagonal,635.6K,362.6 °C,,,10.1016/j.jmmm.2022.169478,TRUE,"{'a': '4.290 Å', 'b': '4.290 Å', 'c': '6.126 Å'}",NiAs-type,,,Mn60Bi40,,,,,P63/mmc,
7.4 kOe,Hexagonal,635.6K,362.6 °C,,,10.1016/j.jmmm.2022.169478,TRUE,"{'a': '4.290 Å', 'b': '4.290 Å', 'c': '6.126 Å'}",NiAs-type,,19 emu/g,Mn63Bi37,,,,,P63/mmc,
,,340 K,340 K,,,10.1016/j.jmmm.2006.10.688,FALSE,,,,,Bi2CuMnO6,,,,,,
,Perovskite,200 K,200 K,,,10.1016/j.jmmm.2019.165926,TRUE,,Cubic,,,SrCoO3-δ,,,,,,
,Orthorhombic,,,-41.00 K,-41.00 K,10.1016/j.jmmm.2015.10.120,TRUE,"{'a': '5.846 Å', 'b': '7.408 Å', 'c': '5.300 Å'}",Pnma,10.16 μB,,Tb0.9Dy0.1MnO3,7 K,7 K,,,Pnma,
,Orthorhombic,,,-34.70 K,-34.70 K,10.1016/j.jmmm.2015.10.120,TRUE,"{'a': '5.845 Å', 'b': '7.407 Å', 'c': '5.299 Å'}",Pnma,10.00 μB,,Tb0.8Dy0.2MnO3,7 K,7 K,,,Pnma,
,Orthorhombic,,,-34.13 K,-34.13 K,10.1016/j.jmmm.2015.10.120,TRUE,"{'a': '5.844 Å', 'b': '7.401 Å', 'c': '5.295 Å'}",Pnma,10.63 μB,,Tb0.7Dy0.3MnO3,6 K,6 K,,,Pnma,
,Orthorhombic,,,-32.72 K,-32.72 K,10.1016/j.jmmm.2015.10.120,TRUE,"{'a': '5.843 Å', 'b': '7.399 Å', 'c': '5.293 Å'}",Pnma,10.11 μB,,Tb0.6Dy0.4MnO3,6 K,6 K,,,Pnma,
,Cubic,680 K,680 K,,,10.1016/j.jmmm.2020.167269,TRUE,,Cubic,,1180 kA/m,Fe49Rh51,,,,,,
,Cubic,680 K,680 K,,,10.1016/j.jmmm.2020.167269,TRUE,,Cubic,,1350 kA/m,Fe49Rh51,,,,,,
,Cubic,670 K,670 K,,,10.1016/j.jmmm.2020.167269,TRUE,,Cubic,,1180 kA/m,Fe49Rh51,,,,,,
,Rhombohedral,,,,,10.1016/j.jmmm.2020.166928,TRUE,,R3c,,,Bi0.82Sm0.08Fe0.9Ti0.1O3,566K,293 °C,,75.4 emu/mol,R3c,
,Amorphous,375K,102 °C,,,10.1016/j.jmmm.2006.02.181,TRUE,,,,,(Fe12Co1)79Mo8Cu1B12,,,,,,
,Amorphous,410K,137 °C,,,10.1016/j.jmmm.2006.02.181,TRUE,,,,,(Fe9Co1)79Mo8Cu1B12,,,,,,
,Cubic-bixbyite,,,-16.434 ± 0.428 K,-16.434 ± 0.428 K,10.1016/j.jmmm.2023.171371,TRUE,{'a': '10.81302(20) Å'},Cubic,7.68 ± 0.01 μB,,Gd1.97Mn0.03O3,,,,,Ia3̄,0.018 ± 1.294.10^-4 emu/Oe-mol
,Cubic-bixbyite,,,-12.110 ± 0.501 K,-12.110 ± 0.501 K,10.1016/j.jmmm.2023.171371,TRUE,{'a': '10.81251(21) Å'},Cubic,7.79 ± 0.01 μB,98.17 emu/g,Gd1.9Mn0.1O3,<3 K,<3 K,,,Ia3̄,0.033 ± 2.143.10^-4 emu/Oe-mol
,,,,,,10.1016/j.jmmm.2023.171371,FALSE,,,,,Tb2O3,8 K,8 K,,,,
,,,,,,10.1016/j.jmmm.2023.171371,FALSE,,,,,Tb2FeMnO6,<4 K,<4 K,,,,
,,,,,,10.1016/j.jmmm.2023.171371,FALSE,,,,,Dy2FeMnO6,<4 K,<4 K,,,,
,,,,,,10.1016/j.jmmm.2023.171371,FALSE,,,,,TmFe0.7Mn0.3O3,11 K,11 K,,,,
,,,,,,10.1016/j.jmmm.2023.171371,FALSE,,,,,Sr2GdNbO6,2 K,2 K,,,,
,,,,,,10.1016/0304-8853(94)01437-X,TRUE,,,,,YBa2Cu3O6.1,410 K,410 K,,,,
,,,,,,10.1016/0304-8853(94)01437-X,TRUE,,,,,YBa2Cu3O6.18,368 K,368 K,,,,
,,>600 K,>600 K,,,10.1016/j.jmmm.2015.01.054,FALSE,,,,,Cr-doped AlP,,,,,,
,Tetragonal,,,10 K,10 K,10.1016/j.jmmm.2023.171016,TRUE,,Tetragonal,7/3 μB/Eu,,EuRhAl4Si2,"11.7 K, 10.4 K","11.7 K, 10.4 K",,,,
,,,,,,10.1016/j.jmmm.2003.12.1003,TRUE,,,0.31 μB,,V0.95Ti0.05)2O3,19 K,19 K,,,,
,,,,,,10.1016/j.jmmm.2003.12.1003,TRUE,,,0.32 μB,,V0.90Ti0.10)2O3,23 K,23 K,,,,
,,,,,,10.1016/j.jmmm.2003.12.1003,TRUE,,,0.31 μB,,V0.80Ti0.20)2O3,39 K,39 K,,,,
,,,,,,10.1016/j.jmmm.2003.12.1003,TRUE,,,0.45 μB,,V0.70Ti0.30)2O3,80 K,80 K,,,,
,,,,,,10.1016/j.jmmm.2003.12.1003,TRUE,,,0.65 μB,,V0.60Ti0.40)2O3,90 K,90 K,,,,
,Hexagonal,278 K,278 K,,,10.1016/j.jmmm.2023.171521,FALSE,"{'a': '3.191 Å', 'b': '3.191 Å'}",Honeycomb,"0.978 μB (V atom), -0.044 μB (S atom)",,2H-VS2,,,,,,
,Cubic Heusler L21-type,280 K,280 K,,,10.1016/j.jmmm.2010.09.015,TRUE,,,,50 emu/g,Ni43Mn46Sn10.5Al0.5,,,,,,
,Cubic Heusler L21-type with martensite phase,290 K,290 K,,,10.1016/j.jmmm.2010.09.015,TRUE,,,,40 emu/g,Ni43Mn46Sn10Al1,,,,,,
,,273K,Room Temperature,,,10.1016/j.jmmm.2016.02.019,FALSE,,,,,Cr-doped In2O3,,,,,,
,Hexagonal,,,,,10.1016/0304-8853(94)00610-5,TRUE,,,,,UAu2Sn,13 K,13 K,,,,
,Cubic Laves phase,,,,,10.1016/S0304-8853(98)00642-8,TRUE,,Diamond-like,,,Y(Mn0.94Fe0.06)2,13.5 K,13.5 K,,,,
,,,,,,10.1016/0304-8853(94)90338-7,TRUE,,,,,U0.6Ce0.4Pd2Al3,5 K,5 K,,,,
,,,,,,10.1016/S0304-8853(96)00327-7,TRUE,,,,,Ni(OH)2,25.8 K,25.8 K,,,,
,Hexagonal AlB2-type,,,-33.6 K,-33.6 K,10.1016/j.jmmm.2006.07.004,TRUE,"{'a': '4.738 Å', 'c': '3.684 Å'}",Hexagonal,8.2 μB/Gd3+,,Gd2CuIn3,19.6 K,19.6 K,,,P6/mmm,
,,,,-3 K,-3 K,10.1016/j.jmmm.2006.07.004,FALSE,"{'a': '4.3580 Å', 'c': '7.423 Å'}",,7.94 μB/Gd3+,,Gd2CuGa3,20 K,20 K,,,,
,,,,-18 K,-18 K,10.1016/j.jmmm.2006.07.004,FALSE,"{'a': '4.079 Å', 'c': '4.089 Å'}",,8 μB/Gd3+,,Gd2CuGe3,12 K,12 K,,,,
,,,,-6 K,-6 K,10.1016/j.jmmm.2006.07.004,FALSE,"{'a': '4.2146 Å', 'c': '4.049 Å'}",,8 μB/Gd3+,,Gd2PdGe3,10 K,10 K,,,,
,,,,,,10.1016/S0304-8853(00)00337-1,FALSE,,,,,La2-xBaxCuO4,0,0,,,,
,,,,,,10.1016/S0304-8853(00)00337-1,FALSE,,,,,YBa2Cu3O6+x,0,0,,,,
,,300 K,300 K,,,10.1016/j.jmmm.2015.06.026,TRUE,,,,,La0.6Nd0.4Mn2Si2,230 K,230 K,,,,
,Monoclinic,,,,,10.1016/j.jmmm.2022.169964,TRUE,"{'a': '10.1061 Å', 'b': '7.6701 Å', 'c': '7.8812 Å'}",C2/m,,,Fe2.975V0.025Ga4,42 K,42 K,,,C2/m,
,Monoclinic,,,,,10.1016/j.jmmm.2022.169964,TRUE,"{'a': '10.1122 Å', 'b': '7.6724 Å', 'c': '7.8887 Å'}",C2/m,,,Fe2.95V0.05Ga4,57 K,57 K,,,C2/m,
,Monoclinic,,,,,10.1016/j.jmmm.2022.169964,TRUE,"{'a': '10.1174 Å', 'b': '7.6764 Å', 'c': '7.8932 Å'}",C2/m,,,Fe2.925V0.075Ga4,48 K,48 K,,,C2/m,
,Monoclinic,,,,,10.1016/j.jmmm.2022.169964,TRUE,"{'a': '10.1235 Å', 'b': '7.6817 Å', 'c': '7.8984 Å'}",C2/m,,,Fe2.9V0.1Ga4,13 K,13 K,,,C2/m,
,,,,,,10.1016/S0304-8853(97)00975-X,TRUE,,,,,VPO4,15 K,15 K,,,,Broad peak at ~140 K
,,,,,,10.1016/S0304-8853(97)00975-X,TRUE,,,,,β-CrPO4,22 K,22 K,,,,"Broad peak at ~43 K, small cusp at ~22 K"
,Cubic,,,-344.86 K,-344.86 K,10.1016/j.jmmm.2014.01.075,TRUE,"{'a': '5.4925 Å', 'b': '5.4925 Å', 'c': '5.4925 Å'}",Fluorite,,,BiEuO3,,,,,Fm3m,Van Vleck paramagnetism
,,,,,,10.1016/S0304-8853(10)80238-0,TRUE,,,,,YBa2Cu2.94Co0.06Oy,,"TN2, TN3",,,,Observed
,,,,,,10.1016/S0304-8853(10)80238-0,TRUE,,,,,YBa2Cu2.8Co0.2Oy,,"TN2, TN3",,,,Observed
,,,,,,10.1016/S0304-8853(10)80238-0,TRUE,,,,,YBa2Cu2.7Co0.3Oy,,"TN2, TN3",,,,Observed
,Th2Ni17,328K,328,,,10.1016/S0304-8853(98)00014-6,TRUE,"{'a': '8.414', 'c': '8.283'}",Hexagonal,,,HoErFe17,,,,,,
,Th2Ni17,432K,432,,,10.1016/S0304-8853(98)00014-6,TRUE,"{'a': '8.474', 'c': '8.317'}",Hexagonal,,,HoErFe16Ga,,,,,,
,Th2Ni17,486K,486,,,10.1016/S0304-8853(98)00014-6,TRUE,"{'a': '8.511', 'c': '8.328'}",Hexagonal,,,HoErFe15Ga2,,,,,,
,Th2Ni17,520K,520,,,10.1016/S0304-8853(98)00014-6,TRUE,"{'a': '8.539', 'c': '8.349'}",Hexagonal,,,HoErFe14Ga3,,,,,,
,Th2Ni17,535K,535,,,10.1016/S0304-8853(98)00014-6,TRUE,"{'a': '8.541', 'c': '8.364'}",Hexagonal,,,HoErFe13Ga4,,,,,,
,Th2Zn17,467K,467,,,10.1016/S0304-8853(98)00014-6,TRUE,"{'a': '8.593', 'c': '12.539'}",Rhombohedral,,,HoErFe12Ga5,,,,,,
,Th2Zn17,395K,395,,,10.1016/S0304-8853(98)00014-6,TRUE,"{'a': '8.642', 'c': '12.531'}",Rhombohedral,,,HoErFe11Ga6,,,,,,
,Th2Zn17,383K,383,,,10.1016/S0304-8853(98)00014-6,TRUE,"{'a': '8.692', 'c': '12.550'}",Rhombohedral,,,HoErFe10Ga7,,,,,,
,Hexagonal,,,330 K,330 K,10.1016/S0304-8853(97)00265-5,TRUE,,CaCu5-type,,,YNi5,,,,,,Broad maximum at 250 K
,Hexagonal,15 K,15 K,,,10.1016/S0304-8853(97)00265-5,TRUE,,CaCu5-type,,,Y(Ni0.7Co0.3)5,,,,,,
,Hexagonal,273K,Above room temperature,,,10.1016/S0304-8853(97)00265-5,TRUE,,CaCu5-type,,,Y(Ni0.6Co0.4)5,,,,,,
,,0.67 K,0.67 K,,,10.1016/0304-8853(94)00743-8,TRUE,,,,,p-NPNN,,,,,,
110 Oe at 100 K,Cubic,> 400 K,> 400 K,,,10.1016/j.jmmm.2016.06.087,TRUE,{'a': '3.587 Å'},Pm-3m,2.72 μB/f.u.,,Fe-Ni,,,,,Pm-3m,
,,754K,481°C,,,10.1016/S0304-8853(00)00084-6,TRUE,,,,,Sm2Fe17-xAlxNy,,,,,,
,,754K,481°C,,,10.1016/S0304-8853(00)00084-6,TRUE,,,,,Sm2Fe17-xGaxNy,,,,,,
,,754K,481°C,,,10.1016/S0304-8853(00)00084-6,TRUE,,,,,Sm2Fe17-xSixNy,,,,,,
,,678K,405°C,,,10.1016/S0304-8853(00)00084-6,TRUE,,,,,Sm2Fe17-xAlxCy,,,,,,
,,678K,405°C,,,10.1016/S0304-8853(00)00084-6,TRUE,,,,,Sm2Fe17-xGaxCy,,,,,,
,,678K,405°C,,,10.1016/S0304-8853(00)00084-6,TRUE,,,,,Sm2Fe17-xSixCy,,,,,,
,,631K,358°C,,,10.1016/S0304-8853(00)00084-6,TRUE,,,,,Sm2Fe15Ga2C1.8,,,,,,
28.2 A/m,,1196 K,1196 K,,,10.1016/j.jmmm.2019.165552,TRUE,,,,1.12 × 10^6 A/m,Fe3.2 wt% Si,,,,,,
50.56 A/m,,1150 K,1150 K,,,10.1016/j.jmmm.2019.165552,TRUE,,,,1.15 × 10^6 A/m,Fe2.9 wt% Si,,,,,,
8.14 A/m,,1010 K,1010 K,,,10.1016/j.jmmm.2019.165552,TRUE,,,,1.35 × 10^6 A/m,Fe3.2 wt% Si,,,,,,
112 Oe,Orthorhombic,725 K,725 K,726.30 K,726.30 K,10.1016/j.jmmm.2019.03.056,TRUE,"{'a': '5.5673 Å', 'b': '7.8349 Å', 'c': '5.5333 Å'}",Perovskite,9.29 μB,1.17 emu/g,La0.90Y0.10FeO3,,,,0.080 emu/g,Pnma,
104 Oe,Orthorhombic,720 K,720 K,721.17 K,721.17 K,10.1016/j.jmmm.2019.03.056,TRUE,"{'a': '5.5727 Å', 'b': '7.8157 Å', 'c': '5.5162 Å'}",Perovskite,8.98 μB,1.88 emu/g,La0.80Y0.20FeO3,,,,0.132 emu/g,Pnma,
95.8 Oe,Orthorhombic,712 K,712 K,712.15 K,712.15 K,10.1016/j.jmmm.2019.03.056,TRUE,"{'a': '5.5866 Å', 'b': '7.8283 Å', 'c': '5.5055 Å'}",Perovskite,8.42 μB,2.68 emu/g,La0.70Y0.30FeO3,,,,0.178 emu/g,Pnma,
,Corundum,,,,,10.1016/S0304-8853(03)00457-8,TRUE,,Rhombohedral,,,α-Fe2O3,955 K,955 K,,,,
55.36 Oe,Hexagonal wurtzite,>300 K,>300 K,-0.19 K,-0.19 K,10.1016/j.jmmm.2024.171728,TRUE,"{'a': '3.249 Å', 'c': '5.206 Å'}",Hexagonal,0.02142 emu/g,0.01756 emu/g,Zn0.99Nd0.01O,,,,0.00154 emu/g,P63mc,2.064 × 10^-6 emu/g.Oe
51.83 Oe,Hexagonal wurtzite,>300 K,>300 K,-0.09 K,-0.09 K,10.1016/j.jmmm.2024.171728,TRUE,"{'a': '3.248 Å', 'c': '5.205 Å'}",Hexagonal,0.02853 emu/g,0.01254 emu/g,Zn0.97Nd0.03O,,,,0.00088 emu/g,P63mc,5.70 × 10^-6 emu/g.Oe
54.05 Oe,Hexagonal wurtzite,>300 K,>300 K,-0.27 K,-0.27 K,10.1016/j.jmmm.2024.171728,TRUE,"{'a': '3.247 Å', 'c': '5.204 Å'}",Hexagonal,0.10140 emu/g,0.00881 emu/g,Zn0.95Nd0.05O,,,,0.00071 emu/g,P63mc,11.08 × 10^-6 emu/g.Oe
,Hexagonal wurtzite,300 K,300 K,,,10.1016/j.jmmm.2024.171728,TRUE,,Hexagonal,0.069 emu/g,,Zn0.97Nd0.03O (cited from G. Vijayaprasath et al. 2015),,,,,,
,Orthorhombic,180 K,180 K,,,10.1016/S0304-8853(98)00254-6,TRUE,"{'a': '5.47 Å', 'b': '5.48 Å', 'c': '7.74 Å'}",Orthorhombic,3.8 μB,,La0.90Ca0.10MnO3,,,,,,
,Cubic,,,,,10.1016/S0304-8853(98)00254-6,TRUE,{'a': '7.63 Å'},Cubic,0.2 μB,,La0.38Ca0.62MnO3,270 K,270 K,,,,
,Icosahedral,900 K,900 K,,,10.1016/j.jmmm.2005.08.021,TRUE,,Face-centered,6.4 emu/g,,Al65Cu20Fe15,,,,,,
0.05 T,Mixed B2+L21,375 K,375 K,123 K,123 K,10.1016/j.jmmm.2009.06.020,TRUE,,,4.87 μB/Mn,,Mn0.5Al0.5Ni,313 K,313 K,,,,
0.05 T,B2,284 K,284 K,108 K,108 K,10.1016/j.jmmm.2009.06.020,TRUE,,,4.85 μB/Mn,,Mn0.6Al0.4Ni,181 K,181 K,,,,
0.11 T,,121 K,121 K,50 K,50 K,10.1016/j.jmmm.2009.06.020,TRUE,,,4.94 μB/Mn,,Mn0.8Al0.2Ni,80 K,80 K,,,,
0.11 T,,59 K,59 K,-3 K,-3 K,10.1016/j.jmmm.2009.06.020,TRUE,,,4.90 μB/Mn,,Mn0.9Al0.1Ni,26 K,26 K,,,,
,,,,,,10.1016/j.jmmm.2009.06.020,TRUE,,,4 μB/Mn,,MnNi,1073 K,1073 K,,,,
,Fe2P (ZrNiAl)-type,,,,,10.1016/0304-8853(95)00556-0,TRUE,,Hexagonal,7.1 μB,,DyPtSn,9.5 K,9.5 K,,,,
,Fe2P (ZrNiAl)-type,,,,,10.1016/0304-8853(95)00556-0,TRUE,,Hexagonal,8.0 μB,,HoPtSn,9.5 K,9.5 K,,,,
,Fe2P (ZrNiAl)-type,,,,,10.1016/0304-8853(95)00556-0,TRUE,,Hexagonal,,,ErPtSn,3.5 K,3.5 K,,,,
,Mn6Cu16Si7 type,,,,,10.1016/0304-8853(91)90619-L,TRUE,,,2.7 μB,,Mn6Ni16Si7,205 K,205 K,,,Fm3m,
,Mn6Cu16Si7 type,,,,,10.1016/0304-8853(91)90619-L,TRUE,,,1.8 μB,,Mn3Cr3Ni16Si7,165 K,165 K,,,Fm3m,
210 Gauss,Orthorhombic,300 K,300 K,,,10.1016/j.jmmm.2018.03.022,TRUE,"{'a': '3.98 Å', 'b': '4.32 Å', 'c': '11.19 Å'}",Polycrystalline,,69 x 10^-4 emu/gm,Sn0.98Fe0.02S,,,,18 x 10^-5 emu/gm,,
240 Gauss,Orthorhombic,300 K,300 K,,,10.1016/j.jmmm.2018.03.022,TRUE,"{'a': '3.98 Å', 'b': '4.33 Å', 'c': '11.19 Å'}",Polycrystalline,,59 x 10^-4 emu/gm,Sn0.96Fe0.04S,,,,28 x 10^-5 emu/gm,,
219 Gauss,Orthorhombic,300 K,300 K,,,10.1016/j.jmmm.2018.03.022,TRUE,"{'a': '3.96 Å', 'b': '4.32 Å', 'c': '11.18 Å'}",Polycrystalline,,49 x 10^-4 emu/gm,Sn0.94Fe0.06S,,,,27 x 10^-5 emu/gm,,
339 Gauss,Orthorhombic,300 K,300 K,,,10.1016/j.jmmm.2018.03.022,TRUE,"{'a': '3.97 Å', 'b': '4.31 Å', 'c': '11.18 Å'}",Polycrystalline,,62 x 10^-4 emu/gm,Sn0.92Fe0.08S,,,,50 x 10^-5 emu/gm,,
371 Gauss,Orthorhombic,300 K,300 K,,,10.1016/j.jmmm.2018.03.022,TRUE,"{'a': '3.96 Å', 'b': '4.32 Å', 'c': '11.19 Å'}",Polycrystalline,,76 x 10^-4 emu/gm,Sn0.90Fe0.10S,,,,59 x 10^-5 emu/gm,,
,Crystalline,,,17.7 °C,290.7K,10.1016/S0304-8853(98)00209-1,TRUE,,,5.4 μB,,Na5Fe(SiO3)4,6 K,6 K,,,,
,Amorphous,,,4.1 °C,277.1K,10.1016/S0304-8853(98)00209-1,TRUE,,,5.6 μB,,SiO2–Na2O–0.046Fe2O3 (Glass),,,,,,
,Crystalline,,,17.7 °C,290.7K,10.1016/S0304-8853(98)00209-1,TRUE,,,5.4 μB,,SiO2–Na2O–0.046Fe2O3 (Crystalline),,,,,,
,,,,,,10.1016/0304-8853(92)90652-5,TRUE,,,,,NdInCu2,2.0 K,2.0 K,,,,
,,,,,,10.1016/0304-8853(92)90652-5,TRUE,,,,,SmInCu2,3.7 K,3.7 K,,,,
,Spinel,,,"-1320 K (θ1), 112 K (θ2)","-1320 K (θ1), 112 K (θ2)",10.1016/j.jmmm.2010.09.025,FALSE,,,,,Mn0.5Ru0.5Co2O4,,,,,,
,Orthorhombic to Tetragonal,"130 K, 68 K, 45 K","130 K, 68 K, 45 K",,,10.1016/0304-8853(92)90422-K,TRUE,,,,,Nd2NiO4,330 K,330 K,,,Bmab to P42/ncm,
,Triangular lattice,9.5 K,9.5 K,44 K,44 K,10.1016/S0304-8853(98)00222-4,TRUE,{'a': '0.308 nm'},2D Ising ferromagnetic nanocluster,3.25 μB,,Ni(OH)2,,,,,,1.30 emu K/mol
,Orthorhombic,111 K,111 K,,,10.1016/S0304-8853(00)01025-8,TRUE,,O phase,,,Ca0.93Y0.07MnO3,,,,,,
,Orthorhombic,116 K,116 K,,,10.1016/S0304-8853(00)01025-8,TRUE,,O phase,,,Ca0.85Y0.15MnO3,,,,,,
418.2 A/m,Spinel,617K,344 °C,,,10.1016/j.jmmm.2006.02.214,TRUE,,Mixed Spinel,,,Li0.5+0.5*0.55-0.5*0.1Fe2.5-1.5*0.55-0.5*0.1Ti0.55Zn0.1O4,,,,63.8 mT,,
144.5 A/m,Spinel,449K,176 °C,,,10.1016/j.jmmm.2006.02.214,TRUE,,Mixed Spinel,,,Li0.5+0.5*0.55-0.5*0.4Fe2.5-1.5*0.55-0.5*0.4Ti0.55Zn0.4O4,,,,66.0 mT,,
,,273K,Room Temperature,,,10.1016/j.jmmm.2007.04.015,TRUE,,,,,Cu-doped TiO2,,,,,,
,Perovskite,165 K,165 K,,,10.1016/S0304-8853(98)00544-7,TRUE,,,,,(La0.9Tb0.1)2/3Ca1/3MnO3,,,,,,
,Perovskite,230 K,230 K,,,10.1016/S0304-8853(98)00544-7,TRUE,,,,,(La0.95Tb0.05)2/3Ca1/3MnO3,,,,,,
,,401.83 K,401.83 K,,,10.1016/j.jmmm.2015.08.123,FALSE,{'a': '6.059 Å'},,1.250 μB,,FeCoZrGe0.75As0.25,,,,,,
,,543.78 K,543.78 K,,,10.1016/j.jmmm.2015.08.123,FALSE,{'a': '6.063 Å'},,1.500 μB,,FeCoZrGe0.5As0.5,,,,,,
,,686.92 K,686.92 K,,,10.1016/j.jmmm.2015.08.123,FALSE,{'a': '6.068 Å'},,1.750 μB,,FeCoZrGe0.25As0.75,,,,,,
,,381.32 K,381.32 K,,,10.1016/j.jmmm.2015.08.123,FALSE,{'a': '6.031 Å'},,1.250 μB,,FeCoZr0.75Nb0.25Ge,,,,,,
,,495.90 K,495.90 K,,,10.1016/j.jmmm.2015.08.123,FALSE,{'a': '6.008 Å'},,1.500 μB,,FeCoZr0.5Nb0.5Ge,,,,,,
,,612.62 K,612.62 K,,,10.1016/j.jmmm.2015.08.123,FALSE,{'a': '5.986 Å'},,1.750 μB,,FeCoZr0.25Nb0.75Ge,,,,,,
,Monoclinic,,,,,10.1016/j.jmmm.2016.11.047,TRUE,"{'a': '13.9276 Å', 'b': '9.7438 Å', 'c': '9.7871 Å'}",Square lattice,0.47 μB,,Cu(pz)2(ClO4)2,4.21 K,4.21 K,,,,
,Tetragonal,,,-32 K,-32 K,10.1016/S0304-8853(97)00248-5,TRUE,,,2.36 μB,,U0.9Th0.1Cu5Al,,,,,,7.4 x 10^-4 cm^3/U mol
,Tetragonal,,,-27 K,-27 K,10.1016/S0304-8853(97)00248-5,TRUE,,,2.41 μB,,U0.8Th0.2Cu5Al,,,,,,6.8 x 10^-4 cm^3/U mol
,Tetragonal,,,-119 K,-119 K,10.1016/S0304-8853(97)00248-5,TRUE,,,2.23 μB,,U0.7Th0.3Cu5Al,,,,,,8.0 x 10^-4 cm^3/U mol
,Monoclinic,,,,,10.1016/0304-8853(94)90077-9,TRUE,,,0.63 μB,,U2(Ru0.65Rh0.35)3Si5,9.5 K,9.5 K,,,,
,Hexagonal Close-Packed (HCP),293 K,293 K,,,10.1016/S0304-8853(97)01140-2,TRUE,,Hexagonal,7 μB,,Gd(0001),,,,,,
,Orthorhombic,,,,,10.1016/0304-8853(94)01189-3,TRUE,,,0.89 ± 0.05 μB at 1.8 K,,Na2TiCl4,13.0 ± 0.5 K,13.0 ± 0.5 K,,,,|J|/kB = 58 ± 5 K
9 Oe,Rhombohedral,,,-72 K,-72 K,10.1016/j.jmmm.2022.170247,TRUE,"{'a': '4.961 Å', 'b': '13.601 Å'}",,,,Co0.03Cr1.97O3,301 K,301 K,,2.64 emu/g,R3̄c,
25 Oe,Rhombohedral,,,-53.2 K,-53.2 K,10.1016/j.jmmm.2022.170247,TRUE,"{'a': '4.960 Å', 'b': '13.600 Å'}",,,,Co0.05Cr1.95O3,301 K,301 K,,7.75 emu/g,R3̄c,
24 Oe,Rhombohedral,,,-64.3 K,-64.3 K,10.1016/j.jmmm.2022.170247,TRUE,"{'a': '4.959 Å', 'b': '13.599 Å'}",,,,Co0.07Cr1.93O3,301 K,301 K,,6.54 emu/g,R3̄c,
28 Oe,Rhombohedral,,,#NAME?,,10.1016/j.jmmm.2022.170247,TRUE,"{'a': '4.958 Å', 'b': '13.596 Å'}",,,,Co0.10Cr1.90O3,301 K,301 K,,16.90 emu/g,R3̄c,
32 Oe,Rhombohedral,,,-21 K,-21 K,10.1016/j.jmmm.2022.170247,TRUE,"{'a': '4.964 Å', 'b': '13.605 Å'}",,,,Mn0.03Cr1.97O3,290 K,290 K,,1.07 emu/g,R3̄c,
18 Oe,Rhombohedral,,,-9.05 K,-9.05 K,10.1016/j.jmmm.2022.170247,TRUE,"{'a': '4.964 Å', 'b': '13.607 Å'}",,,,Mn0.05Cr1.95O3,300 K,300 K,,5.67 emu/g,R3̄c,
10 Oe,Rhombohedral,,,-51 K,-51 K,10.1016/j.jmmm.2022.170247,TRUE,"{'a': '4.965 Å', 'b': '13.609 Å'}",,,,Mn0.07Cr1.93O3,298 K,298 K,,1.05 emu/g,R3̄c,
18 Oe,Rhombohedral,,,-73 K,-73 K,10.1016/j.jmmm.2022.170247,TRUE,"{'a': '4.967 Å', 'b': '13.611 Å'}",,,,Mn0.10Cr1.90O3,303 K,303 K,,5.84 emu/g,R3̄c,
,Amorphous,825-24x K,825-24x K,,,10.1016/j.jmmm.2011.11.052,TRUE,,,,,(Co0.5Fe0.5)78-xCrxSi8B14,,,,,,
,Amorphous,729 K,729 K,,,10.1016/j.jmmm.2011.11.052,TRUE,,,,,(Co0.5Fe0.5)74Cr4Si8B14,,,,,,
,Amorphous,585 K,585 K,,,10.1016/j.jmmm.2011.11.052,TRUE,,,,,(Co0.5Fe0.5)68Cr10Si8B14,,,,,,
,Non-modulated 2M,450 K,450 K,,,10.1016/j.jmmm.2006.10.1118,TRUE,,,,39.2 emu/g,Ni52-Mn6-Fe10-Co5-Ga27,,,,,,
,10M and 14M,414 K,414 K,,,10.1016/j.jmmm.2006.10.1118,TRUE,,,,,Ni52-Mn16-x-Fe15-Ga27,,,,,,
,Cubic Perovskite,225 K,225 K,,,10.1016/j.jmmm.2017.06.012,TRUE,,Cubic,,,Pr0.5Sr0.3Ca0.2MnO3,,,,,,
,,500 K,500 K,,,10.1016/j.jmmm.2005.04.013,FALSE,,,,,Nd2Fe15Al2,,,,,,
,,500 K,500 K,,,10.1016/j.jmmm.2005.04.013,FALSE,,,,,Nd37Fe58Al5,,,,,,
,Tetragonal,130 K,130 K,,,10.1016/j.jmmm.2020.166683,TRUE,,Orthorhombic,0.93 μB/f.u.,0.67 μB/f.u.,CuCr2O4,155 K,155 K,,,Fddd,
,Tetragonal,130 K,130 K,,,10.1016/j.jmmm.2020.166683,TRUE,,Orthorhombic,"1.23 μB (Cr_AF), 0.46 μB (Cr_F)",,Cu0.9Ni0.1Cr2O4,,,,,Fddd,
,Tetragonal,230 K,230 K,,,10.1016/j.jmmm.2024.172262,FALSE,"{'a': '6.46 Å', 'b': '6.46 Å'}",Planar,,,VCl2,,,,,P4/mbm,
,,"1388 K (Co), 220 K (Tb)","1388 K (Co), 220 K (Tb)",,,10.1016/S0304-8853(98)00265-0,TRUE,"{'a': '2 Å (Co), 3 Å (Tb)'}",,,,Tb/Co,,,,,,
