Repository: sanjayganeshprabu/Computational-Modeling-and-Predictive-Analytics-for-Materials-Data

# Computational-Modeling-and-Predictive-Analytics-for-Materials-Data-

File: MODIFIED magnetic_materials.csv (part 99 of 112)
Coercivity,Crystal_Structure,Curie,Curie(Tc),Curie_Weiss,Curie_Weiss(θp),DOI,Experimental,Lattice_Parameters,Lattice_Structure,Magnetic_Moment,Magnetization,Material_Name,Neel,Neel(Tn),New_Column_Concatenated,Remanence,Space_Group,Susceptibility
,Cubic,,,-65 K,-65 K,10.1016/j.jmmm.2006.10.505,TRUE,{'a': '14.192 Å'},,3.4 μB,,UCo2Zn20,,,,,Fd-3m (No. 227),0.037 emu/mol
,Cubic,,,-48 K,-48 K,10.1016/j.jmmm.2006.10.505,TRUE,{'a': '14.179 Å'},,2.8 μB,,URh2Zn20,,,,,Fd-3m (No. 227),0.028 emu/mol
,Cubic,2.1 K,2.1 K,-123 K,-123 K,10.1016/j.jmmm.2006.10.505,TRUE,{'a': '14.178 Å'},,3.55 μB,0.2 μB at 2 K,UIr2Zn20,,,,,Fd-3m (No. 227),
1 kOe at 5 K,,,,,,10.1016/j.jmmm.2003.12.1303,TRUE,,,,,FeOOH·nH2O,190 K,190 K,,,,
0.050 kOe,Orthorhombic,61 K,61 K,,,10.1016/j.jmmm.2024.172010,TRUE,"{'a': '5.7249 Å', 'b': '7.5173 Å', 'c': '26.7742 Å'}",Perovskite,,29.878 emu/g,(Gd0.2La0.2Nd0.2Sm0.2Y0.2)MnO3,,,,1.1716 emu/g,Pbnm,
,,,,,,10.1016/j.jmmm.2023.171457,FALSE,,,,,Ca2Co2O5,240 K,240 K,,,,
,Orthorhombic,341 K,341 K,,,10.1016/j.jmmm.2021.169006,TRUE,"{'a': '5.452825 Å', 'b': '5.481524 Å', 'c': '7.725017 Å'}",Perovskite,,,La0.7Sr0.15Ca0.15MnO3,,,,,Pbnm,
,Orthorhombic,321 K,321 K,,,10.1016/j.jmmm.2021.169006,TRUE,"{'a': '5.45888 Å', 'b': '5.49172 Å', 'c': '7.70613 Å'}",Perovskite,,,La0.65Bi0.05Sr0.15Ca0.15MnO3,,,,,Pbnm,
,Orthorhombic,291 K,291 K,,,10.1016/j.jmmm.2021.169006,TRUE,"{'a': '5.46550 Å', 'b': '5.49077 Å', 'c': '7.71276 Å'}",Perovskite,,,La0.60Bi0.10Sr0.15Ca0.15MnO3,,,,,Pbnm,
,Orthorhombic,251 K,251 K,,,10.1016/j.jmmm.2021.169006,TRUE,"{'a': '5.46805 Å', 'b': '5.49729 Å', 'c': '7.71662 Å'}",Perovskite,,,La0.55Bi0.15Sr0.15Ca0.15MnO3,,,,,Pbnm,
,,310 K,310 K,,,10.1016/j.jmmm.2021.169006,FALSE,,,,,La0.8Na0.2Mn0.094Bi0.06O3,,,,,,
,Rhombohedral,,,,,10.1016/j.jmmm.2019.165779,TRUE,"{'a': '5.5735 Å', 'b': '5.5735 Å', 'c': '13.7958 Å'}",,,,Bi0.85Nd0.15Fe0.98Mn0.02O3,640K,367 °C,,0.115 emu/g,R3c,
,Hexagonal,over 300 K,over 300 K,,,10.1016/j.jmmm.2019.01.018,TRUE,,,1 × 10^3 μB,1 × 10^-3 emu/g,6H-SiC,50 K,50 K,,,,
3.22 kOe,Hexagonal,,,62 K,62 K,10.1016/j.jmmm.2023.170372,TRUE,"{'a': '5.7004 Å', 'b': '5.7004 Å', 'c': '13.9955 Å'}",6H,5.46 μB/F.U.,0.96 μB/F.U. at 70 kOe and 3 K,Ba3CoFeRuO9,,,,,P63/mmc,
,Heusler,265 K,265 K,,,10.1016/j.jmmm.2019.165908,TRUE,{'a': '5.63 Å'},Cubic,1.52 μB/f.u.,1.58 μB/f.u.,Fe2V0.75Ru0.25Si,,,,,,
,Heusler,570 K,570 K,,,10.1016/j.jmmm.2019.165908,TRUE,{'a': '5.67 Å'},Cubic,2.32 μB/f.u.,2.48 μB/f.u.,Fe2V0.5Ru0.5Si,,,,,,
,Heusler,736 K,736 K,,,10.1016/j.jmmm.2019.165908,TRUE,{'a': '5.71 Å'},Cubic,3.46 μB/f.u.,3.39 μB/f.u.,Fe2V0.25Ru0.75Si,,,,,,
,Heusler,767 K,767 K,,,10.1016/j.jmmm.2019.165908,TRUE,{'a': '5.75 Å'},Cubic,4.64 μB/f.u.,4.85 μB/f.u.,Fe2RuSi,,,,,,
,Tetragonal,,,,,10.1016/j.jmmm.2019.165265,FALSE,"{'a': '10.940(2) Å', 'b': '10.940(2) Å', 'c': '7.705(4) Å'}",,,,Sr8Fe8O23,76 K,76 K,,,I/4mmm,
,,,,,,10.1016/j.jmmm.2019.165265,FALSE,,,,,SrFeO2.85,70 K,70 K,,,,
,,,,,,10.1016/j.jmmm.2019.165265,FALSE,,,,,SrFeO2.81,60 K,60 K,,,,
,Orthorhombic,,,,,10.1016/j.jmmm.2019.165265,FALSE,,,,,Sr4Fe4O11,232 K,232 K,,,,
220 Oe,Tetragonal,,,-42.95 K,-42.95 K,10.1016/j.jmmm.2019.165265,TRUE,"{'a': '10.940(2) Å', 'b': '10.940(2) Å', 'c': '7.705(4) Å'}",,6.09 μB/Fe,,SrFeO3-δ (0.15 ≤ δ ≤ 0.19),64 K,64 K,,,I/4mmm,
,TiSi2-type,62.8 K,62.8 K,,,10.1016/j.jmmm.2019.165677,TRUE,,Orthorhombic,0.245 μB/f.u.,,Cr0.95Ti0.05AlGe,,,,,,
,TiSi2-type,77.0 K,77.0 K,,,10.1016/j.jmmm.2019.165677,TRUE,,Orthorhombic,0.362 μB/f.u.,,Cr0.95V0.05AlGe,,,,,,
,TiSi2-type,166.5 K,166.5 K,,,10.1016/j.jmmm.2019.165677,TRUE,,Orthorhombic,0.631 μB/f.u.,,Cr0.95Mn0.05AlGe,,,,,,
,TiSi2-type,115.6 K,115.6 K,,,10.1016/j.jmmm.2019.165677,TRUE,,Orthorhombic,0.507 μB/f.u.,,Cr0.95Fe0.05AlGe,,,,,,
,TiSi2-type,133.0 K,133.0 K,,,10.1016/j.jmmm.2019.165677,TRUE,,Orthorhombic,0.602 μB/f.u.,,Cr0.95Ni0.05AlGe,,,,,,
,TiSi2-type,108.0 K,108.0 K,,,10.1016/j.jmmm.2019.165677,TRUE,,Orthorhombic,0.533 μB/f.u.,,Cr0.95Cu0.05AlGe,,,,,,
,,52.2 K,52.2 K,,,10.1016/0304-8853(86)90205-2,TRUE,,,,,Rb2CrCl4,,,,,,
,,,,,,10.1016/j.jmmm.2003.11.086,TRUE,,,1.7 μB,,YbSnPd2,220 mK,220 mK,,,,
,Triangular lattice,81 K,81 K,,,10.1016/j.jmmm.2024.171939,FALSE,"{'a': '3.87 Å', 'b': '3.87 Å'}",Hexagonal,4.04 μB,,MnCl3/SbAs,,,,,,
,Hexagonal honeycomb lattice,201 K,201 K,,,10.1016/j.jmmm.2024.171939,FALSE,"{'a': '3.87 Å', 'b': '3.87 Å'}",Hexagonal,4.17 μB,,MnCl3/SbAs,,,,,,
485 Oe (300 Oe/s),,,,-7.04 K,-7.04 K,10.1016/j.jmmm.2021.168162,TRUE,,,,,DyPc2,2.1 K,2.1 K,,,,14.59 emu K/mol at 300 K
551 Oe (300 Oe/s),,,,-19.95 K,-19.95 K,10.1016/j.jmmm.2021.168162,TRUE,,,,,Dy:Y = 3:7,2.1 K,2.1 K,,,,3.94 emu K/mol at 300 K
747 Oe (300 Oe/s),,,,-1.83 K,-1.83 K,10.1016/j.jmmm.2021.168162,TRUE,,,,,Dy:Y = 1:9,2.1 K,2.1 K,,,,2.05 emu K/mol at 300 K
,,82.78 K,82.78 K,,,10.1016/S0304-8853(97)01100-1,TRUE,,,,,Fe6Ni74B18Si2,,,,,,
,Wurtzite,"400 K (experimentally), 600 K (theoretically)","400 K (experimentally), 600 K (theoretically)",,,10.1016/j.jmmm.2014.06.006,FALSE,"{'a': '3.208 Å', 'c': '5.033 Å'}",Hexagonal,2.94 μB per Cr atom,,Cr:GaN,,,,,,
,Perovskite,304.9 K,304.9 K,,,10.1016/j.jmmm.2019.166380,FALSE,"{'a': '10.54', 'b': '5.26', 'c': '14.17'}",Hexagonal,12.40 μB,,"(2Mn, Ga) co-doped LiNbO3",,,,,,
,Cubic Spinel,,,,,10.1016/j.jmmm.2024.172317,TRUE,{'a': '10.07 Å'},Cubic,,,FeIn1.2Cr0.8S4,145 K,145 K,,,Fd-3m,
,Cubic Spinel,,,,,10.1016/j.jmmm.2024.172317,TRUE,{'a': '10.03 Å'},Cubic,,,FeIn1.4Cr0.6S4,150 K,150 K,,,Fd-3m,
,Cubic Spinel,,,,,10.1016/j.jmmm.2024.172317,TRUE,{'a': '10.02 Å'},Cubic,,,FeIn1.8Cr0.2S4,159 K,159 K,,,Fd-3m,
,Cubic Spinel,,,,,10.1016/j.jmmm.2024.172317,TRUE,{'a': '9.99 Å'},Cubic,,,FeIn2Cr0S4,170 K,170 K,,,Fd-3m,
,Spinel,,,,,10.1016/j.jmmm.2003.12.1051,TRUE,,,,,Co2Ru0.5Mn0.5O4,160 K,160 K,,,,
,Spinel,,,,,10.1016/j.jmmm.2003.12.1051,TRUE,,,,,Co2Ru0.3Mn0.7O4,160 K,160 K,,,,
< 5 mT,Cubic,300 K,300 K,,,10.1016/j.jmmm.2003.08.028,TRUE,,NaZn13-type,,,La(Fe0.92Co0.08)11.4Si1.6,,,,,,
,Zincblende,110 K,110 K,,,10.1016/S0304-8853(99)00444-8,TRUE,{'a': '0.598 nm'},Cubic,,,"(Ga,Mn)As",,,,,,Curie-Weiss
,Zincblende,110 K,110 K,,,10.1016/S0304-8853(99)00444-8,TRUE,{'a': '0.598 nm'},Cubic,,,"(Ga,Mn)As",,,,,,Curie-Weiss
,Cubic rock salt,385.49 K,385.49 K,,,10.1016/j.jmmm.2020.166829,FALSE,{'a': '10.26 Å'},Cubic,2.00276 μB,,Ti0.125Sr0.875O,,,,,225-Fm3m,
,Cubic rock salt,203.01 K,203.01 K,,,10.1016/j.jmmm.2020.166829,FALSE,{'a': '10.26 Å'},Cubic,0.99455 μB,,Cu0.125Sr0.875O,,,,,225-Fm3m,
,Olivine,,,,,10.1016/j.jmmm.2006.10.443,TRUE,,Orthorhombic,,,Mn2SiS4,83.5 K,83.5 K,,,Pnma,Enhanced under small magnetic field along a- and c-axes near TN
,Composite,,,,,10.1016/j.jmmm.2017.11.017,TRUE,,,,0.074 emu/g,(0.95)YMnO3/0.05ZnFe2O4,39.8 K,39.8 K,,,,
,Composite,,,,,10.1016/j.jmmm.2017.11.017,TRUE,,,,0.084 emu/g,(0.90)YMnO3/0.10ZnFe2O4,42.32 K,42.32 K,,,,
,Composite,,,,,10.1016/j.jmmm.2017.11.017,TRUE,,,,0.116 emu/g,(0.85)YMnO3/0.15ZnFe2O4,45.63 K,45.63 K,,,,
,Tetragonal,95 K,95 K,83 K,83 K,10.1016/j.jmmm.2005.03.082,TRUE,"{'a': '3.8087 Å', 'c': '13.387 Å'}",Layered,0.41 μB/Co at 10 K,,TlCo2Se1.3S0.7,,,,,I4/mmm,
,Tetragonal,95 K,95 K,105 K,105 K,10.1016/j.jmmm.2005.03.082,TRUE,"{'a': '3.8014 Å', 'c': '13.335 Å'}",Layered,0.50 μB/Co at 10 K,,TlCo2Se1.2S0.8,,,,,I4/mmm,
,Tetragonal,100 K,100 K,105 K,105 K,10.1016/j.jmmm.2005.03.082,TRUE,"{'a': '3.7883 Å', 'c': '13.267 Å'}",Layered,0.55 μB/Co at 10 K,,TlCo2Se1.0S1.0,,,,,I4/mmm,
,Tetragonal,120 K,120 K,140 K,140 K,10.1016/j.jmmm.2005.03.082,TRUE,"{'a': '3.7744 Å', 'c': '13.188 Å'}",Layered,0.58 μB/Co at 10 K,,TlCo2Se0.7S1.3,,,,,I4/mmm,
,Tetragonal,130 K,130 K,144 K,144 K,10.1016/j.jmmm.2005.03.082,TRUE,"{'a': '3.7634 Å', 'c': '13.115 Å'}",Layered,0.58 μB/Co at 10 K,,TlCo2Se0.5S1.5,,,,,I4/mmm,
,Tetragonal,135 K,135 K,151 K,151 K,10.1016/j.jmmm.2005.03.082,TRUE,"{'a': '3.7522 Å', 'c': '13.033 Å'}",Layered,0.53 μB/Co at 10 K,,TlCo2Se0.25S1.75,,,,,I4/mmm,
,"Orthorhombic (superconducting), Tetragonal (insulating)",,,,,10.1016/S0304-8853(01)00957-X,TRUE,,,,,Gd_xY_1-xBa_2Cu_3O_7-δ,2.24 K,2.24 K,,,,
,"Orthorhombic (superconducting), Tetragonal (insulating)",,,,,10.1016/S0304-8853(01)00957-X,TRUE,,,,,GdBa_2CuO_7-δ,2.24 K,2.24 K,,,,
,,,,0.1 K,0.1 K,10.1016/j.jmmm.2003.12.1347,TRUE,,,,,Co0.152Mn0.848Fe0Cl2·2H2O,13.60 K,13.60 K,,,,
,,,,-5.5 K,-5.5 K,10.1016/j.jmmm.2003.12.1347,TRUE,,,,,Co0.535Mn0.465Fe0Cl2·2H2O,8.12 K,8.12 K,,,,
,Garnet,560 K,560 K,,,10.1016/j.jmmm.2022.170120,TRUE,"{'a': '12.376 Å', 'b': '12.376 Å', 'c': '12.376 Å'}",Cubic,,,Y3Fe5O12 (YIG),,,,,Ia-3d,
Nearly zero,,244 K,244 K,,,10.1016/j.jmmm.2019.165953,TRUE,,,,4080 emu-G/mol,V(2-MePTCE)2,,,,,,
Nearly zero,,200 K,200 K,,,10.1016/j.jmmm.2019.165953,TRUE,,,,6260 emu-G/mol,V(3-MePTCE)2,,,,,,
Nearly zero,,182 K,182 K,,,10.1016/j.jmmm.2019.165953,TRUE,,,,5420 emu-G/mol,V(4-MePTCE)2,,,,,,
Nearly zero,,241 K,241 K,,,10.1016/j.jmmm.2019.165953,TRUE,,,,3750 emu-G/mol,"V(2,6-Me2PTCE)2",,,,,,
Nearly zero,,209 K,209 K,,,10.1016/j.jmmm.2019.165953,TRUE,,,,5130 emu-G/mol,"V(2,4,6-Me3PTCE)2",,,,,,
Nearly zero,,159 K,159 K,,,10.1016/j.jmmm.2019.165953,TRUE,,,,4290 emu-G/mol,V(Me5PTCE)2,,,,,,
,BCC,,,,,10.1016/S0304-8853(97)00953-0,TRUE,,,,,FeRh0.82Pd0.18,340-420 K,340-420 K,,,,
,BCT,,,,,10.1016/S0304-8853(97)00953-0,TRUE,,,,,FeRh0.24Pt0.76,340-420 K,340-420 K,,,,
,Tetragonal,680 K,680 K,,,10.1016/j.jmmm.2024.171927,TRUE,,,,,BaTi0.98Fe0.02O3-δ,640 K,640 K,,,,
,Tetragonal,,,,,10.1016/S0304-8853(02)01316-1,TRUE,"{'a': '8.1138 Å', 'c': '23.093 Å'}",I4/mcm,"3.2 μB/Nd atom, 2.1 μB/Fe atom",,Nd6Fe12Al2,285 K,285 K,,,I4/mcm,
0.8 T,Mo2FeB2-type,,,,,10.1016/j.jmmm.2023.171536,TRUE,"{'a': '7.300 Å', 'c': '4.199 Å'}",Tetragonal,,,Tm2Ga2Mg,6.8 K,6.8 K,,,P4/mbm,
1.6 T,Mo2FeB2-type,,,,,10.1016/j.jmmm.2023.171536,TRUE,"{'a': '7.315 Å', 'c': '4.231 Å'}",Tetragonal,,,Er2Ga2Mg,11.7 K,11.7 K,,,P4/mbm,
3.0 T,Mo2FeB2-type,,,,,10.1016/j.jmmm.2023.171536,TRUE,"{'a': '7.350 Å', 'c': '4.252 Å'}",Tetragonal,,,Ho2Ga2Mg,18.4 K,18.4 K,,,P4/mbm,
,Tetragonal,,,,,10.1016/j.jmmm.2013.04.043,TRUE,"{'a': '4.263', 'c': '10.729'}",BaNiSn3-type,,,CeCu0.75Al3.25,3.5 K,3.5 K,,,,
,Body-centered cubic,1043 K,1043 K,,,10.1016/j.jmmm.2024.172330,TRUE,{'a': '2.87 Å'},Cubic,2.2 μB,1700 emu/cm³,FeGa,,,,,Im-3m,
,Cubic spinel,858 K,858 K,,,10.1016/j.jmmm.2024.172330,TRUE,{'a': '8.34 Å'},Cubic,2.3 μB,,NFO (NiFe2O4),,,,,Fd-3m,
,Cubic spinel,793 K,793 K,,,10.1016/j.jmmm.2024.172330,TRUE,{'a': '8.39 Å'},Cubic,3.8 μB,,CFO (CoFe2O4),,,,,Fd-3m,
,Hexagonal,,,,,10.1016/j.jmmm.2006.02.033,FALSE,"{'a': '7.33 a.u.', 'c': '7.88 a.u.'}",AlB2 type,"7.16 μB (Gd), 0.00 μB (Si)",,GdSi2,39 K,39 K,,,,
,Tetragonal,,,,,10.1016/j.jmmm.2006.02.033,FALSE,"{'a': '7.75 a.u.', 'c': '25.72 a.u.'}",ThSi2 type,"7.14 μB (Gd), -0.01 μB (Si)",,GdSi2,39 K,39 K,,,,
,Orthorhombic,,,,,10.1016/j.jmmm.2006.02.033,FALSE,"{'a': '7.73 a.u.', 'b': '7.58 a.u.', 'c': '25.4 a.u.'}",GdSi2 type,"7.14 μB (Gd), -0.01 μB (Si)",,GdSi2,39 K,39 K,,,,
,triclinic,,,-13 K,-13 K,10.1016/j.jmmm.2022.169078,TRUE,"{'a': '6.7831 Å', 'b': '6.9579 Å', 'c': '7.9462 Å'}",,2.34 μB,,Bi2Ni(SeO3)4·2H2O,2.5 K,2.5 K,,,P 1 ̄,
,trigonal,,,-21 K,-21 K,10.1016/j.jmmm.2022.169078,TRUE,"{'a': '8.5464 Å', 'b': '8.5464 Å', 'c': '39.4787 Å'}",,2.11 μB,,Bi2Ni(SeO3)4,,,,,R 3 ̄ c,
,,450 K,450 K,,,10.1016/0304-8853(86)90594-9,TRUE,,,,17 emu/gr,Bi2O3-ZnO-Fe2O3,,,,,,
,,,,,,10.1016/j.jmmm.2013.07.018,TRUE,,,,,[Mn3(HCOO)6](C2H5OH),8.5 K,8.5 K,,,,
,,,,,,10.1016/0304-8853(92)91045-U,TRUE,,Hexagonal,,,Nd(OH)3,0.04 K,0.04 K,,,,Measured parallel and perpendicular to hexagonal c-axis
,Amorphous,613K,340°C,,,10.1016/j.jmmm.2017.11.057,TRUE,,,,,Co66.94Fe3.83Ni1.44B11.51Si14.59Mo1.69,,,,,,
,"{'x=0 to x=0.4': 'Cubic L21-type', 'x=0.5 to x=0.6': 'Cubic B2-type'}","{'x=0': 431, 'x=0.1': 384.2, 'x=0.2': 362.7, 'x=0.3': 289.7, 'x=0.4","{'x=0': 431, 'x=0.1': 384.2, 'x=0.2': 362.7, 'x=0.3': 289.7, 'x=0.4': 272.5, 'x=0.5': 184.7, 'x=0.6': 'NA'}",,,10.1016/j.jmmm.2023.171675,TRUE,"{'a': {'x=0': 6.222, 'x=0.1 to x=0.4': 6.21552, 'x=0.5 to x=0.6': 'NA'}}",Cubic,"{'x=0': 4.27, 'x=0.1': 'NA', 'x=0.2': 'NA', 'x=0.3': 'NA', 'x=0.4': 'NA', 'x=0.5': 3.11, 'x=0.6': 0}",,Rh2Mn1+xSn1-x,,,,,"{'x=0 to x=0.4': 'Fm-3m', 'x=0.5 to x=0.6': 'NA'}",
,Cubic L21-type,341.7K,341.7,,,10.1016/j.jmmm.2023.171675,FALSE,,Cubic,,,Ni2Mn1+xSn1-x,,,,,,
,,172 K,172 K,,,10.1016/j.jmmm.2009.03.037,FALSE,,,,,Ga0.828Mn0.172As,,,,,,
,,90 K,90 K,,,10.1016/j.jmmm.2009.03.037,FALSE,,,,,In0.91Mn0.09As,,,,,,
0.3 kOe at 10 K,Polycrystalline,,,,,10.1016/j.jmmm.2018.11.101,TRUE,,Cubic,,,Pt/NiO,523 K,523 K,,,,
,Amorphous,423.35 K,423.35 K,,,10.1016/0304-8853(90)90770-Q,TRUE,,,,,(Fe0.9Nb0.1)76B24,,,,,,
,,"258 K (Ni), 262 K (Co)","258 K (Ni), 262 K (Co)",,,10.1016/S0304-8853(98)01161-5,TRUE,,,,,Cu(0 0 1)/Ni(4.0)/Cu(2.0)/Co(1.8),,,,,,
,,"259 K (Ni), >270 K (Co)","259 K (Ni), >270 K (Co)",,,10.1016/S0304-8853(98)01161-5,TRUE,,,,,Cu(0 0 1)/Ni(4.0)/Cu(2.0)/Co(2.2),,,,,,
,,"308 K (Ni), 340 K (Co)","308 K (Ni), 340 K (Co)",,,10.1016/S0304-8853(98)01161-5,TRUE,,,,,Cu(0 0 1)/Ni(4.3)/Cu(2.8)/Co(2.0),,,,,,
,,"312 K (Ni), >450 K (Co)","312 K (Ni), >450 K (Co)",,,10.1016/S0304-8853(98)01161-5,TRUE,,,,,Cu(0 0 1)/Ni(4.8)/Cu(2.8)/Co(2.8),,,,,,
,,,,,,10.1016/S0304-8853(10)80195-7,TRUE,,,,,Er2Cu2O5,25 K,25 K,,,,
,Rhombohedral,"276 K (y=0), 208 K (y=0.05), 158 K (y=0.1), 124 K (y=0.15)","276 K (y=0), 208 K (y=0.05), 158 K (y=0.1), 124 K (y=0.15)",,,10.1016/S0304-8853(00)00024-X,TRUE,"{'a': '5.533(2) Å (y=0), 5.523(6) Å (y=0.05), 5.526(2) Å (y=0.1), 5.528(2) Å (y=0.15)', 'c': '13.374(4) Å (y=0), 13.350(9) Å (y=0.05), 13.371(2) Å (y=0.1), 13.397(3) Å (y=0.15)'}",Rhombohedral,"3.84 μB (y=0), 3.88 μB (y=0.05), 3.74 μB (y=0.1), 3.34 μB (y=0.15)",,La0.85Pb0.15Mn1-yTiyO3,,,,,,
86 mT at 2 K to 2.5 mT at 23 K (y=0.4),"Rhombohedral (y≤0.2), Orthorhombic (y≥0.3)","340 K (y=0), 180 K (y=0.1), 125 K (y=0.2), 93 K (y=0.3), 70 K (y=0.4)","340 K (y=0), 180 K (y=0.1), 125 K (y=0.2), 93 K (y=0.3), 70 K (y=0.4)",,,10.1016/S0304-8853(00)00024-X,TRUE,"{'a': '5.513(4) Å (y=0), 5.535(2) Å (y=0.1), 5.541(3) Å (y=0.2), 5.52(2) Å (y=0.3), 5.53(1) Å (y=0.4)', 'b': 'NA (y≤0.2), 5.55(2) Å (y=0.3), 5.56(2) Å (y=0.4)', 'c': '13.375(3) Å (y=0), 13.434(3) Å (y=0.1), 13.496(3) Å (y=0.2), 7.83(7) Å (y=0.3), 7.86(6) Å (y=0.4)'}","Rhombohedral (y≤0.2), Orthorhombic (y≥0.3)","3.52 μB (y=0), 3.50 μB (y=0.1), 3.14 μB (y=0.2), 2.86 μB (y=0.3), 2.70 μB (y=0.4)",,La0.6Pb0.4Mn1-yTiyO3,,,,,,
"{'32 nm Cu': '8.78 kA/m', '10 nm Cu': '7.48 kA/m', '4 nm Cu': '5.45 kA/m', '2 nm Cu': '7.23 kA/m'}",,,,,,10.1016/j.jmmm.2019.165859,TRUE,,,,,Ir17Mn83,690 K,690 K,,,,
,,,,,,10.1016/0304-8853(88)90267-3,TRUE,,,7 μB,,β-EuP3,10 K,10 K,,,,
,spinel,950 K,950 K,,,10.1016/j.jmmm.2014.01.071,TRUE,{'a': '0.81-0.82 nm'},,,,γ-Fe2O3,,,,,,
,,165 K,165 K,,,10.1016/j.jmmm.2008.03.038,TRUE,,,,,Ce(Fe0.93Ru0.07)2,110 K,110 K,,,,
854 Oe,Trigonal,,,,,10.1016/j.jmmm.2019.166086,TRUE,"{'a': '10.456', 'b': '10.456', 'c': '6.346'}",Rhombohedral,0.0186 μB per Mn ion,,Ca0.98Bi0.02Mn7O12,"90 K, 45 K","90 K, 45 K",,1.162 emu/g,R-3,0.0033 emu/g.Oe
1869 Oe,Trigonal,,,,,10.1016/j.jmmm.2019.166086,TRUE,"{'a': '10.468', 'b': '10.468', 'c': '6.319'}",Rhombohedral,0.0386 μB per Mn ion,,Ca0.95Bi0.05Mn7O12,"90 K, 45 K","90 K, 45 K",,2.429 emu/g,R-3,0.0085 emu/g.Oe
2658 Oe,Trigonal,,,,,10.1016/j.jmmm.2019.166086,TRUE,"{'a': '10.467', 'b': '10.467', 'c': '6.350'}",Rhombohedral,0.1574 μB per Mn ion,,Ca0.90Bi0.10Mn7O12,"90 K, 45 K","90 K, 45 K",,9.721 emu/g,R-3,0.0401 emu/g.Oe
"140 Oe at 4.2 K, decreasing to 0 Oe at 40 K",,270 K,270 K,,,10.1016/0304-8853(82)90002-6,TRUE,,,,,Ni78Mn22,,,,,,
,,,,,,10.1016/S0304-8853(96)00634-8,TRUE,,,11.89 to 13.53 μB/f.u.,,Fe5(PO4)2(PO4H)2(H2O)4,12.7 K,12.7 K,,,,
,,,,,,10.1016/S0304-8853(96)00634-8,TRUE,,,11.89 to 13.53 μB/f.u.,,Mn5(PO4)2(PO4H)2(H2O)4,6.0 K,6.0 K,,,,
,,287.5 K,287.5 K,,,10.1016/j.jmmm.2024.171721,TRUE,"{'a': '11.58 Å', 'b': '11.59 Å', 'c': '11.61 Å'}",,,,"La(Fe,Si,Mn)13Hz",,,,,,
,,301.0 K,301.0 K,,,10.1016/j.jmmm.2024.171721,TRUE,"{'a': '11.53 Å', 'b': '11.54 Å', 'c': '11.57 Å'}",,,,"La(Fe,Si,Mn)13Hz",,,,,,
,,314.3 K,314.3 K,,,10.1016/j.jmmm.2024.171721,TRUE,"{'a': '11.56 Å', 'b': '11.59 Å', 'c': '11.60 Å'}",,,,"La(Fe,Si,Mn)13Hz",,,,,,
,,215 K,215 K,,,10.1016/0304-8853(94)00762-4,TRUE,,,,,Gd0.696Y0.304,205 K,205 K,,,,
,Orthorhombic,,,,,10.1016/j.jmmm.2005.06.011,TRUE,,Perovskite,,,La0.95Nd0.05CrO3,271 K,271 K,,,Pbnm,
,Orthorhombic,,,,,10.1016/j.jmmm.2005.06.011,TRUE,,Perovskite,,,La0.9Nd0.1CrO3,271 K,271 K,,,Pbnm,
,Orthorhombic,,,,,10.1016/j.jmmm.2005.06.011,TRUE,,Perovskite,,,La0.8Nd0.2CrO3,271 K,271 K,,,Pbnm,
,Orthorhombic,,,,,10.1016/j.jmmm.2005.06.011,TRUE,"{'a': '5.4923', 'b': '5.471', 'c': '7.731'}",Perovskite,2.87,,La0.75Nd0.25CrO3,271 K,271 K,,,Pbnm,
,"HCP-Co, (CoCr)2Si",515 K,515 K,,,10.1016/j.jmmm.2006.04.036,TRUE,,,,,Co71Fe0Cr7Si8B14,,,,,,
,"HCP-Co, (CoFeCr)2Si",560 K,560 K,,,10.1016/j.jmmm.2006.04.036,TRUE,,,,,Co69Fe2Cr7Si8B14,,,,,,
,"HCP-Co, (CoFeCr)2Si",595 K,595 K,,,10.1016/j.jmmm.2006.04.036,TRUE,,,,,Co67.8Fe3.2Cr7Si8B14,,,,,,
,"HCP-Co, (CoFeCr)2Si",555 K,555 K,,,10.1016/j.jmmm.2006.04.036,TRUE,,,,,Co67Fe4Cr7Si8B14,,,,,,
,"HCP-Co, (CoFeCr)2Si",515 K,515 K,,,10.1016/j.jmmm.2006.04.036,TRUE,,,,,Co65Fe6Cr7Si8B14,,,,,,
,"HCP-Co, (CoFeCr)2Si, (CoFeCr)3Si",555 K,555 K,,,10.1016/j.jmmm.2006.04.036,TRUE,,,,,Co63Fe8Cr7Si8B14,,,,,,
,α-(CoFeCr),665 K,665 K,,,10.1016/j.jmmm.2006.04.036,TRUE,,,,,Co59Fe12Cr7Si8B14,,,,,,
,,,,,,10.1016/j.jmmm.2006.10.055,TRUE,,,,,CePdSi3,5.2 K,5.2 K,,,,
,,,,,,10.1016/j.jmmm.2006.10.055,TRUE,,,,,CePtSi3,6.0 K,6.0 K,,,,
,Trigonal,,,,,10.1016/0304-8853(86)90746-8,TRUE,,,3.77 μB,,BaCa12Sr12Fe4O8,475 K,475 K,,,,
,Hexagonal,273K,Lower than room temperature,,,10.1016/j.jmmm.2023.171376,FALSE,"{'a': '3.847 Å', 'b': '3.847 Å', 'c': '25.68 Å'}",Layered 2D,,,CoIn2S4,,,,,P63mc,
,Hexagonal,273K,Lower than room temperature,,,10.1016/j.jmmm.2023.171376,FALSE,,Layered 2D,,,NiIn2S4,,,,,P63mc,
0.02438 T,Orthorhombic,219 K,219 K,246 K,246 K,10.1016/j.jmmm.2024.171731,TRUE,"{'a': '5.48162 Å', 'b': '7.7485 Å', 'c': '5.53098 Å'}",Pnma,3.04 μB/f.u.,,La0.85Bi0.05Ba0.1MnO3,,,,20.99 emu/g,Pnma,
0.01349 T,Orthorhombic,233 K,233 K,256 K,256 K,10.1016/j.jmmm.2024.171731,TRUE,"{'a': '5.48913 Å', 'b': '7.75622 Å', 'c': '5.52397 Å'}",Pnma,3.36 μB/f.u.,,La0.8Bi0.1Ba0.1MnO3,,,,10.45 emu/g,Pnma,
,Cubic Inverse Spinel,,,,,10.1016/j.jmmm.2006.02.137,TRUE,{'a': '10.007 Å'},Cubic,"Fe2+: 3.45 μB, Cr3+: -2.89 μB",,FeGa0.1Cr1.9S4,180 K,180 K,,,,
,Cubic Inverse Spinel,,,,,10.1016/j.jmmm.2006.02.137,TRUE,{'a': '9.996 Å'},Cubic,,,FeGa0.3Cr1.7S4,188 K,188 K,,,,
,Cubic,560 K,560 K,,,10.1016/j.jmmm.2015.09.049,TRUE,"{'a': '12.376 Å', 'b': '12.376 Å', 'c': '12.376 Å'}",Garnet,5.0 μB,,Y3Fe5O12 (YIG),,,,,Ia-3d,
,Fe2P-type,28 K,28 K,,,10.1016/0304-8853(91)90269-G,TRUE,,,,,UPt0.9Sn1.1,,,,,,
,,17 K,17 K,,,10.1016/0304-8853(91)90269-G,TRUE,,,,,URhSn,52 K,52 K,,,,
,Hexagonal,,,"{'Theta_a': '-15.6 K', 'Theta_c': '19.1 K'}","{'Theta_a': '-15.6 K', 'Theta_c': '19.1 K'}",10.1016/j.jmmm.2005.07.016,TRUE,,AlB2-derived,7.5 μB,,Tm2PdSi3,1.8 K,1.8 K,,,P6/mmm,
,Monoclinic,,,-5 K,-5 K,10.1016/j.jmmm.2024.172214,TRUE,"{'a': '9.71 Å', 'b': '8.93 Å', 'c': '7.72 Å'}",C-type,3.01 μB per Co at 6 T,,α-CoMoO4,13 K,13 K,,,C2/m,
,Monoclinic,,,-18 K,-18 K,10.1016/j.jmmm.2024.172214,TRUE,"{'a': '10.21 Å', 'b': '9.25 Å', 'c': '7.02 Å'}",M-type,1.65 μB per Co at 6 T,,β-CoMoO4,10 K,10 K,,,C2/m,
,Monoclinic,,,+20 K,+20 K,10.1016/j.jmmm.2024.172214,TRUE,,C-type,,,α-NiMoO4,18 K,18 K,,,,
,Monoclinic,,,+40 K,+40 K,10.1016/j.jmmm.2024.172214,FALSE,,C-type,,,α-FeMoO4,35 K,35 K,,,,
,Monoclinic,,,-32 K,-32 K,10.1016/j.jmmm.2024.172214,FALSE,,M-type,0.77 μB per Mn at 5 T,,α-MnMoO4,11 K,11 K,,,,
,,,,,,10.1016/j.jmmm.2022.169941,TRUE,,,,,GdVO4,3 K,3 K,,,,
,,,,,,10.1016/j.jmmm.2022.169941,TRUE,,,,,GdVO4,2.3 K,2.3 K,,,,
,,,,,,10.1016/0304-8853(83)90662-5,TRUE,,,,,Cs2NaHoCl6,1.5 mK,1.5 mK,,,,Measured
,Core/Shell,330 K,330 K,,,10.1016/j.jmmm.2019.166265,TRUE,,Cubic,,,Ni49.8Mn45.1Sn5.1,,,,,,
,HCP,280 K,280 K,,,10.1016/S0304-8853(98)00392-8,TRUE,,Hexagonal,,,Gd94.5Y5.5,,,,,,
,HCP,275 K,275 K,,,10.1016/S0304-8853(98)00392-8,TRUE,,Hexagonal,,,Gd92.5Y7.5,,,,,,
,HCP,265 K,265 K,,,10.1016/S0304-8853(98)00392-8,TRUE,,Hexagonal,,,Gd89.8Y10.2,,,,,,
,HCP,260 K,260 K,,,10.1016/S0304-8853(98)00392-8,TRUE,,Hexagonal,,,Gd88Y12,,,,,,
,HCP,95 K,95 K,,,10.1016/S0304-8853(98)00392-8,FALSE,,Hexagonal,,,Gd60Y40,197 K,197 K,,,,
,MgCu2 (Laves phase),,,,,10.1016/0304-8853(92)90990-6,TRUE,,Cubic,,,UOs2,41.2 K,41.2 K,,,,
,Anatase,100-1000 K,100-1000 K,,,10.1016/j.jmmm.2006.10.792,TRUE,,Tetragonal,,,TiO2:Co,,,,,,
,Anatase,100-1000 K,100-1000 K,,,10.1016/j.jmmm.2006.10.792,FALSE,,Tetragonal,,,TiO2:Cr,,,,,,
,Cubic,135 K,135 K,176 K,176 K,10.1016/S0304-8853(98)00125-5,TRUE,{'a': '5.997 Å'},Semi-Heusler,0.35 μB,,CoTiSn,,,,,,
,,150 K,150 K,,,10.1016/j.jmmm.2003.11.387,TRUE,,,,,Ru0.9Sr2YCu2O7.8,,,,,,
,,150 K,150 K,,,10.1016/j.jmmm.2003.11.387,TRUE,,,,,Ru0.9Sr2YCu2O7.9,,,,,,
,,170 K,170 K,,,10.1016/j.jmmm.2003.11.387,TRUE,,,,,Ru0.9Sr2ErCu2O7.8,,,,,,
,Amorphous,545 K,545 K,,,10.1016/j.jmmm.2005.10.125,TRUE,,,,,Fe70.5Cr3Si13.5B9Nb3Au1,,,,,,
,Amorphous,491 K,491 K,,,10.1016/j.jmmm.2005.10.125,TRUE,,,,,Fe68.5Cr5Si13.5B9Nb3Au1,,,,,,
,,,,220 K,220 K,10.1016/0304-8853(92)91627-6,TRUE,,,,,BaFeO3−y,160 K,160 K,,,,
,,,,50 K,50 K,10.1016/0304-8853(92)91053-V,TRUE,,,,,ZnCr2−xInxSe4,20 K,20 K,,,,
,,,,,,10.1016/j.jmmm.2008.02.108,TRUE,,,,,RuSr2Eu1.5Ce0.5Cu2O10-δ,180 K,180 K,,,,
,Tetragonal,270 K,270 K,,,10.1016/S0304-8853(98)00286-8,TRUE,,Sr3Ti2O7-type,,Non-zero net spontaneous magnetization,Nd1.2Sr1.8Mn2O7,,,,,I4/mmm,
,Tetragonal,,,,,10.1016/S0304-8853(98)00286-8,TRUE,,Sr3Ti2O7-type,,Linear increase with applied field,Nd1.0Sr2.0Mn2O7,"130 K, 30 K","130 K, 30 K",,,I4/mmm,
,Rhombohedral,,,,,10.1016/j.jmmm.2021.168984,FALSE,,,4.1-4.2 μB,,Bi2AlFeO6,280 K,280 K,,,R 3,
,,>300 K,>300 K,,,10.1016/j.jmmm.2016.12.041,FALSE,,,,,Zn0.99Cr0.01O,,,,,,
,Chalcopyrite,,,-22 K,-22 K,10.1016/S0304-8853(00)00841-6,TRUE,,,,,Zn0.7Mn0.3In2Te4,,,,,I 4̄ 2 m,
,Chalcopyrite,,,-38 K,-38 K,10.1016/S0304-8853(00)00841-6,TRUE,,,,,Zn0.3Mn0.7In2Te4,,,,,I 4̄ 2 m,
,Chalcopyrite,,,-75 K,-75 K,10.1016/S0304-8853(00)00841-6,TRUE,,,,,Zn0.1Mn0.9In2Te4,,,,,I 4̄ 2 m,
,Double Perovskite,,,,,10.1016/j.jmmm.2006.10.540,TRUE,,Monoclinic and Cubic,,,Ba2PrRu0.9Ir0.1O6,130K,130K,,,P21/n,
,Hexagonal,,,,,10.1016/0304-8853(87)90558-0,TRUE,,,,,UPd5,35 K,35 K,,,,
,Cubic,580 K,580 K,576.1 K,576.1 K,10.1016/j.jmmm.2024.172029,TRUE,{'a': '12.0447 Å'},Th6Mn23-type,,,Ho6Fe22Co1,405 K,405 K,,,Fm-3m (No. 225),
,Cubic,622 K,622 K,612.9 K,612.9 K,10.1016/j.jmmm.2024.172029,TRUE,{'a': '12.0401 Å'},Th6Mn23-type,,,Ho6Fe21Co2,448 K,448 K,,,Fm-3m (No. 225),
,Cubic,654 K,654 K,651.0 K,651.0 K,10.1016/j.jmmm.2024.172029,TRUE,{'a': '12.0332 Å'},Th6Mn23-type,,,Ho6Fe20Co3,506 K,506 K,,,Fm-3m (No. 225),
,,176 K (for x = 0.2),176 K (for x = 0.2),,,10.1016/j.jmmm.2024.172029,FALSE,,,,,Gd6(Mn1-xFex)23 (x ≤ 0.2),,,,,,
,,,,,,10.1016/j.jmmm.2006.10.517,TRUE,,,,,Ce1.01Pt3Si,2.2 K,2.2 K,,,,
,,,,,,10.1016/j.jmmm.2006.10.517,TRUE,,,,,CePt2.97Si,4.0 K,4.0 K,,,,
,,3.0 K,3.0 K,,,10.1016/j.jmmm.2006.10.517,TRUE,,,,,CePt3.03Si0.97,,,,,,
,fcc cubic,,,,,10.1016/0304-8853(90)90701-Q,TRUE,,,0.57 μB at 78 K,,Mn3Ni2Si,215 K,215 K,,,,
,Cubic antiperovskite,257 K,257 K,,,10.1016/j.jmmm.2023.171505,TRUE,,fcc,,,Mn60Ga20C20,,,,,Pm-3 m,
,Cubic antiperovskite,270 K,270 K,,,10.1016/j.jmmm.2023.171505,TRUE,,fcc,,,Mn60Ga20C19B1,,,,,Pm-3 m,
,Cubic antiperovskite,270 K,270 K,,,10.1016/j.jmmm.2023.171505,TRUE,,fcc,,,Mn60Ga20C18B2,,,,,Pm-3 m,
,Cubic antiperovskite,270 K,270 K,,,10.1016/j.jmmm.2023.171505,TRUE,,fcc,,,Mn60Ga20C17B3,,,,,Pm-3 m,
,Cubic antiperovskite,315 K,315 K,,,10.1016/j.jmmm.2023.171505,TRUE,,fcc,,,Mn60Ga20C16B4,,,,,Pm-3 m,
,Cubic antiperovskite,315 K,315 K,,,10.1016/j.jmmm.2023.171505,TRUE,,fcc,,,Mn60Ga20C15B5,,,,,Pm-3 m,
,,,,,,10.1016/0304-8853(95)90012-8,TRUE,,,2μB,,UOS,55 K,55 K,,,,
,,470 K,470 K,,,10.1016/j.jmmm.2023.170680,TRUE,,,1.30 μB,,Co/Pt,,,,,,
,L21,1138 K,1138 K,,,10.1016/j.jmmm.2023.170419,FALSE,{'a': '11.047'},Cubic,4.21 μB,,Ni1.88Co0.12MnGa,,,,,,
,L21,1148 K,1148 K,,,10.1016/j.jmmm.2023.170419,FALSE,{'a': '11.032'},Cubic,4.34 μB,,Ni1.76Co0.24MnGa,,,,,,
,L21,741 K,741 K,,,10.1016/j.jmmm.2023.170419,FALSE,{'a': '11.074'},Cubic,4.76 μB,,Ni2Mn0.85Ga0.15,,,,,,
,L21,691 K,691 K,,,10.1016/j.jmmm.2023.170419,FALSE,{'a': '11.084'},Cubic,5.27 μB,,Ni2Mn0.74Ga0.26,,,,,,
,L21,664 K,664 K,,,10.1016/j.jmmm.2023.170419,FALSE,{'a': '11.091'},Cubic,5.69 μB,,Ni2Mn0.65Ga0.35,,,,,,
,L21,623 K,623 K,,,10.1016/j.jmmm.2023.170419,FALSE,{'a': '11.101'},Cubic,6.39 μB,,Ni2Mn0.5Ga0.5,,,,,,
,L21,1375 K,1375 K,,,10.1016/j.jmmm.2023.170419,FALSE,{'a': '11.062'},Cubic,4.90 μB,,Ni1.88Co0.12Mn0.85Ga0.15,,,,,,
,L21,1465 K,1465 K,,,10.1016/j.jmmm.2023.170419,FALSE,{'a': '11.066'},Cubic,5.41 μB,,Ni1.74Co0.26Mn0.85Ga0.15,,,,,,
,L21,1538 K,1538 K,,,10.1016/j.jmmm.2023.170419,FALSE,{'a': '11.073'},Cubic,5.82 μB,,Ni1.65Co0.35Mn0.85Ga0.15,,,,,,
,L21,1653 K,1653 K,,,10.1016/j.jmmm.2023.170419,FALSE,{'a': '11.082'},Cubic,6.52 μB,,Ni1.5Co0.5Mn0.85Ga0.15,,,,,,
,L21,1389 K,1389 K,,,10.1016/j.jmmm.2023.170419,FALSE,{'a': '11.042'},Cubic,5.03 μB,,Ni1.76Co0.24Mn0.85Ga0.15,,,,,,
,L21,1477 K,1477 K,,,10.1016/j.jmmm.2023.170419,FALSE,{'a': '11.048'},Cubic,5.54 μB,,Ni1.74Co0.26Mn0.85Ga0.15,,,,,,
,L21,1549 K,1549 K,,,10.1016/j.jmmm.2023.170419,FALSE,{'a': '11.054'},Cubic,5.95 μB,,Ni1.65Co0.35Mn0.85Ga0.15,,,,,,
,L21,1662 K,1662 K,,,10.1016/j.jmmm.2023.170419,FALSE,{'a': '11.063'},Cubic,6.63 μB,,Ni1.5Co0.5Mn0.85Ga0.15,,,,,,
,Orthorhombic,,,-61 K,-61 K,10.1016/j.jmmm.2003.11.390,TRUE,"{'a': '6.897 Å', 'b': '4.363 Å', 'c': '7.493 Å'}",TiNiSi-type,2.23 μB,,NpRhGe,21.5 K,21.5 K,,,,600×10^−6 emu/mole
,Orthorhombic,15 K,15 K,,,10.1016/j.jmmm.2003.11.390,TRUE,"{'a': '6.971 Å', 'b': '4.401 Å', 'c': '7.442 Å'}",TiNiSi-type,,,PuRhGe,,,,,,
,Hexagonal and Orthorhombic,,,,,10.1016/j.jmmm.2018.05.077,TRUE,"{'a': '4.08 Å (hexagonal), 6.02 Å (orthorhombic)', 'b': 'NA (hexagonal), 3.75 Å (orthorhombic)', 'c': '5.40 Å (hexagonal), 7.07 Å (orthorhombic)'}",Hexagonal and Orthorhombic,,,Mn0.9Ni1.1Ge,200 K,200 K,,,"P63/mmc (hexagonal), Pnma (orthorhombic)",
,FeB-type orthorhombic,35 K,35 K,,,10.1016/0304-8853(95)01062-9,TRUE,,,,,NdNi0.6Cu0.4,,,,,,
,FeB-type orthorhombic,35 K,35 K,,,10.1016/0304-8853(95)01062-9,TRUE,,,,,NdNi0.5Cu0.5,,,,,,
,FeB-type orthorhombic,35 K,35 K,,,10.1016/0304-8853(95)01062-9,TRUE,,,,,NdNi0.4Cu0.6,,,,,,
,FeB-type orthorhombic,35 K,35 K,,,10.1016/0304-8853(95)01062-9,TRUE,,,,,NdNi0.3Cu0.7,,,,,,
2.5 kOe,Hexagonal,,,,,10.1016/S0304-8853(98)00383-7,TRUE,,,0.03 μB/Fe,,PrSr2Fe3O9-δ,190K,190K,,235 emu/mol,R-3c,
,,,,,,10.1016/S0304-8853(98)00383-7,FALSE,,,,,LaSr2Fe3O9-δ,200K,200K,,,,
,,130 K,130 K,,,10.1016/j.jmmm.2010.09.048,TRUE,,,,"490 emu/cm^3 at 5 K, 408 emu/cm^3 at 300 K",Pt0.96Fe0.04/Co,,,,,,
,,40 K,40 K,,,10.1016/j.jmmm.2010.09.048,TRUE,,,,"450 emu/cm^3 at 5 K, 358 emu/cm^3 at 300 K",Pt0.983Fe0.017/Co,,,,,,
,Tetragonal,504 K,504 K,,,10.1016/j.jmmm.2024.172442,FALSE,"{'a': '3.863 Å', 'c': '7.318 Å'}",Tetragonal,8.775 μB/f.u.,0.936 T,Pd2FeNi,,,,,139,
,Tetragonal,463 K,463 K,,,10.1016/j.jmmm.2024.172442,FALSE,"{'a': '3.909 Å', 'c': '7.793 Å'}",Tetragonal,8.088 μB/f.u.,0.811 T,Pd2FePt,,,,,119,
,,330 K,330 K,,,10.1016/j.jmmm.2006.10.1050,TRUE,,,,,Ni53.5Fe19.5Ga27,,,,,,
,L10,570-770 K,570-770 K,,,10.1016/j.jmmm.2019.165308,TRUE,"{'a': '3.9 Å', 'b': '3.9 Å', 'c': '7.420 Å'}",Tetragonal,,838 kA/m,Mn50Ga50,,,,,,
,L10,570-770 K,570-770 K,,,10.1016/j.jmmm.2019.165308,TRUE,"{'a': '3.9 Å', 'b': '3.9 Å', 'c': '7.420 Å'}",Tetragonal,,,Mn53.5Ga46.5,,,,,,
,L10,570-770 K,570-770 K,,,10.1016/j.jmmm.2019.165308,TRUE,"{'a': '3.9 Å', 'b': '3.9 Å'}",Tetragonal,,,Mn56.25Ga43.75,,,,,,
,L10,570-770 K,570-770 K,,,10.1016/j.jmmm.2019.165308,TRUE,"{'a': '3.9 Å', 'b': '3.9 Å'}",Tetragonal,,,Mn62.5Ga37.5,,,,,,
,D022,570-770 K,570-770 K,,,10.1016/j.jmmm.2019.165308,TRUE,"{'a': '3.9 Å', 'b': '3.9 Å'}",Tetragonal,,,Mn68.75Ga31.25,,,,,,
,D022,570-770 K,570-770 K,,,10.1016/j.jmmm.2019.165308,TRUE,"{'a': '3.9 Å', 'b': '3.9 Å', 'c': '7.096 Å'}",Tetragonal,,,Mn75Ga25,,,,,,
,,740 K,740 K,,,10.1016/S0304-8853(96)00054-6,TRUE,,,,"151 A m2/kg at 4.2 K, 128 A m2/kg at 300 K","Sm3(Fe,V)29Nx",,,,,,
,Tetragonal,,,,,10.1016/0304-8853(94)90678-5,TRUE,,,"1.1 μB (U(1)), 2.2 μB (U(2))",,U4Cu4P7,146 K,146 K,,,,
,B2,417 ± 16 K,417 ± 16 K,,,10.1016/j.jmmm.2020.167404,TRUE,{'a': '5.85 ± 0.02 Å'},fcc-like,,690 kA/m at 10 K,Mn2-xCo1+xAl,,,,,,
0.5 T,Tetragonal,,,,,10.1016/S0304-8853(03)00539-0,TRUE,,,,"4.8 μB/f.u. at 5K (FC), 0 at 110K (FC)",TbFe3.5Al8.5,105 K,105 K,,"5.0 μB/f.u. (along [100]), 3.7 μB/f.u. (along [110])",,"0.031 μB/T f.u. (along [100]), 0.053 μB/T f.u. (along [110])"
,C15,280 K,280 K,,,10.1016/S0304-8853(00)00035-4,TRUE,,Cubic,,,Fe1.5Ir0.5Zr,,,,,,
,C15,,,30 K,30 K,10.1016/S0304-8853(00)00035-4,TRUE,,Cubic,3.8 μB per Fe atom,,Fe1.0Ir1.0Zr,,,,,,
,Hexagonal,,,,,10.1016/j.jmmm.2018.11.126,TRUE,"{'a': '5.036 Å', 'c': '13.749 Å'}",Corundum,,,α-Fe2O3,950 K,950 K,,,R-3c,
,"FCC (parent phase), FCT (martensitic phase)",,,,,10.1016/j.jmmm.2016.01.041,TRUE,"{'a': '0.3645 nm (FCC), 0.3667 nm (FCT)', 'c': '0.3638 nm (FCT)'}","FCC, FCT",,,Mn69.4Fe26.0Cu4.6,493K,220 °C,,,,
,Orthorhombic,,,-58.01 K,-58.01 K,10.1016/j.jmmm.2018.06.054,TRUE,,U2Co3Si5-type,2.50 μB,,Ce2Ni3Ge0.95Si0.05,"4.8 K, 4.4 K","4.8 K, 4.4 K",,,Ibam,
,Orthorhombic,,,-63.12 K,-63.12 K,10.1016/j.jmmm.2018.06.054,TRUE,,U2Co3Si5-type,2.52 μB,,Ce2Ni3Ge0.90Si0.10,"4.6 K, 4.4 K","4.6 K, 4.4 K",,,Ibam,
,Orthorhombic,,,-67.90 K,-67.90 K,10.1016/j.jmmm.2018.06.054,TRUE,,U2Co3Si5-type,2.52 μB,,Ce2Ni3Ge0.85Si0.15,4.3 K,4.3 K,,,Ibam,
,Orthorhombic,,,-72.21 K,-72.21 K,10.1016/j.jmmm.2018.06.054,TRUE,,U2Co3Si5-type,2.58 μB,,Ce2Ni3Ge0.80Si0.20,,,,,Ibam,
,Orthorhombic,,,-94.16 K,-94.16 K,10.1016/j.jmmm.2018.06.054,TRUE,,U2Co3Si5-type,2.61 μB,,Ce2Ni3Ge0.60Si0.40,,,,,Ibam,
,Orthorhombic,,,-110.32 K,-110.32 K,10.1016/j.jmmm.2018.06.054,TRUE,,U2Co3Si5-type,2.61 μB,,Ce2Ni3Ge0.40Si0.60,,,,,Ibam,
,Orthorhombic,,,-123.08 K,-123.08 K,10.1016/j.jmmm.2018.06.054,TRUE,,U2Co3Si5-type,2.60 μB,,Ce2Ni3Ge0.20Si0.80,,,,,Ibam,
,,237K,237,,,10.1016/j.jmmm.2021.168154,FALSE,,,3.51,,Cr0.6Te,,,,,,
,Hexagonal,"160, 180","160, 180",,,10.1016/j.jmmm.2021.168154,TRUE,"{'a': '6.814', 'c': '12.073'}",,"calc.: 3.03, 3.96; exp.: 2–2.7",,Cr2Te3,130K,130,,,,
,Orthorhombic,,,27.4 K,27.4 K,10.1016/j.jmmm.2024.171918,TRUE,"{'a': '6.3134 Å', 'b': '9.4675 Å', 'c': '6.9852 Å'}",Pmmn,,7.01 μB/f.u,Cu3Dy(SeO3)2O2Cl,38 K,38 K,,0.5 μB/f.u,Pmmn,
,,,,,,10.1016/j.jmmm.2024.171918,FALSE,,,,,Cu3Sm(SeO3)2O2Cl,35 K,35 K,,,,
,,,,,,10.1016/j.jmmm.2024.171918,FALSE,,,,,Cu3Yb(SeO3)2O2Cl,36.7 K,36.7 K,,,,
,,,,,,10.1016/j.jmmm.2024.171918,TRUE,,,,,Cu3La(SeO3)2O2Cl,31.2 K,31.2 K,,,,
,,,,,,10.1016/j.jmmm.2024.171918,FALSE,,,,,Cu3Lu(SeO3)2O2Cl,38 K,38 K,,,,
,,,,,,10.1016/j.jmmm.2024.171918,FALSE,,,,,Cu3Eu(SeO3)2O2Cl,36 K,36 K,,,,
,,,,,,10.1016/j.jmmm.2024.171918,FALSE,,,,,Cu3Er(SeO3)2O2Cl,35 K,35 K,,,,
,,,,,,10.1016/j.jmmm.2024.171918,FALSE,,,,,Cu3Ho(SeO3)2O2Cl,37 K,37 K,,,,
,Orthorhombic (Martensite) and Hexagonal (Austenite),290.31 K,290.31 K,,,10.1016/j.jmmm.2023.171473,TRUE,"{'a': '5.899 Å (Orthorhombic), 4.332 Å (Hexagonal)', 'b': '4.002 Å (Orthorhombic), 4.332 Å (Hexagonal)', 'c': '6.961 Å (Orthorhombic), 5.467 Å (Hexagonal)'}",Orthorhombic and Hexagonal,1.83 μB/f.u.,71.92 emu/g,(Mn0.6Fe0.4)(Ni0.5Co0.5)Si,,,,,"Pnma (Orthorhombic), P63/mmc (Hexagonal)",
,Amorphous,568 K,568 K,,,10.1016/S0304-8853(02)00843-0,TRUE,,,,,Fe70Co0B5Cu5Si3Al5Ga2P10,,,,,,
,Amorphous,554 K,554 K,,,10.1016/S0304-8853(02)00843-0,TRUE,,,,,Fe56Co14B6Cu4Si3Al5Ga2P10,,,,,,
,Amorphous,526 K,526 K,,,10.1016/S0304-8853(02)00843-0,TRUE,,,,,Fe43Co26B8Cu3Si3Al5Ga2P10,,,,,,
,Amorphous,463 K,463 K,,,10.1016/S0304-8853(02)00843-0,TRUE,,,,,Fe29Co40B9Cu2Si3Al5Ga2P10,,,,,,
,Amorphous,373 K,373 K,,,10.1016/S0304-8853(02)00843-0,TRUE,,,,,Fe17Co52B10Cu1Si3Al5Ga2P10,,,,,,
,Amorphous,328 K,328 K,,,10.1016/S0304-8853(02)00843-0,TRUE,,,,,Fe5Co63B12Cu0Si3Al5Ga2P10,,,,,,
,BCC,,,,,10.1016/S0304-8853(99)00396-0,TRUE,,,,,Cr75(Fe0.64Mn0.36)25,210 K,210 K,,,,
,BCC,,,,,10.1016/S0304-8853(99)00396-0,TRUE,,,,,Cr75(Fe0.72Mn0.28)25,150 K,150 K,,,,
,ThCr2Si2 type,,,,,10.1016/0304-8853(85)90118-0,TRUE,,body-centered tetragonal,,,HoPd2Si2,21 K,21 K,,,,
,Orthorhombic,,,118 K,118 K,10.1016/j.jmmm.2009.07.054,TRUE,,Pnma,5.09 μB,,Bi0.28Gd0.02Ca0.7MnO3,,,,,Pnma,
,Orthorhombic,,,123 K,123 K,10.1016/j.jmmm.2009.07.054,TRUE,,Pnma,5.16 μB,,Bi0.25Gd0.05Ca0.7MnO3,,,,,Pnma,
,Orthorhombic,,,80 K,80 K,10.1016/j.jmmm.2009.07.054,TRUE,,Pnma,6.06 μB,,Bi0.2Gd0.1Ca0.7MnO3,,,,,Pnma,
,Orthorhombic,,,82 K,82 K,10.1016/j.jmmm.2009.07.054,TRUE,,Pnma,6.65 μB,,Bi0.0Gd0.3Ca0.7MnO3,237 K,237 K,,,Pnma,
,ThCr2Si2-type,,,,,10.1016/0304-8853(92)90680-M,TRUE,,,,,UCoNiSi2,115 K,115 K,,,,
,ThCr2Si2-type,,,,,10.1016/0304-8853(92)90680-M,TRUE,,,,,UNiCuSi2,"162 K, 122 K, 102 K","162 K, 122 K, 102 K",,,,
,Hexagonal,116 K,116 K,,,10.1016/j.jmmm.2023.171452,FALSE,"{'a': '3.165 Å', 'b': '3.165 Å', 'c': '3.975 Å'}",Hexagonal,1.082 μB (Np 5f),,NpB2,,,,,P6/mmm,
,,,,,,10.1016/0304-8853(92)90065-V,TRUE,,,,,Pr3Al,10 K,10 K,,,,
,Trigonal,,,,,10.1016/0304-8853(84)90101-X,TRUE,,,,,α-LiMnFeF6,158 K,158 K,,,,
,Orthorhombic,,,,,10.1016/j.jmmm.2023.170498,TRUE,"{'a': 5.3367, 'b': 5.621, 'c': 7.63}",Orthorhombic,,,GdFe0.85Mn0.15O3,550-555 K,550-555 K,,,Pbnm,
,Fd3m,,,,,10.1016/j.jmmm.2003.11.231,TRUE,,,,,TbMn2D3,299K,299,,,,
,P63/mmc,,,,,10.1016/j.jmmm.2003.11.231,TRUE,,,,,ErMn2D2,214K,214,,,,
,,120 K,120 K,,,10.1016/j.jmmm.2006.10.239,TRUE,,,,,La0.83Sr0.17CoO3,,,,,,
,,235 K,235 K,,,10.1016/j.jmmm.2006.10.239,TRUE,,,,,La0.70Sr0.30CoO3,,,,,,
,Rhombohedral,90 K,90 K,,,10.1016/j.jmmm.2003.11.197,TRUE,,Th2Zn17-type,1.8 μB,,Ce2Fe17(F),210 K,210 K,,,,
,Rhombohedral,,,,,10.1016/j.jmmm.2003.11.197,TRUE,,Th2Zn17-type,,,Ce2Fe17(HS),215 K,215 K,,,,
,,,,,,10.1016/j.jmmm.2006.10.455,TRUE,,,,,Ni2(H2O)2PM·2H2O,3K,3K,,,,
259 Oe (at 5 K),A2-disordered cubic Heusler,830 K,830 K,,,10.1016/j.jmmm.2021.168449,TRUE,{'a': '5.739 Å'},bcc,4.5 μB/f.u. (at 5 K),127.6 emu/g (at 5 K),Fe2CoAl,,,,9.2 emu/g (at 5 K),I m 3 - m,
,,322 K,322 K,,,10.1016/j.jmmm.2021.168449,FALSE,,,,,Mn0.75Cr0.25CoGe,,,,,,
,,274 K,274 K,,,10.1016/j.jmmm.2021.168449,FALSE,,,,,MnCo0.75Zr0.25Ge,,,,,,
,,286 K,286 K,,,10.1016/j.jmmm.2021.168449,FALSE,,,,,Mn0.75Al0.25CoGe,,,,,,
,,720 K,720 K,,,10.1016/j.jmmm.2021.168449,FALSE,,,,,Co2Cr0.25Mn0.75Al,,,,,,
,"HCP Co, α-Mn",,,,,10.1016/S0304-8853(03)00354-8,TRUE,"{'a': '2.5070 Å (Co), 8.9121 Å (Mn)', 'c': '4.0699 Å (Co)'}",Polycrystalline,,434 emu/g,Co(6)/Mn(5),3.2 K,3.2 K,,72 emu/g,,
,"HCP Co, α-Mn",,,,,10.1016/S0304-8853(03)00354-8,TRUE,"{'a': '2.5070 Å (Co), 8.9121 Å (Mn)', 'c': '4.0699 Å (Co)'}",Polycrystalline,,,Co(6)/Mn(10),3.2 K,3.2 K,,,,
,"HCP Co, α-Mn",,,,,10.1016/S0304-8853(03)00354-8,TRUE,"{'a': '2.5070 Å (Co), 8.9121 Å (Mn)', 'c': '4.0699 Å (Co)'}",Polycrystalline,,,Co(6)/Mn(25),3.2 K,3.2 K,,,,
,"FCC Ni, α-Mn",,,,,10.1016/S0304-8853(03)00354-8,TRUE,"{'a': '3.524 Å (Ni), 8.9121 Å (Mn)'}",Polycrystalline,,497 emu/g,Ni(20)/Mn(4),5-20 K,5-20 K,,,,
551.44 Oe @ 5 K,Orthorhombic,100 K,100 K,148 K,148 K,10.1016/j.jmmm.2018.08.062,TRUE,"{'a': '5.5178 Å', 'b': '7.7784 Å', 'c': '5.5005 Å'}",Body-centered,3.06 μB/f.u. @ 5 K,,Nd0.7Ba0.3Mn0.95Ti0.05O3,,,,17.62 emu/g @ 5 K,Imma,
868.66 Oe @ 5 K,Orthorhombic,50 K,50 K,96 K,96 K,10.1016/j.jmmm.2018.08.062,TRUE,"{'a': '5.5292 Å', 'b': '7.7804 Å', 'c': '5.5064 Å'}",Body-centered,1.84 μB/f.u. @ 5 K,,Nd0.7Ba0.3Mn0.85Ti0.15O3,,,,8.57 emu/g @ 5 K,Imma,
744.41 Oe @ 5 K,Orthorhombic,42 K,42 K,92 K,92 K,10.1016/j.jmmm.2018.08.062,TRUE,"{'a': '5.5339 Å', 'b': '7.8149 Å', 'c': '5.5152 Å'}",Body-centered,1.28 μB/f.u. @ 5 K,,Nd0.7Ba0.3Mn0.75Ti0.25O3,,,,3.08 emu/g @ 5 K,Imma,
,,973K,> 700 °C,,,10.1016/j.jmmm.2019.02.071,FALSE,,,,,Mn-doped ZnO,,,,,,
,Pnma,,,,,10.1016/j.jmmm.2005.10.175,FALSE,,Perovskite,,,La0.333Ca0.667MnO3,168 K,168 K,,,Pnma,
,,,,,,10.1016/0304-8853(92)90948-N,TRUE,,,,,YBa2(Cu0.97Fe0.03)3O6+y,400-430 K,400-430 K,,,,Curie-Weiss susceptibility with anomaly at 400-430 K
,,,,,,10.1016/0304-8853(92)90948-N,TRUE,,,,,YBa2(Cu0.91Fe0.09)3O6+y,400-430 K,400-430 K,,,,Curie-Weiss susceptibility with anomaly at 400-430 K
,,,,,,10.1016/0304-8853(92)90948-N,TRUE,,,,,YBa2(Cu0.85Fe0.15)3O6+y,400-430 K,400-430 K,,,,Curie-Weiss susceptibility with anomaly at 400-430 K
,,218 K,218 K,,,10.1016/j.jmmm.2022.169417,TRUE,,,,,"Li1.1Zn1-xCrxAs (x = 0.03, 0.05, 0.10, 0.15)",,,,,,
,Heusler,319 K,319 K,,,10.1016/j.jmmm.2021.168805,TRUE,,Cubic,,,Ni54.3Mn31.9Sn13.8,,,,,,
,Pseudocubic,,,,,10.1016/j.jmmm.2019.01.042,TRUE,"{'a': '3.83 Å (NNO), 3.91 Å (NMO)'}",Pseudocubic,,,NdNiO3/NdMnO3,"80 K (Mn3+), 20 K (Nd3+)","80 K (Mn3+), 20 K (Nd3+)",,,,
,,,,,,10.1016/j.jmmm.2019.01.042,FALSE,,,,,LaFeO3/LaCrO3,"280 K (LaFeO3), 750 K (LaCrO3)","280 K (LaFeO3), 750 K (LaCrO3)",,,,
,Rhombohedral,,,,,10.1016/j.jmmm.2015.10.083,TRUE,"{'a': '5.55 Å', 'c': '13.70 Å'}",Perovskite,,1.474×10^3 A/m,Ba0.95Sr0.05TiO3–BiFe0.9Gd0.1O3,643 K,643 K,,0.106×10^3 A/m,,
,Rhombohedral,,,,,10.1016/j.jmmm.2015.10.083,TRUE,"{'a': '5.58 Å', 'c': '13.60 Å'}",Perovskite,,1.122×10^3 A/m,Ba0.95Sr0.05TiO3–BiFe0.9Gd0.1O3,643 K,643 K,,0.081×10^3 A/m,,
,Rhombohedral,,,,,10.1016/j.jmmm.2015.10.083,TRUE,"{'a': '5.59 Å', 'c': '13.57 Å'}",Perovskite,,1.663×10^3 A/m,Ba0.95Sr0.05TiO3–BiFe0.9Gd0.1O3,643 K,643 K,,0.086×10^3 A/m,,
,Rhombohedral,,,,,10.1016/j.jmmm.2015.10.083,TRUE,"{'a': '5.60 Å', 'c': '13.79 Å'}",Perovskite,,2.429×10^3 A/m,Ba0.95Sr0.05TiO3–BiFe0.9Gd0.1O3,643 K,643 K,,0.565×10^3 A/m,,
,Cubic,,,,,10.1016/j.jmmm.2015.10.083,TRUE,{'a': '3.95 Å'},Perovskite,,1.893×10^3 A/m,Ba0.95Sr0.05TiO3–BiFe0.9Gd0.1O3,643 K,643 K,,0.501×10^3 A/m,,
,Cubic,,,,,10.1016/j.jmmm.2015.10.083,TRUE,{'a': '3.94 Å'},Perovskite,,0.916×10^3 A/m,Ba0.95Sr0.05TiO3–BiFe0.9Gd0.1O3,643 K,643 K,,0.014×10^3 A/m,,
,Cubic,,,,,10.1016/j.jmmm.2015.10.083,TRUE,{'a': '3.91 Å'},Perovskite,,0.901×10^3 A/m,Ba0.95Sr0.05TiO3–BiFe0.9Gd0.1O3,643 K,643 K,,0.007×10^3 A/m,,
,,,,,,10.1016/0304-8853(92)91475-9,TRUE,,,,,Fe0.62Mn0.38TiO3,33 K,33 K,,,,
10.5 kOe,Cubic,101 K,101 K,,,10.1016/j.jmmm.2019.166253,TRUE,"{'a': '8.3922 Å', 'b': '8.3922 Å', 'c': '8.3922 Å'}",Fd-3m,4.90 μB,,FeCr2O4,,,,,Fd-3m,
3.8 kOe,Tetragonal,129 K,129 K,,,10.1016/j.jmmm.2019.166253,TRUE,"{'a': '6.0327 Å', 'b': '6.0327 Å', 'c': '7.7958 Å'}",I41/amd,1.73 μB,,CuCr2O4,,,,,I41/amd,
,,33 K,33 K,,,10.1016/0304-8853(91)90121-P,TRUE,,,2.73 μB,,Cr2Si2Te6,,,,,,
,Cu3Al-type,160 K,160 K,4.5 K,4.5 K,10.1016/S0304-8853(99)00357-1,TRUE,{'a': '2.986 Å'},Cubic,1100-1140 μB,,Cu64Mn9Al27,,,,,,
,spinel,,decreases by 25±3 °C per step of substitution,,,10.1016/j.jmmm.2004.10.093,TRUE,{'a': 'varies with indium concentration'},cubic,,varies with indium concentration,Ni0.65Zn0.375Fe1.95-xInxTi0.025O4,,,,,,
,Spinel,,,,,10.1016/j.jmmm.2006.02.058,TRUE,{'a': '10.03 Å'},Cubic,,1.40 μB,FeIn0.1Cr1.9S4,173 K,173 K,,,Fd3m,
,Mixed Spinel,,,,,10.1016/j.jmmm.2006.02.058,TRUE,{'a': '10.09 Å'},Cubic,,1.26 μB,FeIn0.3Cr1.7S4,160 K,160 K,,,Fd3m,
,,,,,,10.1016/j.jmmm.2006.02.058,FALSE,,,,,FeGaxCr2-xS4 (x=0.1),180 K,180 K,,,,
,,,,,,10.1016/j.jmmm.2006.02.058,FALSE,,,,,FeGaxCr2-xS4 (x=0.3),188 K,188 K,,,,
4155 Oe at 2 K,Monoclinic,50 K,50 K,2 K,2 K,10.1016/j.jmmm.2019.03.094,TRUE,"{'a': '5.631 Å', 'b': '5.831 Å', 'c': '7.991 Å'}",,,,Sm2CrMnO6,,,,6.492 emu/g at 2 K,P121/n1,
,Orthorhombic,290 K,290 K,,,10.1016/j.jmmm.2012.06.004,TRUE,,,,,Pr0.5Sr0.3K0.2MnO3,,,,,Pnma,
,,320 K,320 K,,,10.1016/j.jmmm.2012.06.004,FALSE,,,,,La0.8Ag0.1Na0.1MnO3,,,,,,
,Cubic,"375 K for 0 < x < 0.18, 1030 K for 0.27 < x < 0.36","375 K for 0 < x < 0.18, 1030 K for 0.27 < x < 0.36",,,10.1016/j.jmmm.2004.11.393,FALSE,,,,,Ni2+xMn1−xGa,,,,,,
,Face-centred cubic,<3 K,<3 K,-0.3 K,-0.3 K,10.1016/j.jmmm.2003.12.626,TRUE,,FCC,5.43 μB,,Mn[Fe(CN)5NO]5H2O,,,,,,
,Face-centred cubic,<3 K,<3 K,-1.8 K,-1.8 K,10.1016/j.jmmm.2003.12.626,TRUE,,FCC,2.96 μB,,Fe[Fe(CN)5NO]5H2O,,,,,,
,Face-centred cubic,<3 K,<3 K,-1.7 K,-1.7 K,10.1016/j.jmmm.2003.12.626,TRUE,,FCC,2.26 μB,,Co[Fe(CN)5NO]5H2O,,,,,,
,Face-centred cubic,,,-1.0 K,-1.0 K,10.1016/j.jmmm.2003.12.626,TRUE,,FCC,,,Ni[Fe(CN)5NO]5H2O,,,,,,
,Face-centred cubic with tetragonal distortion,,,-1.7 K,-1.7 K,10.1016/j.jmmm.2003.12.626,TRUE,,FCC,,,Cu[Fe(CN)5NO]5H2O,,,,,,
,Pt2ZnCd type,,,,,10.1016/j.jmmm.2023.171406,TRUE,,bcc,,,Dy2RuIn,15.6 K,15.6 K,,,P4/mmm,
,Pt2ZnCd type,3.0 K,3.0 K,,,10.1016/j.jmmm.2023.171406,TRUE,,bcc,,,Ho2RuIn,,,,,P4/mmm,
