Repository: sanjayganeshprabu/Computational-Modeling-and-Predictive-Analytics-for-Materials-Data

# Computational-Modeling-and-Predictive-Analytics-for-Materials-Data-

File: MODIFIED magnetic_materials.csv (part 100 of 112)
Coercivity,Crystal_Structure,Curie,Curie(Tc),Curie_Weiss,Curie_Weiss(θp),DOI,Experimental,Lattice_Parameters,Lattice_Structure,Magnetic_Moment,Magnetization,Material_Name,Neel,Neel(Tn),New_Column_Concatenated,Remanence,Space_Group,Susceptibility
,Pt2ZnCd type,,,,,10.1016/j.jmmm.2023.171406,TRUE,"{'a': '344.87 pm', 'c': '751.07 pm'}",bcc,,,Er2RuIn,6.4 K,6.4 K,,,P4/mmm,
,Pt2ZnCd type,,,,,10.1016/j.jmmm.2023.171406,TRUE,,bcc,,,Tm2RuIn,3.2 K,3.2 K,,,P4/mmm,
,,,,,,10.1016/j.jmmm.2023.171406,FALSE,,,,,Er0.9Y0.1Cr2Si2,<2 K,<2 K,,,,
,,,,,,10.1016/j.jmmm.2023.171406,FALSE,,,,,Er6Ni2.25Al0.75,9.9 K,9.9 K,,,,
,,,,,,10.1016/j.jmmm.2023.171406,FALSE,,,,,Er0.7Tm0.3Al2,12.6 K,12.6 K,,,,
,,,,,,10.1016/j.jmmm.2023.171406,FALSE,,,,,Tm0.85Ho0.15Ga,17.6 K,17.6 K,,,,
,,,,,,10.1016/0304-8853(75)90160-2,TRUE,,,,,Cr-0.3 at.% W,305.0 K,305.0 K,,,,
< 50 Oe,"B2, L10",312 K,312 K,,,10.1016/j.jmmm.2023.171576,TRUE,,,,,Ni45Co5Mn33Al17,,,,,,
< 50 Oe,"B2, L10",321 K,321 K,,,10.1016/j.jmmm.2023.171576,TRUE,,,,,Ni44Co6Mn33Al17,,,,,,
< 50 Oe,"B2, L10",330 K,330 K,,,10.1016/j.jmmm.2023.171576,TRUE,,,,,Ni43Co7Mn33Al17,,,,,,
< 50 Oe,"B2, L10",334 K,334 K,,,10.1016/j.jmmm.2023.171576,TRUE,,,,,Ni42Co8Mn33Al17,,,,,,
< 50 Oe,"B2, L10",382 K,382 K,,,10.1016/j.jmmm.2023.171576,TRUE,,,,,Ni41Co9Mn33Al17,,,,,,
< 50 Oe,"B2, L10",388 K,388 K,,,10.1016/j.jmmm.2023.171576,TRUE,,,,,Ni44Co6Mn34Al16,,,,,,
< 50 Oe,"B2, L10",386 K,386 K,,,10.1016/j.jmmm.2023.171576,TRUE,,,,,Ni43Co7Mn34Al16,,,,,,
< 50 Oe,"B2, L10",384 K,384 K,,,10.1016/j.jmmm.2023.171576,TRUE,,,,,Ni42.5Co7.5Mn34Al16,,,,,,
< 50 Oe,"B2, L10",368 K,368 K,,,10.1016/j.jmmm.2023.171576,TRUE,,,,,Ni42Co8Mn34Al16,,,,,,
< 50 Oe,"B2, L10",390 K,390 K,,,10.1016/j.jmmm.2023.171576,TRUE,,,,,Ni41.5Co8.5Mn34Al16,,,,,,
< 50 Oe,"B2, L10",380 K,380 K,,,10.1016/j.jmmm.2023.171576,TRUE,,,,,Ni41Co9Mn34Al16,,,,,,
< 50 Oe,"B2, L10",346 K,346 K,,,10.1016/j.jmmm.2023.171576,TRUE,,,,,Ni40.5Co9.5Mn34Al16,,,,,,
< 50 Oe,"B2, L10",418 K,418 K,,,10.1016/j.jmmm.2023.171576,TRUE,,,,,Ni40Co10Mn34Al16,,,,,,
0.3 kA/m,Amorphous,830 K,830 K,,,10.1016/j.jmmm.2023.171186,TRUE,,,,,Co85(Al70Zr30)15,,,,,,
50 kA/m,Amorphous,"363 K (20 nm), >400 K (40 nm)","363 K (20 nm), >400 K (40 nm)",,,10.1016/j.jmmm.2023.171186,TRUE,,,,,Sm12Co81Ti7,,,,,,
,Orthorhombic,150 K,150 K,,,10.1016/j.jmmm.2010.08.045,TRUE,,Perovskite,,,La0.7Tb0.3MnO3,,,,,Pbnm,
,Body-centered tetragonal,,,,,10.1016/j.jmmm.2006.10.558,TRUE,"{'a': '4.7 Å', 'b': '4.7 Å', 'c': '3.2 Å'}",Tetragonal,,,Fe0.40Zn0.60F2,31 K,31 K,,,,
2.7 kOe,orthorhombic,,,-73 K,-73 K,10.1016/j.jmmm.2024.172298,TRUE,"{'a': '9.2002 Å', 'b': '12.1086 Å', 'c': '2.98345 Å'}",,5.37 μB,,Ni2CrBO5,140 K,140 K,,9.4 × 10^-3 μB/f.u.,Pbam (55),
,,,,,,10.1016/j.jmmm.2024.172298,FALSE,,,,,Cu2CrBO5,120 K,120 K,,,,
,,,,,,10.1016/j.jmmm.2024.172298,FALSE,,,,,CrBO3,15 K,15 K,,,,
,,,,,,10.1016/j.jmmm.2024.172298,FALSE,,,,,Cr3BO6,4.5 K,4.5 K,,,,
,,,,,,10.1016/0304-8853(92)91411-L,TRUE,,,2 μB/U,,U(Rh0.625Ru0.375)2Si2,174 K,174 K,,,,
,,,,,,10.1016/0304-8853(92)91411-L,TRUE,,,2 μB/U,,U(Rh0.4Ru0.6)2Si2,101 K,101 K,,,,
,,,,,,10.1016/0304-8853(92)91411-L,TRUE,,,,,U(Rh0.35Ru0.65)2Si2,44 K,44 K,,,,
,Cubic,440 K,440 K,,,10.1016/j.jmmm.2006.09.013,TRUE,{'a': '8.04 Å'},Primitive cubic,Suppressed,,Sr2Cu(Re0.69Ca0.31)O5.9,,,,,Pm-3m,
,Cubic,440 K,440 K,,,10.1016/j.jmmm.2006.09.013,TRUE,{'a': '8.04 Å'},Primitive cubic,Suppressed,,Sr2Cu(Re0.69Ca0.31)O5.8,,,,,Pm-3m,
,Cubic,,,-38 K,-38 K,10.1016/j.jmmm.2006.09.013,TRUE,{'a': '8.09 Å'},Primitive cubic,,,Sr2Cu(Re0.69Ca0.31)O5.7,,,,,Pm-3m,
,Cubic,,,-33 K,-33 K,10.1016/j.jmmm.2006.09.013,TRUE,{'a': '8.09 Å'},Primitive cubic,,,Sr2Cu(Re0.69Ca0.31)O5.6,,,,,Pm-3m,
,Cubic,,,-31 K,-31 K,10.1016/j.jmmm.2006.09.013,TRUE,{'a': '8.09 Å'},Primitive cubic,,,Sr2Cu(Re0.69Ca0.31)O5.5,,,,,Pm-3m,
,Cubic,,,-18 K,-18 K,10.1016/j.jmmm.2006.09.013,TRUE,{'a': '8.09 Å'},Primitive cubic,,,Sr2Cu(Re0.69Ca0.31)O5.4,,,,,Pm-3m,
,,5 K,5 K,,,10.1016/j.jmmm.2006.09.013,TRUE,,,,,La4Ba2Cu2O10,,,,,,
,Pyrochlore,,,0.96 K,0.96 K,10.1016/j.jmmm.2015.04.024,TRUE,,,14.25 μB,10.51 μB,Dy2Ti1.9V0.1O7,,,,,Fd-3m,
,Pyrochlore,,,1.28 K,1.28 K,10.1016/j.jmmm.2015.04.024,TRUE,,,14.40 μB,10.90 μB,Dy2Ti1.8V0.2O7,,,,,Fd-3m,
,Pyrochlore,,,1.54 K,1.54 K,10.1016/j.jmmm.2015.04.024,TRUE,,,14.29 μB,10.90 μB,Dy2Ti1.7V0.3O7,,,,,Fd-3m,
,Pyrochlore,,,2.32 K,2.32 K,10.1016/j.jmmm.2015.04.024,TRUE,,,14.47 μB,10.91 μB,Dy2Ti1.6V0.4O7,,,,,Fd-3m,
,Pyrochlore,,,3.66 K,3.66 K,10.1016/j.jmmm.2015.04.024,TRUE,,,14.57 μB,11.26 μB,Dy2Ti1.5V0.5O7,,,,,Fd-3m,
,,,,,,10.1016/j.jmmm.2006.10.390,TRUE,,,,,TlCu0.988Mg0.012Cl3,2.5 K,2.5 K,,,,
,,,,,,10.1016/j.jmmm.2006.10.390,TRUE,,,,,KCu0.973Mg0.027Cl3,1.8 K (at P > 7.4 kbar),1.8 K (at P > 7.4 kbar),,,,
,Cubic,373-433 K,373-433 K,,,10.1016/0304-8853(80)90307-8,TRUE,,Perovskite-like,,,LnCu3Mn4O12,,,,,,
,Cubic Spinel,823 K,823 K,,,10.1016/j.jmmm.2012.02.023,TRUE,,Cubic,2.8 μB,"69.1 emu/g (room temperature), 69.1 emu/g (20 K)",Ni0.9Cd0.1Fe2O4,,,,,,
,Cubic Spinel,733 K,733 K,,,10.1016/j.jmmm.2012.02.023,TRUE,,Cubic,3.6 μB,"73.7 emu/g (room temperature), 85.5 emu/g (20 K)",Ni0.8Cd0.2Fe2O4,,,,,,
,Cubic Spinel,643 K,643 K,,,10.1016/j.jmmm.2012.02.023,TRUE,,Cubic,4.4 μB,"76.5 emu/g (room temperature), 95.5 emu/g (20 K)",Ni0.7Cd0.3Fe2O4,,,,,,
,Cubic Spinel,563 K,563 K,,,10.1016/j.jmmm.2012.02.023,TRUE,,Cubic,5.2 μB,"71.2 emu/g (room temperature), 103.2 emu/g (20 K)",Ni0.6Cd0.4Fe2O4,,,,,,
,Cubic Spinel,475 K,475 K,,,10.1016/j.jmmm.2012.02.023,TRUE,,Cubic,6.0 μB,"54.4 emu/g (room temperature), 102.7 emu/g (20 K)",Ni0.5Cd0.5Fe2O4,,,,,,
,Cubic Spinel,372 K,372 K,,,10.1016/j.jmmm.2012.02.023,TRUE,,Cubic,6.8 μB,"39.3 emu/g (room temperature), 93.4 emu/g (20 K)",Ni0.4Cd0.6Fe2O4,,,,,,
,Cubic Spinel,272 K,272 K,,,10.1016/j.jmmm.2012.02.023,TRUE,,Cubic,7.6 μB,"10.2 emu/g (room temperature), 63.2 emu/g (20 K)",Ni0.3Cd0.7Fe2O4,,,,,,
,Cubic Spinel,172 K,172 K,,,10.1016/j.jmmm.2012.02.023,TRUE,,Cubic,8.4 μB,"0.0 emu/g (room temperature), 32.8 emu/g (20 K)",Ni0.2Cd0.8Fe2O4,,,,,,
,Tetragonal,,,,,10.1016/j.jmmm.2006.10.024,TRUE,,,,,U(Ru0.98Rh0.02)2Si2,8.3 K,8.3 K,,,,
,Cubic,185 K,185 K,,,10.1016/j.jmmm.2014.12.063,TRUE,"{'a': '5.128 Å', 'b': '5.128 Å', 'c': '5.128 Å'}",Inverse Perovskite,7.57 μB,,Eu3OIn,,,,,Pm-3m,9.88 x 10^-3 emu mol^-1 at 50 K
,Cubic,,,,,10.1016/j.jmmm.2022.169657,FALSE,{'a': '8.2670 Å'},Fm-3m,6.0 μB,,Ba2ErRuO6,40 K,40 K,,,Fm-3m,
,,,,,,10.1016/j.jmmm.2022.169657,TRUE,,,,,Sr2DyRuO6,38 K,38 K,,,,
,,,,,,10.1016/0304-8853(87)90418-5,TRUE,,,(3.0±0.8)μB/Co atom,,CoRh2S4,418 K,418 K,,,,
,Tetragonal,,,-3.5 K,-3.5 K,10.1016/S0304-8853(01)00944-1,TRUE,"{'a': '4.36 Å', 'c': '9.97 Å'}",CaBe2Ge2-type,1.99 μB,,PrNi2Sb2,6.5 K,6.5 K,,,P4/nmm,
,,,,,,10.1016/S0304-8853(01)00944-1,TRUE,,,,,PrNi1.8Sb2,6.24 K,6.24 K,,,,
,Polycrystalline,630 K,630 K,,,10.1016/S0304-8853(99)00129-8,TRUE,,,,,CoO/Ni80Fe20,290 K,290 K,,,,
,ThCr2Si2 type,,,,,10.1016/0304-8853(88)90035-2,TRUE,,Body centered tetragonal,5.10(5) μB,,TmCu2Si2,3.6 K,3.6 K,,,,
,Tetragonal,,,,,10.1016/S0304-8853(00)01055-6,TRUE,,,,,Pb(Ni0.980Co0.020)2V2O8,4.3 K,4.3 K,,,I41cd,
,,,,,,10.1016/0304-8853(92)91758-L,TRUE,,,3.80 μB per iron atom,,Goethite,358 K,358 K,,,,
,ThCr2Si2-type tetragonal,,,"{'Theta_c': '-47.5 K', 'Theta_ab': '18.5 K', 'Theta_ave': '2.0 K'}","{'Theta_c': '-47.5 K', 'Theta_ab': '18.5 K', 'Theta_ave': '2.0 K'}",10.1016/S0304-8853(99)00486-2,TRUE,,Tetragonal,3.51 μB,,YbNi2Ge2,,,,,I4/mmm,"{'chi_c': 'NA', 'chi_ab': 'NA'}"
,ThCr2Si2-type tetragonal,,,"{'Theta_c': '-42.9 K', 'Theta_ab': '-208.1 K', 'Theta_ave': '-118.7 K'}","{'Theta_c': '-42.9 K', 'Theta_ab': '-208.1 K', 'Theta_ave': '-118.7 K'}",10.1016/S0304-8853(99)00486-2,TRUE,,Tetragonal,2.79 μB,,CeNi2Ge2,,,,,I4/mmm,"{'chi_c': 'NA', 'chi_ab': 'NA'}"
,ThCr2Si2-type tetragonal,,,"{'Theta_c': '-4.8 K', 'Theta_ab': '-23.0 K', 'Theta_ave': '-11.4 K'}","{'Theta_c': '-4.8 K', 'Theta_ab': '-23.0 K', 'Theta_ave': '-11.4 K'}",10.1016/S0304-8853(99)00486-2,TRUE,,Tetragonal,3.87 μB,,NdNi2Ge2,"16.0 K, 2.6 K","16.0 K, 2.6 K",,,I4/mmm,"{'chi_c': 'NA', 'chi_ab': 'NA'}"
,ThCr2Si2-type tetragonal,,,,,10.1016/S0304-8853(99)00486-2,TRUE,,Tetragonal,,,SmNi2Ge2,"17.9 K, 11.8 K, 5.5 K","17.9 K, 11.8 K, 5.5 K",,,I4/mmm,"{'chi_c': 'NA', 'chi_ab': 'NA'}"
,ThCr2Si2-type tetragonal,,,{'Theta_ave': '-9.7 K'},{'Theta_ave': '-9.7 K'},10.1016/S0304-8853(99)00486-2,TRUE,,Tetragonal,7.69 μB,,EuNi2Ge2,"30.8 K, 13.4 K","30.8 K, 13.4 K",,,I4/mmm,"{'chi_c': 'NA', 'chi_ab': 'NA'}"
,ThCr2Si2-type tetragonal,,,"{'Theta_c': '7.0 K', 'Theta_ab': '-21.5 K', 'Theta_ave': '-9.9 K'}","{'Theta_c': '7.0 K', 'Theta_ab': '-21.5 K', 'Theta_ave': '-9.9 K'}",10.1016/S0304-8853(99)00486-2,TRUE,,Tetragonal,10.98 μB,,DyNi2Ge2,"7.9 K, 2.7 K","7.9 K, 2.7 K",,,I4/mmm,"{'chi_c': 'NA', 'chi_ab': 'NA'}"
,ThCr2Si2-type tetragonal,,,"{'Theta_c': '-19.8 K', 'Theta_ab': '5.1 K', 'Theta_ave': '-1.5 K'}","{'Theta_c': '-19.8 K', 'Theta_ab': '5.1 K', 'Theta_ave': '-1.5 K'}",10.1016/S0304-8853(99)00486-2,TRUE,,Tetragonal,9.3 μB,,ErNi2Ge2,2.6 K,2.6 K,,,I4/mmm,"{'chi_c': 'NA', 'chi_ab': 'NA'}"
,L21,370 K,370 K,,,10.1016/j.jmmm.2023.171110,FALSE,,bcc,,,Ni50Mn28Al22,,,,,,
,L21,270 K,270 K,,,10.1016/j.jmmm.2023.171110,FALSE,,bcc,,,Ni50Mn22Al28,310 K,310 K,,,,
,Heusler L21,,,,,10.1016/0304-8853(93)90194-7,TRUE,,,4.9 μB,,Pd2TiIn,110 K,110 K,,,,
90 A/m,Amorphous,593K,320 °C,,,10.1016/j.jmmm.2007.03.180,TRUE,,,,,Fe76P11SiC8B5,,,,,,
0.7 kOe,,,,,,10.1016/S0304-8853(97)00065-6,TRUE,"{'a': '9.723 Å', 'b': '10.013 Å', 'c': '13.411 Å'}",,,,C9H16N4O2,330 mK,330 mK,,,P212121,
2 kOe,,,,,,10.1016/0304-8853(94)00788-8,TRUE,,,9.0(1) μB,,ErPdSn,5.2 K,5.2 K,,,,
60 Oe,Inverse Heusler (XA),325 K,325 K,,,10.1016/j.jmmm.2021.167956,TRUE,"{'a': '6.011 Å', 'b': '6.011 Å', 'c': '6.011 Å'}",Cubic,0.6 μB/f.u. at 3 K,,Mn1.8Ru1.2Ga,,,,,F-43m,
960 Oe,Inverse Heusler (XA),325 K,325 K,,,10.1016/j.jmmm.2021.167956,TRUE,"{'a': '6.013 Å', 'b': '6.013 Å', 'c': '6.013 Å'}",Cubic,0.01 μB/f.u. at 3 K,,Mn1.5Ru1.5Ga,,,,,F-43m,
,L21,,,,,10.1016/j.jmmm.2021.167956,FALSE,,Cubic,,,Ru2MnGa,15 K,15 K,,,,
,Epitaxial,240 K,240 K,,,10.1016/j.jmmm.2003.12.1373,TRUE,,c-axis oriented,,,La0.7Ba0.2Ca0.1Mn0.9Ru0.1O3,,,,,,
,,<172 K,<172 K,,,10.1016/j.jmmm.2011.06.067,FALSE,,,,,Mn-doped InAs,,,,,,
,,273K,Room Temperature,,,10.1016/j.jmmm.2011.06.067,FALSE,,,,,Mn-doped ZnO,,,,,,
,,273K,Room Temperature,,,10.1016/j.jmmm.2011.06.067,FALSE,,,,,Fe-doped ZnO,,,,,,
,,273K,Room Temperature,,,10.1016/j.jmmm.2011.06.067,TRUE,,,,,Co-doped ZnO,,,,,,
,,273K,Room Temperature,,,10.1016/j.jmmm.2011.06.067,FALSE,,,,,Ni-doped ZnO,,,,,,
,Orthorhombic,10 K,10 K,,,10.1016/S0304-8853(00)00908-2,TRUE,"{'a': '10.701 Å', 'b': '3.805 Å', 'c': '11.310 Å'}",,,,Pr2RuO5,,,,,Pnma,
,Orthorhombic,21 K,21 K,,,10.1016/S0304-8853(00)00908-2,TRUE,,,,,Nd2RuO5,,,,,Pnma,
,,,,,,10.1016/0304-8853(94)00737-3,TRUE,,,,,Nd2Ni3Si5,9.5 K,9.5 K,,,,
,,,,,,10.1016/S0304-8853(02)01086-7,TRUE,,,0.1 μB,,Tl2Ba2CuO6+δ,20 K,20 K,,,,
0.00342 Oe,Monoclinic,126.15 K,126.15 K,,,10.1016/j.jmmm.2023.170549,TRUE,,,,,Gd1.7Sr0.3NiMnO6,,,,28.9 emu/g,P 21/n,
0.0035 Oe,Monoclinic,127.13 K,127.13 K,,,10.1016/j.jmmm.2023.170549,TRUE,,,,,Gd1.5Sr0.5NiMnO6,,,,27.5 emu/g,P 21/n,
,,200 K,200 K,,,10.1016/j.jmmm.2023.170549,FALSE,,,,,Sr0.9Sn0.1TiO3,,,,,,
,,50 K,50 K,,,10.1016/j.jmmm.2023.170549,FALSE,,,,,RCu3Mn4O12,,,,,,
,,,Tc1 and Tc2,,,10.1016/0304-8853(87)90298-8,TRUE,,,,,Eu0.85La0.15S,,,,,,
,Garnet,560 K,560 K,,,10.1016/j.jmmm.2023.171673,TRUE,"{'a': '12.376 Å', 'b': '12.376 Å', 'c': '12.376 Å'}",Cubic,,,Y3Fe5O12 (Yttrium Iron Garnet),,,,,Ia-3d,
,CePt2Si2-type,,,,,10.1016/0304-8853(85)90084-8,TRUE,,Primitive tetragonal,,,TbPt2Si2,40 K,40 K,,,,
,CePt2Si2-type,,,,,10.1016/0304-8853(85)90084-8,TRUE,,Primitive tetragonal,,,UPt2Si2,40 K,40 K,,,,
,CePt2Si2-type,< 4 K,< 4 K,,,10.1016/0304-8853(85)90084-8,TRUE,,Primitive tetragonal,,,DyPt2Si2,,,,,,
,CePt2Si2-type,< 4 K,< 4 K,,,10.1016/0304-8853(85)90084-8,TRUE,,Primitive tetragonal,,,HoPt2Si2,,,,,,
,CePt2Si2-type,< 4 K,< 4 K,,,10.1016/0304-8853(85)90084-8,TRUE,,Primitive tetragonal,,,ErPt2Si2,,,,,,
,CePt2Si2-type,< 4 K,< 4 K,,,10.1016/0304-8853(85)90084-8,TRUE,,Primitive tetragonal,,,TmPt2Si2,,,,,,
1685 Oe,Composite,,,,,10.1016/j.jmmm.2023.171306,TRUE,,,,,Fe3O4/NiO,60 K,60 K,,,,
0 Oe,Inverse Spinel,858 K,858 K,,,10.1016/j.jmmm.2023.171306,FALSE,"{'a': '8.396 Å', 'b': '8.396 Å', 'c': '8.396 Å'}",Cubic,,,Fe3O4 (Solid),,,,,Fd-3m,
133 Oe,Inverse Spinel,858 K,858 K,,,10.1016/j.jmmm.2023.171306,FALSE,"{'a': '8.396 Å', 'b': '8.396 Å', 'c': '8.396 Å'}",Cubic,,,Fe3O4 (Hollow),,,,,Fd-3m,
,Trigonal,,,-22.95 K,-22.95 K,10.1016/j.jmmm.2023.170802,TRUE,"{'a': '8.6037', 'b': '8.6037', 'c': '10.3563'}",Corundum,,,Mg2.2Co0.8TeO6,,,,,R-3 (no. 148),
,Trigonal,,,-157.07 K,-157.07 K,10.1016/j.jmmm.2023.170802,TRUE,"{'a': '8.6037', 'b': '8.6037', 'c': '10.3563'}",Corundum,,,Mg2.2Co0.8TeO6,,,,,R-3 (no. 148),
,Trigonal,,,-30.7 K,-30.7 K,10.1016/j.jmmm.2023.170802,TRUE,,Corundum,5.08 μB,,Mg1.4Co1.6TeO6,21.5 K,21.5 K,,,,
,Trigonal,,,-52.61 K,-52.61 K,10.1016/j.jmmm.2023.170802,TRUE,,Corundum,5.32 μB,,Mg0.6Co2.4TeO6,36.5 K,36.5 K,,,,
,,,,,,10.1016/j.jmmm.2023.170802,FALSE,,,,,Mn3-xCdxTeO6,6-11 K,6-11 K,,,,
,Rhombohedral,270 K,270 K,,,10.1016/S0304-8853(99)00742-8,TRUE,{'a': '5.475 Å'},,,,La0.88MnO3,,,,,,
,Garnet,560 K,560 K,,,10.1016/j.jmmm.2018.06.077,TRUE,"{'a': '12.376 Å', 'b': '12.376 Å', 'c': '12.376 Å'}",Cubic,,1750 G,Y3Fe5O12 (YIG),,,,,Ia-3d,
"6000 Oe at 5 K, 4500 Oe at 35 K, 50 Oe at 180 K",Cubic,106 K,106 K,,,10.1016/j.jmmm.2024.172131,TRUE,"{'a': '8.33011 Å', 'b': '8.33011 Å', 'c': '8.33011 Å'}",Spinel,,,CoCr2O4-δ,,,,,Fd-3m,
,CaBe2Ge2-type,,,,,10.1016/0304-8853(93)90209-K,TRUE,,Primitive tetragonal,,,GdCu2Sn2,11K,11K,,,,
,CaBe2Ge2-type,,,,,10.1016/0304-8853(93)90209-K,TRUE,,Primitive tetragonal,,,GdNi2Sn2,7K,7K,,,,
,Tetragonal,,,,,10.1016/S0304-8853(98)00075-4,TRUE,"{'a': '0.8855 nm', 'c': '0.50542 nm'}",I4/mmm,2.0 μB/Fe,,LaFe4Al8,135 K,135 K,,,I4/mmm,
,Th2Zn17-type,374 K,374 K,,,10.1016/S0304-8853(02)00038-0,TRUE,"{'a': '8.598 Å', 'b': '8.598 Å', 'c': '12.568 Å'}",Hexagonal,,,Nd2Fe16Cr,,,,,R-3m,
,Th2Zn17-type,356 K,356 K,,,10.1016/S0304-8853(02)00038-0,TRUE,"{'a': '8.614 Å', 'b': '8.614 Å', 'c': '12.559 Å'}",Hexagonal,,,Nd2Fe15.1Cr1.9,,,,,R-3m,
,,,,,,10.1016/0304-8853(80)90883-5,TRUE,,,,,K2FeF5,,low,,,,
,,,,,,10.1016/0304-8853(80)90883-5,TRUE,,,,,Rb2FeF5,,low,,,,
,,,,,,10.1016/0304-8853(80)90883-5,TRUE,,,,,N2H6FeF5,,low,,,,
,Tetragonal,,,,,10.1016/j.jmmm.2020.167390,TRUE,,Body-centred tetragonal,,,NiCl2-4SC(NH2)2,1.2 K,1.2 K,,,I 4,
,,125 K,125 K,,,10.1016/j.jmmm.2017.07.073,TRUE,,,,,Nd0.8Ca0.2MnO3,,,,,,
,,,,,,10.1016/j.jmmm.2017.07.073,TRUE,,,,,Nd0.6Ca0.4MnO3,150 K,150 K,,,,
,Scheelite-type,,,"{'H_parallel_c': 0, 'H_parallel_a': -1.4}",,10.1016/j.jmmm.2023.171600,TRUE,"{'a': 5.219, 'c': 10.97}",Tetragonal,,,LiGdF4,,,,,I 41/a (C4h6),"{'H_parallel_c': 'NA', 'H_parallel_a': 'NA'}"
730 Oe,Rhombohedral,,,,,10.1016/j.jmmm.2023.171268,TRUE,"{'a': '5.568', 'b': '5.568', 'c': '13.80'}",R3c,,0.149 emu/g,Bi0.96Eu0.04FeO3,643 K,643 K,,0.034 emu/g,R3c,9.5 × 10^−6 emu/g Oe
,,,,,,10.1016/0304-8853(88)90193-X,TRUE,,,,,Mn5Ge2,110 K,110 K,,,,
,Triangular spin tube,,,-145 K,-145 K,10.1016/j.jmmm.2012.04.014,FALSE,,,,,CsCrF4,,,,,,
,Orthorhombic,,,,,10.1016/0304-8853(89)90102-9,TRUE,"{'a': '4.058 Å', 'b': '3.971 Å', 'c': '13.396 Å'}",,,,TbSi1.67,16 K,16 K,,,Imma,
,Hexagonal,,,,,10.1016/0304-8853(89)90102-9,TRUE,"{'a': '3.842 Å', 'c': '4.140 Å'}",,,,TbSi1.67-δ,39 K,39 K,,,P6/mmm,
,,106 K,106 K,,,10.1016/j.jmmm.2003.12.127,TRUE,,,,,Pr0.925Na0.075MnO3,80 K,80 K,,,,
150 Oe,RockSalt,400 K,400 K,,,10.1016/j.jmmm.2021.168271,TRUE,{'a': '4.20 Å'},Cubic,0.34 μB per cation,164 emu/cm³,(AlCrFeNiMn)O,,,,,,
,RockSalt,,,,,10.1016/j.jmmm.2021.168271,FALSE,,Cubic,,,(MgCoNiCuZn)O,100-150 K,100-150 K,,,,
,Wurtzite Hexagonal,,,"-212 K (500°C), -208 K (600°C)","-212 K (500°C), -208 K (600°C)",10.1016/j.jmmm.2015.04.057,TRUE,"{'a': '3.2502 Å (400°C), 3.2501 Å (450°C), 3.2487 Å (500°C), 3.2475 Å (600°C)', 'c': '5.2114 Å (400°C), 5.2091 Å (450°C), 5.2076 Å (500°C), 5.2052 Å (600°C)'}",Hexagonal,"2.5 μB (500°C), 2.4 μB (600°C)",,Zn0.95Cr0.05O,,,,,,
,,,,,,10.1016/0304-8853(92)90376-Y,TRUE,,,,,Dy2Ba4Cu7O15,1.25 K,1.25 K,,,,
Divergence at ~250 K,,700 K,700 K,,,10.1016/j.jmmm.2021.167883,TRUE,,,,,Co80Dy20,,,,,,
,,1030 K,1030 K,,,10.1016/j.jmmm.2021.167883,FALSE,,,,,Co83Dy17,,,,,,
,Cubic,,,,,10.1016/0304-8853(83)90302-5,TRUE,{'a': '4.14 Å'},,,,Ce1−xLaxB6,2.3 K,2.3 K,,,Pm-3m,
,Cubic,,,,,10.1016/0304-8853(83)90302-5,TRUE,{'a': '4.14 Å'},,,,Ce1−yYyB6,2.3 K,2.3 K,,,Pm-3m,
1300 Oe at 2 K,Heptazine-based two-dimensional sheet-like structure,54 K,54 K,,,10.1016/j.jmmm.2022.170259,TRUE,,Honeycomb,2.3 emu/g at 2 K,,Co-g-C3N4,,,,,,
532 Oe at 2 K,Heptazine-based two-dimensional sheet-like structure,17 K,17 K,,,10.1016/j.jmmm.2022.170259,TRUE,,Honeycomb,,,Co-g-C3N4,,,,,,
1.5 T,Orthorhombic,,,46 K,46 K,10.1016/S0304-8853(98)00358-8,TRUE,"{'a': '0.3966(1) nm', 'b': '0.4028(1) nm', 'c': '2.3879(5) nm'}",Immm,1.20(4) μB,0.9 μB/mol at 5 T,U3Cu4Si4,130(2) K,130(2) K,,,Immm,
,Orthorhombic,,,-38 K,-38 K,10.1016/j.jmmm.2018.12.100,TRUE,"{'a': '10.9559 Å', 'b': '7.6482 Å', 'c': '23.1716 Å'}",,4.67 μB/Yb,1.1 μB/Yb at 7 T,η-Yb2S3,,,,,,
,Hexagonal,,,-35 K,-35 K,10.1016/j.jmmm.2018.12.100,TRUE,"{'a': '6.7484 Å', 'b': '6.7484 Å', 'c': '18.2188 Å'}",,4.76 μB/Yb,0.65 μB/Yb at 7 T,ε-Yb2S3,,,,,,
,Cubic,,,-46 K,-46 K,10.1016/j.jmmm.2018.12.100,TRUE,"{'a': '11.2726 Å', 'b': '11.2726 Å', 'c': '11.2726 Å'}",,2.58 μB/Yb,0.35 μB/Yb at 7 T,YbS,,,,,,
,,3.98 K,3.98 K,,,10.1016/0304-8853(92)90360-Z,TRUE,,,,,CHA2CuBr4,,,,,,
,,4.8 K,4.8 K,,,10.1016/0304-8853(92)90360-Z,TRUE,,,,,CPA2CuCl4,,,,,,
,Cu3Au-type,850 K,850 K,,,10.1016/0304-8853(80)90243-7,TRUE,,,0.67 μB,,Co0.844V0.156,,,,,,
,Cu3Au-type,850 K,850 K,,,10.1016/0304-8853(80)90243-7,TRUE,,,0.16 μB,,Co0.784V0.216,,,,,,
,,190 K,190 K,,,10.1016/S0304-8853(00)00757-5,TRUE,,,,,Co/Cu/Ni/Cu(001),,,,,,
"0.1 T (as-cast), 0.24 T (annealed), 1.9 T (ball-milled)",TbCu7-type,993K,720°C,,,10.1016/S0304-8853(01)00451-6,TRUE,"{'a': '4.895 Å', 'c': '4.052 Å'}",Hexagonal,,"76 J/T kg (as-cast), 86 J/T kg (annealed), 78 J/T kg (ball-milled)",SmCo6.7Ti0.3,,,,"17.8 J/T kg (annealed), 50.3 J/T kg (ball-milled)",,
"0.1 T (as-cast), 0.24 T (annealed), 2.1 T (ball-milled)",TbCu7-type,993K,720°C,,,10.1016/S0304-8853(01)00451-6,TRUE,"{'a': '4.876 Å', 'c': '4.086 Å'}",Hexagonal,,"70 J/T kg (as-cast), 76 J/T kg (annealed), 72 J/T kg (ball-milled)",SmCo6.5Ti0.5,,,,"27.2 J/T kg (annealed), 46.3 J/T kg (ball-milled)",,
"0.1 T (as-cast), 0.24 T (annealed), 1.9 T (ball-milled)",TbCu7-type,993K,720°C,,,10.1016/S0304-8853(01)00451-6,TRUE,"{'a': '4.872 Å', 'c': '4.102 Å'}",Hexagonal,,"69 J/T kg (as-cast), 70 J/T kg (annealed), 71 J/T kg (ball-milled)",SmCo6.4Ti0.6,,,,"19.0 J/T kg (annealed), 46.3 J/T kg (ball-milled)",,
,,,,,,10.1016/0304-8853(87)90556-7,TRUE,,,,,URh3B,9.5 K,9.5 K,,,,
,Orthorhombic,290 K,290 K,,,10.1016/j.jmmm.2021.168345,TRUE,,M-phase,0.816 μB/f.u.,,Ni2.01Mn1.58Sn0.41,,,,,51,
,Cubic,300 K,300 K,,,10.1016/j.jmmm.2021.168345,TRUE,,A-phase,1.57 μB/f.u.,,Ni1.89Mn1.62Sn0.49,,,,,225,
,Mixed (dominant Orthorhombic),294 K,294 K,,,10.1016/j.jmmm.2021.168345,TRUE,,M-phase,1.56 μB/f.u.,,Ni2.10Mn1.37Sn0.53,,,,,51,
,Cubic,327 K,327 K,,,10.1016/j.jmmm.2021.168345,TRUE,,A-phase,2.21 μB/f.u.,,Ni2.01Mn1.42Sn0.57,,,,,225,
,,,,,,10.1016/0304-8853(92)90097-8,TRUE,,,,,HoCo3H4.3,200 K,200 K,,,,
,,,,,,10.1016/0304-8853(92)90097-8,TRUE,,,,,ErCo3H4.2,200 K,200 K,,,,
,Tetragonal,,,0.3 ± 0.1 K at P = 0.47 GPa,0.3 ± 0.1 K at P = 0.47 GPa,10.1016/j.jmmm.2006.10.224,TRUE,,,,,CeRh0.4Ir0.6In5,,,,,,
,Tetragonal,,,0.2 ± 0.1 K,0.2 ± 0.1 K,10.1016/j.jmmm.2006.10.224,TRUE,,,,,CeRh0.3Ir0.7In5,,,,,,
,Corundum,,,,,10.1016/S0304-8853(03)00625-5,TRUE,,Rhombohedral,,,α-Fe2O3,948-963 K,948-963 K,,,,
,Tetragonal,,,,,10.1016/j.jmmm.2003.11.248,TRUE,,,,,Dy0.9Gd0.1B2C2,17.5 K,17.5 K,,,,
,,14 K,14 K,,,10.1016/S0304-8853(98)00902-0,TRUE,,,,,U0.92Y0.08CoAl,,,,,,
,,90 K,90 K,,,10.1016/j.jmmm.2007.03.038,TRUE,,,,,CsNiCr,,,,,,
,,60 K,60 K,,,10.1016/j.jmmm.2007.03.038,TRUE,,,,,NiCr2/3,,,,,,
"variable, Hc(x) ∝ x^(-2.3)",,,"variable, increases with x, saturates near 20 Å",,,10.1016/j.jmmm.2010.03.030,TRUE,,,9.2 μB per Fe atom,M_sA = 1.1 × 10^(-4) emu/cm^2,Pd/Fe/Pd,,,,,,
,Perovskite,130K,130K,160K,160K,10.1016/S0304-8853(97)01101-3,TRUE,,,,,"(La,Y)0.75Ca0.25MnO3",,,,,,
,Perovskite,60K,60K,120K,120K,10.1016/S0304-8853(97)01101-3,TRUE,,,,,"(La,Y)0.7Ca0.3MnO3",,,,,,
,Orthorhombic,,,,,10.1016/j.jmmm.2023.171221,TRUE,"{'a': '0.5866-0.5874 nm', 'b': '0.7431-0.7437 nm', 'c': '0.5318-0.5320 nm'}",Perovskite,5.47-5.80 μB/f.u. at 2 K and 7 T,,GdMnO3+δ,41.6-42.10 K,41.6-42.10 K,,,Pnma,
,Rhombohedral,320 K,320 K,,,10.1016/j.jmmm.2014.06.009,TRUE,{'a': '7.757 Å'},Perovskite,,,La0.6Sr0.3Mn1.05Fe0.05O3,,,,,R3̄c,
,Rhombohedral,250 K,250 K,,,10.1016/j.jmmm.2014.06.009,TRUE,{'a': '7.760 Å'},Perovskite,,,La0.6Sr0.3Mn1.0Fe0.1O3,,,,,R3̄c,
,Rhombohedral,180 K,180 K,,,10.1016/j.jmmm.2014.06.009,TRUE,{'a': '7.762 Å'},Perovskite,,,La0.6Sr0.3Mn0.95Fe0.15O3,,,,,R3̄c,
,ThCr2Si2-type,,,"-22.82 K (H ∥ ab), -22.20 K (H ∥ c)","-22.82 K (H ∥ ab), -22.20 K (H ∥ c)",10.1016/j.jmmm.2009.07.043,TRUE,{'c': '12.03 Å'},,"7.93 μB (H ∥ ab), 7.72 μB (H ∥ c)",,Eu0.85La0.15Fe2As2,16 K,16 K,,,,"7.86 emu/K Oe mol (H ∥ ab), 7.45 emu/K Oe mol (H ∥ c)"
,,165 K,165 K,,,10.1016/S0304-8853(01)00226-8,TRUE,,,,,UAs0.5Se0.5,,,,,,
,Cubic,,,-32 K,-32 K,10.1016/j.jmmm.2006.10.436,TRUE,{'a': '8.6609 Å'},Pyrochlore,1.5 μB,,HgCr2O4,,,,,Fd-3m,
,Cubic,,,,,10.1016/j.jmmm.2006.10.480,TRUE,,P4132,,,β-Mn0.81Ru0.19,137K,137K,,,,
8289.27 Oe,Monoclinic,208 K,208 K,217 K,217 K,10.1016/j.jmmm.2023.171347,TRUE,,P21/n,5.43 μB/f.u.,38.87 emu/g,La2Co0.8Fe0.2MnO6,,,,21.20 emu/g,P21/n,
8289.27 Oe,Monoclinic,"80, 206 K","80, 206 K",199 K,199 K,10.1016/j.jmmm.2023.171347,TRUE,,P21/n,5.49 μB/f.u.,35.60 emu/g,La2Co0.5Fe0.5MnO6,,,,13.94 emu/g,P21/n,
3639.19 Oe,Monoclinic,69 K,69 K,93 K,93 K,10.1016/j.jmmm.2023.171347,TRUE,,P21/n,7.83 μB/f.u.,22.89 emu/g,La2Co0.2Fe0.8MnO6,,,,2.66 emu/g,P21/n,
2.2 kOe,Orthorhombic,,,-17.73 K,-17.73 K,10.1016/j.jmmm.2012.09.057,TRUE,,Pnma,936 emu/mol,,Gd0.7Ca0.3MnO3,,,,,Pnma,1.89×10^−2 emu/g
,Orthorhombic,,,-18.11 K,-18.11 K,10.1016/j.jmmm.2012.09.057,TRUE,,Pnma,1212 emu/mol,,Gd0.7Ca0.3Mn0.95Cr0.05O3,,,,,Pnma,
,Orthorhombic,,,-17.36 K,-17.36 K,10.1016/j.jmmm.2012.09.057,TRUE,,Pnma,1699 emu/mol,,Gd0.7Ca0.3Mn0.9Cr0.1O3,,,,,Pnma,
1.4 kOe,Orthorhombic,,,-16.01 K,-16.01 K,10.1016/j.jmmm.2012.09.057,TRUE,,Pnma,1516 emu/mol,,Gd0.7Ca0.3Mn0.8Cr0.2O3,,,,,Pnma,6.44×10^−2 emu/g
,C15 Laves phase,48 K,48 K,,,10.1016/j.jmmm.2024.171821,TRUE,{'a': '7.150 Å'},Cubic,0.7 μB at x = 0.09,,Lu(Co0.91Al0.09)2,,,,,,
,,130 K at x = 0.15,130 K at x = 0.15,,,10.1016/j.jmmm.2024.171821,FALSE,,,,,Y(Co1-xAlx)2,,,,,,
,Orthorhombic,"264.34 K (x=0), 264.3 K (x=0.01), 261.35 K (x=0.03), 254.04 K (x=0.05), 249.55 K (x=0.07), 245.06 K (x=0.085)","264.34 K (x=0), 264.3 K (x=0.01), 261.35 K (x=0.03), 254.04 K (x=0.05), 249.55 K (x=0.07), 245.06 K (x=0.085)",,,10.1016/S0304-8853(02)01171-X,TRUE,"{'a': '5.4624 Å (x=0), 5.4624 Å (x=0.01), 5.4659 Å (x=0.03), 5.4708 Å (x=0.05), 5.4727 Å (x=0.07), 5.4759 Å (x=0.085)', 'b': '5.4763 Å (x=0), 5.4763 Å (x=0.01), 5.4778 Å (x=0.03), 5.4806 Å (x=0.05), 5.4797 Å (x=0.07), 5.4808 Å (x=0.085)', 'c': '7.7201 Å (x=0), 7.7164 Å (x=0.01), 7.7231 Å (x=0.03), 7.7294 Å (x=0.05), 7.7321 Å (x=0.07), 7.7359 Å (x=0.085)'}",Pnma,"3.55 μB (x=0), 3 μB (x=0.085)",,La0.67Ca0.33Mn1−xRuxO3,,,,,Pnma,
,Inverse Spinel,858 K,858 K,,,10.1016/j.jmmm.2023.171123,TRUE,{'a': '8.396 Å'},Cubic,4.1 μB,,Magnetite (Fe3O4),,,,,Fd-3m,
,Rhombohedral,320.5 K,320.5 K,,,10.1016/j.jmmm.2023.171253,TRUE,,,3.28 μB,,La0.80Ag0.15MnO3+δ,,,,,R-3c,
,Rhombohedral,242.5 K,242.5 K,,,10.1016/j.jmmm.2023.171253,TRUE,,,3.72 μB,,La0.80Ag0.15MnO3+δ,,,,,R-3c,
,,,"varies with x, decreases with increasing pressure",,,10.1016/j.jmmm.2006.10.254,TRUE,,,"3.7 μB per unit formula for Fe3Al cluster, 5000 μB per individual nanocluster",,Fe2+xV1−xAl,,,,M0 decreases with the rate of d ln M0 / d P = -0.047 GPa^-1,,"increases with increasing pressure, obeys Curie–Weiss law"
,,Output:,similar ferromagnetic transition as Fe2+xV1−xAl,,,10.1016/j.jmmm.2006.10.254,TRUE,,,,,Fe2VAl0.95,,,,,,
,Wolframite,,,-125 K,-125 K,10.1016/0304-8853(95)00516-1,TRUE,,,5.4 μB,,CoMoO4,68 K,68 K,,,,
,Wolframite,,,-145 K,-145 K,10.1016/0304-8853(95)00516-1,TRUE,,,3.7 μB,,NiMoO4,83 K,83 K,,,,
,Orthorhombically distorted perovskite,47 K,47 K,,,10.1016/j.jmmm.2012.05.028,TRUE,,,,,La0.3Ce0.4Ca0.3MnO3,,,,,,
,Orthorhombically distorted perovskite,46 K,46 K,,,10.1016/j.jmmm.2012.05.028,TRUE,,,,,La0.2Ce0.5Ca0.3MnO3,,,,,,
,Orthorhombically distorted perovskite,41 K,41 K,,,10.1016/j.jmmm.2012.05.028,TRUE,,,,,La0.1Ce0.6Ca0.3MnO3,,,,,,
,Orthorhombically distorted perovskite,42 K,42 K,,,10.1016/j.jmmm.2012.05.028,TRUE,,,,,Ce0.7Ca0.3MnO3,,,,,,
,,,,,,10.1016/0304-8853(94)90198-8,TRUE,,,,,CeCu,3.72 K,3.72 K,,,,
,,,,,,10.1016/0304-8853(94)90198-8,TRUE,,,,,NdCu,10 K,10 K,,,,
,,,,,,10.1016/0304-8853(94)90198-8,TRUE,,,,,PrCu,13 K,13 K,,,,
,Hexagonal,4.5 K,4.5 K,,,10.1016/0304-8853(85)90182-9,TRUE,,,,,TmNi5,,,,,,
,Hexagonal,270 K,270 K,,,10.1016/j.jmmm.2015.08.045,TRUE,"{'a': '610 pm', 'c': '344 pm'}",Hexagonal,,130 Am^2/kg,Mn1.3Fe0.65P0.5Si0.5,,,,,P6̄2m,
,Tetragonal,,,,,10.1016/j.jmmm.2012.05.058,TRUE,"{'a': '7.1792', 'b': '7.1792', 'c': '3.7767'}",Orthorhombic,,,YFe4Si2,76K,76K,,,"P42/mnm (HT), Pnnm (LT)",
0.65 kOe,B20,300K,300K,,,10.1016/j.jmmm.2017.01.022,TRUE,{'a': '4.56 Å'},Polycrystalline,1.1 μB/Mn,400 emu/cm³,Mn0.52Si0.48,,,,,,
,B20,300K,300K,,,10.1016/j.jmmm.2017.01.022,TRUE,{'a': '4.56 Å'},Polycrystalline,,,Mn0.53Si0.47,,,,,,
,B20,300K,300K,,,10.1016/j.jmmm.2017.01.022,TRUE,{'a': '4.56 Å'},Polycrystalline,,,Mn0.54Si0.46,,,,,,
,,,,,,10.1016/j.jmmm.2019.165782,FALSE,,,,,BaCoF4,"19 K, 41 K","19 K, 41 K",,,,
250 Oe,Rhombohedral,255 K,255 K,190 K,190 K,10.1016/S0304-8853(98)00167-X,TRUE,{'a': '5.637 Å'},,,,0.9BiFeO3-0.1BaTiO3,,,,0.120 emu/g,,
250 Oe,Rhombohedral,271 K,271 K,185 K,185 K,10.1016/S0304-8853(98)00167-X,TRUE,{'a': '5.648 Å'},,,,0.8BiFeO3-0.2BaTiO3,,,,0.125 emu/g,,
200 Oe,Rhombohedral,257 K,257 K,220 K,220 K,10.1016/S0304-8853(98)00167-X,TRUE,{'a': '5.663 Å'},,,,0.75BiFeO3-0.25BaTiO3,,,,0.010 emu/g,,
200 Oe,Rhombohedral,267 K,267 K,226 K,226 K,10.1016/S0304-8853(98)00167-X,TRUE,{'a': '5.659 Å'},,,,0.7BiFeO3-0.3BaTiO3,,,,0.040 emu/g,,
100 Oe,Cubic,270 K,270 K,210 K,210 K,10.1016/S0304-8853(98)00167-X,TRUE,{'a': '5.657 Å'},,,,0.6BiFeO3-0.4BaTiO3,,,,0.006 emu/g,,
,BCC,1057 K,1057 K,,,10.1016/S0304-8853(00)01111-2,FALSE,,,,,Fe/Au,,,,,,
,BCC,582 K,582 K,,,10.1016/S0304-8853(00)01111-2,FALSE,,,,,Fe2/Au,,,,,,
,Cubic to Tetragonal,,,,,10.1016/j.jmmm.2023.171601,TRUE,,Pyrochlore,,,Mn0.9Mg0.1V2O4,50 K,50 K,,,,
,Cubic to Tetragonal,,,,,10.1016/j.jmmm.2023.171601,TRUE,,Pyrochlore,,,Mn0.85Mg0.15V2O4,49 K,49 K,,,,
,Orthorhombic,,,,,10.1016/0304-8853(84)90322-6,TRUE,"{'a': '5.256 Å', 'b': '5.519 Å', 'c': '7.611 Å'}",Perovskite,,,LuCrO3,147 K,147 K,,,Pnma,
,Tetragonal,,,,,10.1016/S0304-8853(10)80014-9,TRUE,"{'a': '4.125 Å', 'b': '4.125 Å', 'c': '9.584 Å'}",Body-Centered Tetragonal,0.4 μB/U,,URh2Si2,25 K,25 K,,,I4/mmm,
,Tetragonal,,,,,10.1016/S0304-8853(10)80014-9,TRUE,"{'a': '4.124 Å', 'b': '4.124 Å', 'c': '9.583 Å'}",Body-Centered Tetragonal,0.2 μB/U,,U(Ru0.5Rh0.5)2Si2,20 K,20 K,,,I4/mmm,
3050 Oe,Face-centered cubic,600 K,600 K,,,10.1016/j.jmmm.2020.167722,TRUE,{'a': '0.3526 nm'},Cubic,,439 emu/cm^3,Ni0.95Ge0.05,,,,,,
3172 Oe,Face-centered cubic,500 K,500 K,,,10.1016/j.jmmm.2020.167722,TRUE,{'a': '0.3537 nm'},Cubic,,288 emu/cm^3,Ni0.91Ge0.09,,,,,,
3250 Oe,Face-centered cubic,474 K,474 K,,,10.1016/j.jmmm.2020.167722,TRUE,{'a': '0.3541 nm'},Cubic,,323 emu/cm^3,Ni0.86Ge0.14,,,,,,
,zinc-blende,300 K,300 K,,,10.1016/j.jmmm.2003.12.460,FALSE,,,3.92 μB/Cr,,Zn0.75Cr0.25Te,,,,,,
,,300 K,300 K,,,10.1016/j.jmmm.2003.12.460,TRUE,,,2.6 μB/Cr,,Zn0.8Cr0.2Te,,,,,,
,Orthorhombic,,,-394 K,-394 K,10.1016/j.jmmm.2015.07.075,TRUE,,Perovskite,6.45 μB,,Eu0.9Ca0.1CrO3,,,,,Pbnm,
,Orthorhombic,,,-321 K,-321 K,10.1016/j.jmmm.2015.07.075,TRUE,,Perovskite,5.19 μB,,Eu0.7Ca0.3CrO3,,,,,Pbnm,
,,150 K,150 K,,,10.1016/0304-8853(93)90699-3,TRUE,,,,,Eu-Sr,,,,,,
,,18 K,18 K,,,10.1016/0304-8853(93)90699-3,TRUE,,,,,Eu-Sr,,,,,,
,Cubic,123K,123,,,10.1016/j.jmmm.2017.10.022,TRUE,{'a': '7.2002'},Cubic,6.4,,Gd(Ni0.96Fe0.04)2,,,,,Fd -3 m,
,Cubic,188K,188,,,10.1016/j.jmmm.2017.10.022,TRUE,{'a': '7.2099'},Cubic,6.4,,Gd(Ni0.92Fe0.08)2,,,,,Fd -3 m,
,Cubic,230K,230,,,10.1016/j.jmmm.2017.10.022,TRUE,{'a': '7.2242'},Cubic,6.3,,Gd(Ni0.88Fe0.12)2,,,,,Fd -3 m,
,Cubic,309K,309,,,10.1016/j.jmmm.2017.10.022,TRUE,{'a': '7.2329'},Cubic,6.3,,Gd(Ni0.84Fe0.16)2,,,,,Fd -3 m,
,Wurtzite,,,609.5±23 K,609.5±23 K,10.1016/j.jmmm.2013.07.029,TRUE,"{'a': '3.248', 'c': '5.204'}",Hexagonal,,,Zn0.96Mn0.04O,,,,,P63mc,
,Wurtzite,,,393.0±10 K,393.0±10 K,10.1016/j.jmmm.2013.07.029,TRUE,"{'a': '3.248', 'c': '5.205'}",Hexagonal,,,Zn0.92Mn0.08O,,,,,P63mc,
,Wurtzite,,,181.3±34 K,181.3±34 K,10.1016/j.jmmm.2013.07.029,TRUE,"{'a': '3.246', 'c': '5.204'}",Hexagonal,,,Zn0.90Mn0.10O,,,,,P63mc,
,,,,,,10.1016/j.jmmm.2014.05.011,TRUE,,,,,Pb2VO(PO4)2,3.7 K,3.7 K,,,,
,,,,,,10.1016/j.jmmm.2014.05.011,TRUE,,,,,(CuCl)LaNb2O,3.7 K,3.7 K,,,,
,,,,,,10.1016/j.jmmm.2014.05.011,TRUE,,,,,Li2VOGeO4,3.7 K,3.7 K,,,,
,,,,,,10.1016/j.jmmm.2014.05.011,TRUE,,,,,SrZnVO(PO4)2,3.7 K,3.7 K,,,,
,,,,,,10.1016/j.jmmm.2014.05.011,TRUE,,,,,BaCdVO(PO4)2,3.7 K,3.7 K,,,,
,,130 K,130 K,,,10.1016/j.jmmm.2003.12.961,TRUE,,,,,Ga0.954Mn0.046As,,,,,,
,,,,,,10.1016/S0304-8853(99)00158-4,FALSE,,,1.6 μB/Gd at 8T,,Gd2Zn17,9.3K,9.3K,,,,
,,,,,,10.1016/S0304-8853(99)00158-4,FALSE,,,4 μB/Gd at 40T,,GdCu5.1In6.9,13.4K,13.4K,,,,
,Mixed Spinel,724 K,724 K,840 K,840 K,10.1016/j.jmmm.2010.05.030,TRUE,"{'a': '8.38 Å', 'b': '8.38 Å', 'c': '8.38 Å'}",Cubic,,,Zn0.1Ni0.9Fe2O4,,,,,Fd-3m,
,Mixed Spinel,630 K,630 K,710 K,710 K,10.1016/j.jmmm.2010.05.030,TRUE,"{'a': '8.46 Å', 'b': '8.46 Å', 'c': '8.46 Å'}",Cubic,,,Zn0.3Ni0.7Fe2O4,,,,,Fd-3m,
,Cubic,350 K,350 K,,,10.1016/S0304-8853(99)00529-6,TRUE,{'a': '3.908'},Cubic,,,La0.55Ba0.45MnO3,,,,,,
,Cubic,120 K,120 K,,,10.1016/S0304-8853(99)00529-6,TRUE,{'a': '3.891'},Cubic,2.8 μB per formula unit at 5 K,,Nd0.55Ba0.45MnO3,,,,,,
,Tetragonal,,,,,10.1016/S0304-8853(99)00529-6,TRUE,"{'a': '3.946', 'c': '7.750'}",Tetragonal,0.2 μB per formula unit,,Nd0.55Ba0.45MnO2.65,136 K,136 K,,,,
,Tetragonal,,,,,10.1016/S0304-8853(99)00529-6,TRUE,"{'a': '3.933', 'c': '7.696'}",Tetragonal,1.2 μB per formula unit,,Gd0.55Ba0.45MnO2.65,160 K,160 K,,,,
,Tetragonal,,,,,10.1016/S0304-8853(99)00529-6,FALSE,,Tetragonal,,,YBaMn2O5+δ,166 K,166 K,,,,
5.15 kOe,Orthorhombic,219.1 K,219.1 K,,,10.1016/j.jmmm.2021.168121,TRUE,"{'a': '8.73528 Å', 'b': '9.38534 Å', 'c': '5.07810 Å'}",,,17.1 emu/g at 30 kOe,(Ga0.97Nd0.03)(Fe0.99Mn0.01)O3,,,,9.34 emu/g,Pc21n,
4.44 kOe,Orthorhombic,202.1 K,202.1 K,,,10.1016/j.jmmm.2021.168121,TRUE,"{'a': '8.71691 Å', 'b': '9.36040 Å', 'c': '5.06814 Å'}",,,15.9 emu/g at 30 kOe,(Ga0.97Nd0.03)(Fe0.98Mn0.02)O3,,,,8.47 emu/g,Pc21n,
4.48 kOe,Orthorhombic,197.3 K,197.3 K,,,10.1016/j.jmmm.2021.168121,TRUE,"{'a': '8.72177 Å', 'b': '9.36962 Å', 'c': '5.07265 Å'}",,,15.5 emu/g at 30 kOe,(Ga0.97Nd0.03)(Fe0.97Mn0.03)O3,,,,8.16 emu/g,Pc21n,
,Thin films,> 400 K,> 400 K,,,10.1016/j.jmmm.2021.167963,FALSE,,,3 μB per carbon atom,,ZnO-C,,,,,,
,CsCl-type,,,,,10.1016/0304-8853(82)90044-0,TRUE,,Cubic,,,TmAg,9.5 K,9.5 K,,,,
,Tetragonal,,,,,10.1016/j.jmmm.2006.10.157,TRUE,"{'a': '7.435 Å', 'c': '3.762 Å'}",Mo2FeB2,0.8 μB,,U2Ni2SnD1.8,87 K,87 K,,,P4/mbm,
,Rhombohedral,,,,,10.1016/j.jmmm.2016.03.085,TRUE,"{'a': '5.612 Å', 'c': '13.703 Å'}",R3c,,0.096 emu/g,Bi0.95Gd0.05Fe0.95Ti0.05O3,583K,310 °C,,,R3c,
,Orthorhombic,,,,,10.1016/j.jmmm.2016.03.085,TRUE,"{'a': '5.602 Å', 'b': '5.599 Å', 'c': '7.926 Å'}",Pbnm,,0.217 emu/g,Bi0.90Gd0.10Fe0.90Ti0.10O3,623K,350 °C,,,Pbnm,
,Orthorhombic,,,,,10.1016/j.jmmm.2016.03.085,TRUE,"{'a': '5.564 Å', 'b': '5.589 Å', 'c': '7.9 Å'}",Pbnm,,0.207 emu/g,Bi0.85Gd0.15Fe0.85Ti0.15O3,623K,350 °C,,,Pbnm,
,Cubic,,,,,10.1016/j.jmmm.2016.03.085,TRUE,{'a': '3.943 Å'},Pm3̄m,,0.276 emu/g,Bi0.80Gd0.20Fe0.80Ti0.20O3,603K,330 °C,,,Pm3̄m,
,,,,,,10.1016/0304-8853(94)00809-4,TRUE,,,,,Nd/Y,27.86 K,27.86 K,,,,
,Garnet,560 K,560 K,,,10.1016/j.jmmm.2017.04.051,TRUE,"{'a': '12.376 Å', 'b': '12.376 Å', 'c': '12.376 Å'}",Cubic,,,Y3Fe5O12 (YIG),,,,,Ia-3d,
8.26 A/m,Amorphous,637 K,637 K,,,10.1016/j.jmmm.2014.04.028,TRUE,,,,1.1 T,Fe74.5C7.0Si3.3B5.5P8.7Co1.0,,,,,,5482
7.27 A/m,Amorphous,647 K,647 K,,,10.1016/j.jmmm.2014.04.028,TRUE,,,,1.07 T,Fe73.5C7.0Si3.3B5.5P8.7Co2.0,,,,,,6823
4.81 A/m,Amorphous,647 K,647 K,,,10.1016/j.jmmm.2014.04.028,TRUE,,,,1.04 T,Fe72.5C7.0Si3.3B5.5P8.7Co3.0,,,,,,7567
6.77 A/m,Amorphous,647 K,647 K,,,10.1016/j.jmmm.2014.04.028,TRUE,,,,1.01 T,Fe71.5C7.0Si3.3B5.5P8.7Co4.0,,,,,,7029
8.48 A/m,Amorphous,630 K,630 K,,,10.1016/j.jmmm.2014.04.028,TRUE,,,,1.11 T,Fe74.5C7.0Si3.3B5.5P8.7Ni1.0,,,,,,2473
9.79 A/m,Amorphous,632 K,632 K,,,10.1016/j.jmmm.2014.04.028,TRUE,,,,0.99 T,Fe73.5C7.0Si3.3B5.5P8.7Ni2.0,,,,,,2781
8.87 A/m,Amorphous,634 K,634 K,,,10.1016/j.jmmm.2014.04.028,TRUE,,,,0.85 T,Fe72.5C7.0Si3.3B5.5P8.7Ni3.0,,,,,,3216
9.65 A/m,Amorphous,632 K,632 K,,,10.1016/j.jmmm.2014.04.028,TRUE,,,,0.66 T,Fe71.5C7.0Si3.3B5.5P8.7Ni4.0,,,,,,3386
,,,,-120 K,-120 K,10.1016/S0304-8853(99)00546-6,TRUE,,,5.05 μB,,(C12H14NH3)2Fe0.1Cd0.9Cl4,,,,,,
,,,,-120 K,-120 K,10.1016/S0304-8853(99)00546-6,TRUE,,,5.05 μB,,(C12H14NH3)2Fe0.15Cd0.85Cl4,,,,,,
,,,,-120 K,-120 K,10.1016/S0304-8853(99)00546-6,TRUE,,,5.05 μB,,(C12H14NH3)2Fe0.2Cd0.8Cl4,,,,,,
,,,,-120 K,-120 K,10.1016/S0304-8853(99)00546-6,TRUE,,,5.05 μB,,(C12H14NH3)2Fe0.4Cd0.6Cl4,,,,,,
,,,,-120 K,-120 K,10.1016/S0304-8853(99)00546-6,TRUE,,,5.05 μB,,(C12H14NH3)2Fe0.6Cd0.4Cl4,,,,,,
,,,,-120 K,-120 K,10.1016/S0304-8853(99)00546-6,TRUE,,,5.05 μB,,(C12H14NH3)2Fe0.8Cd0.2Cl4,,,,,,
,,,,-120 K,-120 K,10.1016/S0304-8853(99)00546-6,TRUE,,,5.05 μB,,(C12H14NH3)2FeCl4,,,,,,
,Orthorhombic,,,-262 K,-262 K,10.1016/j.jmmm.2010.03.024,TRUE,,,,,PrFe0.9Ni0.1O3,,,,,,
,Orthorhombic,,,-150 K,-150 K,10.1016/j.jmmm.2010.03.024,TRUE,,,,,PrFe0.8Ni0.2O3,,,,,,
,ThCr2Si2-type,,,-350 K,-350 K,10.1016/S0304-8853(03)00624-3,TRUE,"{'a': '400.8 pm', 'c': '987.2 pm'}",Tetragonal,4.5 μB,,UCo2Ge2,175 K,175 K,,,I4/mmm,
,ThCr2Si2-type,,,-81 K,-81 K,10.1016/S0304-8853(03)00624-3,TRUE,"{'a': '402.6 pm', 'c': '990.8 pm'}",Tetragonal,3.2 μB,,U(Co0.75Cu0.25)2Ge2,133 K,133 K,,,I4/mmm,
,ThCr2Si2-type,105 K,105 K,35 K,35 K,10.1016/S0304-8853(03)00624-3,TRUE,"{'a': '403.5 pm', 'c': '998.4 pm'}",Tetragonal,3.2 μB,,U(Co0.5Cu0.5)2Ge2,85 K,85 K,,,I4/mmm,
,ThCr2Si2-type,104 K,104 K,90 K,90 K,10.1016/S0304-8853(03)00624-3,TRUE,"{'a': '404.2 pm', 'c': '1002.7 pm'}",Tetragonal,2.7 μB,,U(Co0.4Cu0.6)2Ge2,82 K,82 K,,,I4/mmm,
,ThCr2Si2-type,104 K,104 K,96 K,96 K,10.1016/S0304-8853(03)00624-3,TRUE,"{'a': '404.6 pm', 'c': '1006.2 pm'}",Tetragonal,2.8 μB,,U(Co0.3Cu0.7)2Ge2,,,,,I4/mmm,
,ThCr2Si2-type,107 K,107 K,93 K,93 K,10.1016/S0304-8853(03)00624-3,TRUE,"{'a': '405.1 pm', 'c': '1009.1 pm'}",Tetragonal,2.8 μB,,U(Co0.25Cu0.75)2Ge2,,,,,I4/mmm,
,Tetragonal,5.0 K,5.0 K,,,10.1016/0304-8853(94)90363-8,TRUE,,,,,La4Ba2Cu2O10,,,,,,
,,300 K,300 K,,,10.1016/j.jmmm.2003.11.228,FALSE,,,,,EuBaCo2O5.654,150 K,150 K,,,,
,,,,,,10.1016/j.jmmm.2003.11.228,FALSE,,,,,EuBaCo2O5.05,360 K,360 K,,,,
,Orthorhombic,,,,,10.1016/j.jmmm.2024.172106,TRUE,"{'a': '7.4660 Å', 'b': '10.5517 Å', 'c': '7.5023 Å'}",,"Tb1: 7.31 μB, Tb2: 7.60 μB at 1.8 K; Tb2: 6.68 μB at 2.5 K",,Tb3NbO7,"2.0 K, 3.2 K","2.0 K, 3.2 K",,,C2221 (No. 20),
,,,,,,10.1016/S0304-8853(00)01159-8,TRUE,,,,,Cr+0.16at%Pt,321 K,321 K,,,,
,ThCr2Si2-type,,,,,10.1016/j.jmmm.2018.01.040,TRUE,,Tetragonal,,,La0.8Tb0.2Mn2Si2,4.2 K,4.2 K,,,,
,Perovskite,88.8 K,88.8 K,,,10.1016/j.jmmm.2004.03.017,TRUE,,Distorted Perovskite,,,La0.8Y0.2)2/3Ca1/3MnO3,,,,,,
,Perovskite,127.3 K,127.3 K,,,10.1016/j.jmmm.2004.03.017,TRUE,,Distorted Perovskite,,,La0.85Y0.15)2/3Ca1/3MnO3,,,,,,
,Three-dimensional framework,,,-63.5 K,-63.5 K,10.1016/j.jmmm.2003.11.331,TRUE,"{'a': '8.043(1) Å', 'b': '8.380(1) Å', 'c': '5.953(1) Å'}",,,,Co2(OH)(PO4),70 K,70 K,,,,3.59 cm^3 K/mol
,Three-dimensional framework,,,-73.40 K,-73.40 K,10.1016/j.jmmm.2003.11.331,TRUE,"{'a': '8.129(5) Å', 'b': '8.275(4) Å', 'c': '5.922(5) Å'}",,,,Co1Cu1(OH)(PO4),60 K,60 K,,,,4.073 cm^3 K/mol
,Three-dimensional framework,,,,,10.1016/j.jmmm.2003.11.331,TRUE,"{'a': '8.063(4) Å', 'b': '8.386(4) Å', 'c': '5.884(3) Å'}",,,,Cu2(OH)(PO4),100 K,100 K,,,,
,,,,,,10.1016/S0304-8853(00)00925-2,TRUE,,,,,Cu1−xMgxGeO3,,0.20-0.24 GPa,,,,
,Body centered tetragonal,783 K,783 K,,,10.1016/j.jmmm.2020.166506,TRUE,"{'a': '6.193', 'c': '12.411'}",,,0.5776 emu/g,CuIn0.9Ce0.02Co0.08Te2,,,,,I4̄2d,0.0025 emu/g•KOe
,Chalcopyrite,980 K,980 K,,,10.1016/j.jmmm.2020.166506,TRUE,,,,0.2185 emu/g,CuIn0.9Co0.1Te2,,,,,,
,Distorted orthorhombic,312 K,312 K,,,10.1016/j.jmmm.2023.171074,FALSE,"{'a': '7.348 Å', 'b': '9.152 Å'}",Orthorhombic,7.498 μB,,CrMnS2I2,,,,,Pmmn,
,Chalcopyrite,,,,,10.1016/j.jmmm.2019.165730,FALSE,"{'a': '5.6581 Å', 'c': '10.4219 Å'}",Tetragonal,3.0912 μB (Fe),,AgFeS2,1423.981 K,1423.981 K,,,I-42d,
,,,,,,10.1016/j.jmmm.2011.07.042,TRUE,,,,,Fe/NiO,450 K,450 K,,,,
,,,,,,10.1016/0304-8853(92)90416-L,TRUE,,,,,Ag,560 pK,560 pK,,,,
,Cubic,1685 K,1685 K,,,10.1016/j.jmmm.2015.09.057,FALSE,{'a': '8.074'},Fm-3m,-2.06 μB,,Sr2MoWO6,,,,,Fm-3m,
,Cubic,2005 K,2005 K,,,10.1016/j.jmmm.2015.09.057,FALSE,{'a': '8.027'},Fm-3m,0.04 μB,,Sr2MoReO6,,,,,Fm-3m,
,Cubic,1507 K,1507 K,,,10.1016/j.jmmm.2015.09.057,FALSE,{'a': '8.012'},Fm-3m,0.09 μB,,Sr2MoOsO6,,,,,Fm-3m,
,Anatase,400 K,400 K,,,10.1016/j.jmmm.2003.12.782,TRUE,,Tetragonal,1.25 μB/Co,,Ti0.97Co0.03O2,,,,,,
20 Oe,Wurtzite,550 K,550 K,,,10.1016/j.jmmm.2003.12.782,TRUE,,Hexagonal,0.75 μB/Fe,,Zn0.94Fe0.05Cu0.01O,,,,,,
,Orthorhombic,,,,,10.1016/j.jmmm.2016.05.083,TRUE,"{'a': '5.2551', 'b': '5.5401', 'c': '7.556'}",Perovskite,"1.12 (RT), 3.13 (6K) μB",,HoFe0.4Cr0.6O3,360K,360K,,,Pbnm,
,Zircon-type,,,-8 K,-8 K,10.1016/j.jmmm.2021.167953,TRUE,"{'a': '7.2093 Å', 'b': '6.3432 Å'}",Tetragonal,,,GdVO4,3.4 K,3.4 K,,,I41/amd,
,Zircon-type,,,8 K,8 K,10.1016/j.jmmm.2021.167953,TRUE,"{'a': '7.1980 Å', 'b': '6.3121 Å'}",Tetragonal,,,GdV0.1Cr0.9O4,20.0 K,20.0 K,,,I41/amd,
,Zircon-type,,,4 K,4 K,10.1016/j.jmmm.2021.167953,TRUE,"{'a': '7.1994 Å', 'b': '6.3207 Å'}",Tetragonal,,,GdV0.3Cr0.7O4,18.1 K,18.1 K,,,I41/amd,
,Zircon-type,,,9 K,9 K,10.1016/j.jmmm.2021.167953,TRUE,"{'a': '7.2024 Å', 'b': '6.3289 Å'}",Tetragonal,,,GdV0.5Cr0.5O4,17.3 K,17.3 K,,,I41/amd,
,Zircon-type,,,5 K,5 K,10.1016/j.jmmm.2021.167953,TRUE,"{'a': '7.2044 Å', 'b': '6.3354 Å'}",Tetragonal,,,GdV0.7Cr0.3O4,14.5 K,14.5 K,,,I41/amd,
,Zircon-type,,,10 K,10 K,10.1016/j.jmmm.2021.167953,TRUE,"{'a': '7.2085 Å', 'b': '6.3426 Å'}",Tetragonal,,,GdV0.9Cr0.1O4,4 K,4 K,,,I41/amd,
,Zircon-type,,,25 K,25 K,10.1016/j.jmmm.2021.167953,TRUE,"{'a': '7.1883 Å', 'b': '6.3049 Å'}",Tetragonal,,,Gd1-xYxCrO4 (x=0.1),21.8 K,21.8 K,,,I41/amd,
,Zircon-type,,,20 K,20 K,10.1016/j.jmmm.2021.167953,TRUE,"{'a': '7.1708 Å', 'b': '6.2925 Å'}",Tetragonal,,,Gd1-xYxCrO4 (x=0.3),20.3 K,20.3 K,,,I41/amd,
,Zircon-type,,,27 K,27 K,10.1016/j.jmmm.2021.167953,TRUE,"{'a': '7.1540 Å', 'b': '6.2807 Å'}",Tetragonal,,,Gd1-xYxCrO4 (x=0.5),17.7 K,17.7 K,,,I41/amd,
,Zircon-type,,,18 K,18 K,10.1016/j.jmmm.2021.167953,TRUE,"{'a': '7.1365 Å', 'b': '6.2697 Å'}",Tetragonal,,,Gd1-xYxCrO4 (x=0.7),15.5 K,15.5 K,,,I41/amd,
,CsCl-type cubic,,,-44.56 K,-44.56 K,10.1016/j.jmmm.2013.10.007,TRUE,{'a': '3.6133 Å'},Cubic,11.36 μB,,Dy50Ag50,56 K,56 K,,,Pm-3m,
,CsCl-type cubic,,,-14.66 K,-14.66 K,10.1016/j.jmmm.2013.10.007,TRUE,{'a': '3.6217 Å'},Cubic,11.72 μB,,Dy49.7Al0.3Ag50,,,,,Pm-3m,
,CsCl-type cubic,,,-21.56 K,-21.56 K,10.1016/j.jmmm.2013.10.007,TRUE,{'a': '3.6204 Å'},Cubic,11.84 μB,,Dy48.8Al1.2Ag50,,,,,Pm-3m,
,CsCl-type cubic,,,-32.92 K,-32.92 K,10.1016/j.jmmm.2013.10.007,TRUE,{'a': '3.6221 Å'},Cubic,11.47 μB,,Dy48.2Al1.8Ag50,,,,,Pm-3m,
,Cubic Spinel,556K,283 °C,,,10.1016/j.jmmm.2018.02.032,TRUE,,Cubic,,32.7 emu/g,Li0.649Fe1.598Ti0.5Zn0.2Mn0.051Bi0.002O4,,,,,,
,Cubic Spinel,553K,280 °C,,,10.1016/j.jmmm.2018.02.032,TRUE,,Cubic,,33.2 emu/g,Li0.649Fe1.598Ti0.5Zn0.2Mn0.051Bi0.002O4,,,,,,
,Cubic Spinel,550K,277 °C,,,10.1016/j.jmmm.2018.02.032,TRUE,,Cubic,,34.1 emu/g,Li0.649Fe1.598Ti0.5Zn0.2Mn0.051Bi0.002O4,,,,,,
