Repository: sanjayganeshprabu/Computational-Modeling-and-Predictive-Analytics-for-Materials-Data

# Computational-Modeling-and-Predictive-Analytics-for-Materials-Data-

File: MODIFIED magnetic_materials.csv (part 101 of 112)
Coercivity,Crystal_Structure,Curie,Curie(Tc),Curie_Weiss,Curie_Weiss(θp),DOI,Experimental,Lattice_Parameters,Lattice_Structure,Magnetic_Moment,Magnetization,Material_Name,Neel,Neel(Tn),New_Column_Concatenated,Remanence,Space_Group,Susceptibility
,AA′3B4O12-type perovskite,348 K,348 K,,,10.1016/j.jmmm.2023.171366,TRUE,{'a': '7.4095 Å'},Cubic,,,CaCu3Fe2Ru2O12,,,,,Im3̄,
,Perovskite,170 K,170 K,,,10.1016/j.jmmm.2023.171366,FALSE,,,,,CaCu3Cr2Sb2O12,,,,,,
,Perovskite,20 K,20 K,,,10.1016/j.jmmm.2023.171366,FALSE,,,,,CaCu3Co2Re2O12,28 K,28 K,,,,
,Isostructural,,,-67.65 K,-67.65 K,10.1016/j.jmmm.2014.02.024,TRUE,,,,,Ba2SbFeS5,13 K,13 K,,,,
,Isostructural,,,-64.67 K,-64.67 K,10.1016/j.jmmm.2014.02.024,TRUE,,,,,Ba2BiFeS5,35 K,35 K,,,,
,Cubic,,,,,10.1016/j.jmmm.2023.170914,TRUE,{'a': '0.5674 nm'},,,,Mn2FeSi (annealed),45 K,45 K,,,,
,,400 K,400 K,,,10.1016/j.jmmm.2019.165372,TRUE,,,,580 kA/m,Co/Pt,,,,,,
,Superlattice,18.5 K,18.5 K,,,10.1016/j.jmmm.2006.10.748,TRUE,,,,,EuS/PbS,,,,,,
,,,,60 K,60 K,10.1016/0304-8853(91)90237-5,TRUE,,,,,Forsterite-Fayalite,,,,,,Curie-Weiss law above 60 K
,bcc,,,,,10.1016/j.jmmm.2012.01.023,TRUE,,,"S=3 (Cu6O12), S=9 (Cu18O24)",,BaCuO2,15 K,15 K,,,,
,,,,,,10.1016/j.jmmm.2012.01.023,TRUE,,,,,BaCuOx,11.97 K,11.97 K,,,,
,Hexagonal,,,-1.19 K,-1.19 K,10.1016/j.jmmm.2018.10.037,TRUE,"{'a': '5.4722 Å', 'c': '17.9569 Å'}",Triangular,8.06 μB,7.32 μB/Gd,KBaGd(BO3)2,,,,,R3-m,
,Hexagonal,,,-8.94 K,-8.94 K,10.1016/j.jmmm.2018.10.037,TRUE,"{'a': '5.4610 Å', 'c': '17.8637 Å'}",Triangular,9.52 μB,,KBaTb(BO3)2,,,,,R3-m,
,Hexagonal,,,-7.78 K,-7.78 K,10.1016/j.jmmm.2018.10.037,TRUE,"{'a': '5.4531 Å', 'c': '17.820 Å'}",Triangular,10.82 μB,6.56 μB/Dy,KBaDy(BO3)2,,,,,R3-m,
,Hexagonal,,,-9.79 K,-9.79 K,10.1016/j.jmmm.2018.10.037,TRUE,"{'a': '5.4437 Å', 'c': '17.7322 Å'}",Triangular,10.35 μB,6.00 μB/Ho,KBaHo(BO3)2,,,,,R3-m,
,Hexagonal,,,-26.86 K,-26.86 K,10.1016/j.jmmm.2018.10.037,TRUE,"{'a': '5.4236 Å', 'c': '17.6050 Å'}",Triangular,7.31 μB,,KBaTm(BO3)2,,,,,R3-m,
,Hexagonal,,,-135.86 K,-135.86 K,10.1016/j.jmmm.2018.10.037,TRUE,"{'a': '5.4159 Å', 'c': '17.5629 Å'}",Triangular,5.00 μB,1.78 μB/Yb,KBaYb(BO3)2,,,,,R3-m,
,Lamellar,,,,,10.1016/S0304-8853(00)01327-5,TRUE,,Tetragonal,,,Sr2Cu3O4Cl2,39.6 K,39.6 K,,,,
,,,,,,10.1016/0304-8853(90)90692-J,TRUE,,,,,Y6Mn23H17.4,230 K,230 K,,,,
,,,,,,10.1016/0304-8853(90)90692-J,TRUE,,,,,Y6Mn23H22.0,180 K,180 K,,,,
,,,,,,10.1016/0304-8853(90)90692-J,TRUE,,,,,Y6Mn23H24.9,180 K,180 K,,,,
,,200 K,200 K,,,10.1016/0304-8853(90)90692-J,TRUE,,,,,Y6Mn23H28.8,180 K,180 K,,,,
,,200 K,200 K,,,10.1016/0304-8853(90)90692-J,TRUE,,,,,Y6Mn23H32.4,180 K,180 K,,,,
,,,,,,10.1016/0304-8853(92)91663-E,TRUE,,,,,VPt3,210 K,210 K,,,,
,Face-centered cubic (fcc),,,,,10.1016/j.jmmm.2021.168796,TRUE,,Cubic,,,ErB12,6.7 K,6.7 K,,,,
,Face-centered cubic (fcc),,,,,10.1016/j.jmmm.2021.168796,FALSE,,Cubic,,,Ho0.8Lu0.2B12,5.7 K,5.7 K,,,,
,Face-centered cubic (fcc),,,,,10.1016/j.jmmm.2021.168796,FALSE,,Cubic,,,Ho0.5Lu0.5B12,3.4 K,3.4 K,,,,
,Inverse Spinel,793 K,793 K,,,10.1016/j.jmmm.2013.06.031,TRUE,,Cubic,,,Co0.82Fe2.18O4,,,,,,
,Inverse Spinel,793 K,793 K,,,10.1016/j.jmmm.2013.06.031,TRUE,,Cubic,,,Co0.59Fe2.41O4,,,,,,
,Inverse Spinel,793 K,793 K,,,10.1016/j.jmmm.2013.06.031,TRUE,,Cubic,,,Co0.38Fe2.62O4,,,,,,
,,40±5 K,40±5 K,,,10.1016/S0304-8853(01)01335-X,TRUE,,,0.031±0.006 μB/atom,,Cr71Fe12Mn13,∼500 K,∼500 K,,,,
,,35±5 K,35±5 K,,,10.1016/S0304-8853(01)01335-X,TRUE,,,0.035±0.006 μB/atom,,Cr73Fe14Mn11,∼380 K,∼380 K,,,,
,,55±5 K,55±5 K,,,10.1016/S0304-8853(01)01335-X,TRUE,,,0.087±0.008 μB/atom,,Cr75Fe16Mn9,195±5 K,195±5 K,,,,
,,68±15 K,68±15 K,,,10.1016/S0304-8853(01)01335-X,TRUE,,,0.144±0.012 μB/atom,,Cr77Fe18Mn7,,,,,,
,,90±15 K,90±15 K,,,10.1016/S0304-8853(01)01335-X,TRUE,,,0.213±0.011 μB/atom,,Cr79Fe20Mn5,,,,,,
,,125±15 K,125±15 K,,,10.1016/S0304-8853(01)01335-X,TRUE,,,0.237±0.007 μB/atom,,Cr69Fe10Mn9,,,,,,
,,103±5 K,103±5 K,,,10.1016/S0304-8853(01)01335-X,TRUE,,,0.188±0.009 μB/atom,,Cr72Fe13Mn9,,,,,,
,,55±5 K,55±5 K,,,10.1016/S0304-8853(01)01335-X,TRUE,,,0.087±0.008 μB/atom,,Cr75Fe16Mn9,195±5 K,195±5 K,,,,
,,30±5 K,30±5 K,,,10.1016/S0304-8853(01)01335-X,TRUE,,,0.036±0.005 μB/atom,,Cr78Fe13Mn9,270±5 K,270±5 K,,,,
,,30±5 K,30±5 K,,,10.1016/S0304-8853(01)01335-X,TRUE,,,0.013±0.002 μB/atom,,Cr81Fe10Mn9,∼430 K,∼430 K,,,,
,,,,,,10.1016/0304-8853(95)00315-0,TRUE,,,,,Tb2ReC2,96 K,96 K,,,,
,,,,,,10.1016/0304-8853(95)00315-0,TRUE,,,,,Er2ReC2,18 K,18 K,,,,
,Orthorhombic to Rhombohedral,"309 K, 320 K","309 K, 320 K",,,10.1016/j.jmmm.2006.10.964,TRUE,,Pbnm to R3̄c,,,La0.7Ca0.165Sr0.135MnO3,,,,,Pbnm to R3̄c,
,Tetragonal,,,,,10.1016/j.jmmm.2018.02.079,TRUE,,Orthorhombic,,,Eu0.57Ca0.43Fe2As2,12 K,12 K,,,,
,Tetragonal,,,,,10.1016/j.jmmm.2018.02.079,TRUE,,Orthorhombic,,,Eu0.73Ca0.27(Fe0.87Co0.13)2As2,11 K,11 K,,,,
,,,,,,10.1016/S0304-8853(10)80167-2,TRUE,,,,,NdInCu2,2 K,2 K,,,,
,FCC,246 K,246 K,,,10.1016/S0304-8853(01)00147-0,TRUE,,,3.7 μB,,Pd90Fe10,,,,,,
,FCC,190 K,190 K,,,10.1016/S0304-8853(01)00147-0,TRUE,,,3.7 μB,,Pd80Rh10Fe10,,,,,,
,FCC,140 K,140 K,,,10.1016/S0304-8853(01)00147-0,TRUE,,,3.7 μB,,Pd70Rh20Fe10,,,,,,
,,70 K,70 K,,,10.1016/0304-8853(83)90105-1,TRUE,,,6.2 μB,,Gd0.70Y0.30,,,,,,
,ThCr2Si2-type,"49 K, 57 K","49 K, 57 K",,,10.1016/j.jmmm.2023.171654,TRUE,,Body-centered symmetry,,,TbMn2Si1.9Ge0.1,496 K,496 K,,,I4/mmm,
,ThCr2Si2-type,"48 K, 55 K","48 K, 55 K",,,10.1016/j.jmmm.2023.171654,TRUE,,Body-centered symmetry,,,TbMn2Si1.8Ge0.2,,,,,I4/mmm,
,D03,182.9 K,182.9 K,,,10.1016/S0304-8853(99)00285-1,TRUE,,FCC,2.39 μB,1.66 μB,Fe1.85Mn1.15Si,,,,,,
,D03,159.6 K,159.6 K,,,10.1016/S0304-8853(99)00285-1,TRUE,,FCC,1.96 μB,1.79 μB,Fe1.70Mn1.30Si,,,,,,
,D03,138 K,138 K,,,10.1016/S0304-8853(99)00285-1,TRUE,,FCC,1.59 μB,1.46 μB,Fe1.50Mn1.50Si,,,,,,
"140 Oe (1×10−1 Pa), 295 Oe (1×10−2 Pa), 255 Oe (1×10−3 Pa)",,300 K,300 K,,,10.1016/j.jmmm.2006.10.781,TRUE,,,,,Fe-doped ITO,,,,,,
,,,,,,10.1016/0304-8853(87)90194-6,TRUE,,,,,(CH2)10(NH3)2FeCl4,93 K,93 K,,,,
,Rutile,,,,,10.1016/j.jmmm.2024.172398,TRUE,"{'a': '4.49 Å', 'b': '4.49 Å', 'c': '3.11 Å'}",Tetragonal,,,RuO2,300 K,300 K,,,P42/mnm,
,Cubic,,,"0.654 ± 0.032 K (2–20 K), −7.698 ± 0.214 K (100–300 K)","0.654 ± 0.032 K (2–20 K), −7.698 ± 0.214 K (100–300 K)",10.1016/j.jmmm.2022.169694,TRUE,{'a': '10.0965(3) Å'},Pyrochlore,4.14 ± 0.12 μB/f.u,7.06 μB/Ho3+,Ho2(Ti0.8Ge0.2)2O7,,,,,Fd-3m,
,Cubic,,,"0.567 ± 0.012 K (2–20 K), −9.980 ± 0.145 K (100–300 K)","0.567 ± 0.012 K (2–20 K), −9.980 ± 0.145 K (100–300 K)",10.1016/j.jmmm.2022.169694,TRUE,{'a': '10.0551(3) Å'},Pyrochlore,3.43 ± 0.10 μB/f.u,5.11 μB/Ho3+,Ho2(Ti0.6Ge0.4)2O7,,,,,Fd-3m,
,FCC and HCP,1388 K,1388 K,,,10.1016/S0304-8853(03)00178-1,TRUE,,,,,Co96Mn4,150 K,150 K,,,,
,Rhombohedral,215 K,215 K,,,10.1016/S0304-8853(01)00077-4,TRUE,"{'a': '5.521 Å', 'c': '13.399 Å'}",,2.74 μB,,La0.7Pb0.3(Mn0.9Fe0.1)O3,,,,,R-3c,
,Rhombohedral,240 K,240 K,,,10.1016/S0304-8853(01)00077-4,TRUE,"{'a': '5.524 Å', 'c': '13.376 Å'}",,2.96 μB,,La0.7Pb0.3(Mn0.9Co0.1)O3,,,,,R-3c,
,Rhombohedral,265 K,265 K,,,10.1016/S0304-8853(01)00077-4,TRUE,"{'a': '5.512 Å', 'c': '13.370 Å'}",,3.10 μB,,La0.7Pb0.3(Mn0.9Ni0.1)O3,,,,,R-3c,
,L21,350 K,350 K,,,10.1016/j.jmmm.2008.11.043,TRUE,{'a': '5.98'},,1.22 μB/Mn,,Ni2Mn1+uSb1-u,,,,,,
,B2,324 K,324 K,,,10.1016/j.jmmm.2008.11.043,TRUE,{'a': '3.01'},,4.00 μB/Mn,,Ni2Mn1+vIn1-v,,,,,,
,Th7Fe3 type,,,,,10.1016/S0304-8853(98)00236-4,TRUE,,Hexagonal,,,Ce7Pd3,5.4 K,5.4 K,,,,
,Rhombohedral,,,2.3 K,2.3 K,10.1016/j.jmmm.2022.170006,TRUE,,,7.93 μB/F.U.,,GdAuAl4Ge2,"17.8 K, 15.6 K, 13.8 K","17.8 K, 15.6 K, 13.8 K",,,R-3m,
,Rhombohedral,,,18.0 K,18.0 K,10.1016/j.jmmm.2022.170006,TRUE,,,9.89 μB/F.U.,8.31 μB/F.U.,TbAuAl4Ge2,"13.9 K, 9.8 K","13.9 K, 9.8 K",,,R-3m,
,,,,,,10.1016/j.jmmm.2006.10.393,TRUE,,,,,Cu2CdB2O6,9.8K,9.8K,,,,
70 Oe,Orthorhombic,,,595 K,595 K,10.1016/j.jmmm.2012.02.036,TRUE,"{'a': '5.5387 Å', 'b': '5.5424 Å', 'c': '7.8462 Å'}",,15.23 BM,3.93 emu/g,La0.95Al0.05FeO3,800 K,800 K,,0.14 emu/g,Pbnm,0.26 emu/g mole
70 Oe,Orthorhombic,,,641 K,641 K,10.1016/j.jmmm.2012.02.036,TRUE,"{'a': '5.5288 Å', 'b': '5.5394 Å', 'c': '7.8292 Å'}",,20.21 BM,4.62 emu/g,La0.9Al0.1FeO3,840 K,840 K,,0.20 emu/g,Pbnm,0.47 emu/g mole
80 Oe,Orthorhombic,,,773 K,773 K,10.1016/j.jmmm.2012.02.036,TRUE,"{'a': '5.5246 Å', 'b': '5.5244 Å', 'c': '7.8069 Å'}",,16.38 BM,4.69 emu/g,La0.85Al0.15FeO3,808 K,808 K,,0.34 emu/g,Pbnm,0.58 emu/g mole
60 Oe,Orthorhombic,,,664 K,664 K,10.1016/j.jmmm.2012.02.036,TRUE,"{'a': '5.5129 Å', 'b': '5.5274 Å', 'c': '7.8026 Å'}",,17.15 BM,6.07 emu/g,La0.8Al0.2FeO3,800 K,800 K,,0.41 emu/g,Pbnm,0.68 emu/g mole
,,,,,,10.1016/0304-8853(82)90028-2,TRUE,,,"7.3 μB, 10.1 μB",,DyAl,4.2 K,4.2 K,,,,
,Rhombohedral,115 K,115 K,,,10.1016/j.jmmm.2009.11.029,TRUE,"{'a': '5.5256 Å', 'b': '5.5256 Å', 'c': '13.3793 Å'}",Hexagonal,,,La0.95Ag0.05MnO3,,,,,R3c,
,Rhombohedral,287 K,287 K,,,10.1016/j.jmmm.2009.11.029,TRUE,"{'a': '5.5196 Å', 'b': '5.5196 Å', 'c': '13.3682 Å'}",Hexagonal,,,La0.75Ag0.25MnO3,,,,,R3c,
,Amorphous,,,,,10.1016/0304-8853(88)90213-2,TRUE,,,,,Fe(OH)3,85 K,85 K,,,,
,Tetragonal,,,,,10.1016/0304-8853(89)90100-5,TRUE,,PbFCl-type,0.82 μB,,NpOS,4.2 K,4.2 K,,,,
,Tetragonal,,,,,10.1016/0304-8853(89)90100-5,TRUE,,PbFCl-type,1.64 μB,,NpOSe,11 K,11 K,,,,
,Body-centred tetragonal,,,,,10.1016/S0304-8853(02)00172-5,TRUE,,Tetragonal,,,UNi2B2C,218 K,218 K,,,I4/mmm,
512 Oe,Hexagonal,687 K,687 K,,,10.1016/j.jmmm.2007.03.192,TRUE,"{'a': '5.6952 Å', 'c': '22.8135 Å'}",Magnetoplumbite,11.38 μB/FU,69.8 emu/g,CaFe11Ir0.5Co0.5O19,,,,,P63/mmc,
2320 Oe,Hexagonal,628 K,628 K,,,10.1016/j.jmmm.2007.03.192,TRUE,"{'a': '5.8239 Å', 'c': '22.9256 Å'}",Magnetoplumbite,5.03 μB/FU,40.3 emu/g,CaFe10IrCoO19,,,,,P63/mmc,
,Cubic,747 K,747 K,,,10.1016/j.jmmm.2024.172183,FALSE,"{'a': '8.03 Å', 'b': '8.03 Å', 'c': '8.03 Å'}",Cubic,4 μB,,Ba2CoTaO6,,,,,Fm3m (225),
,,134K,134,,,10.1016/S0304-8853(03)00214-2,TRUE,,,,,(Ni0.23Mn0.02Cu0.25Zn0.5)O(Fe2O3)0.98,,,,,,
,,122K,122,,,10.1016/S0304-8853(03)00214-2,TRUE,,,,,(Ni0.21Mn0.04Cu0.25Zn0.5)O(Fe2O3)0.98,,,,,,
,,109,109,,,10.1016/S0304-8853(03)00214-2,TRUE,,,,,(Ni0.19Mn0.06Cu0.25Zn0.5)O(Fe2O3)0.98,,,,,,
,,97K,97,,,10.1016/S0304-8853(03)00214-2,TRUE,,,,,(Ni0.17Mn0.08Cu0.25Zn0.5)O(Fe2O3)0.98,,,,,,
,,86K,86,,,10.1016/S0304-8853(03)00214-2,TRUE,,,,,(Ni0.15Mn0.10Cu0.25Zn0.5)O(Fe2O3)0.98,,,,,,
34 Oe,BCC,833 K,833 K,,,10.1016/j.jmmm.2006.06.026,TRUE,{'a': '2.911 Å'},,1.3485 μB/Fe atom,,Al-1at%Fe,,,,0.13 emu/g,,
,Monoclinic,,,-54.98 K,-54.98 K,10.1016/j.jmmm.2022.169475,TRUE,"{'a': '22.62446 Å', 'b': '8.21069 Å', 'c': '9.72115 Å'}",C2/c,2.52 μB/Co2+,,Ba2Co2Cl2(C2O4)3·4H2O,15.4 K,15.4 K,,,C2/c,4.2716*10^-4 emu/mol‧Oe
,,,,,,10.1016/j.jmmm.2022.169475,FALSE,,,,,Na2Co2(C2O4)3(H2O)2,9 K,9 K,,,,
,Icosahedral,100 K,100 K,,,10.1016/S0304-8853(97)01161-X,FALSE,,,,,AlMnSi,,,,,,
,ThCr2Si2-type,,,"{'x=0': '-350±50 K', 'x=0.25': '-15±5 K', 'x=0.50': '-50±15 K', 'x=0.75': '-12±5 K', 'x=1': '-80±5 K'}","{'x=0': '-350±50 K', 'x=0.25': '-15±5 K', 'x=0.50': '-50±15 K', 'x=0.75': '-12±5 K', 'x=1': '-80±5 K'}",10.1016/0304-8853(94)00499-4,TRUE,,,"{'x=0': '4.5 μB', 'x=0.25': '5.9 μB', 'x=0.50': '7.3 μB', 'x=0.75': '8.5 μB', 'x=1': '12.0 μB'}",,(U1−xTbx)Co2Ge2,,,,,,
,,18 K,18 K,,,10.1016/0304-8853(82)90207-4,TRUE,,,1.88 μB,,NpAs2,52 K,52 K,,,,
,,,,,,10.1016/0304-8853(79)90151-3,TRUE,,,5.8 μB/Tb3+ at 10 K,,TbD1.98,"35 K, 27 K","35 K, 27 K",,,,
,,,,,,10.1016/0304-8853(79)90151-3,TRUE,,,5.8 μB/Tb3+ at 10 K,,TbD2.00,"35 K, 27 K","35 K, 27 K",,,,
"4.2 kOe (at 10 K), 6.5 kOe (at 100 K)",Orthorhombic,,,,,10.1016/j.jmmm.2019.165558,TRUE,"{'a': '5.488(4) Å', 'b': '7.577(5) Å', 'c': '5.315(3) Å'}",Pnma,0.019 μB/f.u.,0.13 μB/f.u. (at 50 kOe),EuFe0.5Co0.5O3,300 K,300 K,,"0.01 μB/f.u. (at 10 K), 0.013 μB/f.u. (at 100 K)",Pnma,
"520 Oe (at 100 K), 320 Oe (at 80 K)",Orthorhombic,,,,,10.1016/j.jmmm.2019.165558,TRUE,"{'a': '5.505(6) Å', 'b': '7.504(6) Å', 'c': '5.239(4) Å'}",Pnma,2 μB/f.u. (at 10 K),,DyFe0.5Co0.5O3,300 K,300 K,,0.011 μB/f.u. (at 100 K),Pnma,
,Orthorhombic,,,,,10.1016/j.jmmm.2019.165558,FALSE,,Pbnm,,,LaFe0.5Co0.5O3,370 K,370 K,,,Pbnm,
,,,,,,10.1016/j.jmmm.2019.165558,FALSE,,,,,SmFe0.5Co0.5O3,310 K,310 K,,,,
,,,,,,10.1016/j.jmmm.2019.165558,FALSE,,,,,TbFe0.5Co0.5O3,254 K,254 K,,,,
,,,,,,10.1016/j.jmmm.2019.165558,FALSE,,,,,TmFe0.5Co0.5O3,249 K,249 K,,,,
,Orthorhombic,,,,,10.1016/0304-8853(94)00306-8,TRUE,,,,,HoNiC2,4 K,4 K,,,Amm2,
,Rhombohedral,,,,,10.1016/0304-8853(80)90713-1,TRUE,"{'a': '5.035 Å', 'b': '5.035 Å', 'c': '13.748 Å'}",Hexagonal,,,α-Fe2O3,500 K,500 K,,,R-3c,
,,,,,,10.1016/0304-8853(95)00066-6,TRUE,,,,,Tm2BaNiO5,,T1,,,,
,,,,,,10.1016/0304-8853(95)00066-6,TRUE,,,,,Dy2BaNiO5,,T1,,,,
,,,,,,10.1016/0304-8853(95)00066-6,TRUE,,,,,Tb2BaNiO5,,T1,,,,
,,,,,,10.1016/0304-8853(95)00066-6,TRUE,,,,,Gd2BaNiO5,,T1,,,,
,,,,,,10.1016/0304-8853(95)00066-6,TRUE,,,,,Pr2BaNiO5,,T1,,,,
,,50-100 K,50-100 K,,,10.1016/j.jmmm.2014.07.028,FALSE,,,,,Np2PdGa3,,,,,,
,,26 K,26 K,,,10.1016/j.jmmm.2014.07.028,FALSE,,,,,Np2PtGa3,,,,,,
,Hexagonal,435 K,435 K,,,10.1016/j.jmmm.2024.172077,FALSE,"{'a': '3.58 Å', 'b': '3.58 Å'}",,1 μB per Co atom,,CoAl2S4,,,,,P-3m-1 (No. 164),
,,up to 260 K,up to 260 K,,,10.1016/j.jmmm.2006.10.764,FALSE,,,,,La1-yMnO3,,,,,,
100 Oe,Triclinic,,,6.1 K,6.1 K,10.1016/j.jmmm.2023.171262,TRUE,"{'a': '5.4566 Å', 'b': '5.4463 Å', 'c': '22.2437 Å'}",,2.43 μB/Co2+,,Co3Ge2O5(OH)4,5.2 K,5.2 K,,,P1,1.02325 × 10^-5 μB/(Oe)
,,16 K,16 K,35 K,35 K,10.1016/j.jmmm.2023.171262,FALSE,,,3.13 μB/Me2+,1.08 μB/Me2+,α-Ni(OH)2,,,,,,
,,23.7 K,23.7 K,38 K,38 K,10.1016/j.jmmm.2023.171262,FALSE,,,3.48 μB/Me2+,1.97 μB/Me2+,Ni3Si2O5(OH)4,,,,,,
,,108 K,108 K,118 K,118 K,10.1016/j.jmmm.2023.171262,FALSE,,,,,α-Co(OH)2,,,,,,
,,,,10.3 K,10.3 K,10.1016/j.jmmm.2023.171262,FALSE,,,,,β-Co(OH)2,10.4 K,10.4 K,,,,
,,,,,,10.1016/j.jmmm.2023.171262,FALSE,,,,2.80 μB/Me2+,Co2(NO3)(OH)3,6.7 K,6.7 K,,,,
,HfFe6Ge6-type,,,,,10.1016/j.jmmm.2003.11.191,TRUE,"{'a': '5.482 Å', 'c': '8.948 Å'}",Hexagonal,2.2 μB per Mn,"6.3 μB/f.u. at 50K, 9 μB/f.u. at 185K",TmMn6Sn5.85Ga0.15,350K,350K,,,P6/mmm,
12.71 kOe,Tetragonal,585 K,585 K,,,10.1016/j.jmmm.2022.169034,TRUE,,,,,Nd-Ce-Fe-B,,,,13.39 kGs,,
,Trigonal,,,-4.15 K,-4.15 K,10.1016/j.jmmm.2020.166990,TRUE,"{'a': '5.7729 Å', 'c': '7.0725 Å'}",,5.94 μB,,Ba2SrMnNb2O9,,,,,P -3 m 1,
,Monoclinic,,,-6.74 K,-6.74 K,10.1016/j.jmmm.2020.166990,TRUE,"{'a': '9.8283 Å', 'b': '5.6105 Å', 'c': '17.0435 Å'}",,6.09 μB,,Sr3MnNb2O9,,,,,P 21/c,
,LiMgPdSn type,,,-143 K,-143 K,10.1016/j.jmmm.2024.172041,TRUE,"{'a': '5.84 Å', 'b': '5.84 Å', 'c': '5.84 Å'}",fcc,0.012 μB/f.u. at 2 K,,CoCrVAl,,,,,F-43m (#216),χ0 = 1.49(2) × 10^−7 μB Oe^−1 f.u.^−1
,LiMgPdSn type,,,-23 K,-23 K,10.1016/j.jmmm.2024.172041,TRUE,"{'a': '5.84 Å', 'b': '5.84 Å', 'c': '5.84 Å'}",fcc,0.0035 μB/f.u. at 2 K,,CoCrVGa,,,,,F-43m (#216),χ0 = 1.347(2) × 10^−7 μB Oe^−1 f.u.^−1
,,~540 K,~540 K,,,10.1016/j.jmmm.2016.01.010,FALSE,,,,,Co:LiNbO3,,,,,,
,,10 K,10 K,,,10.1016/j.jmmm.2014.01.003,FALSE,,,1.45 μB,,UD3,,,,,,
,Layered,,,-76.5 K,-76.5 K,10.1016/j.jmmm.2006.09.002,FALSE,,Hexagonal,4.93 μB per molecule,,Co(PhPO3)·H2O,,,,,,
,,,,-45 K,-45 K,10.1016/0304-8853(92)90063-T,TRUE,,,0.72 μB,,Ce5Rh3,4.5 K,4.5 K,,,,0.64 emu K/mol
,,,,-45 K,-45 K,10.1016/0304-8853(92)90063-T,TRUE,,,0.72 μB,,Ce5Rh3,2.6 K,2.6 K,,,,0.64 emu K/mol
,Layered Perovskite,178 K,178 K,,,10.1016/j.jmmm.2017.03.037,TRUE,,Tetragonal,,,LaSr2Mn1.8Cr0.2O7,140 K,140 K,,,I4/mmm,
,ThCr2Si2-type,80 K,80 K,,,10.1016/j.jmmm.2019.165473,TRUE,"{'a': '3.8832 Å', 'c': '13.5941 Å'}",Body-centered tetragonal,0.73 μB/Co,,K0.98Co2Se2,,,,,I4/mmm,
,ThCr2Si2-type,67 K,67 K,,,10.1016/j.jmmm.2019.165473,TRUE,"{'a': '3.8520 Å', 'c': '13.7520 Å'}",Body-centered tetragonal,0.65 μB/Co,,K0.85Co2Se2,,,,,I4/mmm,
,ThCr2Si2-type,56 K,56 K,,,10.1016/j.jmmm.2019.165473,TRUE,"{'a': '3.8233 Å', 'c': '13.8601 Å'}",Body-centered tetragonal,0.46 μB/Co,,K0.78Co2Se2,,,,,I4/mmm,
,ThCr2Si2-type,52 K,52 K,,,10.1016/j.jmmm.2019.165473,TRUE,"{'a': '3.8117 Å', 'c': '13.9145 Å'}",Body-centered tetragonal,0.32 μB/Co,,K0.69Co2Se2,,,,,I4/mmm,
,Tetragonal,120 K,120 K,,,10.1016/j.jmmm.2004.06.035,TRUE,"{'a': '5.2172', 'c': '24.0580'}",I41/acd,0.2 μB,,La0.08Ca1.92MnO4,110 K,110 K,,,I41/acd,
,Tetragonal,120 K,120 K,,,10.1016/j.jmmm.2004.06.035,TRUE,"{'a': '5.2169', 'c': '24.0487'}",I41/acd,,,Pr0.08Ca1.92MnO4,110 K,110 K,,,I41/acd,
,Tetragonal,120 K,120 K,,,10.1016/j.jmmm.2004.06.035,TRUE,"{'a': '5.2162', 'c': '23.9890'}",I41/acd,0.6 μB,,Ho0.08Ca1.92MnO4,110 K,110 K,,,I41/acd,
,Tetragonal,120 K,120 K,,,10.1016/j.jmmm.2004.06.035,TRUE,"{'a': '5.2089', 'c': '24.0281'}",I41/acd,,,Y0.08Ca1.92MnO4,110 K,110 K,,,I41/acd,
,Body-centered tetragonal,,,,,10.1016/j.jmmm.2004.06.035,TRUE,"{'a': '5.18684', 'c': '24.1228'}",I41/acd and Aba2,,,Ca2MnO4,115 K,115 K,,,I41/acd and Aba2,
,Pmmn,,,,,10.1016/j.jmmm.2012.10.047,TRUE,"{'a': '11.060 Å', 'b': '5.832 Å', 'c': '5.061 Å'}",Pseudo hexagonal,,,α-CaCr2O4,42.45 K,42.45 K,,,Pmmn,
,Pmmn,,,,,10.1016/j.jmmm.2012.10.047,TRUE,"{'a': '11.632 Å', 'b': '5.879 Å', 'c': '5.113 Å'}",Pseudo hexagonal,,,α-SrCr2O4,42.55 K,42.55 K,,,Pmmn,
,Pmmn,,,,,10.1016/j.jmmm.2012.10.047,TRUE,"{'a': '12.285 Å', 'b': '5.925 Å', 'c': '5.149 Å'}",Pseudo hexagonal,,,α-BaCr2O4,39.05 K,39.05 K,,,Pmmn,
,Delafossite,,,,,10.1016/j.jmmm.2012.10.047,FALSE,,,,,AgCrO2,21 K,21 K,,,,
,CeNiSi2 type,20 K,20 K,,,10.1016/0304-8853(94)90031-0,TRUE,,,2.53 μB per formula unit at 4.2 K,,NdNiGe2,,,,,,
,,39 K,39 K,,,10.1016/0304-8853(80)90511-9,TRUE,,,Enhanced,,Gd in Ir,,,,,,
,,35 K,35 K,,,10.1016/0304-8853(80)90511-9,TRUE,,,,,Gd in Rh,,,,,,
,,12 K,12 K,,,10.1016/0304-8853(80)90511-9,TRUE,,,,,Gd in Pt,,,,,,
,,,,,,10.1016/j.jmmm.2006.10.392,TRUE,,,,,F2PNNNO,12.4 K,12.4 K,,,,
,Rhombohedral,"258 K (x=0), lower with increasing x","258 K (x=0), lower with increasing x",,,10.1016/S0304-8853(02)01343-4,TRUE,,,,,La1-xCdxMnO3,,,,,R-3c,
209-5200 Oe,Hexagonal,753-762 K,753-762 K,,,10.1016/j.jmmm.2023.171549,TRUE,"{'a': '5.87-5.90 Å', 'c': '22.81-23.17 Å'}",Hexagonal,,264 emu/cc,SrFe12O19/α-Fe2O3,,,,,,
,wurtz-stannite,64 K,64 K,,,10.1016/0304-8853(90)90724-5,TRUE,,,,,Ag2MnGeSe4,,,,,,
,Corundum-related A3TeO6,,,,,10.1016/j.jmmm.2011.12.027,TRUE,"{'a': '8.9583(1) Å', 'c': '10.7999(2) Å'}",Rhombohedral,,,Mn2CdTeO6,11 K,11 K,,,R -3,
,Corundum-related A3TeO6,,,θ∼−48 K,θ∼−48 K,10.1016/j.jmmm.2011.12.027,TRUE,"{'a': '9.0024(1) Å', 'c': '10.8593(2) Å'}",Rhombohedral,"1.6(2) μB–2.9(2) μB (Mn1), 0.5(2) μB–2.1(2) μB (Mn2)",,Mn1.5Cd1.5TeO6,6 K,6 K,,,R -3,
,Corundum-type,,,,,10.1016/0304-8853(80)91145-2,TRUE,,Hexagonal,,,Ti0.2V0.8O3,42 K,42 K,,,,
,,"1388 K for Co, 633 K for Ni","1388 K for Co, 633 K for Ni",,,10.1016/j.jmmm.2003.11.218,FALSE,,FCC,,,Co_xNi_1-x,,,,,,
"High at room temperature, reduces below 150 K",Orthorhombic,,,,,10.1016/j.jmmm.2022.170240,TRUE,"{'a': '5.094 Å', 'b': '8.794 Å', 'c': '9.483 Å'}",Orthorhombic,0.24 μB per Fe atom at 5 K,"16.4 emu/g at 7 T, 5 K",ε-Fe2O3,"850 K, 480 K","850 K, 480 K",,,Pna21,
,Rhombohedral,,,,,10.1016/j.jmmm.2022.170240,TRUE,,Rhombohedral,,,α-Fe2O3,955 K,955 K,,,R-3c,
,,310 K,310 K,,,10.1016/j.jmmm.2024.172178,FALSE,,,,,Gd5Si2Ge1.94Fe0.06,,,,,,
,,279 K,279 K,,,10.1016/j.jmmm.2024.172178,FALSE,,,,,La(Fe0.92Co0.08)11.9Si1.1,,,,,,
,,5 K,5 K,,,10.1016/0304-8853(86)90539-1,TRUE,,,,,Eu0.54Sr0.46S,,,,,,
,L10-type,,,,,10.1016/j.jmmm.2003.11.277,TRUE,,,,,MnIr,"1080 K (40.2% Ir), 1145 K (50.1% Ir)","1080 K (40.2% Ir), 1145 K (50.1% Ir)",,,,
,L10-type,,,,,10.1016/j.jmmm.2003.11.277,TRUE,,,,,MnNi,1070 K,1070 K,,,,
,L10-type,,,,,10.1016/j.jmmm.2003.11.277,TRUE,,,,,MnPd,810 K,810 K,,,,
,Hexagonal,,,,,10.1016/0304-8853(91)90247-8,TRUE,,,,,HoAlGa,31 K,31 K,,,,
,Pseudo-cubic,201 K,201 K,,,10.1016/j.jmmm.2004.11.480,TRUE,{'a': '3.857 Å'},,,,Pr0.66Ho0.04Sr0.3MnO3,,,,,,
,Pseudo-cubic,169 K,169 K,,,10.1016/j.jmmm.2004.11.480,TRUE,{'a': '3.856 Å'},,,,Pr0.62Ho0.08Sr0.3MnO3,,,,,,
,Pseudo-cubic,146 K,146 K,,,10.1016/j.jmmm.2004.11.480,TRUE,{'a': '3.851 Å'},,,,Pr0.6Ho0.1Sr0.3MnO3,,,,,,
,Garnet,560 K,560 K,,,10.1016/j.jmmm.2019.166091,TRUE,"{'a': '12.376 Å', 'b': '12.376 Å', 'c': '12.376 Å'}",Cubic,,,Y3Fe5O12 (YIG),,,,,Ia-3d,
,,,,,,10.1016/j.jmmm.2024.171781,TRUE,,,145 μB,,5Fe2O3·9H2O,350 K,350 K,,,,0.26 · 10^–4 emu/(Oe · gFe) at 100 K
,Cubic,540 K,540 K,,,10.1016/j.jmmm.2019.01.060,FALSE,{'a': '4.50 Å'},Zinc Blende,"{'Ga': '-0.00379 μB', 'Cr': '-2.34834 μB', 'N': '0.00127 μB'}",,Ga0.96Cr0.04N,,,,,,
,Cubic,549 K,549 K,,,10.1016/j.jmmm.2019.01.060,FALSE,{'a': '4.50 Å'},Zinc Blende,"{'Ga': '-0.00469 μB', 'Cr': '-2.34136 μB', 'N': '0.00184 μB'}",,Ga0.95Cr0.05N,,,,,,
,Cubic,547 K,547 K,,,10.1016/j.jmmm.2019.01.060,FALSE,{'a': '4.50 Å'},Zinc Blende,"{'Ga': '-0.00685 μB', 'Cr': '-2.43540 μB', 'V': '-1.32020 μB', 'N': '0.00279 μB'}",,Ga0.92Cr0.04V0.04N,,,,,,
,Cubic,561 K,561 K,,,10.1016/j.jmmm.2019.01.060,FALSE,{'a': '4.50 Å'},Zinc Blende,"{'Ga': '-0.00846 μB', 'Cr': '-2.43181 μB', 'V': '-1.31602 μB', 'N': '0.00383 μB'}",,Ga0.90Cr0.05V0.05N,,,,,,
,Cubic,571 K,571 K,,,10.1016/j.jmmm.2019.01.060,FALSE,{'a': '4.50 Å'},Zinc Blende,"{'Ga': '-0.01004 μB', 'Cr': '-2.42959 μB', 'V': '-1.31428 μB', 'N': '0.00480 μB'}",,Ga0.88Cr0.06V0.06N,,,,,,
,Body-centered tetragonal,245 K,245 K,,,10.1016/j.jmmm.2006.12.032,TRUE,"{'a': '4.050(1) Å', 'c': '10.566(2) Å'}",I4/mmm,2.19(4) μB at 2 K,,La0.3Pr0.7Mn2Si2,320 K,320 K,,,I4/mmm,
,Garnet,560 K,560 K,,,10.1016/j.jmmm.2019.165442,TRUE,"{'a': '12.376 Å', 'b': '12.376 Å', 'c': '12.376 Å'}",Cubic,,,Y3Fe5O12 (YIG),,,,,Ia-3d,
,Garnet,,,,,10.1016/j.jmmm.2019.165442,TRUE,"{'a': '12.376 Å', 'b': '12.376 Å', 'c': '12.376 Å'}",Cubic,,,Gd3Ga5O12 (GGG),2.5 K,2.5 K,,,Ia-3d,
,Spinel,,,,,10.1016/j.jmmm.2016.01.090,TRUE,,Cubic,,,CoFe2O4/SiO2,800 K,800 K,,,Fd-3m,
,Rhombohedral,138 K,138 K,,,10.1016/j.jmmm.2023.171307,TRUE,,,,,YCo11FeB6,,,,,R-3m (#166),
91.5 to 207.9 Oe,Orthorhombic,,,,,10.1016/j.jmmm.2016.08.070,TRUE,"{'a': '7.386611 Å', 'b': '8.962502 Å', 'c': '7.027349 Å'}",,,,Mn35Ge35Te30,172.6 K,172.6 K,,,,
,Orthorhombic,,,,,10.1016/j.jmmm.2006.08.019,TRUE,"{'a': '4.29', 'b': '16.85', 'c': '4.23'}",CeNiSi2-type,,,CePt0.8Rh0.2Si2,0.6K,0.6K,,,,
,FCC,,,,,10.1016/S0304-8853(99)00453-9,TRUE,,Rhombohedral contraction along 〈1 1 1〉,,,Ni_xCo_(1−x)O,,Varies linearly with x,,,,
,,,,,,10.1016/S0304-8853(99)00453-9,TRUE,,,,,Mn78Rh22,850 K,850 K,,,,
,,,,-56 K,-56 K,10.1016/j.jmmm.2006.10.637,TRUE,,,2.95 μB per Cr atom,"Increases from 4.2 to 30 K, then decreases to 280 K",Cr2Se2.8Te0.2,,,,,,Ferrimagnetic behavior
,Scheelite,,,,,10.1016/j.jmmm.2023.171652,FALSE,,,,,Dy0.95Bi0.05CrO4,23 K,23 K,,,I 41/a,
,Scheelite,,,,,10.1016/j.jmmm.2023.171652,FALSE,,,,,Dy0.9Bi0.1CrO4,22 K,22 K,,,I 41/a,
40 Oe,Spinel,770 K,770 K,,,10.1016/j.jmmm.2010.12.010,TRUE,{'a': '8.6423 Å'},Cubic,,75 emu/g,Ni0.94Co0.03Mn0.04Cu0.03Fe1.96O4,,,,18 emu/g,,
,Orthorhombic,,,,,10.1016/j.jmmm.2022.169553,TRUE,"{'a': '5.7815 Å', 'b': '7.8673 Å', 'c': '5.4661 Å'}",Pnma,,"0.97 emu/g at 300 K, 1.1 emu/g at 50 K",Y0.97Al0.03FeO3,640 K,640 K,,,Pnma,
25-76 Oe,Composite,,,,,10.1016/j.jmmm.2022.169553,TRUE,,,,"0.85 emu/g at 300 K, 1.71 emu/g at 50 K",(Y0.97Al0.03FeO3)0.3((Bi0.5Na0.5)0.94Ba0.06TiO3)0.7,589 K,589 K,,0.04-0.29 emu/g,,0.0000073-0.0000112
11-54 Oe,Composite,,,,,10.1016/j.jmmm.2022.169553,TRUE,,,,"1.12 emu/g at 300 K, 2.25 emu/g at 50 K",(Y0.97Al0.03FeO3)0.5((Bi0.5Na0.5)0.94Ba0.06TiO3)0.5,611 K,611 K,,0.02-0.12 emu/g,,0.0000073-0.0000112
,,248 K,248 K,,,10.1016/j.jmmm.2003.12.740,TRUE,,,,,La0.575Ca0.425MnO3,,,,,,
,,268 K,268 K,,,10.1016/j.jmmm.2003.12.740,TRUE,,,,,La0.725Ca0.275MnO3,,,,,,
,,341 K,341 K,,,10.1016/j.jmmm.2003.12.740,TRUE,,,,,La0.63Ca0.185Sr0.185MnO3,,,,,,
,Orthorhombic,,,-134 ± 14 K,-134 ± 14 K,10.1016/j.jmmm.2020.167273,TRUE,"{'a': '9.8356(2) Å', 'b': '13.6708(2) Å', 'c': '7.4491(1) Å'}",Zirconolite,6.2 ± 0.2 μB,,EuFeTi2O7,,,,,Pcnb,
,Orthorhombic,,,-30 ± 3 K,-30 ± 3 K,10.1016/j.jmmm.2020.167273,TRUE,"{'a': '9.8321(2) Å', 'b': '13.6498(2) Å', 'c': '7.4250(1) Å'}",Zirconolite,9.28 ± 0.04 μB,,GdFeTi2O7,,,,,Pcnb,
,Orthorhombic,,,-28 ± 1 K,-28 ± 1 K,10.1016/j.jmmm.2020.167273,TRUE,"{'a': '9.8353(2) Å', 'b': '13.5572(2) Å', 'c': '7.3497(1) Å'}",Zirconolite,11.68 ± 0.04 μB,,HoFeTi2O7,,,,,Pcnb,
,Orthorhombic,,,-30 ± 2 K,-30 ± 2 K,10.1016/j.jmmm.2020.167273,TRUE,"{'a': '9.8285(1) Å', 'b': '13.5428(2) Å', 'c': '7.3378(2) Å'}",Zirconolite,10.87 ± 0.04 μB,,ErFeTi2O7,,,,,Pcnb,
,,,,-95 K,-95 K,10.1016/j.jmmm.2020.167273,FALSE,,,5.55 μB,,SmFeTi2O7,,,,,,
,,,,-31 ± 2 K,-31 ± 2 K,10.1016/j.jmmm.2020.167273,FALSE,,,10.93 ± 0.05 μB,,TbFeTi2O7,,,,,,
,,,,-25 ± 1 K,-25 ± 1 K,10.1016/j.jmmm.2020.167273,FALSE,,,11.68 ± 0.02 μB,,DyFeTi2O7,,,,,,
,,,,-43 K,-43 K,10.1016/j.jmmm.2020.167273,FALSE,,,9.11 μB,,TmFeTi2O7,,,,,,
,,,,-127 K,-127 K,10.1016/j.jmmm.2020.167273,FALSE,,,7.48 μB,,YbFeTi2O7,,,,,,
10 A/m,BCC α-Fe-type phase,515 K,515 K,,,10.1016/j.jmmm.2004.11.253,TRUE,{'a': '0.2870 nm'},BCC,,1.2 T,Fe78Co5Zr6Ge5B5Cu1,,,,,,
,Marcasite-type,,,,,10.1016/j.jmmm.2006.10.597,TRUE,,Orthorhombic,1.38 μB,,Cr0.8Ru0.2Sb2,128 K,128 K,,,,
,,86 K,86 K,,,10.1016/0304-8853(94)01665-8,TRUE,,,,,Mn2SiS4,83 K,83 K,,,,
,,4.4 K,4.4 K,-56 K,-56 K,10.1016/j.jmmm.2006.10.871,TRUE,,,,,CePt0.60Rh0.40,,,,,,
,,3.1 K,3.1 K,,,10.1016/j.jmmm.2006.10.871,TRUE,,,,,CePt0.50Rh0.50,,,,,,
,,1.8 K,1.8 K,,,10.1016/j.jmmm.2006.10.871,TRUE,,,,,CePt0.40Rh0.60,,,,,,
,,1.8 K,1.8 K,,,10.1016/j.jmmm.2006.10.871,TRUE,,,,,CePt0.30Rh0.70,,,,,,
,,1.8 K,1.8 K,,,10.1016/j.jmmm.2006.10.871,TRUE,,,,,CePt0.20Rh0.80,,,,,,
,Zinc-blende,273K,Room temperature (cited from Saito et al. [7]),,,10.1016/j.jmmm.2008.08.092,TRUE,,,,,Cr-doped ZnTe (Bulk),,,,,,
,Orthorhombic,,,,,10.1016/j.jmmm.2007.11.003,TRUE,"{'a': '5.492-5.502 Å', 'b': '5.458-5.467 Å', 'c': '7.749-7.760 Å'}",Perovskite,2.71 μB/Cr ion at 17 K,,La0.75Sr0.25CrO3,250-300 K,250-300 K,,,Pbnm,
0.58 KOe,Orthorhombic,,,150 K,150 K,10.1016/j.jmmm.2021.168851,TRUE,"{'a': '5.45(8) Å', 'b': '7.73(8) Å', 'c': '5.50(7) Å'}",Pnma,3.18 μB/f.u.,1.04 μB/f.u.,LaCr0.5Mn0.5O3,,,,0.41 μB/f.u.,Pnma,
0.46 KOe,Rhombohedral,,,251 K,251 K,10.1016/j.jmmm.2021.168851,TRUE,"{'a': '5.46(9) Å', 'b': '5.46(9) Å', 'c': '13.36(5) Å'}",R-3c,2.64 μB/f.u.,1.29 μB/f.u.,La0.9Sr0.1Cr0.5Mn0.5O3,,,,0.52 μB/f.u.,R-3c,
,,,Decreases linearly with increasing Cr content,,,10.1016/j.jmmm.2003.12.789,FALSE,,,,,Ge0.975-yMn0.025Cry,,,,,,
,B2,749 K,749 K,,,10.1016/j.jmmm.2022.169871,FALSE,{'a': '5.69 Å'},Cubic,4.01 μB/f.u.,,Co2MnAl (B2-12.5%),,,,,,
,B2,747 K,747 K,,,10.1016/j.jmmm.2022.169871,FALSE,{'a': '5.69 Å'},Cubic,4.00 μB/f.u.,,Co2MnAl (B2-25%),,,,,,
,B2,751 K,751 K,,,10.1016/j.jmmm.2022.169871,FALSE,{'a': '5.69 Å'},Cubic,4.02 μB/f.u.,,Co2MnAl (B2-37.5%),,,,,,
,B2,749 K,749 K,,,10.1016/j.jmmm.2022.169871,FALSE,{'a': '5.69 Å'},Cubic,4.01 μB/f.u.,,Co2MnAl (B2-50%),,,,,,
,Cubic,,,,,10.1016/S0304-8853(99)00364-9,TRUE,"{'a': '0.419 nm', 'b': '0.419 nm', 'c': '0.419 nm'}",Perovskite,,,Fe/KMnF3,89K,89K,,,,
73.19 gauss,Cubic Spinel,,,,,10.1016/j.jmmm.2017.12.006,TRUE,{'a': '8.344 Å'},Spinel,4.67 μB,43.6 emu/gm,Ni0.25Cu0.30Zn0.45Dy0.0Fe2.0O4,731 K,731 K,,15.48 emu/gm,Fd3m,
36.18 gauss,Cubic Spinel,,,,,10.1016/j.jmmm.2017.12.006,TRUE,{'a': '8.412 Å'},Spinel,4.73 μB,21.09 emu/gm,Ni0.25Cu0.30Zn0.45Dy0.025Fe1.975O4,737 K,737 K,,8.26 emu/gm,Fd3m,
34.13 gauss,Cubic Spinel,,,,,10.1016/j.jmmm.2017.12.006,TRUE,{'a': '8.424 Å'},Spinel,4.89 μB,30.42 emu/gm,Ni0.25Cu0.30Zn0.45Dy0.05Fe1.95O4,742 K,742 K,,15.72 emu/gm,Fd3m,
31.07 gauss,Cubic Spinel,,,,,10.1016/j.jmmm.2017.12.006,TRUE,{'a': '8.441 Å'},Spinel,4.98 μB,24.99 emu/gm,Ni0.25Cu0.30Zn0.45Dy0.075Fe1.925O4,748 K,748 K,,12.01 emu/gm,Fd3m,
67.14 gauss,Cubic Spinel,,,,,10.1016/j.jmmm.2017.12.006,TRUE,{'a': '8.419 Å'},Spinel,5.01 μB,46.17 emu/gm,Ni0.25Cu0.30Zn0.45Dy0.1Fe1.9O4,758 K,758 K,,3.58 emu/gm,Fd3m,
71.19 gauss,Cubic Spinel,,,,,10.1016/j.jmmm.2017.12.006,TRUE,{'a': '8.406 Å'},Spinel,5.09 μB,43.57 emu/gm,Ni0.25Cu0.30Zn0.45Dy0.125Fe1.875O4,763 K,763 K,,6.64 emu/gm,Fd3m,
,I4/mcm,,,,,10.1016/S0304-8853(99)00493-X,TRUE,"{'a': '5.3500 Å', 'b': '5.3500 Å', 'c': '7.7542 Å'}",Tetragonal,2.72 μB per Mn,,Pr0.15Sr0.85MnO3,260 K,260 K,,,I4/mcm,
,Polycrystalline,,,,,10.1016/j.jmmm.2019.01.037,TRUE,"{'a': '3.0 Å', 'c': '2.41 Å'}",Hexagonal pattern,,,CoO/Co/W(110),200 K,200 K,,,,
,,557 K,557 K,,,10.1016/S0304-8853(97)01142-6,TRUE,,,,,Er1.5Y0.5Fe14B,,,,,,
,,560 K,560 K,,,10.1016/S0304-8853(97)01142-6,TRUE,,,,,ErYFe14B,,,,,,
,,563 K,563 K,,,10.1016/S0304-8853(97)01142-6,TRUE,,,,,Er0.5Y1.5Fe14B,,,,,,
,FCC (solid),"1271.0±0.4 K (solid), 1251.0±0.3 K (liquid)","1271.0±0.4 K (solid), 1251.0±0.3 K (liquid)",,,10.1016/S0304-8853(99)00794-5,TRUE,,,,,Co80Pd20,,,,,,
,,,,,,10.1016/S0304-8853(10)80181-7,TRUE,,,,,U2Rh3Si5,26 K,26 K,,,,
,L10-ordered,186 K,186 K,,,10.1016/j.jmmm.2023.171513,FALSE,"{'a': '3.85 Å', 'b': '3.85 Å', 'c': '3.21 Å'}",Tetragonal,1.99 μB,646.16 emu/cm³,Mn0.5Fe0.5Al,,,,,,
,L10-ordered,157 K,157 K,,,10.1016/j.jmmm.2023.171513,FALSE,"{'a': '4.01 Å', 'b': '4.01 Å', 'c': '2.87 Å'}",Tetragonal,1.49 μB,301.58 emu/cm³,Mn0.5Co0.5Al,,,,,,
,L10-ordered,20 K,20 K,,,10.1016/j.jmmm.2023.171513,FALSE,"{'a': '4.03 Å', 'b': '4.03 Å', 'c': '2.82 Å'}",Tetragonal,0.95 μB,179.16 emu/cm³,Mn0.5Ni0.5Al,,,,,,
,Orthorhombic,,,,,10.1016/j.jmmm.2023.171142,TRUE,,Pnam,,,Bi0.85Sr0.15Fe0.65Mn0.35O3,375 K,375 K,,0.0065 emu/g,Pnam,
,Orthorhombic,,,,,10.1016/j.jmmm.2023.171142,TRUE,,Pnam,,,Bi0.85Sr0.15Fe0.6Mn0.4O3,325 K,325 K,,0.0057 emu/g,Pnam,
,Orthorhombic,,,,,10.1016/j.jmmm.2023.171142,TRUE,,Pnam,,,Bi0.85Sr0.15Fe0.5Mn0.5O3,214 K,214 K,,,Pnam,
,Orthorhombic,87 K,87 K,,,10.1016/0304-8853(92)90411-G,TRUE,,Weberite,,,Na2NiFeF7,,,,,,
,Orthorhombic,,,,,10.1016/j.jmmm.2021.168610,TRUE,"{'a': '5.47917 Å', 'b': '7.73658 Å', 'c': '5.48252 Å'}",Pnma,,,CeCr0.95Fe0.05O3,253 K,253 K,,,Pnma,
,Cubic,575 K,575 K,,,10.1016/j.jmmm.2022.169988,TRUE,,Face-centered cubic (fcc),,10.5 kG,Fe55Pt45,,,,,,
,,120 K,120 K,,,10.1016/j.jmmm.2009.03.045,TRUE,{'a': '5.666'},,,,Mn0.03125Ge0.96875,,,,,,
,,400 K,400 K,,,10.1016/j.jmmm.2009.03.045,FALSE,{'a': '5.681'},,,,Mn0.125Ge0.875,,,,,,
,Double Perovskite,415 K,415 K,,,10.1016/j.jmmm.2005.12.003,TRUE,,Cubic,,,Sr2FeMoO6+x,,,,,,
,Amorphous,14 K,14 K,,,10.1016/j.jmmm.2003.12.118,TRUE,,,,,[MnO]0.3[MoO2+δ]0.7,,,,,,
,Random MnO Crystallites,95 K,95 K,,,10.1016/j.jmmm.2003.12.118,TRUE,,,,,[MnO]0.7[MoO2+δ]0.3,,,,,,
,Random MnO Crystallites,,,-5 to -100 K,-5 to -100 K,10.1016/j.jmmm.2003.12.118,TRUE,,,,,[MnO]0.5[MoO2+δ]0.5,,,,,,
,,,,,,10.1016/j.jmmm.2004.11.257,FALSE,,,,,SiCuO3,8 K,8 K,,,,
,,106K,106,,,10.1016/j.jmmm.2003.12.493,TRUE,,,,0.57,Ca4Mn2.9V0.1O10,,,,,,
,,94K,94,,,10.1016/j.jmmm.2003.12.493,TRUE,,,,0.63,Ca4Mn2.8V0.2O10,,,,,,
,,88K,88,,,10.1016/j.jmmm.2003.12.493,TRUE,,,,0.66,Ca4Mn2.7V0.3O10,,,,,,
,Hexagonal,,,,,10.1016/j.jmmm.2004.11.282,TRUE,,,,,InMnO3,73-124 K,73-124 K,,,P63cm,
,,285 K,285 K,296 K,296 K,10.1016/j.jmmm.2024.172271,TRUE,,,,,Fe4.8GeTe2,,,,,,
,,270-310 K,270-310 K,,,10.1016/j.jmmm.2024.172271,FALSE,,,,,Fe5GeTe2,,,,,,
,,,,,,10.1016/0304-8853(94)01111-7,TRUE,,,,,Tb2Cl3,48 K,48 K,,,,
,γ phase,400 K,400 K,,,10.1016/j.jmmm.2024.171996,TRUE,,,,,Fe50Mn25Ga25,257 K,257 K,,,,
,BCC phase,175 K,175 K,,,10.1016/j.jmmm.2024.171996,TRUE,,,,,Fe49Mn24Ga27,,,,,,
,BCC phase,170 K,170 K,,,10.1016/j.jmmm.2024.171996,TRUE,,,,,Fe43Mn28Ga29,,,,,,
,BCC phase,173 K,173 K,,,10.1016/j.jmmm.2024.171996,TRUE,,,,,Fe44Mn28Ga28,,,,,,
,Cubic Spinel,,,,,10.1016/j.jmmm.2003.12.946,TRUE,,,"Fe3+(A): -4.18 μB, Fe3+(B): 4.81 μB, Co2+(B): 2.98 μB",,CoAl0.2Fe1.8O4,765 K,765 K,,,Fd3m,
,,,,1000 K,1000 K,10.1016/0304-8853(83)90195-6,TRUE,,,,,(Fe1−yPdy)0.98Si1.02,,,,,,Measured
,,>300 K,>300 K,,,10.1016/j.jmmm.2023.170913,TRUE,,,,,Pt/Co/Cu,,,,,,
,Orthorhombic,269.1 K,269.1 K,,,10.1016/j.jmmm.2023.171258,TRUE,"{'a': '5.45890 Å', 'b': '5.43985 Å', 'c': '7.6852 Å'}",Pbnm,,"15,812 emu/mol",La0.63Ca0.37MnO3,,,,,Pnma,
,Orthorhombic,266.8 K,266.8 K,,,10.1016/j.jmmm.2023.171258,TRUE,"{'a': '5.4575 Å', 'b': '5.4371 Å', 'c': '7.6819 Å'}",Pbnm,,"15,428 emu/mol",La0.62Ca0.38MnO3,,,,,Pnma,
,LiMgPdSb,690 K,690 K,,,10.1016/j.jmmm.2017.08.049,TRUE,{'a': '5.924 Å'},fcc,3.85 μB,,NiMnCuSb,,,,,F4̄3m,
,CeNiSi2 type,,,20K,20K,10.1016/S0304-8853(98)00246-7,TRUE,"{'a': '0.39112 nm', 'b': '1.64228 nm', 'c': '0.39069 nm'}",Orthorhombic,7.6 μB,,ErNiSi2,3.4K,3.4K,,,Cmcm,
,HCP,,,,,10.1016/S0304-8853(00)00391-7,TRUE,,,,,Co0.41(SiO2)0.59,150K,150K,,,,
,,,,,,10.1016/S0304-8853(00)00391-7,FALSE,,,,,FeC,40K,40K,,,,
,Pyrochlore,,,-217 K,-217 K,10.1016/j.jmmm.2020.166793,TRUE,{'a': '10.104 Å'},Cubic,0.88 μB,,Lu2Ir2O7,,,,,Fd-3m (227),
,,,,,,10.1016/j.jmmm.2020.166793,FALSE,,,,,Tb2Ir2O7,125 K,125 K,,,,
,,,,,,10.1016/j.jmmm.2020.166793,FALSE,,,,,Yb2Ir2O7,150 K,150 K,,,,
,Distorted Perovskite,,,,,10.1016/j.jmmm.2004.11.491,TRUE,,Orthorhombic,,,YVO3,116 K,116 K,,,,
,Rhombohedral,,,Negative,,10.1016/j.jmmm.2018.08.067,TRUE,"{'a': '2.85 Å', 'c': '18.96 Å'}",Hexagonal,5.9 μB (Fe3+),,CuAl1−xFexO2,,,,,R-3m,
,Rhombohedral,,,-0.8 K,-0.8 K,10.1016/j.jmmm.2018.08.067,TRUE,"{'a': '2.85 Å', 'c': '18.96 Å'}",Hexagonal,5.9 μB (Fe3+),,CuAl0.99Fe0.01O2,,,,,R-3m,
,Rhombohedral,,,-1.8 K,-1.8 K,10.1016/j.jmmm.2018.08.067,TRUE,"{'a': '2.85 Å', 'c': '18.96 Å'}",Hexagonal,5.9 μB (Fe3+),,CuAl0.95Fe0.05O2,,,,,R-3m,
,Rhombohedral,,,-2.5 K,-2.5 K,10.1016/j.jmmm.2018.08.067,TRUE,"{'a': '2.85 Å', 'c': '18.96 Å'}",Hexagonal,5.9 μB (Fe3+),,CuAl0.9Fe0.1O2,,,,,R-3m,
,Rhombohedral,,,Negative,,10.1016/j.jmmm.2018.08.067,FALSE,,Hexagonal,,,CuAl0.99Mn0.01O2,,,,,,
,Rhombohedral,,,Negative,,10.1016/j.jmmm.2018.08.067,FALSE,,Hexagonal,,,CuAl0.97Mn0.03O2,,,,,,
,Rhombohedral,,,Negative,,10.1016/j.jmmm.2018.08.067,FALSE,,Hexagonal,,,CuAl0.95Mn0.05O2,,,,,,
,Rhombohedral,,,Negative,,10.1016/j.jmmm.2018.08.067,FALSE,,Hexagonal,,,CuAl0.93Mn0.07O2,,,,,,
,Orthorhombic,300 K,300 K,,,10.1016/j.jmmm.2020.166966,TRUE,,Pnma,2.62 μB/Mn at 200 K,,La0.45Bi0.25Sr0.3MnO3,,,,,Pnma,
,Orthorhombic,295 K,295 K,,,10.1016/j.jmmm.2020.166966,TRUE,,Pnma,0.84 μB/Mn at 100 K,,La0.40Bi0.30Sr0.3MnO3,,,,,Pnma,
,Orthorhombic,286 K,286 K,,,10.1016/j.jmmm.2020.166966,TRUE,,Pnma,,,La0.35Bi0.35Sr0.3MnO3,270 K,270 K,,,Pnma,
,Orthorhombic,,,,,10.1016/j.jmmm.2020.166966,TRUE,,Pnma,,,La0.30Bi0.40Sr0.3MnO3,192 K,192 K,,,Pnma,
,Hexagonal,,,,,10.1016/j.jmmm.2006.08.011,TRUE,"{'a': '0.6971 nm', 'c': '0.4018 nm'}",HCP,"{'ZFC': '0.77 μB', 'FC': '1.08 μB'}",,SmNiAl,"{'TN1': '58.0 K', 'TN2': '20.0 K', 'TN3': '10.0 K'}","{'TN1': '58.0 K', 'TN2': '20.0 K', 'TN3': '10.0 K'}",,,,
,Hexagonal,,,,,10.1016/j.jmmm.2006.08.011,TRUE,"{'a': '0.7501 nm', 'c': '0.3790 nm'}",HCP,"{'ZFC': 'NA', 'FC': 'NA'}",,SmNiAlH1.17,"{'TN1': '62.0 K', 'TN3': '10.0 K'}","{'TN1': '62.0 K', 'TN3': '10.0 K'}",,,,
,Cubic,,,-45 K,-45 K,10.1016/j.jmmm.2009.09.057,TRUE,{'a': '3.8 Å'},Perovskite,12.34 μB/f.u.,,Sr3ErMn4O10.5,60 K,60 K,,,Pm3m,
,Cubic,,,-29 K,-29 K,10.1016/j.jmmm.2009.09.057,TRUE,{'a': '3.85 Å'},Perovskite,11.14 μB/f.u.,,Sr3ErMn3.5Ga0.5O10.5,60 K,60 K,,,Pm3m,
,Tetragonal,,,-52 K,-52 K,10.1016/j.jmmm.2009.09.057,TRUE,"{'a': '7.63 Å', 'c': '15.58 Å'}",A-site ordered perovskite,13.17 μB/f.u.,,Sr3ErMn3GaO10.5,60 K,60 K,,,I4/mmm,
,Tetragonal,,,-30 K,-30 K,10.1016/j.jmmm.2009.09.057,TRUE,"{'a': '7.65 Å', 'c': '15.56 Å'}",A-site ordered perovskite,11.07 μB/f.u.,,Sr3ErMn2Ga2O10.5,60 K,60 K,,,I4/mmm,
,,335 K,335 K,,,10.1016/j.jmmm.2009.09.057,FALSE,,,,,Sr3YCo4O10.5,,,,,,
,,,,,,10.1016/j.jmmm.2009.09.057,FALSE,,,,,Y0.8Sr2.2Mn2GaO7.9,100 K,100 K,,,,
,Orthorhombic,235 K,235 K,,,10.1016/j.jmmm.2010.10.039,TRUE,"{'a': '5.404 Å', 'b': '7.616 Å', 'c': '5.401 Å'}",Pnma,"2.5 μB (Mn3+), 2.2 μB (Mn4+)",,La0.4Nd0.1Ca0.5MnO3,100 K,100 K,,,Pnma,
,Orthorhombic,,,,,10.1016/j.jmmm.2010.10.039,TRUE,"{'a': '5.399 Å', 'b': '7.607 Å', 'c': '5.392 Å'}",Pnma,"0.8 μB (Mn3+), 0.9 μB (Mn4+)",,La0.3Nd0.2Ca0.5MnO3,100 K,100 K,,,Pnma,
,Orthorhombic,,,,,10.1016/j.jmmm.2010.10.039,TRUE,"{'a': '5.391 Å', 'b': '7.609 Å', 'c': '5.393 Å'}",Pnma,"1.7 μB (Mn3+), 0.6 μB (Mn4+)",,La0.2Nd0.3Ca0.5MnO3,100 K,100 K,,,Pnma,
,Orthorhombic,,,,,10.1016/j.jmmm.2010.10.039,TRUE,"{'a': '5.395 Å', 'b': '7.608 Å', 'c': '5.374 Å'}",Pnma,"2.6 μB (Mn3+), 2.2 μB (Mn4+)",,La0.1Nd0.4Ca0.5MnO3,125 K,125 K,,,Pnma,
,Rhombohedral Perovskite,346K,346K,,,10.1016/j.jmmm.2006.01.099,TRUE,,,,66.9 emu/g,La0.7Pb0.3MnO3_0.8Ag0.2,,,,,,
6040 Oe,Orthorhombic,,,-15.48 K,-15.48 K,10.1016/j.jmmm.2013.03.022,TRUE,,,,,Tb0.4Dy0.6MnO3,37 K,37 K,,,Pbnm (No: 62),
,Orthorhombic,,,,,10.1016/S0304-8853(97)00467-8,TRUE,,,7.5 ± 0.4 μB,,TmNiGa,5.5 K,5.5 K,,,Pnma,
,D88-hexagonal,288.7 K,288.7 K,,,10.1016/j.jmmm.2023.171224,TRUE,,Hexagonal,2.23 μB/Mn,,Mn4.9Cu0.1Ge3,,,,,P63/mcm,
,D88-hexagonal,277.4 K,277.4 K,,,10.1016/j.jmmm.2023.171224,TRUE,,Hexagonal,2.39 μB/Mn,,Mn4.7Cu0.3Ge3,,,,,P63/mcm,
,,23 K,23 K,,,10.1016/j.jmmm.2006.10.499,TRUE,,Skutterudite,1.35 μB/Np,,NpFe4P12,,,,,,
,,19.5 K,19.5 K,,,10.1016/0304-8853(84)90382-2,TRUE,,,,,Fe3Ni77B18Si2,,,,,,1.8 (at 43 K)
3.5 Oe to 17.5 Oe,,,,,,10.1016/j.jmmm.2021.168401,TRUE,,,,28.5 × 10^-5 to 30.5 × 10^-5 emu,NiFe/NiO,523 K,523 K,,,,
,,,,,,10.1016/j.jmmm.2006.11.067,TRUE,,,,,MnO (confined in Vycor glass),118 K,118 K,,,,
166 Oe,Tetragonal,96 K,96 K,-318 K,-318 K,10.1016/j.jmmm.2024.172219,TRUE,"{'a': '12.1773 Å', 'b': '12.1773 Å', 'c': '8.3341 Å'}",,4.11 μB,,SrNi1.95Mn0.05V2O8,,,,0.0005 μB/f.u.,I41cd,
269 Oe,Tetragonal,93.3 K,93.3 K,-57 K,-57 K,10.1016/j.jmmm.2024.172219,TRUE,"{'a': '12.1908 Å', 'b': '12.1908 Å', 'c': '8.3501 Å'}",,3.42 μB,,SrNi1.85Mn0.15V2O8,,,,0.0021 μB/f.u.,I41cd,
459 Oe,Tetragonal,93.8 K,93.8 K,-239 K,-239 K,10.1016/j.jmmm.2024.172219,TRUE,"{'a': '12.2035 Å', 'b': '12.2035 Å', 'c': '8.3668 Å'}",,4.43 μB,,SrNi1.7Mn0.3V2O8,,,,0.0053 μB/f.u.,I41cd,
550 Oe,Tetragonal,99.3 K,99.3 K,-189 K,-189 K,10.1016/j.jmmm.2024.172219,TRUE,"{'a': '12.2457 Å', 'b': '12.2457 Å', 'c': '8.4161 Å'}",,4.72 μB,,SrNi1.4Mn0.6V2O8,,,,0.0125 μB/f.u.,I41cd,
,,,,,,10.1016/j.jmmm.2024.172219,FALSE,,,,,REBaNiO5,"8.8 K (Yb), 65 K (Dy)","8.8 K (Yb), 65 K (Dy)",,,,
,Amorphous,494-507 K,494-507 K,,,10.1016/S0304-8853(00)00197-9,TRUE,,,2 μB (Fe),,Fe82Gd18,,,,,,
,Amorphous,533 K,533 K,,,10.1016/S0304-8853(00)00197-9,TRUE,,,2 μB (Fe),,Fe48Gd52,,,,,,
,Amorphous,407 K,407 K,,,10.1016/S0304-8853(00)00197-9,TRUE,,,2 μB (Fe),,Fe40Gd60,,,,,,
,,,,,,10.1016/0304-8853(84)90301-9,TRUE,,Tetragonal,,,CeMg,19.5 K,19.5 K,,,,
,Orthorhombic,,,Negative,,10.1016/0304-8853(94)90021-3,TRUE,,,,,PrPdGe,,,,,,
,Orthorhombic,,,Negative,,10.1016/0304-8853(94)90021-3,TRUE,,,,,NdPdGe,4 K,4 K,,,,
,Orthorhombic,,,Negative,,10.1016/0304-8853(94)90021-3,TRUE,,,,,TbPdGe,18 K,18 K,,,,
,Orthorhombic,,,Negative,,10.1016/0304-8853(94)90021-3,TRUE,,,,,DyPdGe,,,,,,
,Orthorhombic,,,Negative,,10.1016/0304-8853(94)90021-3,TRUE,,,,,ErPdGe,4 K,4 K,,,,
,Garnet,480 K,480 K,,,10.1016/j.jmmm.2003.12.1241,TRUE,,Cubic,,,Eu3Fe5O12,,,,,,
,Garnet,480 K,480 K,,,10.1016/j.jmmm.2003.12.1241,TRUE,,Cubic,,,Eu2.73Bi0.27Fe5O12,,,,,,
,Garnet,480 K,480 K,,,10.1016/j.jmmm.2003.12.1241,TRUE,,Cubic,,,Eu2Bi1Fe5O12,,,,,,
,Garnet,480 K,480 K,,,10.1016/j.jmmm.2003.12.1241,TRUE,,Cubic,,,Eu1.7Bi1.3Fe5O12,,,,,,
,Perovskite,216 K,216 K,,,10.1016/j.jmmm.2022.169321,TRUE,"{'a': '5.4211 Å', 'b': '7.6442 Å', 'c': '5.4308 Å'}",Orthorhombic,,,La0.45Bi0.05Ca0.5MnO3,156 K,156 K,,,Pnma,
,Antiperovskite-type cubic,200 K,200 K,,,10.1016/j.jmmm.2021.168163,TRUE,{'a': '3.9368 Å'},Cubic,,,Mn3Sn0.48Ge0.47C,,,,,Pm-3m,
,Antiperovskite-type cubic,290 K,290 K,,,10.1016/j.jmmm.2021.168163,FALSE,{'a': '3.9948 Å'},Cubic,,,Mn3SnC0.94,,,,,Pm-3m,
,,,,,,10.1016/j.jmmm.2023.170435,FALSE,,,,,RFeO3 (R: rare earth ion),650 K to 750 K,650 K to 750 K,,,,
,,,,,,10.1016/S0304-8853(97)00521-0,TRUE,,,,,YbAs,0.2 K,0.2 K,,,,
19.73 kOe at 200 K,Orthogonal,,,,,10.1016/j.jmmm.2023.170500,TRUE,,,,,ε-Al0.125Fe1.875O3,100 K,100 K,,,Pna 21,
,Orthogonal,,,,,10.1016/j.jmmm.2023.170500,TRUE,,,,,ε-Al0.167Fe1.833O3,35 K,35 K,,,Pna 21,
,Wurtzite,532 K,532 K,,,10.1016/j.jmmm.2023.171013,FALSE,,Hexagonal,4 μB per Cr(II) ion,,Cr(II)-doped ZnS,,,,,,
,Wurtzite,298 K,298 K,,,10.1016/j.jmmm.2023.171013,FALSE,,Hexagonal,3 μB per Cr(II) ion,,Cr(II)-doped ZnS with 1 N,,,,,,
,,273K,RTF (Room Temperature Ferromagnetism),,,10.1016/j.jmmm.2023.171013,FALSE,,,,,Mn-doped ZnO,,,,,,
,,273K,RTF (Room Temperature Ferromagnetism),,,10.1016/j.jmmm.2023.171013,FALSE,,,,,Mn-doped ZnS,,,,,,
,,273K,RTF (Room Temperature Ferromagnetism),,,10.1016/j.jmmm.2023.171013,FALSE,,,,,Ni-doped ZnS,,,,,,
,,150 K,150 K,,,10.1016/j.jmmm.2004.01.037,TRUE,,,,,La0.89Sr0.11MnO3,,,,,,
5-300 Oe,,,,,,10.1016/S0304-8853(02)00448-1,TRUE,,,,,Fe50Mn50/Ni80Fe20,483K,210°C,,,,
