Repository: sanjayganeshprabu/Computational-Modeling-and-Predictive-Analytics-for-Materials-Data

# Computational-Modeling-and-Predictive-Analytics-for-Materials-Data-

File: MODIFIED magnetic_materials.csv (part 102 of 112)
Coercivity,Crystal_Structure,Curie,Curie(Tc),Curie_Weiss,Curie_Weiss(θp),DOI,Experimental,Lattice_Parameters,Lattice_Structure,Magnetic_Moment,Magnetization,Material_Name,Neel,Neel(Tn),New_Column_Concatenated,Remanence,Space_Group,Susceptibility
,,540 K,540 K,,,10.1016/S0304-8853(97)01124-4,TRUE,,,,1.422×10^6 A/m,Co/Cu,,,,,,
,,500 K,500 K,,,10.1016/S0304-8853(97)01124-4,TRUE,,,,1.422×10^6 A/m,Co/Cu,,,,,,
,,5.6 K,5.6 K,,,10.1016/0304-8853(79)90146-X,TRUE,,,,,HoP,,,,,,
,,,,>200 K,>200 K,10.1016/j.jmmm.2024.171786,TRUE,,Square Kagomé Lattice,,,NaCu7(TeO4)(SO4)5Cl,3.8 K,3.8 K,,,,
,,,,>200 K,>200 K,10.1016/j.jmmm.2024.171786,TRUE,,Square Kagomé Lattice,,,KCu7(TeO4)(SO4)5Cl,3.2 K,3.2 K,,,,
,,,,>200 K,>200 K,10.1016/j.jmmm.2024.171786,TRUE,,Square Kagomé Lattice,,,RbCu7(TeO4)(SO4)5Cl,4.8 K (?),4.8 K (?),,,,
,,,,80 K,80 K,10.1016/j.jmmm.2024.171786,TRUE,,Square Kagomé Lattice,,,CsCu7(TeO4)(SO4)5Cl,4.3 K (glass?),4.3 K (glass?),,,,
,fcc,,119.35 meV,,,10.1016/j.jmmm.2015.04.107,TRUE,{'a': '3.544 Å'},,,,Co-fcc,,,,,,
,,,,,,10.1016/0304-8853(88)90273-9,TRUE,,,,,Fe65.5Ni34.5,20 K,20 K,,,,
,,,,,,10.1016/j.jmmm.2006.10.167,TRUE,,,,,YbN,0.74 K,0.74 K,,,,
,,,,,,10.1016/j.jmmm.2006.10.167,TRUE,,,,,YbP,0.41 K,0.41 K,,,,
,,,,,,10.1016/j.jmmm.2006.10.167,TRUE,,,,,YbAs,0.49 K,0.49 K,,,,
,ThCr2Si2-type,,,,,10.1016/S0304-8853(01)00105-6,TRUE,,,,,Ce(Ni0.1Pd0.9)2Si2,6 K,6 K,,,,
,,,,,,10.1016/S0304-8853(97)00776-2,TRUE,,,,,FeGe2 (4% Ga-doped),290 K,290 K,,,,
,,,,,,10.1016/0304-8853(86)90033-8,TRUE,,,,,UAs0.95Se0.05,121.5 K,121.5 K,,,,
,Hexagonal Close Packed (HCP),>500 K,>500 K,,,10.1016/j.jmmm.2004.12.042,TRUE,,Hexagonal,,,Gd13,,,,,,
7 mT,,150 K,150 K,,,10.1016/j.jmmm.2017.06.055,TRUE,,,,,Cu41Ni59,,,,,,
,,375 K - 800 K,375 K - 800 K,,,10.1016/S0304-8853(97)00362-4,TRUE,,,,,Nd2Fe14B + 27 wt% α-Fe,,,,,,
,Hexagonal,,,,,10.1016/0304-8853(87)90173-9,TRUE,,,1.8 μB,,CeZn5,3.8 K,3.8 K,,,,
,,,,,,10.1016/j.jmmm.2017.05.020,TRUE,,,,,Cu(NH3)4SO4·H2O,0.37 K,0.37 K,,,,
,,38 K,38 K,,,10.1016/j.jmmm.2006.10.142,TRUE,,Geometrically frustrated lattice of corner sharing tetrahedra,,,Gd2Mo2O7 (under 1.3 GPa pressure),,,,,,
,,,,,,10.1016/S0304-8853(97)00253-9,TRUE,,,,,PrBa2Cu3O6,10K,10K,,,,
,Cubic perovskite,,,2.47 K,2.47 K,10.1016/j.jmmm.2023.171185,TRUE,,,6.93 μB,,EuTi0.9375B0.0625O3,4.5 K,4.5 K,,,Pm3m,
,Cubic perovskite,,,3.11 K,3.11 K,10.1016/j.jmmm.2023.171185,TRUE,,,6.95 μB,,EuTi0.875B0.125O3,5.0 K,5.0 K,,,Pm3m,
,Cubic perovskite,,,2.96 K,2.96 K,10.1016/j.jmmm.2023.171185,TRUE,,,7.16 μB,,EuTi0.8125B0.1875O3,5.0 K,5.0 K,,,Pm3m,
,Cubic perovskite,,,3.38 K,3.38 K,10.1016/j.jmmm.2023.171185,TRUE,,,7.00 μB,,EuTi0.75B0.25O3,5.0 K,5.0 K,,,Pm3m,
,"Cubic (austenite), Tetragonal/Orthorhombic (martensite)",369.9 K,369.9 K,,,10.1016/j.jmmm.2005.10.245,TRUE,,"Cubic, Tetragonal, Orthorhombic",0.33 μB (Ni site),,Ni48Mn30Ga22,,,,,,
"0.72 kOe at 2 K, 5.3 kOe at 300 K",Distorted Perovskite,,,,,10.1016/j.jmmm.2024.172333,TRUE,"{'a': '5.529 Å', 'b': '5.565 Å', 'c': '7.832 Å'}",Orthorhombic,,"6.06 emu/g at 2 K, 1.27 emu/g at 300 K",La0.8Nd0.2Fe0.95V0.05O3,19 K,19 K,,"0.43 emu/g at 2 K, 0.38 emu/g at 300 K",Pbnm,
63.85 Oe,,230K,230,,,10.1016/j.jmmm.2024.172184,TRUE,,,2.9910 μB,70.37 emu/g,Ni0.55Zn0.45Fe2O4,,,,5.32 emu/g,,
97.30 Oe,,220,220,,,10.1016/j.jmmm.2024.172184,TRUE,,,3.0114 μB,70.84 emu/g,Ni0.4Zn0.45Co0.15Fe2O4,,,,7.83 emu/g,,
115.41 Oe,,205K,205,,,10.1016/j.jmmm.2024.172184,TRUE,,,3.0356 μB,71.40 emu/g,Ni0.3Zn0.45Co0.25Fe2O4,,,,9.68 emu/g,,
120.6 Oe,,195K,195,,,10.1016/j.jmmm.2024.172184,TRUE,,,3.0397 μB,71.49 emu/g,Ni0.2Zn0.45Co0.35Fe2O4,,,,7.82 emu/g,,
140.39 Oe,,190K,190,,,10.1016/j.jmmm.2024.172184,TRUE,,,3.0647 μB,72.07 emu/g,Ni0.1Zn0.45Co0.45Fe2O4,,,,11.74 emu/g,,
141.01 Oe,,175K,175,,,10.1016/j.jmmm.2024.172184,TRUE,,,,73.44 emu/g,Zn0.45Co0.55Fe2O4,,,,11.93 emu/g,,
60 mT at 5 K,Tetragonal,,,-60 K,-60 K,10.1016/j.jmmm.2023.171611,TRUE,"{'a': '5.6078 Å', 'c': '7.9658 Å'}",,4.1 μB,,Sr2Fe0.6NbO5.4,10 K,10 K,,,I4/m (87),
,Pyrochlore,,,100 K,100 K,10.1016/j.jmmm.2006.10.472,TRUE,{'a': '10.6882 Å'},Cubic,,,Hg2Cu2F6S,,,,,,
11280 Oe,Orthorhombic,134 K,134 K,236 K,236 K,10.1016/j.jmmm.2021.168267,TRUE,"{'a': '5.517 Å', 'b': '5.473 Å', 'c': '7.754 Å'}",Pbnm,3.53 μB/f.u.,,La2MnCoO6 (quenched),150 K,150 K,,1.69 μB/f.u.,Pbnm,
1200 Oe,Cubic,,,34 K,34 K,10.1016/j.jmmm.2021.168267,TRUE,{'a': '3.840 Å'},Pm-3m,0.297 μB/f.u.,,(La0.4Y0.4Ca0.4Sr0.4Ba0.4)MnCoO6,150 K,150 K,,0.009 μB/f.u.,Pm-3m,
"0.610 T (5 K), 0.650 T (300 K)",Rhombohedral,,,,,10.1016/j.jmmm.2019.165379,TRUE,"{'a': '5.5803 Å', 'b': '5.5803 Å', 'c': '13.8220 Å'}",R3c,"0.019 emu/g (5 K), 0.028 emu/g (300 K)","2.000 emu/g (5 K), 3.370 emu/g (300 K)",Eu0.05Bi0.95FeO3,631 K,631 K,,"0.209 emu/g (5 K), 0.200 emu/g (300 K)",R3c,
"0.810 T (5 K), 0.820 T (300 K)",Rhombohedral,,,,,10.1016/j.jmmm.2019.165379,TRUE,"{'a': '5.5758 Å', 'b': '5.5758 Å', 'c': '13.7828 Å'}",R3c,"0.076 emu/g (5 K), 0.107 emu/g (300 K)","2.600 emu/g (5 K), 4.200 emu/g (300 K)",Eu0.10Bi0.90FeO3,628 K,628 K,,"0.711 emu/g (5 K), 0.678 emu/g (300 K)",R3c,
"0.750 T (5 K), 0.640 T (300 K)",Orthorhombic,,,,,10.1016/j.jmmm.2019.165379,TRUE,"{'a': '5.5945 Å', 'b': '7.9095 Å', 'c': '5.4463 Å'}",Pn21a,"0.135 emu/g (5 K), 0.132 emu/g (300 K)","3.000 emu/g (5 K), 3.200 emu/g (300 K)",Eu0.15Bi0.85FeO3,623 K,623 K,,"0.831 emu/g (5 K), 0.806 emu/g (300 K)",Pn21a,
"0.710 T (5 K), 0.940 T (300 K)",Orthorhombic,,,,,10.1016/j.jmmm.2019.165379,TRUE,"{'a': '5.6072 Å', 'b': '7.8822 Å', 'c': '5.4258 Å'}",Pn21a,"0.122 emu/g (5 K), 0.166 emu/g (300 K)","2.400 emu/g (5 K), 4.830 emu/g (300 K)",Eu0.20Bi0.80FeO3,625 K,625 K,,"0.836 emu/g (5 K), 0.886 emu/g (300 K)",Pn21a,
,Orthorhombic,18 K,18 K,,,10.1016/0304-8853(89)90069-3,TRUE,,Derived from tetragonal α-ThSi2,,,Nd3Ge5,,,,,,
,Spinel,60 K,60 K,,,10.1016/S0304-8853(00)01329-9,TRUE,,Cubic,,,CdCr1.9In0.1S4,,,,,,
,Spinel,40 K,40 K,,,10.1016/S0304-8853(00)01329-9,TRUE,,Cubic,,,CdCr1.8In0.2S4,,,,,,
,,,"{'N=3': 2.5413, 'N=5': 2.9033, 'N=7': 3.0356, 'N=9': 3.1014}",,,10.1016/j.jmmm.2017.11.084,FALSE,,,,,Co/Cu(100)/Co,,,,,,
,Orthorhombic,39 K/at%,39 K/at%,,,10.1016/j.jmmm.2004.11.291,TRUE,,Pnma,,,La0.67Ca0.33Mn1−xTaxO3,,,,,Pnma,
,,220 K,220 K,,,10.1016/j.jmmm.2004.11.291,FALSE,,,,,La0.77Ca0.23MnO3,,,,,,
,,0.8 K,0.8 K,,,10.1016/0304-8853(86)90059-4,TRUE,,,,,[(CH3)3NH]2Cu4Cl10,,,,,,
,Orthorhombic perovskite,,,,,10.1016/j.jmmm.2016.10.136,TRUE,,Orthorhombic,,,Sm0.3Tb0.7FeO3,600-720 K,600-720 K,,,Pbnm,
,,494-496K,221-223°C,,,10.1016/j.jmmm.2008.04.058,TRUE,,,,,MnZn Ferrite,,,,,,Initial Permeability: 1978-2653
,Corundum,,,,,10.1016/S0304-8853(01)00206-2,TRUE,,Hexagonal,,,α-Fe2O3,960 K,960 K,,,,
,Th2Zn17-type,,,,,10.1016/S0304-8853(00)00613-2,TRUE,,Rhombohedral,1.23 μB (Fe moment at 5 T),,Ce2Fe16Mn1,198 K,198 K,,,,High-field susceptibility indicates magnetization far from saturation at 5 T
,Cubic,613 K,613 K,,,10.1016/j.jmmm.2019.01.058,TRUE,{'a': '8.354 Å'},Spinel,,,Ni0.9Zn0.1Gd0.1Fe1.9O4,,,,,Fd-3m,
,Cubic,573 K,573 K,,,10.1016/j.jmmm.2019.01.058,TRUE,{'a': '8.365 Å'},Spinel,,,Ni0.8Zn0.2Gd0.1Fe1.9O4,,,,,Fd-3m,
,Cubic,533 K,533 K,,,10.1016/j.jmmm.2019.01.058,TRUE,{'a': '8.377 Å'},Spinel,,,Ni0.6Zn0.4Gd0.1Fe1.9O4,,,,,Fd-3m,
,Cubic,483 K,483 K,,,10.1016/j.jmmm.2019.01.058,TRUE,{'a': '8.385 Å'},Spinel,,,Ni0.4Zn0.6Gd0.1Fe1.9O4,,,,,Fd-3m,
,Cubic,453 K,453 K,,,10.1016/j.jmmm.2019.01.058,TRUE,{'a': '8.397 Å'},Spinel,,,Ni0.2Zn0.8Gd0.1Fe1.9O4,,,,,Fd-3m,
,Cubic,403 K,403 K,,,10.1016/j.jmmm.2019.01.058,TRUE,{'a': '8.404 Å'},Spinel,,,Zn0.1Gd0.1Fe1.9O4,,,,,Fd-3m,
,FCC,140 K,140 K,,,10.1016/j.jmmm.2003.12.788,TRUE,,FCC,,,Ga0.965Mn0.035As,,,,,,
,CeNiC2-type,,,,,10.1016/j.jmmm.2017.05.038,TRUE,"{'a': '3.5465 Å', 'b': '4.5003 Å', 'c': '6.0285 Å'}",Orthorhombic,,,HoNiC2,2.78 K,2.78 K,,,Amm2,
,CeNiC2-type,,,,,10.1016/j.jmmm.2017.05.038,TRUE,"{'a': '3.5287 Å', 'b': '4.5054 Å', 'c': '6.0340 Å'}",Orthorhombic,,,HoCo0.25Ni0.75C2,2.4 K,2.4 K,,,Amm2,
604 kA/m,Tetragonal,"442 K, 526 K","442 K, 526 K",,,10.1016/j.jmmm.2024.172237,TRUE,,,,34 kJ/m3,Ce17Fe74.5B6Nb0.5Cu0.5Ga0.5Co2.0 + 20 wt% Nd85Al15,,,,0.49 T,,
,fcc,,,Negative values of the temperature of order Θ in a Langevin law fit,,10.1016/0304-8853(94)01240-7,TRUE,,,,,Cu92Co8,,,,,,
,Type-I clathrate,36.2 K,36.2 K,,,10.1016/j.jmmm.2023.171379,TRUE,{'a': '10.706 Å'},Cubic,7 μB/Eu,7 μB/Eu,Eu8Ga15.2Ge29.8,,,,,Pm-3n,
,Type-I clathrate,34.5 K,34.5 K,,,10.1016/j.jmmm.2023.171379,TRUE,{'a': '10.655 Å'},Cubic,7 μB/Eu,7 μB/Eu,Eu8Ga14.7Ge26.1Si3.7,,,,,Pm-3n,
,Type-I clathrate,32.8 K,32.8 K,,,10.1016/j.jmmm.2023.171379,TRUE,{'a': '10.648 Å'},Cubic,7 μB/Eu,7 μB/Eu,Eu8Ga14.6Ge23.2Si6.4,,,,,Pm-3n,
,Type-I clathrate,32.6 K,32.6 K,,,10.1016/j.jmmm.2023.171379,TRUE,{'a': '10.640 Å'},Cubic,7 μB/Eu,7 μB/Eu,Eu8Ga15.1Ge22.7Si7.3,,,,,Pm-3n,
,Type-VIII clathrate,10.5 K,10.5 K,,,10.1016/j.jmmm.2023.171379,FALSE,,,,,Eu8Ga16Ge30 (Type-VIII),,,,,,
,,,,,,10.1016/0304-8853(92)91596-L,TRUE,,,,,Gd/Y,90 K,90 K,,,,
,Cubic,,,-0.72 K,-0.72 K,10.1016/j.jmmm.2018.12.046,TRUE,"{'a': '10.1722 Å', 'b': '10.1722 Å', 'c': '10.1722 Å'}",Pyrochlore,1.346 μB,,Eu1.9Fe0.1Ti2O7,,,,,Fd-3m,
,Cubic,,,-0.79 K,-0.79 K,10.1016/j.jmmm.2018.12.046,TRUE,"{'a': '10.1570 Å', 'b': '10.1570 Å', 'c': '10.1570 Å'}",Pyrochlore,1.801 μB,,Eu1.8Fe0.2Ti2O7,,,,,Fd-3m,
,Perovskite,360 K,360 K,,,10.1016/S0304-8853(99)00352-2,TRUE,,Orthorhombic,,,La1-xSrxMnO3,,,,,Pbnm,
,Perovskite,255 K,255 K,,,10.1016/S0304-8853(99)00352-2,TRUE,,Orthorhombic,,,Nd1-xSrxMnO3,160 K,160 K,,,Pbnm,
,Perovskite,,,,,10.1016/S0304-8853(99)00352-2,TRUE,,Orthorhombic,,,Pr1-xCaxMnO3,170 K,170 K,,,Pbnm,
,Layered Perovskite,90 K,90 K,,,10.1016/S0304-8853(99)00352-2,TRUE,,Tetragonal,,,La2-2xSr1+2xMn2O7,60 K,60 K,,,,
,Cubic Spinel,,,,,10.1016/S0304-8853(98)01148-2,TRUE,,Cubic,1.23 μB,29.77 emu/gm,Mg0.0Co1.0FeCrO4,500 K,500 K,,,,
,Cubic Spinel,,,,,10.1016/S0304-8853(98)01148-2,TRUE,,Cubic,1.14 μB,28.73 emu/gm,Mg0.1Co0.9FeCrO4,470 K,470 K,,,,
,Cubic Spinel,,,,,10.1016/S0304-8853(98)01148-2,TRUE,,Cubic,0.94 μB,23.79 emu/gm,Mg0.3Co0.7FeCrO4,390 K,390 K,,,,
,Cubic Spinel,,,,,10.1016/S0304-8853(98)01148-2,TRUE,,Cubic,0.62 μB,16.16 emu/gm,Mg0.5Co0.5FeCrO4,310 K,310 K,,,,
,Cubic Spinel,,,,,10.1016/S0304-8853(98)01148-2,TRUE,,Cubic,0.41 μB,10.99 emu/gm,Mg0.6Co0.4FeCrO4,290 K,290 K,,,,
,ThMn12-type,486 K,486 K,,,10.1016/S0304-8853(01)01098-8,TRUE,"{'a': '0.8442(3) nm', 'c': '0.4784(3) nm'}",Tetragonal,,,YFe11Si2Ti,,,,,I4/mmm,
0.08216 T,Orthorhombic,,,,,10.1016/j.jmmm.2022.170196,TRUE,"{'a': '6.399', 'b': '9.732', 'c': '7.154'}",Primitive,,,Cu3La(SeO3)2O2Cl,32 K,32 K,,0.580776 emu/g,Pmmn,
0.08216 T,Orthorhombic,,,,,10.1016/j.jmmm.2022.170196,TRUE,"{'a': '6.389', 'b': '9.712', 'c': '7.155'}",Primitive,,,Cu3La0.95Dy0.05(SeO3)2O2Cl,32 K,32 K,,0.860344 emu/g,Pmmn,
0.08216 T,Orthorhombic,,,,,10.1016/j.jmmm.2022.170196,TRUE,"{'a': '6.384', 'b': '9.699', 'c': '7.146'}",Primitive,3.0944 μB,26.5 emu/g,Cu3La0.9Dy0.1(SeO3)2O2Cl,32 K,32 K,,1.5328 emu/g,Pmmn,
,,,,,,10.1016/j.jmmm.2022.170196,FALSE,,,,,Cu3Bi(SeO3)2O2I,24 K,24 K,,,,
,Spinel,,,,,10.1016/j.jmmm.2017.06.002,TRUE,"{'a': '8.446 Å', 'b': '8.446 Å', 'c': '8.446 Å'}",Cubic,,,Co2TiO4,46 K,46 K,,,Fd-3m,
,Perovskite,260 K,260 K,,,10.1016/j.jmmm.2013.03.024,TRUE,"{'a': '0.3905 nm', 'c': '0.3883 nm'}",Pseudocubic,,"338 G (FM1), 348 G (FM2)",La0.84Na0.16MnO3,,,,,,
,Isomorphous with K2CuF4,52.4 K,52.4 K,,,10.1016/0304-8853(80)91078-1,TRUE,,,,,Rb2CrCl4,,,,,,
,Tetragonal,,,,,10.1016/j.jmmm.2006.10.374,TRUE,,,,,PbNi2V2O8,12K,12K,,,,
,,,,,,10.1016/j.jmmm.2006.10.391,TRUE,,,,,La1.89Sr0.11CuO4,220 K,220 K,,,,
,,,,,,10.1016/j.jmmm.2006.10.391,TRUE,,,,,La1.83Sr0.17CuO4,140 K,140 K,,,,
110-200 A/m,Spinel,448-533K,175-260 °C,,,10.1016/j.jmmm.2023.171634,TRUE,,,,350-400 mT,Ni0.35(1−x)Cu(x)Zn0.65(1-x)Fe2O4,,,,240-300 mT,,
,Orthorhombic,,,,,10.1016/j.jmmm.2024.171760,FALSE,"{'a': '6.055 Å', 'b': '6.461 Å', 'c': '6.026 Å'}",Orthorhombic,3.813 μB,,Pd2MnAl,240 K,240 K,,,Cmme (No. 67),
,Orthorhombic,,,,,10.1016/j.jmmm.2024.171760,FALSE,"{'a': '6.249 Å', 'b': '6.763 Å', 'c': '6.227 Å'}",Orthorhombic,3.932 μB,,Pd2MnIn,142 K,142 K,,,Cmme (No. 67),
,Orthorhombic,,,,,10.1016/j.jmmm.2024.171760,FALSE,"{'a': '6.029 Å', 'b': '6.906 Å', 'c': '5.683 Å'}",Orthorhombic,3.716 μB,,Pt2MnAl,190 K,190 K,,,Cmcm (No. 63),
,,,,,,10.1016/0304-8853(86)90816-4,TRUE,,,,,CoCl2-GIC (Stage 2),8.0 K,8.0 K,,,,
,,,,,,10.1016/0304-8853(86)90816-4,TRUE,,,,,CoCl2-GIC (Stage 2),9.1 K,9.1 K,,,,
,,1.20 K,1.20 K,,,10.1016/0304-8853(86)90816-4,TRUE,,,,,MnCl2-GIC (Stage 2),,,,,,
,Cubic,858 K,858 K,,,10.1016/j.jmmm.2015.08.075,TRUE,{'a': '8.396 Å'},Face-centered cubic,,,Magnetite (Fe3O4),,,,,Fd-3m,
,,860 K,860 K,,,10.1016/j.jmmm.2014.04.029,FALSE,,,,,Fe1-xSix (x ≈ 0.25),,,,,,
,NaCl,700 K,700 K,,,10.1016/j.jmmm.2019.166094,TRUE,"{'a': '0.4241 nm', 'b': '0.4241 nm', 'c': '0.4241 nm'}",Cubic,,13.6 emu/g,TiN,,,,,Fm-3m,
,Cubic,560 K,560 K,,,10.1016/j.jmmm.2022.169033,TRUE,"{'a': '12.376 Å', 'b': '12.376 Å', 'c': '12.376 Å'}",Garnet,5.0 μB per formula unit,,YIG (Y3Fe5O12),,,,,Ia-3d,
,"Cubic (high-temperature), Tetragonal (low-temperature)",375 K,375 K,,,10.1016/j.jmmm.2007.01.014,FALSE,,,,210 emu/cm^3,Ni2+xMn1-xGa,,,,,,
,,100.3 K,100.3 K,,,10.1016/j.jmmm.2019.165752,TRUE,,,,32 emu/cm^3,Ga0.92Mn0.08As,,,,,,
,Cubic Laves phase,160 K,160 K,,,10.1016/0304-8853(81)90105-0,TRUE,,,,,ZrCo2.8,,,,,,
,Cubic Laves phase,160 K,160 K,,,10.1016/0304-8853(81)90105-0,TRUE,,,,,ZrCo2.9,,,,,,
,Cubic Laves phase,160 K,160 K,,,10.1016/0304-8853(81)90105-0,TRUE,,,,,ZrCo3.0,,,,,,
,Hexagonal,,,,,10.1016/0304-8853(90)90220-K,TRUE,,CaIn2-type,,,UCuSn,60 K,60 K,,,,
,,,,,,10.1016/0304-8853(90)90220-K,TRUE,,,,,U1−xThxNiSn,,Decreases with Th substitution,,,,
,B2-type ordered,,,,,10.1016/S0304-8853(97)00951-7,TRUE,,,,,FeRh0.95Ir0.05,450 K,450 K,,,,
765 kA/m,P42/mnm,570 K,570 K,,,10.1016/j.jmmm.2023.171129,TRUE,"{'a': '2.90 Å', 'b': '2.90 Å', 'c': '2.90 Å'}",BCC,,1.22 T,Nd21.3Pr5.3Fe72.4B1,,,,0.86 T,136,
,P42/mnm,643 K,643 K,,,10.1016/j.jmmm.2023.171129,TRUE,"{'a': '2.89 Å', 'b': '2.89 Å', 'c': '2.89 Å'}",BCC,,,Nd17.03Pr4.23Fe52.74B1/Alnico25,,,,,136,
,Ilmenite-type or defect cubic spinel,,,,,10.1016/j.jmmm.2019.03.029,FALSE,,,,,MgMnO3−δ,150 K,150 K,,,,
,"Face-centered cubic (fcc) for CoO, Body-centered cubic (bcc) for Fe",273K,Above RT,,,10.1016/j.jmmm.2021.167872,TRUE,"{'a': '4.26 Å for CoO, 2.87 Å for Fe'}",Pseudomorphic growth on Ag(001),,,Fe/CoO,290 K,290 K,,,,
,Body-centered cubic (bcc) for Fe,273K,Above RT,,,10.1016/j.jmmm.2021.167872,TRUE,{'a': '2.87 Å for Fe'},Pseudomorphic growth on Ag(001),,,Fe/Ag,,,,,,
,Wurtzite,940 K,940 K,,,10.1016/j.jmmm.2008.03.014,TRUE,,Hexagonal,,,Ga1-xMnxN,,,,,,
,,980 K,980 K,,,10.1016/j.jmmm.2008.03.014,TRUE,,,,,Zn1-xMnxO,,,,,,
,Cubic,464 K,464 K,,,10.1016/j.jmmm.2023.171629,FALSE,"{'a': '5.8320 Å', 'b': '5.8320 Å', 'c': '5.8320 Å'}",Face-centred cubic,1 μB,,VPtSi,,,,,F43m,
,Cubic,608 K,608 K,,,10.1016/j.jmmm.2023.171629,FALSE,"{'a': '5.9304 Å', 'b': '5.9304 Å', 'c': '5.9304 Å'}",Face-centred cubic,1 μB,,VPtGe,,,,,F43m,
,Cubic,805 K,805 K,,,10.1016/j.jmmm.2023.171629,FALSE,"{'a': '6.1776 Å', 'b': '6.1776 Å', 'c': '6.1776 Å'}",Face-centred cubic,1 μB,,VPtSn,,,,,F43m,
,,896K,896,,,10.1016/S0304-8853(02)01545-7,TRUE,,,,,Li0.45Mg0.1Fe2.45O4,,,,,,
,,853K,853,,,10.1016/S0304-8853(02)01545-7,TRUE,,,,,Li0.35Mg0.3Fe2.35O4,,,,,,
,,822K,822,,,10.1016/S0304-8853(02)01545-7,TRUE,,,,,Li0.25Mg0.5Fe2.25O4,,,,,,
,,778K,778,,,10.1016/S0304-8853(02)01545-7,TRUE,,,,,Li0.15Mg0.7Fe2.15O4,,,,,,
,,753K,753,,,10.1016/S0304-8853(02)01545-7,TRUE,,,,,Li0.05Mg0.9Fe2.05O4,,,,,,
,,,,,,10.1016/0304-8853(79)90323-8,TRUE,,,,,NpFe2Si2,87 K,87 K,,,,
,,,,,,10.1016/0304-8853(79)90323-8,TRUE,,,,,NpFeCoSi2,15 K,15 K,,,,
,,,,,,10.1016/0304-8853(79)90323-8,TRUE,,,,,NpFe0.5Co1.5Si2,37 K,37 K,,,,
,,,,,,10.1016/0304-8853(79)90323-8,TRUE,,,1.5 μB,,NpCo2Si2,42 K,42 K,,,,
,Cubic Laves phase,128 K,128 K,,,10.1016/j.jmmm.2023.171700,TRUE,{'a': '0.7183 nm'},Cubic,,150 Am^2/kg at 4.2 K,Dy0.42Ho0.42Tb0.16Co2,,,,,Fd3m,
,Olivine,,,,,10.1016/0304-8853(94)90716-1,TRUE,,,,,Mn2SiS4,83K,83,,,,
,Tetragonal,,,,,10.1016/j.jmmm.2023.171195,TRUE,"{'a': '3.899(2) Å', 'b': '3.8992(2) Å', 'c': '7.445(1) Å'}",a_p x a_p x 2a_p,,,EuBaCo2O5.13,288 K,288 K,,,P4/mmm,
,Orthorhombic,264 K,264 K,,,10.1016/j.jmmm.2023.171195,TRUE,"{'a': '3.892(1) Å', 'b': '7.951(2) Å', 'c': '7.479(3) Å'}",a_p x 2a_p x 2a_p,"T < 364 K, 3.28 μB/f.u.; T > 364 K, 5.30 μB/f.u.",,EuBaCo2O5.41,"228 K, 210 K","228 K, 210 K",,,Pmmm,
,Orthorhombic,267 K,267 K,,,10.1016/j.jmmm.2023.171195,TRUE,"{'a': '3.881(2) Å', 'b': '7.821(7) Å', 'c': '7.551(7) Å'}",a_p x 2a_p x 2a_p,"T < 355 K, 3.01 μB/f.u.; T > 355 K, 6.38 μB/f.u.",,EuBaCo2O5.47,"240 K, 204 K","240 K, 204 K",,,Pmmm,
,Orthorhombic,267 K,267 K,,,10.1016/j.jmmm.2023.171195,TRUE,"{'a': '3.862(1) Å', 'b': '7.851(2) Å', 'c': '7.570(2) Å'}",a_p x 2a_p x 2a_p,"T < 332 K, 3.07 μB/f.u.; T > 332 K, 4.24 μB/f.u.",,EuBaCo2O5.58,"226 K, 157 K","226 K, 157 K",,,Pmmm,
,Tetragonal,256 K,256 K,,,10.1016/j.jmmm.2023.171195,TRUE,"{'a': '3.850(2) Å', 'b': '3.839(2) Å', 'c': '7.566(3) Å'}",a_p x a_p x 2a_p,3.01 μB/f.u.,,EuBaCo2O5.67,218 K,218 K,,,P4/mmm,
,,39.2 K,39.2 K,,,10.1016/0304-8853(80)90875-6,TRUE,,,,,(C3H7NH3)2MnCl4,,,,,,Depends strongly on the external magnetic field
,Perovskite,801 K,801 K,,,10.1016/j.jmmm.2022.169741,FALSE,"{'a': '3.81 Å', 'b': '3.81 Å', 'c': '3.81 Å'}",Cubic,"3.10 μB (Fe I), 1.77 μB (Fe II)",,γ′-Fe4C,,,,,Pm3m,
,Perovskite,699 K,699 K,,,10.1016/j.jmmm.2022.169741,FALSE,"{'a': '3.81 Å', 'b': '3.81 Å', 'c': '3.81 Å'}",Cubic,"2.92 μB (Fe I), 1.83 μB (Fe II)",,γ′-Fe4C0.5N0.5,,,,,Pm3m,
,Perovskite,331 K,331 K,,,10.1016/j.jmmm.2022.169741,FALSE,"{'a': '3.81 Å', 'b': '3.81 Å', 'c': '3.81 Å'}",Cubic,"3.00 μB (Fe I), 1.73 μB (Fe II)",,γ′-Fe0.954C,,,,,Pm3m,
,Amorphous,300 K,300 K,,,10.1016/0304-8853(79)90014-3,TRUE,,,,,Fe80Cr5B15,,,,,,
,Amorphous,280 K,280 K,,,10.1016/0304-8853(79)90014-3,TRUE,,,,,Fe75Cr10B15,,,,,,
,Amorphous,260 K,260 K,,,10.1016/0304-8853(79)90014-3,TRUE,,,,,Fe70Cr15B15,,,,,,
,Amorphous,240 K,240 K,,,10.1016/0304-8853(79)90014-3,TRUE,,,,,Fe65Cr20B15,,,,,,
,,,,,,10.1016/0304-8853(93)90052-4,TRUE,,,"0.92 μB (model 1 and 2), 0.73 μB (model 3)",,Sc2Cu2O5,15 K,15 K,,,P21nb,
940 Oe,Orthorhombic,277 K,277 K,,,10.1016/j.jmmm.2017.06.105,TRUE,"{'a': '5.4826 Å', 'b': '5.4517 Å', 'c': '7.7077 Å'}",Perovskite,4.615 μB,,Pr0.6□0.2Sr0.2MnO3−δ,,,,,Pbnm,
1165 Oe,Orthorhombic,287 K,287 K,,,10.1016/j.jmmm.2017.06.105,TRUE,"{'a': '5.4677 Å', 'b': '5.4514 Å', 'c': '7.7143 Å'}",Perovskite,4.603 μB,,Pr0.53□0.17Sr0.3MnO3−δ,,,,,Pbnm,
1155 Oe,Orthorhombic,255 K,255 K,,,10.1016/j.jmmm.2017.06.105,TRUE,"{'a': '5.4644 Å', 'b': '5.4514 Å', 'c': '7.6779 Å'}",Perovskite,4.613 μB,,Pr0.46□0.14Sr0.4MnO3−δ,,,,,Pbnm,
,,310 K,310 K,,,10.1016/j.jmmm.2017.06.105,FALSE,,,,,Pr0.6Sr0.4-xKxMnO3,,,,,,
,,,,,,10.1016/0304-8853(80)90938-5,TRUE,,,,,HoAlO3,0.16 K,0.16 K,,,,
24.7 kOe,"Hexagonal (P63/mcm) at 300 K, Orthorhombic (Ccmm) at 90 K, Orthorhombic (Cc2m) at 25 K",,,,,10.1016/j.jmmm.2023.171591,TRUE,"{'a': '6.91 Å (300 K), 6.890 Å (125 K), 6.883 Å (90 K), 6.870 Å (25 K)', 'b': 'NA (300 K), NA (125 K), 11.933 Å (90 K), 11.943 Å (25 K)', 'c': '4.82 Å (300 K), 4.800 Å (125 K), 4.798 Å (90 K), 4.799 Å (25 K)'}","Hexagonal, Orthorhombic",,,Mn5Si2.95Ge0.05,"76.2 K (AFM1 to AFM2), 100 K (AFM2 to PM)","76.2 K (AFM1 to AFM2), 100 K (AFM2 to PM)",,Negative,"P63/mcm (300 K), Ccmm (90 K), Cc2m (25 K)",
18.1 kOe,"Hexagonal (P63/mcm) at 300 K, Orthorhombic (Ccmm) at 90 K, Orthorhombic (Cc2m) at 25 K",,,,,10.1016/j.jmmm.2023.171591,TRUE,"{'a': '6.92 Å (300 K), 6.897 Å (125 K), 6.891 Å (90 K), 6.878 Å (25 K)', 'b': 'NA (300 K), NA (125 K), 11.942 Å (90 K), 11.954 Å (25 K)', 'c': '4.82 Å (300 K), 4.806 Å (125 K), 4.804 Å (90 K), 4.806 Å (25 K)'}","Hexagonal, Orthorhombic",,,Mn5Si2.9Ge0.1,"83.5 K (AFM1 to AFM2), 100 K (AFM2 to PM)","83.5 K (AFM1 to AFM2), 100 K (AFM2 to PM)",,Negative,"P63/mcm (300 K), Ccmm (90 K), Cc2m (25 K)",
13.3 kOe,"Hexagonal (P63/mcm) at 300 K, Orthorhombic (Ccmm) at 90 K, Orthorhombic (Cc2m) at 25 K",,,,,10.1016/j.jmmm.2023.171591,TRUE,"{'a': '6.93 Å (300 K), 6.903 Å (125 K), 6.902 Å (90 K), 6.887 Å (25 K)', 'b': 'NA (300 K), NA (125 K), 11.947 Å (90 K), 11.963 Å (25 K)', 'c': '4.83 Å (300 K), 4.812 Å (125 K), 4.811 Å (90 K), 4.813 Å (25 K)'}","Hexagonal, Orthorhombic",,,Mn5Si2.8Ge0.2,"88.2 K (AFM1 to AFM2), 100 K (AFM2 to PM)","88.2 K (AFM1 to AFM2), 100 K (AFM2 to PM)",,Negative,"P63/mcm (300 K), Ccmm (90 K), Cc2m (25 K)",
1880 Oe,Cubic Spinel,182 K,182 K,-552 K,-552 K,10.1016/j.jmmm.2012.09.070,TRUE,{'a': '8.283 Å'},Fd3m,8.1 μB,0.83 μB at 50 kOe,Bi0.1Co1.9MnO4,166 K,166 K,,,227,
1570 Oe,Cubic Spinel,185 K,185 K,-520 K,-520 K,10.1016/j.jmmm.2012.09.070,TRUE,{'a': '8.294 Å'},Fd3m,8.2 μB,1.05 μB at 50 kOe,Bi0.2Co1.8MnO4,171 K,171 K,,,227,
,Hexagonal,,,,,10.1016/j.jmmm.2020.166817,TRUE,{'c': '12.49 Å'},,,,V0.0015NbSe2,2.5 K,2.5 K,,,P63/mmc,
,Crystalline,,,,,10.1016/S0304-8853(97)00879-2,TRUE,,,,,c-UPd2Al3,14 K,14 K,,,,
,Orthorhombic,297 K,297 K,,,10.1016/j.jmmm.2008.05.043,TRUE,"{'a': '3.821 Å', 'b': '7.851 Å', 'c': '7.519 Å'}",Pmmm,,,YBaCo2O5.50,,,,,Pmmm,
,Orthorhombic,275 K,275 K,,,10.1016/j.jmmm.2008.05.043,TRUE,"{'a': '3.877 Å', 'b': '7.822 Å', 'c': '7.538 Å'}",Pmmm,,,GdBaCo2O5.50,,,,,Pmmm,
,Orthorhombic,260 K,260 K,,,10.1016/j.jmmm.2008.05.043,TRUE,"{'a': '3.882 Å', 'b': '7.819 Å', 'c': '7.548 Å'}",Pmmm,,,EuBaCo2O5.49,,,,,Pmmm,
,Orthorhombic,255 K,255 K,,,10.1016/j.jmmm.2008.05.043,TRUE,"{'a': '3.888 Å', 'b': '7.815 Å', 'c': '7.568 Å'}",Pmmm,,,SmBaCo2O5.52,,,,,Pmmm,
,Icosahedral,,,Negative,,10.1016/j.jmmm.2004.12.043,TRUE,,Quasicrystal,0.45 μB/Mn atom,,Al70.4Pd20.8Mn8.8,,,,,,Curie-Weiss-like behavior
,,,,,,10.1016/0304-8853(77)90094-4,TRUE,,,,,ErFe4Al8,165 K,165 K,,,,
,,,,,,10.1016/j.jmmm.2017.02.027,TRUE,,,,,La0.1875Ca0.8125MnO3,150 K,150 K,,,,
,Cubic Spinel,345 K,345 K,,,10.1016/S0304-8853(99)00423-0,TRUE,{'a': '8.5030 Å'},Spinel,,,Fe2MoO4,,,,,,
,Sc2Fe3Si5 type,,,above 60 K,above 60 K,10.1016/0304-8853(81)90109-8,TRUE,,,approximately equal to the free ion values,,Gd2Fe3Si5,below 11 K,below 11 K,,,,Curie-Weiss law above 60 K
,Sc2Fe3Si5 type,,,above 60 K,above 60 K,10.1016/0304-8853(81)90109-8,TRUE,,,approximately equal to the free ion values,,Tb2Fe3Si5,below 11 K,below 11 K,,,,Curie-Weiss law above 60 K
,Sc2Fe3Si5 type,,,above 60 K,above 60 K,10.1016/0304-8853(81)90109-8,TRUE,,,approximately equal to the free ion values,,Dy2Fe3Si5,below 11 K,below 11 K,,,,Curie-Weiss law above 60 K
,Sc2Fe3Si5 type,,,above 60 K,above 60 K,10.1016/0304-8853(81)90109-8,TRUE,,,approximately equal to the free ion values,,Ho2Fe3Si5,below 11 K,below 11 K,,,,Curie-Weiss law above 60 K
,Sc2Fe3Si5 type,,,above 60 K,above 60 K,10.1016/0304-8853(81)90109-8,TRUE,,,approximately equal to the free ion values,,Er2Fe3Si5,below 11 K,below 11 K,,,,Curie-Weiss law above 60 K
,,273K,Room Temperature,,,10.1016/j.jmmm.2014.02.054,FALSE,,,,,Cu-doped ZnO,,,,,,
,,273K,Room Temperature,,,10.1016/j.jmmm.2014.02.054,FALSE,,,,,Mg-doped SnO2,,,,,,
,,273K,Room Temperature,,,10.1016/j.jmmm.2014.02.054,FALSE,,,,,Zn-doped SnO2,,,,,,
,,273K,Room Temperature,,,10.1016/j.jmmm.2014.02.054,FALSE,,,,,Cd-doped SnO2,,,,,,
,,,,,,10.1016/0304-8853(83)90273-1,TRUE,,monoclinic,,,V6O13,50 K,50 K,,,,
,Anatase and Rutile,,,-1.18 K,-1.18 K,10.1016/j.jmmm.2020.166442,TRUE,,Tetragonal,2.5 μB/Co,,Ti0.995Co0.005O2,,,,,,
,Anatase and Rutile,,,-1.18 K,-1.18 K,10.1016/j.jmmm.2020.166442,TRUE,,Tetragonal,2.5 μB/Co,,Ti0.99Co0.01O2,,,,,,
,Anatase and Rutile,,,-4.95 K,-4.95 K,10.1016/j.jmmm.2020.166442,TRUE,,Tetragonal,1.3 μB/Co,,Ti0.95Co0.05O2,,,,,,
,Anatase and Rutile,,,-205.9 K,-205.9 K,10.1016/j.jmmm.2020.166442,TRUE,,Tetragonal,1.3 μB/Co,,Ti0.90Co0.10O2,,,,,,
,Rhombohedral,305 K,305 K,,,10.1016/j.jmmm.2019.02.053,TRUE,"{'a': '5.55 Å', 'b': '5.55 Å', 'c': '13.46 Å'}",Perovskite,,,La0.90Zr0.10MnO3,,,,,R-3c,
,Rhombohedral,301 K,301 K,,,10.1016/j.jmmm.2019.02.053,TRUE,"{'a': '5.54 Å', 'b': '5.54 Å', 'c': '13.40 Å'}",Perovskite,,,La0.95Zr0.05MnO3,,,,,R-3c,
,Rhombohedral,309 K,309 K,,,10.1016/j.jmmm.2019.02.053,TRUE,"{'a': '5.53 Å', 'b': '5.53 Å', 'c': '13.39 Å'}",Perovskite,,,La0.85Zr0.15MnO3,,,,,R-3c,
"{'0.6 nm': '1 kOe', '7 nm': '0.05 kOe'}",,,,,,10.1016/j.jmmm.2018.01.085,TRUE,,,,"{'0.6 nm': '1 kOe', '7 nm': '0.1 kOe'}",Co2Cr1-xFexAl,250-290 K,250-290 K,,,,
,,,,,,10.1016/j.jmmm.2018.01.085,TRUE,,,,,CoOx,250-290 K,250-290 K,,,,
,Hexagonal,,,,,10.1016/j.jmmm.2017.05.040,TRUE,,Trigonal bipyramids,,,Sc0.95Zr0.05MnO3,122 K,122 K,,,P63cm,
,Hexagonal,,,,,10.1016/j.jmmm.2017.05.040,TRUE,,Trigonal bipyramids,,,Sc0.9Zr0.1MnO3,110 K,110 K,,,P63cm,
,Orthorhombic,,,"-95 K (high-temperature region), -3 K (low-temperature region)","-95 K (high-temperature region), -3 K (low-temperature region)",10.1016/j.jmmm.2009.11.020,TRUE,,,"0.84 μB (high-temperature region), 0.58 μB (low-temperature region)",,V3O7·H2O,,,,,,2.8×10^−4 emu/mol
,,,,,,10.1016/S0304-8853(10)80193-3,TRUE,,,,,UPd4.2,32 K,32 K,,,,
,,,,,,10.1016/j.jmmm.2019.165309,TRUE,,,,,La0.25Ca0.75MnO3,160 K,160 K,,,,
Varies with thickness and temperature,,,,,,10.1016/j.jmmm.2019.165543,FALSE,,,,1.44 × 10^6 A/m,Co/IrMn,690 K,690 K,,,,
,Spinel,86.5 K,86.5 K,,,10.1016/j.jmmm.2022.169771,TRUE,{'a': '10.25 Å'},Face-centered cubic (fcc),,2.14 μB/f.u. at 5 K,Cd0.9Cu0.1Cr2S4,,,,,Fd-3m,
,Spinel,82.8 K,82.8 K,,,10.1016/j.jmmm.2022.169771,TRUE,{'a': '10.245 Å'},Face-centered cubic (fcc),,1.40 μB/f.u. at 5 K,Cd0.85Cu0.15Cr2S4,,,,,Fd-3m,
,Simple structure with alternate Kagomé layers,,,Positive,,10.1016/0304-8853(83)90358-X,TRUE,,,,,FeNb,,,,,,
,Simple structure with alternate Kagomé layers,,,Positive,,10.1016/0304-8853(83)90358-X,TRUE,,,,,FeTa,,,,,,
,Tetragonal,400 K,400 K,,,10.1016/j.jmmm.2018.06.066,TRUE,"{'a': '0.2700 nm', 'b': '0.2700 nm', 'c': '0.3200 nm'}",Martensitic,,35 emu/g,Co49Ni21Ga30,,,,,,
,Monoclinic,,,,,10.1016/S0304-8853(98)00058-4,TRUE,,,"3.24 μB (Ni(1)), 2.9 μB (Ni(2))",,α-NiMoO4,19 K,19 K,,,C2/m,
,Monoclinic,,,,,10.1016/S0304-8853(98)00058-4,FALSE,,,"4.2 μB (Fe(1)), 3.9 μB (Fe(2))",,α-FeMoO4,30 K,30 K,,,C2/m,
,Monoclinic,,,,,10.1016/S0304-8853(98)00058-4,TRUE,,,"3.0 μB (Co(1)), 2.7 μB (Co(2))",,α-CoMoO4,5 K,5 K,,,C2/m,
,CeCo4B,39 K,39 K,39 K,39 K,10.1016/j.jmmm.2024.171819,TRUE,"{'a': '0.50070 nm', 'c': '0.69507 nm'}",P 6/mmm,7.6 μB,7.5 μB (5 K),GdNi4B,,,,,P 6/mmm,
,MgCu4Sn,24 K,24 K,24 K,24 K,10.1016/j.jmmm.2024.171819,TRUE,{'a': '0.70756 nm'},F -43 m,8.7 μB,8.0 μB (2 K),GdNi4In,,,,,F -43 m,
0.5 kOe,CaCu5,>400 K,>400 K,,,10.1016/j.jmmm.2024.171819,TRUE,"{'a': '0.50303 nm', 'c': '0.40269 nm'}",P 6/mmm,3.0 μB,2.2 μB (2 K),GdCo4Al,,,,0.5 μB,P 6/mmm,
1.4 kOe,CaCu5,376 K,376 K,,,10.1016/j.jmmm.2024.171819,TRUE,"{'a': '0.49353 nm', 'c': '0.39552 nm'}",P 6/mmm,4.8 μB,4.1 μB (2 K),DyCo4.6Si0.4,,,,2.9 μB,P 6/mmm,
,,,,,,10.1016/j.jmmm.2006.10.371,TRUE,,,,,Ca0.84Cu2.16O3-δ,26K,26K,,,,
,Monoclinic,,,-24.58 K,-24.58 K,10.1016/j.jmmm.2023.171198,TRUE,"{'a': '5.4693 Å', 'b': '9.0425 Å', 'c': '17.6241 Å'}",P 21/c,9.15 μB/f.u.,,Ba2Mn3(SeO3)6,5.0 K,5.0 K,,,P 21/c,
,Monoclinic,,,-22.19 K,-22.19 K,10.1016/j.jmmm.2023.171198,TRUE,"{'a': '5.3055 Å', 'b': '8.9952 Å', 'c': '17.3973 Å'}",P 21/c,9.11 μB/f.u.,,Sr2Mn3(SeO3)6,3.2 K,3.2 K,,,P 21/c,
,,38.9 K,38.9 K,,,10.1016/j.jmmm.2003.12.001,TRUE,,,0.287 μB,,σ-Fe55Cr45,,,,,,
,,34.1 K,34.1 K,,,10.1016/j.jmmm.2003.12.001,TRUE,,,0.259 μB,,σ-Fe53.8Cr46.2,,,,,,
,,23.3 K,23.3 K,,,10.1016/j.jmmm.2003.12.001,TRUE,,,0.233 μB,,σ-Fe53.2Cr46.8,,,,,,
,,15.9 K,15.9 K,,,10.1016/j.jmmm.2003.12.001,TRUE,,,0.183 μB,,σ-Fe52Cr48,,,,,,
,,11.9 K,11.9 K,,,10.1016/j.jmmm.2003.12.001,TRUE,,,0.166 μB,,σ-Fe51Cr49,,,,,,
,,8.3 K,8.3 K,,,10.1016/j.jmmm.2003.12.001,TRUE,,,0.142 μB,,σ-Fe50.4Cr49.6,,,,,,
,Pyrochlore,250,250,,,10.1016/S0304-8853(99)00282-6,TRUE,{'a': '1.078'},,,,La1.34Sn0.66Mn2O7,,,,,,
,Cubic,21 K,21 K,,,10.1016/j.jmmm.2024.171925,TRUE,,MgCu2-type,,,Er0.9Gd0.1Al2,,,,,,
,Cubic,57 K,57 K,,,10.1016/j.jmmm.2024.171925,TRUE,,MgCu2-type,,,Er0.75Gd0.25Al2,,,,,,
,Cubic,89 K,89 K,,,10.1016/j.jmmm.2024.171925,TRUE,,MgCu2-type,,,Er0.5Gd0.5Al2,,,,,,
,,33 K,33 K,,,10.1016/j.jmmm.2024.171925,FALSE,,,,,Dy0.33Ho0.33Er0.33Al2,,,,,,
,,45 K,45 K,,,10.1016/j.jmmm.2024.171925,FALSE,,,,,Tb0.33Ho0.33Er0.33Al2,,,,,,
,,84 K,84 K,,,10.1016/j.jmmm.2024.171925,FALSE,,,,,Gd0.33Dy0.33Ho0.33Al2,,,,,,
,,63 K,63 K,,,10.1016/j.jmmm.2024.171925,FALSE,,,,,Gd0.2Tb0.2Dy0.2Ho0.2Er0.2Ni,,,,,,
,G-type AFM,,,-10.6 K,-10.6 K,10.1016/j.jmmm.2012.06.001,TRUE,,2D square lattice,,,Sr2MnGe2O7,4.4 K,4.4 K,,,,
,C-type AFM,,,-18.1 K,-18.1 K,10.1016/j.jmmm.2012.06.001,TRUE,,2D square lattice,,,Sr2CoGe2O7,6.5 K,6.5 K,,,,
,,,,-10.6 K,-10.6 K,10.1016/j.jmmm.2012.06.001,TRUE,,,,,Sr2MnSi2O7,,,,,,
,,,,,,10.1016/0304-8853(92)90246-K,TRUE,,,,,Gd3Pd4,18 K,18 K,,,,
0.18 Tesla,Perovskite,,,,,10.1016/j.jmmm.2023.170750,TRUE,,Orthorhombic,,,Ca0.97Pr0.03MnO3,97 K,97 K,,4.36 emu/g,,
0.18 Tesla,Perovskite,,,,,10.1016/j.jmmm.2023.170750,TRUE,,Orthorhombic,,,Ca0.94Pr0.06MnO3,125 K,125 K,,4.36 emu/g,,
0.18 Tesla,Perovskite,,,,,10.1016/j.jmmm.2023.170750,TRUE,,Orthorhombic,,,Ca0.90Pr0.10MnO3,125 K,125 K,,4.36 emu/g,,
,Orthorhombic,,,,,10.1016/0304-8853(91)90268-F,TRUE,,,8.7 μB,,ErNiC2,8 K,8 K,,,,
,DHCP,,,,,10.1016/S0304-8853(00)01305-6,TRUE,,,,,Ce0.75Y0.25,13.5 K,13.5 K,,,,
,DHCP,,,,,10.1016/S0304-8853(00)01305-6,TRUE,,,,,Ce0.7Y0.3,7 K,7 K,,,,
,DHCP,,,,,10.1016/S0304-8853(00)01305-6,TRUE,,,,,Ce0.9Y0.1,10 K,10 K,,,,
<100 Oe,Heusler,324 K,324 K,337 K,337 K,10.1016/j.jmmm.2024.171743,TRUE,"{'a': '5.738', 'b': '5.738', 'c': '5.738'}",fcc,1.4 μB/f.u.,1.4 μB/f.u.,Co1.8Cr1.2Al,,,,,Fm-3m,
<100 Oe,Heusler,302 K,302 K,319 K,319 K,10.1016/j.jmmm.2024.171743,TRUE,"{'a': '5.741', 'b': '5.741', 'c': '5.741'}",fcc,1.08 μB/f.u.,1.08 μB/f.u.,Co1.6Cr1.4Al,,,,,Fm-3m,
<100 Oe,Inverse Heusler,240 K,240 K,265 K,265 K,10.1016/j.jmmm.2024.171743,TRUE,"{'a': '5.745', 'b': '5.745', 'c': '5.745'}",fcc,0.71 μB/f.u.,0.71 μB/f.u.,Co1.4Cr1.6Al,,,,,F-43m,
<100 Oe,Inverse Heusler,134 K,134 K,218 K,218 K,10.1016/j.jmmm.2024.171743,TRUE,"{'a': '5.751', 'b': '5.751', 'c': '5.751'}",fcc,0.37 μB/f.u.,0.37 μB/f.u.,Co1.2Cr1.8Al,,,,,F-43m,
,NaCl,,,,,10.1016/S0304-8853(99)00474-6,TRUE,,Cubic,,,Gd0.8Eu0.2S,55 K,55 K,,,,Positive cubic susceptibility (χ3)
30 mT,HfFe6Ge6-type,334 K,334 K,,,10.1016/j.jmmm.2015.12.046,TRUE,,P6/mmm,"1.67 μB (Yb), 2.36 μB (Mn)",9.3 μB/f.u. at 5 K,YbMn6Ge1.8Sn4.2,305 K,305 K,,,P6/mmm,
n.m.,HfFe6Ge6-type,343 K,343 K,,,10.1016/j.jmmm.2015.12.046,TRUE,,P6/mmm,"1.56 μB (Yb), 2.44 μB (Mn)",9.1 μB/f.u. at 5 K,YbMn6Ge1.75Sn4.2Ga0.05,261 K,261 K,,,P6/mmm,
240 mT,HfFe6Ge6-type,336 K,336 K,,,10.1016/j.jmmm.2015.12.046,TRUE,,P6/mmm,"1.02 μB (Yb), 2.54 μB (Mn)",9.9 μB/f.u. at 5 K,YbMn6Ge1.4Sn4.2Ga0.4,,,,,P6/mmm,
160 mT,HfFe6Ge6-type,303 K,303 K,,,10.1016/j.jmmm.2015.12.046,TRUE,,P6/mmm,"1.04 μB (Yb), 2.55 μB (Mn)",10.1 μB/f.u. at 5 K,YbMn6Ge0.9Sn4.2Ga0.9,,,,,P6/mmm,
n.m.,HfFe6Ge6-type,343 K,343 K,,,10.1016/j.jmmm.2015.12.046,TRUE,,P6/mmm,"1.66 μB (Yb), 2.43 μB (Mn)",9.1 μB/f.u. at 5 K,YbMn6Ge1.8Sn4.15Ga0.05,276 K,276 K,,,P6/mmm,
320 mT,HfFe6Ge6-type,345 K,345 K,,,10.1016/j.jmmm.2015.12.046,TRUE,,P6/mmm,"1.71 μB (Yb), 2.40 μB (Mn)",8.8 μB/f.u. at 5 K,YbMn6Ge1.8Sn3.7Ga0.5,,,,,P6/mmm,
1050 mT,HfFe6Ge6-type,328 K,328 K,,,10.1016/j.jmmm.2015.12.046,TRUE,,P6/mmm,"1.77 μB (Yb), 2.43 μB (Mn)",8.9 μB/f.u. at 5 K,YbMn6Ge1.8Sn3.2Ga1.0,,,,,P6/mmm,
,,,,,,10.1016/0304-8853(93)90075-D,TRUE,,,,,DyMn2(Si0.1Ge0.9)2,523 K,523 K,,,,
,,,,,,10.1016/0304-8853(93)90075-D,TRUE,,,,,DyMn2(Si0.9Ge0.1)2,430 K,430 K,,,,
,Hexagonal,,,,,10.1016/j.jmmm.2014.01.051,TRUE,,Layered,4.3 μB,0.9 μB/f.u. at 7 T,FeCl3,9 K,9 K,,,R-3,
,varies from cubic NaCl type to hexagonal NiAs type for y >= 0.6,,,"varies with y, specific values not provided",,10.1016/0304-8853(86)90160-5,TRUE,,,,,Cd0.15Mn0.85Te1-ySey,Output:,"varies with y, specific values not provided",,,,"measured, specific values not provided"
,varies from cubic NaCl type to hexagonal NiAs type for y >= 0.6,,,"varies with y, specific values not provided",,10.1016/0304-8853(86)90160-5,TRUE,,,,,MnTe1-ySey,Output:,"varies with y, specific values not provided",,,,"measured, specific values not provided"
,Orthorhombic,,,,,10.1016/j.jmmm.2015.06.056,TRUE,,Pseudocubic,,,PrNiO3,200 K,200 K,,,Pbnm,
,Hexagonal NiAs,296.4 K,296.4 K,308.3 K,308.3 K,10.1016/j.jmmm.2020.167171,TRUE,"{'a': '3.988 Å', 'c': '6.140 Å'}",Hexagonal,,,CrTe0.90Sb0.10,,,,,P63/mmc (194),
,Hexagonal NiAs,287.2 K,287.2 K,301.0 K,301.0 K,10.1016/j.jmmm.2020.167171,TRUE,"{'a': '4.000 Å', 'c': '6.103 Å'}",Hexagonal,,,CrTe0.80Sb0.20,,,,,P63/mmc (194),
,,873K,600 °C,,,10.1016/j.jmmm.2017.11.028,TRUE,,,,11.2 kG,Ni75Fe25,,,,,,
,Pyrochlore,,,0.78 K,0.78 K,10.1016/j.jmmm.2014.06.031,TRUE,"{'a': '10.1 Å', 'b': '10.1 Å', 'c': '10.1 Å'}",Cubic,14.98 μB,,Dy2Ti1.95Fe0.05O7,,,,,Fd-3m,
,Pyrochlore,,,-0.12 K,-0.12 K,10.1016/j.jmmm.2014.06.031,TRUE,"{'a': '10.1 Å', 'b': '10.1 Å', 'c': '10.1 Å'}",Cubic,14.91 μB,,Dy2Ti1.9Fe0.1O7,,,,,Fd-3m,
,Pyrochlore,,,-1.5 K,-1.5 K,10.1016/j.jmmm.2014.06.031,TRUE,"{'a': '10.1 Å', 'b': '10.1 Å', 'c': '10.1 Å'}",Cubic,16.80 μB,,Dy2Ti1.85Fe0.15O7,,,,,Fd-3m,
,,,,,,10.1016/0304-8853(92)90256-N,TRUE,,,,Metamagnetic character below TN,NdNi2Ge2,25 K,25 K,,,,
,,195 K,195 K,,,10.1016/j.jmmm.2006.10.962,TRUE,,,,,La(Fe0.88Si0.12)13H0.0,,,,,,
,,175 K,175 K,,,10.1016/j.jmmm.2006.10.962,TRUE,,,,,La0.7Ce0.3(Fe0.88Si0.12)13,,,,,,
,,1020 K,1020 K,,,10.1016/j.jmmm.2020.167101,FALSE,,,,,Bi0.95La0.05FeO3,610 K,610 K,,,,
,,,,-12.8 K,-12.8 K,10.1016/j.jmmm.2022.170011,TRUE,,fcc,,,ErB12,6.7 K,6.7 K,,,,
,,,,,,10.1016/j.jmmm.2022.170011,FALSE,,,,,TbB12,22 K,22 K,,,,
,,,,,,10.1016/j.jmmm.2022.170011,TRUE,,,,,TmB12,3.2 K,3.2 K,,,,
,,-131 K,-131 K,,,10.1016/S0304-8853(03)00086-6,FALSE,,,,,La0.56Ca0.44MnO3,,,,,,
,Tetragonal,23 K,23 K,21.4 K,21.4 K,10.1016/j.jmmm.2019.165603,TRUE,,,,,Fe47Re53,,,,,,
,,varies between few Kelvin and over 300 K,varies between few Kelvin and over 300 K,,,10.1016/j.jmmm.2019.165603,FALSE,,,,,"Fe100-xVx (x = 33.5, 34.1)",,,,,,
,,,,,,10.1016/S0304-8853(97)01011-1,TRUE,,,,,CeNiC2,19.8 K,19.8 K,,,,
,,,,,,10.1016/S0304-8853(97)01011-1,TRUE,,,2.45 μB,,NdNiC2,17.2 K,17.2 K,,,,
,,17.5 K,17.5 K,,,10.1016/S0304-8853(97)01011-1,TRUE,,,0.32 μB,,SmNiC2,,,,,,
"160 Oe (250 mTorr), 350 Oe (20 mTorr, 50 mTorr)",Perovskite,"125 K (250 mTorr), 120 K (70 mTorr), 100 K (50 mTorr), 46 K (20 mTorr)","125 K (250 mTorr), 120 K (70 mTorr), 100 K (50 mTorr), 46 K (20 mTorr)",,,10.1016/j.jmmm.2024.172257,TRUE,"{'a': '3.905 Å', 'b': '3.905 Å', 'c': '3.905 Å (250 mTorr), 3.945 Å (70 mTorr), 3.970 Å (50 mTorr), 4.004 Å (20 mTorr)'}",Cubic,"0.21 μB/Mn (250 mTorr), 0.09 μB/Mn (20 mTorr)",,Pr0.5Ba0.5MnO3-δ,,,,,,
,Orthorhombic,,,,,10.1016/0304-8853(92)90149-I,TRUE,,,"5.1 μB at 6.7 K, 7.4 μB at 4 K",,ErNiGa,8 K,8 K,,,,
,,,,,,10.1016/S0304-8853(10)80196-9,TRUE,,,,,Sm2BaCuO5,,"TN1, TN2",,,,
,,,,,,10.1016/S0304-8853(10)80196-9,TRUE,,,,,Eu2BaCuO5,,"TN1, TN2",,,,
,,,,,,10.1016/S0304-8853(10)80196-9,TRUE,,,,,Ho2BaCuO5,,"TN1, TN2",,,,
,,,,,,10.1016/S0304-8853(10)80196-9,TRUE,,,,,Tm2BaCuO5,,"TN1, TN2",,,,
,,,,,,10.1016/S0304-8853(10)80196-9,TRUE,,,,,Yb2BaCuO5,,"TN1, TN2",,,,
,Tetragonal,180 K,180 K,,,10.1016/j.jmmm.2021.167754,TRUE,,,,,"(Ba,K)(Zn,Mn)2As2",,,,,,
,,16 K,16 K,,,10.1016/j.jmmm.2021.167754,TRUE,,,,,"(K,Mn)BaCd2As2",,,,,,
,,33 K,33 K,,,10.1016/j.jmmm.2021.167754,TRUE,,,,,"(Ca,Na)(Zn,Mn)2As2",,,,,,
,,13 K,13 K,,,10.1016/j.jmmm.2021.167754,TRUE,,,,,"(Na,Mn)SrCd2As2",,,,,,
160 Oe,Hexagonal NiAs-type,323 K,323 K,321 K,321 K,10.1016/j.jmmm.2023.170990,TRUE,"{'a': '4.1953 Å', 'c': '5.6753 Å'}",Simple hexagonal lattice of metallic atoms and a close-packed hexagonal lattice of metalloid atoms,5.64 μB/f.u.,76.2 emu/g,MnFe0.20Sb,,,,,,
,Hexagonal NiAs-type,314 K,314 K,,,10.1016/j.jmmm.2023.170990,TRUE,,Simple hexagonal lattice of metallic atoms and a close-packed hexagonal lattice of metalloid atoms,,39 emu/g,Mn1.25Sb,,,,,,
,Hexagonal NiAs-type,325 K,325 K,,,10.1016/j.jmmm.2023.170990,FALSE,,Simple hexagonal lattice of metallic atoms and a close-packed hexagonal lattice of metalloid atoms,,44 emu/g,MnCo0.25Sb,,,,,,
,,,,,,10.1016/0304-8853(92)91368-4,TRUE,,,,,CeRh1.9Ni0.1Si2,,Lower than CeRh2Si2,,,,
,,,,,,10.1016/0304-8853(92)91368-4,TRUE,,,,,CeRh1.8Ni0.2Si2,,No ordering above x = 0.2,,,,
,,940 K,940 K,,,magnetic and magnetoelastic data for rco5 compounds with nonmagnetic r,TRUE,"{'a': 'NA', 'b': 'NA', 'c': 'NA'}",,,,YCo5,,,,,,
,,780 K,780 K,,,magnetic and magnetoelastic data for rco5 compounds with nonmagnetic r,TRUE,"{'a': 'NA', 'b': 'NA', 'c': 'NA'}",,,,YCo4Ni,,,,,,
,,585 K,585 K,,,magnetic and magnetoelastic data for rco5 compounds with nonmagnetic r,TRUE,"{'a': 'NA', 'b': 'NA', 'c': 'NA'}",,,,YCo3Ni2,,,,,,
,,240 K,240 K,,,magnetic and magnetoelastic data for rco5 compounds with nonmagnetic r,TRUE,"{'a': 'NA', 'b': 'NA', 'c': 'NA'}",,,,YCo2Ni3,,,,,,
,,637 K,637 K,,,magnetic and magnetoelastic data for rco5 compounds with nonmagnetic r,TRUE,"{'a': 'NA', 'b': 'NA', 'c': 'NA'}",,,,CeCo5,,,,,,
,,540 K,540 K,,,magnetic and magnetoelastic data for rco5 compounds with nonmagnetic r,TRUE,"{'a': 'NA', 'b': 'NA', 'c': 'NA'}",,,,Th0.965Co5.07,,,,,,
,,650 K,650 K,,,magnetic and magnetoelastic data for rco5 compounds with nonmagnetic r,TRUE,"{'a': 'NA', 'b': 'NA', 'c': 'NA'}",,,,Th0.950Co5.10,,,,,,
,,365 K,365 K,,,magnetic and magnetoelastic data for rco5 compounds with nonmagnetic r,TRUE,"{'a': 'NA', 'b': 'NA', 'c': 'NA'}",,,,UCo5.3,,,,,,
,,215 K,215 K,230 K,230 K,Handbook of Magnetic Materials,TRUE,"{'a': '8.706 Å', 'b': 'NA', 'c': '5.026 Å'}",,,5.8 µB/f.u. at 4.2 K,YFe4Al8,,,,,,
,,268 K,268 K,,,Handbook of Magnetic Materials,TRUE,"{'a': '8.692 Å', 'b': 'NA', 'c': '5.018 Å'}",,,6.16 µB/f.u. at 4.2 K,UFe4Al8,,,,,,
,,135.4 K,135.4 K,-68 K,-68 K,Handbook of Magnetic Materials,TRUE,"{'a': '8.900 Å', 'b': 'NA', 'c': '5.075 Å'}",,,0.36 µB/f.u. at 4.2 K,LaFe4Al8,,,,,,
,,159.7 K,159.7 K,23 K,23 K,Handbook of Magnetic Materials,TRUE,"{'a': '8.805 Å', 'b': 'NA', 'c': '5.048 Å'}",,,0.26 µB/f.u. at 4.2 K,CeFe4Al8,,,,,,
,,107 K,107 K,35 K,35 K,Handbook of Magnetic Materials,TRUE,"{'a': '8.834 Å', 'b': 'NA', 'c': '5.058 Å'}",,,1.06 µB/f.u. at 4.2 K,PrFe4Al8,,,,,,
,,142.0 K,142.0 K,44 K,44 K,Handbook of Magnetic Materials,TRUE,"{'a': '8.813 Å', 'b': 'NA', 'c': '5.058 Å'}",,,0.18 µB/f.u. at 4.2 K,NdFe4Al8,,,,,,
,,108 K,108 K,68 K,68 K,Handbook of Magnetic Materials,TRUE,"{'a': '8.773 Å', 'b': 'NA', 'c': '5.051 Å'}",,,0.46 µB/f.u. at 4.2 K,SmFe4Al8,,,,,,
,,137 K,137 K,-148 K,-148 K,Handbook of Magnetic Materials,TRUE,"{'a': '8.784 Å', 'b': 'NA', 'c': '5.051 Å'}",,,0.27 µB/f.u. at 4.2 K,EuFe4Al8,,,,,,
,,172.3 K,172.3 K,-151 K,-151 K,Handbook of Magnetic Materials,TRUE,"{'a': '8.758 Å', 'b': 'NA', 'c': '5.048 Å'}",,,2.40 µB/f.u. at 4.2 K,GdFe4Al8,,,,,,
,,165.3 K,165.3 K,-105 K,-105 K,Handbook of Magnetic Materials,TRUE,"{'a': '8.749 Å', 'b': 'NA', 'c': '5.043 Å'}",,,2.10 µB/f.u. at 4.2 K,TbFe4Al8,,,,,,
,,122 K,122 K,-80 K,-80 K,Handbook of Magnetic Materials,TRUE,"{'a': '8.715 Å', 'b': 'NA', 'c': '5.037 Å'}",,,2.30 µB/f.u. at 4.2 K,DyFe4Al8,,,,,,
,,137 K,137 K,-66 K,-66 K,Handbook of Magnetic Materials,TRUE,"{'a': '8.720 Å', 'b': 'NA', 'c': '5.035 Å'}",,,1.65 µB/f.u. at 4.2 K,HoFe4Al8,,,,,,
,,183.0 K,183.0 K,-38 K,-38 K,Handbook of Magnetic Materials,TRUE,"{'a': '8.704 Å', 'b': 'NA', 'c': '5.037 Å'}",,,2.80 µB/f.u. at 4.2 K,ErFe4Al8,,,,,,
,,186.6 K,186.6 K,7 K,7 K,Handbook of Magnetic Materials,TRUE,"{'a': '8.697 Å', 'b': 'NA', 'c': '5.034 Å'}",,,2.00 µB/f.u. at 4.2 K,TmFe4Al8,,,,,,
,,103 K,103 K,62 K,62 K,Handbook of Magnetic Materials,TRUE,"{'a': '8.714 Å', 'b': 'NA', 'c': '5.026 Å'}",,,2.80 µB/f.u. at 4.2 K,YbFe4Al8,,,,,,
,,197.3 K,197.3 K,79 K,79 K,Handbook of Magnetic Materials,TRUE,"{'a': '8.689 Å', 'b': 'NA', 'c': '5.036 Å'}",,,0.6 µB/f.u. at 4.2 K,LuFe4Al8,,,,,,
,,184.7 K,184.7 K,-16 K,-16 K,Handbook of Magnetic Materials,TRUE,"{'a': '8.740 Å', 'b': 'NA', 'c': '5.045 Å'}",,,0.28 µB/f.u. at 4.2 K,YFe4Al8,,,,,,
,,147.2 K,147.2 K,,,Handbook of Magnetic Materials,TRUE,"{'a': '8.842 Å', 'b': 'NA', 'c': '5.076 Å'}",,,,ThFe4Al8,,,,,,
,,160 K,160 K,,,Handbook of Magnetic Materials,TRUE,"{'a': '8.749 Å', 'b': 'NA', 'c': '5.036 Å'}",,,,UFe4Al8,,,,,,
,,,,-17 K,-17 K,Handbook of Magnetic Materials,TRUE,"{'a': '8.839 Å', 'b': 'NA', 'c': '5.153 Å'}",,,,CeCu4Al8,,,,,,
,,15 K,15 K,-15 K,-15 K,Handbook of Magnetic Materials,TRUE,"{'a': '8.817 Å', 'b': 'NA', 'c': '5.150 Å'}",,,,PrCu4Al8,,,,,,
