Repository: sanjayganeshprabu/Computational-Modeling-and-Predictive-Analytics-for-Materials-Data

# Computational-Modeling-and-Predictive-Analytics-for-Materials-Data-

File: MODIFIED magnetic_materials.csv (part 103 of 112)
Coercivity,Crystal_Structure,Curie,Curie(Tc),Curie_Weiss,Curie_Weiss(θp),DOI,Experimental,Lattice_Parameters,Lattice_Structure,Magnetic_Moment,Magnetization,Material_Name,Neel,Neel(Tn),New_Column_Concatenated,Remanence,Space_Group,Susceptibility
,,20 K,20 K,-18 K,-18 K,Handbook of Magnetic Materials,TRUE,"{'a': '8.789 Å', 'b': 'NA', 'c': '5.143 Å'}",,,,NdCu4Al8,,,,,,
,,~25 K,~25 K,-40 K,-40 K,Handbook of Magnetic Materials,TRUE,"{'a': '8.797 Å', 'b': 'NA', 'c': '5.143 Å'}",,,,SmCu4Al8,,,,,,
,,32 K,32 K,-16 K,-16 K,Handbook of Magnetic Materials,TRUE,"{'a': '8.746 Å', 'b': 'NA', 'c': '5.146 Å'}",,,,GdCu4Al8,,,,,,
,,22 K,22 K,-14 K,-14 K,Handbook of Magnetic Materials,TRUE,"{'a': '8.752 Å', 'b': 'NA', 'c': '5.134 Å'}",,,,TbCu4Al8,,,,,,
,,17 K,17 K,-5 K,-5 K,Handbook of Magnetic Materials,TRUE,"{'a': '8.725 Å', 'b': 'NA', 'c': '5.137 Å'}",,,,DyCu4Al8,,,,,,
,,7 K,7 K,-7 K,-7 K,Handbook of Magnetic Materials,TRUE,"{'a': '8.720 Å', 'b': 'NA', 'c': '5.122 Å'}",,,,HoCu4Al8,,,,,,
,,6 K,6 K,-10 K,-10 K,Handbook of Magnetic Materials,TRUE,"{'a': '8.712 Å', 'b': 'NA', 'c': '5.130 Å'}",,,,ErCu4Al8,,,,,,
,,5 K,5 K,-6 K,-6 K,Handbook of Magnetic Materials,TRUE,"{'a': '8.674 Å', 'b': 'NA', 'c': '5.114 Å'}",,,,TmCu4Al8,,,,,,
,,6 K,6 K,-16 K,-16 K,Handbook of Magnetic Materials,TRUE,"{'a': '9.023 Å', 'b': 'NA', 'c': '5.135 Å'}",,,0.38 µB/f.u. at 4.2 K,PrCr4Al8,,,,,,
,,,,-11 K,-11 K,Handbook of Magnetic Materials,TRUE,"{'a': '9.000 Å', 'b': 'NA', 'c': '5.136 Å'}",,,,NdCr4Al8,,,,,,
,,19 K,19 K,-24 K,-24 K,Handbook of Magnetic Materials,TRUE,"{'a': '8.973 Å', 'b': 'NA', 'c': '5.136 Å'}",,,0.03 µB/f.u. at 4.2 K,SmCr4Al8,,,,,,
,,8 K,8 K,-9 K,-9 K,Handbook of Magnetic Materials,TRUE,"{'a': '8.950 Å', 'b': 'NA', 'c': '5.133 Å'}",,,1.5 µB/f.u. at 4.2 K,GdCr4Al8,,,,,,
,,12 K,12 K,-5 K,-5 K,Handbook of Magnetic Materials,TRUE,"{'a': '8.925 Å', 'b': 'NA', 'c': '5.130 Å'}",,,3.3 µB/f.u. at 4.2 K,TbCr4Al8,,,,,,
,,16 K,16 K,-5 K,-5 K,Handbook of Magnetic Materials,TRUE,"{'a': '8.926 Å', 'b': 'NA', 'c': '5.132 Å'}",,,4.2 µB/f.u. at 4.2 K,DyCr4Al8,,,,,,
,,8 K,8 K,-5 K,-5 K,Handbook of Magnetic Materials,TRUE,"{'a': '8.910 Å', 'b': 'NA', 'c': '5.126 Å'}",,,4.1 µB/f.u. at 4.2 K,HoCr4Al8,,,,,,
,,14 K,14 K,-4 K,-4 K,Handbook of Magnetic Materials,TRUE,"{'a': '8.903 Å', 'b': 'NA', 'c': '5.124 Å'}",,,3.8 µB/f.u. at 4.2 K,ErCr4Al8,,,,,,
,,11 K,11 K,-11 K,-11 K,Handbook of Magnetic Materials,TRUE,"{'a': '8.903 Å', 'b': 'NA', 'c': '5.131 Å'}",,,2.4 µB/f.u. at 4.2 K,TmCr4Al8,,,,,,
,,,,7 K,7 K,Handbook of Magnetic Materials,TRUE,"{'a': '8.945 Å', 'b': 'NA', 'c': '5.132 Å'}",,,,YbCr4Al8,,,,,,
,MgCu2,221-240 K,221-240 K,,,Handbook of Magnetic Materials,TRUE,"{'a': 'NA', 'b': 'NA', 'c': 'NA'}",cub,,2.38-2.59,CeFe2,,,,,,
,MgCu2,676-700 K,676-700 K,,,Handbook of Magnetic Materials,TRUE,"{'a': 'NA', 'b': 'NA', 'c': 'NA'}",cub,,2.50-2.8,SmFe2,,,,,,
,MgCu2,785-810 K,785-810 K,,,Handbook of Magnetic Materials,TRUE,"{'a': 'NA', 'b': 'NA', 'c': 'NA'}",cub,,2.8-3.75,GdFe2,,,,,,
,MgCu2,696-711 K,696-711 K,,,Handbook of Magnetic Materials,TRUE,"{'a': 'NA', 'b': 'NA', 'c': 'NA'}",cub,,3.68-5.8,TbFe2,,,,,,
,MgCu2,633-638 K,633-638 K,,,Handbook of Magnetic Materials,TRUE,"{'a': 'NA', 'b': 'NA', 'c': 'NA'}",cub,,4.9-7.31,DyFe2,,,,,,
,MgCu2,597-614 K,597-614 K,,,Handbook of Magnetic Materials,TRUE,"{'a': 'NA', 'b': 'NA', 'c': 'NA'}",cub,,5.1-6.67,HoFe2,,,,,,
,MgCu2,590-595 K,590-595 K,,,Handbook of Magnetic Materials,TRUE,"{'a': 'NA', 'b': 'NA', 'c': 'NA'}",cub,,4.75-5.85,ErFe2,,,,,,
,MgCu2,566-610 K,566-610 K,,,Handbook of Magnetic Materials,TRUE,"{'a': 'NA', 'b': 'NA', 'c': 'NA'}",cub,,2.52-2.7,TmFe2,,,,,,
,MgCu2,558-610 K,558-610 K,,,Handbook of Magnetic Materials,TRUE,"{'a': 'NA', 'b': 'NA', 'c': 'NA'}",cub,,2.70-2.97,LuFe2,,,,,,
,MgCu2,535-554 K,535-554 K,,,Handbook of Magnetic Materials,TRUE,"{'a': 'NA', 'b': 'NA', 'c': 'NA'}",cub,,2.78-3.1,YFe2,,,,,,
,PuNi3,650-651 K,650-651 K,,,Handbook of Magnetic Materials,TRUE,"{'a': 'NA', 'b': 'NA', 'c': 'NA'}",rh,,4.5,SmFe3,,,,,,
,PuNi3,728-733 K,728-733 K,,,Handbook of Magnetic Materials,TRUE,"{'a': 'NA', 'b': 'NA', 'c': 'NA'}",rh,,1.6-1.99,GdFe3,,,,,,
,PuNi3,648-655 K,648-655 K,,,Handbook of Magnetic Materials,TRUE,"{'a': 'NA', 'b': 'NA', 'c': 'NA'}",rh,,2.66-3.6,TbFe3,,,,,,
,PuNi3,600-612 K,600-612 K,,,Handbook of Magnetic Materials,TRUE,"{'a': 'NA', 'b': 'NA', 'c': 'NA'}",rh,,3.67-4.6,DyFe3,,,,,,
,PuNi3,565-580 K,565-580 K,,,Handbook of Magnetic Materials,TRUE,"{'a': 'NA', 'b': 'NA', 'c': 'NA'}",rh,,4.2-4.8,HoFe3,,,,,,
,PuNi3,550-555 K,550-555 K,,,Handbook of Magnetic Materials,TRUE,"{'a': 'NA', 'b': 'NA', 'c': 'NA'}",rh,,3.2-3.5,ErFe3,,,,,,
,PuNi3,535-539 K,535-539 K,,,Handbook of Magnetic Materials,TRUE,"{'a': 'NA', 'b': 'NA', 'c': 'NA'}",rh,,1.6,TmFe3,,,,,,
,PuNi3,490-539 K,490-539 K,,,Handbook of Magnetic Materials,TRUE,"{'a': 'NA', 'b': 'NA', 'c': 'NA'}",rh,,5.0-5.49,YFe3,,,,,,
,Th6Mn23,429 K,429 K,,,Handbook of Magnetic Materials,TRUE,"{'a': 'NA', 'b': 'NA', 'c': 'NA'}",cub,,,Nd6Fe23,,,,,,
,Th6Mn23,468-659 K,468-659 K,,,Handbook of Magnetic Materials,TRUE,"{'a': 'NA', 'b': 'NA', 'c': 'NA'}",cub,,15.3,Gd6Fe23,,,,,,
,Th6Mn23,574 K,574 K,,,Handbook of Magnetic Materials,TRUE,"{'a': 'NA', 'b': 'NA', 'c': 'NA'}",cub,,,Tb6Fe23,,,,,,
,Th6Mn23,424-545 K,424-545 K,,,Handbook of Magnetic Materials,TRUE,"{'a': 'NA', 'b': 'NA', 'c': 'NA'}",cub,,14.8-15.1,Dy6Fe23,,,,,,
,Th6Mn23,501-560 K,501-560 K,,,Handbook of Magnetic Materials,TRUE,"{'a': 'NA', 'b': 'NA', 'c': 'NA'}",cub,,14.6-15,Ho6Fe23,,,,,,
,Th6Mn23,493-495 K,493-495 K,,,Handbook of Magnetic Materials,TRUE,"{'a': 'NA', 'b': 'NA', 'c': 'NA'}",cub,,5.3-7.2,Er6Fe23,,,,,,
,Th6Mn23,475 K,475 K,,,Handbook of Magnetic Materials,TRUE,"{'a': 'NA', 'b': 'NA', 'c': 'NA'}",cub,,18,Tm6Fe23,,,,,,
,Th6Mn23,480 K,480 K,,,Handbook of Magnetic Materials,TRUE,"{'a': 'NA', 'b': 'NA', 'c': 'NA'}",cub,,32,Yb6Fe23,,,,,,
,Th6Mn23,471-491 K,471-491 K,,,Handbook of Magnetic Materials,TRUE,"{'a': 'NA', 'b': 'NA', 'c': 'NA'}",cub,,43.9,Lu6Fe23,,,,,,
,Th6Mn23,478-484 K,478-484 K,,,Handbook of Magnetic Materials,TRUE,"{'a': 'NA', 'b': 'NA', 'c': 'NA'}",cub,,37.8-47.5,Y6Fe23,,,,,,
,Th2Zn17,220-270 K,220-270 K,,,Handbook of Magnetic Materials,TRUE,"{'a': 'NA', 'b': 'NA', 'c': 'NA'}",rh,,28.8-30.6,Ce2Fe17,,,,,,
,Th2Zn17,283 K,283 K,,,24; 29;,TRUE,"{'a': 'NA', 'b': 'NA', 'c': 'NA'}",rh,,30.6,Pr2Fe17,,,,,,
,Th2Zn17,327 K,327 K,,,24; 29;,TRUE,"{'a': 'NA', 'b': 'NA', 'c': 'NA'}",rh,,30,Nd2Fe17,,,,,,
,Th2Zn17,385-420 K,385-420 K,,,Handbook of Magnetic Materials,TRUE,"{'a': 'NA', 'b': 'NA', 'c': 'NA'}",rh,,,Sm2Fe17,,,,,,
,Th2Ni17,460-485 K,460-485 K,,,Handbook of Magnetic Materials,TRUE,"{'a': 'NA', 'b': 'NA', 'c': 'NA'}",hex,,21-21.5,Gd2Fe17,,,,,,
,Th2Ni17,408 K,408 K,,,Handbook of Magnetic Materials,TRUE,"{'a': 'NA', 'b': 'NA', 'c': 'NA'}",hex,,17-18.8,Tb2Fe17,,,,,,
,Th2Ni17,363-380 K,363-380 K,,,Handbook of Magnetic Materials,TRUE,"{'a': 'NA', 'b': 'NA', 'c': 'NA'}",hex,,15.4-17.0,Dy2Fe17,,,,,,
,Th2Ni17,325 K,325 K,,,Handbook of Magnetic Materials,TRUE,"{'a': 'NA', 'b': 'NA', 'c': 'NA'}",hex,,14.8,Ho2Fe17,,,,,,
,,27 K,27 K,+39 K,+39 K,mörsen et al. (1988),TRUE,"{'a': 'NA', 'b': 'NA', 'c': 'NA'}",,,,EuFe2P2,,,,,,
,,125 K,125 K,+137 K,+137 K,mörsen et al. (1988),TRUE,"{'a': 'NA', 'b': 'NA', 'c': 'NA'}",,,,LaCo2P2,,,,,,
,,,,+20 K,+20 K,mörsen et al. (1988),TRUE,"{'a': 'NA', 'b': 'NA', 'c': 'NA'}",,,,EuCo2P2,67 K,67 K,,,,
,,,,+12 K,+12 K,jeitschko and reehuis (1987),TRUE,"{'a': 'NA', 'b': 'NA', 'c': 'NA'}",,,,PrNi2P2,,,,,,
,,,,+10 K,+10 K,jeitschko and reehuis (1987),TRUE,"{'a': 'NA', 'b': 'NA', 'c': 'NA'}",,,,NdNi2P2,,,,,,
,,,,-124 K,-124 K,"mörsen et al. (1988), jeitschko and reehuis (1987)",TRUE,"{'a': 'NA', 'b': 'NA', 'c': 'NA'}",,,,EuNi2P2,,,,,,
,,,,-5 K,-5 K,jeitschko and reehuis (1987),TRUE,"{'a': 'NA', 'b': 'NA', 'c': 'NA'}",,,,GdNi2P2,10.5 K,10.5 K,,,,
,,,,+5 K,+5 K,jeitschko and reehuis (1987),TRUE,"{'a': 'NA', 'b': 'NA', 'c': 'NA'}",,,,TbNi2P2,,,,,,
,,,,+5 K,+5 K,jeitschko and reehuis (1987),TRUE,"{'a': 'NA', 'b': 'NA', 'c': 'NA'}",,,,DyNi2P2,,,,,,
,,,,+1 K,+1 K,jeitschko and reehuis (1987),TRUE,"{'a': 'NA', 'b': 'NA', 'c': 'NA'}",,,,HoNi2P2,,,,,,
,,,,+4 K,+4 K,jeitschko and reehuis (1987),TRUE,"{'a': 'NA', 'b': 'NA', 'c': 'NA'}",,,,ErNi2P2,,,,,,
,,,,+3 K,+3 K,jeitschko and reehuis (1987),TRUE,"{'a': 'NA', 'b': 'NA', 'c': 'NA'}",,,,TmNi2P2,,,,,,
,,,,-10 K,-10 K,ghadraoui et al. (1988),TRUE,"{'a': 'NA', 'b': 'NA', 'c': 'NA'}",,,,CeNi2As2,5.2 K,5.2 K,,,,
,,,,+3 K,+3 K,ghadraoui et al. (1988),TRUE,"{'a': 'NA', 'b': 'NA', 'c': 'NA'}",,,,PrNi2As2,11 K,11 K,,,,
,,,,-8 K,-8 K,ghadraoui et al. (1988),TRUE,"{'a': 'NA', 'b': 'NA', 'c': 'NA'}",,,,NdNi2As2,,,,,,
,,9 K,9 K,,,ghadraoui et al. (1988),TRUE,"{'a': 'NA', 'b': 'NA', 'c': 'NA'}",,,,SmNi2As2,,,,,,
,,,,-12 K,-12 K,ghadraoui et al. (1988),TRUE,"{'a': 'NA', 'b': 'NA', 'c': 'NA'}",,,,EuNi2As2,14 K,14 K,,,,
,,,,0.23 K,0.23 K,skolozdra et al. (1981),TRUE,"{'a': 'NA', 'b': 'NA', 'c': 'NA'}",,,,Pr2Ni2Sn2,,,,,,
,,,,-40 K,-40 K,skolozdra et al. (1981),TRUE,"{'a': 'NA', 'b': 'NA', 'c': 'NA'}",,,,NdNi2Sn2,,,,,,
,,230 K,230 K,,,Handbook of Magnetic Materials,TRUE,"{'a': '730.2 pm', 'b': 'NA', 'c': 'NA'}",,,,CeFe2,,,,,,
,,660 K,660 K,,,Handbook of Magnetic Materials,TRUE,"{'a': '741.5 pm', 'b': 'NA', 'c': 'NA'}",,,,SmFe2,,,,,,
,,790 K,790 K,,,Handbook of Magnetic Materials,TRUE,"{'a': '740.5 pm', 'b': 'NA', 'c': 'NA'}",,,,GdFe2,,,,,,
,,697 K,697 K,,,Handbook of Magnetic Materials,TRUE,"{'a': '734.1 pm', 'b': 'NA', 'c': 'NA'}",,,,TbFe2,,,,,,
,,624 K,624 K,,,Handbook of Magnetic Materials,TRUE,"{'a': '733.8 pm', 'b': 'NA', 'c': 'NA'}",,,,DyFe2,,,,,,
,,586 K,586 K,,,Handbook of Magnetic Materials,TRUE,"{'a': '731.3 pm', 'b': 'NA', 'c': 'NA'}",,,,HoFe2,,,,,,
,,577 K,577 K,,,Handbook of Magnetic Materials,TRUE,"{'a': '728.4 pm', 'b': 'NA', 'c': 'NA'}",,,,ErFe2,,,,,,
,,560 K,560 K,,,Handbook of Magnetic Materials,TRUE,"{'a': '724.5 pm', 'b': 'NA', 'c': 'NA'}",,,,TmFe2,,,,,,
,,581 K,581 K,,,Handbook of Magnetic Materials,TRUE,"{'a': '722.3 pm', 'b': 'NA', 'c': 'NA'}",,,,LuFe2,,,,,,
,,552 K,552 K,,,Handbook of Magnetic Materials,TRUE,"{'a': '736.9 pm', 'b': 'NA', 'c': 'NA'}",,,,YFe2,,,,,,
,,170 K,170 K,,,Handbook of Magnetic Materials,TRUE,"{'a': '705.7 pm', 'b': 'NA', 'c': 'NA'}",,,,UFe2,,,,,,
,,208 K,208 K,,,Handbook of Magnetic Materials,TRUE,"{'a': '726.4 pm', 'b': 'NA', 'c': 'NA'}",,,,SmCo2,,,,,,
,,398 K,398 K,,,Handbook of Magnetic Materials,TRUE,"{'a': '726.0 pm', 'b': 'NA', 'c': 'NA'}",,,,GdCo2,,,,,,
,,235 K,235 K,,,Handbook of Magnetic Materials,TRUE,"{'a': '721.1 pm', 'b': 'NA', 'c': 'NA'}",,,,TbCo2,,,,,,
,,137 K,137 K,,,Handbook of Magnetic Materials,TRUE,"{'a': '719.2 pm', 'b': 'NA', 'c': 'NA'}",,,,DyCo2,,,,,,
,,78 K,78 K,,,Handbook of Magnetic Materials,TRUE,"{'a': '717.4 pm', 'b': 'NA', 'c': 'NA'}",,,,HoCo2,,,,,,
,,31 K,31 K,,,Handbook of Magnetic Materials,TRUE,"{'a': '715.7 pm', 'b': 'NA', 'c': 'NA'}",,,,ErCo2,,,,,,
,,5 K,5 K,,,Handbook of Magnetic Materials,TRUE,"{'a': '713.6 pm', 'b': 'NA', 'c': 'NA'}",,,,TmCo2,,,,,,
,Orthorhombic,81 K,81 K,,,Handbook of Magnetic Materials,TRUE,"{'a': '-16 x 10⁻³', 'b': '+3 x 10⁻³', 'c': '+7 x 10⁻³'}",,,,Gd₅(Si₀.₁Ge₀.₉)₄,,,,,,
,Orthorhombic,69 K,69 K,,,Handbook of Magnetic Materials,TRUE,"{'a': '+4.0 x 10⁻³', 'b': '+5.4 x 10⁻³', 'c': '-8.2 x 10⁻³'}",,,,GdNi,,,,,,
,FeB-type Orthorhombic,,,,,Handbook of Magnetic Materials,TRUE,"{'a': '5 ± 3 x 10⁻³', 'b': '-10 ± 3 x 10⁻³', 'c': '3 ± 3 x 10⁻³'}",,,,GdCu,45 K,45 K,,,,
,Orthorhombic,95 K,95 K,,,Handbook of Magnetic Materials,TRUE,"{'a': '-3.5 x 10⁻³', 'b': '+4.9 x 10⁻³', 'c': '+0.8 x 10⁻³'}",,,,Gd(Cu₀.₈Ni₀.₂)₂,,,,,,
,Tetragonal,86 K,86 K,,,Handbook of Magnetic Materials,TRUE,"{'a': '-1.9 x 10⁻³', 'b': 'NA', 'c': '+3.8 x 10⁻³'}",,,,Gd₂Cu₂In,,,,,,
,Orthorhombic,,,,,Handbook of Magnetic Materials,TRUE,"{'a': '-2.5 x 10⁻³', 'b': '+2.0 x 10⁻³', 'c': '+2.6 x 10⁻³'}",,,,Gd₃Rh,112 K,112 K,,,,
,Hexagonal,82 K,82 K,,,Handbook of Magnetic Materials,TRUE,"{'a': '-1.7 x 10⁻³', 'b': 'NA', 'c': '+3.0 x 10⁻³'}",,,,GdCuAl,,,,,,
,Orthorhombic,,,,,Handbook of Magnetic Materials,TRUE,"{'a': '+2.9 x 10⁻³', 'b': '+1.3 x 10⁻³', 'c': '-1.3 x 10⁻³'}",,,,Gd₃Ni,100 K,100 K,,,,
,Orthorhombic,68 K,68 K,,,Handbook of Magnetic Materials,TRUE,"{'a': '+1.4 x 10⁻³', 'b': '-2.3 x 10⁻³', 'c': '+0.9 x 10⁻³'}",,,,GdPt,,,,,,
,Orthorhombic,,,,,Handbook of Magnetic Materials,TRUE,"{'a': '-2.1 x 10⁻³', 'b': '+1.2 x 10⁻³', 'c': '+1.5 x 10⁻³'}",,,,GdCu₂,42 K,42 K,,,,
,Orthorhombic,68 K,68 K,,,Handbook of Magnetic Materials,TRUE,"{'a': '-0.2 x 10⁻³', 'b': '+1.4 x 10⁻³', 'c': '+1.9 x 10⁻³'}",,,,GdZn₂,,,,,,
,Hexagonal,294 K,294 K,,,Handbook of Magnetic Materials,TRUE,"{'a': '+1.0 x 10⁻³', 'b': 'NA', 'c': '+3.0 x 10⁻³'}",,,,Gd,,,,,,
,Hexagonal,,,,,Handbook of Magnetic Materials,TRUE,"{'a': '+0.3 x 10⁻³', 'b': 'NA', 'c': '-1.1 x 10⁻³'}",,,,GdCuSn,24 K,24 K,,,,
,Tetragonal,,,,,Handbook of Magnetic Materials,TRUE,"{'a': '+0.3 x 10⁻³', 'b': 'NA', 'c': '-0.6 x 10⁻³'}",,,,GdAg₂,23 K,23 K,,,,
,Tetragonal,,,,,Handbook of Magnetic Materials,TRUE,"{'a': '-0.2 x 10⁻³', 'b': 'NA', 'c': '+0.4 x 10⁻³'}",,,,Gd₂Ni₂₋ₓIn,20 K,20 K,,,,
,M: RSR*S*,725 K,725 K,,,smit and wijn (1959e),TRUE,"{'a': 'NA', 'b': 'NA', 'c': 'NA'}",,,4770 G,BaFe12O19,,,,,,
,Fe2W: RSSR*S*S*,728 K,728 K,,,smit and wijn (1959e),TRUE,"{'a': 'NA', 'b': 'NA', 'c': 'NA'}",,,3940 G,BaFe18O27,,,,,,
,FeZnW: RSSR*S*S*,703 K,703 K,,,smit and wijn (1959e),TRUE,"{'a': 'NA', 'b': 'NA', 'c': 'NA'}",,,4770 G,BaZnFe17O27,,,,,,
,Ni2W: RSSR*S*S*,793 K,793 K,,,smit and wijn (1959e),TRUE,"{'a': 'NA', 'b': 'NA', 'c': 'NA'}",,,4145 G,BaNi2Fe16O27,,,,,,
,Mg2Y: RSR*STS*,553 K,553 K,,,smit and wijn (1959e),TRUE,"{'a': 'NA', 'b': 'NA', 'c': 'NA'}",,,1500 G,Ba2Mg2Fe12O22,,,,,,
,Ni2Y: RSR*STS*,663 K,663 K,,,smit and wijn (1959e),TRUE,"{'a': 'NA', 'b': 'NA', 'c': 'NA'}",,,1600 G,Ba2Ni2Fe12O22,,,,,,
,Zn2Y: RSR*STS*,403 K,403 K,,,smit and wijn (1959e),TRUE,"{'a': 'NA', 'b': 'NA', 'c': 'NA'}",,,2850 G,Ba2Zn2Fe12O22,,,,,,
,Co2Y: RSR*STS*,613 K,613 K,,,smit and wijn (1959e),TRUE,"{'a': 'NA', 'b': 'NA', 'c': 'NA'}",,,2325 G,Ba2Co2Fe12O22,,,,,,
,Co2Z: RSTSR*ST*S*,683 K,683 K,,,smit and wijn (1959e),TRUE,"{'a': 'NA', 'b': 'NA', 'c': 'NA'}",,,3390 G,Ba3Co2Fe24O41,,,,,,
,Zn2Z: RSTSR*ST*S*,633 K,633 K,,,smit and wijn (1959e),TRUE,"{'a': 'NA', 'b': 'NA', 'c': 'NA'}",,,3900 G,Ba3Zn2Fe24O41,,,,,,
,NaCl,172-180 K,172-180 K,173-180,173-180,"freeman et al. (1976), lam and aldred (1974), dam et al. (1974), trzebiatowski and suski (1963), wedgwood (1972), wedgwood and kutnietz (1972)",TRUE,"{'a': '5.487-5.490', 'b': 'NA', 'c': 'NA'}",,,2.22-2.31 μB,US,,,,,,
,NaCl,160.5-187 K,160.5-187 K,188,188,"lam and aldred (1974), dam et al. (1974), trzebiatowski and suski (1961, 1962)",TRUE,"{'a': '5.71-5.75', 'b': 'NA', 'c': 'NA'}",,,2.51 μB,USe,,,,,,
,NaCl,102-110 K,102-110 K,104,104,"lam and aldred (1974), dam et al. (1974), suski et al. (1972), trzebiatowski and sepichowska (1960), wedgwood and kutnietz (1972)",TRUE,"{'a': '6.146-6.161', 'b': 'NA', 'c': 'NA'}",,,2.84 μB,UTe,,,,,,
,Th3P4 (def),122 K,122 K,,,chechernikov et al. (1967),TRUE,"{'a': 'NA', 'b': 'NA', 'c': 'NA'}",,,,U2Te3,,,,,,
,Th3P4,38±2 K,38±2 K,40,40,"lam and aldred (1974), dam et al. (1974), suski et al. (1972), troć et al. (1971)",TRUE,"{'a': '9.40-9.42', 'b': 'NA', 'c': 'NA'}",,,3.14 μB,U3Te4,,,,,,
,Th7Te12,73 K,73 K,0,0,suski (1972),TRUE,"{'a': '12.320', 'b': 'NA', 'c': '4.293'}",,,3.07 μB,U7Te12,,,,,,
,,20 K,20 K,,,"suski (1976b), yarembash et al. (1968)",TRUE,"{'a': '8.672', 'b': 'NA', 'c': '13.014'}",,,,UTe3.38,,,,,,
,US3 monoclinic,18 K,18 K,-80.8,-80.8,blaise et al. (1976),TRUE,"{'a': '5.64-5.66', 'b': '4.01', 'c': '19.06-19.11'}",,,2.34 μB,NpSe3,,,,,,
,LnTe3 pseudotetragonal,25 K,25 K,9.8,9.8,blaise et al. (1976),TRUE,"{'a': '4.355', 'b': 'NA', 'c': '25.40'}",,,2.26 μB,NpTe3,,,,,,
,,,,-86 K,-86 K,Handbook of Magnetic Materials,TRUE,"{'a': 'NA', 'b': 'NA', 'c': 'NA'}",,,,CePt₂Si₂,,,,,,
,,,,-86 K,-86 K,Handbook of Magnetic Materials,TRUE,"{'a': 'NA', 'b': 'NA', 'c': 'NA'}",,,,CePt₂Si₂,,,,,,
,,,,7 K,7 K,Handbook of Magnetic Materials,TRUE,"{'a': 'NA', 'b': 'NA', 'c': 'NA'}",,,,PrPt₂Si₂,,,,,,
,,,,-4.5 K,-4.5 K,Handbook of Magnetic Materials,TRUE,"{'a': 'NA', 'b': 'NA', 'c': 'NA'}",,,,NdPt₂Si₂,,,,,,
,,,,0 K,0 K,Handbook of Magnetic Materials,TRUE,"{'a': 'NA', 'b': 'NA', 'c': 'NA'}",,,,SmPt₂Si₂,,,,,,
,,,,-7 K,-7 K,Handbook of Magnetic Materials,TRUE,"{'a': 'NA', 'b': 'NA', 'c': 'NA'}",,,,GdPt₂Si₂,10 K,10 K,,,,
,,,,-5 K,-5 K,Handbook of Magnetic Materials,TRUE,"{'a': 'NA', 'b': 'NA', 'c': 'NA'}",,,,GdPt₂Si₂,9.7 K,9.7 K,,,,
,,,,,,Handbook of Magnetic Materials,TRUE,"{'a': 'NA', 'b': 'NA', 'c': 'NA'}",,,,GdPt₂Si₂,7.2 K,7.2 K,,,,
,,,,-8 K,-8 K,Handbook of Magnetic Materials,TRUE,"{'a': 'NA', 'b': 'NA', 'c': 'NA'}",,,,GdPt₂Si₂,8 K,8 K,,,,
,,,,58.5 K,58.5 K,Handbook of Magnetic Materials,TRUE,"{'a': 'NA', 'b': 'NA', 'c': 'NA'}",,,,TbPt₂Si₂,6.5 K,6.5 K,,,,
,,,,-27 K,-27 K,Handbook of Magnetic Materials,TRUE,"{'a': 'NA', 'b': 'NA', 'c': 'NA'}",,,,TbPt₂Si₂,8.6 K,8.6 K,,,,
,,3 K,3 K,37 K,37 K,Handbook of Magnetic Materials,TRUE,"{'a': 'NA', 'b': 'NA', 'c': 'NA'}",,,,DyPt₂Si₂,,,,,,
,,,,,,Handbook of Magnetic Materials,TRUE,"{'a': 'NA', 'b': 'NA', 'c': 'NA'}",,,,DyPt₂Si₂,7 K,7 K,,,,
,,3 K,3 K,11 K,11 K,Handbook of Magnetic Materials,TRUE,"{'a': 'NA', 'b': 'NA', 'c': 'NA'}",,,,HoPt₂Si₂,,,,,,
,,3 K,3 K,26 K,26 K,Handbook of Magnetic Materials,TRUE,"{'a': 'NA', 'b': 'NA', 'c': 'NA'}",,,,ErPt₂Si₂,,,,,,
,,3 K,3 K,65 K,65 K,Handbook of Magnetic Materials,TRUE,"{'a': 'NA', 'b': 'NA', 'c': 'NA'}",,,,TmPt₂Si₂,,,,,,
,,,,-100 K,-100 K,Handbook of Magnetic Materials,TRUE,"{'a': 'NA', 'b': 'NA', 'c': 'NA'}",,,,YbPt₂Si₂,,,,,,
,,253 K,253 K,,,Handbook of Magnetic Materials,TRUE,"{'a': 'NA', 'b': 'NA', 'c': 'NA'}",,,,Gd0.3Tb0.7,,,,,,
,,271 K,271 K,,,Handbook of Magnetic Materials,TRUE,"{'a': 'NA', 'b': 'NA', 'c': 'NA'}",,,,Gd0.6Tb0.4,,,,,,
,,282 K,282 K,,,Handbook of Magnetic Materials,TRUE,"{'a': 'NA', 'b': 'NA', 'c': 'NA'}",,,,Gd0.8Tb0.2,,,,,,
,,160 K,160 K,,,Handbook of Magnetic Materials,TRUE,"{'a': 'NA', 'b': 'NA', 'c': 'NA'}",,,,Gd0.2Ho0.8,,,,,,
,,194 K,194 K,,,Handbook of Magnetic Materials,TRUE,"{'a': 'NA', 'b': 'NA', 'c': 'NA'}",,,,Gd0.4Ho0.6,,,,,,
,,230 K,230 K,,,Handbook of Magnetic Materials,TRUE,"{'a': 'NA', 'b': 'NA', 'c': 'NA'}",,,,Gd0.6Ho0.4,,,,,,
,,268 K,268 K,,,Handbook of Magnetic Materials,TRUE,"{'a': 'NA', 'b': 'NA', 'c': 'NA'}",,,,Gd0.8Ho0.2,,,,,,
,,125 K,125 K,,,Handbook of Magnetic Materials,TRUE,"{'a': 'NA', 'b': 'NA', 'c': 'NA'}",,,,Gd0.2Er0.8,,,,,,
,,168 K,168 K,,,Handbook of Magnetic Materials,TRUE,"{'a': 'NA', 'b': 'NA', 'c': 'NA'}",,,,Gd0.4Er0.6,,,,,,
,,220 K,220 K,,,Handbook of Magnetic Materials,TRUE,"{'a': 'NA', 'b': 'NA', 'c': 'NA'}",,,,Gd0.6Er0.4,,,,,,
,,52 K,52 K,,,Handbook of Magnetic Materials,TRUE,"{'a': 'NA', 'b': 'NA', 'c': 'NA'}",,,,Tb0.1Y0.9,,,,,,
,,176 K,176 K,,,Handbook of Magnetic Materials,TRUE,"{'a': 'NA', 'b': 'NA', 'c': 'NA'}",,,,Tb0.63Y0.37,,,,,,
,,205 K,205 K,,,Handbook of Magnetic Materials,TRUE,"{'a': 'NA', 'b': 'NA', 'c': 'NA'}",,,,Tb0.865Y0.135,,,,,,
,,135 K,135 K,,,Handbook of Magnetic Materials,TRUE,"{'a': 'NA', 'b': 'NA', 'c': 'NA'}",,,,Dy0.7Y0.3,,,,,,
,Hexagonal,,,-83 K,-83 K,chevalier et al. (1984),TRUE,"{'a': 'NA', 'b': 'NA', 'c': 'NA'}",,,,Ce2RhSi3,6 K,6 K,,,,
,Hexagonal,15 K,15 K,+7 K,+7 K,chevalier et al. (1984),TRUE,"{'a': 'NA', 'b': 'NA', 'c': 'NA'}",,,,Nd2RhSi3,,,,,,
,Hexagonal,,,+2 K,+2 K,chevalier et al. (1984),TRUE,"{'a': 'NA', 'b': 'NA', 'c': 'NA'}",,,,Gd2RhSi3,14 K,14 K,,,,
,Hexagonal,,,+6 K,+6 K,chevalier et al. (1984),TRUE,"{'a': 'NA', 'b': 'NA', 'c': 'NA'}",,,,Tb2RhSi3,11 K,11 K,,,,
,Hexagonal,,,-7 K,-7 K,chevalier et al. (1984),TRUE,"{'a': 'NA', 'b': 'NA', 'c': 'NA'}",,,,Dy2RhSi3,,,,,,
,Hexagonal,,,+1 K,+1 K,chevalier et al. (1984),TRUE,"{'a': 'NA', 'b': 'NA', 'c': 'NA'}",,,,Ho2RhSi3,,,,,,
,Hexagonal,,,+6 K,+6 K,chevalier et al. (1984),TRUE,"{'a': 'NA', 'b': 'NA', 'c': 'NA'}",,,,Er2RhSi3,,,,,,
,Orthorhombic,,,+41 K,+41 K,romaka et al. (1982b),TRUE,"{'a': 'NA', 'b': 'NA', 'c': 'NA'}",,,,Pr2Ni2Al,,,,,,
,Orthorhombic,,,+25 K,+25 K,romaka et al. (1982b),TRUE,"{'a': 'NA', 'b': 'NA', 'c': 'NA'}",,,,Nd2Ni2Al,,,,,,
,Orthorhombic,,,-20 K,-20 K,romaka et al. (1982b),TRUE,"{'a': 'NA', 'b': 'NA', 'c': 'NA'}",,,,Gd2Ni2Al,,,,,,
,Orthorhombic,,,-2 K,-2 K,romaka et al. (1982b),TRUE,"{'a': 'NA', 'b': 'NA', 'c': 'NA'}",,,,Tb2Ni2Al,,,,,,
,Orthorhombic,,,-11 K,-11 K,romaka et al. (1982b),TRUE,"{'a': 'NA', 'b': 'NA', 'c': 'NA'}",,,,Dy2Ni2Al,,,,,,
,Orthorhombic,,,-7 K,-7 K,romaka et al. (1982b),TRUE,"{'a': 'NA', 'b': 'NA', 'c': 'NA'}",,,,Ho2Ni2Al,,,,,,
,Orthorhombic,,,+23 K,+23 K,romaka et al. (1982b),TRUE,"{'a': 'NA', 'b': 'NA', 'c': 'NA'}",,,,Er2Ni2Al,,,,,,
,Orthorhombic,,,+24 K,+24 K,romaka et al. (1982b),TRUE,"{'a': 'NA', 'b': 'NA', 'c': 'NA'}",,,,Tm2Ni2Al,,,,,,
,Orthorhombic,,,+10 K,+10 K,romaka et al. (1982b),TRUE,"{'a': 'NA', 'b': 'NA', 'c': 'NA'}",,,,Pr2Ni2Ga,,,,,,
,Orthorhombic,,,0 K,0 K,romaka et al. (1982b),TRUE,"{'a': 'NA', 'b': 'NA', 'c': 'NA'}",,,,Nd2Ni2Ga,,,,,,
,Orthorhombic,,,-3 K,-3 K,romaka et al. (1982b),TRUE,"{'a': 'NA', 'b': 'NA', 'c': 'NA'}",,,,Gd2Ni2Ga,,,,,,
,Orthorhombic,,,+14 K,+14 K,romaka et al. (1982b),TRUE,"{'a': 'NA', 'b': 'NA', 'c': 'NA'}",,,,Tb2Ni2Ga,,,,,,
,Orthorhombic,,,-3 K,-3 K,romaka et al. (1982b),TRUE,"{'a': 'NA', 'b': 'NA', 'c': 'NA'}",,,,Dy2Ni2Ga,,,,,,
,Orthorhombic,,,-1 K,-1 K,romaka et al. (1982b),TRUE,"{'a': 'NA', 'b': 'NA', 'c': 'NA'}",,,,Ho2Ni2Ga,,,,,,
,Orthorhombic,,,+19 K,+19 K,romaka et al. (1982b),TRUE,"{'a': 'NA', 'b': 'NA', 'c': 'NA'}",,,,Er2Ni2Ga,,,,,,
,Orthorhombic,,,+25 K,+25 K,romaka et al. (1982b),TRUE,"{'a': 'NA', 'b': 'NA', 'c': 'NA'}",,,,Tm2Ni2Ga,,,,,,
0.8 µB,anti-Fe₂As,118 K,118 K,120 K,120 K,Handbook of Magnetic Materials,TRUE,"{'a': '3.813 Å', 'b': 'NA', 'c': '7.981 Å'}",,,2.1 µB,UPS,,,,,,
"0.9 µB, 1.35±0.1 µB",anti-Fe₂As,102-110 K,102-110 K,90 K,90 K,Handbook of Magnetic Materials,TRUE,"{'a': '3.951 Å', 'b': 'NA', 'c': '8.185 Å'}",,,2.4 µB,UPSe,,,,,,
"1.44±0.15 µB, 1.74 µB",UGeTe,85 K,85 K,"80 (80-300 K), -70 (300 K) K","80 (80-300 K), -70 (300 K) K",Handbook of Magnetic Materials,TRUE,"{'a': '4.100 Å', 'b': 'NA', 'c': '17.026 Å'}",,,"2.6 µB, 3.16 µB",UPTe,,,,,,
1.1-1.2 µB,anti-Fe₂As,128-124 K,128-124 K,-380 K,-380 K,Handbook of Magnetic Materials,TRUE,"{'a': '3.884 Å', 'b': 'NA', 'c': '8.176 Å'}",,,3.34 µB,UAsS,,,,,,
"1.4-1.5 µB, 1.36 µB",anti-Fe₂As,118-105 K,118-105 K,-195 K,-195 K,Handbook of Magnetic Materials,TRUE,"{'a': '3.962 Å', 'b': 'NA', 'c': '8.422 Å'}",,,3.41 µB,UAsSe,,,,,,
"1.5±0.1 µB, 1.59±0.15 µB, 1.29 µB",anti-Fe₂As,66-62 K,66-62 K,-95 K,-95 K,Handbook of Magnetic Materials,TRUE,"{'a': '4.148 Å', 'b': 'NA', 'c': '17.256 Å'}",,,3.34 µB,UAsTe,,,,,,
1.5±0.1 µB,anti-Fe₂As,127 K,127 K,115 K,115 K,Handbook of Magnetic Materials,TRUE,"{'a': '4.173 Å', 'b': 'NA', 'c': '8.681 Å'}",,,2.3-2.6 µB,USbSe,,,,,,
,anti-Fe₂As,110 K,110 K,,,Handbook of Magnetic Materials,TRUE,"{'a': '4.321 Å', 'b': 'NA', 'c': '9.063 Å'}",,,3.0 µB,USbTe,,,,,,
,PbFCl,48 K,48 K,,,Handbook of Magnetic Materials,TRUE,"{'a': '3.929 Å', 'b': 'NA', 'c': '7.617 Å'}",,,,UNTe,,,,,,
,ThCr2Si2-type,,,,,Handbook of Magnetic Materials,TRUE,"{'a': 'NA', 'b': 'NA', 'c': 'NA'}",,,0.62 μB/f.u. (5 K),CePd2Si2,10 K,10 K,,,,
,ThCr2Si2-type,,,,,Handbook of Magnetic Materials,TRUE,"{'a': 'NA', 'b': 'NA', 'c': 'NA'}",,,,GdPd2Si2,13 K,13 K,,,,
,ThCr2Si2-type,,,,,Handbook of Magnetic Materials,TRUE,"{'a': 'NA', 'b': 'NA', 'c': 'NA'}",,,9.3 μB/f.u. (4.2 K),TbPd2Si2,15 K,15 K,,,,
,ThCr2Si2-type,,,,,Handbook of Magnetic Materials,TRUE,"{'a': 'NA', 'b': 'NA', 'c': 'NA'}",,,8.6 μB/f.u. (2 K),TbPd2Ge2,4.2 K,4.2 K,,,,
,ThCr2Si2-type,,,,,Handbook of Magnetic Materials,TRUE,"{'a': 'NA', 'b': 'NA', 'c': 'NA'}",,,12.2 μB/f.u. (2 K),DyPd2Si2,~ 6 K,~ 6 K,,,,
,ThCr2Si2-type,,,,,Handbook of Magnetic Materials,TRUE,"{'a': 'NA', 'b': 'NA', 'c': 'NA'}",,,10.9 μB/f.u. (4.2 K),HoPd2Si2,21 K,21 K,,,,
,ThCr2Si2-type,,,,,Handbook of Magnetic Materials,TRUE,"{'a': 'NA', 'b': 'NA', 'c': 'NA'}",,,11.2 μB/f.u. (2 K),ErPd2Si2,~ 3 K,~ 3 K,,,,
,ThCr2Si2-type,,,,,Handbook of Magnetic Materials,TRUE,"{'a': 'NA', 'b': 'NA', 'c': 'NA'}",,,0.9 μB/f.u. (1.9 K),CeAg2Si2,10 K,10 K,,,,
,ThCr2Si2-type,,,,,Handbook of Magnetic Materials,TRUE,"{'a': 'NA', 'b': 'NA', 'c': 'NA'}",,,1.85 μB/f.u. (1.5 K),CeAg2Ge2,6.5 K,6.5 K,,,,
,ThCr2Si2-type,,,,,Handbook of Magnetic Materials,TRUE,"{'a': 'NA', 'b': 'NA', 'c': 'NA'}",,,,GdAg2Si2,10 K,10 K,,,,
,ThCr2Si2-type,,,,,Handbook of Magnetic Materials,TRUE,"{'a': 'NA', 'b': 'NA', 'c': 'NA'}",,,6.7 μB/f.u. (7 K),DyAg2Si2,10.3 K,10.3 K,,,,
,ThCr2Si2-type,,,,,Handbook of Magnetic Materials,TRUE,"{'a': 'NA', 'b': 'NA', 'c': 'NA'}",,,1.3 μB/f.u. (5 K),CeAu2Si2,10 K,10 K,,,,
,ThCr2Si2-type,,,,,Handbook of Magnetic Materials,TRUE,"{'a': 'NA', 'b': 'NA', 'c': 'NA'}",,,1.9 μB/f.u. (5 K),CeAu2Ge2,16 K,16 K,,,,
,ThCr2Si2-type,,,,,Handbook of Magnetic Materials,TRUE,"{'a': 'NA', 'b': 'NA', 'c': 'NA'}",,,,GdAu2Si2,13 K,13 K,,,,
,ThCr2Si2-type,,,,,Handbook of Magnetic Materials,TRUE,"{'a': 'NA', 'b': 'NA', 'c': 'NA'}",,,,TbAu2Si2,14 K,14 K,,,,
,ThCr2Si2-type,,,,,Handbook of Magnetic Materials,TRUE,"{'a': 'NA', 'b': 'NA', 'c': 'NA'}",,,12.5 μB/f.u. (4.2 K),TbOs2Si2,48 K,48 K,,,,
,ThCr2Si2-type,,,,,Handbook of Magnetic Materials,TRUE,"{'a': 'NA', 'b': 'NA', 'c': 'NA'}",,,14 μB/f.u. (4.2 K),HoOs2Si2,17 K,17 K,,,,
,ThCr2Si2-type,,,,,Handbook of Magnetic Materials,TRUE,"{'a': 'NA', 'b': 'NA', 'c': 'NA'}",,,8.3 μB/f.u. (1.8 K),ErOs2Si2,4.7 K,4.7 K,,,,
,ThCr2Si2-type,,,,,Handbook of Magnetic Materials,TRUE,"{'a': 'NA', 'b': 'NA', 'c': 'NA'}",,,8.1 μB/f.u. (4.2 K),TbIr2Si2,72 K,72 K,,,,
,ThCr2Si2-type,,,,,Handbook of Magnetic Materials,TRUE,"{'a': 'NA', 'b': 'NA', 'c': 'NA'}",,,1.7 μB/f.u. (3.6 K),CeAl2Ga2,9 K,9 K,,,,
,,297 K,297 K,,,burzo et al. (1989a),TRUE,"{'a': '5.011 Å', 'b': 'NA', 'c': '6.944 Å'}",,,1.10 µB/f.u.,CeCo₄B,,,,,,
,,455 K,455 K,,,"pedziwiatr et al. (1987), spada et al. (1984)",TRUE,"{'a': '5.114 Å', 'b': 'NA', 'c': '6.880 Å'}",,,5.10 µB/f.u.,PrCo₄B,,,,,,
"12.2 T (77 K), 15.8 T (295 K)",,458 K,458 K,,,"pedziwiatr et al. (1987), ido et al. (1990b)",TRUE,"{'a': '5.079 Å', 'b': 'NA', 'c': '6.879 Å'}",,,5.80 µB/f.u.,NdCo₄B,,,,,,
90.6 T (77 K),,510 K,510 K,,,"spada et al. (1984), oesterreicher et al. (1984)",TRUE,"{'a': '5.081 Å', 'b': 'NA', 'c': '6.861 Å'}",,,3.8 µB/f.u.,SmCo₄B,,,,,,
"3.2 T (77 K), 11.0 T (295 K)",,505 K,505 K,,,"pedziwiatr et al. (1987), spada et al. (1984), drzazga et al. (1989), drzazga et al. (1990)",TRUE,"{'a': '5.034 Å', 'b': 'NA', 'c': '6.879 Å'}",,,3.25 µB/f.u.,GdCo₄B,,,,,,
,,455 K,455 K,,,burzo et al. (1989a),TRUE,"{'a': '4.995 Å', 'b': 'NA', 'c': '6.863 Å'}",,,5.17 µB/f.u.,TbCo₄B,,,,,,
,,427 K,427 K,,,"burzo et al. (1989a), drzazga et al. (1989)",TRUE,"{'a': '4.987 Å', 'b': 'NA', 'c': '6.870 Å'}",,,6.20 µB/f.u.,DyCo₄B,,,,,,
,,396 K,396 K,,,burzo et al. (1989a),TRUE,"{'a': '4.978 Å', 'b': 'NA', 'c': '6.873 Å'}",,,6.10 µB/f.u.,HoCo₄B,,,,,,
7.8 T (77 K),,386 K,386 K,,,pedziwiatr et al. (1987),TRUE,"{'a': '4.979 Å', 'b': 'NA', 'c': '6.869 Å'}",,,5.10 µB/f.u.,ErCo₄B,,,,,,
,,396 K,396 K,,,hong et al. (1988),TRUE,"{'a': '4.95 Å', 'b': 'NA', 'c': '6.85 Å'}",,,2.14 µB/f.u.,LuCo₄B,,,,,,
"1.5 T (77 K), 2.15 T (295 K)",,382 K,382 K,,,"pedziwiatr et al. (1987), dung et al. (1988), spada et al. (1984), burzo et al. (1989b)",TRUE,"{'a': '5.020 Å', 'b': 'NA', 'c': '6.875 Å'}",,,2.65 µB/f.u.,YCo₄B,,,,,,
,,620 K,620 K,,,van noort et al. (1985),TRUE,"{'a': '5.028 Å', 'b': 'NA', 'c': '6.971 Å'}",,,2.08 µB/f.u.,ErFe₄B,,,,,,
,,610 K,610 K,,,van noort et al. (1985),TRUE,"{'a': '5.023 Å', 'b': 'NA', 'c': '6.985 Å'}",,,1.16 µB/f.u.,TmFe₄B,,,,,,
"1.46 T (77 K), 3.3 T (295 K)",,573 K,573 K,,,"hong et al. (1988), van noort et al. (1985), spada et al. (1984), oesterreicher et al. (1984)",TRUE,"{'a': '4.985 Å', 'b': 'NA', 'c': '6.927 Å'}",,,5.22 µB/f.u.,LuFe₄B,,,,,,
,,633 K,633 K,,,burzo et al. (1989b),TRUE,"{'a': '5.057 Å', 'b': 'NA', 'c': '6.824 Å'}",,,4.98 µB/f.u.,YFe₁․₅Co₂․₅B,,,,,,
,,586 K,586 K,,,burzo et al. (1989b),TRUE,"{'a': '5.055 Å', 'b': 'NA', 'c': '6.823 Å'}",,,4.47 µB/f.u.,YFe₁.₀Co₃.₀B,,,,,,
,,519 K,519 K,,,burzo et al. (1989b),TRUE,"{'a': '5.038 Å', 'b': 'NA', 'c': '6.819 Å'}",,,3.86 µB/f.u.,YFe₀.₅Co₃.₅B,,,,,,
60.2 T (77 K),,768 K,768 K,,,oesterreicher et al. (1984),TRUE,"{'a': '5.116 Å', 'b': 'NA', 'c': '6.921 Å'}",,,6.0 µB/f.u.,SmFe₂Co₂B,,,,,,
,,770 K,770 K,,,drzazga et al. (1989),TRUE,"{'a': '5.104 Å', 'b': 'NA', 'c': '6.924 Å'}",,,1.2 µB/f.u.,GdFe₂Co₂B,,,,,,
,,650 K,650 K,,,drzazga et al. (1989),TRUE,"{'a': '5.052 Å', 'b': 'NA', 'c': '6.884 Å'}",,,4.0 µB/f.u.,DyFe₂Co₂B,,,,,,
43.9 T (77 K),,721 K,721 K,,,oesterreicher et al. (1984),TRUE,"{'a': '5.118 Å', 'b': 'NA', 'c': '6.860 Å'}",,,4.5 µB/f.u.,SmFe₃CoB,,,,,,
49.0 T (77 K),,495 K,495 K,,,oesterreicher et al. (1984),TRUE,"{'a': '5.083 Å', 'b': 'NA', 'c': '6.947 Å'}",,,3.9 µB/f.u.,SmFe₂Ni₂B,,,,,,
62.8 T (77 K),,404 K,404 K,,,oesterreicher et al. (1984),TRUE,"{'a': '5.066 Å', 'b': 'NA', 'c': '6.953 Å'}",,,2.0 µB/f.u.,SmFeNi₃B,,,,,,
76.3 T (77 K),,424 K,424 K,,,oesterreicher et al. (1984),TRUE,"{'a': '5.065 Å', 'b': 'NA', 'c': '6.901 Å'}",,,2.5 µB/f.u.,SmCo₃NiB,,,,,,
,,460 K,460 K,,,hong et al. (1988),TRUE,"{'a': '4.95 Å', 'b': 'NA', 'c': '6.86 Å'}",,,4.33 µB/f.u.,LuFeCo₃B,,,,,,
,,482 K,482 K,,,hong et al. (1988),TRUE,"{'a': '4.96 Å', 'b': 'NA', 'c': '6.90 Å'}",,,5.69 µB/f.u.,LuFe₂Co₂B,,,,,,
,,510 K,510 K,,,hong et al. (1988),TRUE,"{'a': '4.98 Å', 'b': 'NA', 'c': '6.92 Å'}",,,5.73 µB/f.u.,LuFe₃CoB,,,,,,
,,,,-11 K,-11 K,barandiaran et al. (1986a),TRUE,"{'a': 'NA', 'b': 'NA', 'c': 'NA'}",,,1.1 μB,CePd₂Si,2.3 K,2.3 K,,,,
,,,,14 K,14 K,gignoux et al. (1984),TRUE,"{'a': 'NA', 'b': 'NA', 'c': 'NA'}",,,6.98 μB,GdPd₂Si,13.5 K,13.5 K,,,,
,,,,16 K,16 K,gignoux et al. (1984),TRUE,"{'a': 'NA', 'b': 'NA', 'c': 'NA'}",,,5.64 μB,TbPd₂Si,21 K,21 K,,,,
,,,,6 K,6 K,gignoux et al. (1984),TRUE,"{'a': 'NA', 'b': 'NA', 'c': 'NA'}",,,7.38 μB,DyPd₂Si,9 K,9 K,,,,
,,,,2 K,2 K,jorda et al. (1983),TRUE,"{'a': 'NA', 'b': 'NA', 'c': 'NA'}",,,7.68 μB,HoPd₂Si,3.5 K,3.5 K,,,,
,,,,1 K,1 K,gignoux et al. (1984),TRUE,"{'a': 'NA', 'b': 'NA', 'c': 'NA'}",,,6.62 μB,ErPd₂Si,2.8 K,2.8 K,,,,
,,,,,,jorda et al. (1983),TRUE,"{'a': 'NA', 'b': 'NA', 'c': 'NA'}",,,,NdPd₂Ge,1.7 K,1.7 K,,,,
,,,,,,jorda et al. (1983),TRUE,"{'a': 'NA', 'b': 'NA', 'c': 'NA'}",,,,EuPd₂Ge,6.5 K,6.5 K,,,,
,,,,,,jorda et al. (1983),TRUE,"{'a': 'NA', 'b': 'NA', 'c': 'NA'}",,,,GdPd₂Ge,7.2 K,7.2 K,,,,
,,,,,,jorda et al. (1983),TRUE,"{'a': 'NA', 'b': 'NA', 'c': 'NA'}",,,,TbPd₂Ge,9.7 K,9.7 K,,,,
,,,,,,jorda et al. (1983),TRUE,"{'a': 'NA', 'b': 'NA', 'c': 'NA'}",,,,DyPd₂Ge,8.1 K,8.1 K,,,,
,,,,,,jorda et al. (1983),TRUE,"{'a': 'NA', 'b': 'NA', 'c': 'NA'}",,,,HoPd₂Ge,3.6 K,3.6 K,,,,
,,,,,,jorda et al. (1983),TRUE,"{'a': 'NA', 'b': 'NA', 'c': 'NA'}",,,,ErPd₂Ge,3.0 K,3.0 K,,,,
,,,,,,jorda et al. (1983),TRUE,"{'a': 'NA', 'b': 'NA', 'c': 'NA'}",,,,TmPd₂Ge,1.2 K,1.2 K,,,,
,ThCr2Si2,,,,,Handbook of Magnetic Materials,TRUE,"{'a': '4.280', 'b': 'NA', 'c': '10.93'}",I,,,CeAg₂Ge₂,6.3 K,6.3 K,,,,
,ThCr2Si2,,,,,Handbook of Magnetic Materials,TRUE,"{'a': '4.250', 'b': 'NA', 'c': '10.66'}",I,,,CeAg₂Si₂,9.5 K,9.5 K,,,,
,,9 K,9 K,,,Handbook of Magnetic Materials,TRUE,"{'a': '4.203', 'b': 'NA', 'c': '10.95'}",,,,CeAl₂Ga₂,,,,,,
,ThCr2Si2,,,,,Handbook of Magnetic Materials,TRUE,"{'a': '4.367', 'b': 'NA', 'c': '10.41'}",I,,,CeAu₂Ge₂,15 K,15 K,,,,
,ThCr2Si2,,,,,Handbook of Magnetic Materials,TRUE,"{'a': '4.310', 'b': 'NA', 'c': '10.20'}",I,,,CeAu₂Si₂,10.1 K,10.1 K,,,,
,ThCr2Si2,,,,,Handbook of Magnetic Materials,TRUE,"{'a': '4.099', 'b': 'NA', 'c': '10.24'}",I,,,CeCo₂Ge₂,29.5 K,29.5 K,,,,
,CaBe2Ge2,,,,,Handbook of Magnetic Materials,TRUE,"{'a': '4.341', 'b': 'NA', 'c': '10.26'}",P,,,CeCu₁.₃Sb₂,7.7 K,7.7 K,,,,
,ThCr2Si2,,,,,Handbook of Magnetic Materials,TRUE,"{'a': '4.140', 'b': 'NA', 'c': '10.16'}",I,,,CeCu₂Ge₂,4.15 K,4.15 K,,,,
,ThCr2Si2,,,,,Handbook of Magnetic Materials,TRUE,"{'a': '4.105', 'b': 'NA', 'c': '9.93'}",I,,,CeCu₂Si₂,0.8 K,0.8 K,,,,
,CaBe2Ge2,,,,,Handbook of Magnetic Materials,TRUE,"{'a': '4.433', 'b': 'NA', 'c': '10.35'}",P,,,CeCu₂Sn₂,2.1 K,2.1 K,,,,
,CaBe2Ge2,,,,,Handbook of Magnetic Materials,TRUE,"{'a': '4.499', 'b': 'NA', 'c': '10.04'}",P,,,CeIr₂Sn₂,4.1 K,4.1 K,,,,
,CaBe2Ge2,,,,,Handbook of Magnetic Materials,TRUE,"{'a': '4.409', 'b': 'NA', 'c': '10.11'}",P,,,CeNi₂Sn₂,1.8 K,1.8 K,,,,
,ThCr2Si2,,,,,Handbook of Magnetic Materials,TRUE,"{'a': '4.369', 'b': 'NA', 'c': '10.06'}",I,,,CePd₂Ge₂,5.1 K,5.1 K,,,,
,ThCr2Si2,,,,,Handbook of Magnetic Materials,TRUE,"{'a': '4.237', 'b': 'NA', 'c': '9.89'}",I,,,CePd₂Si₂,10 K,10 K,,,,
,CaBe2Ge2,,,,,Handbook of Magnetic Materials,TRUE,"{'a': '4.554', 'b': 'NA', 'c': '10.48'}",P,,,CePd₂Sn₂,0.5 K,0.5 K,,,,
,,,,,,Handbook of Magnetic Materials,TRUE,"{'a': '4.400', 'b': 'NA', 'c': '9.80'}",,,,CePt₂Ge₂,2.2 K,2.2 K,,,,
,CaBe2Ge2,,,,,Handbook of Magnetic Materials,TRUE,"{'a': '4.581', 'b': 'NA', 'c': '10.39'}",P,,,CePt₂Sn₂,0.88 K,0.88 K,,,,
,ThCr2Si2,,,,,Handbook of Magnetic Materials,TRUE,"{'a': '4.161', 'b': 'NA', 'c': '10.45'}",I,,,CeRh₂Ge₂,14 K,14 K,,,,
,ThCr2Si2,,,,,Handbook of Magnetic Materials,TRUE,"{'a': '4.089', 'b': 'NA', 'c': '10.18'}",I,,,CeRh₂Si₂,36 K,36 K,,,,
,CaBe2Ge2,,,,,Handbook of Magnetic Materials,TRUE,"{'a': '4.472', 'b': 'NA', 'c': '10.56'}",P,,,CeRh₂Sn₂,0.47 K,0.47 K,,,,
,ThCr2Si2,7.91 K,7.91 K,,,Handbook of Magnetic Materials,TRUE,"{'a': '4.256', 'b': 'NA', 'c': '10.00'}",I,,,CeRu₂Ge₂,,,,,,
,,320 K,320 K,,,"andreev (1990), andreev and zadvorkin (1991), shcherbakova et al. (1986)",TRUE,"{'a': 'NA', 'b': 'NA', 'c': 'NA'}",,,,YCo3,,,,,,
,,483 K,483 K,,,"andreev (1990), andreev and zadvorkin (1991), shcherbakova and yermolenko (1985)",TRUE,"{'a': 'NA', 'b': 'NA', 'c': 'NA'}",,,,TbCo3,,,,,,
,,440 K,440 K,,,"andreev (1990), andreev and zadvorkin (1991), shcherbakova and yermolenko (1985)",TRUE,"{'a': 'NA', 'b': 'NA', 'c': 'NA'}",,,,DyCo3,,,,,,
,,430 K,430 K,,,"andreev (1990), andreev and zadvorkin (1991), shcherbakova et al. (1986), bartashevich et al. (1992)",TRUE,"{'a': 'NA', 'b': 'NA', 'c': 'NA'}",,,,HoCo3,,,,,,
,,430 K,430 K,,,"andreev (1990), andreev and zadvorkin (1991), bartashevich et al. (1992), georges et al. (1975)",TRUE,"{'a': 'NA', 'b': 'NA', 'c': 'NA'}",,,,ErCo3,,,,,,
,,401 K,401 K,,,"andreev (1990), andreev and zadvorkin (1991), shcherbakova and yermolenko (1982)",TRUE,"{'a': 'NA', 'b': 'NA', 'c': 'NA'}",,,,TmCo3,,,,,,
,PuNi3,452 K,452 K,,,Handbook of Magnetic Materials,TRUE,"{'a': 'NA', 'b': 'NA', 'c': 'NA'}",,,,YFe3H3.7,,,,,R-3m,
,PuNi3,545 K,545 K,,,Handbook of Magnetic Materials,TRUE,"{'a': 'NA', 'b': 'NA', 'c': 'NA'}",,,5.90 μB/f.u.,YFe3H5,,,,,R-3m,
,PuNi3,728 K,728 K,,,Handbook of Magnetic Materials,TRUE,"{'a': 'NA', 'b': 'NA', 'c': 'NA'}",,,1.62 μB/f.u.,GdFe3,600 K,600 K,,,R-3m,
,PuNi3,725 K,725 K,,,Handbook of Magnetic Materials,TRUE,"{'a': 'NA', 'b': 'NA', 'c': 'NA'}",,,2.41 μB/f.u.,GdFe3,512 K,512 K,,,R-3m,
,PuNi3,,,,,Handbook of Magnetic Materials,TRUE,"{'a': 'NA', 'b': 'NA', 'c': 'NA'}",,,1.46 μB/f.u.,GdFe3H1.5,280 K,280 K,,,R-3m,
,PuNi3,,,,,Handbook of Magnetic Materials,TRUE,"{'a': 'NA', 'b': 'NA', 'c': 'NA'}",,,1.75 μB/f.u.,GdFe3H2.5,197 K,197 K,,,R-3m,
,PuNi3,,,,,Handbook of Magnetic Materials,TRUE,"{'a': 'NA', 'b': 'NA', 'c': 'NA'}",,,1.39 μB/f.u.,GdFe3H3.1,170 K,170 K,,,R-3m,
,PuNi3,648 K,648 K,,,Handbook of Magnetic Materials,TRUE,"{'a': 'NA', 'b': 'NA', 'c': 'NA'}",,,3.19 μB/f.u.,TbFe3,610 K,610 K,,,R-3m,
,PuNi3,300 K,300 K,,,Handbook of Magnetic Materials,TRUE,"{'a': 'NA', 'b': 'NA', 'c': 'NA'}",,,2.9 μB/f.u.,TbFe3Hx,205 K,205 K,,,R-3m,
,PuNi3,602 K,602 K,,,Handbook of Magnetic Materials,TRUE,"{'a': 'NA', 'b': 'NA', 'c': 'NA'}",,,4.29 μB/f.u.,DyFe3,523 K,523 K,,,R-3m,
,PuNi3,673 K,673 K,,,Handbook of Magnetic Materials,TRUE,"{'a': 'NA', 'b': 'NA', 'c': 'NA'}",,,5.41 μB/f.u.,DyFe3,510 K,510 K,,,R-3m,
,PuNi3,,,,,Handbook of Magnetic Materials,TRUE,"{'a': 'NA', 'b': 'NA', 'c': 'NA'}",,,5.75 μB/f.u.,DyFe3H1.5,319 K,319 K,,,R-3m,
,PuNi3,,,,,Handbook of Magnetic Materials,TRUE,"{'a': 'NA', 'b': 'NA', 'c': 'NA'}",,,4.97 μB/f.u.,DyFe3H3.0,240 K,240 K,,,R-3m,
,PuNi3,,,,,Handbook of Magnetic Materials,TRUE,"{'a': 'NA', 'b': 'NA', 'c': 'NA'}",,,2.2 μB/f.u.,DyFe3H3.0,175 K,175 K,,,R-3m,
,PuNi3,565 K,565 K,,,Handbook of Magnetic Materials,TRUE,"{'a': 'NA', 'b': 'NA', 'c': 'NA'}",,,4.59 μB/f.u.,HoFe3,389 K,389 K,,,R-3m,
,PuNi3,,,,,Handbook of Magnetic Materials,TRUE,"{'a': 'NA', 'b': 'NA', 'c': 'NA'}",,,2.53 μB/f.u.,HoFe3H3.6,112 K,112 K,,,R-3m,
,PuNi3,552 K,552 K,,,Handbook of Magnetic Materials,TRUE,"{'a': 'NA', 'b': 'NA', 'c': 'NA'}",,,3.42 μB/f.u.,ErFe3,228 K,228 K,,,R-3m,
,PuNi3,,,,,Handbook of Magnetic Materials,TRUE,"{'a': 'NA', 'b': 'NA', 'c': 'NA'}",,,2.05 μB/f.u.,ErFe3H3.5,81 K,81 K,,,R-3m,
,PuNi3,542 K,542 K,,,Handbook of Magnetic Materials,TRUE,"{'a': 'NA', 'b': 'NA', 'c': 'NA'}",,,1.47 μB/f.u.,TmFe3,112 K,112 K,,,R-3m,
,PuNi3,,,,,Handbook of Magnetic Materials,TRUE,"{'a': 'NA', 'b': 'NA', 'c': 'NA'}",,,4.08 μB/f.u.,TmFe3H3,>300 K,>300 K,,,R-3m,
,PuNi3,425 K,425 K,,,Handbook of Magnetic Materials,TRUE,"{'a': 'NA', 'b': 'NA', 'c': 'NA'}",,,,ThFe3,250 K,250 K,,,R-3m,
,CeCo4B,,,,,Handbook of Magnetic Materials,TRUE,"{'a': '4.931', 'b': 'NA', 'c': '6.964'}",hex,,,U(Co0.25Ni0.75)4B,5 K,5 K,,,,
,PrNi2Al3,,,,,Handbook of Magnetic Materials,TRUE,"{'a': '5.204', 'b': 'NA', 'c': '4.018'}",hex,,,UNi2Al3,5.2 K,5.2 K,,,,
,CeCo4B,,,,,Handbook of Magnetic Materials,TRUE,"{'a': '4.950', 'b': 'NA', 'c': '6.962'}",hex,,,UNi4B,21 K,21 K,,,,
,PrNi2Al3,,,,,Handbook of Magnetic Materials,TRUE,"{'a': '5.365', 'b': 'NA', 'c': '4.191'}",hex,,,UPd2Al3,14 K,14 K,,,,
,CeCo4B,,,,,Handbook of Magnetic Materials,TRUE,"{'a': '5.295', 'b': 'NA', 'c': '8.505'}",hex,,,UPd2Ga3,13 K,13 K,,,,
,,940 K,940 K,,,"zadvorkin (1987), andreev (1990), andreev et al. (1985a), deryagin et al. (1976a), yermolenko (1983)",TRUE,"{'a': 'NA', 'b': 'NA', 'c': 'NA'}",,,8.3 μB/f.u.,YCo5,,,,,,
,,780 K,780 K,,,"zadvorkin (1987), andreev (1990), andreev et al. (1985a), deryagin et al. (1976a)",TRUE,"{'a': 'NA', 'b': 'NA', 'c': 'NA'}",,,6.6 μB/f.u.,YCo4Ni,,,,,,
,,585 K,585 K,,,"zadvorkin (1987), andreev (1990), andreev et al. (1985a), deryagin et al. (1976a)",TRUE,"{'a': 'NA', 'b': 'NA', 'c': 'NA'}",,,4.9 μB/f.u.,YCo3Ni2,,,,,,
,,240 K,240 K,,,"zadvorkin (1987), andreev (1990), andreev et al. (1985a), deryagin et al. (1976a)",TRUE,"{'a': 'NA', 'b': 'NA', 'c': 'NA'}",,,2.2 μB/f.u.,YCo2Ni3,,,,,,
,,637 K,637 K,,,"zadvorkin (1987), andreev (1990), andreev et al. (1985b)",TRUE,"{'a': 'NA', 'b': 'NA', 'c': 'NA'}",,,6.5 μB/f.u.,CeCo5,,,,,,
,,540 K,540 K,,,"zadvorkin (1987), andreev (1990), andreev et al. (1984a), snegirev (1984)",TRUE,"{'a': 'NA', 'b': 'NA', 'c': 'NA'}",,,4.5 μB/f.u.,Th0.965Co5.07,,,,,,
,,650 K,650 K,,,"zadvorkin (1987), andreev (1990), andreev et al. (1984a), snegirev (1984)",TRUE,"{'a': 'NA', 'b': 'NA', 'c': 'NA'}",,,7.1 μB/f.u.,Th0.950Co5.10,,,,,,
,,365 K,365 K,,,"zadvorkin (1987), andreev (1990), andreev (1979), andreev (1991), deryagin and andreev (1976)",TRUE,"{'a': 'NA', 'b': 'NA', 'c': 'NA'}",,,2.37 μB/f.u.,UCo5.3,,,,,,
,,327 K,327 K,,,Handbook of Magnetic Materials,TRUE,"{'a': 'NA', 'b': 'NA', 'c': 'NA'}",,,,Y2Fe17,,,,,,
,,470 K,470 K,,,Handbook of Magnetic Materials,TRUE,"{'a': 'NA', 'b': 'NA', 'c': 'NA'}",,,,Y2Fe17C0.6,,,,,,
,,502 K,502 K,,,Handbook of Magnetic Materials,TRUE,"{'a': 'NA', 'b': 'NA', 'c': 'NA'}",,,,Y2Fe17C1.0,,,,,,
,,550 K,550 K,,,Handbook of Magnetic Materials,TRUE,"{'a': 'NA', 'b': 'NA', 'c': 'NA'}",,,,Y2Fe17C1.5,,,,,,
,,350 K,350 K,,,Handbook of Magnetic Materials,TRUE,"{'a': 'NA', 'b': 'NA', 'c': 'NA'}",,,,Nd2Fe17,,,,,,
,,552 K,552 K,,,Handbook of Magnetic Materials,TRUE,"{'a': 'NA', 'b': 'NA', 'c': 'NA'}",,,,Sm2Fe17C1.0,,,,,,
,,478 K,478 K,,,Handbook of Magnetic Materials,TRUE,"{'a': 'NA', 'b': 'NA', 'c': 'NA'}",,,,Gd2Fe17,,,,,,
,,582 K,582 K,,,Handbook of Magnetic Materials,TRUE,"{'a': 'NA', 'b': 'NA', 'c': 'NA'}",,,,Gd2Fe17C1.0,,,,,,
,,410 K,410 K,,,Handbook of Magnetic Materials,TRUE,"{'a': 'NA', 'b': 'NA', 'c': 'NA'}",,,,Tb2Fe17,,,,,,
,,537 K,537 K,,,Handbook of Magnetic Materials,TRUE,"{'a': 'NA', 'b': 'NA', 'c': 'NA'}",,,,Tb2Fe17C1.0,,,,,,
,,540 K,540 K,,,Handbook of Magnetic Materials,TRUE,"{'a': 'NA', 'b': 'NA', 'c': 'NA'}",,,,Tb2Fe17C1.5,,,,,,
