Repository: sanjayganeshprabu/Computational-Modeling-and-Predictive-Analytics-for-Materials-Data

# Computational-Modeling-and-Predictive-Analytics-for-Materials-Data-

File: MODIFIED magnetic_materials.csv (part 104 of 112)
Coercivity,Crystal_Structure,Curie,Curie(Tc),Curie_Weiss,Curie_Weiss(θp),DOI,Experimental,Lattice_Parameters,Lattice_Structure,Magnetic_Moment,Magnetization,Material_Name,Neel,Neel(Tn),New_Column_Concatenated,Remanence,Space_Group,Susceptibility
,,370 K,370 K,,,Handbook of Magnetic Materials,TRUE,"{'a': 'NA', 'b': 'NA', 'c': 'NA'}",,,,Dy2Fe17,,,,,,
,,515 K,515 K,,,Handbook of Magnetic Materials,TRUE,"{'a': 'NA', 'b': 'NA', 'c': 'NA'}",,,,Dy2Fe17C1.0,,,,,,
,,504 K,504 K,,,Handbook of Magnetic Materials,TRUE,"{'a': 'NA', 'b': 'NA', 'c': 'NA'}",,,,Ho2Fe17C1.0,,,,,,
,,310 K,310 K,,,Handbook of Magnetic Materials,TRUE,"{'a': 'NA', 'b': 'NA', 'c': 'NA'}",,,,Er2Fe17,,,,,,
,,488 K,488 K,,,Handbook of Magnetic Materials,TRUE,"{'a': 'NA', 'b': 'NA', 'c': 'NA'}",,,,Er2Fe17C1.0,100 K,100 K,,,,
,,306 K,306 K,,,Handbook of Magnetic Materials,TRUE,"{'a': 'NA', 'b': 'NA', 'c': 'NA'}",,,,Tm2Fe17,80 K,80 K,,,,
,,460 K,460 K,,,Handbook of Magnetic Materials,TRUE,"{'a': 'NA', 'b': 'NA', 'c': 'NA'}",,,,Tm2Fe17C0.6,180 K,180 K,,,,
,,550 K,550 K,,,Handbook of Magnetic Materials,TRUE,"{'a': 'NA', 'b': 'NA', 'c': 'NA'}",,,,Tm2Fe17C1.6,220 K,220 K,,,,
,,,,,,Handbook of Magnetic Materials,TRUE,"{'a': 'NA', 'b': 'NA', 'c': 'NA'}",,,,Lu2Fe17,270 K,270 K,,,,
,Fe3C,,,-24,-24,Handbook of Magnetic Materials,TRUE,"{'a': 'NA', 'b': 'NA', 'c': 'NA'}",orh,,0.72,Pr3Ni,2 K,2 K,,,,
,Fe3C,,,0,0,Handbook of Magnetic Materials,TRUE,"{'a': 'NA', 'b': 'NA', 'c': 'NA'}",orh,,0.7,Nd3Ni,15 K,15 K,,,,
,Fe3C,,,60,60,Handbook of Magnetic Materials,TRUE,"{'a': 'NA', 'b': 'NA', 'c': 'NA'}",orh,,5.1-8.1,Gd3Ni,100 K,100 K,,,,
,Fe3C,,,-5,-5,Handbook of Magnetic Materials,TRUE,"{'a': 'NA', 'b': 'NA', 'c': 'NA'}",orh,,6.7,Tb3Ni,62 K,62 K,,,,
,Fe3C,,,29,29,Handbook of Magnetic Materials,TRUE,"{'a': 'NA', 'b': 'NA', 'c': 'NA'}",orh,,3.7-5.7,Dy3Ni,33-35 K,33-35 K,,,,
,Fe3C,,,-6,-6,Handbook of Magnetic Materials,TRUE,"{'a': 'NA', 'b': 'NA', 'c': 'NA'}",orh,,5.3-7.3,Ho3Ni,20 K,20 K,,,,
,Fe3C,,,-1,-1,Handbook of Magnetic Materials,TRUE,"{'a': 'NA', 'b': 'NA', 'c': 'NA'}",orh,,7.1,Er3Ni,5-9 K,5-9 K,,,,
,Fe3C,12 K,12 K,0,0,Handbook of Magnetic Materials,TRUE,"{'a': 'NA', 'b': 'NA', 'c': 'NA'}",orh,,3.7,Tm3Ni,,,,,,
,Th7Fe3,,,13,13,Handbook of Magnetic Materials,TRUE,"{'a': 'NA', 'b': 'NA', 'c': 'NA'}",hex,,,Ce7Ni3,,,,,,
,Th7Fe3,,,23,23,Handbook of Magnetic Materials,TRUE,"{'a': 'NA', 'b': 'NA', 'c': 'NA'}",hex,,,Pr7Ni3,,,,,,
,Th7Fe3,,,48,48,Handbook of Magnetic Materials,TRUE,"{'a': 'NA', 'b': 'NA', 'c': 'NA'}",hex,,,Nd7Ni3,,,,,,
,CrB,21-22 K,21-22 K,23,23,Handbook of Magnetic Materials,TRUE,"{'a': 'NA', 'b': 'NA', 'c': 'NA'}",orh,,2.26-2.3,PrNi,,,,,,
,CrB,27-35 K,27-35 K,24,24,Handbook of Magnetic Materials,TRUE,"{'a': 'NA', 'b': 'NA', 'c': 'NA'}",orh,,2.1-2.74,NdNi,,,,,,
,CrB,45-47 K,45-47 K,,,Handbook of Magnetic Materials,TRUE,"{'a': 'NA', 'b': 'NA', 'c': 'NA'}",orh,,0.23-0.3,SmNi,,,,,,
,CrB,71-73 K,71-73 K,77,77,Handbook of Magnetic Materials,TRUE,"{'a': 'NA', 'b': 'NA', 'c': 'NA'}",orh,,7.2-7.40,GdNi,,,,,,
,CrB,50-52 K,50-52 K,40,40,Handbook of Magnetic Materials,TRUE,"{'a': 'NA', 'b': 'NA', 'c': 'NA'}",orh,,4.0-7.9,TbNi,,,,,,
,CrB,48-62 K,48-62 K,64,64,Handbook of Magnetic Materials,TRUE,"{'a': 'NA', 'b': 'NA', 'c': 'NA'}",orh,,7.8-8.75,DyNi,,,,,,
,CrB,32-37 K,32-37 K,36,36,Handbook of Magnetic Materials,TRUE,"{'a': 'NA', 'b': 'NA', 'c': 'NA'}",orh,,7.0-9.2,HoNi,,,,,,
,FeB,11-13 K,11-13 K,13,13,Handbook of Magnetic Materials,TRUE,"{'a': 'NA', 'b': 'NA', 'c': 'NA'}",orh,,8.1,ErNi,,,,,,
,FeB,8 K,8 K,,,Handbook of Magnetic Materials,TRUE,"{'a': 'NA', 'b': 'NA', 'c': 'NA'}",orh,,5.1-5.2,TmNi,,,,,,
,FeB,,,15,15,Handbook of Magnetic Materials,TRUE,"{'a': 'NA', 'b': 'NA', 'c': 'NA'}",orh,,,YbNi,,,,,,
,FeB,4 K,4 K,,,7;,TRUE,"{'a': 'NA', 'b': 'NA', 'c': 'NA'}",orh,,,LuNi,,,,,,
,MgCu2,590 K,590 K,,,"obbade et al. (1988), rupp and wiesinger (1988), malik et al. (1976)",TRUE,"{'a': 'NA', 'b': 'NA', 'c': 'NA'}",,,4.80 μB/f.u.,ErFe2,,,,,Fd3m,
,MgCu2,,,,,rupp and wiesinger (1988),TRUE,"{'a': 'NA', 'b': 'NA', 'c': 'NA'}",,,,ErFe2H0.5,395 K,395 K,,,Fd3m,
,MgCu2,,,,,malik et al. (1983),TRUE,"{'a': 'NA', 'b': 'NA', 'c': 'NA'}",,,,ErFe2H1.6,266 K,266 K,,,Fd3m,
,MgCu2,,,,,rupp and wiesinger (1988),TRUE,"{'a': 'NA', 'b': 'NA', 'c': 'NA'}",,,,ErFe2H2,251 K,251 K,,,Fd3m,
,MgCu2,265 K,265 K,,,obbade et al. (1988),TRUE,"{'a': 'NA', 'b': 'NA', 'c': 'NA'}",,,5.2 μB/f.u.,ErFe2Hx,,,,,Fd3m,
,MgCu2,,,,,rupp and wiesinger (1988),TRUE,"{'a': 'NA', 'b': 'NA', 'c': 'NA'}",,,,ErFe2H3.4,152 K,152 K,,,Fd3m,
,MgCu2,265 K,265 K,,,malik et al. (1983),TRUE,"{'a': 'NA', 'b': 'NA', 'c': 'NA'}",,,5.2 μB/f.u.,ErFe2H3.5,,,,,Fd3m,
1.5 μB/Fe,MgCu2,450 K,450 K,,,obbade et al. (1988),TRUE,"{'a': 'NA', 'b': 'NA', 'c': 'NA'}",,,,ErFe2H3.5,,,,,Fd3m,
1.6 μB/Fe,MgCu2,440 K,440 K,,,obbade et al. (1988),TRUE,"{'a': 'NA', 'b': 'NA', 'c': 'NA'}",,,,ErFe2D3.5,,,,,Fd3m,
"2.1, 2.7 μB/Fe",Rhomb.,,,,,malik et al. (1983),TRUE,"{'a': 'NA', 'b': 'NA', 'c': 'NA'}",,,,ErFe2H3.6,70 K,70 K,,,,
,Rhomb.,300 K,300 K,,,malik et al. (1983),TRUE,"{'a': 'NA', 'b': 'NA', 'c': 'NA'}",,,,ErFe2H3.7,80 K,80 K,,,,
,MgCu2,<4 K,<4 K,,,rupp and wiesinger (1988),TRUE,"{'a': 'NA', 'b': 'NA', 'c': 'NA'}",,,,ErFe2H4,,,,,Fd3m,
,Rhomb.,<4.2 K,<4.2 K,,,malik et al. (1983),TRUE,"{'a': 'NA', 'b': 'NA', 'c': 'NA'}",,,,ErFe2H4.12,,,,,,
1.43 μB/Fe,MgCu2,610 K,610 K,,,"obbade et al. (1988), malik et al. (1983)",TRUE,"{'a': 'NA', 'b': 'NA', 'c': 'NA'}",,,,TmFe2,,,,,Fd3m,
1.81 μB/Fe,MgCu2,305 K,305 K,,,"obbade et al. (1988), malik et al. (1983)",TRUE,"{'a': 'NA', 'b': 'NA', 'c': 'NA'}",,,,TmFe2H3.5,,,,,Fd3m,
0.9 μB/Fe,Ti2Ni,73 K,73 K,,,malik et al. (1983),TRUE,"{'a': 'NA', 'b': 'NA', 'c': 'NA'}",,,,Hf2FeH3,,,,,Fd3m,
,,,,,,malik et al. (1983),TRUE,"{'a': 'NA', 'b': 'NA', 'c': 'NA'}",,,,Zr3FeH5.6,80 K,80 K,,,,
,Ni2In,159 K,159 K,,,lin et al. (2006),TRUE,"{'a': 'NA', 'b': 'NA', 'c': 'NA'}",,,0.97 μB/3d,MnFeGe,,,,,P63/mmc,
,Ni2In,173 K,173 K,,,lin et al. (2006),TRUE,"{'a': 'NA', 'b': 'NA', 'c': 'NA'}",,,0.97 μB/3d,MnFe0.9Co0.1Ge,,,,,P63/mmc,
,Ni2In,209 K,209 K,,,lin et al. (2006),TRUE,"{'a': 'NA', 'b': 'NA', 'c': 'NA'}",,,1.13 μB/3d,MnFe0.8Co0.2Ge,,,,,P63/mmc,
,Ni2In,220 K,220 K,,,lin et al. (2006),TRUE,"{'a': 'NA', 'b': 'NA', 'c': 'NA'}",,,1.13 μB/3d,MnFe0.7Co0.3Ge,,,,,P63/mmc,
,Ni2In,223 K,223 K,,,lin et al. (2006),TRUE,"{'a': 'NA', 'b': 'NA', 'c': 'NA'}",,,1.20 μB/3d,MnFe0.6Co0.4Ge,,,,,P63/mmc,
,Ni2In,228 K,228 K,,,lin et al. (2006),TRUE,"{'a': 'NA', 'b': 'NA', 'c': 'NA'}",,,1.30 μB/3d,MnFe0.5Co0.5Ge,,,,,P63/mmc,
,Ni2In,242 K,242 K,,,lin et al. (2006),TRUE,"{'a': 'NA', 'b': 'NA', 'c': 'NA'}",,,1.51 μB/3d,MnFe0.4Co0.6Ge,,,,,P63/mmc,
,Ni2In,249 K,249 K,,,lin et al. (2006),TRUE,"{'a': 'NA', 'b': 'NA', 'c': 'NA'}",,,1.55 μB/3d,MnFe0.3Co0.7Ge,,,,,P63/mmc,
,Ni2In,289 K,289 K,,,lin et al. (2006),TRUE,"{'a': 'NA', 'b': 'NA', 'c': 'NA'}",,,2.34 μB/3d,MnFe0.2Co0.8Ge,,,,,P63/mmc,
,TiNiSi,306 K,306 K,,,lin et al. (2006),TRUE,"{'a': 'NA', 'b': 'NA', 'c': 'NA'}",,,1.97 μB/3d,MnFe0.15Co0.85Ge,,,,,Pnma,
,TiNiSi,340 K,340 K,,,lin et al. (2006),TRUE,"{'a': 'NA', 'b': 'NA', 'c': 'NA'}",,,2.05 μB/3d,MnFe0.1Co0.9Ge,,,,,Pnma,
,TiNiSi,345 K,345 K,,,lin et al. (2006),TRUE,"{'a': 'NA', 'b': 'NA', 'c': 'NA'}",,,2.06 μB/3d,MnCoGe,,,,,Pnma,
,Mn5Si3,299 K,299 K,,,zhao et al. (2006),TRUE,"{'a': 'NA', 'b': 'NA', 'c': 'NA'}",,,2.56 μB/3d,Mn5Ge2.5Si0.5,,,,,P63/mcm,
,Mn5Si3,283 K,283 K,,,zhao et al. (2006),TRUE,"{'a': 'NA', 'b': 'NA', 'c': 'NA'}",,,2.52 μB/3d,Mn5Ge2Si,,,,,P63/mcm,
,Mn5Si3,258 K,258 K,,,zhao et al. (2006),TRUE,"{'a': 'NA', 'b': 'NA', 'c': 'NA'}",,,2.46 μB/3d,Mn5Ge1.5Si1.5,,,,,P63/mcm,
,Mn5Si3,198 K,198 K,,,zhao et al. (2006),TRUE,"{'a': 'NA', 'b': 'NA', 'c': 'NA'}",,,2.36 μB/3d,Mn5GeSi2,,,,,P63/mcm,
,Mn5Si3,298 K,298 K,,,songlin et al. (2002a),TRUE,"{'a': 'NA', 'b': 'NA', 'c': 'NA'}",,,2.64 μB/3d,Mn5Ge3,,,,,P63/mcm,
,Mn5Si3,304 K,304 K,,,songlin et al. (2002a),TRUE,"{'a': 'NA', 'b': 'NA', 'c': 'NA'}",,,2.63 μB/3d,Mn5Ge2.9Sb0.1,,,,,P63/mcm,
,Mn5Si3,307 K,307 K,,,songlin et al. (2002a),TRUE,"{'a': 'NA', 'b': 'NA', 'c': 'NA'}",,,2.60 μB/3d,Mn5Ge2.8Sb0.2,,,,,P63/mcm,
,Mn5Si3,312 K,312 K,,,songlin et al. (2002a),TRUE,"{'a': 'NA', 'b': 'NA', 'c': 'NA'}",,,2.40 μB/3d,Mn5Ge2.7Sb0.3,,,,,P63/mcm,
,ThCr2Si2,310 K,310 K,,,zhang et al. (2006b),TRUE,"{'a': 'NA', 'b': 'NA', 'c': 'NA'}",,,1.2 μB/3d,LaMn1.9Fe0.1Ge2,,,,,I4/mmm,
,ThCr2Si2,295 K,295 K,,,zhang et al. (2006b),TRUE,"{'a': 'NA', 'b': 'NA', 'c': 'NA'}",,,1.2 μB/3d,LaMn1.85Fe0.15Ge2,,,,,I4/mmm,
,ThCr2Si2,275 K,275 K,,,zhang et al. (2006b),TRUE,"{'a': 'NA', 'b': 'NA', 'c': 'NA'}",,,1.2 μB/3d,LaMn1.8Fe0.2Ge2,,,,,I4/mmm,
,,230 K,230 K,,,Handbook of Magnetic Materials,TRUE,"{'a': '730.2 pm', 'b': 'NA', 'c': 'NA'}",,,,CeFe2,,,,,,
,,660 K,660 K,,,Handbook of Magnetic Materials,TRUE,"{'a': '741.5 pm', 'b': 'NA', 'c': 'NA'}",,,,SmFe2,,,,,,
,,790 K,790 K,,,Handbook of Magnetic Materials,TRUE,"{'a': '740.5 pm', 'b': 'NA', 'c': 'NA'}",,,,GdFe2,,,,,,
,,697 K,697 K,,,Handbook of Magnetic Materials,TRUE,"{'a': '734.1 pm', 'b': 'NA', 'c': 'NA'}",,,,TbFe2,,,,,,
,,624 K,624 K,,,Handbook of Magnetic Materials,TRUE,"{'a': '733.8 pm', 'b': 'NA', 'c': 'NA'}",,,,DyFe2,,,,,,
,,586 K,586 K,,,Handbook of Magnetic Materials,TRUE,"{'a': '731.3 pm', 'b': 'NA', 'c': 'NA'}",,,,HoFe2,,,,,,
,,577 K,577 K,,,Handbook of Magnetic Materials,TRUE,"{'a': '728.4 pm', 'b': 'NA', 'c': 'NA'}",,,,ErFe2,,,,,,
,,560 K,560 K,,,Handbook of Magnetic Materials,TRUE,"{'a': '724.5 pm', 'b': 'NA', 'c': 'NA'}",,,,TmFe2,,,,,,
,,581 K,581 K,,,Handbook of Magnetic Materials,TRUE,"{'a': '722.3 pm', 'b': 'NA', 'c': 'NA'}",,,,LuFe2,,,,,,
,,552 K,552 K,,,Handbook of Magnetic Materials,TRUE,"{'a': '736.9 pm', 'b': 'NA', 'c': 'NA'}",,,,YFe2,,,,,,
,,170 K,170 K,,,Handbook of Magnetic Materials,TRUE,"{'a': '705.7 pm', 'b': 'NA', 'c': 'NA'}",,,,UFe2,,,,,,
,,208 K,208 K,,,Handbook of Magnetic Materials,TRUE,"{'a': '726.4 pm', 'b': 'NA', 'c': 'NA'}",,,,SmCo2,,,,,,
,,398 K,398 K,,,Handbook of Magnetic Materials,TRUE,"{'a': '726.0 pm', 'b': 'NA', 'c': 'NA'}",,,,GdCo2,,,,,,
,,235 K,235 K,,,Handbook of Magnetic Materials,TRUE,"{'a': '721.1 pm', 'b': 'NA', 'c': 'NA'}",,,,TbCo2,,,,,,
,,137 K,137 K,,,Handbook of Magnetic Materials,TRUE,"{'a': '719.2 pm', 'b': 'NA', 'c': 'NA'}",,,,DyCo2,,,,,,
,,78 K,78 K,,,Handbook of Magnetic Materials,TRUE,"{'a': '717.4 pm', 'b': 'NA', 'c': 'NA'}",,,,HoCo2,,,,,,
,,31 K,31 K,,,Handbook of Magnetic Materials,TRUE,"{'a': '715.7 pm', 'b': 'NA', 'c': 'NA'}",,,,ErCo2,,,,,,
,,5 K,5 K,,,Handbook of Magnetic Materials,TRUE,"{'a': '713.6 pm', 'b': 'NA', 'c': 'NA'}",,,,TmCo2,,,,,,
,D03,,,,,aronsson (1960),TRUE,"{'a': '5.722 Å', 'b': 'NA', 'c': 'NA'}",,,,Mn3 Si,26 K,26 K,,,,
,D019,,,,,lecocq et al. (1963),TRUE,"{'a': '5.347 Å', 'b': 'NA', 'c': '4.374 Å'}",,,,Mn3 Ge,365 K,365 K,,,,
,D022,920 K,920 K,,,kádár and krén (1971),TRUE,"{'a': '3.816 Å', 'b': 'NA', 'c': '7.261 Å'}",,,,Mn3 Ge,,,,,,
,D019,,,,,tomiyoshi (1982),TRUE,"{'a': '5.665 Å', 'b': 'NA', 'c': '4.531 Å'}",,,,Mn3 Sn,420 K,420 K,,,,
,D03,810 K,810 K,,,lecocq and michel (1964),TRUE,"{'a': '5.646 Å', 'b': 'NA', 'c': 'NA'}",,,,Fe3 Si,,,,,,
,D019,640 K,640 K,380 K,380 K,lecocq et al. (1963),TRUE,"{'a': '5.161 Å', 'b': 'NA', 'c': '4.207 Å'}",,,2.03 μB,Fe3 Ge,,,,,,
,L12,740 K,740 K,,,pearson (1967),TRUE,"{'a': '3.668 Å', 'b': 'NA', 'c': 'NA'}",,,2.21 μB,Fe3 Ge,,,,,,
,D019,743 K,743 K,,,trumpy et al. (1970),TRUE,"{'a': '5.458 Å', 'b': 'NA', 'c': '4.361 Å'}",,,2.27 μB,Fe3 Sn,,,,,,
,D0e,,,,,pearson (1967),TRUE,"{'a': '9.181 Å', 'b': 'NA', 'c': '4.568 Å'}",,,,Mn3 P,115 K,115 K,,,,
,D0e,716 K,716 K,,,rundqvist (1962a),TRUE,"{'a': '9.107 Å', 'b': 'NA', 'c': '4.460 Å'}",,,1.84 μB,Fe3 P,,,,,,
,CsCl,,,-16,-16,Handbook of Magnetic Materials,TRUE,"{'a': 'NA', 'b': 'NA', 'c': 'NA'}",cub,,,CeZn,29-36,29-36,,,,
,CsCl,,,Oct-13,Oct-13,Handbook of Magnetic Materials,TRUE,"{'a': 'NA', 'b': 'NA', 'c': 'NA'}",cub,,,PrZn,,,,,,
,CsCl,,,30-45,30-45,Handbook of Magnetic Materials,TRUE,"{'a': 'NA', 'b': 'NA', 'c': 'NA'}",cub,,,NdZn,66-148,66-148,,,,
,CsCl,,,,,Handbook of Magnetic Materials,TRUE,"{'a': 'NA', 'b': 'NA', 'c': 'NA'}",cub,,,SmZn,110-125,110-125,,,,
,CsCl,,,14,14,Handbook of Magnetic Materials,TRUE,"{'a': 'NA', 'b': 'NA', 'c': 'NA'}",cub,,,EuZn,,,,,,
,CsCl,268-270,268-270,268,268,Handbook of Magnetic Materials,TRUE,"{'a': 'NA', 'b': 'NA', 'c': 'NA'}",cub,,7.5,GdZn,,,,,,
,CsCl,204-207,204-207,190-203,190-203,Handbook of Magnetic Materials,TRUE,"{'a': 'NA', 'b': 'NA', 'c': 'NA'}",cub,,8.9,TbZn,,,,,,
,CsCl,139-145,139-145,110-140,110-140,Handbook of Magnetic Materials,TRUE,"{'a': 'NA', 'b': 'NA', 'c': 'NA'}",cub,,9,DyZn,,,,,,
,CsCl,75-80,75-80,80,80,Handbook of Magnetic Materials,TRUE,"{'a': 'NA', 'b': 'NA', 'c': 'NA'}",cub,,8.7,HoZn,,,,,,
,CsCl,0-50,0-50,May-25,May-25,Handbook of Magnetic Materials,TRUE,"{'a': 'NA', 'b': 'NA', 'c': 'NA'}",cub,,6.5-6.8,ErZn,,,,,,
,CeCu₂,,,-14,-14,Handbook of Magnetic Materials,TRUE,"{'a': 'NA', 'b': 'NA', 'c': 'NA'}",orh,,,CeZn₂,7-7.5,7-7.5,,,,
,CeCu₂,,,14,14,Handbook of Magnetic Materials,TRUE,"{'a': 'NA', 'b': 'NA', 'c': 'NA'}",orh,,,PrZn₂,,,,,,
,CeCu₂,24,24,28,28,Handbook of Magnetic Materials,TRUE,"{'a': 'NA', 'b': 'NA', 'c': 'NA'}",orh,,1.82,NdZn₂,,,,,,
,CeCu₂,,,,,Handbook of Magnetic Materials,TRUE,"{'a': 'NA', 'b': 'NA', 'c': 'NA'}",orh,,,SmZn₂,45,45,,,,
,CeCu₂,20-30,20-30,26.5-45,26.5-45,Handbook of Magnetic Materials,TRUE,"{'a': 'NA', 'b': 'NA', 'c': 'NA'}",orh,,,EuZn₂,,,,,,
,CeCu₂,68,68,70,70,Handbook of Magnetic Materials,TRUE,"{'a': 'NA', 'b': 'NA', 'c': 'NA'}",orh,,6.91,GdZn₂,,,,,,
,CeCu₂,,,58,58,Handbook of Magnetic Materials,TRUE,"{'a': 'NA', 'b': 'NA', 'c': 'NA'}",orh,,,TbZn₂,55,55,,,,
,CeCu₂,,,31.5,31.5,Handbook of Magnetic Materials,TRUE,"{'a': 'NA', 'b': 'NA', 'c': 'NA'}",orh,,,DyZn₂,35,35,,,,
,CeCu₂,,,26,26,Handbook of Magnetic Materials,TRUE,"{'a': 'NA', 'b': 'NA', 'c': 'NA'}",orh,,,HoZn₂,12,12,,,,
,CeCu₂,,,5.8,5.8,Handbook of Magnetic Materials,TRUE,"{'a': 'NA', 'b': 'NA', 'c': 'NA'}",orh,,,ErZn₂,13,13,,,,
,CeCu₂,5.2,5.2,11.5,11.5,Handbook of Magnetic Materials,TRUE,"{'a': 'NA', 'b': 'NA', 'c': 'NA'}",orh,,,TmZn₂,,,,,,
,CaCu₅,,,-44,-44,Handbook of Magnetic Materials,TRUE,"{'a': 'NA', 'b': 'NA', 'c': 'NA'}",hex,,,CeZn₅,,,,,,
,CaCu₅,,,54,54,Handbook of Magnetic Materials,TRUE,"{'a': 'NA', 'b': 'NA', 'c': 'NA'}",hex,,,EuZn₅,10,10,,,,
,Th₂Zn₁₇,,,0,0,Handbook of Magnetic Materials,TRUE,"{'a': 'NA', 'b': 'NA', 'c': 'NA'}",rh,,,Ce₂Zn₁₇,,,,,,
,Th₂Zn₁₇,10,10,-53,-53,Handbook of Magnetic Materials,TRUE,"{'a': 'NA', 'b': 'NA', 'c': 'NA'}",rh,,,Gd₂Zn₁₇,,,,,,
,Th₂Zn₁₇,28,28,-17,-17,Handbook of Magnetic Materials,TRUE,"{'a': 'NA', 'b': 'NA', 'c': 'NA'}",rh,,,Tb₂Zn₁₇,,,,,,
,Th₂Zn₁₇,,,-14,-14,Handbook of Magnetic Materials,TRUE,"{'a': 'NA', 'b': 'NA', 'c': 'NA'}",rh,,,Dy₂Zn₁₇,,,,,,
,Th₂Zn₁₇,,,-11.5,-11.5,Handbook of Magnetic Materials,TRUE,"{'a': 'NA', 'b': 'NA', 'c': 'NA'}",rh,,,Ho₂Zn₁₇,,,,,,
,Th₂Zn₁₇,,,-4,-4,Handbook of Magnetic Materials,TRUE,"{'a': 'NA', 'b': 'NA', 'c': 'NA'}",rh,,,Er₂Zn₁₇,,,,,,
,Th₂Zn₁₇,,,7,7,Handbook of Magnetic Materials,TRUE,"{'a': 'NA', 'b': 'NA', 'c': 'NA'}",rh,,,Tm₂Zn₁₇,,,,,,
,Th₂Zn₁₇,,,0,0,Handbook of Magnetic Materials,TRUE,"{'a': 'NA', 'b': 'NA', 'c': 'NA'}",rh,,,Yb₂Zn₁₇,,,,,,
,MgCu2,676 K,676 K,,,Handbook of Magnetic Materials,TRUE,"{'a': 'NA', 'b': 'NA', 'c': 'NA'}",,,2.75 μB/f.u.,SmFe2,,,,,Fd3m,
,MgCu2,333 K,333 K,,,Handbook of Magnetic Materials,TRUE,"{'a': 'NA', 'b': 'NA', 'c': 'NA'}",,,3.2 μB/f.u.,SmFe2Hx,,,,,Fd3m,
,MgCu2,110 K,110 K,,,Handbook of Magnetic Materials,TRUE,"{'a': 'NA', 'b': 'NA', 'c': 'NA'}",,,,SmFe2H3.35,,,,,Fd3m,
,MgCu2,785 K,785 K,,,Handbook of Magnetic Materials,TRUE,"{'a': 'NA', 'b': 'NA', 'c': 'NA'}",,,2.80 μB/f.u.,GdFe2,,,,,Fd3m,
,MgCu2,388 K,388 K,,,Handbook of Magnetic Materials,TRUE,"{'a': 'NA', 'b': 'NA', 'c': 'NA'}",,,4.0 μB/f.u.,GdFe2Hx,,,,,Fd3m,
,MgCu2,338 K,338 K,,,Handbook of Magnetic Materials,TRUE,"{'a': 'NA', 'b': 'NA', 'c': 'NA'}",,,5.39 μB/f.u.,GdFe2H4.1,180 K,180 K,,,Fd3m,
,MgCu2,360 K,360 K,,,Handbook of Magnetic Materials,TRUE,"{'a': 'NA', 'b': 'NA', 'c': 'NA'}",,,,GdFe2H4.3,202 K,202 K,,,Fd3m,
,MgCu2,711 K,711 K,,,Handbook of Magnetic Materials,TRUE,"{'a': 'NA', 'b': 'NA', 'c': 'NA'}",,,4.72 μB/f.u.,TbFe2,,,,,Fd3m,
,MgCu2,303 K,303 K,,,Handbook of Magnetic Materials,TRUE,"{'a': 'NA', 'b': 'NA', 'c': 'NA'}",,,4.6 μB/f.u.,TbFe2Hx,,,,,Fd3m,
,MgCu2,,,,,Handbook of Magnetic Materials,TRUE,"{'a': 'NA', 'b': 'NA', 'c': 'NA'}",,,,TbFe2H4.0,160 K,160 K,,,Fd3m,
,MgCu2,>300 K,>300 K,,,Handbook of Magnetic Materials,TRUE,"{'a': 'NA', 'b': 'NA', 'c': 'NA'}",,,7.8 μB/f.u.,TbFe2H3,,,,,Fd3m,
,MgCu2,635 K,635 K,,,Handbook of Magnetic Materials,TRUE,"{'a': 'NA', 'b': 'NA', 'c': 'NA'}",,,5.50 μB/f.u.,DyFe2,,,,,Fd3m,
,MgCu2,385 K,385 K,,,Handbook of Magnetic Materials,TRUE,"{'a': 'NA', 'b': 'NA', 'c': 'NA'}",,,4.9 μB/f.u.,DyFe2Hx,,,,,Fd3m,
,MgCu2,>300 K,>300 K,,,Handbook of Magnetic Materials,TRUE,"{'a': 'NA', 'b': 'NA', 'c': 'NA'}",,,7.6 μB/f.u.,DyFe2H3.5,,,,,Fd3m,
,MgCu2,612 K,612 K,,,Handbook of Magnetic Materials,TRUE,"{'a': 'NA', 'b': 'NA', 'c': 'NA'}",,,5.50 μB/f.u.,HoFe2,,,,,Fd3m,
,MgCu2,298 K,298 K,,,Handbook of Magnetic Materials,TRUE,"{'a': 'NA', 'b': 'NA', 'c': 'NA'}",,,5.5 μB/f.u.,HoFe2Hx,,,,,Fd3m,
,MgCu2,295 K,295 K,,,Handbook of Magnetic Materials,TRUE,"{'a': 'NA', 'b': 'NA', 'c': 'NA'}",,,,HoFe2D3.5,,,,,Fd3m,
,MgCu2,590 K,590 K,,,Handbook of Magnetic Materials,TRUE,"{'a': 'NA', 'b': 'NA', 'c': 'NA'}",,,4.80 μB/f.u.,ErFe2,500 K,500 K,,,Fd3m,
,MgCu2,,,,,Handbook of Magnetic Materials,TRUE,"{'a': 'NA', 'b': 'NA', 'c': 'NA'}",,,,ErFe2H0.5,395 K,395 K,,,Fd3m,
,MgCu2,,,,,Handbook of Magnetic Materials,TRUE,"{'a': 'NA', 'b': 'NA', 'c': 'NA'}",,,,ErFe2H1.6,266 K,266 K,,,Fd3m,
,MgCu2,,,,,Handbook of Magnetic Materials,TRUE,"{'a': 'NA', 'b': 'NA', 'c': 'NA'}",,,,ErFe2H2,251 K,251 K,,,Fd3m,
,MgCu2,,,,,Handbook of Magnetic Materials,TRUE,"{'a': 'NA', 'b': 'NA', 'c': 'NA'}",,,,ErFe2H3.4,152 K,152 K,,,Fd3m,
,MgCu2,265 K,265 K,,,Handbook of Magnetic Materials,TRUE,"{'a': 'NA', 'b': 'NA', 'c': 'NA'}",,,5.2 μB/f.u.,ErFe2H3.5,,,,,Fd3m,
,MgCu2,450 K,450 K,,,fish et al. (1979),TRUE,"{'a': 'NA', 'b': 'NA', 'c': 'NA'}",,,,ErFe2H3.5,,,,,Fd3m,
,MgCu2,440 K,440 K,,,fish et al. (1979),TRUE,"{'a': 'NA', 'b': 'NA', 'c': 'NA'}",,,,ErFe2D3.5,,,,,Fd3m,
,Rhomb.,,,,,fruchart et al. (1987),TRUE,"{'a': 'NA', 'b': 'NA', 'c': 'NA'}",,,"2.1, 2.7",ErFe2H3.6,70 K,70 K,,,,
,Rhomb.,300 K,300 K,,,deryagin et al. (1984a),TRUE,"{'a': 'NA', 'b': 'NA', 'c': 'NA'}",,,,ErFe2H3.7,80 K,80 K,,,,
,MgCu2,<4 K,<4 K,,,oesterreicher and bittner (1980),TRUE,"{'a': 'NA', 'b': 'NA', 'c': 'NA'}",,,,ErFe2H4,,,,,Fd3m,
,Rhomb.,<4.2 K,<4.2 K,,,dunlap et al. (1979),TRUE,"{'a': 'NA', 'b': 'NA', 'c': 'NA'}",,,,ErFe2H4.12,,,,,,
,MgCu2,610 K,610 K,,,"fish et al. (1979), deryagin et al. (1984b)",TRUE,"{'a': 'NA', 'b': 'NA', 'c': 'NA'}",,,2.8,TmFe2,,,,,Fd3m,
,MgCu2,266 K,266 K,,,mushnikov et al. (1997b),TRUE,"{'a': 'NA', 'b': 'NA', 'c': 'NA'}",,,,TmFe2H3.4,,,,,Fd3m,
,MgCu2,305 K,305 K,,,"fish et al. (1979), deryagin et al. (1984b)",TRUE,"{'a': 'NA', 'b': 'NA', 'c': 'NA'}",,,,TmFe2H3.4,,,,,Fd3m,
,MgCu2,≈550 K,≈550 K,,,deryagin et al. (1984b),TRUE,"{'a': 'NA', 'b': 'NA', 'c': 'NA'}",,,2.8,LuFe2,,,,,Fd3m,
,Rhomb.,≈350 K,≈350 K,,,deryagin et al. (1984b),TRUE,"{'a': 'NA', 'b': 'NA', 'c': 'NA'}",,,3.5,LuFe2H3.2,,,,,,
,Ti2Ni,73 K,73 K,,,"buschow and van diepen (1979), vulliet et al. (1984)",TRUE,"{'a': 'NA', 'b': 'NA', 'c': 'NA'}",,,,Hf2FeH3,,,,,Fd3m,
,,80 K,80 K,,,aubertin et al. (1987),TRUE,"{'a': 'NA', 'b': 'NA', 'c': 'NA'}",,,,Zr3FeH5.6,,,,,,
,CsCl,6.2-9 K,6.2-9 K,-1,-1,Handbook of Magnetic Materials,TRUE,"{'a': 'NA', 'b': 'NA', 'c': 'NA'}",cub,,,CeAg,,,,,,
,CsCl,,,02-Jun,02-Jun,Handbook of Magnetic Materials,TRUE,"{'a': 'NA', 'b': 'NA', 'c': 'NA'}",cub,,,PrAg,11-14 K,11-14 K,,,,
,CsCl,,,-3,-3,Handbook of Magnetic Materials,TRUE,"{'a': 'NA', 'b': 'NA', 'c': 'NA'}",cub,,,NdAg,22 K,22 K,,,,
,CsCl,,,-14,-14,Handbook of Magnetic Materials,TRUE,"{'a': 'NA', 'b': 'NA', 'c': 'NA'}",cub,,,GdAg,138-150 K,138-150 K,,,,
,CsCl,,,-25,-25,Handbook of Magnetic Materials,TRUE,"{'a': 'NA', 'b': 'NA', 'c': 'NA'}",cub,,,TbAg,106 K,106 K,,,,
,CsCl,,,-23,-23,Handbook of Magnetic Materials,TRUE,"{'a': 'NA', 'b': 'NA', 'c': 'NA'}",cub,,,DyAg,55-63 K,55-63 K,,,,
,CsCl,,,-13,-13,Handbook of Magnetic Materials,TRUE,"{'a': 'NA', 'b': 'NA', 'c': 'NA'}",cub,,,HoAg,32-33 K,32-33 K,,,,
,CsCl,,,-24.5,-24.5,Handbook of Magnetic Materials,TRUE,"{'a': 'NA', 'b': 'NA', 'c': 'NA'}",cub,,,ErAg,18-21 K,18-21 K,,,,
,CsCl,,,-3,-3,Handbook of Magnetic Materials,TRUE,"{'a': 'NA', 'b': 'NA', 'c': 'NA'}",cub,,,TmAg,9.5-10 K,9.5-10 K,,,,
,,,,14,14,Handbook of Magnetic Materials,TRUE,"{'a': 'NA', 'b': 'NA', 'c': 'NA'}",,,,CeAg2,,,,,,
,CeCu₂,,,,,Handbook of Magnetic Materials,TRUE,"{'a': 'NA', 'b': 'NA', 'c': 'NA'}",orh,,,EuAg2,12 K,12 K,,,,
,MoSi₂,,,-47,-47,Handbook of Magnetic Materials,TRUE,"{'a': 'NA', 'b': 'NA', 'c': 'NA'}",tetr,,,GdAg2,24.6 K,24.6 K,,,,
,MoSi₂,,,-31.5,-31.5,Handbook of Magnetic Materials,TRUE,"{'a': 'NA', 'b': 'NA', 'c': 'NA'}",tetr,,,TbAg2,34.4-35 K,34.4-35 K,,,,
,MoSi₂,,,-25,-25,Handbook of Magnetic Materials,TRUE,"{'a': 'NA', 'b': 'NA', 'c': 'NA'}",tetr,,,DyAg2,9-15.0 K,9-15.0 K,,,,
,MoSi₂,,,-13.5,-13.5,Handbook of Magnetic Materials,TRUE,"{'a': 'NA', 'b': 'NA', 'c': 'NA'}",tetr,,,HoAg2,8.0 K,8.0 K,,,,
,MoSi₂,,,-5,-5,Handbook of Magnetic Materials,TRUE,"{'a': 'NA', 'b': 'NA', 'c': 'NA'}",tetr,,,ErAg2,5.2-5.5 K,5.2-5.5 K,,,,
,MoSi₂,,,,,Handbook of Magnetic Materials,TRUE,"{'a': 'NA', 'b': 'NA', 'c': 'NA'}",tetr,,,TmAg2,<1.7 K,<1.7 K,,,,
,CaCu₅,19 K,19 K,19,19,Handbook of Magnetic Materials,TRUE,"{'a': 'NA', 'b': 'NA', 'c': 'NA'}",hex,,6.3,EuAg5,,,,,,
,,,,-38,-38,Handbook of Magnetic Materials,TRUE,"{'a': 'NA', 'b': 'NA', 'c': 'NA'}",,,,CeAu,,,,,,
,CsCl,,,29,29,Handbook of Magnetic Materials,TRUE,"{'a': 'NA', 'b': 'NA', 'c': 'NA'}",cub,,,GdAu,"31, 37 K","31, 37 K",,,,
,CsCl,,,23,23,Handbook of Magnetic Materials,TRUE,"{'a': 'NA', 'b': 'NA', 'c': 'NA'}",cub,,,TbAu,"40, 43 K","40, 43 K",,,,
,CsCl,,,7,7,Handbook of Magnetic Materials,TRUE,"{'a': 'NA', 'b': 'NA', 'c': 'NA'}",cub,,,DyAu,24-34 K,24-34 K,,,,
,CsCl,,,0,0,Handbook of Magnetic Materials,TRUE,"{'a': 'NA', 'b': 'NA', 'c': 'NA'}",cub,,,HoAu,10 K,10 K,,,,
,CsCl,,,-4,-4,Handbook of Magnetic Materials,TRUE,"{'a': 'NA', 'b': 'NA', 'c': 'NA'}",cub,,,ErAu,13-19 K,13-19 K,,,,
,CsCl,,,-5,-5,Handbook of Magnetic Materials,TRUE,"{'a': 'NA', 'b': 'NA', 'c': 'NA'}",cub,,,TmAu,8-19 K,8-19 K,,,,
,,,,-92,-92,Handbook of Magnetic Materials,TRUE,"{'a': 'NA', 'b': 'NA', 'c': 'NA'}",,,,CeAu2,,,,,,
,CeCu₂,,,20,20,Handbook of Magnetic Materials,TRUE,"{'a': 'NA', 'b': 'NA', 'c': 'NA'}",orh,,,EuAu2,8.5 K,8.5 K,,,,
,MoSi₂,,,-31,-31,Handbook of Magnetic Materials,TRUE,"{'a': 'NA', 'b': 'NA', 'c': 'NA'}",tetr,,,GdAu2,48-49.6 K,48-49.6 K,,,,
,MoSi₂,,,-21,-21,Handbook of Magnetic Materials,TRUE,"{'a': 'NA', 'b': 'NA', 'c': 'NA'}",tetr,,,TbAu2,55 K,55 K,,,,
,MoSi₂,,,-37,-37,Handbook of Magnetic Materials,TRUE,"{'a': 'NA', 'b': 'NA', 'c': 'NA'}",tetr,,,DyAu2,31-33.8 K,31-33.8 K,,,,
,MoSi₂,,,-8,-8,Handbook of Magnetic Materials,TRUE,"{'a': 'NA', 'b': 'NA', 'c': 'NA'}",tetr,,,HoAu2,9-9.2 K,9-9.2 K,,,,
,MoSi₂,,,-4,-4,Handbook of Magnetic Materials,TRUE,"{'a': 'NA', 'b': 'NA', 'c': 'NA'}",tetr,,,ErAu2,6-7.3 K,6-7.3 K,,,,
,MoSi₂,,,,,Handbook of Magnetic Materials,TRUE,"{'a': 'NA', 'b': 'NA', 'c': 'NA'}",tetr,,,TmAu2,3.2-3.5 K,3.2-3.5 K,,,,
,MoSi₂,,,-21,-21,Handbook of Magnetic Materials,TRUE,"{'a': 'NA', 'b': 'NA', 'c': 'NA'}",tetr,,,YbAu2,<1.7 K,<1.7 K,,,,
,CaCu5,737 K,737 K,,,Handbook of Magnetic Materials,TRUE,"{'a': 'NA', 'b': 'NA', 'c': 'NA'}",,,6.5,CeCo5,,,,,P6/mmm,
,CaCu5,912 K,912 K,,,Handbook of Magnetic Materials,TRUE,"{'a': 'NA', 'b': 'NA', 'c': 'NA'}",,,9.95,PrCo5,,,,,P6/mmm,
0.83,Orthorhombic,>300 K,>300 K,,,Handbook of Magnetic Materials,TRUE,"{'a': 'NA', 'b': 'NA', 'c': 'NA'}",,,3.7,PrCo5H3.6,,,,,,
1.65,CaCu5,910 K,910 K,,,Handbook of Magnetic Materials,TRUE,"{'a': 'NA', 'b': 'NA', 'c': 'NA'}",,,10.5,NdCo5,,,,,P6/mmm,
1.1,CaCu5,≈500 K,≈500 K,,,Handbook of Magnetic Materials,TRUE,"{'a': 'NA', 'b': 'NA', 'c': 'NA'}",,,7.78,NdCo5H3,,,,,P6/mmm,
,CaCu5,1020 K,1020 K,,,Handbook of Magnetic Materials,TRUE,"{'a': 'NA', 'b': 'NA', 'c': 'NA'}",,,7.3,SmCo5,,,,,P6/mmm,
0.2,Orthorhombic,>300 K,>300 K,,,Handbook of Magnetic Materials,TRUE,"{'a': 'NA', 'b': 'NA', 'c': 'NA'}",,,,SmCo5H2.5,,,,,,
1.74,CaCu5,953 K,953 K,,,Handbook of Magnetic Materials,TRUE,"{'a': 'NA', 'b': 'NA', 'c': 'NA'}",,,1.7,GdCo5,,,,,P6/mmm,
1.49,,480 K,480 K,,,Handbook of Magnetic Materials,TRUE,"{'a': 'NA', 'b': 'NA', 'c': 'NA'}",,,0.44,GdCo5H2.5,,,,,,
1.3-1.7,Gd2Co7,639 K,639 K,,,Handbook of Magnetic Materials,TRUE,"{'a': 'NA', 'b': 'NA', 'c': 'NA'}",,,8.75-9.6,Y2Co7,,,,,R3m,
1.2,Gd2Co7,540 K,540 K,,,Handbook of Magnetic Materials,TRUE,"{'a': 'NA', 'b': 'NA', 'c': 'NA'}",,,8.4,Y2Co7H3,,,,,R3m,
0.93,Gd2Co7,470 K,470 K,,,Handbook of Magnetic Materials,TRUE,"{'a': 'NA', 'b': 'NA', 'c': 'NA'}",,,6.5,Y2Co7H6,,,,,R3m,
1,Gd2Co7,490 K,490 K,,,Handbook of Magnetic Materials,TRUE,"{'a': 'NA', 'b': 'NA', 'c': 'NA'}",,,7,La2Co7,,,,,R3m,
0.6,Gd2Co7,>300 K,>300 K,,,Handbook of Magnetic Materials,TRUE,"{'a': 'NA', 'b': 'NA', 'c': 'NA'}",,,4.2,La2Co7H5,,,,,R3m,
,Ce2Ni7,50 K,50 K,,,Handbook of Magnetic Materials,TRUE,"{'a': 'NA', 'b': 'NA', 'c': 'NA'}",,,0.9,Ce2Co7,,,,,P63/mmc,
,Ce2Ni7,233 K,233 K,,,Handbook of Magnetic Materials,TRUE,"{'a': 'NA', 'b': 'NA', 'c': 'NA'}",,,3.8,Ce2Co7H7,,,,,P63/mmc,
9.68 T at 4.2 K,,456 K,456 K,,,Handbook of Magnetic Materials,TRUE,"{'a': '8.696', 'b': 'NA', 'c': '4.894'}",,,12.102 μB/f.u. at 4.2 K,SmFe8.5Al2.5Ti,,,,,,
25.0 T at 4.2 K,,627 K,627 K,,,Handbook of Magnetic Materials,TRUE,"{'a': '8.554', 'b': 'NA', 'c': '4.796'}",,,21.1 μB/f.u. at 4.2 K,SmFe11TiH1.2,,,,,,
,,769 K,769 K,,,Handbook of Magnetic Materials,TRUE,"{'a': '8.64', 'b': 'NA', 'c': '4.84'}",,,,SmFe11TiN0.8,,,,,,
,,698 K,698 K,,,Handbook of Magnetic Materials,TRUE,"{'a': '8.64', 'b': 'NA', 'c': '4.81'}",,,,SmFe11TiC0.8,,,,,,
9.0 T at 4.2 K,,567 K,567 K,,,Handbook of Magnetic Materials,TRUE,"{'a': '8.511', 'b': 'NA', 'c': '4.794'}",,,19.1 μB/f.u. at 4.2 K,YFe11TiH1.2,,,,,,
,,733 K,733 K,,,Handbook of Magnetic Materials,TRUE,"{'a': '8.62', 'b': 'NA', 'c': '4.81'}",,,,YFe11TiN0.8,,,,,,
,,440 K,440 K,,,Handbook of Magnetic Materials,TRUE,"{'a': '8.502', 'b': 'NA', 'c': '4.754'}",,,,CeFe10V2,,,,,,
,,570 K,570 K,,,Handbook of Magnetic Materials,TRUE,"{'a': '8.5630', 'b': 'NA', 'c': '4.7772'}",,,18.07 μB/f.u. at 4.2 K,NdFe10V2,,,,,,
~15 T at 4.2 K,,610 K,610 K,,,Handbook of Magnetic Materials,TRUE,"{'a': '8.5368', 'b': 'NA', 'c': '4.7722'}",,,,SmFe10V2,,,,,,
,,616 K,616 K,,,Handbook of Magnetic Materials,TRUE,"{'a': '8.5167', 'b': 'NA', 'c': '4.7741'}",,,8.93 μB/f.u. at 4.2 K,GdFe10V2,,,,,,
,,570 K,570 K,,,Handbook of Magnetic Materials,TRUE,"{'a': '8.5023', 'b': 'NA', 'c': '4.7743'}",,,7.92 μB/f.u. at 4.2 K,TbFe10V2,,,,,,
,,540 K,540 K,,,Handbook of Magnetic Materials,TRUE,"{'a': '8.4877', 'b': 'NA', 'c': '4.7733'}",,,6.66 μB/f.u. at 4.2 K,DyFe10V2,,,,,,
~10 T at 4.2 K,,525 K,525 K,,,Handbook of Magnetic Materials,TRUE,"{'a': '8.4790', 'b': 'NA', 'c': '4.7672'}",,,6.35 μB/f.u. at 4.2 K,HoFe10V2,,,,,,
1.76 T at 4.2 K,,505 K,505 K,,,Handbook of Magnetic Materials,TRUE,"{'a': '8.4713', 'b': 'NA', 'c': '4.7650'}",,,8.37 μB/f.u. at 4.2 K,ErFe10V2,,,,,,
,,496 K,496 K,,,Handbook of Magnetic Materials,TRUE,"{'a': '8.4553', 'b': 'NA', 'c': '4.7608'}",,,11.17 μB/f.u. at 4.2 K,TmFe10V2,,,,,,
,,483 K,483 K,,,Handbook of Magnetic Materials,TRUE,"{'a': '8.4468', 'b': 'NA', 'c': '4.7606'}",,,15.49 μB/f.u. at 4.2 K,LuFe10V2,,,,,,
4.0 T at 4.2 K,,532 K,532 K,,,Handbook of Magnetic Materials,TRUE,"{'a': '8.4938', 'b': 'NA', 'c': '4.7723'}",,,16.15 μB/f.u. at 4.2 K,YFe10V2,,,,,,
,,600 K,600 K,,,Handbook of Magnetic Materials,TRUE,"{'a': '8.565', 'b': 'NA', 'c': '4.774'}",,,19.86 μB/f.u. at 293 K,NdFe10.5V1.5,,,,,,
,,630 K,630 K,,,Handbook of Magnetic Materials,TRUE,"{'a': '8.5', 'b': 'NA', 'c': '4.7'}",,,20.7 μB/f.u. at 4.2 K,NdFe10.2V1.8,,,,,,
,,580 K,580 K,,,Handbook of Magnetic Materials,TRUE,"{'a': '8.5', 'b': 'NA', 'c': '4.7'}",,,17.6 μB/f.u. at 4.2 K,NdFe9.8V2.2,,,,,,
,,570 K,570 K,,,Handbook of Magnetic Materials,TRUE,"{'a': '8.55', 'b': 'NA', 'c': '4.77'}",,,17.2 μB/f.u. at 4.2 K,Nd1.2Fe9.8V2.2,,,,,,
,,620 K,620 K,,,Handbook of Magnetic Materials,TRUE,"{'a': '8.533', 'b': 'NA', 'c': '4.774'}",,,12.22 μB/f.u. at 293 K,SmFe10.5V1.5,,,,,,
,,635 K,635 K,,,Handbook of Magnetic Materials,TRUE,"{'a': '8.524', 'b': 'NA', 'c': '4.778'}",,,,GdFe10.5V1.5,,,,,,
,,545 K,545 K,,,Handbook of Magnetic Materials,TRUE,"{'a': '8.518', 'b': 'NA', 'c': '4.776'}",,,9.13 μB/f.u. at 293 K,GdFe9.5V2.5,,,,,,
,,577 K,577 K,,,Handbook of Magnetic Materials,TRUE,"{'a': '8.487', 'b': 'NA', 'c': '4.769'}",,,,YFe10.6V1.4,,,,,,
4.73 T at 4.2 K,,575 K,575 K,,,Handbook of Magnetic Materials,TRUE,"{'a': '8.4727', 'b': 'NA', 'c': '4.7699'}",,,16.33 μB/f.u. at 4.2 K,YFe10.5V1.5,,,,,,
,,575 K,575 K,,,Handbook of Magnetic Materials,TRUE,"{'a': '8.488', 'b': 'NA', 'c': '4.769'}",,,17.93 μB/f.u. at 4.2 K,YFe10.4V1.6,,,,,,
,,556 K,556 K,,,Handbook of Magnetic Materials,TRUE,"{'a': '8.488', 'b': 'NA', 'c': '4.770'}",,,,YFe10.2V1.8,,,,,,
2.99 T at 4.2 K,,516 K,516 K,,,Handbook of Magnetic Materials,TRUE,"{'a': '8.427', 'b': 'NA', 'c': '4.774'}",,,,YFe9.8V2.2,,,,,,
,,478 K,478 K,,,Handbook of Magnetic Materials,TRUE,"{'a': '8.500', 'b': 'NA', 'c': '4.775'}",,,13.11 μB/f.u. at 4.2 K,YFe9.4V2.6,,,,,,
,,455 K,455 K,,,Handbook of Magnetic Materials,TRUE,"{'a': '8.506', 'b': 'NA', 'c': '4.778'}",,,,YFe9.2V2.8,,,,,,
,,350 K,350 K,,,Handbook of Magnetic Materials,TRUE,"{'a': '8.529', 'b': 'NA', 'c': '4.796'}",,,9.64 μB/f.u. at 4.2 K,YFe8.5V3.5,,,,,,
,,515 K,515 K,,,Handbook of Magnetic Materials,TRUE,"{'a': '8.583', 'b': 'NA', 'c': '4.775'}",,,,ThFe10V2,,,,,,
,,611 K,611 K,,,Handbook of Magnetic Materials,TRUE,"{'a': '8.364', 'b': 'NA', 'c': '4.706'}",,,7.19 μB/f.u. at 4.2 K,YCo10V2,,,,,,
1.75 T at 4.2 K,,574 K,574 K,,,Handbook of Magnetic Materials,TRUE,"{'a': '8.464', 'b': 'NA', 'c': '4.771'}",,,,NdFe10Si2,,,,,,
5.2 T at 4.2 K,,606 K,606 K,,,Handbook of Magnetic Materials,TRUE,"{'a': '8.467', 'b': 'NA', 'c': '4.755'}",,,15.30 μB/f.u. at 293 K,SmFe10Si2,,,,,,
3.3 T at 4.2 K,,610 K,610 K,,,Handbook of Magnetic Materials,TRUE,"{'a': '8.437', 'b': 'NA', 'c': '4.757'}",,,,GdFe10Si2,,,,,,
,,585 K,585 K,,,Handbook of Magnetic Materials,TRUE,"{'a': '8.415', 'b': 'NA', 'c': '4.747'}",,,,TbFe10Si2,,,,,,
,,566 K,566 K,,,Handbook of Magnetic Materials,TRUE,"{'a': '8.404', 'b': 'NA', 'c': '4.748'}",,,,DyFe10Si2,,,,,,
,,558 K,558 K,,,Handbook of Magnetic Materials,TRUE,"{'a': '8.390', 'b': 'NA', 'c': '4.749'}",,,,HoFe10Si2,,,,,,
,,550 K,550 K,,,Handbook of Magnetic Materials,TRUE,"{'a': '8.386', 'b': 'NA', 'c': '4.743'}",,,,ErFe10Si2,,,,,,
,,546 K,546 K,,,Handbook of Magnetic Materials,TRUE,"{'a': '8.369', 'b': 'NA', 'c': '4.733'}",,,,TmFe10Si2,,,,,,
,,540 K,540 K,,,Handbook of Magnetic Materials,TRUE,"{'a': '8.370', 'b': 'NA', 'c': '4.740'}",,,,LuFe10Si2,,,,,,
3.65 T at 4.2 K,,540 K,540 K,,,Handbook of Magnetic Materials,TRUE,"{'a': '8.373', 'b': 'NA', 'c': '4.737'}",,,14.05 μB/f.u. at 4.2 K,YFe10Si2,,,,,,
,,700 K,700 K,,,Handbook of Magnetic Materials,TRUE,"{'a': 'NA', 'b': 'NA', 'c': 'NA'}",,,20.0 μB/f.u. at 4.2 K,UFe10Si2,,,,,,
,,714 K,714 K,,,Handbook of Magnetic Materials,TRUE,"{'a': '8.447', 'b': 'NA', 'c': '4.742'}",,,,SmFe8Co2Si2,,,,,,
,,765 K,765 K,,,Handbook of Magnetic Materials,TRUE,"{'a': '8.431', 'b': 'NA', 'c': '4.729'}",,,,SmFe7Co3Si2,,,,,,
,Th6Mn23,"486,498 K","486,498 K",,,Handbook of Magnetic Materials,TRUE,"{'a': 'NA', 'b': 'NA', 'c': 'NA'}",,,"13.2, 13.8 μB/f.u.",Y6Mn23,,,,,Fm3m,
,Th6Mn23,563 K,563 K,,,Handbook of Magnetic Materials,TRUE,"{'a': 'NA', 'b': 'NA', 'c': 'NA'}",,,,Y6Mn23 H9,,,,,Fm3m,
,Th6Mn23,700 K,700 K,,,Handbook of Magnetic Materials,TRUE,"{'a': 'NA', 'b': 'NA', 'c': 'NA'}",,,,Y6Mn23 H20,,,,,Fm3m,
,Th6Mn23,438 K,438 K,,,Handbook of Magnetic Materials,TRUE,"{'a': 'NA', 'b': 'NA', 'c': 'NA'}",,,4.8 μB/f.u.,Nd6Mn23,,,,,Fm3m,
,Th6Mn23,220 K,220 K,,,Handbook of Magnetic Materials,TRUE,"{'a': 'NA', 'b': 'NA', 'c': 'NA'}",,,20.8 μB/f.u.,Nd6Mn23 Hx,,,,,Fm3m,
,Th6Mn23,450 K,450 K,,,Handbook of Magnetic Materials,TRUE,"{'a': 'NA', 'b': 'NA', 'c': 'NA'}",,,3.0 μB/f.u.,Sm6Mn23,,,,,Fm3m,
,Th6Mn23,230 K,230 K,,,Handbook of Magnetic Materials,TRUE,"{'a': 'NA', 'b': 'NA', 'c': 'NA'}",,,15.3 μB/f.u.,Sm6Mn23 Hx,,,,,Fm3m,
,Th6Mn23,461 K,461 K,,,Handbook of Magnetic Materials,TRUE,"{'a': 'NA', 'b': 'NA', 'c': 'NA'}",,,49 μB/f.u.,Gd6Mn23,,,,,Fm3m,
,Th6Mn23,"140, 180 K","140, 180 K",,,Handbook of Magnetic Materials,TRUE,"{'a': 'NA', 'b': 'NA', 'c': 'NA'}",,,14.2 μB/f.u.,Gd6Mn23 H22,,,,,Fm3m,
,Th6Mn23,455 K,455 K,,,Handbook of Magnetic Materials,TRUE,"{'a': 'NA', 'b': 'NA', 'c': 'NA'}",,,49 μB/f.u.,Tb6Mn23,,,,,Fm3m,
,Th6Mn23,220 K,220 K,,,Handbook of Magnetic Materials,TRUE,"{'a': 'NA', 'b': 'NA', 'c': 'NA'}",,,17.2 μB/f.u.,Tb6Mn23 H23,,,,,Fm3m,
,Th6Mn23,"443,435 K","443,435 K",,,Handbook of Magnetic Materials,TRUE,"{'a': 'NA', 'b': 'NA', 'c': 'NA'}",,,"49.6, 40.5 μB/f.u.",Dy6Mn23,,,,,Fm3m,
,Th6Mn23,<4.2 K,<4.2 K,,,Handbook of Magnetic Materials,TRUE,"{'a': 'NA', 'b': 'NA', 'c': 'NA'}",,,,Dy6Mn23 H23,,,,,Fm3m,
,Th6Mn23,434 K,434 K,,,Handbook of Magnetic Materials,TRUE,"{'a': 'NA', 'b': 'NA', 'c': 'NA'}",,,59.8 μB/f.u.,Ho6Mn23,,,,,Fm3m,
,Th6Mn23,<4.2 K,<4.2 K,,,Handbook of Magnetic Materials,TRUE,"{'a': 'NA', 'b': 'NA', 'c': 'NA'}",,,,Ho6Mn23 H23,,,,,Fm3m,
,Th6Mn23,415 K,415 K,,,Handbook of Magnetic Materials,TRUE,"{'a': 'NA', 'b': 'NA', 'c': 'NA'}",,,38 μB/f.u.,Er6Mn23,,,,,Fm3m,
,Th6Mn23,"<4.2, 85 K","<4.2, 85 K",,,Handbook of Magnetic Materials,TRUE,"{'a': 'NA', 'b': 'NA', 'c': 'NA'}",,,,Er6Mn23 H23,,,,,Fm3m,
,Th6Mn23,404 K,404 K,,,Handbook of Magnetic Materials,TRUE,"{'a': 'NA', 'b': 'NA', 'c': 'NA'}",,,29.5 μB/f.u.,Tm6Mn23,,,,,Fm3m,
,Th6Mn23,378 K,378 K,,,Handbook of Magnetic Materials,TRUE,"{'a': 'NA', 'b': 'NA', 'c': 'NA'}",,,8.9 μB/f.u.,Lu6Mn23,,,,,Fm3m,
,Th6Mn23,266 K,266 K,,,Handbook of Magnetic Materials,TRUE,"{'a': 'NA', 'b': 'NA', 'c': 'NA'}",,,3.4 μB/f.u.,Lu6Mn23 Hx,,,,,Fm3m,
,Th6Mn23,329 K,329 K,,,Handbook of Magnetic Materials,TRUE,"{'a': 'NA', 'b': 'NA', 'c': 'NA'}",,,19.4 μB/f.u.,Th6Mn23 H30,,,,,Fm3m,
,MgCu2,100 K,100 K,,,Handbook of Magnetic Materials,TRUE,"{'a': 'NA', 'b': 'NA', 'c': 'NA'}",,,2.7 μB/f.u.,YMn2,,,,,Fd3m,
,MgCu2,284 K,284 K,,,Handbook of Magnetic Materials,TRUE,"{'a': 'NA', 'b': 'NA', 'c': 'NA'}",,,0.52 μB/f.u.,YMn2H3.4,,,,,Fd3m,
,MgCu2,10 K,10 K,,,Handbook of Magnetic Materials,TRUE,"{'a': 'NA', 'b': 'NA', 'c': 'NA'}",,,4.8 μB/f.u.,GdMn2,,,,,Fd3m,
,MgCu2,260 K,260 K,,,Handbook of Magnetic Materials,TRUE,"{'a': 'NA', 'b': 'NA', 'c': 'NA'}",,,3.2 μB/f.u.,GdMn2Hx,,,,,Fd3m,
,MgCu2,41 K,41 K,,,Handbook of Magnetic Materials,TRUE,"{'a': 'NA', 'b': 'NA', 'c': 'NA'}",,,6.7 μB/f.u.,DyMn2,,,,,Fd3m,
,No long-range order,<4.2 K,<4.2 K,,,Handbook of Magnetic Materials,TRUE,"{'a': 'NA', 'b': 'NA', 'c': 'NA'}",,,,DyMn2Hx,,,,,-,
,MgZn2,25 K,25 K,,,Handbook of Magnetic Materials,TRUE,"{'a': 'NA', 'b': 'NA', 'c': 'NA'}",,,,ErMn2,,,,,P63/mmc,
,MgZn2,>4.2 K,>4.2 K,,,Handbook of Magnetic Materials,TRUE,"{'a': 'NA', 'b': 'NA', 'c': 'NA'}",,,,ErMn2 H4,,,,,P63/mmc,
,MgZn2,<1.5 K,<1.5 K,,,Handbook of Magnetic Materials,TRUE,"{'a': 'NA', 'b': 'NA', 'c': 'NA'}",,,,ErMn2 H4.6,,,,,P63/mmc,
,MgZn2,201 K,201 K,,,Handbook of Magnetic Materials,TRUE,"{'a': 'NA', 'b': 'NA', 'c': 'NA'}",,,0.16 μB/f.u.,LuMn2Hx,,,,,P63/mmc,
,MgZn2,210 K,210 K,,,Handbook of Magnetic Materials,TRUE,"{'a': 'NA', 'b': 'NA', 'c': 'NA'}",,,,ScMn2Hx,,,,,P63/mmc,
,BaCd₁₁,,,26,26,Handbook of Magnetic Materials,TRUE,"{'a': 'NA', 'b': 'NA', 'c': 'NA'}",tetr,,,CeZn₁₁,,,,,,
,ThMn₁₂,,,-27.8,-27.8,Handbook of Magnetic Materials,TRUE,"{'a': 'NA', 'b': 'NA', 'c': 'NA'}",tetr,,,SmZn₁₂,15,15,,,,
,ThMn₁₂,,,-58,-58,Handbook of Magnetic Materials,TRUE,"{'a': 'NA', 'b': 'NA', 'c': 'NA'}",tetr,,,GdZn₁₂,16,16,,,,
,ThMn₁₂,,,-38,-38,Handbook of Magnetic Materials,TRUE,"{'a': 'NA', 'b': 'NA', 'c': 'NA'}",tetr,,,TbZn₁₂,14,14,,,,
,ThMn₁₂,,,-3,-3,Handbook of Magnetic Materials,TRUE,"{'a': 'NA', 'b': 'NA', 'c': 'NA'}",tetr,,,ErZn₁₂,2.8,2.8,,,,
,NaZn₁₃,,,Feb-18,Feb-18,Handbook of Magnetic Materials,TRUE,"{'a': 'NA', 'b': 'NA', 'c': 'NA'}",cub,,,EuZn₁₃,3.19,3.19,,,,
,,530 K,530 K,,,buschow (1991),TRUE,"{'a': 'NA', 'b': 'NA', 'c': 'NA'}",,,30.6 μB/f.u.,La2Fe14B,,,,,,
,,422 K,422 K,,,buschow (1991),TRUE,"{'a': 'NA', 'b': 'NA', 'c': 'NA'}",,,29.4 μB/f.u.,Ce2Fe14B,,,,,,
,,569 K,569 K,,,buschow (1991),TRUE,"{'a': 'NA', 'b': 'NA', 'c': 'NA'}",,,37.0 μB/f.u.,Pr2Fe14B,,,,,,
,,568 K,568 K,,,buschow (1991),TRUE,"{'a': 'NA', 'b': 'NA', 'c': 'NA'}",,,37.7 μB/f.u.,Nd2Fe14B,,,,,,
,,620 K,620 K,,,buschow (1991),TRUE,"{'a': 'NA', 'b': 'NA', 'c': 'NA'}",,,33.3 μB/f.u.,Sm2Fe14B,,,,,,
,,659 K,659 K,,,buschow (1991),TRUE,"{'a': 'NA', 'b': 'NA', 'c': 'NA'}",,,17.7 μB/f.u.,Gd2Fe14B,,,,,,
,,620 K,620 K,,,buschow (1991),TRUE,"{'a': 'NA', 'b': 'NA', 'c': 'NA'}",,,13.2 μB/f.u.,Tb2Fe14B,,,,,,
,,598 K,598 K,,,buschow (1991),TRUE,"{'a': 'NA', 'b': 'NA', 'c': 'NA'}",,,11.3 μB/f.u.,Dy2Fe14B,,,,,,
,,573 K,573 K,,,buschow (1991),TRUE,"{'a': 'NA', 'b': 'NA', 'c': 'NA'}",,,11.2 μB/f.u.,Ho2Fe14B,,,,,,
,,551 K,551 K,,,buschow (1991),TRUE,"{'a': 'NA', 'b': 'NA', 'c': 'NA'}",,,12.9 μB/f.u.,Er2Fe14B,,,,,,
,,549 K,549 K,,,buschow (1991),TRUE,"{'a': 'NA', 'b': 'NA', 'c': 'NA'}",,,18.1 μB/f.u.,Tm2Fe14B,,,,,,
,,524 K,524 K,,,buschow (1991),TRUE,"{'a': 'NA', 'b': 'NA', 'c': 'NA'}",,,,Yb2Fe14B,,,,,,
,,534 K,534 K,,,buschow (1991),TRUE,"{'a': 'NA', 'b': 'NA', 'c': 'NA'}",,,28.5 μB/f.u.,Lu2Fe14B,,,,,,
,,571 K,571 K,,,buschow (1991),TRUE,"{'a': 'NA', 'b': 'NA', 'c': 'NA'}",,,31.4 μB/f.u.,Y2Fe14B,,,,,,
,Rhomb.,122 K,122 K,,,Handbook of Magnetic Materials,TRUE,"{'a': '5.937', 'b': 'NA', 'c': '16.698'}",,,,Cr2S3,,,,,,
,Trig.,110 K,110 K,,,Handbook of Magnetic Materials,TRUE,"{'a': '5.941', 'b': 'NA', 'c': '11.182'}",,,,Cr2S3,,,,,,
,Rhomb.,,,,,Handbook of Magnetic Materials,TRUE,"{'a': '12.509', 'b': 'NA', 'c': '34.765'}",,,,Cr2Se3,43 K,43 K,,,,
,Trig.,180 K,180 K,,,Handbook of Magnetic Materials,TRUE,"{'a': '6.814', 'b': 'NA', 'c': '12.073'}",,,,Cr2Te3,,,,,,
,Hex.,10(?) K,10(?) K,,,Handbook of Magnetic Materials,TRUE,"{'a': '3.816', 'b': 'NA', 'c': '5.6548'}",,,,Fe2Te3,,,,,,
,Monocl.*,,,,,Handbook of Magnetic Materials,TRUE,"{'a': '5.964', 'b': '3.428', 'c': '11.272'}",,,,Cr3S4,280 K,280 K,,,,
,Monocl.*,,,,,Handbook of Magnetic Materials,TRUE,"{'a': '6.32', 'b': '3.62', 'c': '11.77'}",,,,Cr3Se4,80 K,80 K,,,,
,Monocl.*,325 K,325 K,,,Handbook of Magnetic Materials,TRUE,"{'a': '6.89', 'b': '3.94', 'c': '12.35'}",,,,Cr3Te4,85 K,85 K,,,,
,Trig.,303 K,303 K,,,Handbook of Magnetic Materials,TRUE,"{'a': '5.982', 'b': 'NA', 'c': '11.509'}",,,,Cr5S6,168 K,168 K,,,,
,Monocl.*,327 K,327 K,,,Handbook of Magnetic Materials,TRUE,"{'a': '6.913', 'b': '3.970', 'c': '12.44'}",,,,Cr5Te6,102 K,102 K,,,,
,,3.8 K,3.8 K,,,Handbook of Magnetic Materials,TRUE,"{'a': 'NA', 'b': 'NA', 'c': 'NA'}",,,,CeAl₂,,,,,,
,,33 K,33 K,,,Handbook of Magnetic Materials,TRUE,"{'a': 'NA', 'b': 'NA', 'c': 'NA'}",,,,PrAl₂,,,,,,
,,79 K,79 K,,,Handbook of Magnetic Materials,TRUE,"{'a': 'NA', 'b': 'NA', 'c': 'NA'}",,,,NdAl₂,,,,,,
,,105 K,105 K,,,Handbook of Magnetic Materials,TRUE,"{'a': 'NA', 'b': 'NA', 'c': 'NA'}",,,,TbAl₂,,,,,,
,,61.4 K,61.4 K,,,Handbook of Magnetic Materials,TRUE,"{'a': 'NA', 'b': 'NA', 'c': 'NA'}",,,,DyAl₂,,,,,,
,,32 K,32 K,,,Handbook of Magnetic Materials,TRUE,"{'a': 'NA', 'b': 'NA', 'c': 'NA'}",,,,HoAl₂,,,,,,
,,14 K,14 K,,,Handbook of Magnetic Materials,TRUE,"{'a': 'NA', 'b': 'NA', 'c': 'NA'}",,,,ErAl₂,,,,,,
,,3.6 K,3.6 K,,,Handbook of Magnetic Materials,TRUE,"{'a': 'NA', 'b': 'NA', 'c': 'NA'}",,,,TmAl₂,,,,,,
,,5 K,5 K,,,shirotani et al. (2005),TRUE,"{'a': '7.7854 Å', 'b': 'NA', 'c': 'NA'}",,,"5.3 (2K, 1T) μB/f.u.",HoFe4P12,,,,,,
,,>1.8 K,>1.8 K,,,shirotani et al. (2005a),TRUE,"{'a': '7.7832 Å', 'b': 'NA', 'c': 'NA'}",,,"3.1 (2K, 1T) μB/f.u.",ErFe4P12,,,,,,
,,>1.8 K,>1.8 K,,,shirotani et al. (2005a),TRUE,"{'a': '7.7802 Å', 'b': 'NA', 'c': 'NA'}",,,,TmFe4P12,,,,,,
,,>1.8 K,>1.8 K,-67 K,-67 K,"shirotani et al. (2005a), wakeshima et al. (2005), yamamoto et al. (2006)",TRUE,"{'a': '7.7832 Å', 'b': 'NA', 'c': 'NA'}",,,,YbFe4P12,,,,,,
