Repository: sanjayganeshprabu/Computational-Modeling-and-Predictive-Analytics-for-Materials-Data

# Computational-Modeling-and-Predictive-Analytics-for-Materials-Data-

File: MODIFIED magnetic_materials.csv (part 105 of 112)
Coercivity,Crystal_Structure,Curie,Curie(Tc),Curie_Weiss,Curie_Weiss(θp),DOI,Experimental,Lattice_Parameters,Lattice_Structure,Magnetic_Moment,Magnetization,Material_Name,Neel,Neel(Tn),New_Column_Concatenated,Remanence,Space_Group,Susceptibility
,,>0.4 K,>0.4 K,40–70.3 K,40–70.3 K,"dilley et al. (1998), ikeno et al. (2007), schnelle et al. (2008)",TRUE,"{'a': '9.158 Å', 'b': 'NA', 'c': 'NA'}",,,,YbxFe4Sb12,,,,,,
,,3.15 K,3.15 K,,,"dordevic et al. (1999), guertin et al. (1987), matsuda et al. (2004), meisner et al. (1985), nakotte et al. (1999), torikachvili et al. (1986)",TRUE,"{'a': '7.7729 Å', 'b': 'NA', 'c': 'NA'}",,,"1.3 (1.3 K, 50 T) μB/f.u.",UFe4P12,,,,,,
,,>1.2 K,>1.2 K,,,"dordevic et al. (1999), jeitschko and braun (1980), khenata et al. (2007), takegahara et al. (2001), torikachvili et al. (1987)",TRUE,"{'a': '7.7999 Å', 'b': 'NA', 'c': 'NA'}",,,,ThFe4P12,,,,,,
,,23 K,23 K,10 K,10 K,"aoki et al. (2006a), tokunaga et al. (2009)",TRUE,"{'a': '7.7702 Å', 'b': 'NA', 'c': 'NA'}",,,"1.35 (5 K, 5.5 T) μB/f.u.",NpFe4P12,,,,,,
,,260 K,260 K,,,zhang et al. (1996),TRUE,"{'a': 'NA', 'b': 'NA', 'c': 'NA'}",,,,La0.67Ca0.33MnOδ,,,,,,
,,230 K,230 K,,,zhang et al. (1996),TRUE,"{'a': 'NA', 'b': 'NA', 'c': 'NA'}",,,,La0.60Y0.07Ca0.33MnOδ,,,,,,
,,230 K,230 K,,,guo et al. (1997a),TRUE,"{'a': 'NA', 'b': 'NA', 'c': 'NA'}",,,,La0.8Ca0.2MnO3,,,,,,
,,257 K,257 K,,,guo et al. (1997a),TRUE,"{'a': 'NA', 'b': 'NA', 'c': 'NA'}",,,,La0.67Ca0.33MnO3,,,,,,
,,234 K,234 K,,,guo et al. (1997a),TRUE,"{'a': 'NA', 'b': 'NA', 'c': 'NA'}",,,,La0.55Ca0.45MnO3,,,,,,
,,327 K,327 K,,,guo et al. (1997a),TRUE,"{'a': 'NA', 'b': 'NA', 'c': 'NA'}",,,,La0.75Sr0.15Ca0.1MnO3,,,,,,
,,283 K,283 K,,,guo et al. (1997a),TRUE,"{'a': 'NA', 'b': 'NA', 'c': 'NA'}",,,,La0.75Sr0.125Ca0.125MnO3,,,,,,
,,177 K,177 K,,,guo et al. (1997b),TRUE,"{'a': 'NA', 'b': 'NA', 'c': 'NA'}",,,,La0.75Ca0.25MnO3 (grain size 120 nm),,,,,,
,,224 K,224 K,,,guo et al. (1997b),TRUE,"{'a': 'NA', 'b': 'NA', 'c': 'NA'}",,,,La0.75Ca0.25MnO3 (grain size 300 nm),,,,,,
,,,,2 K,2 K,yakinthos and gamari-seal (1982),TRUE,"{'a': 'NA', 'b': 'NA', 'c': 'NA'}",,,,GdPd2Si2,13 K,13 K,,,,
,,,,-45.5 K,-45.5 K,"łątka (1989), czjzek et al. (1989)",TRUE,"{'a': 'NA', 'b': 'NA', 'c': 'NA'}",,,,GdPd2Si2,19 K,19 K,,,,
,,,,-48 K,-48 K,buschow and de mooij (1986),TRUE,"{'a': 'NA', 'b': 'NA', 'c': 'NA'}",,,,GdPd2Si2,16 K,16 K,,,,
,,,,-1 K,-1 K,yakinthos and gamari-seal (1982),TRUE,"{'a': 'NA', 'b': 'NA', 'c': 'NA'}",,,,TbPd2Si2,20 K,20 K,,,,
,,,,,,szytuła et al. (1986b),TRUE,"{'a': 'NA', 'b': 'NA', 'c': 'NA'}",,,9.3 μB,TbPd2Si2,15 K,15 K,,,,
,,,,-4 K,-4 K,yakinthos and gamari-seal (1982),TRUE,"{'a': 'NA', 'b': 'NA', 'c': 'NA'}",,,,DyPd2Si2,,,,,,
,,,,-5 K,-5 K,"yakinthos and gamari-seal (1982), leciejewicz and szytuła (1985b)",TRUE,"{'a': 'NA', 'b': 'NA', 'c': 'NA'}",,,7.7 μB,HoPd2Si2,21 K,21 K,,,,
,,,,-3 K,-3 K,yakinthos and gamari-seal (1982),TRUE,"{'a': 'NA', 'b': 'NA', 'c': 'NA'}",,,,ErPd2Si2,,,,,,
,,,,-70 K,-70 K,sampathkumaran et al. (1984),TRUE,"{'a': 'NA', 'b': 'NA', 'c': 'NA'}",,,,YbPd2Si2,,,,,,
,,,,-36 K,-36 K,palstra et al. (1986b),TRUE,"{'a': 'NA', 'b': 'NA', 'c': 'NA'}",,,,CeAg2Si2,9.5 K,9.5 K,,,,
,,,,,,grier et al. (1984),TRUE,"{'a': 'NA', 'b': 'NA', 'c': 'NA'}",,,,GdAg2Si2,10 K,10 K,,,,
,,,,-30 K,-30 K,"łątka (1989), czjzek et al. (1989)",TRUE,"{'a': 'NA', 'b': 'NA', 'c': 'NA'}",,,,GdAg2Si2,10 K,10 K,,,,
,,,,-18 K,-18 K,buschow and de mooij (1986),TRUE,"{'a': 'NA', 'b': 'NA', 'c': 'NA'}",,,,GdAg2Si2,8 K,8 K,,,,
,,,,-5 K,-5 K,hiebl et al. (1983a),TRUE,"{'a': 'NA', 'b': 'NA', 'c': 'NA'}",,,,CeOs2Si2,,,,,,
,,12.6 K,12.6 K,53 K,53 K,hiebl et al. (1983a),TRUE,"{'a': 'NA', 'b': 'NA', 'c': 'NA'}",,,,PrOs2Si2,,,,,,
,,2.9 K,2.9 K,19 K,19 K,hiebl et al. (1983a),TRUE,"{'a': 'NA', 'b': 'NA', 'c': 'NA'}",,,,NdOs2Si2,,,,,,
,,,,12 K,12 K,hiebl et al. (1983a),TRUE,"{'a': 'NA', 'b': 'NA', 'c': 'NA'}",,,,SmOs2Si2,5 K,5 K,,,,
,,,,27 K,27 K,hiebl et al. (1983a),TRUE,"{'a': 'NA', 'b': 'NA', 'c': 'NA'}",,,,GdOs2Si2,26 K,26 K,,,,
,,,,24 K,24 K,"łątka (1989), czjzek et al. (1989)",TRUE,"{'a': 'NA', 'b': 'NA', 'c': 'NA'}",,,,GdOs2Si2,29 K,29 K,,,,
,,,,26 K,26 K,buschow and de mooij (1986),TRUE,"{'a': 'NA', 'b': 'NA', 'c': 'NA'}",,,,GdOs2Si2,29 K,29 K,,,,
,,,,100 K,100 K,hiebl et al. (1983a),TRUE,"{'a': 'NA', 'b': 'NA', 'c': 'NA'}",,,,TbOs2Si2,42 K,42 K,,,,
,,,,20 K,20 K,kolenda et al. (1985),TRUE,"{'a': 'NA', 'b': 'NA', 'c': 'NA'}",,,8.85 μB,TbOs2Si2,41 K,41 K,,,,
,,,,101 K,101 K,hiebl et al. (1983a),TRUE,"{'a': 'NA', 'b': 'NA', 'c': 'NA'}",,,,DyOs2Si2,23 K,23 K,,,,
,,,,6.5 K,6.5 K,kolenda et al. (1985),TRUE,"{'a': 'NA', 'b': 'NA', 'c': 'NA'}",,,9.9 μB,HoOs2Si2,19 K,19 K,,,,
,,,,-16 K,-16 K,kolenda et al. (1985),TRUE,"{'a': 'NA', 'b': 'NA', 'c': 'NA'}",,,8.24 μB,ErOs2Si2,4.2 K,4.2 K,,,,
,,1 K,1 K,64 K,64 K,hiebl et al. (1983a),TRUE,"{'a': 'NA', 'b': 'NA', 'c': 'NA'}",,,,TmOs2Si2,,,,,,
,,,,-21 K,-21 K,hiebl et al. (1983a),TRUE,"{'a': 'NA', 'b': 'NA', 'c': 'NA'}",,,,YbOs2Si2,,,,,,
,,,,-2.8 K,-2.8 K,felner (1975),TRUE,"{'a': 'NA', 'b': 'NA', 'c': 'NA'}",,,,CeAu2Si2,6.6 K,6.6 K,,,,
,,,,-18 K,-18 K,palstra et al. (1986b),TRUE,"{'a': 'NA', 'b': 'NA', 'c': 'NA'}",,,,CeAu2Si2,10.1 K,10.1 K,,,,
,,,,,,grier et al. (1984),TRUE,"{'a': 'NA', 'b': 'NA', 'c': 'NA'}",,,1.29 μB,CeAu2Si2,10.0 K,10.0 K,,,,
,,,,-9.2 K,-9.2 K,felner (1975),TRUE,"{'a': 'NA', 'b': 'NA', 'c': 'NA'}",,,,PrAu2Si2,,,,,,
,,,,-6.1 K,-6.1 K,felner (1975),TRUE,"{'a': 'NA', 'b': 'NA', 'c': 'NA'}",,,,NdAu2Si2,,,,,,
,,,,2.5 K,2.5 K,felner (1975),TRUE,"{'a': 'NA', 'b': 'NA', 'c': 'NA'}",,,,SmAu2Si2,15.9 K,15.9 K,,,,
,,15.5 K,15.5 K,-5.0 K,-5.0 K,felner (1975),TRUE,"{'a': 'NA', 'b': 'NA', 'c': 'NA'}",,,,EuAu2Si2,,,,,,
,,,,-4.9 K,-4.9 K,felner (1975),TRUE,"{'a': 'NA', 'b': 'NA', 'c': 'NA'}",,,,GdAu2Si2,5.7 K,5.7 K,,,,
,,,,-35 K,-35 K,"łątka (1989), czjzek et al. (1989)",TRUE,"{'a': 'NA', 'b': 'NA', 'c': 'NA'}",,,,GdAu2Si2,13 K,13 K,,,,
,,,,-25 K,-25 K,buschow and de mooij (1986),TRUE,"{'a': 'NA', 'b': 'NA', 'c': 'NA'}",,,,GdAu2Si2,18 K,18 K,,,,
,,,,-14.8 K,-14.8 K,felner (1975),TRUE,"{'a': 'NA', 'b': 'NA', 'c': 'NA'}",,,,TbAu2Si2,14.8 K,14.8 K,,,,
,,,,-3.6 K,-3.6 K,felner (1975),TRUE,"{'a': 'NA', 'b': 'NA', 'c': 'NA'}",,,,DyAu2Si2,7.5 K,7.5 K,,,,
,,14.8 K,14.8 K,-2.1 K,-2.1 K,felner (1975),TRUE,"{'a': 'NA', 'b': 'NA', 'c': 'NA'}",,,,HoAu2Si2,,,,,,
,,40.0 K,40.0 K,13.0 K,13.0 K,felner (1975),TRUE,"{'a': 'NA', 'b': 'NA', 'c': 'NA'}",,,,ErAu2Si2,,,,,,
,,198 K,198 K,,,palstra et al. (1983),TRUE,"{'a': 'NA', 'b': 'NA', 'c': 'NA'}",,,2.08 μB,LaFe11.5Si1.5,,,,,,
,,211 K,211 K,,,palstra et al. (1983),TRUE,"{'a': 'NA', 'b': 'NA', 'c': 'NA'}",,,,LaFe11.2Si1.8,,,,,,
,,219 K,219 K,,,palstra et al. (1983),TRUE,"{'a': 'NA', 'b': 'NA', 'c': 'NA'}",,,,LaFe11.1Si1.9,,,,,,
,,230 K,230 K,,,palstra et al. (1983),TRUE,"{'a': 'NA', 'b': 'NA', 'c': 'NA'}",,,1.95 μB,LaFe11.0Si2.0,,,,,,
,,234 K,234 K,,,palstra et al. (1983),TRUE,"{'a': 'NA', 'b': 'NA', 'c': 'NA'}",,,,LaFe10.9Si2.1,,,,,,
,,245 K,245 K,,,palstra et al. (1983),TRUE,"{'a': 'NA', 'b': 'NA', 'c': 'NA'}",,,,LaFe10.8Si2.2,,,,,,
,,262 K,262 K,,,palstra et al. (1983),TRUE,"{'a': 'NA', 'b': 'NA', 'c': 'NA'}",,,1.85 μB,LaFe10.5Si2.5,,,,,,
,,1290 K,1290 K,,,palstra et al. (1983),TRUE,"{'a': 'NA', 'b': 'NA', 'c': 'NA'}",,,1.58 μB,LaCo13,,,,,,
,,,,6,6,Handbook of Magnetic Materials,TRUE,"{'a': 'NA', 'b': 'NA', 'c': 'NA'}",,,,CeAu3,,,,,,
,TiCu3,,,17.9,17.9,Handbook of Magnetic Materials,TRUE,"{'a': 'NA', 'b': 'NA', 'c': 'NA'}",orh,,,GdAu3,,,,,,
,TiCu3,,,6.3,6.3,Handbook of Magnetic Materials,TRUE,"{'a': 'NA', 'b': 'NA', 'c': 'NA'}",orh,,,TbAu3,,,,,,
,TiCu3,,,21,21,Handbook of Magnetic Materials,TRUE,"{'a': 'NA', 'b': 'NA', 'c': 'NA'}",orh,,,DyAu3,,,,,,
,TiCu3,,,10.8,10.8,Handbook of Magnetic Materials,TRUE,"{'a': 'NA', 'b': 'NA', 'c': 'NA'}",orh,,,HoAu3,,,,,,
,TiCu3,,,23.7,23.7,Handbook of Magnetic Materials,TRUE,"{'a': 'NA', 'b': 'NA', 'c': 'NA'}",orh,,,ErAu3,,,,,,
,TiCu3,,,26.3,26.3,Handbook of Magnetic Materials,TRUE,"{'a': 'NA', 'b': 'NA', 'c': 'NA'}",orh,,,TmAu3,,,,,,
,TiCu3,,,-43.5,-43.5,Handbook of Magnetic Materials,TRUE,"{'a': 'NA', 'b': 'NA', 'c': 'NA'}",orh,,,YbAu3,,,,,,
,MoNi4,,,-6,-6,Handbook of Magnetic Materials,TRUE,"{'a': 'NA', 'b': 'NA', 'c': 'NA'}",tetr,,,ErAu4,,,,,,
,MoNi4,,,-6,-6,Handbook of Magnetic Materials,TRUE,"{'a': 'NA', 'b': 'NA', 'c': 'NA'}",tetr,,,TmAu4,,,,,,
,MoNi4,,,-24,-24,Handbook of Magnetic Materials,TRUE,"{'a': 'NA', 'b': 'NA', 'c': 'NA'}",tetr,,,YbAu4,,,,,,
,CaCu5,6.6,6.6,13,13,Handbook of Magnetic Materials,TRUE,"{'a': 'NA', 'b': 'NA', 'c': 'NA'}",hex,,,EuAu5,14,14,,,,
,,340±30 K,340±30 K,,,Handbook of Magnetic Materials,TRUE,"{'a': 'NA', 'b': 'NA', 'c': 'NA'}",,,0.2 kG,Fe30.5Ge,,,,,,
,,35±35 K,35±35 K,,,Handbook of Magnetic Materials,TRUE,"{'a': 'NA', 'b': 'NA', 'c': 'NA'}",,,0.0 kG,Fe25.7Ge,,,,,,
,,729 K,729 K,,,masumoto et al. (1977),TRUE,"{'a': 'NA', 'b': 'NA', 'c': 'NA'}",,,13.1 kG,(Fe0.8Ni0.2)78Si10B12,,,,,,
,,733 K,733 K,,,masumoto et al. (1977),TRUE,"{'a': 'NA', 'b': 'NA', 'c': 'NA'}",,,13.1 kG,(Fe0.8Ni0.2)78Si8B14,,,,,,
,,"697, 711 K","697, 711 K",,,Handbook of Magnetic Materials,TRUE,"{'a': 'NA', 'b': 'NA', 'c': 'NA'}",,,,TbFe2,,,,,,
,,635 K,635 K,,,Handbook of Magnetic Materials,TRUE,"{'a': 'NA', 'b': 'NA', 'c': 'NA'}",,,,DyFe2,,,,,,
,,606 K,606 K,,,Handbook of Magnetic Materials,TRUE,"{'a': 'NA', 'b': 'NA', 'c': 'NA'}",,,,HoFe2,,,,,,
,,"590, 597 K","590, 597 K",,,Handbook of Magnetic Materials,TRUE,"{'a': 'NA', 'b': 'NA', 'c': 'NA'}",,,,ErFe2,,,,,,
,,560 K,560 K,,,Handbook of Magnetic Materials,TRUE,"{'a': 'NA', 'b': 'NA', 'c': 'NA'}",,,,TmFe2,,,,,,
,,676 K,676 K,,,Handbook of Magnetic Materials,TRUE,"{'a': 'NA', 'b': 'NA', 'c': 'NA'}",,,,SmFe2,,,,,,
,,639 K,639 K,,,"zadvorkin (1987), andreev (1990), andreev et al. (1988a), tarasov (1987)",TRUE,"{'a': 'NA', 'b': 'NA', 'c': 'NA'}",,,,Y2Co7,,,,,,
,,613 K,613 K,,,"zadvorkin (1987), andreev (1990), andreev et al. (1988a), bartashevich et al. (1992), andreev et al. (1988b)",TRUE,"{'a': 'NA', 'b': 'NA', 'c': 'NA'}",,,,Nd2Co7,,,,,,
,,670 K,670 K,,,"tarasov (1987), bartashevich et al. (1993a)",TRUE,"{'a': 'NA', 'b': 'NA', 'c': 'NA'}",,,,Sm2Co7,,,,,,
,,775 K,775 K,,,"zadvorkin (1987), andreev (1990), andreev et al. (1988a), andreev et al. (1985g)",TRUE,"{'a': 'NA', 'b': 'NA', 'c': 'NA'}",,,,Gd2Co7,,,,,,
,,720 K,720 K,,,"zadvorkin (1987), andreev (1990), andreev et al. (1988a), andreev et al. (1982b)",TRUE,"{'a': 'NA', 'b': 'NA', 'c': 'NA'}",,,,Tb2Co7 (r),,,,,,
,,720 K,720 K,,,"zadvorkin (1987), andreev (1990), andreev et al. (1988a), andreev et al. (1982b)",TRUE,"{'a': 'NA', 'b': 'NA', 'c': 'NA'}",,,,Tb2Co7 (h),,,,,,
,,640 K,640 K,,,"zadvorkin (1987), andreev (1990), andreev et al. (1988a), andreev et al. (1992b)",TRUE,"{'a': 'NA', 'b': 'NA', 'c': 'NA'}",,,,Tm2Co7,,,,,,
,,,,,,measured with 141pr mössbauer spectroscopy,TRUE,"{'a': 'NA', 'b': 'NA', 'c': 'NA'}",,,,PrMn2Si2,348 K,348 K,,,,
,,,,,,measured with 141pr mössbauer spectroscopy,TRUE,"{'a': 'NA', 'b': 'NA', 'c': 'NA'}",,,,PrFe2Si2,7.7 K,7.7 K,,,,
,,,,,,measured with 141pr mössbauer spectroscopy,TRUE,"{'a': 'NA', 'b': 'NA', 'c': 'NA'}",,,,PrFe2Ge2,14 K,14 K,,,,
,,,,,,measured with 141pr mössbauer spectroscopy,TRUE,"{'a': 'NA', 'b': 'NA', 'c': 'NA'}",,,,PrCo2Si2,30 K,30 K,,,,
,,,,,,measured with 141pr mössbauer spectroscopy,TRUE,"{'a': 'NA', 'b': 'NA', 'c': 'NA'}",,,,PrNi2Si2,20 K,20 K,,,,
,,,,,,measured with 141pr mössbauer spectroscopy,TRUE,"{'a': 'NA', 'b': 'NA', 'c': 'NA'}",,,,PrCu2Si2,21 K,21 K,,,,
,,,,,,measured with 141pr mössbauer spectroscopy,TRUE,"{'a': 'NA', 'b': 'NA', 'c': 'NA'}",,,,PrCu2Ge2,16 K,16 K,,,,
,,,,,,measured with 141pr mössbauer spectroscopy,TRUE,"{'a': 'NA', 'b': 'NA', 'c': 'NA'}",,,,PrRu2Si2,16 K,16 K,,,,
,NaZn13,195 K,195 K,,,Handbook of Magnetic Materials,TRUE,"{'a': 'NA', 'b': 'NA', 'c': 'NA'}",,,,La(Fe0.88Si0.12)13,,,,,Fm3c,
,NaZn13,233 K,233 K,,,Handbook of Magnetic Materials,TRUE,"{'a': 'NA', 'b': 'NA', 'c': 'NA'}",,,,La(Fe0.88Si0.12)13H0.5,,,,,Fm3c,
,NaZn13,274 K,274 K,,,Handbook of Magnetic Materials,TRUE,"{'a': 'NA', 'b': 'NA', 'c': 'NA'}",,,,La(Fe0.88Si0.12)13H1.0,,,,,Fm3c,
,NaZn13,323 K,323 K,,,Handbook of Magnetic Materials,TRUE,"{'a': 'NA', 'b': 'NA', 'c': 'NA'}",,,,La(Fe0.88Si0.12)13H1.5,,,,,Fm3c,
,ThMn12,568 K,568 K,,,Handbook of Magnetic Materials,TRUE,"{'a': 'NA', 'b': 'NA', 'c': 'NA'}",,,,TbFe11.5Ta0.5,,,,,I4/mmm,
,ThMn12,608 K,608 K,,,Handbook of Magnetic Materials,TRUE,"{'a': 'NA', 'b': 'NA', 'c': 'NA'}",,,,TbFe11.5Ta0.5Hx,,,,,I4/mmm,
,ThMn12,547 K,547 K,,,Handbook of Magnetic Materials,TRUE,"{'a': 'NA', 'b': 'NA', 'c': 'NA'}",,,,DyFe11.5Ta0.5,,,,,I4/mmm,
,ThMn12,597 K,597 K,,,Handbook of Magnetic Materials,TRUE,"{'a': 'NA', 'b': 'NA', 'c': 'NA'}",,,,DyFe11.5Ta0.5Hx,,,,,I4/mmm,
,ThMn12,526 K,526 K,,,Handbook of Magnetic Materials,TRUE,"{'a': 'NA', 'b': 'NA', 'c': 'NA'}",,,,HoFe11.5Ta0.5,,,,,I4/mmm,
,ThMn12,583 K,583 K,,,Handbook of Magnetic Materials,TRUE,"{'a': 'NA', 'b': 'NA', 'c': 'NA'}",,,,HoFe11.5Ta0.5Hx,,,,,I4/mmm,
,ThMn12,520 K,520 K,,,Handbook of Magnetic Materials,TRUE,"{'a': 'NA', 'b': 'NA', 'c': 'NA'}",,,,ErFe11.5Ta0.5,,,,,I4/mmm,
,ThMn12,560 K,560 K,,,Handbook of Magnetic Materials,TRUE,"{'a': 'NA', 'b': 'NA', 'c': 'NA'}",,,,ErFe11.5Ta0.5Hx,,,,,I4/mmm,
,ThMn12,507 K,507 K,,,Handbook of Magnetic Materials,TRUE,"{'a': 'NA', 'b': 'NA', 'c': 'NA'}",,,,TmFe11.5Ta0.5,,,,,I4/mmm,
,ThMn12,549 K,549 K,,,Handbook of Magnetic Materials,TRUE,"{'a': 'NA', 'b': 'NA', 'c': 'NA'}",,,,TmFe11.5Ta0.5Hx,,,,,I4/mmm,
,ThMn12,505 K,505 K,,,Handbook of Magnetic Materials,TRUE,"{'a': 'NA', 'b': 'NA', 'c': 'NA'}",,,,LuFe11.5Ta0.5,,,,,I4/mmm,
,ThMn12,545 K,545 K,,,Handbook of Magnetic Materials,TRUE,"{'a': 'NA', 'b': 'NA', 'c': 'NA'}",,,,LuFe11.5Ta0.5Hx,,,,,I4/mmm,
,ThMn12,550 K,550 K,,,Handbook of Magnetic Materials,TRUE,"{'a': 'NA', 'b': 'NA', 'c': 'NA'}",,,17.3 μB/f.u.,YFe11V,,,,,I4/mmm,
,ThMn12,665 K,665 K,,,Handbook of Magnetic Materials,TRUE,"{'a': 'NA', 'b': 'NA', 'c': 'NA'}",,,17.9 μB/f.u.,YFe11VH,,,,,I4/mmm,
,ThMn12,535 K,535 K,,,Handbook of Magnetic Materials,TRUE,"{'a': 'NA', 'b': 'NA', 'c': 'NA'}",,,17.3 μB/f.u.,YFe11Ti,,,,,I4/mmm,
,ThMn12,487 K,487 K,,,Handbook of Magnetic Materials,TRUE,"{'a': 'NA', 'b': 'NA', 'c': 'NA'}",,,17.4 μB/f.u.,CeFe11Ti,,,,,I4/mmm,
,ThMn12,542 K,542 K,,,Handbook of Magnetic Materials,TRUE,"{'a': 'NA', 'b': 'NA', 'c': 'NA'}",,,17.6 μB/f.u.,CeFe11TiH,,,,,I4/mmm,
,Th2Zn17,374 K,374 K,,,Handbook of Magnetic Materials,TRUE,"{'a': 'NA', 'b': 'NA', 'c': 'NA'}",,,,Pr2Fe17H1,,,,,R3m,
,Th2Zn17,440 K,440 K,,,Handbook of Magnetic Materials,TRUE,"{'a': 'NA', 'b': 'NA', 'c': 'NA'}",,,,Pr2Fe17H2,,,,,R3m,
,Th2Zn17,484 K,484 K,,,Handbook of Magnetic Materials,TRUE,"{'a': 'NA', 'b': 'NA', 'c': 'NA'}",,,,Pr2Fe17H3,,,,,R3m,
1.54 μB/Fe,Th2Zn17,335 K,335 K,,,Handbook of Magnetic Materials,TRUE,"{'a': 'NA', 'b': 'NA', 'c': 'NA'}",,,38.0 μB/f.u.,Nd2Fe17,,,,,R3m,
,Th2Zn17,510 K,510 K,,,Handbook of Magnetic Materials,TRUE,"{'a': 'NA', 'b': 'NA', 'c': 'NA'}",,,,Nd2Fe17H3.2,,,,,R3m,
,Th2Zn17,525 K,525 K,,,Handbook of Magnetic Materials,TRUE,"{'a': 'NA', 'b': 'NA', 'c': 'NA'}",,,40.2 μB/f.u.,Nd2Fe16.5D4.8,,,,,R3m,
,Th2Zn17,408 K,408 K,,,Handbook of Magnetic Materials,TRUE,"{'a': 'NA', 'b': 'NA', 'c': 'NA'}",,,35.2 μB/f.u.,Sm2Fe17,,,,,R3m,
,Th2Zn17,526 K,526 K,,,Handbook of Magnetic Materials,TRUE,"{'a': 'NA', 'b': 'NA', 'c': 'NA'}",,,,Sm2Fe17H2,,,,,R3m,
2.05 μB/Fe,Th2Zn17,558 K,558 K,,,Handbook of Magnetic Materials,TRUE,"{'a': 'NA', 'b': 'NA', 'c': 'NA'}",,,38.4 μB/f.u.,Sm2Fe17D5,,,,,R3m,
,Th2Ni17,506 K,506 K,,,Handbook of Magnetic Materials,TRUE,"{'a': 'NA', 'b': 'NA', 'c': 'NA'}",,,22.9 μB/f.u.,Gd2Fe17,,,,,P63/mmc,
,Th2Ni17,630 K,630 K,,,Handbook of Magnetic Materials,TRUE,"{'a': 'NA', 'b': 'NA', 'c': 'NA'}",,,22.6 μB/f.u.,Gd2Fe17H3.0,,,,,P63/mmc,
,Th2Ni17,410 K,410 K,,,Handbook of Magnetic Materials,TRUE,"{'a': 'NA', 'b': 'NA', 'c': 'NA'}",,,18.4 μB/f.u.,Tb2Fe17,,,,,P63/mmc,
,Th2Ni17,559 K,559 K,,,Handbook of Magnetic Materials,TRUE,"{'a': 'NA', 'b': 'NA', 'c': 'NA'}",,,17.5 μB/f.u.,Tb2Fe17H2.5,,,,,P63/mmc,
,Th2Ni17,375 K,375 K,,,Handbook of Magnetic Materials,TRUE,"{'a': 'NA', 'b': 'NA', 'c': 'NA'}",,,,Dy2Fe17,,,,,P63/mmc,
,Th2Ni17,370 K,370 K,,,Handbook of Magnetic Materials,TRUE,"{'a': 'NA', 'b': 'NA', 'c': 'NA'}",,,16.9 μB/f.u.,Dy2Fe17,,,,,P63/mmc,
,Th2Ni17,429 K,429 K,,,Handbook of Magnetic Materials,TRUE,"{'a': 'NA', 'b': 'NA', 'c': 'NA'}",,,,Dy2Fe17H1.0,,,,,P63/mmc,
,Th2Ni17,477 K,477 K,,,Handbook of Magnetic Materials,TRUE,"{'a': 'NA', 'b': 'NA', 'c': 'NA'}",,,,Dy2Fe17H2.0,,,,,P63/mmc,
,Th2Ni17,518 K,518 K,,,Handbook of Magnetic Materials,TRUE,"{'a': 'NA', 'b': 'NA', 'c': 'NA'}",,,17.3 μB/f.u.,Dy2Fe17H3.0 (sx),,,,,P63/mmc,
,Th2Ni17,518 K,518 K,,,Handbook of Magnetic Materials,TRUE,"{'a': 'NA', 'b': 'NA', 'c': 'NA'}",,,,Dy2Fe17H3.8,,,,,P63/mmc,
,Th2Ni17,335 K,335 K,,,Handbook of Magnetic Materials,TRUE,"{'a': 'NA', 'b': 'NA', 'c': 'NA'}",,,18.7 μB/f.u.,Ho2Fe17,,,,,P63/mmc,
,Th2Ni17,492 K,492 K,,,Handbook of Magnetic Materials,TRUE,"{'a': 'NA', 'b': 'NA', 'c': 'NA'}",,,18.2 μB/f.u.,Ho2Fe17H3.0,,,,,P63/mmc,
,Th2Ni17,500 K,500 K,,,Handbook of Magnetic Materials,TRUE,"{'a': 'NA', 'b': 'NA', 'c': 'NA'}",,,19.7 μB/f.u.,Ho2Fe18D3.8,,,,,P63/mmc,
,,230 K,230 K,,,Handbook of Magnetic Materials,TRUE,"{'a': '730.2 pm', 'b': 'NA', 'c': 'NA'}",,,,CeFe2,,,,,,
,,660 K,660 K,,,Handbook of Magnetic Materials,TRUE,"{'a': '741.5 pm', 'b': 'NA', 'c': 'NA'}",,,,SmFe2,,,,,,
,,790 K,790 K,,,Handbook of Magnetic Materials,TRUE,"{'a': '740.5 pm', 'b': 'NA', 'c': 'NA'}",,,,GdFe2,,,,,,
,,697 K,697 K,,,Handbook of Magnetic Materials,TRUE,"{'a': '734.1 pm', 'b': 'NA', 'c': 'NA'}",,,,TbFe2,,,,,,
,,624 K,624 K,,,Handbook of Magnetic Materials,TRUE,"{'a': '733.8 pm', 'b': 'NA', 'c': 'NA'}",,,,DyFe2,,,,,,
,,586 K,586 K,,,Handbook of Magnetic Materials,TRUE,"{'a': '731.3 pm', 'b': 'NA', 'c': 'NA'}",,,,HoFe2,,,,,,
,,577 K,577 K,,,Handbook of Magnetic Materials,TRUE,"{'a': '728.4 pm', 'b': 'NA', 'c': 'NA'}",,,,ErFe2,,,,,,
,,560 K,560 K,,,Handbook of Magnetic Materials,TRUE,"{'a': '724.5 pm', 'b': 'NA', 'c': 'NA'}",,,,TmFe2,,,,,,
,,581 K,581 K,,,Handbook of Magnetic Materials,TRUE,"{'a': '722.3 pm', 'b': 'NA', 'c': 'NA'}",,,,LuFe2,,,,,,
,,552 K,552 K,,,Handbook of Magnetic Materials,TRUE,"{'a': '736.9 pm', 'b': 'NA', 'c': 'NA'}",,,,YFe2,,,,,,
,,170 K,170 K,,,Handbook of Magnetic Materials,TRUE,"{'a': '705.7 pm', 'b': 'NA', 'c': 'NA'}",,,,UFe2,,,,,,
,,208 K,208 K,,,Handbook of Magnetic Materials,TRUE,"{'a': '726.4 pm', 'b': 'NA', 'c': 'NA'}",,,,SmCo2,,,,,,
,,398 K,398 K,,,Handbook of Magnetic Materials,TRUE,"{'a': '726.0 pm', 'b': 'NA', 'c': 'NA'}",,,,GdCo2,,,,,,
,,235 K,235 K,,,Handbook of Magnetic Materials,TRUE,"{'a': '721.1 pm', 'b': 'NA', 'c': 'NA'}",,,,TbCo2,,,,,,
,,137 K,137 K,,,Handbook of Magnetic Materials,TRUE,"{'a': '719.2 pm', 'b': 'NA', 'c': 'NA'}",,,,DyCo2,,,,,,
,,78 K,78 K,,,Handbook of Magnetic Materials,TRUE,"{'a': '717.4 pm', 'b': 'NA', 'c': 'NA'}",,,,HoCo2,,,,,,
,,31 K,31 K,,,Handbook of Magnetic Materials,TRUE,"{'a': '715.7 pm', 'b': 'NA', 'c': 'NA'}",,,,ErCo2,,,,,,
,,5 K,5 K,,,Handbook of Magnetic Materials,TRUE,"{'a': '713.6 pm', 'b': 'NA', 'c': 'NA'}",,,,TmCo2,,,,,,
,,454 K,454 K,,,Handbook of Magnetic Materials,TRUE,"{'a': '9.796 Å', 'b': 'NA', 'c': '6.328 Å'}",,,11.1 μB/f.u. at 4.2 K,NdCo9Si2,,,,,,
,,521 K,521 K,,,Handbook of Magnetic Materials,TRUE,"{'a': '9.819 Å', 'b': 'NA', 'c': '6.360 Å'}",,,11.97 μB/f.u. at 4.2 K,Nd(Co0.89Fe0.11)9Si2,,,,,,
,,556 K,556 K,,,Handbook of Magnetic Materials,TRUE,"{'a': '9.842 Å', 'b': 'NA', 'c': '6.365 Å'}",,,13.32 μB/f.u. at 4.2 K,Nd(Co0.78Fe0.22)9Si2,,,,,,
,,551 K,551 K,,,Handbook of Magnetic Materials,TRUE,"{'a': '9.885 Å', 'b': 'NA', 'c': '6.400 Å'}",,,14.69 μB/f.u. at 4.2 K,Nd(Co0.67Fe0.33)9Si2,,,,,,
,,521 K,521 K,,,Handbook of Magnetic Materials,TRUE,"{'a': '9.900 Å', 'b': 'NA', 'c': '6.408 Å'}",,,15.31 μB/f.u. at 4.2 K,Nd(Co0.56Fe0.44)9Si2,,,,,,
,,492 K,492 K,,,Handbook of Magnetic Materials,TRUE,"{'a': '9.913 Å', 'b': 'NA', 'c': '6.423 Å'}",,,16.24 μB/f.u. at 4.2 K,Nd(Co0.45Fe0.55)9Si2,,,,,,
,,473 K,473 K,,,Handbook of Magnetic Materials,TRUE,"{'a': '9.755 Å', 'b': 'NA', 'c': '6.303 Å'}",,,,SmCo9Si2,,,,,,
,,483 K,483 K,,,Handbook of Magnetic Materials,TRUE,"{'a': '9.718 Å', 'b': 'NA', 'c': '6.290 Å'}",,,,GdCo9Si2,,,,,,
,,463 K,463 K,,,Handbook of Magnetic Materials,TRUE,"{'a': '9.690 Å', 'b': 'NA', 'c': '6.262 Å'}",,,,TbCo9Si2,,,,,,
,,390 K,390 K,,,Handbook of Magnetic Materials,TRUE,"{'a': '10.049 Å', 'b': 'NA', 'c': '6.528 Å'}",,,13.2 μB/f.u. at 4.2 K,CeFe10SiC0.5,,,,,,
,,430 K,430 K,,,Handbook of Magnetic Materials,TRUE,"{'a': '10.107 Å', 'b': 'NA', 'c': '6.534 Å'}",,,17.1 μB/f.u. at 4.2 K,PrFe10SiC0.5,,,,,,
,,410 K,410 K,,,Handbook of Magnetic Materials,TRUE,"{'a': '10.083 Å', 'b': 'NA', 'c': '6.629 Å'}",,,17.5 μB/f.u. at 4.2 K,NdFe10SiC0.5,,,,,,
,,460 K,460 K,,,Handbook of Magnetic Materials,TRUE,"{'a': '10.092 Å', 'b': 'NA', 'c': '6.538 Å'}",,,14.8 μB/f.u. at 4.2 K,SmFe10SiC0.5,,,,,,
,,950 K,950 K,,,Handbook of Magnetic Materials,TRUE,"{'a': '9.874 Å', 'b': 'NA', 'c': '6.379 Å'}",,,,NdCo10SiC0.5,,,,,,
,,670 K,670 K,,,Handbook of Magnetic Materials,TRUE,"{'a': '9.874 Å', 'b': 'NA', 'c': '6.396 Å'}",,,,SmCo10SiC0.5,,,,,,
,BiF3,260 K,260 K,,,zhang et al. (2003),TRUE,"{'a': 'NA', 'b': 'NA', 'c': 'NA'}",,,0.93 μB/3d,Fe2MnSi0.5Ge0.5,,,,,Fm3m,
,BiF3,305 K,305 K,,,zhou et al. (2005a),TRUE,"{'a': 'NA', 'b': 'NA', 'c': 'NA'}",,,~1.3 μB/3d,Ni52.9Mn22.4Ga24.7,,,,,Fm3m,
,BiF3,272 K,272 K,,,zhou et al. (2005a),TRUE,"{'a': 'NA', 'b': 'NA', 'c': 'NA'}",,,~1.3 μB/3d,Ni50.9Mn24.7Ga24.4,,,,,Fm3m,
,BiF3,315 K,315 K,,,zhou et al. (2005a),TRUE,"{'a': 'NA', 'b': 'NA', 'c': 'NA'}",,,~1.3 μB/3d,Ni55.2Mn18.6Ga26.2,,,,,Fm3m,
,BiF3,296 K,296 K,,,zhou et al. (2005a),TRUE,"{'a': 'NA', 'b': 'NA', 'c': 'NA'}",,,~1.3 μB/3d,Ni51.6Mn24.7Ga23.8,,,,,Fm3m,
,BiF3,338 K,338 K,,,zhou et al. (2005a),TRUE,"{'a': 'NA', 'b': 'NA', 'c': 'NA'}",,,~1.3 μB/3d,Ni52.7Mn23.9Ga23.4,,,,,Fm3m,
,MgAgAs,472 K,472 K,,,li et al. (2007),TRUE,"{'a': 'NA', 'b': 'NA', 'c': 'NA'}",,,2.00 μB/3d,CoMnSb,,,,,F43m,
,MgAgAs,470 K,470 K,,,li et al. (2007),TRUE,"{'a': 'NA', 'b': 'NA', 'c': 'NA'}",,,3.2 μB/3d,CoNb0.2Mn0.8Sb,,,,,F43m,
,MgAgAs,465 K,465 K,,,li et al. (2007),TRUE,"{'a': 'NA', 'b': 'NA', 'c': 'NA'}",,,2.3 μB/3d,CoNb0.4Mn0.6Sb,,,,,F43m,
,MgAgAs,463 K,463 K,,,li et al. (2007),TRUE,"{'a': 'NA', 'b': 'NA', 'c': 'NA'}",,,1.9 μB/3d,CoNb0.6Mn0.4Sb,,,,,F43m,
,Cu2MnAl,187 K,187 K,,,krenke et al. (2005b),TRUE,"{'a': 'NA', 'b': 'NA', 'c': 'NA'}",,,,Ni50Mn35Sn15,,,,,Fm3m,
,10M,303 K,303 K,,,krenke et al. (2005a),TRUE,"{'a': 'NA', 'b': 'NA', 'c': 'NA'}",,,,Ni50Mn37Sn13,,,,,Pnnm,
,Fe2P,300 K,300 K,,,brück et al. (2005),TRUE,"{'a': 'NA', 'b': 'NA', 'c': 'NA'}",,,2.0 μB/3d,MnFeP0.45As0.55,,,,,P-62m,
,Fe2P,293 K,293 K,,,brück et al. (2005),TRUE,"{'a': 'NA', 'b': 'NA', 'c': 'NA'}",,,2.0 μB/3d,MnFeP0.47As0.53,,,,,P-62m,
,Fe2P,298 K,298 K,,,brück et al. (2005),TRUE,"{'a': 'NA', 'b': 'NA', 'c': 'NA'}",,,2.1 μB/3d,Mn1.1Fe0.9P0.47As0.53,,,,,P-62m,
,Fe2P,270 K,270 K,,,brück et al. (2007),TRUE,"{'a': 'NA', 'b': 'NA', 'c': 'NA'}",,,2.1 μB/3d,MnFeP0.67Si0.22Ge0.11,,,,,P-62m,
,Fe2P,292 K,292 K,,,brück et al. (2007),TRUE,"{'a': 'NA', 'b': 'NA', 'c': 'NA'}",,,2.1 μB/3d,MnFeP0.63Si0.26Ge0.11,,,,,P-62m,
,Fe2P,288 K,288 K,,,brück et al. (2007),TRUE,"{'a': 'NA', 'b': 'NA', 'c': 'NA'}",,,2.1 μB/3d,MnFeP0.59Si0.30Ge0.11,,,,,P-62m,
,Fe2P,260 K,260 K,,,brück et al. (2007),TRUE,"{'a': 'NA', 'b': 'NA', 'c': 'NA'}",,,2.1 μB/3d,MnFeP0.56Si0.33Ge0.11,,,,,P-62m,
,,545 K,545 K,,,Handbook of Magnetic Materials,TRUE,"{'a': 'NA', 'b': 'NA', 'c': 'NA'}",,,,Y₃Fe₅O₁₂,,,,,,
,,548 K,548 K,,,Handbook of Magnetic Materials,TRUE,"{'a': 'NA', 'b': 'NA', 'c': 'NA'}",,,,Y₃Fe₅O₁₂,,,,,,
,,550 K,550 K,,,Handbook of Magnetic Materials,TRUE,"{'a': 'NA', 'b': 'NA', 'c': 'NA'}",,,,Y₃Fe₅O₁₂,,,,,,
,,552.5 K,552.5 K,,,Handbook of Magnetic Materials,TRUE,"{'a': 'NA', 'b': 'NA', 'c': 'NA'}",,,,Y₃Fe₅O₁₂,,,,,,
,,556 K,556 K,,,Handbook of Magnetic Materials,TRUE,"{'a': 'NA', 'b': 'NA', 'c': 'NA'}",,,,Y₃Fe₅O₁₂,,,,,,
,,559 K,559 K,,,Handbook of Magnetic Materials,TRUE,"{'a': 'NA', 'b': 'NA', 'c': 'NA'}",,,,Y₃Fe₅O₁₂,,,,,,
,,560 K,560 K,,,Handbook of Magnetic Materials,TRUE,"{'a': 'NA', 'b': 'NA', 'c': 'NA'}",,,,Y₃Fe₅O₁₂,,,,,,
,,570 K,570 K,,,Handbook of Magnetic Materials,TRUE,"{'a': 'NA', 'b': 'NA', 'c': 'NA'}",,,,Y₃Fe₅O₁₂,,,,,,
,,562 K,562 K,,,Handbook of Magnetic Materials,TRUE,"{'a': 'NA', 'b': 'NA', 'c': 'NA'}",,,,Sm₃Fe₅O₁₂,,,,,,
,,565 K,565 K,,,Handbook of Magnetic Materials,TRUE,"{'a': 'NA', 'b': 'NA', 'c': 'NA'}",,,,Sm₃Fe₅O₁₂,,,,,,
,,578 K,578 K,,,Handbook of Magnetic Materials,TRUE,"{'a': 'NA', 'b': 'NA', 'c': 'NA'}",,,,Sm₃Fe₅O₁₂,,,,,,
,,565 K,565 K,,,Handbook of Magnetic Materials,TRUE,"{'a': 'NA', 'b': 'NA', 'c': 'NA'}",,,,Eu₃Fe₅O₁₂,,,,,,
,,566 K,566 K,,,Handbook of Magnetic Materials,TRUE,"{'a': 'NA', 'b': 'NA', 'c': 'NA'}",,,,Eu₃Fe₅O₁₂,,,,,,
,,562 K,562 K,,,Handbook of Magnetic Materials,TRUE,"{'a': 'NA', 'b': 'NA', 'c': 'NA'}",,,,Gd₃Fe₅O₁₂,290 K,290 K,,,,
,,564 K,564 K,,,Handbook of Magnetic Materials,TRUE,"{'a': 'NA', 'b': 'NA', 'c': 'NA'}",,,,Gd₃Fe₅O₁₂,286 K,286 K,,,,
,,,,,,Handbook of Magnetic Materials,TRUE,"{'a': 'NA', 'b': 'NA', 'c': 'NA'}",,,,Gd₃Fe₅O₁₂,290 K,290 K,,,,
,,566 K,566 K,,,Handbook of Magnetic Materials,TRUE,"{'a': 'NA', 'b': 'NA', 'c': 'NA'}",,,,Gd₃Fe₅O₁₂,287 K,287 K,,,,
,,568 K,568 K,,,Handbook of Magnetic Materials,TRUE,"{'a': 'NA', 'b': 'NA', 'c': 'NA'}",,,,Tb₃Fe₅O₁₂,246 K,246 K,,,,
,,,,,,Handbook of Magnetic Materials,TRUE,"{'a': 'NA', 'b': 'NA', 'c': 'NA'}",,,,Tb₃Fe₅O₁₂,246 K,246 K,,,,
,,,,,,Handbook of Magnetic Materials,TRUE,"{'a': 'NA', 'b': 'NA', 'c': 'NA'}",,,,Tb₃Fe₅O₁₂,244 K,244 K,,,,
,,563 K,563 K,,,Handbook of Magnetic Materials,TRUE,"{'a': 'NA', 'b': 'NA', 'c': 'NA'}",,,,Dy₃Fe₅O₁₂,220 K,220 K,,,,
,,,,,,Handbook of Magnetic Materials,TRUE,"{'a': 'NA', 'b': 'NA', 'c': 'NA'}",,,,Dy₃Fe₅O₁₂,215 K,215 K,,,,
,,,,,,Handbook of Magnetic Materials,TRUE,"{'a': 'NA', 'b': 'NA', 'c': 'NA'}",,,,Dy₃Fe₅O₁₂,220 K,220 K,,,,
,,,,,,Handbook of Magnetic Materials,TRUE,"{'a': 'NA', 'b': 'NA', 'c': 'NA'}",,,,Dy₃Fe₅O₁₂,221 K,221 K,,,,
,,,,,,Handbook of Magnetic Materials,TRUE,"{'a': 'NA', 'b': 'NA', 'c': 'NA'}",,,,Dy₃Fe₅O₁₂,226 K,226 K,,,,
,,552 K,552 K,,,Handbook of Magnetic Materials,TRUE,"{'a': 'NA', 'b': 'NA', 'c': 'NA'}",,,,Dy₃Fe₅O₁₂,226 K,226 K,,,,
,,558 K,558 K,,,Handbook of Magnetic Materials,TRUE,"{'a': 'NA', 'b': 'NA', 'c': 'NA'}",,,,Ho₃Fe₅O₁₂,144 K,144 K,,,,
,,567 K,567 K,,,Handbook of Magnetic Materials,TRUE,"{'a': 'NA', 'b': 'NA', 'c': 'NA'}",,,,Ho₃Fe₅O₁₂,136 K,136 K,,,,
,,,,,,Handbook of Magnetic Materials,TRUE,"{'a': 'NA', 'b': 'NA', 'c': 'NA'}",,,,Ho₃Fe₅O₁₂,130 K,130 K,,,,
,,,,,,Handbook of Magnetic Materials,TRUE,"{'a': 'NA', 'b': 'NA', 'c': 'NA'}",,,,Ho₃Fe₅O₁₂,136 K,136 K,,,,
,,,,,,Handbook of Magnetic Materials,TRUE,"{'a': 'NA', 'b': 'NA', 'c': 'NA'}",,,,Ho₃Fe₅O₁₂,137 K,137 K,,,,
,,556 K,556 K,,,Handbook of Magnetic Materials,TRUE,"{'a': 'NA', 'b': 'NA', 'c': 'NA'}",,,,Er₃Fe₅O₁₂,84 K,84 K,,,,
,,,,,,Handbook of Magnetic Materials,TRUE,"{'a': 'NA', 'b': 'NA', 'c': 'NA'}",,,,Er₃Fe₅O₁₂,83 K,83 K,,,,
,,,,,,Handbook of Magnetic Materials,TRUE,"{'a': 'NA', 'b': 'NA', 'c': 'NA'}",,,,Er₃Fe₅O₁₂,84 K,84 K,,,,
,,,,,,Handbook of Magnetic Materials,TRUE,"{'a': 'NA', 'b': 'NA', 'c': 'NA'}",,,2.4 μB/f.u.,Y2.4Tb0.6Co,12 K,12 K,,,,
,,,,,,Handbook of Magnetic Materials,TRUE,"{'a': 'NA', 'b': 'NA', 'c': 'NA'}",,,6.6 μB/f.u.,Y1.8Tb1.2Co,26 K,26 K,,,,
,,,,,,Handbook of Magnetic Materials,TRUE,"{'a': 'NA', 'b': 'NA', 'c': 'NA'}",,,10.3 μB/f.u.,Y1.5Tb1.5Co,39 K,39 K,,,,
,,,,,,Handbook of Magnetic Materials,TRUE,"{'a': 'NA', 'b': 'NA', 'c': 'NA'}",,,12.4 μB/f.u.,Y1.2Tb1.8Co,48 K,48 K,,,,
,,61 K,61 K,,,Handbook of Magnetic Materials,TRUE,"{'a': 'NA', 'b': 'NA', 'c': 'NA'}",,,14.5 μB/f.u.,Y0.9Tb2.1Co,,,,,,
,,72 K,72 K,,,Handbook of Magnetic Materials,TRUE,"{'a': 'NA', 'b': 'NA', 'c': 'NA'}",,,16.6 μB/f.u.,Y0.6Tb2.4Co,,,,,,
,,82 K,82 K,,,Handbook of Magnetic Materials,TRUE,"{'a': 'NA', 'b': 'NA', 'c': 'NA'}",,,20.7 μB/f.u.,Tb3Co,,,,,,
,,,,,,Handbook of Magnetic Materials,TRUE,"{'a': 'NA', 'b': 'NA', 'c': 'NA'}",,,20.7 μB/f.u.,Gd3Co,131 K,131 K,,,,
,,,,,,Handbook of Magnetic Materials,TRUE,"{'a': 'NA', 'b': 'NA', 'c': 'NA'}",,,19.2 μB/f.u.,Dy3Co,43 K,43 K,,,,
,MgZn2,448 K,448 K,-80 K,-80 K,Handbook of Magnetic Materials,TRUE,"{'a': 'NA', 'b': 'NA', 'c': 'NA'}",hex,,0.92,PrMn2,,,,,,
,MgZn2,,,-90 K,-90 K,Handbook of Magnetic Materials,TRUE,"{'a': 'NA', 'b': 'NA', 'c': 'NA'}",hex,,,NdMn2,,,,,,
,MgCu2,,,45 K,45 K,Handbook of Magnetic Materials,TRUE,"{'a': 'NA', 'b': 'NA', 'c': 'NA'}",cub,,4.8,GdMn2,10 K,10 K,,,,
,MgCu2,,,20 K,20 K,Handbook of Magnetic Materials,TRUE,"{'a': 'NA', 'b': 'NA', 'c': 'NA'}",cub,,8,TbMn2,40 K,40 K,,,,
,MgCu2,,,-15 K,-15 K,Handbook of Magnetic Materials,TRUE,"{'a': 'NA', 'b': 'NA', 'c': 'NA'}",cub,,,DyMn2,,,,,,
,MgZn2,20 K,20 K,-90 to 30 K,-90 to 30 K,Handbook of Magnetic Materials,TRUE,"{'a': 'NA', 'b': 'NA', 'c': 'NA'}",hex,,7.72 to 7.91,ErMn2,,,,,,
,Th6Mn23,416 K,416 K,60 K,60 K,Handbook of Magnetic Materials,TRUE,"{'a': 'NA', 'b': 'NA', 'c': 'NA'}",cub,,9.6,Nd6Mn23,,,,,,
,Th6Mn23,439 K,439 K,85 K,85 K,Handbook of Magnetic Materials,TRUE,"{'a': 'NA', 'b': 'NA', 'c': 'NA'}",cub,,3,Sm6Mn23,,,,,,
,Th6Mn23,461-468 K,461-468 K,-90 K,-90 K,Handbook of Magnetic Materials,TRUE,"{'a': 'NA', 'b': 'NA', 'c': 'NA'}",cub,,49-54.5,Gd6Mn23,,,,,,
,Th6Mn23,455 K,455 K,-360 K,-360 K,Handbook of Magnetic Materials,TRUE,"{'a': 'NA', 'b': 'NA', 'c': 'NA'}",cub,,44.4,Tb6Mn23,,,,,,
,Th6Mn23,443 K,443 K,25 K,25 K,Handbook of Magnetic Materials,TRUE,"{'a': 'NA', 'b': 'NA', 'c': 'NA'}",cub,,49.8,Dy6Mn23,,,,,,
,Th6Mn23,434 K,434 K,-5 K,-5 K,Handbook of Magnetic Materials,TRUE,"{'a': 'NA', 'b': 'NA', 'c': 'NA'}",cub,,49.2,Ho6Mn23,,,,,,
,Th6Mn23,415 K,415 K,-20 to -30 K,-20 to -30 K,Handbook of Magnetic Materials,TRUE,"{'a': 'NA', 'b': 'NA', 'c': 'NA'}",cub,,45.6,Er6Mn23,,,,,,
,Th6Mn23,378 K,378 K,378 K,378 K,Handbook of Magnetic Materials,TRUE,"{'a': 'NA', 'b': 'NA', 'c': 'NA'}",cub,,8.9-9.2,Lu6Mn23,,,,,,
,Th6Mn23,486 K,486 K,475-486 K,475-486 K,Handbook of Magnetic Materials,TRUE,"{'a': 'NA', 'b': 'NA', 'c': 'NA'}",cub,,13.2,Y6Mn23,,,,,,
,ThMn12,,,-196 K,-196 K,Handbook of Magnetic Materials,TRUE,"{'a': 'NA', 'b': 'NA', 'c': 'NA'}",tetr,,,NdMn12,135 K,135 K,,,,
,ThMn12,,,-25 K,-25 K,Handbook of Magnetic Materials,TRUE,"{'a': 'NA', 'b': 'NA', 'c': 'NA'}",tetr,,,GdMn12,,,,,,
,ThMn12,,,,,Handbook of Magnetic Materials,TRUE,"{'a': 'NA', 'b': 'NA', 'c': 'NA'}",tetr,,,TbMn12,110 K,110 K,,,,
,ThMn12,,,-398 K,-398 K,Handbook of Magnetic Materials,TRUE,"{'a': 'NA', 'b': 'NA', 'c': 'NA'}",tetr,,,DyMn12,110 K,110 K,,,,
,ThMn12,,,,,Handbook of Magnetic Materials,TRUE,"{'a': 'NA', 'b': 'NA', 'c': 'NA'}",tetr,,,HoMn12,95 K,95 K,,,,
,ThMn12,,,-65 K,-65 K,Handbook of Magnetic Materials,TRUE,"{'a': 'NA', 'b': 'NA', 'c': 'NA'}",tetr,,,ErMn12,87 K,87 K,,,,
,ThMn12,,,,,Handbook of Magnetic Materials,TRUE,"{'a': 'NA', 'b': 'NA', 'c': 'NA'}",tetr,,x=3.7 x 10-3 emu/g,YMn12,120 K,120 K,,,,
,,,,-360 K,-360 K,Handbook of Magnetic Materials,TRUE,"{'a': 'NA', 'b': 'NA', 'c': 'NA'}",,,,P-CeIr2Si2,,,,,,
,,,,-116 K,-116 K,Handbook of Magnetic Materials,TRUE,"{'a': 'NA', 'b': 'NA', 'c': 'NA'}",,,,I-CeIr2Si2,,,,,,
,,,,8.6 K,8.6 K,Handbook of Magnetic Materials,TRUE,"{'a': 'NA', 'b': 'NA', 'c': 'NA'}",,,,P-GdIr2Si2,15 K,15 K,,,,
,,,,-8.0 K,-8.0 K,Handbook of Magnetic Materials,TRUE,"{'a': 'NA', 'b': 'NA', 'c': 'NA'}",,,,I-GdIr2Si2,77 K,77 K,,,,
,,,,13 K,13 K,Handbook of Magnetic Materials,TRUE,"{'a': 'NA', 'b': 'NA', 'c': 'NA'}",,,,P-TbIr2Si2,13 K,13 K,,,,
,,,,42 K,42 K,Handbook of Magnetic Materials,TRUE,"{'a': 'NA', 'b': 'NA', 'c': 'NA'}",,,,I-TbIr2Si2,80 K,80 K,,,,
,,,,-2 K,-2 K,Handbook of Magnetic Materials,TRUE,"{'a': 'NA', 'b': 'NA', 'c': 'NA'}",,,,DyIr2Si2,,,,,,
,,,,+2 K,+2 K,Handbook of Magnetic Materials,TRUE,"{'a': 'NA', 'b': 'NA', 'c': 'NA'}",,,,HoIr2Si2,,,,,,
,,,,+7 K,+7 K,Handbook of Magnetic Materials,TRUE,"{'a': 'NA', 'b': 'NA', 'c': 'NA'}",,,,ErIr2Si2,,,,,,
,,,,-1 K,-1 K,Handbook of Magnetic Materials,TRUE,"{'a': 'NA', 'b': 'NA', 'c': 'NA'}",,,,CeCu2Sn2,,,,,,
,,,,7 K,7 K,Handbook of Magnetic Materials,TRUE,"{'a': 'NA', 'b': 'NA', 'c': 'NA'}",,,,PrCu2Sn2,,,,,,
,,,,4 K,4 K,Handbook of Magnetic Materials,TRUE,"{'a': 'NA', 'b': 'NA', 'c': 'NA'}",,,,NdCu2Sn2,,,,,,
,,,,10 K,10 K,Handbook of Magnetic Materials,TRUE,"{'a': 'NA', 'b': 'NA', 'c': 'NA'}",,,,SmCu2Sn2,,,,,,
,Caln2-type,,,,,adam et al. (1990),TRUE,"{'a': 'NA', 'b': 'NA', 'c': 'NA'}",Hexagonal,,,CeAgSn,< 4.2 K,< 4.2 K,,,P63/mmc,
,Caln2-type,,,,,adam et al. (1990),TRUE,"{'a': 'NA', 'b': 'NA', 'c': 'NA'}",Hexagonal,,,PrAgSn,5 K,5 K,,,P63/mmc,
,Caln2-type,,,,,Handbook of Magnetic Materials,TRUE,"{'a': 'NA', 'b': 'NA', 'c': 'NA'}",Hexagonal,,,NdAgSn,9 K,9 K,,,P63/mmc,
,Caln2-type,,,,,adam et al. (1990),TRUE,"{'a': 'NA', 'b': 'NA', 'c': 'NA'}",Hexagonal,,,SmAgSn,"28 K, Ti = 8.5 K","28 K, Ti = 8.5 K",,,P63/mmc,
,Caln2-type,,,,,adam et al. (1990),TRUE,"{'a': 'NA', 'b': 'NA', 'c': 'NA'}",Hexagonal,,,GdAgSn,31 K,31 K,,,P63/mmc,
,Caln2-type,,,,,Handbook of Magnetic Materials,TRUE,"{'a': 'NA', 'b': 'NA', 'c': 'NA'}",Hexagonal,,,TbAgSn,33 K,33 K,,,P63/mmc,
,Caln2-type,,,,,Handbook of Magnetic Materials,TRUE,"{'a': 'NA', 'b': 'NA', 'c': 'NA'}",Hexagonal,,,HoAgSn,15 K,15 K,,,P63/mmc,
,Caln2-type,,,,,adam et al. (1990),TRUE,"{'a': 'NA', 'b': 'NA', 'c': 'NA'}",Hexagonal,,,ErAgSn,6 K,6 K,,,P63/mmc,
,Caln2-type,17 K,17 K,,,malik and adroja (1991),TRUE,"{'a': 'NA', 'b': 'NA', 'c': 'NA'}",Hexagonal,,,CePdSn,,,,,P63/mmc,
,Caln2-type,,,-2,-2,malik and adroja (1991),TRUE,"{'a': 'NA', 'b': 'NA', 'c': 'NA'}",Hexagonal,,,PrPdSn,< 4.2 K,< 4.2 K,,,P63/mmc,
,Caln2-type,,,,,malik and adroja (1991),TRUE,"{'a': 'NA', 'b': 'NA', 'c': 'NA'}",Hexagonal,,,NdPdSn,11 K,11 K,,,P63/mmc,
,Caln2-type,,,,,malik and adroja (1991),TRUE,"{'a': 'NA', 'b': 'NA', 'c': 'NA'}",Hexagonal,,,SmPdSn,18 K,18 K,,,P63/mmc,
,Caln2-type,,,,,malik and adroja (1991),TRUE,"{'a': 'NA', 'b': 'NA', 'c': 'NA'}",Hexagonal,,,GdPdSn,17 K,17 K,,,P63/mmc,
,Caln2-type,,,-7,-7,malik and adroja (1991),TRUE,"{'a': 'NA', 'b': 'NA', 'c': 'NA'}",Hexagonal,,,TbPdSn,< 4.2 K,< 4.2 K,,,P63/mmc,
,Caln2-type,4.5 K,4.5 K,,,Handbook of Magnetic Materials,TRUE,"{'a': 'NA', 'b': 'NA', 'c': 'NA'}",Hexagonal,,,CePtSb,,,,,P63/mmc,
,Caln2-type,8 K,8 K,,,Handbook of Magnetic Materials,TRUE,"{'a': 'NA', 'b': 'NA', 'c': 'NA'}",Hexagonal,,,PrPtSb,,,,,P63/mmc,
,Caln2-type,15.5 K,15.5 K,,,Handbook of Magnetic Materials,TRUE,"{'a': 'NA', 'b': 'NA', 'c': 'NA'}",Hexagonal,,,NdPtSb,,,,,P63/mmc,
,Caln2-type,6.7 K,6.7 K,,,Handbook of Magnetic Materials,TRUE,"{'a': 'NA', 'b': 'NA', 'c': 'NA'}",Hexagonal,,,SmPtSb,,,,,P63/mmc,
,Caln2-type,,,,,Handbook of Magnetic Materials,TRUE,"{'a': 'NA', 'b': 'NA', 'c': 'NA'}",Hexagonal,,,CeAuSb,4.2 K,4.2 K,,,P63/mmc,
,Nd6Fe13Si,415 K,415 K,,,Handbook of Magnetic Materials,TRUE,"{'a': 'NA', 'b': 'NA', 'c': 'NA'}",,,41.2 μB/f.u.,Nd6Fe13Ag,,,,,I4/mcm,
,Nd6Fe13Si,487 K,487 K,,,Handbook of Magnetic Materials,TRUE,"{'a': 'NA', 'b': 'NA', 'c': 'NA'}",,,36.8 μB/f.u.,Nd6Fe13AgH18.0,,,,,I4/mcm,
,Nd6Fe13Si,411 K,411 K,,,Handbook of Magnetic Materials,TRUE,"{'a': 'NA', 'b': 'NA', 'c': 'NA'}",,,42.5 μB/f.u.,Nd6Fe13Au,,,,,I4/mcm,
,Nd6Fe13Si,421 K,421 K,,,Handbook of Magnetic Materials,TRUE,"{'a': 'NA', 'b': 'NA', 'c': 'NA'}",,,>32 μB/f.u.,Nd6Fe13Si,,,,,I4/mcm,
,Nd6Fe13Si,352 K,352 K,,,Handbook of Magnetic Materials,TRUE,"{'a': 'NA', 'b': 'NA', 'c': 'NA'}",,,,Nd6Fe13Ge,,,,,I4/mcm,
,Nd6Fe13Si,352 K,352 K,,,Handbook of Magnetic Materials,TRUE,"{'a': 'NA', 'b': 'NA', 'c': 'NA'}",,,,Nd6Fe13GeH14.5,,,,,I4/mcm,
,Nd6Fe13Si,417 K,417 K,,,Handbook of Magnetic Materials,TRUE,"{'a': 'NA', 'b': 'NA', 'c': 'NA'}",,,41.9 μB/f.u.,Nd6Fe13Ga,,,,,I4/mcm,
,Nd6Fe13Si,458 K,458 K,,,Handbook of Magnetic Materials,TRUE,"{'a': 'NA', 'b': 'NA', 'c': 'NA'}",,,40.1 μB/f.u.,Nd6Fe13GaH15,,,,,I4/mcm,
,Nd6Fe13Si,550 K,550 K,,,Handbook of Magnetic Materials,TRUE,"{'a': 'NA', 'b': 'NA', 'c': 'NA'}",,,0.3 μB/f.u.,Nd6Fe13Sb,,,,,I4/mcm,
,Nd6Fe13Si,510 K,510 K,,,Handbook of Magnetic Materials,TRUE,"{'a': 'NA', 'b': 'NA', 'c': 'NA'}",,,0.3 μB/f.u.,Nd6Fe13Bi,,,,,I4/mcm,
,MgCu2,545 K,545 K,,,Handbook of Magnetic Materials,TRUE,"{'a': 'NA', 'b': 'NA', 'c': 'NA'}",,,2.9 μB/f.u.,YFe2,,,,,Fd3m,
,MgCu2,308 K,308 K,,,Handbook of Magnetic Materials,TRUE,"{'a': 'NA', 'b': 'NA', 'c': 'NA'}",,,3.66 μB/f.u.,YFe2H4,,,,,Fd3m,
,MgCu2,133 K,133 K,,,Handbook of Magnetic Materials,TRUE,"{'a': 'NA', 'b': 'NA', 'c': 'NA'}",,,3.71 μB/f.u.,YFe2H4,,,,,Fd3m,
,MgCu2,235 K,235 K,,,Handbook of Magnetic Materials,TRUE,"{'a': 'NA', 'b': 'NA', 'c': 'NA'}",,,2.59 μB/f.u.,CeFe2,,,,,Fd3m,
,n.l.o.,358 K,358 K,,,Handbook of Magnetic Materials,TRUE,"{'a': 'NA', 'b': 'NA', 'c': 'NA'}",,,4.8 μB/f.u.,CeFe2Hx,,,,,,
,O,,,,,Handbook of Magnetic Materials,TRUE,"{'a': '5.826', 'b': '3.565', 'c': '6.650'}",orthorhombic,,0.01 μB,CrFeP,265 K,265 K,,,,
,O,146 K,146 K,,,Handbook of Magnetic Materials,TRUE,"{'a': '5.789', 'b': '3.532', 'c': '6.807'}",orthorhombic,,0.83 μB,CrNiP,,,,,,
,H,,,,,Handbook of Magnetic Materials,TRUE,"{'a': '6.08', 'b': 'NA', 'c': '3.459'}",hexagonal,,"MnI 0, MnII 0.84 μB",Mn₂P,103 K,103 K,,,,
,O,,,,,Handbook of Magnetic Materials,TRUE,"{'a': '5.953', 'b': '3.567', 'c': '6.739'}",orthorhombic,,"FeI 0.5, MnII 2.6 μB",MnFeP,265 K,265 K,,,,
,O,583 K,583 K,,,Handbook of Magnetic Materials,TRUE,"{'a': '5.947', 'b': '3.503', 'c': '6.725'}",orthorhombic,,"CoI 0.65, MnII 2.55 μB",MnCoP,,,,,,
,O,570 K,570 K,,,Handbook of Magnetic Materials,TRUE,"{'a': '5.947', 'b': '3.503', 'c': '6.725'}",orthorhombic,,"CoI 0.65, MnII 2.55 μB",MnCoP,,,,,,
,H,216 K,216 K,,,see text,TRUE,"{'a': '5.865', 'b': 'NA', 'c': '3.456'}",hexagonal,,"FeI 1, FeII 2 μB",Fe₂P,,,,,,
,O,430 K,430 K,,,Handbook of Magnetic Materials,TRUE,"{'a': '5.749', 'b': '3.534', 'c': '6.597'}",orthorhombic,,1.85 μB,FeCoP,,,,,,
,H,95 K,95 K,,,Handbook of Magnetic Materials,TRUE,"{'a': '5.843', 'b': 'NA', 'c': '3.433'}",hexagonal,,1.0 μB,FeNiP,,,,,,
,,11 K,11 K,,,maletta (1972),TRUE,"{'a': 'NA', 'b': 'NA', 'c': 'NA'}",,,40 μB,(Ni75Ga25)Fe 250 ppm,,,,,,
,,13.4 K,13.4 K,,,schinkel et al. (1968),TRUE,"{'a': 'NA', 'b': 'NA', 'c': 'NA'}",,,36 μB,(Ni75Ga25)Fe 0.05 at.%,,,,,,
,,27 K,27 K,,,schinkel et al. (1968),TRUE,"{'a': 'NA', 'b': 'NA', 'c': 'NA'}",,,29 μB,(Ni75Ga25)Fe 0.1 at.%,,,,,,
,,28 K,28 K,,,cable and child (1972),TRUE,"{'a': 'NA', 'b': 'NA', 'c': 'NA'}",,,33 μB,(Ni75Ga25)Fe 0.1 at.%,,,,,,
,,41 K,41 K,,,schinkel et al. (1968),TRUE,"{'a': 'NA', 'b': 'NA', 'c': 'NA'}",,,24 μB,(Ni75Ga25)Fe 0.2 at.%,,,,,,
,,80 K,80 K,,,cable and child (1972),TRUE,"{'a': 'NA', 'b': 'NA', 'c': 'NA'}",,,9.5 μB,(Ni75Ga25)Fe 0.9 at.%,,,,,,
,,85 K,85 K,,,schinkel et al. (1968),TRUE,"{'a': 'NA', 'b': 'NA', 'c': 'NA'}",,,12 μB,(Ni75Ga25)Fe 1 at.%,,,,,,
,,16 K,16 K,,,ling and hicks (1973),TRUE,"{'a': 'NA', 'b': 'NA', 'c': 'NA'}",,,,(Ni74.5Al25.5)Fe,,,,,,
,,46 K,46 K,,,ling and hicks (1973),TRUE,"{'a': 'NA', 'b': 'NA', 'c': 'NA'}",,,18 μB,(Ni74.5Al25.5)Fe 0.2,,,,,,
,,70 K,70 K,,,ling and hicks (1973),TRUE,"{'a': 'NA', 'b': 'NA', 'c': 'NA'}",,,14 μB,(Ni74.5Al25.5)Fe 0.5,,,,,,
,,79 K,79 K,,,ling and hicks (1973),TRUE,"{'a': 'NA', 'b': 'NA', 'c': 'NA'}",,,8 μB,(Ni74.5Al25.5)Fe 1,,,,,,
,,~85 K,~85 K,~88 K,~88 K,"leithe-jasper et al. (2003), schnelle et al. (2008)",TRUE,"{'a': '9.1767 Å', 'b': 'NA', 'c': 'NA'}",,,"6 (1.8K, 14 T) µB/Fe",NaFe4Sb12,,,,,,
,,~85 K,~85 K,~87 K,~87 K,"leithe-jasper et al. (2003), schnelle et al. (2008)",TRUE,"{'a': '9.1994 Å', 'b': 'NA', 'c': 'NA'}",,,,KFe4Sb12,,,,,,
,,80 K,80 K,~88.3 K,~88.3 K,leithe-jasper et al. (2008),TRUE,"{'a': '9.1973 Å', 'b': 'NA', 'c': 'NA'}",,,"0.62 (1.8K, 7 T) µB/Fe",TlFe4Sb12,,,,,,
"<0.43 (1.3 K, 50 T) µB/Fe",,>0.35 K,>0.35 K,"54, 45 K","54, 45 K","matsuoka et al. (2005), schnelle et al. (2008), takabatake et al. (2006), yoshii et al. (2006)",TRUE,"{'a': '9.156 Å', 'b': 'NA', 'c': 'NA'}",,,,CaFe4Sb12,,,,,,
"<0.33 (1.3 K, 50 T) µB/Fe",,>0.35 K,>0.35 K,"53, 41 K","53, 41 K","matsuoka et al. (2005), schnelle et al. (2008), takabatake et al. (2006), yoshii et al. (2006)",TRUE,"{'a': '9.177 Å', 'b': 'NA', 'c': 'NA'}",,,,SrFe4Sb12,,,,,,
