Repository: sanjayganeshprabu/Computational-Modeling-and-Predictive-Analytics-for-Materials-Data

# Computational-Modeling-and-Predictive-Analytics-for-Materials-Data-

File: MODIFIED magnetic_materials.csv (part 106 of 112)
Coercivity,Crystal_Structure,Curie,Curie(Tc),Curie_Weiss,Curie_Weiss(θp),DOI,Experimental,Lattice_Parameters,Lattice_Structure,Magnetic_Moment,Magnetization,Material_Name,Neel,Neel(Tn),New_Column_Concatenated,Remanence,Space_Group,Susceptibility
"<0.27 (1.3 K, 50 T) µB/Fe",,>0.35 K,>0.35 K,"31, 20 K","31, 20 K","matsuoka et al. (2005), schnelle et al. (2008), takabatake et al. (2006), yoshii et al. (2006)",TRUE,"{'a': '9.199 Å', 'b': 'NA', 'c': 'NA'}",,,,BaFe4Sb12,,,,,,
,,>0.35 K,>0.35 K,,,takabatake et al. (2006),TRUE,"{'a': '9.29 Å', 'b': 'NA', 'c': 'NA'}",,,,SrRu4Sb12,,,,,,
,,>0.35 K,>0.35 K,,,takabatake et al. (2006),TRUE,"{'a': '9.31 Å', 'b': 'NA', 'c': 'NA'}",,,,BaRu4Sb12,,,,,,
,,>0.35 K,>0.35 K,,,"takabatake et al. (2006), matsuoka et al. (2006)",TRUE,"{'a': '9.33 Å', 'b': 'NA', 'c': 'NA'}",,,,SrOs4Sb12,,,,,,
,,>0.35 K,>0.35 K,,,"takabatake et al. (2006), matsuoka et al. (2006)",TRUE,"{'a': '9.36 Å', 'b': 'NA', 'c': 'NA'}",,,,BaOs4Sb12,,,,,,
,Tetragonal,345 K,345 K,,,magnetic characteristics obtained on powders of tetragonal nd₂fe₁₄c compounds.,TRUE,"{'a': 'NA', 'b': 'NA', 'c': 'NA'}",,,23.9 μᵦ/f.u.,Ce₂Fe₁₄C,,,,,,
14.8 T,Tetragonal,513 K,513 K,,,magnetic characteristics obtained on powders of tetragonal nd₂fe₁₄c compounds.,TRUE,"{'a': 'NA', 'b': 'NA', 'c': 'NA'}",,,34.8 μᵦ/f.u.,Pr₂Fe₁₄C,,,,,,
9.5 T,Tetragonal,532 K,532 K,,,magnetic characteristics obtained on powders of tetragonal nd₂fe₁₄c compounds.,TRUE,"{'a': 'NA', 'b': 'NA', 'c': 'NA'}",,,41.4 μᵦ/f.u.,Nd₂Fe₁₄C,,,,,,
8.5 T,Tetragonal,580 K,580 K,,,magnetic characteristics obtained on powders of tetragonal nd₂fe₁₄c compounds.,TRUE,"{'a': 'NA', 'b': 'NA', 'c': 'NA'}",,,30.2 μᵦ/f.u.,Sm₂Fe₁₄C,,,,,,
3.5 T,Tetragonal,630 K,630 K,,,magnetic characteristics obtained on powders of tetragonal nd₂fe₁₄c compounds.,TRUE,"{'a': 'NA', 'b': 'NA', 'c': 'NA'}",,,18.1 μᵦ/f.u.,Gd₂Fe₁₄C,,,,,,
19.4 T,Tetragonal,585 K,585 K,,,magnetic characteristics obtained on powders of tetragonal nd₂fe₁₄c compounds.,TRUE,"{'a': 'NA', 'b': 'NA', 'c': 'NA'}",,,12.0 μᵦ/f.u.,Tb₂Fe₁₄C,,,,,,
15.4 T,Tetragonal,555 K,555 K,,,magnetic characteristics obtained on powders of tetragonal nd₂fe₁₄c compounds.,TRUE,"{'a': 'NA', 'b': 'NA', 'c': 'NA'}",,,10.5 μᵦ/f.u.,Dy₂Fe₁₄C,,,,,,
8.2 T,Tetragonal,525 K,525 K,,,magnetic characteristics obtained on powders of tetragonal nd₂fe₁₄c compounds.,TRUE,"{'a': 'NA', 'b': 'NA', 'c': 'NA'}",,,10.9 μᵦ/f.u.,Ho₂Fe₁₄C,,,,,,
,Tetragonal,510 K,510 K,,,magnetic characteristics obtained on powders of tetragonal nd₂fe₁₄c compounds.,TRUE,"{'a': 'NA', 'b': 'NA', 'c': 'NA'}",,,12.5 μᵦ/f.u.,Er₂Fe₁₄C,,,,,,
,Tetragonal,500 K,500 K,,,magnetic characteristics obtained on powders of tetragonal nd₂fe₁₄c compounds.,TRUE,"{'a': 'NA', 'b': 'NA', 'c': 'NA'}",,,18.4 μᵦ/f.u.,Tm₂Fe₁₄C,,,,,,
,Tetragonal,495 K,495 K,,,magnetic characteristics obtained on powders of tetragonal nd₂fe₁₄c compounds.,TRUE,"{'a': 'NA', 'b': 'NA', 'c': 'NA'}",,,,Yb₂Fe₁₄C,,,,,,
3.1 T,Tetragonal,495 K,495 K,,,magnetic characteristics obtained on powders of tetragonal nd₂fe₁₄c compounds.,TRUE,"{'a': 'NA', 'b': 'NA', 'c': 'NA'}",,,27.2 μᵦ/f.u.,Lu₂Fe₁₄C,,,,,,
,,,,18±8 K,18±8 K,"menyuk et al. (1966), lotgering (1956)",TRUE,"{'a': 'NA', 'b': 'NA', 'c': 'NA'}",,,,ZnCr2S4,18 K,18 K,,,,
,,84.5 K,84.5 K,152 K,152 K,baltzer et al. (1966),TRUE,"{'a': 'NA', 'b': 'NA', 'c': 'NA'}",,,5.15 µB/molecule,CdCr2S4,,,,,,
,,86 K,86 K,156 K,156 K,menyuk et al. (1966),TRUE,"{'a': 'NA', 'b': 'NA', 'c': 'NA'}",,,5.55 µB/molecule,CdCr2S4,,,,,,
,,84 K,84 K,,,srivastava (1969),TRUE,"{'a': 'NA', 'b': 'NA', 'c': 'NA'}",,,,CdCr2S4,,,,,,
,,,,142 K,142 K,baltzer et al. (1966),TRUE,"{'a': 'NA', 'b': 'NA', 'c': 'NA'}",,,5.35 µB/molecule,HgCr2S4,36.0 K,36.0 K,,,,
,,,,,,hastings and corliss (1968),TRUE,"{'a': 'NA', 'b': 'NA', 'c': 'NA'}",,,,HgCr2S4,~60 K,~60 K,,,,
,,,,115 K,115 K,lotgering (1964b),TRUE,"{'a': 'NA', 'b': 'NA', 'c': 'NA'}",,,,ZnCr2Se4,~20 K,~20 K,,,,
,,,,,,plumier et al. (1975),TRUE,"{'a': 'NA', 'b': 'NA', 'c': 'NA'}",,,,ZnCr2Se4,105 K,105 K,,,,
,,129.5 K,129.5 K,204 K,204 K,baltzer et al. (1966),TRUE,"{'a': 'NA', 'b': 'NA', 'c': 'NA'}",,,5.62 µB/molecule,CdCr2Se4,,,,,,
,,130 K,130 K,210 K,210 K,menyuk et al. (1966),TRUE,"{'a': 'NA', 'b': 'NA', 'c': 'NA'}",,,5.6 µB/molecule,CdCr2Se4,,,,,,
,,140 K,140 K,172 K,172 K,le craw et al. (1967),TRUE,"{'a': 'NA', 'b': 'NA', 'c': 'NA'}",,,5.98 ± 0.4 µB/molecule,CdCr2Se4,,,,,,
,,106 K,106 K,200 K,200 K,baltzer et al. (1966),TRUE,"{'a': 'NA', 'b': 'NA', 'c': 'NA'}",,,5.64 µB/molecule,HgCr2Se4,,,,,,
,,10 K,10 K,,,Handbook of Magnetic Materials,TRUE,"{'a': '9.284', 'b': 'NA', 'c': 'NA'}",,,,U3Co3Sb4,,,,,,
,,91 K,91 K,,,Handbook of Magnetic Materials,TRUE,"{'a': '9.415', 'b': 'NA', 'c': 'NA'}",,,,U3Cu3Sb4,,,,,,
,,,,,,Handbook of Magnetic Materials,TRUE,"{'a': '9.522', 'b': 'NA', 'c': 'NA'}",,,,U3Cu3Sn4,12 K,12 K,,,,
,,105 K,105 K,,,Handbook of Magnetic Materials,TRUE,"{'a': '9.531', 'b': 'NA', 'c': 'NA'}",,,,URh3Sb4,,,,,,
,,572 K,572 K,,,Handbook of Magnetic Materials,TRUE,"{'a': 'NA', 'b': 'NA', 'c': 'NA'}",,,29.5 μB/f.u.,Y2Fe14B,,,,,,
,,683 K,683 K,,,Handbook of Magnetic Materials,TRUE,"{'a': 'NA', 'b': 'NA', 'c': 'NA'}",,,29.4 μB/f.u.,Y2(Fe0.9Co0.1)14B,,,,,,
,,745 K,745 K,,,Handbook of Magnetic Materials,TRUE,"{'a': 'NA', 'b': 'NA', 'c': 'NA'}",,,28.8 μB/f.u.,Y2(Fe0.8Co0.2)14B,,,,,,
,,820 K,820 K,,,Handbook of Magnetic Materials,TRUE,"{'a': 'NA', 'b': 'NA', 'c': 'NA'}",,,28.4 μB/f.u.,Y2(Fe0.7Co0.3)14B,,,,,,
,,595 K,595 K,,,Handbook of Magnetic Materials,TRUE,"{'a': 'NA', 'b': 'NA', 'c': 'NA'}",,,37.6 μB/f.u.,Nd2Fe14B,,,,,,
,,620 K,620 K,,,Handbook of Magnetic Materials,TRUE,"{'a': 'NA', 'b': 'NA', 'c': 'NA'}",,,33.3 μB/f.u.,Sm2Fe14B,,,,,,
,,664 K,664 K,,,Handbook of Magnetic Materials,TRUE,"{'a': 'NA', 'b': 'NA', 'c': 'NA'}",,,17.6 μB/f.u.,Gd2Fe14B,,,,,,
,,540 K,540 K,,,Handbook of Magnetic Materials,TRUE,"{'a': 'NA', 'b': 'NA', 'c': 'NA'}",,,18.4 μB/f.u.,Tm2Fe14B,,,,,,
,,487 K,487 K,,,Handbook of Magnetic Materials,TRUE,"{'a': 'NA', 'b': 'NA', 'c': 'NA'}",,,27.0 μB/f.u.,Th2Fe14B,,,,,,
,,217 K,217 K,,,fujii et al (1977),TRUE,"{'a': '5.8675 Å', 'b': 'NA', 'c': '3.4581 Å'}",,,2.94 μB/f.u.,Fe2P,,,,,,
,,358 K,358 K,,,"lundgren (1977, 1978)",TRUE,"{'a': '5.928 Å', 'b': 'NA', 'c': '3.438 Å'}",,,2.99 μB/f.u.,Fe2P0.9As0.1,,,,,,
,,411 K,411 K,,,"lundgren (1977, 1978)",TRUE,"{'a': '5.976 Å', 'b': 'NA', 'c': '3.425 Å'}",,,3.03 μB/f.u.,Fe2P0.8As0.2,,,,,,
,,443 K,443 K,,,"lundgren (1977, 1978)",TRUE,"{'a': '6.020 Å', 'b': 'NA', 'c': '3.418 Å'}",,,3.07 μB/f.u.,Fe2P0.7As0.3,,,,,,
,Orthorhombic below 220 K,470 K,470 K,,,"lundgren (1977, 1978)",TRUE,"{'a': '6.125 Å', 'b': 'NA', 'c': '3.418 Å'}",,,3.05 μB/f.u.,Fe2P0.4As0.6,,,,,,
,,350 K,350 K,,,"lundgren (1977, 1978)",TRUE,"{'a': '5.8974 Å', 'b': 'NA', 'c': '3.4099 Å'}",,,3.04 μB/f.u.,Fe2P0.96B0.04,,,,,,
,,450 K,450 K,,,"lundgren (1977, 1978)",TRUE,"{'a': '5.9163 Å', 'b': 'NA', 'c': '3.3695 Å'}",,,3.14 μB/f.u.,Fe2P0.92B0.08,,,,,,
,,370 K,370 K,,,Handbook of Magnetic Materials,TRUE,"{'a': '5.9212 Å', 'b': 'NA', 'c': '3.4226 Å'}",,,,Fe2P0.9Si0.1,,,,,,
,,265 K,265 K,,,Handbook of Magnetic Materials,TRUE,"{'a': '5.8778 Å', 'b': 'NA', 'c': '3.4517 Å'}",,,,(Fe0.97Cu0.03)2P,,,,,,
,,619 K,619 K,,,chien and hasegawa (1976b),TRUE,"{'a': 'NA', 'b': 'NA', 'c': 'NA'}",,,11.5 kG,Fe75P15C10,,,,,,
,,596.5 K,596.5 K,,,tsuei and lilienthal (1976),TRUE,"{'a': 'NA', 'b': 'NA', 'c': 'NA'}",,,,Fe75P15C10,,,,,,
,,~590 K,~590 K,,,chien and hasegawa (1976b),TRUE,"{'a': 'NA', 'b': 'NA', 'c': 'NA'}",,,14.9 kG,Fe80P16C3B1,,,,,,
,,565 K,565 K,,,hasegawa and o'handley (1976),TRUE,"{'a': 'NA', 'b': 'NA', 'c': 'NA'}",,,,Fe80P16C3B1,,,,,,
,,537 K,537 K,,,chien and hasegawa (1976b),TRUE,"{'a': 'NA', 'b': 'NA', 'c': 'NA'}",,,8.7 kG,Fe40Ni40P14B6,,,,,,
,,520 K,520 K,,,egami et al. (1975a) hasegawa and o'handley (1976),TRUE,"{'a': 'NA', 'b': 'NA', 'c': 'NA'}",,,7.9 kG,Fe40Ni40P14B6,,,,,,
,,647 K,647 K,,,o'handley et al. (1976a),TRUE,"{'a': 'NA', 'b': 'NA', 'c': 'NA'}",,,15.8 kG,Fe80B20,,,,,,
,,685 K,685 K,,,chien and hasegawa (1977),TRUE,"{'a': 'NA', 'b': 'NA', 'c': 'NA'}",,,,Fe80B20,,,,,,
,,647 K,647 K,,,"hasegawa et al. (1976a, 1976b)",TRUE,"{'a': 'NA', 'b': 'NA', 'c': 'NA'}",,,16.0 kG,Fe80B20,,,,,,
,,651 K,651 K,,,becker et al. (1977),TRUE,"{'a': 'NA', 'b': 'NA', 'c': 'NA'}",,,15.8 kG,Fe80B20,,,,,,
,,652 K,652 K,,,durand and yung (1977),TRUE,"{'a': 'NA', 'b': 'NA', 'c': 'NA'}",,,,Fe80B20,,,,,,
,,586 K,586 K,,,tsuei et al. (1968),TRUE,"{'a': 'NA', 'b': 'NA', 'c': 'NA'}",,,14.0 kG,Fe80P12.5C7.5,,,,,,
,,630 K,630 K,,,sherwood et al. (1975),TRUE,"{'a': 'NA', 'b': 'NA', 'c': 'NA'}",,,6.5 kG,Co75P16B6Al3,,,,,,
,,>800 K,>800 K,,,o'handley et al. (1976a),TRUE,"{'a': 'NA', 'b': 'NA', 'c': 'NA'}",,,15.0 kG,Fe40Co40B20,,,,,,
,,662 K,662 K,,,o'handley et al. (1976a),TRUE,"{'a': 'NA', 'b': 'NA', 'c': 'NA'}",,,10.0 kG,Fe40Ni40B20,,,,,,
,,~765 K,~765 K,,,o'handley et al. (1976a),TRUE,"{'a': 'NA', 'b': 'NA', 'c': 'NA'}",,,11.5 kG,Co80B20,,,,,,
,,673 K,673 K,,,kikuchi et al. (1975),TRUE,"{'a': 'NA', 'b': 'NA', 'c': 'NA'}",,,10.7 kG,Fe45Co35C13C7,,,,,,
,,688 K,688 K,,,kikuchi et al. (1975),TRUE,"{'a': 'NA', 'b': 'NA', 'c': 'NA'}",,,6.7 kG,Fe4.5Co70.5Si15B10,,,,,,
,,~600 K,~600 K,,,sherwood et al. (1975),TRUE,"{'a': 'NA', 'b': 'NA', 'c': 'NA'}",,,6.3 kG,Fe3Co72P16B6Al3,,,,,,
,,~700 K,~700 K,,,o'handley et al. (1976b),TRUE,"{'a': 'NA', 'b': 'NA', 'c': 'NA'}",,,11.8 kG,Fe6Co74B20,,,,,,
,,190 K,190 K,,,pan and turnbull (1974),TRUE,"{'a': 'NA', 'b': 'NA', 'c': 'NA'}",,,,Ni85P15,,,,,,
,,345 K,345 K,,,jacobs et al. (1989),TRUE,"{'a': '8.74', 'b': 'NA', 'c': '11.84'}",,,23.9,Ce2Fe14C,,,,,,
,,513 K,513 K,,,"gueramian et al. (1987), buschow et al. (1988d)",TRUE,"{'a': '8.816', 'b': 'NA', 'c': '12.044'}",,,34.5,Pr2Fe14C,,,,,,
9.5,,530 K,530 K,,,"buschow et al. (1988b), denissen et al. (1988a,b), de boer et al. (1988a), grössinger et al. (1990)",TRUE,"{'a': '8.827', 'b': 'NA', 'c': '12.022'}",,,32.5,Nd2Fe14C,,,,,,
,,580 K,580 K,,,"gueramian et al. (1987), de boer et al. (1988b), grössinger et al. (1990)",TRUE,"{'a': '8.802', 'b': 'NA', 'c': '11.952'}",,,30.2,Sm2Fe14C,,,,,,
3.53,,630 K,630 K,,,"gueramian et al. (1987), de boer et al. (1988b), abache and oesterreicher (1985), kou et al. (1990), grössinger et al. (1990)",TRUE,"{'a': '8.795', 'b': 'NA', 'c': '11.902'}",,,18.1,Gd2Fe14C,,,,,,
,,585 K,585 K,,,"gueramian et al. (1987), de boer et al. (1988b), grössinger et al. (1990)",TRUE,"{'a': '8.771', 'b': 'NA', 'c': '11.864'}",,,12,Tb2Fe14C,,,,,,
,,555 K,555 K,,,"gueramian et al. (1987), pedziwiatr et al. (1986), de boer et al. (1988a), grössinger et al. (1990)",TRUE,"{'a': '8.763', 'b': 'NA', 'c': '11.836'}",,,10.5,Dy2Fe14C,,,,,,
,,525 K,525 K,,,"gueramian et al. (1987), de boer et al. (1988a), grössinger et al. (1990)",TRUE,"{'a': '8.752', 'b': 'NA', 'c': '11.813'}",,,10.9,Ho2Fe14C,,,,,,
0.1,,510 K,510 K,,,"gueramian et al. (1987), pedziwiatr et al. (1986), de boer et al. (1988a), grössinger et al. (1990)",TRUE,"{'a': '8.742', 'b': 'NA', 'c': '11.791'}",,,12.3,Er2Fe14C,,,,,,
0.4,,500 K,500 K,,,"gueramian et al. (1987), de boer et al. (1988b), grössinger et al. (1990)",TRUE,"{'a': '8.732', 'b': 'NA', 'c': '11.766'}",,,18.4,Tm2Fe14C,,,,,,
3.1,,495 K,495 K,,,"gueramian et al. (1987), de boer et al. (1988b), grössinger et al. (1990)",TRUE,"{'a': '8.719', 'b': 'NA', 'c': '11.726'}",,,27.2,Lu2Fe14C,,,,,,
,,535 K,535 K,,,de boer et al. (1988a),TRUE,"{'a': '8.810', 'b': 'NA', 'c': '11.998'}",,,30.9,Nd1.8Dy0.2Fe14C,,,,,,
,,537 K,537 K,,,de boer et al. (1988a),TRUE,"{'a': '8.804', 'b': 'NA', 'c': '11.969'}",,,26.9,Nd1.6Dy0.4Fe14C,,,,,,
,,540 K,540 K,,,de boer et al. (1988a),TRUE,"{'a': '8.786', 'b': 'NA', 'c': '11.925'}",,,24.8,Nd1.2Dy0.8Fe14C,,,,,,
,,530 K,530 K,,,de boer et al. (1988a),TRUE,"{'a': '8.788', 'b': 'NA', 'c': '11.964'}",,,34.1,Nd1.8Lu0.2Fe14C,,,,,,
,,480 K,480 K,,,buschow et al. (1988d),TRUE,"{'a': 'NA', 'b': 'NA', 'c': 'NA'}",,,33.8,Ce2Fe13.7Mn0.3C,,,,,,
,,412 K,412 K,,,buschow et al. (1988d),TRUE,"{'a': 'NA', 'b': 'NA', 'c': 'NA'}",,,30.6,Pr2Fe13.7Mn0.3C,,,,,,
,,305 K,305 K,,,buschow et al. (1988d),TRUE,"{'a': 'NA', 'b': 'NA', 'c': 'NA'}",,,23.8,Pr2Fe12Mn2C,,,,,,
,,230 K,230 K,,,buschow et al. (1988d),TRUE,"{'a': 'NA', 'b': 'NA', 'c': 'NA'}",,,16.9,Pr2Fe11Mn3C,,,,,,
,,85 K,85 K,,,buschow et al. (1988d),TRUE,"{'a': 'NA', 'b': 'NA', 'c': 'NA'}",,,,Pr2Fe8Mn6C,,,,,,
,,506 K,506 K,,,buschow et al. (1988c),TRUE,"{'a': 'NA', 'b': 'NA', 'c': 'NA'}",,,,Nd2Fe13.7Mn0.3C,,,,,,
,,491 K,491 K,,,buschow et al. (1988c),TRUE,"{'a': 'NA', 'b': 'NA', 'c': 'NA'}",,,,Nd2Fe13.5Mn0.5C,,,,,,
,,451 K,451 K,,,buschow et al. (1988c),TRUE,"{'a': 'NA', 'b': 'NA', 'c': 'NA'}",,,27.2,Nd2Fe13MnC,,,,,,
,,401 K,401 K,,,buschow et al. (1988c),TRUE,"{'a': 'NA', 'b': 'NA', 'c': 'NA'}",,,,Nd2Fe12.5Mn1.5C,,,,,,
,,354 K,354 K,,,buschow et al. (1988c),TRUE,"{'a': 'NA', 'b': 'NA', 'c': 'NA'}",,,21.3,Nd2Fe12Mn2C,,,,,,
,,,,,,pelizzone et al. (1977),TRUE,"{'a': 'NA', 'b': 'NA', 'c': 'NA'}",,,,CeMo6S8,2.3 K,2.3 K,,,,
,,,,,,alekseevski et al. (1985),TRUE,"{'a': 'NA', 'b': 'NA', 'c': 'NA'}",,,,NdMo6S8,0.3 K,0.3 K,,,,
,,,,,,quezel et al. (1984),TRUE,"{'a': 'NA', 'b': 'NA', 'c': 'NA'}",,,,EuMo6S8,0.3 K,0.3 K,,,,
,,,,,,majkrzak et al. (1979),TRUE,"{'a': 'NA', 'b': 'NA', 'c': 'NA'}",,,,GdMo6S8,0.84 K,0.84 K,,,,
,,,,,,thomlinson et al. (1981),TRUE,"{'a': 'NA', 'b': 'NA', 'c': 'NA'}",,,,TbMo6S8,1.05 K,1.05 K,,,,
,,,,,,moncton et al. (1978),TRUE,"{'a': 'NA', 'b': 'NA', 'c': 'NA'}",,,,DyMo6S8,0.4 K,0.4 K,,,,
,,0.75 K,0.75 K,,,"ishikawa and fischer (1977a), lynn et al. (1978b)",TRUE,"{'a': 'NA', 'b': 'NA', 'c': 'NA'}",,,,HoMo6S8,,,,,,
,,,,,,thomlinson et al. (1981),TRUE,"{'a': 'NA', 'b': 'NA', 'c': 'NA'}",,,,ErMo6S8,0.2 K,0.2 K,,,,
,,,,,,bonville et al. (1980),TRUE,"{'a': 'NA', 'b': 'NA', 'c': 'NA'}",,,,YbMo6S8,(2.7?) K,(2.7?) K,,,,
,T,,,,,Handbook of Magnetic Materials,TRUE,"{'a': '3.594', 'b': 'NA', 'c': '6.346'}",,,"CrI 0.40, CrII 1.34",Cr₂As,"393 K, 440 K, 408 K","393 K, 440 K, 408 K",,,,
,T,,,,,Handbook of Magnetic Materials,TRUE,"{'a': '3.760', 'b': 'NA', 'c': '6.259'}",,,"0.83, 2.97",CrMnAs,405 K,405 K,,,,
,H,45 K,45 K,,,Handbook of Magnetic Materials,TRUE,"{'a': '6.096', 'b': 'NA', 'c': '3.651'}",,,≈0.2,CrFeAs,,,,,,
,H,"182 K, 188 K","182 K, 188 K",,,Handbook of Magnetic Materials,TRUE,"{'a': '6.111', 'b': 'NA', 'c': '3.656'}",,,"Ni 0.65, CrII 0.55, 1.10",CrNiAs,,,,,,
,T,,,,,Handbook of Magnetic Materials,TRUE,"{'a': '3.761', 'b': 'NA', 'c': '6.265'}",,,"MnI 2.2, MnII 4.1, 3.7, 3.5",Mn₂As,"573 K, 544 K","573 K, 544 K",,,,
,T,,,,,Handbook of Magnetic Materials,TRUE,"{'a': '3.745', 'b': 'NA', 'c': '6.076'}",,,"FeI 0.2, MnII 3.6",MnFeAs,"463 K, 450 K","463 K, 450 K",,,,
,O,"350 K, 345 K","350 K, 345 K",,,Handbook of Magnetic Materials,TRUE,"{'a': '6.212', 'b': '3.722', 'c': '7.007'}",,,"3.16, 2.89",MnCoAs,,,,,,
,H,,,,,Handbook of Magnetic Materials,TRUE,"{'a': '6.195', 'b': 'NA', 'c': '3.726'}",,,,MnNiAs,≈175 K,≈175 K,,,,
,T,,,,,Handbook of Magnetic Materials,TRUE,"{'a': '3.638', 'b': 'NA', 'c': '5.986'}",,,"FeI 1.28, FeII 2.05",Fe₂As,"353 K, 367 K","353 K, 367 K",,,,
,H,301 K,301 K,,,Handbook of Magnetic Materials,TRUE,"{'a': '6.065', 'b': 'NA', 'c': '3.577'}",,,2.24,FeCoAs,,,,,,
,H,220 K,220 K,,,Handbook of Magnetic Materials,TRUE,"{'a': '6.070', 'b': 'NA', 'c': '3.581'}",,,,FeNiAs,,,,,,
,H,30 K,30 K,,,Handbook of Magnetic Materials,TRUE,"{'a': '6.066', 'b': 'NA', 'c': '3.557'}",,,0.1,Co₂As,,,,,,
,,920 K,920 K,,,magnetic and magnetoelastic data for rco₅ compounds,TRUE,"{'a': 'NA', 'b': 'NA', 'c': 'NA'}",,,,PrCo₅,,,,,,
,,750 K,750 K,,,magnetic and magnetoelastic data for rco₅ compounds,TRUE,"{'a': 'NA', 'b': 'NA', 'c': 'NA'}",,,,PrCo₄Ni,,,,,,
,,570 K,570 K,,,magnetic and magnetoelastic data for rco₅ compounds,TRUE,"{'a': 'NA', 'b': 'NA', 'c': 'NA'}",,,,PrCo₃Ni₂,,,,,,
,,360 K,360 K,,,magnetic and magnetoelastic data for rco₅ compounds,TRUE,"{'a': 'NA', 'b': 'NA', 'c': 'NA'}",,,,PrCo₂Ni₃,,,,,,
,,40 K,40 K,,,magnetic and magnetoelastic data for rco₅ compounds,TRUE,"{'a': 'NA', 'b': 'NA', 'c': 'NA'}",,,,PrCoNi₄,,,,,,
,,930 K,930 K,,,magnetic and magnetoelastic data for rco₅ compounds,TRUE,"{'a': 'NA', 'b': 'NA', 'c': 'NA'}",,,,NdCo₅,,,,,,
,,1000 K,1000 K,,,magnetic and magnetoelastic data for rco₅ compounds,TRUE,"{'a': 'NA', 'b': 'NA', 'c': 'NA'}",,,,SmCo₅,,,,,,
,,1020 K,1020 K,,,magnetic and magnetoelastic data for rco₅ compounds,TRUE,"{'a': 'NA', 'b': 'NA', 'c': 'NA'}",,,,GdCo₅,,,,,,
,,980 K,980 K,,,magnetic and magnetoelastic data for rco₅ compounds,TRUE,"{'a': 'NA', 'b': 'NA', 'c': 'NA'}",,,,TbCo₅.₁,,,,,,
,,970 K,970 K,,,magnetic and magnetoelastic data for rco₅ compounds,TRUE,"{'a': 'NA', 'b': 'NA', 'c': 'NA'}",,,,DyCo₅.₂,,,,,,
,,960 K,960 K,,,magnetic and magnetoelastic data for rco₅ compounds,TRUE,"{'a': 'NA', 'b': 'NA', 'c': 'NA'}",,,,HoCo₅.₅,,,,,,
,O,,,,,Handbook of Magnetic Materials,TRUE,"{'a': '5.796 Å', 'b': '3.723 Å', 'c': '6.731 Å'}",Orthorhombic,,≈2 μB/f.u.,FeRuP,150 K,150 K,,,,
,O,350 K,350 K,,,Handbook of Magnetic Materials,TRUE,"{'a': '3.622 Å', 'b': '17.34 Å', 'c': '5.908 Å'}",Orthorhombic,,1.72 μB/f.u.,FeRhP,,,,,,
,H,269 K,269 K,,,Handbook of Magnetic Materials,TRUE,"{'a': '6.268 Å', 'b': 'NA', 'c': '3.533 Å'}",Hexagonal,,≈2.1 μB/f.u.,MnRuP,,,,,,
,H,401 K,401 K,,,Handbook of Magnetic Materials,TRUE,"{'a': '6.227 Å', 'b': 'NA', 'c': '3.581 Å'}",Hexagonal,,3.06 μB/f.u.,MnRhP,,,,,,
,H,521 K,521 K,,,Handbook of Magnetic Materials,TRUE,"{'a': '6.615 Å', 'b': 'NA', 'c': '3.614 Å'}",Hexagonal,,3.94 μB/f.u.,MnRuAs,,,,,,
,H,,,,,Handbook of Magnetic Materials,TRUE,"{'a': '6.481 Å', 'b': 'NA', 'c': '3.715 Å'}",Hexagonal,,3.7 μB/f.u.,MnRhAs,190 K,190 K,,,,
,,,,,,"andreev (1990), andreev et al. (1986b), baranov (1981)",TRUE,"{'a': 'NA', 'b': 'NA', 'c': 'NA'}",,,2.4 μB/f.u.,Y2.4Tb0.6Co,12 K,12 K,,,,
,,,,,,"andreev (1990), andreev et al. (1986b), baranov (1981)",TRUE,"{'a': 'NA', 'b': 'NA', 'c': 'NA'}",,,6.6 μB/f.u.,Y1.8Tb1.2Co,26 K,26 K,,,,
,,,,,,"andreev (1990), andreev et al. (1986b), baranov (1981)",TRUE,"{'a': 'NA', 'b': 'NA', 'c': 'NA'}",,,10.3 μB/f.u.,Y1.5Tb1.5Co,39 K,39 K,,,,
,,,,,,"andreev (1990), andreev et al. (1986b), baranov (1981)",TRUE,"{'a': 'NA', 'b': 'NA', 'c': 'NA'}",,,12.4 μB/f.u.,Y1.2Tb1.8Co,48 K,48 K,,,,
,,61 K,61 K,,,"andreev (1990), andreev et al. (1986b), baranov (1981)",TRUE,"{'a': 'NA', 'b': 'NA', 'c': 'NA'}",,,14.5 μB/f.u.,Y0.9Tb2.1Co,,,,,,
,,72 K,72 K,,,"andreev (1990), andreev et al. (1986b), baranov (1981)",TRUE,"{'a': 'NA', 'b': 'NA', 'c': 'NA'}",,,16.6 μB/f.u.,Y0.6Tb2.4Co,,,,,,
,,82 K,82 K,,,"andreev (1990), andreev et al. (1986b), baranov (1981)",TRUE,"{'a': 'NA', 'b': 'NA', 'c': 'NA'}",,,20.7 μB/f.u.,Tb3Co,,,,,,
,,,,,,"andreev (1990), baranov (1981)",TRUE,"{'a': 'NA', 'b': 'NA', 'c': 'NA'}",,,20.7 μB/f.u.,Gd3Co,131 K,131 K,,,,
,,,,,,"andreev (1990), baranov (1981), baranov and deryagin (1980)",TRUE,"{'a': 'NA', 'b': 'NA', 'c': 'NA'}",,,19.2 μB/f.u.,Dy3Co,43 K,43 K,,,,
,,,,,,Handbook of Magnetic Materials,TRUE,"{'a': 'NA', 'b': 'NA', 'c': 'NA'}",,,0.74 μB (1.5 K),CeCu2Ge2,4.1 K,4.1 K,,,,
,,,,,,Handbook of Magnetic Materials,TRUE,"{'a': 'NA', 'b': 'NA', 'c': 'NA'}",,,2.53 μB (4.2 K),PrCu2Ge2,16 K,16 K,,,,
,,,,,,Handbook of Magnetic Materials,TRUE,"{'a': 'NA', 'b': 'NA', 'c': 'NA'}",,,,EuCu2Ge2,13 K,13 K,,,,
,,,,,,Handbook of Magnetic Materials,TRUE,"{'a': 'NA', 'b': 'NA', 'c': 'NA'}",,,,GdCu2Ge2,(12) K,(12) K,,,,
,,,,,,Handbook of Magnetic Materials,TRUE,"{'a': 'NA', 'b': 'NA', 'c': 'NA'}",,,8.6 μB (4.2 K),TbCu2Ge2,13 K,13 K,,,,
,,,,,,Handbook of Magnetic Materials,TRUE,"{'a': 'NA', 'b': 'NA', 'c': 'NA'}",,,8 μB (3 K),DyCu2Ge2,8 K,8 K,,,,
,,,,,,Handbook of Magnetic Materials,TRUE,"{'a': 'NA', 'b': 'NA', 'c': 'NA'}",,,6.5 μB (4.2 K),HoCu2Ge2,6.5 K,6.5 K,,,,
,,,,,,Handbook of Magnetic Materials,TRUE,"{'a': 'NA', 'b': 'NA', 'c': 'NA'}",,,8 μB (1.9 K),ErCu2Ge2,< 4.2 K,< 4.2 K,,,,
,,,,,,Handbook of Magnetic Materials,TRUE,"{'a': 'NA', 'b': 'NA', 'c': 'NA'}",,,,TmCu2Ge2,< 4.2 K,< 4.2 K,,,,
,Monocl.,,,,,jellinek (1957),TRUE,"{'a': '3.826 Å', 'b': '5.913 Å', 'c': '6.089 Å'}",Monoclinic,,3.4 μB,CrS,460 K,460 K,,,,
,NiAs,,,,,kjekshus and jamison (1971),TRUE,"{'a': '3.699 Å', 'b': 'NA', 'c': '6.072 Å'}",Hexagonal,,3.6 μB,CrSe,280 K,280 K,,,,
,NiAs,≈330 K,≈330 K,,,chevreton et al. (1963a),TRUE,"{'a': 'NA', 'b': 'NA', 'c': 'NA'}",Nonstoichiometric,,,CrTe,,,,,,
,See text,,,,,hulliger (1968),TRUE,"{'a': 'NA', 'b': 'NA', 'c': 'NA'}",,,,MnS,173 K,173 K,,,,
,NiAs,,,,,pearson (1967),TRUE,"{'a': '4.148 Å', 'b': 'NA', 'c': '6.710 Å'}",Hexagonal,,,MnTe,307 K,307 K,,,,
,Spinel,1443 K,1443 K,,,Handbook of Magnetic Materials,TRUE,"{'a': 'NA', 'b': 'NA', 'c': '1.162'}",normal,,,Mn3O4,,,,,,
,Spinel,670 K,670 K,,,Handbook of Magnetic Materials,TRUE,"{'a': 'NA', 'b': 'NA', 'c': '1.191'}",normal,,,CdMn2O4,,,,,,
,Spinel,1298 K,1298 K,,,Handbook of Magnetic Materials,TRUE,"{'a': 'NA', 'b': 'NA', 'c': '1.142'}",normal,,,ZnMn2O4,,,,,,
,Spinel,1200 K,1200 K,,,Handbook of Magnetic Materials,TRUE,"{'a': 'NA', 'b': 'NA', 'c': '1.15'}",0.78 < δ < 0.79,,,MgMn2O4,,,,,,
,Spinel,1173 K,1173 K,,,Handbook of Magnetic Materials,TRUE,"{'a': 'NA', 'b': 'NA', 'c': '1.15'}",normal,,,CoMn2O4,,,,,,
,Spinel,470 K,470 K,,,Handbook of Magnetic Materials,TRUE,"{'a': 'NA', 'b': 'NA', 'c': '1.045-1.064'}",δ ~ 0.15,,,FeMn2O4,,,,,,
,Spinel,569 K,569 K,,,Handbook of Magnetic Materials,TRUE,"{'a': 'NA', 'b': 'NA', 'c': '1.049'}",inverse,,,CrMn2O4,,,,,,
,Spinel,633 K,633 K,,,Handbook of Magnetic Materials,TRUE,"{'a': 'NA', 'b': 'NA', 'c': '1.06'}",0.06 < δ < 0.24,,,CuFe2O4,,,,,,
,Spinel,903 K,903 K,,,Handbook of Magnetic Materials,TRUE,"{'a': 'NA', 'b': 'NA', 'c': '0.913'}",normal,,,CuCr2O4,,,,,,
,Spinel,833 K,833 K,,,Handbook of Magnetic Materials,TRUE,"{'a': 'NA', 'b': 'NA', 'c': '0.91'}",normal,,,CuRh2O4,,,,,,
,Spinel,275 K,275 K,,,Handbook of Magnetic Materials,TRUE,"{'a': 'NA', 'b': 'NA', 'c': '1.04'}",normal,,,NiCr2O4,,,,,,
,Spinel,360 K,360 K,,,Handbook of Magnetic Materials,TRUE,"{'a': 'NA', 'b': 'NA', 'c': '1.04'}",normal,,,NiRh2O4,,,,,,
,Spinel,135 K,135 K,,,Handbook of Magnetic Materials,TRUE,"{'a': 'NA', 'b': 'NA', 'c': '0.986'}",normal,,,FeCr2O4,,,,,,
,Spinel,127 K,127 K,,,Handbook of Magnetic Materials,TRUE,"{'a': 'NA', 'b': 'NA', 'c': '1.014'}",normal,,,FeV2O4,,,,,,
,La₂O₃,186 K,186 K,,,Handbook of Magnetic Materials,TRUE,"{'a': '3.696-3.700', 'b': 'NA', 'c': '5.826-5.840'}","a = 3.696-3.700 Å, c = 5.826-5.840 Å",,,β-U₂N₃,,,,,,
,Th₃P₄,136.5-138 K,136.5-138 K,138-144 K,138-144 K,Handbook of Magnetic Materials,TRUE,"{'a': '8.214', 'b': 'NA', 'c': 'NA'}",8.214 Å,,,U₃P₄,,,,,,
,Th₃P₄,198 K,198 K,198-205 K,198-205 K,Handbook of Magnetic Materials,TRUE,"{'a': '8.521', 'b': 'NA', 'c': 'NA'}",8.521 Å,,,U₃As₄,,,,,,
,Th₃P₄,146 K,146 K,148-155 K,148-155 K,Handbook of Magnetic Materials,TRUE,"{'a': '9.112', 'b': 'NA', 'c': 'NA'}",9.112 Å,,,U₃Sb₄,,,,,,
,Th₃P₄,108 K,108 K,110 K,110 K,Handbook of Magnetic Materials,TRUE,"{'a': '9.350', 'b': 'NA', 'c': 'NA'}",9.350 Å,,,U₃Bi₄,,,,,,
,tetrag.,156 K,156 K,154 K,154 K,Handbook of Magnetic Materials,TRUE,"{'a': '11.12', 'b': 'NA', 'c': '10.55'}","a = 11.12 Å, c = 10.55 Å",,,β-UBi,,,,,,
,NaCl,82-100 K,82-100 K,82-100 K,82-100 K,Handbook of Magnetic Materials,TRUE,"{'a': '4.898', 'b': 'NA', 'c': 'NA'}",4.898 Å,,,NpN,,,,,,
,Fe₂As,22 K,22 K,130 K,130 K,Handbook of Magnetic Materials,TRUE,"{'a': '3.967', 'b': 'NA', 'c': '8.115'}","a = 3.967 Å, c = 8.115 Å",,,NpAs₂,,,,,,
,NaCl,125 K,125 K,130 K,130 K,Handbook of Magnetic Materials,TRUE,"{'a': '5.651', 'b': 'NA', 'c': 'NA'}",5.651 Å,,,PuP,,,,,,
,NaCl,129 K,129 K,129 K,129 K,Handbook of Magnetic Materials,TRUE,"{'a': '5.86', 'b': 'NA', 'c': 'NA'}",5.86 Å,,,PuAs,,,,,,
,NaCl,85 K,85 K,90 K,90 K,Handbook of Magnetic Materials,TRUE,"{'a': '6.240', 'b': 'NA', 'c': 'NA'}",6.240 Å,,,PuSb,,,,,,
,NaCl,109 K,109 K,,,Handbook of Magnetic Materials,TRUE,"{'a': '5.041', 'b': 'NA', 'c': 'NA'}",5.041 Å,,,CmN,,,,,,
,NaCl,88 K,88 K,,,Handbook of Magnetic Materials,TRUE,"{'a': '5.905', 'b': 'NA', 'c': 'NA'}",5.905 Å,,,CmAs,,,,,,
,,320 K,320 K,,,Handbook of Magnetic Materials,TRUE,"{'a': 'NA', 'b': 'NA', 'c': 'NA'}",,,,YCo3,,,,,,
,,483 K,483 K,,,Handbook of Magnetic Materials,TRUE,"{'a': 'NA', 'b': 'NA', 'c': 'NA'}",,,,TbCo3,,,,,,
,,440 K,440 K,,,Handbook of Magnetic Materials,TRUE,"{'a': 'NA', 'b': 'NA', 'c': 'NA'}",,,,DyCo3,,,,,,
,,430 K,430 K,,,Handbook of Magnetic Materials,TRUE,"{'a': 'NA', 'b': 'NA', 'c': 'NA'}",,,,HoCo3,,,,,,
,,430 K,430 K,,,Handbook of Magnetic Materials,TRUE,"{'a': 'NA', 'b': 'NA', 'c': 'NA'}",,,,ErCo3,,,,,,
,,401 K,401 K,,,Handbook of Magnetic Materials,TRUE,"{'a': 'NA', 'b': 'NA', 'c': 'NA'}",,,,TmCo3,,,,,,
,Nd2Fe14B,548 K,548 K,,,pourarian (2002),TRUE,"{'a': 'NA', 'b': 'NA', 'c': 'NA'}",,,13.7 μB/f.u.,Er2Fe14B,,,,,P42/mnm,
,Nd2Fe14B,588 K,588 K,,,"dalmas de réotier et al. (1987), zhang et al. (1988a)",TRUE,"{'a': 'NA', 'b': 'NA', 'c': 'NA'}",,,16.6 μB/f.u.,Er2Fe14BH3.7,,,,,P42/mnm,
,Nd2Fe14B,540 K,540 K,,,"rupp and wiesinger (1988), pareti et al. (1988)",TRUE,"{'a': 'NA', 'b': 'NA', 'c': 'NA'}",,,17.8 μB/f.u.,Tm2Fe14B,,,,,P42/mnm,
,Nd2Fe14B,549 K,549 K,,,tereshina i. et al. (2005b),TRUE,"{'a': 'NA', 'b': 'NA', 'c': 'NA'}",,,28.8 μB/f.u.,Lu2Fe14B (sx),,,,,P42/mnm,
,Nd2Fe14B,602 K,602 K,,,tereshina i. et al. (2005b),TRUE,"{'a': 'NA', 'b': 'NA', 'c': 'NA'}",,,30.5 μB/f.u.,Lu2Fe14BH2.5 (sx),,,,,P42/mnm,
,,,,10,10,reehuis and jeitschko (1989),TRUE,"{'a': '9.132', 'b': 'NA', 'c': '3.6728'}",,,,Ce2Fe12P7,,,,,,
,,,,3,3,reehuis and jeitschko (1989),TRUE,"{'a': '9.198', 'b': 'NA', 'c': '3.689'}",,,,Pr2Fe12P7,,,,,,
,,,,3,3,reehuis and jeitschko (1989),TRUE,"{'a': '9.167', 'b': 'NA', 'c': '3.6670'}",,,,Sm2Fe12P7,,,,,,
,,,,5,5,reehuis and jeitschko (1989),TRUE,"{'a': '9.140', 'b': 'NA', 'c': '3.6562'}",,,,Gd2Fe12P7,,,,,,
,,,,5,5,reehuis and jeitschko (1989),TRUE,"{'a': '9.129', 'b': 'NA', 'c': '3.6428'}",,,,Tb2Fe12P7,,,,,,
,,,,4,4,reehuis and jeitschko (1989),TRUE,"{'a': '9.118', 'b': 'NA', 'c': '3.6393'}",,,,Dy2Fe12P7,,,,,,
,,,,3,3,reehuis and jeitschko (1989),TRUE,"{'a': '9.109', 'b': 'NA', 'c': '3.6363'}",,,,Ho2Fe12P7,,,,,,
,,,,7,7,reehuis and jeitschko (1989),TRUE,"{'a': '9.100', 'b': 'NA', 'c': '3.6293'}",,,,Er2Fe12P7,,,,,,
,,,,0,0,reehuis and jeitschko (1989),TRUE,"{'a': '9.098', 'b': 'NA', 'c': '3.6250'}",,,,Tm2Fe12P7,,,,,,
,,48,48,56,56,reehuis and jeitschko (1989),TRUE,"{'a': '9.077', 'b': 'NA', 'c': '3.651'}",,,1.21,Ce2Co12P7,,,,,,
,,136,136,142,142,reehuis and jeitschko (1989),TRUE,"{'a': '9.129', 'b': 'NA', 'c': '3.665'}",,,,Pr2Co12P7,,,,,,
,,140,140,147,147,reehuis and jeitschko (1989),TRUE,"{'a': '9.109', 'b': 'NA', 'c': '3.649'}",,,,Nd2Co12P7,,,,,,
,,148,148,153,153,reehuis and jeitschko (1989),TRUE,"{'a': '9.083', 'b': 'NA', 'c': '3.628'}",,,,Sm2Co12P7,,,,,,
,,151,151,156,156,reehuis and jeitschko (1989),TRUE,"{'a': '9.078', 'b': 'NA', 'c': '3.6265'}",,,,Eu2Co12P7,,,,,,
,,145,145,154,154,reehuis and jeitschko (1989),TRUE,"{'a': '9.068', 'b': 'NA', 'c': '3.617'}",,,,Gd2Co12P7,,,,,,
,,150,150,158,158,reehuis and jeitschko (1989),TRUE,"{'a': '9.049', 'b': 'NA', 'c': '3.609'}",,,,Tb2Co12P7,,,,,,
,,152,152,159,159,reehuis and jeitschko (1989),TRUE,"{'a': '9.046', 'b': 'NA', 'c': '3.603'}",,,,Dy2Co12P7,,,,,,
,,152,152,160,160,reehuis and jeitschko (1989),TRUE,"{'a': '9.043', 'b': 'NA', 'c': '3.5997'}",,,,Ho2Co12P7,,,,,,
,,146,146,155,155,reehuis and jeitschko (1989),TRUE,"{'a': '9.032', 'b': 'NA', 'c': '3.5918'}",,,,Er2Co12P7,,,,,,
,,147,147,155,155,reehuis and jeitschko (1989),TRUE,"{'a': '9.025', 'b': 'NA', 'c': '3.5859'}",,,,Tm2Co12P7,,,,,,
,,134,134,142,142,reehuis and jeitschko (1989),TRUE,"{'a': '9.020', 'b': 'NA', 'c': '3.5793'}",,,,Yb2Co12P7,,,,,,
,,150,150,158,158,reehuis and jeitschko (1989),TRUE,"{'a': '9.018', 'b': 'NA', 'c': '3.576'}",,,1.14,Lu2Co12P7,,,,,,
,,177 K,177 K,,,"rossat-mignod et al. 1982, vogt and spirlet 1984, schoenes 1980a",TRUE,"{'a': '5.488 Å', 'b': 'NA', 'c': 'NA'}",,,,US,,,,,,
,,160 K,160 K,,,"rossat-mignod et al. 1982, vogt and spirlet 1984, schoenes 1980a",TRUE,"{'a': '5.74 Å', 'b': 'NA', 'c': 'NA'}",,,,USe,,,,,,
,,102 K,102 K,,,"rossat-mignod et al. 1982, vogt and spirlet 1984, schoenes 1980a",TRUE,"{'a': '6.155 Å', 'b': 'NA', 'c': 'NA'}",,,,UTe,,,,,,
,,125 K,125 K,,,"rossat-mignod et al. 1982, vogt and spirlet 1984, schoenes 1980a",TRUE,"{'a': '5.589 Å', 'b': 'NA', 'c': 'NA'}",,,,UP,,,,,,
,,124 K,124 K,,,"rossat-mignod et al. 1982, vogt and spirlet 1984, schoenes 1980a",TRUE,"{'a': '5.767 Å', 'b': 'NA', 'c': 'NA'}",,,,UAs,,,,,,
,,214 K,214 K,,,"rossat-mignod et al. 1982, vogt and spirlet 1984, schoenes 1980a",TRUE,"{'a': '6.197 Å', 'b': 'NA', 'c': 'NA'}",,,,USb0.85Te0.15,,,,,,
,,651 K,651 K,,,becker et al. (1977),TRUE,"{'a': 'NA', 'b': 'NA', 'c': 'NA'}",,,1.55 μB,B0.20Fe0.80,,,,,,
,,586 K,586 K,,,tsuei et al. (1968),TRUE,"{'a': 'NA', 'b': 'NA', 'c': 'NA'}",,,1.68 μB,P0.125Co0.075Fe0.80,,,,,,
,,277 K,277 K,,,fukamichi et al. (1986a),TRUE,"{'a': 'NA', 'b': 'NA', 'c': 'NA'}",,,1.13 μB,Sc0.25Fe0.75,,,,,,
,,238 K,238 K,,,Handbook of Magnetic Materials,TRUE,"{'a': 'NA', 'b': 'NA', 'c': 'NA'}",,,0.65 μB,Ti0.25Fe0.75,,,,,,
,,283 K,283 K,,,Handbook of Magnetic Materials,TRUE,"{'a': 'NA', 'b': 'NA', 'c': 'NA'}",,,0.95 μB,Zr0.25Fe0.75,,,,,,
,,18 K,18 K,,,coey et al. (1981),TRUE,"{'a': 'NA', 'b': 'NA', 'c': 'NA'}",,,0.86 μB,Y0.52Fe0.48,,,,,,
,,70 K,70 K,,,Handbook of Magnetic Materials,TRUE,"{'a': 'NA', 'b': 'NA', 'c': 'NA'}",,,1.69 μB,Y0.32Fe0.68,,,,,,
,,108 K,108 K,,,Handbook of Magnetic Materials,TRUE,"{'a': 'NA', 'b': 'NA', 'c': 'NA'}",,,1.89 μB,Y0.20Fe0.80,,,,,,
,,330 K,330 K,,,kazama et al. (1980),TRUE,"{'a': 'NA', 'b': 'NA', 'c': 'NA'}",,,1.53 μB,La0.24Fe0.76,,,,,,
,,190 K,190 K,,,buschow and van engen (1980),TRUE,"{'a': 'NA', 'b': 'NA', 'c': 'NA'}",,,0.80 μB,Ce0.20Fe0.80,,,,,,
,,230 K,230 K,,,suran et al. (1976),TRUE,"{'a': 'NA', 'b': 'NA', 'c': 'NA'}",,,0.90 μB,Ge0.53Fe0.47,,,,,,
,,~765 K,~765 K,,,o'handley et al. (1976a),TRUE,"{'a': 'NA', 'b': 'NA', 'c': 'NA'}",,,1.02 μB,B0.20Co0.80,,,,,,
,,512 K,512 K,,,pan and turnbull (1974),TRUE,"{'a': 'NA', 'b': 'NA', 'c': 'NA'}",,,0.88 μB,P0.24Co0.76,,,,,,
,,450 K,450 K,,,heiman and lee (1975),TRUE,"{'a': 'NA', 'b': 'NA', 'c': 'NA'}",,,0.20 μB,Y0.57Co0.43,,,,,,
,,195 K,195 K,,,fukamichi et al. (1986b),TRUE,"{'a': 'NA', 'b': 'NA', 'c': 'NA'}",,,0.60 μB,Y0.40Co0.60,,,,,,
,,>600 K,>600 K,,,buschow et al. (1977),TRUE,"{'a': 'NA', 'b': 'NA', 'c': 'NA'}",,,1.65 μB,Y0.20Co0.80,,,,,,
,,20 K,20 K,,,liénard and rebouillat (1978),TRUE,"{'a': 'NA', 'b': 'NA', 'c': 'NA'}",,,0.03 μB,Y0.25Ni0.75,,,,,,
,,118 K,118 K,,,Handbook of Magnetic Materials,TRUE,"{'a': 'NA', 'b': 'NA', 'c': 'NA'}",,,0.12 μB,Y0.13Ni0.87,,,,,,
,,327 K,327 K,,,Handbook of Magnetic Materials,TRUE,"{'a': 'NA', 'b': 'NA', 'c': 'NA'}",,,0.36 μB,Y0.05Ni0.95,,,,,,
,,390 K,390 K,,,Handbook of Magnetic Materials,TRUE,"{'a': 'NA', 'b': 'NA', 'c': 'NA'}",,,0.41 μB,Y0.03Ni0.97,,,,,,
,,164 K,164 K,,,frémy et al. (1984),TRUE,"{'a': 'NA', 'b': 'NA', 'c': 'NA'}",,,0.21 μB,C0.09Ni0.91,,,,,,
,,11 K,11 K,,,Handbook of Magnetic Materials,TRUE,"{'a': 'NA', 'b': 'NA', 'c': 'NA'}",,,0.034 μB,C0.15Ni0.85,,,,,,
,,662 K,662 K,,,o'handley et al. (1976a),TRUE,"{'a': 'NA', 'b': 'NA', 'c': 'NA'}",,,1.03 μB,B0.20Fe0.40Ni0.40,,,,,,
,,>800 K,>800 K,,,Handbook of Magnetic Materials,TRUE,"{'a': 'NA', 'b': 'NA', 'c': 'NA'}",,,1.43 μB,B0.20Fe0.40Co0.40,,,,,,
,ThB₄,1.6-31 K,1.6-31 K,,,Handbook of Magnetic Materials,TRUE,"{'a': 'NA', 'b': 'NA', 'c': 'NA'}",,,,"U₂(Y, La, Lu)₁₋ₓB₄",,,,,,
1.5,AlB₂,126-133 K,126-133 K,125 K,125 K,Handbook of Magnetic Materials,TRUE,"{'a': '4.212', 'b': 'NA', 'c': '4.01-4.024'}","a=4.212, c=4.01-4.024",,3.12 µB,UGa₂,,,,,,
1.1,ortho-rhombic,23 K,23 K,19 K,19 K,Handbook of Magnetic Materials,TRUE,"{'a': '7.583', 'b': '9.398', 'c': '9.382'}","a=7.583, b=9.398, c=9.382",,3.0 µB,U₂Ga₃,,,,,,
0.8,ZrSi₂,52 K,52 K,-89 K,-89 K,Handbook of Magnetic Materials,TRUE,"{'a': '4.06', 'b': '15.8', 'c': '3.97'}","a=4.06, b=15.8, c=3.97",,3.03 µB,UGe₂,,,,,,
,ortho-rhombic,94 K,94 K,67 K,67 K,Handbook of Magnetic Materials,TRUE,"{'a': '5.87', 'b': '9.88', 'c': '8.98'}","a=5.87, b=9.88, c=8.98",,2.83 µB,U₃Ge₄,,,,,,
0.3,AlB₂,99.5 K,99.5 K,,,Handbook of Magnetic Materials,TRUE,"{'a': 'NA', 'b': 'NA', 'c': 'NA'}",,,,NpB₂,,,,,,
2.1,NaCl,190-220 K,190-220 K,,,Handbook of Magnetic Materials,TRUE,"{'a': '5.003(x=0.95), 4.992(x=0.91), 4.994(x=0.89)', 'b': 'NA', 'c': 'NA'}","5.003(x=0.95), 4.992(x=0.91), 4.994(x=0.89)",,,NpCₓ,,,,,,
0.92,Pu₂C₃,109 K,109 K,114 K,114 K,Handbook of Magnetic Materials,TRUE,"{'a': '8.1036', 'b': 'NA', 'c': 'NA'}",8.1036,,3.4 µB,Np₂C₃,,,,,,
0.14,ThSi₂,35 K,35 K,,,Handbook of Magnetic Materials,TRUE,"{'a': '4.10', 'b': 'NA', 'c': '13.81'}","a=4.10, c=13.81",,,PuGe₂,,,,,,
,,,,0.12 (2K),0.12 (2K),"braun and jeitschko (1980a), tatsuoka et al. (2008)",TRUE,"{'a': '8.3252', 'b': 'NA', 'c': 'NA'}",,,170 μB/f.u.,LaFe4As12,,,,,,
,,,,>73,>73,"braun and jeitschko (1980a), namiki et al. (2007), shimizu et al. (2007), shirotani et al. (1997)",TRUE,"{'a': '8.5081', 'b': 'NA', 'c': 'NA'}",,,,LaRu4As12,,,,,,
,,,,-55 to -34,-55 to -34,"bauer et al. (2002c), braun and jeitschko (1980b), danebrock et al. (1996), harima and takegahara (2003), mori et al. (2007), tanaka et al. (2007), uchiumi et al. (1999), viennois et al. (2003, 2004, 2005), yamada et al. (2007)",TRUE,"{'a': '9.1395', 'b': 'NA', 'c': 'NA'}",,,0.67 (48 T),LaxFe4Sb12,,,,,,
,Th6Mn23,"486, 498 K","486, 498 K",,,Handbook of Magnetic Materials,TRUE,"{'a': 'NA', 'b': 'NA', 'c': 'NA'}",,,"13.2, 13.8 μB/f.u.",Y6Mn23,,,,,Fm3m,
,Th6Mn23,563 K,563 K,,,Handbook of Magnetic Materials,TRUE,"{'a': 'NA', 'b': 'NA', 'c': 'NA'}",,,,Y6Mn23H9,,,,,Fm3m,
,Th6Mn23,700 K,700 K,,,Handbook of Magnetic Materials,TRUE,"{'a': 'NA', 'b': 'NA', 'c': 'NA'}",,,,Y6Mn23H20,,,,,Fm3m,
,Th6Mn23,438 K,438 K,,,Handbook of Magnetic Materials,TRUE,"{'a': 'NA', 'b': 'NA', 'c': 'NA'}",,,4.8 μB/f.u.,Nd6Mn23,,,,,Fm3m,
,Th6Mn23,220 K,220 K,,,Handbook of Magnetic Materials,TRUE,"{'a': 'NA', 'b': 'NA', 'c': 'NA'}",,,20.8 μB/f.u.,Nd6Mn23Hx,,,,,Fm3m,
,Th6Mn23,450 K,450 K,,,Handbook of Magnetic Materials,TRUE,"{'a': 'NA', 'b': 'NA', 'c': 'NA'}",,,3.0 μB/f.u.,Sm6Mn23,,,,,Fm3m,
,Th6Mn23,230 K,230 K,,,Handbook of Magnetic Materials,TRUE,"{'a': 'NA', 'b': 'NA', 'c': 'NA'}",,,15.3 μB/f.u.,Sm6Mn23Hx,,,,,Fm3m,
,Th6Mn23,461 K,461 K,,,Handbook of Magnetic Materials,TRUE,"{'a': 'NA', 'b': 'NA', 'c': 'NA'}",,,49 μB/f.u.,Gd6Mn23,,,,,Fm3m,
,Th6Mn23,"140, 180 K","140, 180 K",,,Handbook of Magnetic Materials,TRUE,"{'a': 'NA', 'b': 'NA', 'c': 'NA'}",,,14.2 μB/f.u.,Gd6Mn23H22,,,,,Fm3m,
,Th6Mn23,455 K,455 K,,,Handbook of Magnetic Materials,TRUE,"{'a': 'NA', 'b': 'NA', 'c': 'NA'}",,,49 μB/f.u.,Tb6Mn23,,,,,Fm3m,
,Th6Mn23,220 K,220 K,,,Handbook of Magnetic Materials,TRUE,"{'a': 'NA', 'b': 'NA', 'c': 'NA'}",,,17.2 μB/f.u.,Tb6Mn23H23,,,,,Fm3m,
,Th6Mn23,"443, 435 K","443, 435 K",,,Handbook of Magnetic Materials,TRUE,"{'a': 'NA', 'b': 'NA', 'c': 'NA'}",,,"49.6, 40.5 μB/f.u.",Dy6Mn23,,,,,Fm3m,
,Th6Mn23,<4.2 K,<4.2 K,,,Handbook of Magnetic Materials,TRUE,"{'a': 'NA', 'b': 'NA', 'c': 'NA'}",,,,Dy6Mn23H23,,,,,Fm3m,
,Th6Mn23,434 K,434 K,,,Handbook of Magnetic Materials,TRUE,"{'a': 'NA', 'b': 'NA', 'c': 'NA'}",,,59.8 μB/f.u.,Ho6Mn23,,,,,Fm3m,
,Th6Mn23,<4.2 K,<4.2 K,,,Handbook of Magnetic Materials,TRUE,"{'a': 'NA', 'b': 'NA', 'c': 'NA'}",,,,Ho6Mn23H23,,,,,Fm3m,
,Th6Mn23,415 K,415 K,,,Handbook of Magnetic Materials,TRUE,"{'a': 'NA', 'b': 'NA', 'c': 'NA'}",,,38 μB/f.u.,Er6Mn23,,,,,Fm3m,
,Th6Mn23,"<4.2, 85 K","<4.2, 85 K",,,Handbook of Magnetic Materials,TRUE,"{'a': 'NA', 'b': 'NA', 'c': 'NA'}",,,,Er6Mn23H23,,,,,Fm3m,
,Th6Mn23,404 K,404 K,,,Handbook of Magnetic Materials,TRUE,"{'a': 'NA', 'b': 'NA', 'c': 'NA'}",,,29.5 μB/f.u.,Tm6Mn23,,,,,Fm3m,
,Th6Mn23,378 K,378 K,,,Handbook of Magnetic Materials,TRUE,"{'a': 'NA', 'b': 'NA', 'c': 'NA'}",,,8.9 μB/f.u.,Lu6Mn23,,,,,Fm3m,
,Th6Mn23,266 K,266 K,,,Handbook of Magnetic Materials,TRUE,"{'a': 'NA', 'b': 'NA', 'c': 'NA'}",,,3.4 μB/f.u.,Lu6Mn23Hx,,,,,Fm3m,
,Th6Mn23,329 K,329 K,,,Handbook of Magnetic Materials,TRUE,"{'a': 'NA', 'b': 'NA', 'c': 'NA'}",,,18.4 μB/f.u.,Th6Mn23H30,,,,,Fm3m,
,MgCu2,100 K,100 K,,,Handbook of Magnetic Materials,TRUE,"{'a': 'NA', 'b': 'NA', 'c': 'NA'}",,,2.7 μB/f.u.,YMn2,,,,,Fd3m,
,MgCu2,200 K,200 K,,,Handbook of Magnetic Materials,TRUE,"{'a': 'NA', 'b': 'NA', 'c': 'NA'}",,,,YMn2H1,,,,,Fd3m,
,MgCu2,219 K,219 K,,,Handbook of Magnetic Materials,TRUE,"{'a': 'NA', 'b': 'NA', 'c': 'NA'}",,,,YMn2D1,,,,,Fd3m,
,MgCu2,240 K,240 K,,,Handbook of Magnetic Materials,TRUE,"{'a': 'NA', 'b': 'NA', 'c': 'NA'}",,,,YMn2H2,,,,,Fd3m,
,MgCu2,259 K,259 K,,,Handbook of Magnetic Materials,TRUE,"{'a': 'NA', 'b': 'NA', 'c': 'NA'}",,,,YMn2D2,,,,,Fd3m,
,MgCu2,284 K,284 K,,,Handbook of Magnetic Materials,TRUE,"{'a': 'NA', 'b': 'NA', 'c': 'NA'}",,,0.52 μB/f.u.,YMn2H3.4,,,,,Fd3m,
,MgZn2,86 K,86 K,,,Handbook of Magnetic Materials,TRUE,"{'a': 'NA', 'b': 'NA', 'c': 'NA'}",,,,SmMn2,,,,,P63/mmc,
,MgZn2,248 K,248 K,,,Handbook of Magnetic Materials,TRUE,"{'a': 'NA', 'b': 'NA', 'c': 'NA'}",,,,SmMn2H2,,,,,P63/mmc,
,MgCu2,108 K,108 K,,,Handbook of Magnetic Materials,TRUE,"{'a': 'NA', 'b': 'NA', 'c': 'NA'}",,,,GdMn2,,,,,Fd3m,
,MgCu2,358 K,358 K,,,Handbook of Magnetic Materials,TRUE,"{'a': 'NA', 'b': 'NA', 'c': 'NA'}",,,0.8 μB/f.u.,GdMn2D4.1,,,,,Fd3m,
,MgCu2,260 K,260 K,,,Handbook of Magnetic Materials,TRUE,"{'a': 'NA', 'b': 'NA', 'c': 'NA'}",,,3.2 μB/f.u.,GdMn2Hx,,,,,Fd3m,
,,320 K,320 K,,,"andreev (1990), andreev and zadvorkin (1991), shcherbakova et al. (1986)",TRUE,"{'a': 'NA', 'b': 'NA', 'c': 'NA'}",,,,YCo3,,,,,,
,,483 K,483 K,,,"andreev (1990), andreev and zadvorkin (1991), shcherbakova and yermolenko (1985)",TRUE,"{'a': 'NA', 'b': 'NA', 'c': 'NA'}",,,,TbCo3,,,,,,
,,440 K,440 K,,,"andreev (1990), andreev and zadvorkin (1991), shcherbakova and yermolenko (1985)",TRUE,"{'a': 'NA', 'b': 'NA', 'c': 'NA'}",,,,DyCo3,,,,,,
,,430 K,430 K,,,"andreev (1990), andreev and zadvorkin (1991), shcherbakova et al. (1986), shcherbakova and yermolenko (1982), bartashevich et al. (1992)",TRUE,"{'a': 'NA', 'b': 'NA', 'c': 'NA'}",,,,HoCo3,,,,,,
,,430 K,430 K,,,"andreev (1990), andreev and zadvorkin (1991), bartashevich et al. (1992), georges et al. (1975)",TRUE,"{'a': 'NA', 'b': 'NA', 'c': 'NA'}",,,,ErCo3,,,,,,
,,401 K,401 K,,,"andreev (1990), andreev and zadvorkin (1991), shcherbakova and yermolenko (1982)",TRUE,"{'a': 'NA', 'b': 'NA', 'c': 'NA'}",,,,TmCo3,,,,,,
2.3 T,,571 K,571 K,,,Handbook of Magnetic Materials,TRUE,"{'a': 'NA', 'b': 'NA', 'c': 'NA'}",,,1.38 T,Y2Fe14B,,,,,,
2.0 T,,516 K,516 K,,,Handbook of Magnetic Materials,TRUE,"{'a': 'NA', 'b': 'NA', 'c': 'NA'}",,,1.38 T,La2Fe14B,,,,,,
2.6 T,,533 K,533 K,,,Handbook of Magnetic Materials,TRUE,"{'a': 'NA', 'b': 'NA', 'c': 'NA'}",,,1.17 T,Ce2Fe14B,,,,,,
7.5 T,,565 K,565 K,,,Handbook of Magnetic Materials,TRUE,"{'a': 'NA', 'b': 'NA', 'c': 'NA'}",,,1.56 T,Pr2Fe14B,,,,,,
7.5 T,,588 K,588 K,,,Handbook of Magnetic Materials,TRUE,"{'a': 'NA', 'b': 'NA', 'c': 'NA'}",,,1.60 T,Nd2Fe14B,142 K,142 K,,,,
,,618 K,618 K,,,Handbook of Magnetic Materials,TRUE,"{'a': 'NA', 'b': 'NA', 'c': 'NA'}",,,1.50 T,Sm2Fe14B,,,,,,
2.3 T,,660 K,660 K,,,Handbook of Magnetic Materials,TRUE,"{'a': 'NA', 'b': 'NA', 'c': 'NA'}",,,0.84 T,Gd2Fe14B,,,,,,
,,629 K,629 K,,,Handbook of Magnetic Materials,TRUE,"{'a': 'NA', 'b': 'NA', 'c': 'NA'}",,,0.70 T,Tb2Fe14B,,,,,,
,,593 K,593 K,,,Handbook of Magnetic Materials,TRUE,"{'a': 'NA', 'b': 'NA', 'c': 'NA'}",,,0.71 T,Dy2Fe14B,,,,,,
9.2 T,,574 K,574 K,,,Handbook of Magnetic Materials,TRUE,"{'a': 'NA', 'b': 'NA', 'c': 'NA'}",,,0.81 T,Ho2Fe14B,58 K,58 K,,,,
,,557 K,557 K,,,Handbook of Magnetic Materials,TRUE,"{'a': 'NA', 'b': 'NA', 'c': 'NA'}",,,0.90 T,Er2Fe14B,320 K,320 K,,,,
,,540 K,540 K,,,Handbook of Magnetic Materials,TRUE,"{'a': 'NA', 'b': 'NA', 'c': 'NA'}",,,1.15 T,Tm2Fe14B,312 K,312 K,,,,
,,524 K,524 K,,,Handbook of Magnetic Materials,TRUE,"{'a': 'NA', 'b': 'NA', 'c': 'NA'}",,,,Yb2Fe14B,115 K,115 K,,,,
2.6 T,,539 K,539 K,,,Handbook of Magnetic Materials,TRUE,"{'a': 'NA', 'b': 'NA', 'c': 'NA'}",,,1.17 T,Lu2Fe14B,,,,,,
,,,,,,Handbook of Magnetic Materials,TRUE,"{'a': 'NA', 'b': 'NA', 'c': 'NA'}",,,2.75 μB/f.u. (1.3 K),PrFe2Ge2,14.2 K,14.2 K,,,,
,,,,,,Handbook of Magnetic Materials,TRUE,"{'a': 'NA', 'b': 'NA', 'c': 'NA'}",,,3.4 μB/f.u. (4.2 K),NdFe2Ge2,13 K,13 K,,,,
,,,,,,Handbook of Magnetic Materials,TRUE,"{'a': 'NA', 'b': 'NA', 'c': 'NA'}",,,,GdFe2Ge2,11 K,11 K,,,,
