Repository: sanjayganeshprabu/Computational-Modeling-and-Predictive-Analytics-for-Materials-Data

# Computational-Modeling-and-Predictive-Analytics-for-Materials-Data-

File: MODIFIED magnetic_materials.csv (part 107 of 112)
Coercivity,Crystal_Structure,Curie,Curie(Tc),Curie_Weiss,Curie_Weiss(θp),DOI,Experimental,Lattice_Parameters,Lattice_Structure,Magnetic_Moment,Magnetization,Material_Name,Neel,Neel(Tn),New_Column_Concatenated,Remanence,Space_Group,Susceptibility
,,,,,,Handbook of Magnetic Materials,TRUE,"{'a': 'NA', 'b': 'NA', 'c': 'NA'}",,,,TbFe2Ge2,7.5 K,7.5 K,,,,
,,,,,,Handbook of Magnetic Materials,TRUE,"{'a': 'NA', 'b': 'NA', 'c': 'NA'}",,,,DyFe2Ge2,6 K,6 K,,,,
,,1.15 K,1.15 K,-23 K,-23 K,"jeitschko and braun (1977), sugawara et al. (unpublished data)",TRUE,"{'a': '8.0638 Å', 'b': 'NA', 'c': 'NA'}",,,"1.7 µB/f.u. (H//[100], 2K, 7 T)",NdOs4P12,,,,,,
,,15 K,15 K,-45 K,-45 K,"jeitschko et al. (2000), takeda et al. (unpublished data)",TRUE,"{'a': '8.309 Å', 'b': 'NA', 'c': 'NA'}",,,,NdFe4As12,,,,,,
,,8.6–16.5 K,8.6–16.5 K,-15 to 36 K,-15 to 36 K,"bauer et al. (2002b), danebrock et al. (1996), evers et al. (1995), ikeno et al. (2008)",TRUE,"{'a': '9.130 Å', 'b': 'NA', 'c': 'NA'}",,,"2.3 µB/f.u. (2 K, 5.5 T)",NdxFexSb12,,,,,,
,,1.3 K,1.3 K,-28 K,-28 K,"braun and jeitschko (1980b), takeda and ishikawa (2000a, 2000b)",TRUE,"{'a': '9.2642 Å', 'b': 'NA', 'c': 'NA'}",,,"1.8 µB/f.u. (2.2K, 4.8 T)",NdRu4Sb12,,,,,,
,,0.9 K,0.9 K,-43 K,-43 K,"braun and jeitschko (1980b), ho et al. (2005), sugawara et al. (2005a)",TRUE,"{'a': '9.2989 Å', 'b': 'NA', 'c': 'NA'}",,,"1.73 µB/f.u. (0.4K, 5.5 T)",NdOs4Sb12,,,,,,
,,,,,,"aoki et al. (2007a), kikuchi et al. (2007a), matsuhira et al. (2002b, 2005a), sekine et al. (1998), yoshizawa et al. (2005)",TRUE,"{'a': '8.0397 Å', 'b': 'NA', 'c': 'NA'}",,,,SmRu4P12,16.5 K,16.5 K,,,,
,,,,-40 K,-40 K,Handbook of Magnetic Materials,TRUE,"{'a': 'NA', 'b': 'NA', 'c': 'NA'}",,,,PrCo2Si2,30 K,30 K,,,,
,,,,,,Handbook of Magnetic Materials,TRUE,"{'a': 'NA', 'b': 'NA', 'c': 'NA'}",,,,PrCo2Si2,49 K,49 K,,,,
,,,,,,Handbook of Magnetic Materials,TRUE,"{'a': 'NA', 'b': 'NA', 'c': 'NA'}",,,,PrCo2Si2,31 K,31 K,,,,
,,,,,,Handbook of Magnetic Materials,TRUE,"{'a': 'NA', 'b': 'NA', 'c': 'NA'}",,,,PrCo2Si2,30 K,30 K,,,,
,,,,,,Handbook of Magnetic Materials,TRUE,"{'a': 'NA', 'b': 'NA', 'c': 'NA'}",,,,NdCo2Si2,26 K,26 K,,,,
,,,,-40 K,-40 K,Handbook of Magnetic Materials,TRUE,"{'a': 'NA', 'b': 'NA', 'c': 'NA'}",,,,GdCo2Si2,43 K,43 K,,,,
,,,,-55 K,-55 K,Handbook of Magnetic Materials,TRUE,"{'a': 'NA', 'b': 'NA', 'c': 'NA'}",,,,GdCo2Si2,44 K,44 K,,,,
,,,,-29 K,-29 K,Handbook of Magnetic Materials,TRUE,"{'a': 'NA', 'b': 'NA', 'c': 'NA'}",,,,GdCo2Si2,45 K,45 K,,,,
,,,,-36 K,-36 K,Handbook of Magnetic Materials,TRUE,"{'a': 'NA', 'b': 'NA', 'c': 'NA'}",,,,GdCo2Si2,46 K,46 K,,,,
,,,,,,Handbook of Magnetic Materials,TRUE,"{'a': 'NA', 'b': 'NA', 'c': 'NA'}",,,,GdCo2Si2,46.4 K,46.4 K,,,,
,,,,-73 K,-73 K,Handbook of Magnetic Materials,TRUE,"{'a': 'NA', 'b': 'NA', 'c': 'NA'}",,,,TbCo2Si2,45 K,45 K,,,,
,,,,-16 K,-16 K,Handbook of Magnetic Materials,TRUE,"{'a': 'NA', 'b': 'NA', 'c': 'NA'}",,,,TbCo2Si2,8 K,8 K,,,,
,,,,,,Handbook of Magnetic Materials,TRUE,"{'a': 'NA', 'b': 'NA', 'c': 'NA'}",,,,TbCo2Si2,46 K,46 K,,,,
,,,,,,Handbook of Magnetic Materials,TRUE,"{'a': 'NA', 'b': 'NA', 'c': 'NA'}",,,,TbCo2Si2,30 K,30 K,,,,
,,,,,,Handbook of Magnetic Materials,TRUE,"{'a': 'NA', 'b': 'NA', 'c': 'NA'}",,,,TbCo2Si2,46 K,46 K,,,,
,,,,-27 K,-27 K,Handbook of Magnetic Materials,TRUE,"{'a': 'NA', 'b': 'NA', 'c': 'NA'}",,,,DyCo2Si2,19.5 K,19.5 K,,,,
,,,,,,Handbook of Magnetic Materials,TRUE,"{'a': 'NA', 'b': 'NA', 'c': 'NA'}",,,,DyCo2Si2,21 K,21 K,,,,
,,,,-35 K,-35 K,Handbook of Magnetic Materials,TRUE,"{'a': 'NA', 'b': 'NA', 'c': 'NA'}",,,,DyCo2Si2,21 K,21 K,,,,
,,,,,,Handbook of Magnetic Materials,TRUE,"{'a': 'NA', 'b': 'NA', 'c': 'NA'}",,,,DyCo2Si2,25 K,25 K,,,,
,,,,,,Handbook of Magnetic Materials,TRUE,"{'a': 'NA', 'b': 'NA', 'c': 'NA'}",,,,DyCo2Si2,21 K,21 K,,,,
,,,,-10 K,-10 K,Handbook of Magnetic Materials,TRUE,"{'a': 'NA', 'b': 'NA', 'c': 'NA'}",,,,HoCo2Si2,11.2 K,11.2 K,,,,
,,,,-8 K,-8 K,Handbook of Magnetic Materials,TRUE,"{'a': 'NA', 'b': 'NA', 'c': 'NA'}",,,,HoCo2Si2,15 K,15 K,,,,
10.4 μB,,,,,,Handbook of Magnetic Materials,TRUE,"{'a': 'NA', 'b': 'NA', 'c': 'NA'}",,,10.4 μB,HoCo2Si2,10 K,10 K,,,,
,,,,,,Handbook of Magnetic Materials,TRUE,"{'a': 'NA', 'b': 'NA', 'c': 'NA'}",,,9.85 μB,HoCo2Si2,12 K,12 K,,,,
,,,,,,Handbook of Magnetic Materials,TRUE,"{'a': 'NA', 'b': 'NA', 'c': 'NA'}",,,8.1 μB,HoCo2Si2,13 K,13 K,,,,
,,,,-9 K,-9 K,Handbook of Magnetic Materials,TRUE,"{'a': 'NA', 'b': 'NA', 'c': 'NA'}",,,,ErCo2Si2,6 K,6 K,,,,
8.7 μB,,,,,,Handbook of Magnetic Materials,TRUE,"{'a': 'NA', 'b': 'NA', 'c': 'NA'}",,,,ErCo2Si2,11 K,11 K,,,,
6.75 μB,,,,,,Handbook of Magnetic Materials,TRUE,"{'a': 'NA', 'b': 'NA', 'c': 'NA'}",,,,ErCo2Si2,6 K,6 K,,,,
6.2 μB,,,,-8 K,-8 K,Handbook of Magnetic Materials,TRUE,"{'a': 'NA', 'b': 'NA', 'c': 'NA'}",,,6.9 μB,TmCo2Si2,3 K,3 K,,,,
1.4 μB,,,,-16.5 K,-16.5 K,Handbook of Magnetic Materials,TRUE,"{'a': 'NA', 'b': 'NA', 'c': 'NA'}",,,4.47 μB,YbCo2Si2,1.7 K,1.7 K,,,,
2.6 μB,,,,-6 K,-6 K,Handbook of Magnetic Materials,TRUE,"{'a': 'NA', 'b': 'NA', 'c': 'NA'}",,,3.67 μB,PrNi2Si2,18 K,18 K,,,,
2.6 μB,,,,-4 K,-4 K,Handbook of Magnetic Materials,TRUE,"{'a': 'NA', 'b': 'NA', 'c': 'NA'}",,,3.73 μB,NdNi2Si2,6.2 K,6.2 K,,,,
8.9 μB,,,,-7 K,-7 K,Handbook of Magnetic Materials,TRUE,"{'a': 'NA', 'b': 'NA', 'c': 'NA'}",,,8.05 μB,GdNi2Si2,14.5 K,14.5 K,,,,
,,,,-6 K,-6 K,Handbook of Magnetic Materials,TRUE,"{'a': 'NA', 'b': 'NA', 'c': 'NA'}",,,8.0 μB,GdNi2Si2,15.5 K,15.5 K,,,,
,,,,-1 K,-1 K,Handbook of Magnetic Materials,TRUE,"{'a': 'NA', 'b': 'NA', 'c': 'NA'}",,,7.97 μB,GdNi2Si2,15 K,15 K,,,,
,,,,,,Handbook of Magnetic Materials,TRUE,"{'a': 'NA', 'b': 'NA', 'c': 'NA'}",,,,GdNi2Si2,11.6 K,11.6 K,,,,
,,,,0 K,0 K,Handbook of Magnetic Materials,TRUE,"{'a': 'NA', 'b': 'NA', 'c': 'NA'}",,,7.9 μB,GdNi2Si2,14 K,14 K,,,,
8.8 μB,,,,16 K,16 K,Handbook of Magnetic Materials,TRUE,"{'a': 'NA', 'b': 'NA', 'c': 'NA'}",,,9.93 μB,TbNi2Si2,15 K,15 K,,,,
,,,,9 K,9 K,Handbook of Magnetic Materials,TRUE,"{'a': 'NA', 'b': 'NA', 'c': 'NA'}",,,10.2 μB,TbNi2Si2,14 K,14 K,,,,
8.1 μB,,,,,,Handbook of Magnetic Materials,TRUE,"{'a': 'NA', 'b': 'NA', 'c': 'NA'}",,,,TbNi2Si2,10 K,10 K,,,,
,,,,2 K,2 K,Handbook of Magnetic Materials,TRUE,"{'a': 'NA', 'b': 'NA', 'c': 'NA'}",,,10.74 μB,DyNi2Si2,6 K,6 K,,,,
,,,,-4 K,-4 K,Handbook of Magnetic Materials,TRUE,"{'a': 'NA', 'b': 'NA', 'c': 'NA'}",,,10.7 μB,DyNi2Si2,7 K,7 K,,,,
9.6 μB,,,,0 K,0 K,Handbook of Magnetic Materials,TRUE,"{'a': 'NA', 'b': 'NA', 'c': 'NA'}",,,10.58 μB,HoNi2Si2,4.3 K,4.3 K,,,,
,,,,1.4 K,1.4 K,Handbook of Magnetic Materials,TRUE,"{'a': 'NA', 'b': 'NA', 'c': 'NA'}",,,9.4 μB,HoNi2Si2,"4.2, 3.1 K","4.2, 3.1 K",,,,
6.4 μB,,,,4 K,4 K,Handbook of Magnetic Materials,TRUE,"{'a': 'NA', 'b': 'NA', 'c': 'NA'}",,,9.58 μB,ErNi2Si2,3 K,3 K,,,,
5.6 μB,,,,6.5 K,6.5 K,Handbook of Magnetic Materials,TRUE,"{'a': 'NA', 'b': 'NA', 'c': 'NA'}",,,7.64 μB,TmNi2Si2,1.7 K,1.7 K,,,,
,Nd2Fe14B,640 K,640 K,,,Handbook of Magnetic Materials,TRUE,"{'a': 'NA', 'b': 'NA', 'c': 'NA'}",,,35.4 μB/f.u.,Nd2Fe14BH1,,,,,P42/mnm,
,Nd2Fe14B,663 K,663 K,,,Handbook of Magnetic Materials,TRUE,"{'a': 'NA', 'b': 'NA', 'c': 'NA'}",,,35.5 μB/f.u.,Nd2Fe14BH2,,,,,P42/mnm,
,Nd2Fe14B,668 K,668 K,,,Handbook of Magnetic Materials,TRUE,"{'a': 'NA', 'b': 'NA', 'c': 'NA'}",,,35.7 μB/f.u.,Nd2Fe14BH3,,,,,P42/mnm,
,Nd2Fe14B,673 K,673 K,,,Handbook of Magnetic Materials,TRUE,"{'a': 'NA', 'b': 'NA', 'c': 'NA'}",,,37.3 μB/f.u.,Nd2Fe14BH4,,,,,P42/mnm,
,Nd2Fe14B,616 K,616 K,,,Handbook of Magnetic Materials,TRUE,"{'a': 'NA', 'b': 'NA', 'c': 'NA'}",,,31.3 μB/f.u.,Sm2Fe14B,,,,,P42/mnm,
,Nd2Fe14B,650 K,650 K,,,Handbook of Magnetic Materials,TRUE,"{'a': 'NA', 'b': 'NA', 'c': 'NA'}",,,17.8 μB/f.u.,Gd2Fe14B,,,,,P42/mnm,
,Nd2Fe14B,655 K,655 K,,,Handbook of Magnetic Materials,TRUE,"{'a': 'NA', 'b': 'NA', 'c': 'NA'}",,,18.2 μB/f.u.,Gd2Fe14B,,,,,P42/mnm,
,Nd2Fe14B,698 K,698 K,,,Handbook of Magnetic Materials,TRUE,"{'a': 'NA', 'b': 'NA', 'c': 'NA'}",,,22.3 μB/f.u.,Gd2Fe14BH4.4,,,,,P42/mnm,
,Nd2Fe14B,620 K,620 K,,,Handbook of Magnetic Materials,TRUE,"{'a': 'NA', 'b': 'NA', 'c': 'NA'}",,,12.9 μB/f.u.,Tb2Fe14B,,,,,P42/mnm,
,Nd2Fe14B,618 K,618 K,,,Handbook of Magnetic Materials,TRUE,"{'a': 'NA', 'b': 'NA', 'c': 'NA'}",,,12.5 μB/f.u.,Tb2Fe14B,,,,,P42/mnm,
,Nd2Fe14B,657 K,657 K,,,Handbook of Magnetic Materials,TRUE,"{'a': 'NA', 'b': 'NA', 'c': 'NA'}",,,13.6 μB/f.u.,Tb2Fe14BH4.4,,,,,P42/mnm,
,Nd2Fe14B,585 K,585 K,,,Handbook of Magnetic Materials,TRUE,"{'a': 'NA', 'b': 'NA', 'c': 'NA'}",,,11.0 μB/f.u.,Dy2Fe14B,,,,,P42/mnm,
,Nd2Fe14B,587 K,587 K,,,Handbook of Magnetic Materials,TRUE,"{'a': 'NA', 'b': 'NA', 'c': 'NA'}",,,11.4 μB/f.u.,Dy2Fe14B,,,,,P42/mnm,
,Nd2Fe14B,638 K,638 K,,,Handbook of Magnetic Materials,TRUE,"{'a': 'NA', 'b': 'NA', 'c': 'NA'}",,,13.7 μB/f.u.,Dy2Fe14BH4.6,,,,,P42/mnm,
,Nd2Fe14B,565 K,565 K,,,Handbook of Magnetic Materials,TRUE,"{'a': 'NA', 'b': 'NA', 'c': 'NA'}",,,10.9 μB/f.u.,Ho2Fe14B,,,,,P42/mnm,
,Nd2Fe14B,615 K,615 K,,,Handbook of Magnetic Materials,TRUE,"{'a': 'NA', 'b': 'NA', 'c': 'NA'}",,,14.1 μB/f.u.,Ho2Fe14BH5.4,,,,,P42/mnm,
,Nd2Fe14B,550 K,550 K,,,Handbook of Magnetic Materials,TRUE,"{'a': 'NA', 'b': 'NA', 'c': 'NA'}",,,13.5 μB/f.u.,Er2Fe14B,,,,,P42/mnm,
,,115 K,115 K,,,Handbook of Magnetic Materials,TRUE,"{'a': 'NA', 'b': 'NA', 'c': 'NA'}",,,,CeRh3B2,,,,,,
,,31 K,31 K,,,Handbook of Magnetic Materials,TRUE,"{'a': 'NA', 'b': 'NA', 'c': 'NA'}",,,,NdRh3B2,,,,,,
,,89 K,89 K,,,Handbook of Magnetic Materials,TRUE,"{'a': 'NA', 'b': 'NA', 'c': 'NA'}",,,,SmRh3B2,,,,,,
,,105 K,105 K,,,Handbook of Magnetic Materials,TRUE,"{'a': 'NA', 'b': 'NA', 'c': 'NA'}",,,,GdRh3B2,,,,,,
,,578 K,578 K,575 K,575 K,lundqvist et al. (1962),TRUE,"{'a': 'NA', 'b': 'NA', 'c': 'NA'}",,,,MnB,,,,,,
,,572 K,572 K,600 K,600 K,cadeville (1965),TRUE,"{'a': 'NA', 'b': 'NA', 'c': 'NA'}",,,,MnB,,,,,,
,,598 K,598 K,625 K,625 K,lundqvist et al. (1962),TRUE,"{'a': 'NA', 'b': 'NA', 'c': 'NA'}",,,,FeB,,,,,,
,,582 K,582 K,646 K,646 K,cadeville (1965),TRUE,"{'a': 'NA', 'b': 'NA', 'c': 'NA'}",,,,FeB,,,,,,
,,18 K,18 K,,,"braun and jeitschko (1980a), sayles et al. (2008)",TRUE,"{'a': '8.3125', 'b': 'NA', 'c': 'NA'}",,,2.3 μB/f.u.,PrFe4As12,,,,,,
,,,,-11 K,-11 K,"braun and jeitschko (1980a), maple et al. (2008), namiki et al. (2007), shimizu et al. (2007), shirotani et al. (1997)",TRUE,"{'a': '8.4963', 'b': 'NA', 'c': 'NA'}",,,,PrRu4As12,,,,,,
,,,,-25.8 K,-25.8 K,"braun and jeitschko (1980a), chi et al. (2008), maple et al. (2006), wawryk et al. (2008), yuhasz et al. (2006), tanaka et al. (2007)",TRUE,"{'a': '8.5311', 'b': 'NA', 'c': 'NA'}",,,1.75 μB/f.u.,PrOs4As12,"2.3 K, 2.2 K","2.3 K, 2.2 K",,,,
,,>0.5 K,>0.5 K,~4 K,~4 K,"bauer et al. (2002a), braun and jeitschko (1980b), butch et al. (2005), danebrock et al. (1996)",TRUE,"{'a': '9.1362', 'b': 'NA', 'c': 'NA'}",,,2 μB/f.u.,PrFe4Sb12,,,,,,
,,4.1-4.6 K,4.1-4.6 K,-22 K,-22 K,Handbook of Magnetic Materials,TRUE,"{'a': '9.1351', 'b': 'NA', 'c': 'NA'}",,,65-1.9 μB/f.u.,PrxFe4Sb12,,,,,,
,,,,-11 K,-11 K,"bauer et al. (2001b), braun and jeitschko (1980b), takeda and ishikawa (2000a, 2000b)",TRUE,"{'a': '9.2648', 'b': 'NA', 'c': 'NA'}",,,,PrRu4Sb12,,,,,,
,,,,-16 K,-16 K,"aoki et al. (2002b, 2003a), bauer et al. (2002c), braun and jeitschko (1980b), keller et al. (2001), tayama et al. (2003, 2004), vollmer et al. (2003)",TRUE,"{'a': '9.2994', 'b': 'NA', 'c': 'NA'}",,,2.3 μB/f.u.,PrOs4Sb12,,,,,,
,,1.94 K,1.94 K,,,"jeitschko and braun (1977), keller et al. (2001), meisner (1981), nakanishi et al. (2004), sato et al. (2000), torikachvili et al. (1987)",TRUE,"{'a': '7.8079', 'b': 'NA', 'c': 'NA'}",,,1.72 μB/f.u.,NdFe4P12,,,,,,
,,1.7 K,1.7 K,,,"jeitschko and braun (1977), masaki et al. (2008), meisner (1981), sekine et al. (1998)",TRUE,"{'a': '8.0364', 'b': 'NA', 'c': 'NA'}",,,,NdRu4P12,,,,,,
0.44,,323 °C,323 °C,,,Handbook of Magnetic Materials,TRUE,"{'a': 'NA', 'b': 'NA', 'c': 'NA'}",,,,Sm₁₀Fe₈₀Ti₁₀,,,,,,
0.5,,438 °C,438 °C,,,Handbook of Magnetic Materials,TRUE,"{'a': 'NA', 'b': 'NA', 'c': 'NA'}",,,,Sm₁₀Fe₇₀Co₁₀Ti₁₀,,,,,,
0.41,,530 °C,530 °C,,,Handbook of Magnetic Materials,TRUE,"{'a': 'NA', 'b': 'NA', 'c': 'NA'}",,,,Sm₁₀Fe₆₀Co₂₀Ti₁₀,,,,,,
0.23,,595 °C,595 °C,,,Handbook of Magnetic Materials,TRUE,"{'a': 'NA', 'b': 'NA', 'c': 'NA'}",,,,Sm₁₀Fe₅₀Co₃₀Ti₁₀,,,,,,
0.47,,232 °C,232 °C,,,Handbook of Magnetic Materials,TRUE,"{'a': 'NA', 'b': 'NA', 'c': 'NA'}",,,,Sm₁₀Fe₈₀Mo₁₀,,,,,,
0.55,,242 °C,242 °C,,,Handbook of Magnetic Materials,TRUE,"{'a': 'NA', 'b': 'NA', 'c': 'NA'}",,,,Sm₁₀Fe₇₈B₂Mo₁₀,,,,,,
0.51,,261 °C,261 °C,,,Handbook of Magnetic Materials,TRUE,"{'a': 'NA', 'b': 'NA', 'c': 'NA'}",,,,Sm₁₀Fe₇₆B₄Mo₁₀,,,,,,
0.5,,329 °C,329 °C,,,Handbook of Magnetic Materials,TRUE,"{'a': 'NA', 'b': 'NA', 'c': 'NA'}",,,,Sm₁₀Fe₇₈B₂Ti₁₀,,,,,,
0.54,,341 °C,341 °C,,,Handbook of Magnetic Materials,TRUE,"{'a': 'NA', 'b': 'NA', 'c': 'NA'}",,,,Sm₁₀Fe₈₀Ti₇V₃,,,,,,
0.42,,317 °C,317 °C,,,Handbook of Magnetic Materials,TRUE,"{'a': 'NA', 'b': 'NA', 'c': 'NA'}",,,,Sm₁₀Fe₈₀Ti₇Si₃,,,,,,
0.36,,327 °C,327 °C,,,Handbook of Magnetic Materials,TRUE,"{'a': 'NA', 'b': 'NA', 'c': 'NA'}",,,,Sm₁₀Fe₈₀Ti₉Ga,,,,,,
0.56,,288 °C,288 °C,,,Handbook of Magnetic Materials,TRUE,"{'a': 'NA', 'b': 'NA', 'c': 'NA'}",,,,Sm₁₀Fe₈₀Mo₅Ti₅,,,,,,
0.54,,292 °C,292 °C,,,Handbook of Magnetic Materials,TRUE,"{'a': 'NA', 'b': 'NA', 'c': 'NA'}",,,,Sm₁₀Fe₇₈B₂Mo₅Ti₅,,,,,,
0.47,,366 °C,366 °C,,,Handbook of Magnetic Materials,TRUE,"{'a': 'NA', 'b': 'NA', 'c': 'NA'}",,,,Sm₁₀Fe₇₀Co₁₀Mo₅Ti₅,,,,,,
,,,,-18 K,-18 K,Handbook of Magnetic Materials,TRUE,"{'a': 'NA', 'b': 'NA', 'c': 'NA'}",,,,CeRu2Si2,10 K,10 K,,,,
,,18 K,18 K,46.8 K,46.8 K,Handbook of Magnetic Materials,TRUE,"{'a': 'NA', 'b': 'NA', 'c': 'NA'}",,,3.18 μB,PrRu2Si2,,,,,,
,,17.4 K,17.4 K,29.9 K,29.9 K,Handbook of Magnetic Materials,TRUE,"{'a': 'NA', 'b': 'NA', 'c': 'NA'}",,,,NdRu2Si2,,,,,,
,,,,14.4 K,14.4 K,Handbook of Magnetic Materials,TRUE,"{'a': 'NA', 'b': 'NA', 'c': 'NA'}",,,,SmRu2Si2,7 K,7 K,,,,
,,,,-63 K,-63 K,Handbook of Magnetic Materials,TRUE,"{'a': 'NA', 'b': 'NA', 'c': 'NA'}",,,,EuRu2Si2,78 K,78 K,,,,
,,,,54.7 K,54.7 K,Handbook of Magnetic Materials,TRUE,"{'a': 'NA', 'b': 'NA', 'c': 'NA'}",,,,GdRu2Si2,31 K,31 K,,,,
,,,,100 K,100 K,Handbook of Magnetic Materials,TRUE,"{'a': 'NA', 'b': 'NA', 'c': 'NA'}",,,,TbRu2Si2,55 K,55 K,,,,
,,,,100 K,100 K,Handbook of Magnetic Materials,TRUE,"{'a': 'NA', 'b': 'NA', 'c': 'NA'}",,,,DyRu2Si2,25 K,25 K,,,,
,,,,11.6 K,11.6 K,Handbook of Magnetic Materials,TRUE,"{'a': 'NA', 'b': 'NA', 'c': 'NA'}",,,9.25 μB,HoRu2Si2,19 K,19 K,,,,
,,,,-4 K,-4 K,Handbook of Magnetic Materials,TRUE,"{'a': 'NA', 'b': 'NA', 'c': 'NA'}",,,,ErRu2Si2,8 K,8 K,,,,
,,1 K,1 K,65.7 K,65.7 K,Handbook of Magnetic Materials,TRUE,"{'a': 'NA', 'b': 'NA', 'c': 'NA'}",,,,TmRu2Si2,,,,,,
,,,,-18 K,-18 K,Handbook of Magnetic Materials,TRUE,"{'a': 'NA', 'b': 'NA', 'c': 'NA'}",,,,YbRu2Si2,,,,,,
,,,,-81 K,-81 K,Handbook of Magnetic Materials,TRUE,"{'a': 'NA', 'b': 'NA', 'c': 'NA'}",,,,CeRh2Si2,36.5 K,36.5 K,,,,
,,,,-4 K,-4 K,Handbook of Magnetic Materials,TRUE,"{'a': 'NA', 'b': 'NA', 'c': 'NA'}",,,,NdRh2Si2,56 K,56 K,,,,
,,,,,,Handbook of Magnetic Materials,TRUE,"{'a': 'NA', 'b': 'NA', 'c': 'NA'}",,,,SmRh2Si2,46 K,46 K,,,,
,,,,22 K,22 K,Handbook of Magnetic Materials,TRUE,"{'a': 'NA', 'b': 'NA', 'c': 'NA'}",,,,EuRh2Si2,25 K,25 K,,,,
,,,,25 K,25 K,Handbook of Magnetic Materials,TRUE,"{'a': 'NA', 'b': 'NA', 'c': 'NA'}",,,,GdRh2Si2,132 K,132 K,,,,
,,,,-26 K,-26 K,Handbook of Magnetic Materials,TRUE,"{'a': 'NA', 'b': 'NA', 'c': 'NA'}",,,,TbRh2Si2,92 K,92 K,,,,
,,,,7 K,7 K,Handbook of Magnetic Materials,TRUE,"{'a': 'NA', 'b': 'NA', 'c': 'NA'}",,,,DyRh2Si2,55 K,55 K,,,,
,,,,3 K,3 K,Handbook of Magnetic Materials,TRUE,"{'a': 'NA', 'b': 'NA', 'c': 'NA'}",,,,HoRh2Si2,27 K,27 K,,,,
,,,,-2 K,-2 K,Handbook of Magnetic Materials,TRUE,"{'a': 'NA', 'b': 'NA', 'c': 'NA'}",,,,ErRh2Si2,12.8 K,12.8 K,,,,
,,,,,,Handbook of Magnetic Materials,TRUE,"{'a': 'NA', 'b': 'NA', 'c': 'NA'}",,,4.2 μB,TmRh2Si2,4.2 K,4.2 K,,,,
,,,,-28 K,-28 K,Handbook of Magnetic Materials,TRUE,"{'a': 'NA', 'b': 'NA', 'c': 'NA'}",,,,LuRh2Si2,,,,,,
,,,,-57 K,-57 K,Handbook of Magnetic Materials,TRUE,"{'a': 'NA', 'b': 'NA', 'c': 'NA'}",,,,CePd2Si2,19.5 K,19.5 K,,,,
,FeB,,,,,Handbook of Magnetic Materials,TRUE,"{'a': 'NA', 'b': 'NA', 'c': 'NA'}",,,,CeSi,5.6 K,5.6 K,,,,
,FeB,,,,,Handbook of Magnetic Materials,TRUE,"{'a': 'NA', 'b': 'NA', 'c': 'NA'}",,,,PrSi,54 K,54 K,,,,
,FeB,,,,,Handbook of Magnetic Materials,TRUE,"{'a': 'NA', 'b': 'NA', 'c': 'NA'}",,,,NdSi,46 K,46 K,,,,
,FeB,,,,,Handbook of Magnetic Materials,TRUE,"{'a': 'NA', 'b': 'NA', 'c': 'NA'}",,,,TbSi,"60 K, 36 K","60 K, 36 K",,,,
,CrB,,,,,Handbook of Magnetic Materials,TRUE,"{'a': 'NA', 'b': 'NA', 'c': 'NA'}",,,,HoSi,"25 K, 19 K","25 K, 19 K",,,,
,CrB,,,,,Handbook of Magnetic Materials,TRUE,"{'a': 'NA', 'b': 'NA', 'c': 'NA'}",,,,ErSi,"11.5 K, 5.75 K","11.5 K, 5.75 K",,,,
,CrB,,,,,Handbook of Magnetic Materials,TRUE,"{'a': 'NA', 'b': 'NA', 'c': 'NA'}",,,,TbGe,"60 K, 29 K","60 K, 29 K",,,,
,CrB,,,,,Handbook of Magnetic Materials,TRUE,"{'a': 'NA', 'b': 'NA', 'c': 'NA'}",,,,HoGe,18 K,18 K,,,,
,CrB,,,,,Handbook of Magnetic Materials,TRUE,"{'a': 'NA', 'b': 'NA', 'c': 'NA'}",,,,ErGe,6 K,6 K,,,,
,L12-type (γ'-phase),,,,,"krén et al., 1967b",TRUE,"{'a': '0.3833 nm', 'b': 'NA', 'c': 'NA'}",,,,Mn3Pt,475 K,475 K,,,,
,L12-type (γ'-phase),,,,,"krén et al., 1967b",TRUE,"{'a': '0.3833 nm', 'b': 'NA', 'c': 'NA'}",,,,Mn3Pt0.95Rh0.05,465 K,465 K,,,,
,L12-type (γ'-phase),,,,,"krén et al., 1967b",TRUE,"{'a': '0.3832 nm', 'b': 'NA', 'c': 'NA'}",,,,Mn3Pt0.90Rh0.10,505 K,505 K,,,,
,L12-type (γ'-phase),,,,,"krén et al., 1967b",TRUE,"{'a': '0.3828 nm', 'b': 'NA', 'c': 'NA'}",,,,Mn3Pt0.80Rh0.20,555 K,555 K,,,,
,L12-type (γ'-phase),,,,,"krén et al., 1967b",TRUE,"{'a': '0.3820 nm', 'b': 'NA', 'c': 'NA'}",,,,Mn3Pt0.50Rh0.50,685 K,685 K,,,,
,L12-type (γ'-phase),,,,,"krén et al., 1967b",TRUE,"{'a': '0.3813 nm', 'b': 'NA', 'c': 'NA'}",,,,Mn3Rh,855 K,855 K,,,,
,,,,,,Handbook of Magnetic Materials,TRUE,"{'a': 'NA', 'b': 'NA', 'c': 'NA'}",,,,HoRh4B4,1.62 K,1.62 K,,,,
,,,,,,Handbook of Magnetic Materials,TRUE,"{'a': 'NA', 'b': 'NA', 'c': 'NA'}",,,,ErRh4B4,0.65 K,0.65 K,,,,
,,,,,,Handbook of Magnetic Materials,TRUE,"{'a': 'NA', 'b': 'NA', 'c': 'NA'}",,,,NdRu4B4,1.62 K,1.62 K,,,,
,,,,,,Handbook of Magnetic Materials,TRUE,"{'a': 'NA', 'b': 'NA', 'c': 'NA'}",,,,GdRu4B4,4.55 K,4.55 K,,,,
,,,,,,Handbook of Magnetic Materials,TRUE,"{'a': 'NA', 'b': 'NA', 'c': 'NA'}",,,,TbRu4B4,4.30 K,4.30 K,,,,
,,,,,,Handbook of Magnetic Materials,TRUE,"{'a': 'NA', 'b': 'NA', 'c': 'NA'}",,,,DyRu4B4,2.65 K,2.65 K,,,,
,,,,,,Handbook of Magnetic Materials,TRUE,"{'a': 'NA', 'b': 'NA', 'c': 'NA'}",,,,HoRu4B4,2.58 K,2.58 K,,,,
,,,,,,Handbook of Magnetic Materials,TRUE,"{'a': 'NA', 'b': 'NA', 'c': 'NA'}",,,,ErRu4B4,2.16 K,2.16 K,,,,
,,,,,,Handbook of Magnetic Materials,TRUE,"{'a': 'NA', 'b': 'NA', 'c': 'NA'}",,,,LuRu4,2.0 K,2.0 K,,,,
,Cu3Au,,,-33,-33,Handbook of Magnetic Materials,TRUE,"{'a': 'NA', 'b': 'NA', 'c': 'NA'}",cub,,,Ce3In,,,,,,
,Cu3Au,56.5-62,56.5-62,Sep-22,Sep-22,Handbook of Magnetic Materials,TRUE,"{'a': 'NA', 'b': 'NA', 'c': 'NA'}",cub,,1.43,Pr3In,,,,,,
,Cu3Au,114,114,10,10,Handbook of Magnetic Materials,TRUE,"{'a': 'NA', 'b': 'NA', 'c': 'NA'}",cub,,0.37,Nd3In,,,,,,
,,213,213,196,196,Handbook of Magnetic Materials,TRUE,"{'a': 'NA', 'b': 'NA', 'c': 'NA'}",,,5.2,Gd3In,,,,,,
,CuTi3,138,138,113,113,Handbook of Magnetic Materials,TRUE,"{'a': 'NA', 'b': 'NA', 'c': 'NA'}",tetr,,5.8,Dy3In,,,,,,
,,51,51,31,31,Handbook of Magnetic Materials,TRUE,"{'a': 'NA', 'b': 'NA', 'c': 'NA'}",,,5.2,Er3In,,,,,,
,Ni2In,,,-1,-1,Handbook of Magnetic Materials,TRUE,"{'a': 'NA', 'b': 'NA', 'c': 'NA'}",hex,,,Ce2In,,,,,,
,Ni2In,185,185,183,183,Handbook of Magnetic Materials,TRUE,"{'a': 'NA', 'b': 'NA', 'c': 'NA'}",hex,,,Tb2In,,,,,,
,Ni2In,112,112,95,95,Handbook of Magnetic Materials,TRUE,"{'a': 'NA', 'b': 'NA', 'c': 'NA'}",hex,,,Ho2In,,,,,,
,,,,6,6,Handbook of Magnetic Materials,TRUE,"{'a': 'NA', 'b': 'NA', 'c': 'NA'}",,,,CeIn,,,,,,
,TbIn,,,-84,-84,Handbook of Magnetic Materials,TRUE,"{'a': 'NA', 'b': 'NA', 'c': 'NA'}",tetr,,,GdIn,28,28,,,,
,TbIn,,,16,16,Handbook of Magnetic Materials,TRUE,"{'a': 'NA', 'b': 'NA', 'c': 'NA'}",tetr,,,TbIn,145-190,145-190,,,,
,TbIn,,,10,10,Handbook of Magnetic Materials,TRUE,"{'a': 'NA', 'b': 'NA', 'c': 'NA'}",tetr,,,DyIn,120,120,,,,
,TbIn,,,8,8,Handbook of Magnetic Materials,TRUE,"{'a': 'NA', 'b': 'NA', 'c': 'NA'}",tetr,,,HoIn,42,42,,,,
,,,,-8,-8,Handbook of Magnetic Materials,TRUE,"{'a': 'NA', 'b': 'NA', 'c': 'NA'}",,,,Ce2In3,,,,,,
,CaIn2,,,8,8,Handbook of Magnetic Materials,TRUE,"{'a': 'NA', 'b': 'NA', 'c': 'NA'}",hex,,,EuIn2,,,,,,
,AuCu3,,,x = 0.27×10^-3 cm^3/mole,x = 0.27×10^-3 cm^3/mole,Handbook of Magnetic Materials,TRUE,"{'a': 'NA', 'b': 'NA', 'c': 'NA'}",cub,,,LaIn3,,,,,,
,AuCu3,11,11,-46,-46,Handbook of Magnetic Materials,TRUE,"{'a': 'NA', 'b': 'NA', 'c': 'NA'}",cub,,,CeIn3,,,,,,
,AuCu3,,,-1,-1,Handbook of Magnetic Materials,TRUE,"{'a': 'NA', 'b': 'NA', 'c': 'NA'}",cub,,,PrIn3,,,,,,
,AuCu3,,,-5,-5,Handbook of Magnetic Materials,TRUE,"{'a': 'NA', 'b': 'NA', 'c': 'NA'}",cub,,,NdIn3,6.8-7,6.8-7,,,,
,AuCu3,16,16,no C-W behaviour,no C-W behaviour,Handbook of Magnetic Materials,TRUE,"{'a': 'NA', 'b': 'NA', 'c': 'NA'}",cub,,,SmIn3,,,,,,
,,4.5-10,4.5-10,,,Handbook of Magnetic Materials,TRUE,"{'a': 'NA', 'b': 'NA', 'c': 'NA'}",,,,EuIn3,,,,,,
,AuCu3,45-48,45-48,-85,-85,Handbook of Magnetic Materials,TRUE,"{'a': 'NA', 'b': 'NA', 'c': 'NA'}",cub,,,GdIn3,,,,,,
,AuCu3,,,-62,-62,Handbook of Magnetic Materials,TRUE,"{'a': 'NA', 'b': 'NA', 'c': 'NA'}",cub,,,TbIn3,36,36,,,,
,AuCu3,,,-35,-35,Handbook of Magnetic Materials,TRUE,"{'a': 'NA', 'b': 'NA', 'c': 'NA'}",cub,,,DyIn3,23,23,,,,
,AuCu3,11,11,-18,-18,Handbook of Magnetic Materials,TRUE,"{'a': 'NA', 'b': 'NA', 'c': 'NA'}",cub,,,HoIn3,,,,,,
,AuCu3,,,-10,-10,Handbook of Magnetic Materials,TRUE,"{'a': 'NA', 'b': 'NA', 'c': 'NA'}",cub,,,ErIn3,6,6,,,,
,AuCu3,,,-6,-6,Handbook of Magnetic Materials,TRUE,"{'a': 'NA', 'b': 'NA', 'c': 'NA'}",cub,,,TmIn3,,,,,,
,AuCu3,,,no C-W behaviour,no C-W behaviour,Handbook of Magnetic Materials,TRUE,"{'a': 'NA', 'b': 'NA', 'c': 'NA'}",cub,,,YbIn3,,,,,,
,AuCu3,,,x=0.29 x 10^-3 cm^3/mole,x=0.29 x 10^-3 cm^3/mole,Handbook of Magnetic Materials,TRUE,"{'a': 'NA', 'b': 'NA', 'c': 'NA'}",cub,,,YIn3,,,,,,
,Cu3Au,,,-33,-33,Handbook of Magnetic Materials,TRUE,"{'a': 'NA', 'b': 'NA', 'c': 'NA'}",cub,,,Ce3In,,,,,,
,Cu3Au,56.5-62,56.5-62,Sep-22,Sep-22,Handbook of Magnetic Materials,TRUE,"{'a': 'NA', 'b': 'NA', 'c': 'NA'}",cub,,1.43,Pr3In,,,,,,
,Cu3Au,114,114,10,10,Handbook of Magnetic Materials,TRUE,"{'a': 'NA', 'b': 'NA', 'c': 'NA'}",cub,,0.37,Nd3In,,,,,,
,Cu3Au,213,213,196,196,Handbook of Magnetic Materials,TRUE,"{'a': 'NA', 'b': 'NA', 'c': 'NA'}",cub,,5.2,Gd3In,,,,,,
,CuTi3,138,138,113,113,Handbook of Magnetic Materials,TRUE,"{'a': 'NA', 'b': 'NA', 'c': 'NA'}",tetr,,5.8,Dy3In,,,,,,
,,51,51,31,31,Handbook of Magnetic Materials,TRUE,"{'a': 'NA', 'b': 'NA', 'c': 'NA'}",hex,,5.2,Er3In,,,,,,
,Ni2In,,,-1,-1,Handbook of Magnetic Materials,TRUE,"{'a': 'NA', 'b': 'NA', 'c': 'NA'}",hex,,,Ce2In,,,,,,
,Ni2In,185,185,183,183,Handbook of Magnetic Materials,TRUE,"{'a': 'NA', 'b': 'NA', 'c': 'NA'}",hex,,,Tb2In,,,,,,
,Ni2In,112,112,95,95,Handbook of Magnetic Materials,TRUE,"{'a': 'NA', 'b': 'NA', 'c': 'NA'}",hex,,,Ho2In,,,,,,
,,,,6,6,Handbook of Magnetic Materials,TRUE,"{'a': 'NA', 'b': 'NA', 'c': 'NA'}",tetr,,,CeIn,,,,,,
,TbIn,,,-84,-84,Handbook of Magnetic Materials,TRUE,"{'a': 'NA', 'b': 'NA', 'c': 'NA'}",tetr,,,GdIn,28,28,,,,
,TbIn,,,16,16,Handbook of Magnetic Materials,TRUE,"{'a': 'NA', 'b': 'NA', 'c': 'NA'}",tetr,,,TbIn,145-190,145-190,,,,
,TbIn,,,10,10,Handbook of Magnetic Materials,TRUE,"{'a': 'NA', 'b': 'NA', 'c': 'NA'}",tetr,,,DyIn,120,120,,,,
,TbIn,,,8,8,Handbook of Magnetic Materials,TRUE,"{'a': 'NA', 'b': 'NA', 'c': 'NA'}",tetr,,,HoIn,42,42,,,,
,,,,-8,-8,Handbook of Magnetic Materials,TRUE,"{'a': 'NA', 'b': 'NA', 'c': 'NA'}",,,,Ce2In3,,,,,,
,CaIn2,,,8,8,Handbook of Magnetic Materials,TRUE,"{'a': 'NA', 'b': 'NA', 'c': 'NA'}",hex,,,EuIn2,,,,,,
,AuCu3,11,11,-46,-46,Handbook of Magnetic Materials,TRUE,"{'a': 'NA', 'b': 'NA', 'c': 'NA'}",cub,,,CeIn3,,,,,,
,AuCu3,,,-19,-19,Handbook of Magnetic Materials,TRUE,"{'a': 'NA', 'b': 'NA', 'c': 'NA'}",cub,,,PrIn3,,,,,,
,AuCu3,,,-29,-29,Handbook of Magnetic Materials,TRUE,"{'a': 'NA', 'b': 'NA', 'c': 'NA'}",cub,,,NdIn3,6.8-7,6.8-7,,,,
,AuCu3,16,16,,,Handbook of Magnetic Materials,TRUE,"{'a': 'NA', 'b': 'NA', 'c': 'NA'}",cub,,no C-W behaviour,SmIn3,,,,,,
,AuCu3,4.5-10,4.5-10,10,10,Handbook of Magnetic Materials,TRUE,"{'a': 'NA', 'b': 'NA', 'c': 'NA'}",cub,,,EuIn3,,,,,,
,AuCu3,45-48,45-48,-85,-85,Handbook of Magnetic Materials,TRUE,"{'a': 'NA', 'b': 'NA', 'c': 'NA'}",cub,,,GdIn3,,,,,,
,AuCu3,,,-62,-62,Handbook of Magnetic Materials,TRUE,"{'a': 'NA', 'b': 'NA', 'c': 'NA'}",cub,,,TbIn3,36,36,,,,
,AuCu3,,,-35,-35,Handbook of Magnetic Materials,TRUE,"{'a': 'NA', 'b': 'NA', 'c': 'NA'}",cub,,,DyIn3,23,23,,,,
,AuCu3,11,11,-18,-18,Handbook of Magnetic Materials,TRUE,"{'a': 'NA', 'b': 'NA', 'c': 'NA'}",cub,,,HoIn3,,,,,,
,AuCu3,,,-10,-10,Handbook of Magnetic Materials,TRUE,"{'a': 'NA', 'b': 'NA', 'c': 'NA'}",cub,,,ErIn3,6,6,,,,
,AuCu3,,,-6,-6,Handbook of Magnetic Materials,TRUE,"{'a': 'NA', 'b': 'NA', 'c': 'NA'}",cub,,,TmIn3,,,,,,
,,327 K,327 K,,,Handbook of Magnetic Materials,TRUE,"{'a': 'NA', 'b': 'NA', 'c': 'NA'}",,,35.7 μB/f.u.,Y2Fe17,,,,,,
,,470 K,470 K,,,Handbook of Magnetic Materials,TRUE,"{'a': 'NA', 'b': 'NA', 'c': 'NA'}",,,36 μB/f.u.,Y2Fe17C0.6,,,,,,
,,502 K,502 K,,,Handbook of Magnetic Materials,TRUE,"{'a': 'NA', 'b': 'NA', 'c': 'NA'}",,,35.5 μB/f.u.,Y2Fe17C1.0,,,,,,
,,550 K,550 K,,,Handbook of Magnetic Materials,TRUE,"{'a': 'NA', 'b': 'NA', 'c': 'NA'}",,,35.5 μB/f.u.,Y2Fe17C1.5,,,,,,
,,350 K,350 K,,,Handbook of Magnetic Materials,TRUE,"{'a': 'NA', 'b': 'NA', 'c': 'NA'}",,,,Nd2Fe17,,,,,,
,,552 K,552 K,,,Handbook of Magnetic Materials,TRUE,"{'a': 'NA', 'b': 'NA', 'c': 'NA'}",,,~34 μB/f.u.,Sm2Fe17C1.0,,,,,,
,,478 K,478 K,,,Handbook of Magnetic Materials,TRUE,"{'a': 'NA', 'b': 'NA', 'c': 'NA'}",,,23.1 μB/f.u.,Gd2Fe17,,,,,,
,,582 K,582 K,,,Handbook of Magnetic Materials,TRUE,"{'a': 'NA', 'b': 'NA', 'c': 'NA'}",,,23.6 μB/f.u.,Gd2Fe17C1.0,,,,,,
,,410 K,410 K,,,Handbook of Magnetic Materials,TRUE,"{'a': 'NA', 'b': 'NA', 'c': 'NA'}",,,18.6 μB/f.u.,Tb2Fe17,,,,,,
,,537 K,537 K,,,Handbook of Magnetic Materials,TRUE,"{'a': 'NA', 'b': 'NA', 'c': 'NA'}",,,19.0 μB/f.u.,Tb2Fe17C1.0,,,,,,
,,540 K,540 K,,,Handbook of Magnetic Materials,TRUE,"{'a': 'NA', 'b': 'NA', 'c': 'NA'}",,,19.0 μB/f.u.,Tb2Fe17C1.5,,,,,,
,,370 K,370 K,,,Handbook of Magnetic Materials,TRUE,"{'a': 'NA', 'b': 'NA', 'c': 'NA'}",,,16.7 μB/f.u.,Dy2Fe17,,,,,,
,,515 K,515 K,,,Handbook of Magnetic Materials,TRUE,"{'a': 'NA', 'b': 'NA', 'c': 'NA'}",,,17.0 μB/f.u.,Dy2Fe17C1.0,,,,,,
,,504 K,504 K,,,Handbook of Magnetic Materials,TRUE,"{'a': 'NA', 'b': 'NA', 'c': 'NA'}",,,17.4 μB/f.u.,Ho2Fe17C1.0,,,,,,
,,310 K,310 K,,,Handbook of Magnetic Materials,TRUE,"{'a': 'NA', 'b': 'NA', 'c': 'NA'}",,,18.6 μB/f.u.,Er2Fe17,,,,,,
,,488 K,488 K,,,Handbook of Magnetic Materials,TRUE,"{'a': 'NA', 'b': 'NA', 'c': 'NA'}",,,18.8 μB/f.u.,Er2Fe17C1.0,100 K,100 K,,,,
,,306 K,306 K,,,Handbook of Magnetic Materials,TRUE,"{'a': 'NA', 'b': 'NA', 'c': 'NA'}",,,23.0 μB/f.u.,Tm2Fe17,80 K,80 K,,,,
,,460 K,460 K,,,Handbook of Magnetic Materials,TRUE,"{'a': 'NA', 'b': 'NA', 'c': 'NA'}",,,24.0 μB/f.u.,Tm2Fe17C0.6,180 K,180 K,,,,
,,550 K,550 K,,,Handbook of Magnetic Materials,TRUE,"{'a': 'NA', 'b': 'NA', 'c': 'NA'}",,,24.0 μB/f.u.,Tm2Fe17C1.6,220 K,220 K,,,,
,,,,,,Handbook of Magnetic Materials,TRUE,"{'a': 'NA', 'b': 'NA', 'c': 'NA'}",,,35.2 μB/f.u.,Lu2Fe17,270 K,270 K,,,,
,,1010 K,1010 K,,,Handbook of Magnetic Materials,TRUE,"{'a': 'NA', 'b': 'NA', 'c': 'NA'}",,,19.8 µB/F.U.,Y2Co14B,,,,,,
,,955 K,955 K,,,Handbook of Magnetic Materials,TRUE,"{'a': 'NA', 'b': 'NA', 'c': 'NA'}",,,19.3 µB/F.U.,La2Co14B,,,,,,
,,990 K,990 K,,,Handbook of Magnetic Materials,TRUE,"{'a': 'NA', 'b': 'NA', 'c': 'NA'}",,,24.8 µB/F.U.,Pr2Co14B,,,,,,
,,997 K,997 K,,,Handbook of Magnetic Materials,TRUE,"{'a': 'NA', 'b': 'NA', 'c': 'NA'}",,,26.3 µB/F.U.,Nd2Co14B,,,,,,
,,1029 K,1029 K,,,Handbook of Magnetic Materials,TRUE,"{'a': 'NA', 'b': 'NA', 'c': 'NA'}",,,18.10 µB/F.U.,Sm2Co14B,,,,,,
,,1053 K,1053 K,,,Handbook of Magnetic Materials,TRUE,"{'a': 'NA', 'b': 'NA', 'c': 'NA'}",,,5.36 µB/F.U.,Gd2Co14B,,,,,,
,,1033 K,1033 K,,,Handbook of Magnetic Materials,TRUE,"{'a': 'NA', 'b': 'NA', 'c': 'NA'}",,,,Tb2Co14B,,,,,,
,"Cubic (C15, Laves phase)",,,,,Handbook of Magnetic Materials,TRUE,"{'a': 'NA', 'b': 'NA', 'c': 'NA'}",,,,CeAl2,3.9 K,3.9 K,,,,
,"Cubic (C15, Laves phase)",30 K,30 K,,,"hartmann et al. (1984, 1986), kalvius et al. (1984)",TRUE,"{'a': 'NA', 'b': 'NA', 'c': 'NA'}",,,,PrAl2,,,,,,
,"Cubic (C15, Laves phase)",78 K,78 K,,,"hartmann et al. (1984, 1986)",TRUE,"{'a': 'NA', 'b': 'NA', 'c': 'NA'}",,,,NdAl2,,,,,,
,"Cubic (C15, Laves phase)",160 K,160 K,,,"hartmann et al. (1984, 1986), kalvius et al. (1984), chappert et al. (1981)",TRUE,"{'a': 'NA', 'b': 'NA', 'c': 'NA'}",,,,GdAl2,,,,,,
,"Cubic (C15, Laves phase)",67 K,67 K,,,"chappert et al. (1981, 1986b), hartmann et al. (1984, 1986); gradwohl et al. (1986); kalvius et al. (1984), asch et al. (1986)",TRUE,"{'a': 'NA', 'b': 'NA', 'c': 'NA'}",,,,DyAl2,,,,,,
,"Cubic (C15, Laves phase)",32 K,32 K,,,"chappert et al. (1981), hartmann et al. (1984, 1986); dalmas de réotier et al. (1990b)",TRUE,"{'a': 'NA', 'b': 'NA', 'c': 'NA'}",,,,HoAl2,,,,,,
,"Cubic (C15, Laves phase)",14 K,14 K,,,"hartmann et al. (1984, 1986), dalmas de réotier et al. (1990b)",TRUE,"{'a': 'NA', 'b': 'NA', 'c': 'NA'}",,,,ErAl2,,,,,,
,"Cubic (C15, Laves phase)",6 K,6 K,,,"hartmann et al. (1984, 1986)",TRUE,"{'a': 'NA', 'b': 'NA', 'c': 'NA'}",,,,TmAl2,,,,,,
,NaCl,,,,,Handbook of Magnetic Materials,TRUE,"{'a': 'NA', 'b': 'NA', 'c': 'NA'}",,,,UN,"52, 55 K","52, 55 K",,,,
,NaCl,,,,,Handbook of Magnetic Materials,TRUE,"{'a': 'NA', 'b': 'NA', 'c': 'NA'}",,,,PuN,13 K,13 K,,,,
,NaCl,,,,,Handbook of Magnetic Materials,TRUE,"{'a': 'NA', 'b': 'NA', 'c': 'NA'}",,,,UP,"122, 123 K","122, 123 K",,,,
,Th3P4,,,,,Handbook of Magnetic Materials,TRUE,"{'a': 'NA', 'b': 'NA', 'c': 'NA'}",,,,Pu3S4,10 K,10 K,,,,
,NaCl,,,,,Handbook of Magnetic Materials,TRUE,"{'a': 'NA', 'b': 'NA', 'c': 'NA'}",,,,UAs,128 K,128 K,,,,
,rhombic,,,,,Handbook of Magnetic Materials,TRUE,"{'a': 'NA', 'b': 'NA', 'c': 'NA'}",,,,UGa,27 K,27 K,,,,
,NaCl,,,,,Handbook of Magnetic Materials,TRUE,"{'a': 'NA', 'b': 'NA', 'c': 'NA'}",,,,USb,"213, 241 K","213, 241 K",,,,
,AuCu3,,,,,Handbook of Magnetic Materials,TRUE,"{'a': 'NA', 'b': 'NA', 'c': 'NA'}",,,,UGa3,70 K,70 K,,,,
,NaCl,,,,,Handbook of Magnetic Materials,TRUE,"{'a': 'NA', 'b': 'NA', 'c': 'NA'}",,,,UBi,"285, 290 K","285, 290 K",,,,
,AuCu3,,,,,Handbook of Magnetic Materials,TRUE,"{'a': 'NA', 'b': 'NA', 'c': 'NA'}",,,,UIn3,100 K,100 K,,,,
,Mn2O3,,,,,Handbook of Magnetic Materials,TRUE,"{'a': 'NA', 'b': 'NA', 'c': 'NA'}",,,,U2N3,"94, 96 K","94, 96 K",,,,
,AuCu3,,,,,Handbook of Magnetic Materials,TRUE,"{'a': 'NA', 'b': 'NA', 'c': 'NA'}",,,,UTl3,"80, 90 K","80, 90 K",,,,
,Cu2Sb,,,,,Handbook of Magnetic Materials,TRUE,"{'a': 'NA', 'b': 'NA', 'c': 'NA'}",,,,UP2,"203, 206 K","203, 206 K",,,,
,AuCu3,,,,,Handbook of Magnetic Materials,TRUE,"{'a': 'NA', 'b': 'NA', 'c': 'NA'}",,,,UPb3,32 K,32 K,,,,
,Cu2Sb,,,,,Handbook of Magnetic Materials,TRUE,"{'a': 'NA', 'b': 'NA', 'c': 'NA'}",,,,UAs2,283 K,283 K,,,,
,AuCu3,,,,,Handbook of Magnetic Materials,TRUE,"{'a': 'NA', 'b': 'NA', 'c': 'NA'}",,,,UPd4,30 K,30 K,,,,
,Cu2Sb,,,,,Handbook of Magnetic Materials,TRUE,"{'a': 'NA', 'b': 'NA', 'c': 'NA'}",,,,USb2,206 K,206 K,,,,
,Cu2Sb,,,,,Handbook of Magnetic Materials,TRUE,"{'a': 'NA', 'b': 'NA', 'c': 'NA'}",,,,UBi2,183 K,183 K,,,,
,AuBe5,,,,,Handbook of Magnetic Materials,TRUE,"{'a': 'NA', 'b': 'NA', 'c': 'NA'}",,,,UCu5,"15, 16 K","15, 16 K",,,,
,MgCu2,,,,,Handbook of Magnetic Materials,TRUE,"{'a': 'NA', 'b': 'NA', 'c': 'NA'}",,,,UMn2,260 K,260 K,,,,
,AlB2,,,,,Handbook of Magnetic Materials,TRUE,"{'a': 'NA', 'b': 'NA', 'c': 'NA'}",,,,UHg2,70 K,70 K,,,,
,AuCu3,,,,,Handbook of Magnetic Materials,TRUE,"{'a': 'NA', 'b': 'NA', 'c': 'NA'}",,,,NpPd3,55 K,55 K,,,,
,US2,,,,,Handbook of Magnetic Materials,TRUE,"{'a': 'NA', 'b': 'NA', 'c': 'NA'}",,,,USe2,"11, 13 K","11, 13 K",,,,
,AuCu3,,,,,Handbook of Magnetic Materials,TRUE,"{'a': 'NA', 'b': 'NA', 'c': 'NA'}",,,,NpSn3,9.5 K,9.5 K,,,,
,Sb2S3,,,,,Handbook of Magnetic Materials,TRUE,"{'a': 'NA', 'b': 'NA', 'c': 'NA'}",,,,U2Te3,106 K,106 K,,,,
,MgCu2,,,,,Handbook of Magnetic Materials,TRUE,"{'a': 'NA', 'b': 'NA', 'c': 'NA'}",,,,NpCo2,15 K,15 K,,,,
,PbFCl,,,,,Handbook of Magnetic Materials,TRUE,"{'a': 'NA', 'b': 'NA', 'c': 'NA'}",,,,UOS,55 K,55 K,,,,
,MgCu2,,,,,Handbook of Magnetic Materials,TRUE,"{'a': 'NA', 'b': 'NA', 'c': 'NA'}",,,,NpIr2,7.5 K,7.5 K,,,,
,PbFCl,,,,,Handbook of Magnetic Materials,TRUE,"{'a': 'NA', 'b': 'NA', 'c': 'NA'}",,,,UOSe,72 K,72 K,,,,
,CrB,,,,,Handbook of Magnetic Materials,TRUE,"{'a': 'NA', 'b': 'NA', 'c': 'NA'}",,,,NpPt,27 K,27 K,,,,
,PbFCl,,,,,Handbook of Magnetic Materials,TRUE,"{'a': 'NA', 'b': 'NA', 'c': 'NA'}",,,,UOTe,"160, 162 K","160, 162 K",,,,
,ThB4,,,,,Handbook of Magnetic Materials,TRUE,"{'a': 'NA', 'b': 'NA', 'c': 'NA'}",,,,NpB4,52.5 K,52.5 K,,,,
,NaCl,,,,,Handbook of Magnetic Materials,TRUE,"{'a': 'NA', 'b': 'NA', 'c': 'NA'}",,,,NpP,130 K,130 K,,,,
,NaZn13,,,,,Handbook of Magnetic Materials,TRUE,"{'a': 'NA', 'b': 'NA', 'c': 'NA'}",,,,PuBe13,11.5 K,11.5 K,,,,
,NaCl,,,,,Handbook of Magnetic Materials,TRUE,"{'a': 'NA', 'b': 'NA', 'c': 'NA'}",,,,NpAs,175 K,175 K,,,,
,AuCu3,,,,,Handbook of Magnetic Materials,TRUE,"{'a': 'NA', 'b': 'NA', 'c': 'NA'}",,,,PuPd3,24 K,24 K,,,,
,NaCl,,,,,Handbook of Magnetic Materials,TRUE,"{'a': 'NA', 'b': 'NA', 'c': 'NA'}",,,,NpSb,207 K,207 K,,,,
,AuCu3,,,,,Handbook of Magnetic Materials,TRUE,"{'a': 'NA', 'b': 'NA', 'c': 'NA'}",,,,PuRh3,6.2 K,6.2 K,,,,
,NaCl,,,,,Handbook of Magnetic Materials,TRUE,"{'a': 'NA', 'b': 'NA', 'c': 'NA'}",,,,NpS,20 K,20 K,,,,
,AuCu3,,,,,Handbook of Magnetic Materials,TRUE,"{'a': 'NA', 'b': 'NA', 'c': 'NA'}",,,,PuPt3,40 K,40 K,,,,
,Cu2Sb,,,,,Handbook of Magnetic Materials,TRUE,"{'a': 'NA', 'b': 'NA', 'c': 'NA'}",,,,NpAs2,180 K,180 K,,,,
,,697 K,697 K,,,clark (1980),TRUE,"{'a': 'NA', 'b': 'NA', 'c': 'NA'}",,,,TbFe2,,,,,,
,,635 K,635 K,,,clark (1980),TRUE,"{'a': 'NA', 'b': 'NA', 'c': 'NA'}",,,,DyFe2,,,,,,
,,606 K,606 K,,,clark (1980),TRUE,"{'a': 'NA', 'b': 'NA', 'c': 'NA'}",,,,HoFe2,,,,,,
,,590 K,590 K,,,clark (1980),TRUE,"{'a': 'NA', 'b': 'NA', 'c': 'NA'}",,,,ErFe2,,,,,,
,,560 K,560 K,,,clark (1980),TRUE,"{'a': 'NA', 'b': 'NA', 'c': 'NA'}",,,,TmFe2,,,,,,
,,676 K,676 K,,,clark (1980),TRUE,"{'a': 'NA', 'b': 'NA', 'c': 'NA'}",,,,SmFe2,,,,,,
,,,,,,alekseevskii et al. (1985),TRUE,"{'a': 'NA', 'b': 'NA', 'c': 'NA'}",,,,NdMo6Se8,(2.3?) K,(2.3?) K,,,,
,,,,,,maple et al. (1980a),TRUE,"{'a': 'NA', 'b': 'NA', 'c': 'NA'}",,,,GdMo6Se8,0.75 K,0.75 K,,,,
,,,,,,lynn et al. (1984),TRUE,"{'a': 'NA', 'b': 'NA', 'c': 'NA'}",,,,HoMo6Se8,0.53 K,0.53 K,,,,
,,,,,,lynn et al. (1978a),TRUE,"{'a': 'NA', 'b': 'NA', 'c': 'NA'}",,,,ErMo6Se8,1.1 K,1.1 K,,,,
,NaCl-type,,,,,schobinger-papamantellos et al. (1974),TRUE,"{'a': 'NA', 'b': 'NA', 'c': 'NA'}",,,0.57 µB,CeS,8 K,8 K,,,,
,NaCl-type,,,,,ott et al. (1979),TRUE,"{'a': 'NA', 'b': 'NA', 'c': 'NA'}",,,0.58 ± 0.05 µB,CeSe,5.4 K,5.4 K,,,,
,NaCl-type,,,,,ott et al. (1979),TRUE,"{'a': 'NA', 'b': 'NA', 'c': 'NA'}",,,0.3 ± 0.1 µB,CeTe,2.2 K,2.2 K,,,,
,NaCl-type,,,,,hälg and furrer (1986),TRUE,"{'a': 'NA', 'b': 'NA', 'c': 'NA'}",,,0.83 µB,CeP,8 K,8 K,,,,
,NaCl-type,,,,,hälg and furrer (1986),TRUE,"{'a': 'NA', 'b': 'NA', 'c': 'NA'}",,,0.85 µB,CeAs,8 K,8 K,,,,
,NaCl-type,,,,,hälg and furrer (1986),TRUE,"{'a': 'NA', 'b': 'NA', 'c': 'NA'}",,,2.06 µB,CeSb,16 K,16 K,,,,
,NaCl-type,,,,,hälg and furrer (1986),TRUE,"{'a': 'NA', 'b': 'NA', 'c': 'NA'}",,,2.1 µB,CeBi,25 K,25 K,,,,
,NaCl-type,,,,,hulliger et al. (1975),TRUE,"{'a': 'NA', 'b': 'NA', 'c': 'NA'}",,,2.24 µB (at 200 kOe),NdS,9.3 K,9.3 K,,,,
,NaCl-type,,,,,hulliger et al. (1975),TRUE,"{'a': 'NA', 'b': 'NA', 'c': 'NA'}",,,2.34 µB (at 200 kOe),NdSe,10.5 K,10.5 K,,,,
,NaCl-type,,,,,hulliger et al. (1975),TRUE,"{'a': 'NA', 'b': 'NA', 'c': 'NA'}",,,2.58 µB (at 200 kOe),NdTe,10.6 K,10.6 K,,,,
,NaCl-type,27 K,27 K,,,hulliger (1979),TRUE,"{'a': 'NA', 'b': 'NA', 'c': 'NA'}",,,3.1 µB,NdN,,,,,,
,NaCl-type,,,,,hulliger (1979),TRUE,"{'a': 'NA', 'b': 'NA', 'c': 'NA'}",,,1.83 µB,NdP,11 K,11 K,,,,
,NaCl-type,,,,,hulliger (1979),TRUE,"{'a': 'NA', 'b': 'NA', 'c': 'NA'}",,,2.18 µB,NdAs,13 K,13 K,,,,
,NaCl-type,,,,,hulliger (1979),TRUE,"{'a': 'NA', 'b': 'NA', 'c': 'NA'}",,,2.98 µB,NdSb,16 K,16 K,,,,
,NaCl-type,,,,,hulliger (1979),TRUE,"{'a': 'NA', 'b': 'NA', 'c': 'NA'}",,,3.14 µB,NdBi,25 K,25 K,,,,
,,230 K,230 K,,,buschow et al. (1986),TRUE,"{'a': '9.605 Å', 'b': 'NA', 'c': '7.549 Å'}",,,"{'4.2 K': '19.5 µB/f.u.', '77 K': 'NA'}",NdFe12B6,,,,,,
,,154 K,154 K,,,"mittag et al. (1989), jurczyk et al. (1987a), niihara and yajima (1972)",TRUE,"{'a': '9.496 Å', 'b': 'NA', 'c': '7.442 Å'}",,,"{'4.2 K': '5.4 µB/f.u.', '77 K': '4.5 µB/f.u.'}",CeCo12B6,,,,,,
,,177 K,177 K,,,"mittag et al. (1989), jurczyk et al. (1987a)",TRUE,"{'a': '9.493 Å', 'b': 'NA', 'c': '7.475 Å'}",,,"{'4.2 K': '8.4 µB/f.u.', '77 K': '5.6 µB/f.u.'}",PrCo12B6,,,,,,
,,174 K,174 K,,,"mittag et al. (1989), jurczyk et al. (1987a)",TRUE,"{'a': '9.491 Å', 'b': 'NA', 'c': '7.475 Å'}",,,"{'4.2 K': '8.8 µB/f.u.', '77 K': '6.0 µB/f.u.'}",NdCo12B6,,,,,,
,,172 K,172 K,,,"mittag et al. (1989), jurczyk et al. (1987a), el masry et al. (1983)",TRUE,"{'a': '9.470 Å', 'b': 'NA', 'c': '7.458 Å'}",,,"{'4.2 K': '6.8 µB/f.u.', '77 K': '5.5 µB/f.u.'}",SmCo12B6,,,,,,
,,169 K,169 K,,,"mittag et al. (1989), jurczyk et al. (1987a), rosenberg et al. (1988), chaban and kuz'ma (1977), rosenberg et al. (1989)",TRUE,"{'a': '9.454 Å', 'b': 'NA', 'c': '7.457 Å'}",,,"{'4.2 K': '2.1 µB/f.u.', '77 K': '1.5 µB/f.u.'}",GdCo12B6,,,,,,
,,165 K,165 K,,,"mittag et al. (1989), jurczyk et al. (1987a)",TRUE,"{'a': '9.445 Å', 'b': 'NA', 'c': '7.443 Å'}",,,"{'4.2 K': '5.9 µB/f.u.', '77 K': '1.9 µB/f.u.'}",DyCo12B6,,,,,,
,,151 K,151 K,,,"jurczyk et al. (1987a), rosenberg et al. (1988), rosenberg et al. (1989)",TRUE,"{'a': '9.418 Å', 'b': 'NA', 'c': '7.442 Å'}",,,"{'4.2 K': '6.5 µB/f.u.', '77 K': '5.5 µB/f.u.'}",YCo12B6,,,,,,
,,,,,,"andreev (1990), andreev et al. (1986b), baranov (1981)",TRUE,"{'a': 'NA', 'b': 'NA', 'c': 'NA'}",,,2.4 μB/f.u.,Y2.4Tb0.6Co,12 K,12 K,,,,
,,,,,,"andreev (1990), andreev et al. (1986b), baranov (1981)",TRUE,"{'a': 'NA', 'b': 'NA', 'c': 'NA'}",,,6.6 μB/f.u.,Y1.8Tb1.2Co,26 K,26 K,,,,
,,,,,,"andreev (1990), andreev et al. (1986b), baranov (1981)",TRUE,"{'a': 'NA', 'b': 'NA', 'c': 'NA'}",,,10.3 μB/f.u.,Y1.5Tb1.5Co,39 K,39 K,,,,
,,,,,,"andreev (1990), andreev et al. (1986b), baranov (1981)",TRUE,"{'a': 'NA', 'b': 'NA', 'c': 'NA'}",,,12.4 μB/f.u.,Y1.2Tb1.8Co,48 K,48 K,,,,
,,61 K,61 K,,,"andreev (1990), andreev et al. (1986b), baranov (1981)",TRUE,"{'a': 'NA', 'b': 'NA', 'c': 'NA'}",,,14.5 μB/f.u.,Y0.9Tb2.1Co,,,,,,
,,72 K,72 K,,,"andreev (1990), andreev et al. (1986b), baranov (1981)",TRUE,"{'a': 'NA', 'b': 'NA', 'c': 'NA'}",,,16.6 μB/f.u.,Y0.6Tb2.4Co,,,,,,
,,82 K,82 K,,,"andreev (1990), andreev et al. (1986b), baranov (1981)",TRUE,"{'a': 'NA', 'b': 'NA', 'c': 'NA'}",,,20.7 μB/f.u.,Tb3Co,,,,,,
,,,,,,"andreev (1990), baranov (1981)",TRUE,"{'a': 'NA', 'b': 'NA', 'c': 'NA'}",,,20.7 μB/f.u.,Gd3Co,131 K,131 K,,,,
,,,,,,"andreev (1990), baranov (1981), baranov and deryagin (1980)",TRUE,"{'a': 'NA', 'b': 'NA', 'c': 'NA'}",,,19.2 μB/f.u.,Dy3Co,43 K,43 K,,,,
,,,,,,Handbook of Magnetic Materials,TRUE,"{'a': 'NA', 'b': 'NA', 'c': 'NA'}",,,,CeZn,30 K,30 K,,,,
,,,,,,Handbook of Magnetic Materials,TRUE,"{'a': 'NA', 'b': 'NA', 'c': 'NA'}",,,,PrZn,52 K,52 K,,,,
,,,,,,Handbook of Magnetic Materials,TRUE,"{'a': 'NA', 'b': 'NA', 'c': 'NA'}",,,,NdZn,70 K,70 K,,,,
,,269 K,269 K,,,Handbook of Magnetic Materials,TRUE,"{'a': 'NA', 'b': 'NA', 'c': 'NA'}",,,,GdZn,,,,,,
,,200 K,200 K,,,Handbook of Magnetic Materials,TRUE,"{'a': 'NA', 'b': 'NA', 'c': 'NA'}",,,,TbZn,,,,,,
,,139 K,139 K,,,Handbook of Magnetic Materials,TRUE,"{'a': 'NA', 'b': 'NA', 'c': 'NA'}",,,,DyZn,,,,,,
