Repository: sanjayganeshprabu/Computational-Modeling-and-Predictive-Analytics-for-Materials-Data

# Computational-Modeling-and-Predictive-Analytics-for-Materials-Data-

File: MODIFIED magnetic_materials.csv (part 108 of 112)
Coercivity,Crystal_Structure,Curie,Curie(Tc),Curie_Weiss,Curie_Weiss(θp),DOI,Experimental,Lattice_Parameters,Lattice_Structure,Magnetic_Moment,Magnetization,Material_Name,Neel,Neel(Tn),New_Column_Concatenated,Remanence,Space_Group,Susceptibility
,,75 K,75 K,,,Handbook of Magnetic Materials,TRUE,"{'a': 'NA', 'b': 'NA', 'c': 'NA'}",,,,HoZn,,,,,,
,,20 K,20 K,,,Handbook of Magnetic Materials,TRUE,"{'a': 'NA', 'b': 'NA', 'c': 'NA'}",,,,ErZn,,,,,,
,,8.12 K,8.12 K,,,Handbook of Magnetic Materials,TRUE,"{'a': 'NA', 'b': 'NA', 'c': 'NA'}",,,,TmZn,,,,,,
,,,,35,35,gladyshevskii et al. (1978),TRUE,"{'a': 'NA', 'b': 'NA', 'c': 'NA'}",,,,GdFeSi3,,,,,,
,,,,47,47,gladyshevskii et al. (1978),TRUE,"{'a': 'NA', 'b': 'NA', 'c': 'NA'}",,,,TbFeSi3,,,,,,
,,,,82,82,gladyshevskii et al. (1978),TRUE,"{'a': 'NA', 'b': 'NA', 'c': 'NA'}",,,,DyFeSi3,,,,,,
,,,,49,49,gladyshevskii et al. (1978),TRUE,"{'a': 'NA', 'b': 'NA', 'c': 'NA'}",,,,HoFeSi3,,,,,,
,,,,65,65,gladyshevskii et al. (1978),TRUE,"{'a': 'NA', 'b': 'NA', 'c': 'NA'}",,,,ErFeSi3,,,,,,
,,,,74,74,gladyshevskii et al. (1978),TRUE,"{'a': 'NA', 'b': 'NA', 'c': 'NA'}",,,,TmFeSi3,,,,,,
,,,,-22,-22,yarovetz (1978),TRUE,"{'a': 'NA', 'b': 'NA', 'c': 'NA'}",,,,TbCoSi3,,,,,,
,,,,12,12,yarovetz (1978),TRUE,"{'a': 'NA', 'b': 'NA', 'c': 'NA'}",,,,DyCoSi3,,,,,,
,,,,-5,-5,"yarovetz (1978), gladyshevskii et al. (1977)",TRUE,"{'a': 'NA', 'b': 'NA', 'c': 'NA'}",,,,GdNiSi3,,,,,,
,,,,-27,-27,"yarovetz (1978), gladyshevskii et al. (1977)",TRUE,"{'a': 'NA', 'b': 'NA', 'c': 'NA'}",,,,TbNiSi3,,,,,,
,,,,-52,-52,"yarovetz (1978), gladyshevskii et al. (1977)",TRUE,"{'a': 'NA', 'b': 'NA', 'c': 'NA'}",,,,DyNiSi3,,,,,,
,,,,-58,-58,"yarovetz (1978), gladyshevskii et al. (1977)",TRUE,"{'a': 'NA', 'b': 'NA', 'c': 'NA'}",,,,HoNiSi3,,,,,,
,,,,5,5,"yarovetz (1978), gladyshevskii et al. (1977)",TRUE,"{'a': 'NA', 'b': 'NA', 'c': 'NA'}",,,,ErNiSi3,,,,,,
,,,,-10,-10,"yarovetz (1978), gladyshevskii et al. (1977)",TRUE,"{'a': 'NA', 'b': 'NA', 'c': 'NA'}",,,,TmNiSi3,,,,,,
,,,,-117,-117,"yarovetz (1978), gladyshevskii et al. (1977)",TRUE,"{'a': 'NA', 'b': 'NA', 'c': 'NA'}",,,,YbNiSi3,,,,,,
,,,,78,78,"yarovetz (1978), gladyshevskii et al. (1977)",TRUE,"{'a': 'NA', 'b': 'NA', 'c': 'NA'}",,,,YNiSi3,,,,,,
,,,,-106,-106,haen et al. (1985),TRUE,"{'a': 'NA', 'b': 'NA', 'c': 'NA'}",,,,CeRhSi3,,,,,,
,,,,-3,-3,haen et al. (1985),TRUE,"{'a': 'NA', 'b': 'NA', 'c': 'NA'}",,,,CeOsSi3,,,,,,
,,,,-113,-113,haen et al. (1985),TRUE,"{'a': 'NA', 'b': 'NA', 'c': 'NA'}",,,,CeIrSi3,,,,,,
,,,,-30,-30,sanchez et al. (1990),TRUE,"{'a': 'NA', 'b': 'NA', 'c': 'NA'}",,,,GdIrSi3,15.5,15.5,,,,
,,,,15.7,15.7,sanchez et al. (1990),TRUE,"{'a': 'NA', 'b': 'NA', 'c': 'NA'}",,,,DyIrSi3,7.5,7.5,,,,
,,,,-13,-13,szytuła (1990),TRUE,"{'a': 'NA', 'b': 'NA', 'c': 'NA'}",,,,GdRhSi3,,,,,,
,,,,-18,-18,szytuła (1990),TRUE,"{'a': 'NA', 'b': 'NA', 'c': 'NA'}",,,,TbRhSi3,,,,,,
,,420 K,420 K,390 K,390 K,lotgering (1964b),TRUE,"{'a': 'NA', 'b': 'NA', 'c': 'NA'}",,,4.6 μB/molecule,CuCr₂S₄,,,,,,
,,398 K,398 K,,,robbins et al. (1970a),TRUE,"{'a': 'NA', 'b': 'NA', 'c': 'NA'}",,,4.8 μB/molecule,CuCr₂S₄,,,,,,
,,390 K,390 K,,,van der steen (private communication),TRUE,"{'a': 'NA', 'b': 'NA', 'c': 'NA'}",,,4.85 μB/molecule,CuCr₂S₄,,,,,,
,,364 K,364 K,365 K,365 K,kanomata et al. (1970),TRUE,"{'a': 'NA', 'b': 'NA', 'c': 'NA'}",,,3.9 μB/molecule,CuCr₂S₄,,,,,,
,,460 K,460 K,465 K,465 K,lotgering (1964b),TRUE,"{'a': 'NA', 'b': 'NA', 'c': 'NA'}",,,4.94 μB/molecule,CuCr₂Se₄,,,,,,
,,433 K,433 K,,,robbins et al. (1967b),TRUE,"{'a': 'NA', 'b': 'NA', 'c': 'NA'}",,,4.77 μB/molecule,CuCr₂Se₄,,,,,,
,,414 K,414 K,460 K,460 K,kanomata et al. (1970),TRUE,"{'a': 'NA', 'b': 'NA', 'c': 'NA'}",,,4.5 μB/molecule,CuCr₂Se₄,,,,,,
,,430 K,430 K,441 K,441 K,nakatani et al. (1977),TRUE,"{'a': 'NA', 'b': 'NA', 'c': 'NA'}",,,5.07 μB/molecule,CuCr₂Se₄,,,,,,
,,365 K,365 K,400 K,400 K,lotgering (1964b),TRUE,"{'a': 'NA', 'b': 'NA', 'c': 'NA'}",,,4.93 μB/molecule,CuCr₂Te₄,,,,,,
,,344 K,344 K,367 K,367 K,kanomata et al. (1970),TRUE,"{'a': 'NA', 'b': 'NA', 'c': 'NA'}",,,4.2 μB/molecule,CuCr₂Te₄,,,,,,
,,,,-164 K,-164 K,Handbook of Magnetic Materials,TRUE,"{'a': 'NA', 'b': 'NA', 'c': 'NA'}",,,,CeCu2Si2,,,,,,
,,,,,,Handbook of Magnetic Materials,TRUE,"{'a': 'NA', 'b': 'NA', 'c': 'NA'}",,,,PrCu2Si2,20.8 K,20.8 K,,,,
,,,,-2 K,-2 K,Handbook of Magnetic Materials,TRUE,"{'a': 'NA', 'b': 'NA', 'c': 'NA'}",,,,PrCu2Si2,15 K,15 K,,,,
,,,,,,Handbook of Magnetic Materials,TRUE,"{'a': 'NA', 'b': 'NA', 'c': 'NA'}",,,,PrCu2Si2,19 K,19 K,,,,
,,,,,,Handbook of Magnetic Materials,TRUE,"{'a': 'NA', 'b': 'NA', 'c': 'NA'}",,,,SmCu2Si2,9 K,9 K,,,,
,,,,,,Handbook of Magnetic Materials,TRUE,"{'a': 'NA', 'b': 'NA', 'c': 'NA'}",,,,GdCu2Si2,14.2 K,14.2 K,,,,
,,,,-21 K,-21 K,Handbook of Magnetic Materials,TRUE,"{'a': 'NA', 'b': 'NA', 'c': 'NA'}",,,,GdCu2Si2,12 K,12 K,,,,
,,,,-10 K,-10 K,Handbook of Magnetic Materials,TRUE,"{'a': 'NA', 'b': 'NA', 'c': 'NA'}",,,,GdCu2Si2,10 K,10 K,,,,
,,,,-20 K,-20 K,Handbook of Magnetic Materials,TRUE,"{'a': 'NA', 'b': 'NA', 'c': 'NA'}",,,,GdCu2Si2,12 K,12 K,,,,
,,,,,,Handbook of Magnetic Materials,TRUE,"{'a': 'NA', 'b': 'NA', 'c': 'NA'}",,,,GdCu2Si2,13.5 K,13.5 K,,,,
,,,,-14 K,-14 K,Handbook of Magnetic Materials,TRUE,"{'a': 'NA', 'b': 'NA', 'c': 'NA'}",,,,GdCu2Si2,10 K,10 K,,,,
,,,,-16 K,-16 K,Handbook of Magnetic Materials,TRUE,"{'a': 'NA', 'b': 'NA', 'c': 'NA'}",,,,GdCu2Si2,12.5 K,12.5 K,,,,
,,,,,,Handbook of Magnetic Materials,TRUE,"{'a': 'NA', 'b': 'NA', 'c': 'NA'}",,,,TbCu2Si2,12.5 K,12.5 K,,,,
,,,,-12 K,-12 K,Handbook of Magnetic Materials,TRUE,"{'a': 'NA', 'b': 'NA', 'c': 'NA'}",,,,TbCu2Si2,12 K,12 K,,,,
,,,,,,Handbook of Magnetic Materials,TRUE,"{'a': 'NA', 'b': 'NA', 'c': 'NA'}",,,,TbCu2Si2,11 K,11 K,,,,
,,,,,,Handbook of Magnetic Materials,TRUE,"{'a': 'NA', 'b': 'NA', 'c': 'NA'}",,,,TbCu2Si2,13 K,13 K,,,,
,,,,,,Handbook of Magnetic Materials,TRUE,"{'a': 'NA', 'b': 'NA', 'c': 'NA'}",,,,DyCu2Si2,11.8 K,11.8 K,,,,
,,,,-4 K,-4 K,Handbook of Magnetic Materials,TRUE,"{'a': 'NA', 'b': 'NA', 'c': 'NA'}",,,,DyCu2Si2,10 K,10 K,,,,
,,,,,,Handbook of Magnetic Materials,TRUE,"{'a': 'NA', 'b': 'NA', 'c': 'NA'}",,,,DyCu2Si2,11 K,11 K,,,,
,,,,-3 K,-3 K,Handbook of Magnetic Materials,TRUE,"{'a': 'NA', 'b': 'NA', 'c': 'NA'}",,,,HoCu2Si2,6.8-10 K,6.8-10 K,,,,
,,,,-3 K,-3 K,Handbook of Magnetic Materials,TRUE,"{'a': 'NA', 'b': 'NA', 'c': 'NA'}",,,,ErCu2Si2,1.6 K,1.6 K,,,,
,,,,-2 K,-2 K,Handbook of Magnetic Materials,TRUE,"{'a': 'NA', 'b': 'NA', 'c': 'NA'}",,,,TmCu2Si2,"7.0,3.0 K","7.0,3.0 K",,,,
,,,,,,Handbook of Magnetic Materials,TRUE,"{'a': 'NA', 'b': 'NA', 'c': 'NA'}",,,,TmCu2Si2,3.6 K,3.6 K,,,,
,,,,-90 K,-90 K,Handbook of Magnetic Materials,TRUE,"{'a': 'NA', 'b': 'NA', 'c': 'NA'}",,,,YbCu2Si2,,,,,,
,,1040 K,1040 K,,,aldred and froehle (1972),TRUE,"{'a': 'NA', 'b': 'NA', 'c': 'NA'}",,,,Fe(cryst.),,,,,,
,,1400 K,1400 K,,,"pauthenet (1982a,b)",TRUE,"{'a': 'NA', 'b': 'NA', 'c': 'NA'}",,,,Co(cryst.),,,,,,
,,630 K,630 K,,,aldred (1975),TRUE,"{'a': 'NA', 'b': 'NA', 'c': 'NA'}",,,,Ni(cryst.),,,,,,
,,556 K,556 K,,,ishikawa et al. (1981),TRUE,"{'a': 'NA', 'b': 'NA', 'c': 'NA'}",,,,B0.14Fe0.86,,,,,,
,,617 K,617 K,,,rhyne et al. (1982),TRUE,"{'a': 'NA', 'b': 'NA', 'c': 'NA'}",,,,B0.18Fe0.82,,,,,,
,,580 K,580 K,,,hüller and dietz (1985),TRUE,"{'a': 'NA', 'b': 'NA', 'c': 'NA'}",,,,P0.26Fe0.74,,,,,,
,,710 K,710 K,,,yu et al. (1988),TRUE,"{'a': 'NA', 'b': 'NA', 'c': 'NA'}",,,,B0.13Si0.09Fe0.78,,,,,,
,,450 K,450 K,,,kaul and mohan babu (1989),TRUE,"{'a': 'NA', 'b': 'NA', 'c': 'NA'}",,,,B0.17W0.05Fe0.75,,,,,,
,,637 K,637 K,,,kaul and mohan babu (1989),TRUE,"{'a': 'NA', 'b': 'NA', 'c': 'NA'}",,,,B0.25Fe0.40Ni0.35,,,,,,
,,360 K,360 K,,,xianyu et al. (1982),TRUE,"{'a': 'NA', 'b': 'NA', 'c': 'NA'}",,,,C0.07Cr0.10P0.13Fe0.70,,,,,,
,,630 K,630 K,,,birgenau et al. (1978),TRUE,"{'a': 'NA', 'b': 'NA', 'c': 'NA'}",,,,P0.16B0.06Al0.03Fe0.75,,,,,,
,,482 K,482 K,,,birgenau et al. (1978),TRUE,"{'a': 'NA', 'b': 'NA', 'c': 'NA'}",,,,P0.16B0.06Al0.03Fe0.37Ni0.38,,,,,,
,,480 K,480 K,,,hüller and dietz (1985),TRUE,"{'a': 'NA', 'b': 'NA', 'c': 'NA'}",,,,P0.25Co0.75,,,,,,
,,539 K,539 K,,,maskiewicz (1982),TRUE,"{'a': 'NA', 'b': 'NA', 'c': 'NA'}",,,,B0.25Si0.05Co0.70,,,,,,
,,738 K,738 K,,,swierczek and szymura (1988),TRUE,"{'a': 'NA', 'b': 'NA', 'c': 'NA'}",,,,B0.11Si0.11Fe0.08Co0.70,,,,,,
,,550 K,550 K,,,suran et al. (1981),TRUE,"{'a': 'NA', 'b': 'NA', 'c': 'NA'}",,,,Ti0.229Co0.771,,,,,,
,,280 K,280 K,,,hüller and dietz (1985),TRUE,"{'a': 'NA', 'b': 'NA', 'c': 'NA'}",,,,P0.10Ni0.90,,,,,,
,,470 K,470 K,,,fukamichi et al. (1986b),TRUE,"{'a': 'NA', 'b': 'NA', 'c': 'NA'}",,,,Y0.33Co0.67,,,,,,
,B20,,,,,Handbook of Magnetic Materials,TRUE,"{'a': '4.558 Å', 'b': 'NA', 'c': 'NA'}",,,0.4 µB,MnSi,29.5 K,29.5 K,,,,
,B20,,,,,Handbook of Magnetic Materials,TRUE,"{'a': '4.700 Å', 'b': 'NA', 'c': 'NA'}",,,1.0 µB,FeGe,279 K,279 K,,,,
,Monoclinic,,,,,Handbook of Magnetic Materials,TRUE,"{'a': '11.838 Å', 'b': '3.937 Å', 'c': '4.9336 Å'}",,,,FeGe,340 K,340 K,,,,
,B35,,,,,Handbook of Magnetic Materials,TRUE,"{'a': '5.002 Å', 'b': 'NA', 'c': '4.055 Å'}",,,1.7 µB,FeGe,411 K,411 K,,,,
,B35,,,,,Handbook of Magnetic Materials,TRUE,"{'a': '5.300 Å', 'b': 'NA', 'c': '4.449 Å'}",,,1.7 µB,FeSn,368 K,368 K,,,,
,,,,,,Handbook of Magnetic Materials,TRUE,"{'a': 'NA', 'b': 'NA', 'c': 'NA'}",,,,GdCu,140 K,140 K,,,,
,,,,,,Handbook of Magnetic Materials,TRUE,"{'a': 'NA', 'b': 'NA', 'c': 'NA'}",,,,TbCu,115 K,115 K,,,,
,,,,,,Handbook of Magnetic Materials,TRUE,"{'a': 'NA', 'b': 'NA', 'c': 'NA'}",,,,DyCu,62.6 K,62.6 K,,,,
,,,,,,Handbook of Magnetic Materials,TRUE,"{'a': 'NA', 'b': 'NA', 'c': 'NA'}",,,,HoCu,26.5 K,26.5 K,,,,
,,,,,,Handbook of Magnetic Materials,TRUE,"{'a': 'NA', 'b': 'NA', 'c': 'NA'}",,,,ErCu,16 K,16 K,,,,
,,,,,,Handbook of Magnetic Materials,TRUE,"{'a': 'NA', 'b': 'NA', 'c': 'NA'}",,,,TmCu,7.7 K,7.7 K,,,,
,,,,8 K,8 K,"buschow et al. (1976), felner and nowik (1979)",TRUE,"{'a': '8.910', 'b': 'NA', 'c': '5.150'}",,,,CeMn4Al8,,,,,,
,,11 K,11 K,-1 K,-1 K,"buschow et al. (1976), felner and nowik (1979)",TRUE,"{'a': '8.952', 'b': 'NA', 'c': '5.142'}",,,0.38 µB/f.u.,PrMn4Al8,,,,,,
,,7 K,7 K,-8 K,-8 K,felner and nowik (1979),TRUE,"{'a': '8.925', 'b': 'NA', 'c': '5.133'}",,,0.48 µB/f.u.,NdMn4Al8,,,,,,
,,12 K,12 K,-18 K,-18 K,felner and nowik (1979),TRUE,"{'a': '8.902', 'b': 'NA', 'c': '5.120'}",,,0.14 µB/f.u.,SmMn4Al8,,,,,,
,,20 K,20 K,,,felner and nowik (1979),TRUE,"{'a': '8.982', 'b': 'NA', 'c': '5.161'}",,,0.46 µB/f.u.,EuMn4Al8,,,,,,
,,28 K,28 K,4 K,4 K,"buschow et al. (1976), felner and nowik (1979)",TRUE,"{'a': '8.911', 'b': 'NA', 'c': '5.116'}",,,3.1 µB/f.u.,GdMn4Al8,,,,,,
,,21 K,21 K,7 K,7 K,felner and nowik (1979),TRUE,"{'a': '8.865', 'b': 'NA', 'c': '5.108'}",,,4.3 µB/f.u.,TbMn4Al8,,,,,,
,,19 K,19 K,-26 K,-26 K,felner and nowik (1979),TRUE,"{'a': '8.849', 'b': 'NA', 'c': '5.112'}",,,4.0 µB/f.u.,DyMn4Al8,,,,,,
,,14 K,14 K,-2 K,-2 K,felner and nowik (1979),TRUE,"{'a': '8.845', 'b': 'NA', 'c': '5.097'}",,,4.8 µB/f.u.,HoMn4Al8,,,,,,
,,15 K,15 K,-2 K,-2 K,"buschow et al. (1976), felner and nowik (1979)",TRUE,"{'a': '8.837', 'b': 'NA', 'c': '5.093'}",,,4.1 µB/f.u.,ErMn4Al8,,,,,,
,,13 K,13 K,5 K,5 K,felner and nowik (1979),TRUE,"{'a': '8.848', 'b': 'NA', 'c': '5.080'}",,,3.7 µB/f.u.,TmMn4Al8,,,,,,
,,,,10 K,10 K,felner and nowik (1979),TRUE,"{'a': '8.814', 'b': 'NA', 'c': '5.083'}",,,,LuMn4Al8,,,,,,
,,,,5 K,5 K,"buschow et al. (1976), felner and nowik (1979)",TRUE,"{'a': '8.857', 'b': 'NA', 'c': '5.101'}",,,,YMn4Al8,,,,,,
,,3 K,3 K,-0.99 K,-0.99 K,"braun and jeitschko (1980b), sanada et al. (2005), yuhasz et al. (2005)",TRUE,"{'a': '9.3009', 'b': 'NA', 'c': 'NA'}",,,"0.135 (2K, 7 T)",SmOs4Sb12,,,,,,
,,99 K,99 K,,,"jeitschko and braun (1977), grandjean et al. (1984)",TRUE,"{'a': '7.8055', 'b': 'NA', 'c': 'NA'}",,,,EuFe4P12,,,,,,
,,17.8 K,17.8 K,18 K,18 K,"jeitschko and braun (1977), sekine et al. (2000b)",TRUE,"{'a': '8.0406', 'b': 'NA', 'c': 'NA'}",,,"6 (H//[100], 2 K, 5 T)",EuRu4P12,,,,,,
,,15 K,15 K,,,kihou et al. (2004),TRUE,"{'a': '8.0792', 'b': 'NA', 'c': 'NA'}",,,,EuOs4P12,,,,,,
,,82-87 K,82-87 K,-18 to 19 K,-18 to 19 K,"bauer et al. (2001a), danebrock et al. (1996), dilley et al. (1998), evers et al. (1995)",TRUE,"{'a': '9.165', 'b': 'NA', 'c': 'NA'}",,,4.5-5.1,EuₓFe4Sb12,,,,,,
,,"3.3, 4 K","3.3, 4 K","6.1, 3 K","6.1, 3 K","bauer et al. (2004), braun and jeitschko (1980b), takeda and ishikawa (2000a, 2000b)",TRUE,"{'a': '9.2824', 'b': 'NA', 'c': 'NA'}",,,"6.2, 7.3",EuRu4Sb12,,,,,,
,,9 K,9 K,8 K,8 K,"bauer et al. (2004), braun and jeitschko (1980b)",TRUE,"{'a': '9.3187', 'b': 'NA', 'c': 'NA'}",,,6,EuOs4Sb12,,,,,,
,,"22, 23 K","22, 23 K","25, 9.9 K","25, 9.9 K","jeitschko et al. (2000), kihou et al. (2004)",TRUE,"{'a': '7.795', 'b': 'NA', 'c': 'NA'}",,,"6.8 (4 K, 5.5 T)",GdFe4P12,,,,,,
,,,,23 K,23 K,"sekine et al. (1998, 2000c)",TRUE,"{'a': '8.0375', 'b': 'NA', 'c': 'NA'}",,,"7 (4.2 K, 18 T)",GdRu4P12,22 K,22 K,,,,
,,5 K,5 K,2.9 K,2.9 K,kihou et al. (2004),TRUE,"{'a': '8.0657', 'b': 'NA', 'c': 'NA'}",,,"6.6 (2 K, 1 T)",GdOs4P12,,,,,,
,,10 K,10 K,10 K,10 K,"sekine et al. (2008a, 2008b), shirotani et al. (2006)",TRUE,"{'a': '7.7926', 'b': 'NA', 'c': 'NA'}",,,"6.8 (2 K, 1 T)",TbFe4P12,,,,,,
,,,,8 K,8 K,"sekine et al. (2000c, 2008a, 2008b)",TRUE,"{'a': '8.0338', 'b': 'NA', 'c': 'NA'}",,,"8.1 (4.2K, 18 T)",TbRu4P12,20 K,20 K,,,,
,,>2 K,>2 K,3 K,3 K,"kihou et al. (2004), sekine et al. (2008a, 2008b)",TRUE,"{'a': '8.0631', 'b': 'NA', 'c': 'NA'}",,,"6 (2K, 5T)",TbOs4P12,,,,,,
,,4 K,4 K,3 K,3 K,"sekine et al. (2008a, 2008b), shirotani et al. (2003b)",TRUE,"{'a': '7.7891', 'b': 'NA', 'c': 'NA'}",,,"4.5 (2 K, 1 T)",DyFe4P12,,,,,,
,,,,-0.1 K,-0.1 K,"sekine et al. (2008a, 2008b)",TRUE,"{'a': '8.0294', 'b': 'NA', 'c': 'NA'}",,,,DyRu4P12,15 K,15 K,,,,
,,2 K,2 K,4.4 K,4.4 K,"kihou et al. (2004), sekine et al. (2008a, 2008b)",TRUE,"{'a': '8.0601', 'b': 'NA', 'c': 'NA'}",,,,DyOs4P12,,,,,,
,Th2Ni17,298.5-314 K,298.5-314 K,,,Handbook of Magnetic Materials,TRUE,"{'a': 'NA', 'b': 'NA', 'c': 'NA'}",hex,,16.2-18,Er2Fe17,,,,,,
,Th2Ni17,280 K,280 K,,,Handbook of Magnetic Materials,TRUE,"{'a': 'NA', 'b': 'NA', 'c': 'NA'}",hex,,25.6,Yb2Fe17,,,,,,
,Th2Ni17,276 K,276 K,,,Handbook of Magnetic Materials,TRUE,"{'a': 'NA', 'b': 'NA', 'c': 'NA'}",hex,,,Tm2Fe17,,,,,,
,Th2Ni17,264-270 K,264-270 K,,,Handbook of Magnetic Materials,TRUE,"{'a': 'NA', 'b': 'NA', 'c': 'NA'}",hex,,33.8-34.7,Lu2Fe17,,,,,,
,Th2Ni17,302.5-332 K,302.5-332 K,,,Handbook of Magnetic Materials,TRUE,"{'a': 'NA', 'b': 'NA', 'c': 'NA'}",hex,,30.0-34.7,Y2Fe17,,,,,,
1.43 μB/Co,Nd2Fe14B,1016 K,1016 K,,,Handbook of Magnetic Materials,TRUE,"{'a': 'NA', 'b': 'NA', 'c': 'NA'}",,,20.0 μB/f.u.,Y2Co14B,,,,,P42/mnm,
1.46 μB/Co,Nd2Fe14B,957 K,957 K,,,Handbook of Magnetic Materials,TRUE,"{'a': 'NA', 'b': 'NA', 'c': 'NA'}",,,20.5 μB/f.u.,La2Co14B,,,,,P42/mnm,
(1.45) μB/Co,Nd2Fe14B,994 K,994 K,,,Handbook of Magnetic Materials,TRUE,"{'a': 'NA', 'b': 'NA', 'c': 'NA'}",,,25.2 μB/f.u.,Pr2Co14B,,,,,P42/mnm,
(1.45) μB/Co,Nd2Fe14B,1006 K,1006 K,,,Handbook of Magnetic Materials,TRUE,"{'a': 'NA', 'b': 'NA', 'c': 'NA'}",,,25.8 μB/f.u.,Nd2Co14B,,,,,P42/mnm,
1.45 μB/Co,Nd2Fe14B,1031 K,1031 K,,,Handbook of Magnetic Materials,TRUE,"{'a': 'NA', 'b': 'NA', 'c': 'NA'}",,,18.3 μB/f.u.,Sm2Co14B,,,,,P42/mnm,
(1.45) μB/Co,Nd2Fe14B,1050 K,1050 K,,,Handbook of Magnetic Materials,TRUE,"{'a': 'NA', 'b': 'NA', 'c': 'NA'}",,,6.0 μB/f.u.,Gd2Co14B,,,,,P42/mnm,
(1.45) μB/Co,Nd2Fe14B,1036 K,1036 K,,,Handbook of Magnetic Materials,TRUE,"{'a': 'NA', 'b': 'NA', 'c': 'NA'}",,,3.7 μB/f.u.,Tb2Co14B,,,,,P42/mnm,
1.5 μB/Co,CaCu5,840 K,840 K,,,Handbook of Magnetic Materials,TRUE,"{'a': 'NA', 'b': 'NA', 'c': 'NA'}",,,7.3 μB/f.u.,LaCo5,,,,,P6/mm,
1.14 μB/Co,Orthor.,>300 K,>300 K,,,Handbook of Magnetic Materials,TRUE,"{'a': 'NA', 'b': 'NA', 'c': 'NA'}",,,5.6 μB/f.u.,LaCo5H3.35,,,,,,
0.33 μB/Co,Orthor.,>300 K,>300 K,,,Handbook of Magnetic Materials,TRUE,"{'a': 'NA', 'b': 'NA', 'c': 'NA'}",,,1.64 μB/f.u.,LaCo5H4.3,,,,,,
,CaCu5,737 K,737 K,,,Handbook of Magnetic Materials,TRUE,"{'a': 'NA', 'b': 'NA', 'c': 'NA'}",,,6.5 μB/f.u.,CeCo5,,,,,P6/mmm,
,CaCu5,912 K,912 K,,,Handbook of Magnetic Materials,TRUE,"{'a': 'NA', 'b': 'NA', 'c': 'NA'}",,,9.95 μB/f.u.,PrCo5,,,,,P6/mmm,
0.83 μB/Co,Orthor.,>300 K,>300 K,,,Handbook of Magnetic Materials,TRUE,"{'a': 'NA', 'b': 'NA', 'c': 'NA'}",,,3.70 μB/f.u.,PrCo5H3.6,,,,,,
,CaCu5,910 K,910 K,,,Handbook of Magnetic Materials,TRUE,"{'a': 'NA', 'b': 'NA', 'c': 'NA'}",,,10.6 μB/f.u.,NdCo5,,,,,P6/mmm,
,Orthor.,>300 K,>300 K,,,Handbook of Magnetic Materials,TRUE,"{'a': 'NA', 'b': 'NA', 'c': 'NA'}",,,5.06 μB/f.u.,NdCo5H2.8,,,,,,
,CaCu5,1020 K,1020 K,,,Handbook of Magnetic Materials,TRUE,"{'a': 'NA', 'b': 'NA', 'c': 'NA'}",,,7.3 μB/f.u.,SmCo5,,,,,P6/mmm,
0.2 μB/Co,Orthor.,>300 K,>300 K,,,Handbook of Magnetic Materials,TRUE,"{'a': 'NA', 'b': 'NA', 'c': 'NA'}",,,,SmCo5H2.5,,,,,,
1.74 μB/Co,CaCu5,953 K,953 K,,,Handbook of Magnetic Materials,TRUE,"{'a': 'NA', 'b': 'NA', 'c': 'NA'}",,,1.70 μB/f.u.,GdCo5,,,,,P6/mmm,
1.49 μB/Co,,480 K,480 K,,,Handbook of Magnetic Materials,TRUE,"{'a': 'NA', 'b': 'NA', 'c': 'NA'}",,,0.44 μB/f.u.,GdCo5H2.8,,,,,,
1.3-1.7 μB/Co,Gd2Co7,639 K,639 K,,,Handbook of Magnetic Materials,TRUE,"{'a': 'NA', 'b': 'NA', 'c': 'NA'}",,,8.75-9.6 μB/f.u.,Y2Co7,,,,,R3m,
1.2 μB/Co,Gd2Co7,540 K,540 K,,,Handbook of Magnetic Materials,TRUE,"{'a': 'NA', 'b': 'NA', 'c': 'NA'}",,,8.4 μB/f.u.,Y2Co7H3,,,,,R3m,
0.93 μB/Co,Gd2Co7,470 K,470 K,,,Handbook of Magnetic Materials,TRUE,"{'a': 'NA', 'b': 'NA', 'c': 'NA'}",,,6.5 μB/f.u.,Y2Co7H6,,,,,R3m,
1 μB/Co,Gd2Co7,490 K,490 K,,,Handbook of Magnetic Materials,TRUE,"{'a': 'NA', 'b': 'NA', 'c': 'NA'}",,,7 μB/f.u.,La2Co7,,,,,R3m,
0.6 μB/Co,Gd2Co7,>300 K,>300 K,,,Handbook of Magnetic Materials,TRUE,"{'a': 'NA', 'b': 'NA', 'c': 'NA'}",,,4.2 μB/f.u.,La2Co7H5,,,,,R3m,
,Ce2Ni7,50 K,50 K,,,Handbook of Magnetic Materials,TRUE,"{'a': 'NA', 'b': 'NA', 'c': 'NA'}",,,0.9 μB/f.u.,Ce2Co7,,,,,P63/mmc,
,Ce2Ni7,233 K,233 K,,,Handbook of Magnetic Materials,TRUE,"{'a': 'NA', 'b': 'NA', 'c': 'NA'}",,,3.8 μB/f.u.,Ce2Co7H7,,,,,P63/mmc,
1.37 μB/Co,Ce2Ni7,613 K,613 K,,,Handbook of Magnetic Materials,TRUE,"{'a': 'NA', 'b': 'NA', 'c': 'NA'}",,,14.6 μB/f.u.,Nd2Co7,,,,,P63/mmc,
0.53 μB/Co,Ce2Ni7,35 K,35 K,,,Handbook of Magnetic Materials,TRUE,"{'a': 'NA', 'b': 'NA', 'c': 'NA'}",,,3.7 μB/f.u.,Nd2Co7H8.5,,,,,P63/mmc,
1.4 μB/Co,Gd2Co7,775 K,775 K,,,Handbook of Magnetic Materials,TRUE,"{'a': 'NA', 'b': 'NA', 'c': 'NA'}",,,4.2 μB/f.u.,Gd2Co7,,,,,R3m,
0.9 μB/Co,Gd2Co7,420 K,420 K,,,Handbook of Magnetic Materials,TRUE,"{'a': 'NA', 'b': 'NA', 'c': 'NA'}",,,7.7 μB/f.u.,Gd2Co7H7.7,,,,,R3m,
,D81,628 K,628 K,,,table 27: crystallographic and magnetic data for t5x3 compounds.,TRUE,"{'a': '5.482 Å', 'b': 'NA', 'c': '10.332 Å'}",,,,Fe5PB2,,,,,,
,D81,784 K,784 K,,,table 27: crystallographic and magnetic data for t5x3 compounds.,TRUE,"{'a': '5.550 Å', 'b': 'NA', 'c': '10.332 Å'}",,,,Fe5SiB2,,,,,,
,D81,411 K,411 K,,,table 27: crystallographic and magnetic data for t5x3 compounds.,TRUE,"{'a': '5.54 Å', 'b': 'NA', 'c': '10.49 Å'}",,,,Mn5PB2,,,,,,
,D81,312 K,312 K,,,table 27: crystallographic and magnetic data for t5x3 compounds.,TRUE,"{'a': '5.61 Å', 'b': 'NA', 'c': '10.44 Å'}",,,,Mn5SiB2,,,,,,
,D88,,,,,table 27: crystallographic and magnetic data for t5x3 compounds.,TRUE,"{'a': '6.916 Å', 'b': 'NA', 'c': '4.824 Å'}",,,,Mn5Si3,68 K,68 K,,,,
,D88,296 K,296 K,,,table 27: crystallographic and magnetic data for t5x3 compounds.,TRUE,"{'a': '7.195 Å', 'b': 'NA', 'c': '5.032 Å'}",,,,Mn5Ge3,,,,,,
,D88,373 K,373 K,,,table 27: crystallographic and magnetic data for t5x3 compounds.,TRUE,"{'a': '6.755 Å', 'b': 'NA', 'c': '4.717 Å'}",,,,Fe5Si3,,,,,,
,B82,485 K,485 K,,,table 27: crystallographic and magnetic data for t5x3 compounds.,TRUE,"{'a': '4.020 Å', 'b': 'NA', 'c': '5.024 Å'}",,,,Fe5Ge3,,,,,,
,B82,263 K,263 K,,,table 27: crystallographic and magnetic data for t5x3 compounds.,TRUE,"{'a': '4.39 Å', 'b': 'NA', 'c': '5.51 Å'}",,,,Mn5Sn3,,,,,,
,B82,600 K,600 K,,,table 27: crystallographic and magnetic data for t5x3 compounds.,TRUE,"{'a': '4.22 Å', 'b': 'NA', 'c': '5.22 Å'}",,,,Fe5Sn3,,,,,,
,,,,,,Handbook of Magnetic Materials,TRUE,"{'a': 'NA', 'b': 'NA', 'c': 'NA'}",,,,DyCr2Ge2,16 K,16 K,,,,
,,,,,,Handbook of Magnetic Materials,TRUE,"{'a': 'NA', 'b': 'NA', 'c': 'NA'}",,,,PrFe2Ge2,"9, 14 K","9, 14 K",,,,
,,,,,,Handbook of Magnetic Materials,TRUE,"{'a': 'NA', 'b': 'NA', 'c': 'NA'}",,,,NdFe2Ge2,13 K,13 K,,,,
,,,,,,Handbook of Magnetic Materials,TRUE,"{'a': 'NA', 'b': 'NA', 'c': 'NA'}",,,,GdFe2Ge2,11 K,11 K,,,,
,,,,,,Handbook of Magnetic Materials,TRUE,"{'a': 'NA', 'b': 'NA', 'c': 'NA'}",,,,TbFe2Ge2,7.5 K,7.5 K,,,,
,,,,,,Handbook of Magnetic Materials,TRUE,"{'a': 'NA', 'b': 'NA', 'c': 'NA'}",,,,DyFe2Ge2,6 K,6 K,,,,
,,,,-151.9 K,-151.9 K,Handbook of Magnetic Materials,TRUE,"{'a': 'NA', 'b': 'NA', 'c': 'NA'}",,,,CeCo2Ge2,,,,,,
,,,,-8.7 K,-8.7 K,Handbook of Magnetic Materials,TRUE,"{'a': 'NA', 'b': 'NA', 'c': 'NA'}",,,,PrCo2Ge2,"13, 28 K","13, 28 K",,,,
,,,,-5.5 K,-5.5 K,Handbook of Magnetic Materials,TRUE,"{'a': 'NA', 'b': 'NA', 'c': 'NA'}",,,,NdCo2Ge2,"26, 5, 30 K","26, 5, 30 K",,,,
,,,,-43.8 K,-43.8 K,Handbook of Magnetic Materials,TRUE,"{'a': 'NA', 'b': 'NA', 'c': 'NA'}",,,,SmCo2Ge2,,,,,,
,,,,-19 K,-19 K,Handbook of Magnetic Materials,TRUE,"{'a': 'NA', 'b': 'NA', 'c': 'NA'}",,,,EuCo2Ge2,23 K,23 K,,,,
,,,,-40 K,-40 K,Handbook of Magnetic Materials,TRUE,"{'a': 'NA', 'b': 'NA', 'c': 'NA'}",,,,GdCo2Ge2,40 K,40 K,,,,
,,,,-22--44 K,-22--44 K,Handbook of Magnetic Materials,TRUE,"{'a': 'NA', 'b': 'NA', 'c': 'NA'}",,,,TbCo2Ge2,30-32 K,30-32 K,,,,
,,,,-4.7 K,-4.7 K,Handbook of Magnetic Materials,TRUE,"{'a': 'NA', 'b': 'NA', 'c': 'NA'}",,,,DyCo2Ge2,14.5-17 K,14.5-17 K,,,,
,,,,-10 K,-10 K,Handbook of Magnetic Materials,TRUE,"{'a': 'NA', 'b': 'NA', 'c': 'NA'}",,,,HoCo2Ge2,8 K,8 K,,,,
,,,,-8 K,-8 K,Handbook of Magnetic Materials,TRUE,"{'a': 'NA', 'b': 'NA', 'c': 'NA'}",,,,ErCo2Ge2,4.2 K,4.2 K,,,,
,,,,-91 K,-91 K,Handbook of Magnetic Materials,TRUE,"{'a': 'NA', 'b': 'NA', 'c': 'NA'}",,,,YbCo2Ge2,,,,,,
,,,,-10 K,-10 K,Handbook of Magnetic Materials,TRUE,"{'a': 'NA', 'b': 'NA', 'c': 'NA'}",,,,NdNi2Ge2,20 K,20 K,,,,
,,,,-19 K,-19 K,Handbook of Magnetic Materials,TRUE,"{'a': 'NA', 'b': 'NA', 'c': 'NA'}",,,,GdNi2Ge2,22 K,22 K,,,,
,,,,-8 K,-8 K,Handbook of Magnetic Materials,TRUE,"{'a': 'NA', 'b': 'NA', 'c': 'NA'}",,,,EuNi2Ge2,30 K,30 K,,,,
,,,,,,Handbook of Magnetic Materials,TRUE,"{'a': 'NA', 'b': 'NA', 'c': 'NA'}",,,,TbNi2Ge2,"9, 16 K","9, 16 K",,,,
,,,,,,Handbook of Magnetic Materials,TRUE,"{'a': 'NA', 'b': 'NA', 'c': 'NA'}",,,,DyNi2Ge2,11 K,11 K,,,,
,,,,,,Handbook of Magnetic Materials,TRUE,"{'a': 'NA', 'b': 'NA', 'c': 'NA'}",,,,HoNi2Ge2,6 K,6 K,,,,
,,,,,,Handbook of Magnetic Materials,TRUE,"{'a': 'NA', 'b': 'NA', 'c': 'NA'}",,,,CeCu2Ge2,4.1 K,4.1 K,,,,
,,,,,,Handbook of Magnetic Materials,TRUE,"{'a': 'NA', 'b': 'NA', 'c': 'NA'}",,,,PrCu2Ge2,16 K,16 K,,,,
,,,,-20 K,-20 K,Handbook of Magnetic Materials,TRUE,"{'a': 'NA', 'b': 'NA', 'c': 'NA'}",,,,EuCu2Ge2,13 K,13 K,,,,
,,,,-20--30 K,-20--30 K,Handbook of Magnetic Materials,TRUE,"{'a': 'NA', 'b': 'NA', 'c': 'NA'}",,,,GdCu2Ge2,11-14 K,11-14 K,,,,
,,,,-21.5 K,-21.5 K,Handbook of Magnetic Materials,TRUE,"{'a': 'NA', 'b': 'NA', 'c': 'NA'}",,,,TbCu2Ge2,13-15 K,13-15 K,,,,
,,,,-15 K,-15 K,Handbook of Magnetic Materials,TRUE,"{'a': 'NA', 'b': 'NA', 'c': 'NA'}",,,,DyCu2Ge2,8-10 K,8-10 K,,,,
,,,,-6 K,-6 K,Handbook of Magnetic Materials,TRUE,"{'a': 'NA', 'b': 'NA', 'c': 'NA'}",,,,HoCu2Ge2,6-6.5 K,6-6.5 K,,,,
,,,,-4.5 K,-4.5 K,Handbook of Magnetic Materials,TRUE,"{'a': 'NA', 'b': 'NA', 'c': 'NA'}",,,,ErCu2Ge2,1.9 K,1.9 K,,,,
,,,,-2 K,-2 K,Handbook of Magnetic Materials,TRUE,"{'a': 'NA', 'b': 'NA', 'c': 'NA'}",,,,TmCu2Ge2,,,,,,
,,11 K,11 K,-70 K,-70 K,Handbook of Magnetic Materials,TRUE,"{'a': 'NA', 'b': 'NA', 'c': 'NA'}",,,,CeRu2Ge2,,,,,,
,,18 K,18 K,27 K,27 K,Handbook of Magnetic Materials,TRUE,"{'a': 'NA', 'b': 'NA', 'c': 'NA'}",,,,PrRu2Ge2,,,,,,
,,"7, 21 K","7, 21 K",44 K,44 K,Handbook of Magnetic Materials,TRUE,"{'a': 'NA', 'b': 'NA', 'c': 'NA'}",,,,NdRu2Ge2,,,,,,
,,10 K,10 K,,,Handbook of Magnetic Materials,TRUE,"{'a': 'NA', 'b': 'NA', 'c': 'NA'}",,,,SmRu2Ge2,,,,,,
,,62 K,62 K,62 K,62 K,Handbook of Magnetic Materials,TRUE,"{'a': 'NA', 'b': 'NA', 'c': 'NA'}",,,,EuRu2Ge2,,,,,,
,,,,39 K,39 K,Handbook of Magnetic Materials,TRUE,"{'a': 'NA', 'b': 'NA', 'c': 'NA'}",,,,GdRu2Ge2,32 K,32 K,,,,
,,,,-3 K,-3 K,Handbook of Magnetic Materials,TRUE,"{'a': 'NA', 'b': 'NA', 'c': 'NA'}",,,,TbRu2Ge2,30 K,30 K,,,,
,,,,-8 K,-8 K,Handbook of Magnetic Materials,TRUE,"{'a': 'NA', 'b': 'NA', 'c': 'NA'}",,,,DyRu2Ge2,22 K,22 K,,,,
,,7.5 K,7.5 K,,,"niarchos et al. (1986), bezinge et al. (1985)",TRUE,"{'a': '7.158', 'b': 'NA', 'c': '3.5301'}",,,1.5 µB/f.u.,Pr1+εFe4B4,,,,,,
,,14 K,14 K,,,"niarchos et al. (1986), givord et al. (1985), bezinge et al. (1985)",TRUE,"{'a': '7.141', 'b': 'NA', 'c': '3.5241'}",,,2.4 µB/f.u.,Nd1+εFe4B4,,,,,,
,,37 K,37 K,,,"niarchos et al. (1986), bezinge et al. (1985), rechenberg and sanchez (1987)",TRUE,"{'a': '7.098', 'b': 'NA', 'c': '3.4574'}",,,,Sm1+εFe4B4,,,,,,
,,20 K,20 K,,,"niarchos et al. (1986), bezinge et al. (1985)",TRUE,"{'a': '7.073', 'b': 'NA', 'c': '3.442'}",,,6.1 µB/f.u.,Gd1+εFe4B4,,,,,,
,,16 K,16 K,,,"niarchos et al. (1986), bezinge et al. (1985)",TRUE,"{'a': '7.049', 'b': 'NA', 'c': '3.4109'}",,,3.5 µB/f.u.,Tb1+εFe4B4,,,,,,
,,11.5 K,11.5 K,,,niarchos et al. (1986),TRUE,"{'a': '7.00', 'b': 'NA', 'c': '3.390'}",,,5.7 µB/f.u.,Dy1+εFe4B4,,,,,,
,,6.5 K,6.5 K,,,niarchos et al. (1986),TRUE,"{'a': '6.98', 'b': 'NA', 'c': '3.36'}",,,5.5 µB/f.u.,Ho1+εFe4B4,,,,,,
,,171 K,171 K,,,jurczyk et al. (1987b),TRUE,"{'a': '7.108', 'b': 'NA', 'c': '10.694'}",,,1.7 µB/f.u.,PrCo4B4,,,,,,
,,182 K,182 K,,,jurczyk et al. (1987b),TRUE,"{'a': '7.126', 'b': 'NA', 'c': '11.400'}",,,1.9 µB/f.u.,NdCo4B4,,,,,,
,,176 K,176 K,,,jurczyk et al. (1987b),TRUE,"{'a': '7.067', 'b': 'NA', 'c': '11.552'}",,,0.2 µB/f.u.,SmCo4B4,,,,,,
,,,,,,Handbook of Magnetic Materials,TRUE,"{'a': 'NA', 'b': 'NA', 'c': 'NA'}",,,,CeMg,19.5 K,19.5 K,,,,
,,,,,,Handbook of Magnetic Materials,TRUE,"{'a': 'NA', 'b': 'NA', 'c': 'NA'}",,,,PrMg,45 K,45 K,,,,
,,,,,,Handbook of Magnetic Materials,TRUE,"{'a': 'NA', 'b': 'NA', 'c': 'NA'}",,,,TmMg,<1.3 K,<1.3 K,,,,
,,,,385 K,385 K,Handbook of Magnetic Materials,TRUE,"{'a': 'NA', 'b': 'NA', 'c': 'NA'}",,,,YMn₂Si₂,460 K,460 K,,,,
,,,,,,Handbook of Magnetic Materials,TRUE,"{'a': 'NA', 'b': 'NA', 'c': 'NA'}",,,,YMn₂Si₂,516 K,516 K,,,,
,,303-310 K,303-310 K,310 K,310 K,Handbook of Magnetic Materials,TRUE,"{'a': 'NA', 'b': 'NA', 'c': 'NA'}",,,,LaMn₂Si₂,,,,,,
,,,,330 K,330 K,Handbook of Magnetic Materials,TRUE,"{'a': 'NA', 'b': 'NA', 'c': 'NA'}",,,,CeMn₂Si₂,379 K,379 K,,,,
,,,,290 K,290 K,Handbook of Magnetic Materials,TRUE,"{'a': 'NA', 'b': 'NA', 'c': 'NA'}",,,,PrMn₂Si₂,348 K,348 K,,,,
,,,,290 K,290 K,Handbook of Magnetic Materials,TRUE,"{'a': 'NA', 'b': 'NA', 'c': 'NA'}",,,,NdMn₂Si₂,365 K,365 K,,,,
,,32 K,32 K,,,Handbook of Magnetic Materials,TRUE,"{'a': 'NA', 'b': 'NA', 'c': 'NA'}",,,,NdMn₂Si₂,380 K,380 K,,,,
,,,,301 K,301 K,Handbook of Magnetic Materials,TRUE,"{'a': 'NA', 'b': 'NA', 'c': 'NA'}",,,,SmMn₂Si₂,398 K,398 K,,,,
,,65 K,65 K,,,Handbook of Magnetic Materials,TRUE,"{'a': 'NA', 'b': 'NA', 'c': 'NA'}",,,,GdMn₂Si₂,453 K,453 K,,,,
,,60 K,60 K,,,Handbook of Magnetic Materials,TRUE,"{'a': 'NA', 'b': 'NA', 'c': 'NA'}",,,,GdMn₂Si₂,485 K,485 K,,,,
,,65 K,65 K,,,Handbook of Magnetic Materials,TRUE,"{'a': 'NA', 'b': 'NA', 'c': 'NA'}",,,,TbMn₂Si₂,550 K,550 K,,,,
,,55 K,55 K,,,Handbook of Magnetic Materials,TRUE,"{'a': 'NA', 'b': 'NA', 'c': 'NA'}",,,,DyMn₂Si₂,473 K,473 K,,,,
,,,,,,Handbook of Magnetic Materials,TRUE,"{'a': 'NA', 'b': 'NA', 'c': 'NA'}",,,,HoMn₂Si₂,453 K,453 K,,,,
,,5 K,5 K,,,Handbook of Magnetic Materials,TRUE,"{'a': 'NA', 'b': 'NA', 'c': 'NA'}",,,,ErMn₂Si₂,508 K,508 K,,,,
,,,,,,Handbook of Magnetic Materials,TRUE,"{'a': 'NA', 'b': 'NA', 'c': 'NA'}",,,,TmMn₂Si₂,498 K,498 K,,,,
,,,,,,Handbook of Magnetic Materials,TRUE,"{'a': 'NA', 'b': 'NA', 'c': 'NA'}",,,,YbMn₂Si₂,513 K,513 K,,,,
,,,,,,Handbook of Magnetic Materials,TRUE,"{'a': 'NA', 'b': 'NA', 'c': 'NA'}",,,,LuMn₂Si₂,464 K,464 K,,,,
,,,,365 K,365 K,Handbook of Magnetic Materials,TRUE,"{'a': 'NA', 'b': 'NA', 'c': 'NA'}",,,,YMn₂Ge₂,395 K,395 K,,,,
,,306-310 K,306-310 K,270 K,270 K,Handbook of Magnetic Materials,TRUE,"{'a': 'NA', 'b': 'NA', 'c': 'NA'}",,,,LaMn₂Ge₂,,,,,,
,,316 K,316 K,,,Handbook of Magnetic Materials,TRUE,"{'a': 'NA', 'b': 'NA', 'c': 'NA'}",,,,CeMn₂Ge₂,,,,,,
,,329-334 K,329-334 K,,,Handbook of Magnetic Materials,TRUE,"{'a': 'NA', 'b': 'NA', 'c': 'NA'}",,,,PrMn₂Ge₂,,,,,,
,,334 K,334 K,,,Handbook of Magnetic Materials,TRUE,"{'a': 'NA', 'b': 'NA', 'c': 'NA'}",,,,NdMn₂Ge₂,,,,,,
,,64 K,64 K,348 K,348 K,Handbook of Magnetic Materials,TRUE,"{'a': 'NA', 'b': 'NA', 'c': 'NA'}",,,,SmMn₂Ge₂,196 K,196 K,,,,
,,100 K,100 K,350 K,350 K,Handbook of Magnetic Materials,TRUE,"{'a': 'NA', 'b': 'NA', 'c': 'NA'}",,,,SmMn₂Ge₂,150 K,150 K,,,,
,,106 K,106 K,341 K,341 K,Handbook of Magnetic Materials,TRUE,"{'a': 'NA', 'b': 'NA', 'c': 'NA'}",,,,SmMn₂Ge₂,153 K,153 K,,,,
,,9 K,9 K,52 K,52 K,Handbook of Magnetic Materials,TRUE,"{'a': 'NA', 'b': 'NA', 'c': 'NA'}",,,,EuMn₂Ge₂,330 K,330 K,,,,
,,96 K,96 K,100 K,100 K,Handbook of Magnetic Materials,TRUE,"{'a': 'NA', 'b': 'NA', 'c': 'NA'}",,,,GdMn₂Ge₂,365 K,365 K,,,,
,,33 K,33 K,,,Handbook of Magnetic Materials,TRUE,"{'a': 'NA', 'b': 'NA', 'c': 'NA'}",,,,TbMn₂Ge₂,413 K,413 K,,,,
,,95 K,95 K,100 K,100 K,Handbook of Magnetic Materials,TRUE,"{'a': 'NA', 'b': 'NA', 'c': 'NA'}",,,,TbMn₂Ge₂,414 K,414 K,,,,
,,110 K,110 K,,,Handbook of Magnetic Materials,TRUE,"{'a': 'NA', 'b': 'NA', 'c': 'NA'}",,,,TbMn₂Ge₂,413 K,413 K,,,,
,,47 K,47 K,,,Handbook of Magnetic Materials,TRUE,"{'a': 'NA', 'b': 'NA', 'c': 'NA'}",,,,DyMn₂Ge₂,385 K,385 K,,,,
,,40 K,40 K,100 K,100 K,Handbook of Magnetic Materials,TRUE,"{'a': 'NA', 'b': 'NA', 'c': 'NA'}",,,,DyMn₂Ge₂,438 K,438 K,,,,
,,37 K,37 K,,,Handbook of Magnetic Materials,TRUE,"{'a': 'NA', 'b': 'NA', 'c': 'NA'}",,,,HoMn₂Ge₂,403 K,403 K,,,,
,,4.2 K,4.2 K,100 K,100 K,Handbook of Magnetic Materials,TRUE,"{'a': 'NA', 'b': 'NA', 'c': 'NA'}",,,,HoMn₂Ge₂,459 K,459 K,,,,
,,5.1 K,5.1 K,,,Handbook of Magnetic Materials,TRUE,"{'a': 'NA', 'b': 'NA', 'c': 'NA'}",,,,ErMn₂Ge₂,390 K,390 K,,,,
,,4.2 K,4.2 K,224 K,224 K,Handbook of Magnetic Materials,TRUE,"{'a': 'NA', 'b': 'NA', 'c': 'NA'}",,,,ErMn₂Ge₂,475 K,475 K,,,,
,,,,,,Handbook of Magnetic Materials,TRUE,"{'a': 'NA', 'b': 'NA', 'c': 'NA'}",,,,TmMn₂Ge₂,458 K,458 K,,,,
,,,,,,Handbook of Magnetic Materials,TRUE,"{'a': 'NA', 'b': 'NA', 'c': 'NA'}",,,,YbMn₂Ge₂,338 K,338 K,,,,
,,,,,,Handbook of Magnetic Materials,TRUE,"{'a': 'NA', 'b': 'NA', 'c': 'NA'}",,,,LuMn₂Ge₂,453 K,453 K,,,,
,,850 K,850 K,,,Handbook of Magnetic Materials,TRUE,"{'a': '8.420 Å', 'b': 'NA', 'c': '4.708 Å'}",,,,SmFe5Co5Si2,,,,,,
,,528 K,528 K,,,Handbook of Magnetic Materials,TRUE,"{'a': '8.371 Å', 'b': 'NA', 'c': '4.751 Å'}",,,,LuFe10.5Si1.5,,,,,,
,,670 K,670 K,,,Handbook of Magnetic Materials,TRUE,"{'a': '8.424 Å', 'b': 'NA', 'c': '4.743 Å'}",,,,YFe8Co2Si2,,,,,,
,,790 K,790 K,,,Handbook of Magnetic Materials,TRUE,"{'a': '8.421 Å', 'b': 'NA', 'c': '4.730 Å'}",,,,YFe6Co4Si2,,,,,,
,,820 K,820 K,,,Handbook of Magnetic Materials,TRUE,"{'a': '8.359 Å', 'b': 'NA', 'c': '4.684 Å'}",,,,YFe4Co6Si2,,,,,,
,,788 K,788 K,,,Handbook of Magnetic Materials,TRUE,"{'a': '8.328 Å', 'b': 'NA', 'c': '4.665 Å'}",,,,YFe2Co8Si2,,,,,,
,,550 K,550 K,,,Handbook of Magnetic Materials,TRUE,"{'a': '8.24 Å', 'b': 'NA', 'c': '4.63 Å'}",,,10.0 µB/f.u.,UFe10Si2,,,,,,
,,608 K,608 K,,,Handbook of Magnetic Materials,TRUE,"{'a': '8.45 Å', 'b': 'NA', 'c': '4.75 Å'}",,,,Gd1.1Fe9.5Cr2.5,,,,,,
4.6 T,,530 K,530 K,,,Handbook of Magnetic Materials,TRUE,"{'a': '8.532 Å', 'b': 'NA', 'c': '4.769 Å'}",,,19.8* µB/f.u.,NdFe10Cr2,,,,,,
5.9 T,,565 K,565 K,,,Handbook of Magnetic Materials,TRUE,"{'a': '8.496 Å', 'b': 'NA', 'c': '4.760 Å'}",,,,SmFe10Cr2,,,,,,
2.7 T,,580 K,580 K,,,Handbook of Magnetic Materials,TRUE,"{'a': '8.515 Å', 'b': 'NA', 'c': '4.766 Å'}",,,11.2* µB/f.u.,GdFe10Cr2,,,,,,
,,525 K,525 K,,,Handbook of Magnetic Materials,TRUE,"{'a': '8.444 Å', 'b': 'NA', 'c': '4.745 Å'}",,,9.3* µB/f.u.,TbFe10Cr2,,,,,,
4.9 T,,495 K,495 K,,,Handbook of Magnetic Materials,TRUE,"{'a': '8.419 Å', 'b': 'NA', 'c': '4.733 Å'}",,,9.8* µB/f.u.,DyFe10Cr2,,,,,,
4.0 T,,485 K,485 K,,,Handbook of Magnetic Materials,TRUE,"{'a': '8.39 Å', 'b': 'NA', 'c': '4.730 Å'}",,,9.9* µB/f.u.,HoFe10Cr2,,,,,,
2.7 T,,475 K,475 K,,,Handbook of Magnetic Materials,TRUE,"{'a': '8.432 Å', 'b': 'NA', 'c': '4.749 Å'}",,,10.2* µB/f.u.,ErFe10Cr2,,,,,,
2.8 T,,465 K,465 K,,,Handbook of Magnetic Materials,TRUE,"{'a': '8.416 Å', 'b': 'NA', 'c': '4.732 Å'}",,,10.1* µB/f.u.,TmFe10Cr2,,,,,,
,,450 K,450 K,,,Handbook of Magnetic Materials,TRUE,"{'a': '8.412 Å', 'b': 'NA', 'c': '4.736 Å'}",,,,LuFe10Cr2,,,,,,
2.6 T,,510 K,510 K,,,Handbook of Magnetic Materials,TRUE,"{'a': '8.463 Å', 'b': 'NA', 'c': '4.756 Å'}",,,16.67 µB/f.u.,YFe10Cr2,,,,,,
,,540 K,540 K,,,Handbook of Magnetic Materials,TRUE,"{'a': '8.442 Å', 'b': 'NA', 'c': '4.745 Å'}",,,,YFe10.5Cr1.5,,,,,,
,,420 K,420 K,,,Handbook of Magnetic Materials,TRUE,"{'a': '8.463 Å', 'b': 'NA', 'c': '4.739 Å'}",,,,YFe9.3Cr2.7,,,,,,
,,385 K,385 K,,,Handbook of Magnetic Materials,TRUE,"{'a': '8.445 Å', 'b': 'NA', 'c': '4.751 Å'}",,,,YFe9.0Cr3.0,,,,,,
,,360 K,360 K,,,Handbook of Magnetic Materials,TRUE,"{'a': '8.442 Å', 'b': 'NA', 'c': '4.748 Å'}",,,,YFe8.5Cr3.5,,,,,,
,,515 K,515 K,,,Handbook of Magnetic Materials,TRUE,"{'a': '8.473 Å', 'b': 'NA', 'c': '4.758 Å'}",,,,YFe10CrV,,,,,,
,,260 K,260 K,,,Handbook of Magnetic Materials,TRUE,"{'a': '8.567 Å', 'b': 'NA', 'c': '4.786 Å'}",,,,CeFe10Mo2,,,,,,
,,385 K,385 K,,,Handbook of Magnetic Materials,TRUE,"{'a': '8.634 Å', 'b': 'NA', 'c': '4.808 Å'}",,,,PrFe10Mo2,,,,,,
,,400 K,400 K,,,Handbook of Magnetic Materials,TRUE,"{'a': '8.606 Å', 'b': 'NA', 'c': '4.798 Å'}",,,16.4 µB/f.u.,NdFe10Mo2,,,,,,
3.7 T,,483 K,483 K,,,Handbook of Magnetic Materials,TRUE,"{'a': '8.590 Å', 'b': 'NA', 'c': '4.804 Å'}",,,15.2 µB/f.u.,SmFe10Mo2,,,,,,
2.19 T,,430 K,430 K,,,Handbook of Magnetic Materials,TRUE,"{'a': '8.581 Å', 'b': 'NA', 'c': '4.806 Å'}",,,9.79 µB/f.u.,GdFe10Mo2,,,,,,
,,390 K,390 K,,,Handbook of Magnetic Materials,TRUE,"{'a': '8.546 Å', 'b': 'NA', 'c': '4.785 Å'}",,,4.9 µB/f.u.,TbFe10Mo2,,,,,,
,,365 K,365 K,,,Handbook of Magnetic Materials,TRUE,"{'a': '8.538 Å', 'b': 'NA', 'c': '4.790 Å'}",,,4.4 µB/f.u.,DyFe10Mo2,,,,,,
,,345 K,345 K,,,Handbook of Magnetic Materials,TRUE,"{'a': '8.523 Å', 'b': 'NA', 'c': '4.788 Å'}",,,3.5 µB/f.u.,HoFe10Mo2,,,,,,
,,310 K,310 K,,,Handbook of Magnetic Materials,TRUE,"{'a': '8.517 Å', 'b': 'NA', 'c': '4.785 Å'}",,,3.6 µB/f.u.,ErFe10Mo2,,,,,,
,,290 K,290 K,,,Handbook of Magnetic Materials,TRUE,"{'a': '8.513 Å', 'b': 'NA', 'c': '4.781 Å'}",,,5.5 µB/f.u.,TmFe10Mo2,,,,,,
,,260 K,260 K,,,Handbook of Magnetic Materials,TRUE,"{'a': '8.511 Å', 'b': 'NA', 'c': '4.780 Å'}",,,10.6 µB/f.u.,LuFe10Mo2,,,,,,
,,360 K,360 K,,,Handbook of Magnetic Materials,TRUE,"{'a': '8.541 Å', 'b': 'NA', 'c': '4.792 Å'}",,,13.0 µB/f.u.,YFe10Mo2,,,,,,
,,256 K,256 K,,,Handbook of Magnetic Materials,TRUE,"{'a': 'NA', 'b': 'NA', 'c': 'NA'}",,,,UFe10Mo2,,,,,,
,,440 K,440 K,,,Handbook of Magnetic Materials,TRUE,"{'a': '8.590 Å', 'b': 'NA', 'c': '4.791 Å'}",,,,NdFe10.5Mo1.5,,,,,,
,,350 K,350 K,,,Handbook of Magnetic Materials,TRUE,"{'a': '8.612 Å', 'b': 'NA', 'c': '4.809 Å'}",,,,NdFe9.5Mo2.5,,,,,,
,,510 K,510 K,,,Handbook of Magnetic Materials,TRUE,"{'a': '8.566 Å', 'b': 'NA', 'c': '4.778 Å'}",,,,SmFe11Mo,,,,,,
,,460 K,460 K,,,Handbook of Magnetic Materials,TRUE,"{'a': '8.572 Å', 'b': 'NA', 'c': '4.788 Å'}",,,,SmFe10.5Mo1.5,,,,,,
>5.0 T,,460 K,460 K,,,Handbook of Magnetic Materials,TRUE,"{'a': 'NA', 'b': 'NA', 'c': 'NA'}",,,15.0 µB/f.u.,Sm1.2Fe10Mo2,,,,,,
,,520 K,520 K,,,Handbook of Magnetic Materials,TRUE,"{'a': '8.557 Å', 'b': 'NA', 'c': '4.791 Å'}",,,,GdFe10.5Mo1.5,,,,,,
,,460 K,460 K,,,Handbook of Magnetic Materials,TRUE,"{'a': '8.513 Å', 'b': 'NA', 'c': '4.783 Å'}",,,,YFe10.5Mo1.5,,,,,,
,,300 K,300 K,,,Handbook of Magnetic Materials,TRUE,"{'a': '8.576 Å', 'b': 'NA', 'c': '4.815 Å'}",,,,YFe9.5Mo2.5,,,,,,
,,370 K,370 K,,,Handbook of Magnetic Materials,TRUE,"{'a': '8.58 Å', 'b': 'NA', 'c': '4.80 Å'}",,,8.0 µB/f.u.,Gd1.1Fe9.8Mo2.2,,,,,,
2.8 T,,440 K,440 K,,,Handbook of Magnetic Materials,TRUE,"{'a': '8.56 Å', 'b': 'NA', 'c': '4.80 Å'}",,,8.3 µB/f.u.,Gd1.1Fe10Mo2,,,,,,
,,484 K,484 K,,,Handbook of Magnetic Materials,TRUE,"{'a': 'NA', 'b': 'NA', 'c': 'NA'}",,,9.9 µB/f.u.,Gd1.1Fe10.2Mo1.8,,,,,,
,,446 K,446 K,,,Handbook of Magnetic Materials,TRUE,"{'a': '8.54 Å', 'b': 'NA', 'c': '4.79 Å'}",,,,GdFe10.2Mo1.8,,,,,,
,,,,,,Handbook of Magnetic Materials,TRUE,"{'a': '7.375', 'b': 'NA', 'c': '3.572'}",,,,U2Ni2In,14.3 K,14.3 K,,,,
,,,,,,Handbook of Magnetic Materials,TRUE,"{'a': '7.637', 'b': 'NA', 'c': '3.752'}",,,,U2Pd2In,36.6 K,36.6 K,,,,
,,,,,,Handbook of Magnetic Materials,TRUE,"{'a': '7.263', 'b': 'NA', 'c': '3.691'}",,,,U2Ni2Sn,26.0 K,26.0 K,,,,
,,,,,,Handbook of Magnetic Materials,TRUE,"{'a': '7.524', 'b': 'NA', 'c': '3.630'}",,,,U2Rh2Sn,24.4 K,24.4 K,,,,
,,,,,,Handbook of Magnetic Materials,TRUE,"{'a': '7.603', 'b': 'NA', 'c': '3.785'}",,,,U2Pd2Sn,40.6 K,40.6 K,,,,
,ThMn12-type,135 K,135 K,,,Handbook of Magnetic Materials,TRUE,"{'a': '8.937', 'b': 'NA', 'c': '5.160'}",,,,EuFe6Al6,,,,,,
,ThMn12-type,345 K,345 K,,,Handbook of Magnetic Materials,TRUE,"{'a': '8.687', 'b': 'NA', 'c': '5.015'}",,,2.11 μB/f.u. Room temperature,GdFe6Al6,,,,,,
,ThMn12-type,335 K,335 K,,,Handbook of Magnetic Materials,TRUE,"{'a': '8.651', 'b': 'NA', 'c': '5.029'}",,,,TbFe6Al6,,,,,,
,ThMn12-type,325 K,325 K,,,Handbook of Magnetic Materials,TRUE,"{'a': '8.650', 'b': 'NA', 'c': '5.001'}",,,,DyFe6Al6,,,,,,
,ThMn12-type,310 K,310 K,,,Handbook of Magnetic Materials,TRUE,"{'a': '8.636', 'b': 'NA', 'c': '4.985'}",,,,HoFe6Al6,,,,,,
,ThMn12-type,320 K,320 K,,,Handbook of Magnetic Materials,TRUE,"{'a': '8.619', 'b': 'NA', 'c': '5.016'}",,,,ErFe6Al6,,,,,,
,ThMn12-type,320 K,320 K,,,Handbook of Magnetic Materials,TRUE,"{'a': '8.605', 'b': 'NA', 'c': '5.005'}",,,,TmFe6Al6,,,,,,
,ThMn12-type,210 K,210 K,,,Handbook of Magnetic Materials,TRUE,"{'a': '8.662', 'b': 'NA', 'c': '5.001'}",,,,YbFe6Al6,,,,,,
,ThMn12-type,308 K,308 K,,,Handbook of Magnetic Materials,TRUE,"{'a': '8.646', 'b': 'NA', 'c': '4.992'}",,,8.4 μB/f.u.,YFe6Al6,,,,,,
,ThMn12-type,355 K,355 K,,,Handbook of Magnetic Materials,TRUE,"{'a': '8.638', 'b': 'NA', 'c': '4.987'}",,,6.84 μB/f.u.,UFe6Al6,,,,,,
,ThMn12-type,21 K,21 K,-22 K,-22 K,Handbook of Magnetic Materials,TRUE,"{'a': '8.691', 'b': 'NA', 'c': '5.062'}",,,,GdCu6Al6,,,,,,
,ThMn12-type,33.4 K,33.4 K,-54 K,-54 K,Handbook of Magnetic Materials,TRUE,"{'a': '8.657', 'b': 'NA', 'c': '5.053'}",,,,TbCu6Al6,,,,,,
,ThMn12-type,3.9 K,3.9 K,-14 K,-14 K,Handbook of Magnetic Materials,TRUE,"{'a': '8.662', 'b': 'NA', 'c': '5.042'}",,,,DyCu6Al6,,,,,,
,ThMn12-type,1.9 K,1.9 K,-11 K,-11 K,Handbook of Magnetic Materials,TRUE,"{'a': '8.651', 'b': 'NA', 'c': '5.039'}",,,,HoCu6Al6,,,,,,
,ThMn12-type,2.6 K,2.6 K,-3 K,-3 K,Handbook of Magnetic Materials,TRUE,"{'a': '8.630', 'b': 'NA', 'c': '5.029'}",,,,ErCu6Al6,,,,,,
,ThMn12-type,3.9 K,3.9 K,-5 K,-5 K,Handbook of Magnetic Materials,TRUE,"{'a': '8.624', 'b': 'NA', 'c': '5.040'}",,,,TmCu6Al6,,,,,,
,ThMn12-type,15 K,15 K,-9 K,-9 K,Handbook of Magnetic Materials,TRUE,"{'a': '8.845', 'b': 'NA', 'c': '5.108'}",,,,GdMn6Al6,,,,,,
,ThMn12-type,8 K,8 K,-26 K,-26 K,Handbook of Magnetic Materials,TRUE,"{'a': '8.820', 'b': 'NA', 'c': '5.092'}",,,,TbMn6Al6,,,,,,
,ThMn12-type,6 K,6 K,-7 K,-7 K,Handbook of Magnetic Materials,TRUE,"{'a': '8.800', 'b': 'NA', 'c': '5.080'}",,,,DyMn6Al6,,,,,,
,ThMn12-type,2.6 K,2.6 K,-4 K,-4 K,Handbook of Magnetic Materials,TRUE,"{'a': '8.768', 'b': 'NA', 'c': '5.062'}",,,,ErMn6Al6,,,,,,
,ThMn12-type,2 K,2 K,-18 K,-18 K,Handbook of Magnetic Materials,TRUE,"{'a': '8.765', 'b': 'NA', 'c': '5.060'}",,,,TmMn6Al6,,,,,,
,ThMn12-type,,,-23 K,-23 K,Handbook of Magnetic Materials,TRUE,"{'a': '8.751', 'b': 'NA', 'c': '5.053'}",,,,YbMn6Al6,,,,,,
,ThMn12-type,,,-44 K,-44 K,Handbook of Magnetic Materials,TRUE,"{'a': '8.796', 'b': 'NA', 'c': '5.079'}",,,,YMn6Al6,,,,,,
