Repository: sanjayganeshprabu/Computational-Modeling-and-Predictive-Analytics-for-Materials-Data

# Computational-Modeling-and-Predictive-Analytics-for-Materials-Data-

File: MODIFIED magnetic_materials.csv (part 109 of 112)
Coercivity,Crystal_Structure,Curie,Curie(Tc),Curie_Weiss,Curie_Weiss(θp),DOI,Experimental,Lattice_Parameters,Lattice_Structure,Magnetic_Moment,Magnetization,Material_Name,Neel,Neel(Tn),New_Column_Concatenated,Remanence,Space_Group,Susceptibility
,ThMn12-type,170 K,170 K,158 K,158 K,Handbook of Magnetic Materials,TRUE,"{'a': '8.893', 'b': 'NA', 'c': '5.186'}",,,,GdCr6Al6,,,,,,
,ThMn12-type,20 K,20 K,-5 K,-5 K,Handbook of Magnetic Materials,TRUE,"{'a': '8.890', 'b': 'NA', 'c': '5.132'}",,,,DyCr6Al6,,,,,,
,ThMn12-type,15 K,15 K,-1 K,-1 K,Handbook of Magnetic Materials,TRUE,"{'a': '8.878', 'b': 'NA', 'c': '5.126'}",,,,ErCr6Al6,,,,,,
,ThMn12-type,220 K,220 K,265 K,265 K,Handbook of Magnetic Materials,TRUE,"{'a': '8.763', 'b': 'NA', 'c': '5.056'}",,,5.1 μB/f.u.,SmFe5Al7,,,,,,
,ThMn12-type,268 K,268 K,241 K,241 K,Handbook of Magnetic Materials,TRUE,"{'a': '8.709', 'b': 'NA', 'c': '5.025'}",,,0.4 μB/f.u.,GdFe5Al7,,,,,,
,ThMn12-type,248 K,248 K,174 K,174 K,Handbook of Magnetic Materials,TRUE,"{'a': '8.706', 'b': 'NA', 'c': '5.026'}",,,0.6 μB/f.u.,TbFe5Al7,,,,,,
,ThMn12-type,227 K,227 K,177 K,177 K,Handbook of Magnetic Materials,TRUE,"{'a': '8.701', 'b': 'NA', 'c': '5.020'}",,,1.8 μB/f.u.,DyFe5Al7,,,,,,
,ThMn12-type,227 K,227 K,186 K,186 K,Handbook of Magnetic Materials,TRUE,"{'a': '8.685', 'b': 'NA', 'c': '5.014'}",,,2.3 μB/f.u.,HoFe5Al7,,,,,,
,ThMn12-type,218 K,218 K,192 K,192 K,Handbook of Magnetic Materials,TRUE,"{'a': '8.675', 'b': 'NA', 'c': '5.009'}",,,1.7 μB/f.u.,ErFe5Al7,,,,,,
,ThMn12-type,,,109 K,109 K,Handbook of Magnetic Materials,TRUE,"{'a': '8.680', 'b': 'NA', 'c': '5.001'}",,,0.5 μB/f.u.,TmFe5Al7,,,,,,
,ThMn12-type,207 K,207 K,224 K,224 K,Handbook of Magnetic Materials,TRUE,"{'a': '8.678', 'b': 'NA', 'c': '5.008'}",,,3.6 μB/f.u.,YbFe5Al7,,,,,,
,ThMn12-type,212 K,212 K,224 K,224 K,Handbook of Magnetic Materials,TRUE,"{'a': '8.662', 'b': 'NA', 'c': '4.988'}",,,5.4 μB/f.u.,LuFe5Al7,,,,,,
,,,,,,af type behaviour,TRUE,"{'a': 'NA', 'b': 'NA', 'c': 'NA'}",,,,NdCu2In,2 K,2 K,,,,
,,,,,,af type behaviour,TRUE,"{'a': 'NA', 'b': 'NA', 'c': 'NA'}",,,,SmCu2In,3.4 K,3.4 K,,,,
,,,,,,"am structure (t > tt), cycloidal spiral (t < tt)",TRUE,"{'a': 'NA', 'b': 'NA', 'c': 'NA'}",,,,TbAg2In,8.3 K,8.3 K,,,,
,,639 K,639 K,,,Handbook of Magnetic Materials,TRUE,"{'a': 'NA', 'b': 'NA', 'c': 'NA'}",,,,Y2Co7,,,,,,
,,613 K,613 K,,,Handbook of Magnetic Materials,TRUE,"{'a': 'NA', 'b': 'NA', 'c': 'NA'}",,,,Nd2Co7,,,,,,
,,670 K,670 K,,,Handbook of Magnetic Materials,TRUE,"{'a': 'NA', 'b': 'NA', 'c': 'NA'}",,,,Sm2Co7,,,,,,
,,775 K,775 K,,,Handbook of Magnetic Materials,TRUE,"{'a': 'NA', 'b': 'NA', 'c': 'NA'}",,,,Gd2Co7,,,,,,
,,720 K,720 K,,,Handbook of Magnetic Materials,TRUE,"{'a': 'NA', 'b': 'NA', 'c': 'NA'}",,,,Tb2Co7 (r),,,,,,
,,720 K,720 K,,,Handbook of Magnetic Materials,TRUE,"{'a': 'NA', 'b': 'NA', 'c': 'NA'}",,,,Tb2Co7 (h),,,,,,
,,640 K,640 K,,,Handbook of Magnetic Materials,TRUE,"{'a': 'NA', 'b': 'NA', 'c': 'NA'}",,,,Tm2Co7,,,,,,
,,131 K,131 K,,,maurer and friedt (1983),TRUE,"{'a': 'NA', 'b': 'NA', 'c': 'NA'}",,,6.85 μB,Eu₀.₇₀Mg₀.₃₀,,,,,,
,,134 K,134 K,,,Handbook of Magnetic Materials,TRUE,"{'a': 'NA', 'b': 'NA', 'c': 'NA'}",,,6.8 μB,Eu₀.₇₅Zn₀.₂₅,,,,,,
,,133 K,133 K,,,Handbook of Magnetic Materials,TRUE,"{'a': 'NA', 'b': 'NA', 'c': 'NA'}",,,6.85 μB,Eu₀.₇₀Zn₀.₃₀,,,,,,
,,70 K,70 K,,,buschow and van der hoogenhof (1979),TRUE,"{'a': 'NA', 'b': 'NA', 'c': 'NA'}",,,3.8 μB,Eu₀.₈₁Ag₀.₁₉,,,,,,
,,37 K,37 K,,,Handbook of Magnetic Materials,TRUE,"{'a': 'NA', 'b': 'NA', 'c': 'NA'}",,,7.39 μB,Eu₀.₇₅Ag₀.₂₅,,,,,,
,,134 K,134 K,,,maurer and friedt (1983),TRUE,"{'a': 'NA', 'b': 'NA', 'c': 'NA'}",,,6.8 μB,Eu₀.₇₅Cd₀.₂₅,,,,,,
,,230 K,230 K,,,buschow et al. (1980),TRUE,"{'a': 'NA', 'b': 'NA', 'c': 'NA'}",,,5.3 μB,Gd₀.₆₀Mn₀.₄₀,,,,,,
,,142 K,142 K,,,Handbook of Magnetic Materials,TRUE,"{'a': 'NA', 'b': 'NA', 'c': 'NA'}",,,6.4 μB,Gd₀.₇₆Cu₀.₂₄,,,,,,
,,144 K,144 K,,,Handbook of Magnetic Materials,TRUE,"{'a': 'NA', 'b': 'NA', 'c': 'NA'}",,,6.6 μB,Gd₀.₇₀Cu₀.₃₀,,,,,,
,,148 K,148 K,,,Handbook of Magnetic Materials,TRUE,"{'a': 'NA', 'b': 'NA', 'c': 'NA'}",,,5.8 μB,Gd₀.₈₅Ga₀.₁₅,,,,,,
,,78 K,78 K,,,Handbook of Magnetic Materials,TRUE,"{'a': 'NA', 'b': 'NA', 'c': 'NA'}",,,6.1 μB,Gd₀.₈₅Ru₀.₁₅,,,,,,
,,77 K,77 K,,,Handbook of Magnetic Materials,TRUE,"{'a': 'NA', 'b': 'NA', 'c': 'NA'}",,,7.1 μB,Gd₀.₇₀Ru₀.₃₀,,,,,,
,,57 K,57 K,,,Handbook of Magnetic Materials,TRUE,"{'a': 'NA', 'b': 'NA', 'c': 'NA'}",,,6.0 μB,Gd₀.₆₀Ru₀.₄₀,,,,,,
,,111 K,111 K,,,Handbook of Magnetic Materials,TRUE,"{'a': 'NA', 'b': 'NA', 'c': 'NA'}",,,5.6 μB,Gd₀.₈₂Rh₀.₁₈,,,,,,
,,122(138) K,122(138) K,,,boucher (1976),TRUE,"{'a': 'NA', 'b': 'NA', 'c': 'NA'}",,,6.7 μB,Gd₀.₅₄Ag₀.₄₆,,,,,,
,,150 K,150 K,,,buschow et al. (1980),TRUE,"{'a': 'NA', 'b': 'NA', 'c': 'NA'}",,,6.5 μB,Gd₀.₈₃Pt₀.₁₇,,,,,,
,,149 K,149 K,,,poon and durand (1977b),TRUE,"{'a': 'NA', 'b': 'NA', 'c': 'NA'}",,,7.0 μB,Gd₀.₈₀Au₀.₂₀,,,,,,
,,64(106) K,64(106) K,,,boucher (1977),TRUE,"{'a': 'NA', 'b': 'NA', 'c': 'NA'}",,,5.0 μB,Tb₀.₅₀Ag₀.₅₀,,,,,,
,,18(59) K,18(59) K,,,Handbook of Magnetic Materials,TRUE,"{'a': 'NA', 'b': 'NA', 'c': 'NA'}",,,4.8 μB,Dy₀.₅₀Ag₀.₅₀,,,,,,
,,11(33) K,11(33) K,,,Handbook of Magnetic Materials,TRUE,"{'a': 'NA', 'b': 'NA', 'c': 'NA'}",,,5.7 μB,Ho₀.₅₀Ag₀.₅₀,,,,,,
,,6(20) K,6(20) K,,,Handbook of Magnetic Materials,TRUE,"{'a': 'NA', 'b': 'NA', 'c': 'NA'}",,,4.9 μB,Er₀.₅₀Ag₀.₅₀,,,,,,
,,142 K,142 K,,,after duc and oanh (1997),TRUE,"{'a': 'NA', 'b': 'NA', 'c': 'NA'}",,,,Dy(Co_{1-x}Si_x)_2,,,,,,
,,78 K,78 K,,,after duc and oanh (1997),TRUE,"{'a': 'NA', 'b': 'NA', 'c': 'NA'}",,,,Ho(Co_{1-x}Si_x)_2,,,,,,
,,32.6 K,32.6 K,,,after duc and oanh (1997),TRUE,"{'a': 'NA', 'b': 'NA', 'c': 'NA'}",,,,Er(Co_{1-x}Si_x)_2,,,,,,
,Gd2Co7,670 K,670 K,,,apostolov et al. (1988),TRUE,"{'a': 'NA', 'b': 'NA', 'c': 'NA'}",,,6 μB/f.u.,Ho2Co7,,,,,R3m,
,Gd2Co7,200 K,200 K,,,apostolov et al. (1988),TRUE,"{'a': 'NA', 'b': 'NA', 'c': 'NA'}",,,1.7 μB/f.u.,Ho2Co7H2.6,,,,,R3m,
,PuNi3,<10 K,<10 K,,,buschow (1980b),TRUE,"{'a': 'NA', 'b': 'NA', 'c': 'NA'}",,,<0.1 μB/f.u.,CeCo3,,,,,R3m,
,PuNi3,80 K,80 K,,,buschow (1980b),TRUE,"{'a': 'NA', 'b': 'NA', 'c': 'NA'}",,,0.8 μB/f.u.,CeCo3H4,,,,,R3m,
,PuNi3,611 K,611 K,,,buschow (1977a),TRUE,"{'a': 'NA', 'b': 'NA', 'c': 'NA'}",,,2.29 μB/f.u.,GdCo3,,,,,R3m,
1.03 μB/Co,PuNi3,28 K,28 K,,,malik et al. (1978),TRUE,"{'a': 'NA', 'b': 'NA', 'c': 'NA'}",,,3.92 μB/f.u.,GdCo3H4.6,,,,,R3m,
,PuNi3,452 K,452 K,,,buschow (1977a),TRUE,"{'a': 'NA', 'b': 'NA', 'c': 'NA'}",,,4.4 μB/f.u.,DyCo3,,,,,R3m,
,PuNi3,18 K,18 K,,,malik et al. (1978),TRUE,"{'a': 'NA', 'b': 'NA', 'c': 'NA'}",,,3.82 μB/f.u.,DyCo3H4.3,,,,,R3m,
,PuNi3,418 K,418 K,,,buschow (1977a),TRUE,"{'a': 'NA', 'b': 'NA', 'c': 'NA'}",,,5.45 μB/f.u.,HoCo3,,,,,R3m,
,PuNi3,15 K,15 K,,,malik et al. (1978),TRUE,"{'a': 'NA', 'b': 'NA', 'c': 'NA'}",,,3.16 μB/f.u.,HoCo3H4.2,,,,,R3m,
,PuNi3,401 K,401 K,,,malik et al. (1981),TRUE,"{'a': 'NA', 'b': 'NA', 'c': 'NA'}",,,4.2 μB/f.u.,ErCo3,,,,,R3m,
,PuNi3,370 K,370 K,,,malik et al. (1981),TRUE,"{'a': 'NA', 'b': 'NA', 'c': 'NA'}",,,3.0 μB/f.u.,TmCo3,,,,,R3m,
,MgCu2,40 K,40 K,,,de jongh et al. (1981),TRUE,"{'a': 'NA', 'b': 'NA', 'c': 'NA'}",,,3.9 μB/f.u.,PrCo2,,,,,Fd3m,
,MgCu2,398 K,398 K,,,buschow (1977d),TRUE,"{'a': 'NA', 'b': 'NA', 'c': 'NA'}",,,4.8 μB/f.u.,GdCo2,,,,,Fd3m,
,MgCu2,90 K,90 K,,,buschow (1977d),TRUE,"{'a': 'NA', 'b': 'NA', 'c': 'NA'}",,,4.7 μB/f.u.,GdCo2H4,,,,,Fd3m,
,MgCu2,230 K,230 K,,,pourarian et al. (1982a),TRUE,"{'a': 'NA', 'b': 'NA', 'c': 'NA'}",,,6.65 μB/f.u.,TbCo2,,,,,Fd3m,
,MgCu2,50 K,50 K,,,pourarian et al. (1982a),TRUE,"{'a': 'NA', 'b': 'NA', 'c': 'NA'}",,,4.15 μB/f.u.,TbCo2H3.2,,,,,Fd3m,
,MgCu2,140 K,140 K,,,pourarian et al. (1982a),TRUE,"{'a': 'NA', 'b': 'NA', 'c': 'NA'}",,,6.75 μB/f.u.,DyCo2,,,,,Fd3m,
,MgCu2,40 K,40 K,,,pourarian et al. (1982a),TRUE,"{'a': 'NA', 'b': 'NA', 'c': 'NA'}",,,4.1 μB/f.u.,DyCo2H3.3,,,,,Fd3m,
,MgCu2,76 K,76 K,,,pourarian et al. (1982b),TRUE,"{'a': 'NA', 'b': 'NA', 'c': 'NA'}",,,7.4 μB/f.u.,HoCo2,,,,,Fd3m,
,MgCu2,40 K,40 K,,,pourarian et al. (1982b),TRUE,"{'a': 'NA', 'b': 'NA', 'c': 'NA'}",,,4.7 μB/f.u.,HoCo2H3.5,,,,,Fd3m,
,MgCu2,35 K,35 K,,,pourarian et al. (1982b),TRUE,"{'a': 'NA', 'b': 'NA', 'c': 'NA'}",,,7.0 μB/f.u.,ErCo2,,,,,Fd3m,
,MgCu2,25 K,25 K,,,pourarian et al. (1982b),TRUE,"{'a': 'NA', 'b': 'NA', 'c': 'NA'}",,,4.35 μB/f.u.,ErCo2H3.5,,,,,Fd3m,
,Cubic,63 K,63 K,,,andreev et al. (1986),TRUE,"{'a': 'NA', 'b': 'NA', 'c': 'NA'}",,,0.32 μB/f.u.,UCoH2.7,,,,,,
,β-UH3,185 K,185 K,,,andreev et al. (1986),TRUE,"{'a': 'NA', 'b': 'NA', 'c': 'NA'}",,,1.2 μB/f.u.,U6CoH18,,,,,,
,ThMn12,431 K,431 K,,,Handbook of Magnetic Materials,TRUE,"{'a': 'NA', 'b': 'NA', 'c': 'NA'}",,,13.58 μB/f.u.,SmFe10Mo2,,,,,I4/mmm,
,ThMn12,476 K,476 K,,,Handbook of Magnetic Materials,TRUE,"{'a': 'NA', 'b': 'NA', 'c': 'NA'}",,,14.65 μB/f.u.,SmFe10Mo2,,,,,I4/mmm,
,ThMn12,530 K,530 K,,,Handbook of Magnetic Materials,TRUE,"{'a': 'NA', 'b': 'NA', 'c': 'NA'}",,,15.5 μB/f.u.,YFe10Ti,,,,,I4/mmm,
,ThMn12,570 K,570 K,,,Handbook of Magnetic Materials,TRUE,"{'a': 'NA', 'b': 'NA', 'c': 'NA'}",,,16.3 μB/f.u.,YFe10TiH0.55,,,,,I4/mmm,
,ThMn12,550 K,550 K,,,Handbook of Magnetic Materials,TRUE,"{'a': 'NA', 'b': 'NA', 'c': 'NA'}",,,15.2 μB/f.u.,YFe10V,,,,,I4/mmm,
,ThMn12,660 K,660 K,,,Handbook of Magnetic Materials,TRUE,"{'a': 'NA', 'b': 'NA', 'c': 'NA'}",,,16.0 μB/f.u.,YFe10VH,,,,,I4/mmm,
,Nd3Fe29-xTix,398 K,398 K,,,Handbook of Magnetic Materials,TRUE,"{'a': 'NA', 'b': 'NA', 'c': 'NA'}",,,,Y3Fe28Ta,,,,,P21/c,
,Nd3Fe29-xTix,511 K,511 K,,,Handbook of Magnetic Materials,TRUE,"{'a': 'NA', 'b': 'NA', 'c': 'NA'}",,,,Y3Fe28TaH8.6,,,,,P21/c,
,Nd3Fe29-xTix,515 K,515 K,,,Handbook of Magnetic Materials,TRUE,"{'a': 'NA', 'b': 'NA', 'c': 'NA'}",,,,Gd3Fe28Ta,,,,,P21/c,
,Nd3Fe29-xTix,589 K,589 K,,,Handbook of Magnetic Materials,TRUE,"{'a': 'NA', 'b': 'NA', 'c': 'NA'}",,,,Gd3Fe28TaH7.6,,,,,P21/c,
1.54 μB/Fe,Nd3Fe29-xTix,447 K,447 K,,,Handbook of Magnetic Materials,TRUE,"{'a': 'NA', 'b': 'NA', 'c': 'NA'}",,,,Tb3Fe28Ta,,,,,P21/c,
1.92 μB/Fe,Nd3Fe29-xTix,546 K,546 K,,,Handbook of Magnetic Materials,TRUE,"{'a': 'NA', 'b': 'NA', 'c': 'NA'}",,,,Tb3Fe28TaH6.9,,,,,P21/c,
,Th2Ni17,341 K,341 K,,,Handbook of Magnetic Materials,TRUE,"{'a': 'NA', 'b': 'NA', 'c': 'NA'}",,,34.2 μB/f.u.,Y2Fe17,,,,,P63/mmc,
,Th2Ni17,490 K,490 K,,,Handbook of Magnetic Materials,TRUE,"{'a': 'NA', 'b': 'NA', 'c': 'NA'}",,,34.3 μB/f.u.,Y2Fe17H3.0,,,,,P63/mmc,
,Th2Zn17,225 K,225 K,,,Handbook of Magnetic Materials,TRUE,"{'a': 'NA', 'b': 'NA', 'c': 'NA'}",,,30.46 μB/f.u.,Ce2Fe17,,,,,R-3m,
,Th2Zn17,245 K,245 K,,,Handbook of Magnetic Materials,TRUE,"{'a': 'NA', 'b': 'NA', 'c': 'NA'}",,,31.18 μB/f.u.,Ce2Fe17H1,,,,,R-3m,
,Th2Zn17,300 K,300 K,,,Handbook of Magnetic Materials,TRUE,"{'a': 'NA', 'b': 'NA', 'c': 'NA'}",,,32.03 μB/f.u.,Ce2Fe17H2,,,,,R-3m,
,Th2Zn17,339 K,339 K,,,Handbook of Magnetic Materials,TRUE,"{'a': 'NA', 'b': 'NA', 'c': 'NA'}",,,32.53 μB/f.u.,Ce2Fe17H3,,,,,R-3m,
,Th2Zn17,400 K,400 K,,,Handbook of Magnetic Materials,TRUE,"{'a': 'NA', 'b': 'NA', 'c': 'NA'}",,,33.97 μB/f.u.,Ce2Fe17H4,,,,,R-3m,
,Th2Zn17,444 K,444 K,,,Handbook of Magnetic Materials,TRUE,"{'a': 'NA', 'b': 'NA', 'c': 'NA'}",,,35.35 μB/f.u.,Ce2Fe17H5,,,,,R-3m,
,Th2Zn17,286 K,286 K,,,Handbook of Magnetic Materials,TRUE,"{'a': 'NA', 'b': 'NA', 'c': 'NA'}",,,,Pr2Fe17,,,,,R-3m,
,Fe₂P,15-17 K,15-17 K,-10 K,-10 K,oesterreicher (1973b); leon and wallace (1970),TRUE,"{'a': 'NA', 'b': 'NA', 'c': 'NA'}",hex,,,PrNiAl,,,,,,
,Fe₂P,15-17 K,15-17 K,5 K,5 K,oesterreicher (1973b); leon and wallace (1970),TRUE,"{'a': 'NA', 'b': 'NA', 'c': 'NA'}",hex,,1.6,NdNiAl,,,,,,
,Fe₂P,61-70 K,61-70 K,53-70 K,53-70 K,oesterreicher (1973b); leon and wallace (1970); buschow (1975b),TRUE,"{'a': 'NA', 'b': 'NA', 'c': 'NA'}",hex,,7.38-7.42,GdNiAl,,,,,,
,Fe₂P,57-65 K,57-65 K,45-52 K,45-52 K,oesterreicher (1973b); leon and wallace (1970),TRUE,"{'a': 'NA', 'b': 'NA', 'c': 'NA'}",hex,,7.48-8.01,TbNiAl,,,,,,
,Fe₂P,39-47 K,39-47 K,30 K,30 K,oesterreicher (1973b); leon and wallace (1970),TRUE,"{'a': 'NA', 'b': 'NA', 'c': 'NA'}",hex,,7.38-7.82,DyNiAl,,,,,,
,Fe₂P,25-27 K,25-27 K,11-12 K,11-12 K,oesterreicher (1973b); leon and wallace (1970),TRUE,"{'a': 'NA', 'b': 'NA', 'c': 'NA'}",hex,,7.25-8.86,HoNiAl,,,,,,
,Fe₂P,15-16 K,15-16 K,-1-0 K,-1-0 K,oesterreicher (1973b); leon and wallace (1970),TRUE,"{'a': 'NA', 'b': 'NA', 'c': 'NA'}",hex,,7.39-7.40,ErNiAl,,,,,,
,Fe₂P,12 K,12 K,-11 K,-11 K,oesterreicher (1973b),TRUE,"{'a': 'NA', 'b': 'NA', 'c': 'NA'}",hex,,4.72,TmNiAl,4.2 K,4.2 K,,,,
,Fe₂P,36 K,36 K,,,oesterreicher (1973b),TRUE,"{'a': 'NA', 'b': 'NA', 'c': 'NA'}",hex,,1.7,PrCuAl,,,,,,
,Fe₂P,25 K,25 K,,,oesterreicher (1973b),TRUE,"{'a': 'NA', 'b': 'NA', 'c': 'NA'}",hex,,1.8,NdCuAl,,,,,,
,Fe₂P,67-90 K,67-90 K,55-90 K,55-90 K,oesterreicher (1973b); buschow (1975b),TRUE,"{'a': 'NA', 'b': 'NA', 'c': 'NA'}",hex,,7.01,GdCuAl,,,,,,
,Fe₂P,52 K,52 K,42 K,42 K,oesterreicher (1973b),TRUE,"{'a': 'NA', 'b': 'NA', 'c': 'NA'}",hex,,7.41,TbCuAl,,,,,,
,Fe₂P,35 K,35 K,29 K,29 K,oesterreicher (1973b),TRUE,"{'a': 'NA', 'b': 'NA', 'c': 'NA'}",hex,,8.66,DyCuAl,,,,,,
,Fe₂P,23 K,23 K,13 K,13 K,oesterreicher (1973b),TRUE,"{'a': 'NA', 'b': 'NA', 'c': 'NA'}",hex,,8.59,HoCuAl,,,,,,
,Fe₂P,17 K,17 K,3 K,3 K,oesterreicher (1973b),TRUE,"{'a': 'NA', 'b': 'NA', 'c': 'NA'}",hex,,7.27,ErCuAl,,,,,,
,Fe₂P,13 K,13 K,-8 K,-8 K,oesterreicher (1973b),TRUE,"{'a': 'NA', 'b': 'NA', 'c': 'NA'}",hex,,4.71,TmCuAl,,,,,,
,Fe₂P,,,no C-W χ = 13.3 × 10^-3 cm³/mole,no C-W χ = 13.3 × 10^-3 cm³/mole,klaasse et al. (1976),TRUE,"{'a': 'NA', 'b': 'NA', 'c': 'NA'}",hex,,,YbCuAl,,,,,,
,Fe₂P,,,χ = 0.8 × 10^-3 cm³/mole,χ = 0.8 × 10^-3 cm³/mole,buschow (1975b),TRUE,"{'a': 'NA', 'b': 'NA', 'c': 'NA'}",hex,,,YCuAl,,,,,,
,Fe₂P,80 K,80 K,,,buschow (1975b),TRUE,"{'a': 'NA', 'b': 'NA', 'c': 'NA'}",hex,,,GdNiIn,83 K,83 K,,,,
,Fe₂P,103 K,103 K,,,buschow (1975b),TRUE,"{'a': 'NA', 'b': 'NA', 'c': 'NA'}",hex,,,GdPdIn,102 K,102 K,,,,
,Fe₂P,,,χ = 1.4 × 10^-3 cm³/mole,χ = 1.4 × 10^-3 cm³/mole,buschow (1975b),TRUE,"{'a': 'NA', 'b': 'NA', 'c': 'NA'}",hex,,,YPdIn,,,,,,
,In₂Cu,,,-32 K,-32 K,oesterreicher (1977b),TRUE,"{'a': 'NA', 'b': 'NA', 'c': 'NA'}",hex,,2.3,GdCuSn,24 K,24 K,,,,
,In₂Cu,,,-10 K,-10 K,oesterreicher (1977b),TRUE,"{'a': 'NA', 'b': 'NA', 'c': 'NA'}",hex,,1.6,GdAuSn,35 K,35 K,,,,
,-,386 K,386 K,,,Handbook of Magnetic Materials,TRUE,"{'a': 'NA', 'b': 'NA', 'c': 'NA'}",-,,,ThFe3H,,,,,-,
,Nd6Fe13Si,303 K,303 K,,,Handbook of Magnetic Materials,TRUE,"{'a': 'NA', 'b': 'NA', 'c': 'NA'}",I4/mcm,,,Pr6Fe13Ge,,,,,I4/mcm,
,Nd6Fe13Si,250 K,250 K,,,Handbook of Magnetic Materials,TRUE,"{'a': 'NA', 'b': 'NA', 'c': 'NA'}",I4/mcm,,2.4,Pr6Fe13Sn,,,,,I4/mcm,
,Nd6Fe13Si,420 K,420 K,,,Handbook of Magnetic Materials,TRUE,"{'a': 'NA', 'b': 'NA', 'c': 'NA'}",I4/mcm,,2.3,Pr6Fe13Pb,,,,,I4/mcm,
1.92,Nd6Fe13Si,450 K,450 K,,,Handbook of Magnetic Materials,TRUE,"{'a': 'NA', 'b': 'NA', 'c': 'NA'}",I4/mcm,,0.6,Pr6Fe13Sb,,,,,I4/mcm,
2.32,Nd6Fe13Si,491 K,491 K,,,Handbook of Magnetic Materials,TRUE,"{'a': 'NA', 'b': 'NA', 'c': 'NA'}",I4/mcm,,30.8,Pr6Fe13SbH13.1,,,,,I4/mcm,
1.95,Nd6Fe13Si,453 K,453 K,,,Handbook of Magnetic Materials,TRUE,"{'a': 'NA', 'b': 'NA', 'c': 'NA'}",I4/mcm,,1.3,Pr6Fe13Bi,,,,,I4/mcm,
2.33,Nd6Fe13Si,485 K,485 K,,,Handbook of Magnetic Materials,TRUE,"{'a': 'NA', 'b': 'NA', 'c': 'NA'}",I4/mcm,,31.7,Pr6Fe13BiH13.8,,,,,I4/mcm,
1.97,Nd6Fe13Si,463 K,463 K,,,Handbook of Magnetic Materials,TRUE,"{'a': 'NA', 'b': 'NA', 'c': 'NA'}",I4/mcm,,0.6,Nd6Fe13Cu,,,,,I4/mcm,
2.41,Nd6Fe13Si,469 K,469 K,,,Handbook of Magnetic Materials,TRUE,"{'a': 'NA', 'b': 'NA', 'c': 'NA'}",I4/mcm,,30.9,Nd6Fe13CuH20.0,,,,,I4/mcm,
,Spinel,573 K,573 K,,,smit and wijn,TRUE,"{'a': 'NA', 'b': 'NA', 'c': 'NA'}",,,400,Mn0.8^2+Fe0.2^3+[Mn0.2^2+Fe1.8^3+]O4,,,,,,
,Spinel,858 K,858 K,,,smit and wijn,TRUE,"{'a': 'NA', 'b': 'NA', 'c': 'NA'}",,,480,Fe^3+[Fe^2+Fe^3+]O4,,,,,,
,Spinel,858 K,858 K,,,smit and wijn,TRUE,"{'a': 'NA', 'b': 'NA', 'c': 'NA'}",,,270,Fe^3+[Ni^2+Fe^3+]O4,,,,,,
,Spinel,943 K,943 K,,,smit and wijn,TRUE,"{'a': 'NA', 'b': 'NA', 'c': 'NA'}",,,310,Fe^3+[Li0.5^1+Fe1.5^3+]O4,,,,,,
,Spinel,713 K,713 K,,,smit and wijn,TRUE,"{'a': 'NA', 'b': 'NA', 'c': 'NA'}",,,110,Fe0.9^3+Mg0.1^2+[Mg0.9^2+Fe1.1^3+]O4,,,,,,
,Spinel,728 K,728 K,,,smit and wijn,TRUE,"{'a': 'NA', 'b': 'NA', 'c': 'NA'}",,,135,Fe^3+[Cu^2+Fe^3+]O4,,,,,,
,Spinel,793 K,793 K,,,smit and wijn,TRUE,"{'a': 'NA', 'b': 'NA', 'c': 'NA'}",,,425,Fe^3+[Co^2+Fe^3+]O4,,,,,,
,Spinel,1020 K,1020 K,,,smit and wijn,FALSE,"{'a': 'NA', 'b': 'NA', 'c': 'NA'}",,,417,Fe^3+[$\\Box_{1/3}$Fe5/3^3+]O4,,,,,,
,Spinel,,,,,smit and wijn,TRUE,"{'a': 'NA', 'b': 'NA', 'c': 'NA'}",,,0,Zn^2+[Fe2^3+]O4,9.5 K,9.5 K,,,,
,MgZn2,213 K,213 K,,,Handbook of Magnetic Materials,TRUE,"{'a': 'NA', 'b': 'NA', 'c': 'NA'}",,,,TiMn1.5H0.97,,,,,P63/mmc,
,MgZn2,175 K,175 K,,,Handbook of Magnetic Materials,TRUE,"{'a': 'NA', 'b': 'NA', 'c': 'NA'}",,,0.04 μB/f.u.,ZrMn2H3,,,,,P63/mmc,
,MgZn2,148 K,148 K,,,Handbook of Magnetic Materials,TRUE,"{'a': 'NA', 'b': 'NA', 'c': 'NA'}",,,0.04 μB/f.u.,ZrMn2H3.6,,,,,P63/mmc,
,MgZn2,139 K,139 K,,,Handbook of Magnetic Materials,TRUE,"{'a': 'NA', 'b': 'NA', 'c': 'NA'}",,,0.12 μB/f.u.,ZrMn2.8H3.6,,,,,P63/mmc,
,MgZn2,133 K,133 K,,,Handbook of Magnetic Materials,TRUE,"{'a': 'NA', 'b': 'NA', 'c': 'NA'}",,,0.18 μB/f.u.,ZrMn3.8H3.6,,,,,P63/mmc,
130 kOe,,903 K,903 K,,,"ervens (1979, 1982a,b), narasimhan (1986), nagel (1980), kirchmayr and poldy (1979), strnat (1972b)",TRUE,"{'a': 'NA', 'b': 'NA', 'c': 'NA'}",,,,YCo5,,,,,,
175 kOe,,840 K,840 K,,,"ervens (1979, 1982a,b), narasimhan (1986), nagel (1980), kirchmayr and poldy (1979), strnat (1972b)",TRUE,"{'a': 'NA', 'b': 'NA', 'c': 'NA'}",,,,LaCo5,,,,,,
210 kOe,,653 K,653 K,,,"ervens (1979, 1982a,b), narasimhan (1986), nagel (1980), kirchmayr and poldy (1979), strnat (1972b)",TRUE,"{'a': 'NA', 'b': 'NA', 'c': 'NA'}",,,,CeCo5,,,,,,
170 kOe,,893 K,893 K,,,"ervens (1979, 1982a,b), narasimhan (1986), nagel (1980), kirchmayr and poldy (1979), strnat (1972b)",TRUE,"{'a': 'NA', 'b': 'NA', 'c': 'NA'}",,,,PrCo5,,,,,,
5 kOe,,910 K,910 K,,,"ervens (1979, 1982a,b), narasimhan (1986), nagel (1980), kirchmayr and poldy (1979), strnat (1972b)",TRUE,"{'a': 'NA', 'b': 'NA', 'c': 'NA'}",,,,NdCo5,,,,,,
250-440 kOe,,1000 K,1000 K,,,"ervens (1979, 1982a,b), narasimhan (1986), nagel (1980), kirchmayr and poldy (1979), strnat (1972b)",TRUE,"{'a': 'NA', 'b': 'NA', 'c': 'NA'}",,,,SmCo5,,,,,,
~180 kOe,,~768 K,~768 K,,,"ervens (1979, 1982a,b), narasimhan (1986), nagel (1980), kirchmayr and poldy (1979), strnat (1972b)",TRUE,"{'a': 'NA', 'b': 'NA', 'c': 'NA'}",,,,MMCo5,,,,,,
~200 kOe,,~773 K,~773 K,,,"ervens (1979, 1982a,b), narasimhan (1986), nagel (1980), kirchmayr and poldy (1979), strnat (1972b)",TRUE,"{'a': 'NA', 'b': 'NA', 'c': 'NA'}",,,,MM0.8Sm0.2Co5,,,,,,
264 kOe,,1000 K,1000 K,,,"ervens (1979, 1982a,b), narasimhan (1986), nagel (1980), kirchmayr and poldy (1979), strnat (1972b)",TRUE,"{'a': 'NA', 'b': 'NA', 'c': 'NA'}",,,,Sm0.6Gd0.4Co5,,,,,,
65 kOe,,1193 K,1193 K,,,"ervens (1979, 1982a,b), narasimhan (1986), nagel (1980), kirchmayr and poldy (1979), strnat (1972b)",TRUE,"{'a': 'NA', 'b': 'NA', 'c': 'NA'}",,,,Sm2Co17,,,,,,
52 kOe,,1113 K,1113 K,,,"ervens (1979, 1982a,b), narasimhan (1986), nagel (1980), kirchmayr and poldy (1979), strnat (1972b)",TRUE,"{'a': 'NA', 'b': 'NA', 'c': 'NA'}",,,,Sm2(Co0.7Fe0.3)17,,,,,,
77 kOe,,1120 K,1120 K,,,"ervens (1979, 1982a,b), narasimhan (1986), nagel (1980), kirchmayr and poldy (1979), strnat (1972b)",TRUE,"{'a': 'NA', 'b': 'NA', 'c': 'NA'}",,,,Sm(Co0.87Cu0.13)7.8,,,,,,
,Th2Zn17,1074-1083 K,1074-1083 K,,,Handbook of Magnetic Materials,TRUE,"{'a': 'NA', 'b': 'NA', 'c': 'NA'}",rh,,24.5-26.1,Ce2Co17,,,,,,
,Th2Zn17,1160-1200 K,1160-1200 K,,,Handbook of Magnetic Materials,TRUE,"{'a': 'NA', 'b': 'NA', 'c': 'NA'}",rh,,31-32.8,Pr2Co17,,,,,,
,Th2Zn17,1150-1183 K,1150-1183 K,,,Handbook of Magnetic Materials,TRUE,"{'a': 'NA', 'b': 'NA', 'c': 'NA'}",rh,,30.5-31,Nd2Co17,,,,,,
,Th2Zn17,1190-1200 K,1190-1200 K,,,Handbook of Magnetic Materials,TRUE,"{'a': 'NA', 'b': 'NA', 'c': 'NA'}",rh,,20.1-23.7,Sm2Co17,,,,,,
,Th2Zn17,1209-1240 K,1209-1240 K,,,Handbook of Magnetic Materials,TRUE,"{'a': 'NA', 'b': 'NA', 'c': 'NA'}",rh,,13.5-14.4,Gd2Co17,,,,,,
,Th2Zn17,1180-1195 K,1180-1195 K,,,Handbook of Magnetic Materials,TRUE,"{'a': 'NA', 'b': 'NA', 'c': 'NA'}",rh,,8.4-10.7,Tb2Co17,,,,,,
,Th2Ni17,1152-1188 K,1152-1188 K,,,Handbook of Magnetic Materials,TRUE,"{'a': 'NA', 'b': 'NA', 'c': 'NA'}",hex,,7-8.3,Dy2Co17,,,,,,
,Th2Ni17,1173-1183 K,1173-1183 K,,,Handbook of Magnetic Materials,TRUE,"{'a': 'NA', 'b': 'NA', 'c': 'NA'}",hex,,5.8-7.7,Ho2Co17,,,,,,
,Th2Ni17,1160-1200 K,1160-1200 K,,,Handbook of Magnetic Materials,TRUE,"{'a': 'NA', 'b': 'NA', 'c': 'NA'}",hex,,9.5-10.6,Er2Co17,,,,,,
,Th2Ni17,1180-1185 K,1180-1185 K,,,Handbook of Magnetic Materials,TRUE,"{'a': 'NA', 'b': 'NA', 'c': 'NA'}",hex,,11.3-13.2,Tm2Co17,,,,,,
,Th2Ni17,1192-1200 K,1192-1200 K,,,Handbook of Magnetic Materials,TRUE,"{'a': 'NA', 'b': 'NA', 'c': 'NA'}",hex,,27.4-27.6,Lu2Co17,,,,,,
,Th2Ni17,1167-1200 K,1167-1200 K,,,Handbook of Magnetic Materials,TRUE,"{'a': 'NA', 'b': 'NA', 'c': 'NA'}",hex,,26.2-27.8,Y2Co17,,,,,,
,NaZn13,1290 K,1290 K,,,Handbook of Magnetic Materials,TRUE,"{'a': 'NA', 'b': 'NA', 'c': 'NA'}",cub,,20.5,LaCo13,,,,,,
,NaCl,,,,,"asch et al. (1988), litterst et al. (1990)",TRUE,"{'a': 'NA', 'b': 'NA', 'c': 'NA'}",,,,NaCl,7.5 K,7.5 K,,,,
,NaCl,,,,,klauss et al. (1994),TRUE,"{'a': 'NA', 'b': 'NA', 'c': 'NA'}",,,,NaCl,16.2 K,16.2 K,,,,
,NaCl,,,,,klauss et al. (1994),TRUE,"{'a': 'NA', 'b': 'NA', 'c': 'NA'}",,,,NaCl,9.5 K,9.5 K,,,,
,CsCl,5 K,5 K,,,hyomi et al. (1988),TRUE,"{'a': 'NA', 'b': 'NA', 'c': 'NA'}",,,,CsCl,,,,,,
,CsCl,,,,,"asch et al. (1984), kalvius et al. (1986, 1987, 1990)",TRUE,"{'a': 'NA', 'b': 'NA', 'c': 'NA'}",,,,CsCl,"60 K, 52 K","60 K, 52 K",,,,
,,,,,,Handbook of Magnetic Materials,TRUE,"{'a': 'NA', 'b': 'NA', 'c': 'NA'}",,,,GdPd₂Sn,3.6 K,3.6 K,,,,
,,,,,,Handbook of Magnetic Materials,TRUE,"{'a': 'NA', 'b': 'NA', 'c': 'NA'}",,,,TbPd₂Sn,3.3 K,3.3 K,,,,
,,,,,,Handbook of Magnetic Materials,TRUE,"{'a': 'NA', 'b': 'NA', 'c': 'NA'}",,,,DyPd₂Sn,4.7 K,4.7 K,,,,
,,,,,,Handbook of Magnetic Materials,TRUE,"{'a': 'NA', 'b': 'NA', 'c': 'NA'}",,,,HoPd₂Sn,2.0 K,2.0 K,,,,
,,,,,,Handbook of Magnetic Materials,TRUE,"{'a': 'NA', 'b': 'NA', 'c': 'NA'}",,,,ErPd₂Sn,1.0 K,1.0 K,,,,
,,,,,,Handbook of Magnetic Materials,TRUE,"{'a': 'NA', 'b': 'NA', 'c': 'NA'}",,,,YbPd₂Sn,0.23 K,0.23 K,,,,
,TiNiSi,,,,,Handbook of Magnetic Materials,TRUE,"{'a': '5.857', 'b': '3.688', 'c': '6.856'}",Orthorhombic,,2.6 μB,MnCoSi,360 K,360 K,,,,
,TiNiSi,622 K,622 K,,,Handbook of Magnetic Materials,TRUE,"{'a': '5.901', 'b': '3.606', 'c': '6.902'}",Orthorhombic,,2.6 μB,MnNiSi,,,,,,
,TiNiSi,337 K,337 K,,,Handbook of Magnetic Materials,TRUE,"{'a': '5.954', 'b': '3.816', 'c': '7.055'}",Orthorhombic,,2.9 μB,MnCoGe,,,,,,
,TiNiSi,,,,,Handbook of Magnetic Materials,TRUE,"{'a': '6.048', 'b': '3.753', 'c': '7.094'}",Orthorhombic,,2.3 μB,MnNiGe,356 K,356 K,,,,
,TiNiSi,,,,,Handbook of Magnetic Materials,TRUE,"{'a': '6.193', 'b': '3.797', 'c': '7.145'}",Orthorhombic,,,MnRhSi,367 K,367 K,,,,
,Ni2In,228 K,228 K,,,Handbook of Magnetic Materials,TRUE,"{'a': '4.112', 'b': 'NA', 'c': '5.242'}",Hexagonal,,2.3 μB,MnFeGe,,,,,,
,Ni2In,770 K,770 K,,,Handbook of Magnetic Materials,TRUE,"{'a': '4.039', 'b': 'NA', 'c': '5.103'}",Hexagonal,,0.70 μB,FeNiGe,,,,,,
,Ni2In,370 K,370 K,,,Handbook of Magnetic Materials,TRUE,"{'a': '4.002', 'b': 'NA', 'c': '5.035'}",Hexagonal,,2.50 μB,FeCoGe,,,,,,
,,<4.2 K,<4.2 K,,,"mcguire and gambino 1979, mcguire et al. 1980a",TRUE,"{'a': 'NA', 'b': 'NA', 'c': 'NA'}",,,127 kA/m,Pr0.47Au0.53,,,,,,
,,10 K,10 K,,,"mcguire and gambino 1979, mcguire et al. 1980a",TRUE,"{'a': 'NA', 'b': 'NA', 'c': 'NA'}",,,159 kA/m,Nd0.385Au0.615,,,,,,
,,<4.2 K,<4.2 K,,,"mcguire and gambino 1979, mcguire et al. 1980a",TRUE,"{'a': 'NA', 'b': 'NA', 'c': 'NA'}",,,302 kA/m,Eu0.20Au0.80,,,,,,
,,99 K,99 K,,,"mcguire and gambino 1979, mcguire et al. 1980a",TRUE,"{'a': 'NA', 'b': 'NA', 'c': 'NA'}",,,401 kA/m,Gd0.537Au0.463,,,,,,
,,>4.2 K,>4.2 K,,,"mcguire and gambino 1979, mcguire et al. 1980a",TRUE,"{'a': 'NA', 'b': 'NA', 'c': 'NA'}",,,748 kA/m,Tb0.47Au0.53,,,,,,
,,15 K,15 K,,,"mcguire and gambino 1979, mcguire et al. 1980a",TRUE,"{'a': 'NA', 'b': 'NA', 'c': 'NA'}",,,812 kA/m,Dy0.46Au0.54,,,,,,
,,11 K,11 K,,,"mcguire and gambino 1979, mcguire et al. 1980a",TRUE,"{'a': 'NA', 'b': 'NA', 'c': 'NA'}",,,74 kA/m,Ho0.44Au0.56,,,,,,
,,9.5 K,9.5 K,,,"mcguire and gambino 1979, mcguire et al. 1980a",TRUE,"{'a': 'NA', 'b': 'NA', 'c': 'NA'}",,,787 kA/m,Er0.58Au0.42,,,,,,
,,<4.2 K,<4.2 K,,,"mcguire and gambino 1979, mcguire et al. 1980a",TRUE,"{'a': 'NA', 'b': 'NA', 'c': 'NA'}",,,183 kA/m,Pr0.40Cu0.60,,,,,,
,,<4.2 K,<4.2 K,,,"mcguire and gambino 1979, mcguire et al. 1980a",TRUE,"{'a': 'NA', 'b': 'NA', 'c': 'NA'}",,,238 kA/m,Nd0.44Cu0.56,,,,,,
,,77 K,77 K,,,"mcguire and gambino 1979, mcguire et al. 1980a",TRUE,"{'a': 'NA', 'b': 'NA', 'c': 'NA'}",,,1180 kA/m,Gd0.42Cu0.58,,,,,,
,,23 K,23 K,,,"mcguire and gambino 1979, mcguire et al. 1980a",TRUE,"{'a': 'NA', 'b': 'NA', 'c': 'NA'}",,,621 kA/m,Tb0.503Cu0.497,,,,,,
,,16 K,16 K,,,"mcguire and gambino 1979, mcguire et al. 1980a",TRUE,"{'a': 'NA', 'b': 'NA', 'c': 'NA'}",,,1020 kA/m,Dy0.45Cu0.55,,,,,,
,,8 K,8 K,,,"mcguire and gambino 1979, mcguire et al. 1980a",TRUE,"{'a': 'NA', 'b': 'NA', 'c': 'NA'}",,,939 kA/m,Ho0.44Cu0.56,,,,,,
,,<4.2 K,<4.2 K,,,"mcguire and gambino 1979, mcguire et al. 1980a",TRUE,"{'a': 'NA', 'b': 'NA', 'c': 'NA'}",,,668 kA/m,Er0.51Cu0.49,,,,,,
,,19.5 K,19.5 K,25 K,25 K,rupp et al. (1987),TRUE,"{'a': 'NA', 'b': 'NA', 'c': 'NA'}",,,,PrCo₂B₂,,,,,,
,,36 K,36 K,,,jurczyk et al. (1987),TRUE,"{'a': 'NA', 'b': 'NA', 'c': 'NA'}",,,3.0 μB,PrCo₂B₂,,,,,,
,,28 K,28 K,40 K,40 K,rupp et al. (1987),TRUE,"{'a': 'NA', 'b': 'NA', 'c': 'NA'}",,,,NdCo₂B₂,,,,,,
,,47 K,47 K,,,jurczyk et al. (1987),TRUE,"{'a': 'NA', 'b': 'NA', 'c': 'NA'}",,,2.8 μB,NdCo₂B₂,,,,,,
,,32 K,32 K,0 K,0 K,felner (1984),TRUE,"{'a': 'NA', 'b': 'NA', 'c': 'NA'}",,,1.26 μB,NdCo₂B₂,,,,,,
,,14 K,14 K,,,jurczyk et al. (1987),TRUE,"{'a': 'NA', 'b': 'NA', 'c': 'NA'}",,,0.3 μB,SmCo₂B₂,,,,,,
,,26.5 K,26.5 K,33 K,33 K,rupp et al. (1987),TRUE,"{'a': 'NA', 'b': 'NA', 'c': 'NA'}",,,,GdCo₂B₂,,,,,,
,,56 K,56 K,,,jurczyk et al. (1987),TRUE,"{'a': 'NA', 'b': 'NA', 'c': 'NA'}",,,7.5 μB,GdCo₂B₂,,,,,,
,,26 K,26 K,80 K,80 K,felner (1984),TRUE,"{'a': 'NA', 'b': 'NA', 'c': 'NA'}",,,6.42 μB,GdCo₂B₂,,,,,,
,,,,76 K,76 K,rupp et al. (1987),TRUE,"{'a': 'NA', 'b': 'NA', 'c': 'NA'}",,,,TbCo₁.92B₂,13 K,13 K,,,,
,,,,65 K,65 K,jurczyk et al. (1987),TRUE,"{'a': 'NA', 'b': 'NA', 'c': 'NA'}",,,3.5 μB,TbCo₁.8B₂,19 K,19 K,,,,
,,,,67 K,67 K,rupp et al. (1987),TRUE,"{'a': 'NA', 'b': 'NA', 'c': 'NA'}",,,,DyCo₂B₂,9.3 K,9.3 K,,,,
,,,,28 K,28 K,rupp et al. (1987),TRUE,"{'a': 'NA', 'b': 'NA', 'c': 'NA'}",,,,HoCo₁.96B₂,8.5 K,8.5 K,,,,
,,,,22 K,22 K,rupp et al. (1987),TRUE,"{'a': 'NA', 'b': 'NA', 'c': 'NA'}",,,,ErCo₂B₂,3.3 K,3.3 K,,,,
,MgCu2,35 K,35 K,,,pourarian et al. (1982b),TRUE,"{'a': 'NA', 'b': 'NA', 'c': 'NA'}",,,7.0 μB/f.u.,ErCo2,,,,,Fd3m,
,MgCu2,25 K,25 K,,,pourarian et al. (1982b),TRUE,"{'a': 'NA', 'b': 'NA', 'c': 'NA'}",,,4.35 μB/f.u.,ErCo2H3.5,,,,,Fd3m,
,,Param.,Param.,,,andreev et al. (1986),TRUE,"{'a': 'NA', 'b': 'NA', 'c': 'NA'}",,,,UCo,,,,,,
,Cubic,63 K,63 K,,,andreev et al. (1986),TRUE,"{'a': 'NA', 'b': 'NA', 'c': 'NA'}",,,0.32 μB/f.u.,UCoH2.7,,,,,,
,,Param.,Param.,,,andreev et al. (1986),TRUE,"{'a': 'NA', 'b': 'NA', 'c': 'NA'}",,,,U6Co,,,,,,
,β-UH3,185 K,185 K,,,andreev et al. (1986),TRUE,"{'a': 'NA', 'b': 'NA', 'c': 'NA'}",,,1.2 μB/f.u.,U6CoH18,,,,,,
,ThMn12,530 K,530 K,,,Handbook of Magnetic Materials,TRUE,"{'a': 'NA', 'b': 'NA', 'c': 'NA'}",,,15.5 μB/f.u.,YFe10Ti,,,,,I4/mmm,
,ThMn12,570 K,570 K,,,Handbook of Magnetic Materials,TRUE,"{'a': 'NA', 'b': 'NA', 'c': 'NA'}",,,16.3 μB/f.u.,YFe10TiH0.55,,,,,I4/mmm,
,ThMn12,535 K,535 K,,,Handbook of Magnetic Materials,TRUE,"{'a': 'NA', 'b': 'NA', 'c': 'NA'}",,,17.3 μB/f.u.,YFe11Ti,,,,,I4/mmm,
,ThMn12,550 K,550 K,,,Handbook of Magnetic Materials,TRUE,"{'a': 'NA', 'b': 'NA', 'c': 'NA'}",,,15.2 μB/f.u.,YFe10V,,,,,I4/mmm,
,ThMn12,660 K,660 K,,,Handbook of Magnetic Materials,TRUE,"{'a': 'NA', 'b': 'NA', 'c': 'NA'}",,,16.0 μB/f.u.,YFe10VH,,,,,I4/mmm,
,ThMn12,550 K,550 K,,,Handbook of Magnetic Materials,TRUE,"{'a': 'NA', 'b': 'NA', 'c': 'NA'}",,,17.3 μB/f.u.,YFe11V,,,,,I4/mmm,
,ThMn12,665 K,665 K,,,Handbook of Magnetic Materials,TRUE,"{'a': 'NA', 'b': 'NA', 'c': 'NA'}",,,17.9 μB/f.u.,YFe11VH,,,,,I4/mmm,
,Th2Zn17,335 K,335 K,,,Handbook of Magnetic Materials,TRUE,"{'a': 'NA', 'b': 'NA', 'c': 'NA'}",,,,Nd2Fe17,,,,,R3m,
,Th2Zn17,510 K,510 K,,,Handbook of Magnetic Materials,TRUE,"{'a': 'NA', 'b': 'NA', 'c': 'NA'}",,,,Nd2Fe17H3.2,,,,,R3m,
,Th2Zn17,388 K,388 K,,,Handbook of Magnetic Materials,TRUE,"{'a': 'NA', 'b': 'NA', 'c': 'NA'}",,,,Sm2Fe17,,,,,R3m,
,Th2Zn17,526 K,526 K,,,Handbook of Magnetic Materials,TRUE,"{'a': 'NA', 'b': 'NA', 'c': 'NA'}",,,,Sm2Fe17H2,,,,,R3m,
2.2 μB/Fe,Nd2Fe14B,558 K,558 K,,,Handbook of Magnetic Materials,TRUE,"{'a': 'NA', 'b': 'NA', 'c': 'NA'}",,,30.7 μB/f.u.,Y2Fe14B,,,,,P42/mnm,
2.3 μB/Fe,Nd2Fe14B,615 K,615 K,,,Handbook of Magnetic Materials,TRUE,"{'a': 'NA', 'b': 'NA', 'c': 'NA'}",,,32.5 μB/f.u.,Y2Fe14BH3.6,,,,,P42/mnm,
2.2 μB/Fe,Nd2Fe14B,530 K,530 K,,,Handbook of Magnetic Materials,TRUE,"{'a': 'NA', 'b': 'NA', 'c': 'NA'}",,,30.6 μB/f.u.,La2Fe14B,,,,,P42/mnm,
2.1 μB/Fe,Nd2Fe14B,425 K,425 K,,,Handbook of Magnetic Materials,TRUE,"{'a': 'NA', 'b': 'NA', 'c': 'NA'}",,,30.2 μB/f.u.,Ce2Fe14B,,,,,P42/mnm,
,Nd2Fe14B,560 K,560 K,,,Handbook of Magnetic Materials,TRUE,"{'a': 'NA', 'b': 'NA', 'c': 'NA'}",,,30.5 μB/f.u.,Ce2Fe14BH3.7,,,,,P42/mnm,
,Nd2Fe14B,565 K,565 K,,,Handbook of Magnetic Materials,TRUE,"{'a': 'NA', 'b': 'NA', 'c': 'NA'}",,,32.3 μB/f.u.,Pr2Fe14B,,,,,P42/mnm,
,Nd2Fe14B,580 K,580 K,,,Handbook of Magnetic Materials,TRUE,"{'a': 'NA', 'b': 'NA', 'c': 'NA'}",,,34.8 μB/f.u.,Nd2Fe14B,,,,,P42/mnm,
,Nd2Fe14B,616 K,616 K,,,Handbook of Magnetic Materials,TRUE,"{'a': 'NA', 'b': 'NA', 'c': 'NA'}",,,34.8 μB/f.u.,Sm2Fe14B,,,,,P42/mnm,
,Nd2Fe14B,650 K,650 K,,,Handbook of Magnetic Materials,TRUE,"{'a': 'NA', 'b': 'NA', 'c': 'NA'}",,,31.3 μB/f.u.,Gd2Fe14B,,,,,P42/mnm,
2.5 μB/Fe,Nd2Fe14B,698 K,698 K,,,Handbook of Magnetic Materials,TRUE,"{'a': 'NA', 'b': 'NA', 'c': 'NA'}",,,22.3 μB/f.u.,Gd2Fe14BH4.4,,,,,P42/mnm,
2.2 μB/Fe,Nd2Fe14B,620 K,620 K,,,Handbook of Magnetic Materials,TRUE,"{'a': 'NA', 'b': 'NA', 'c': 'NA'}",,,12.9 μB/f.u.,Tb2Fe14B,,,,,P42/mnm,
2.3 μB/Fe,Nd2Fe14B,657 K,657 K,,,Handbook of Magnetic Materials,TRUE,"{'a': 'NA', 'b': 'NA', 'c': 'NA'}",,,13.6 μB/f.u.,Tb2Fe14BH4.4,,,,,P42/mnm,
2.2 μB/Fe,Nd2Fe14B,585 K,585 K,,,Handbook of Magnetic Materials,TRUE,"{'a': 'NA', 'b': 'NA', 'c': 'NA'}",,,11.0 μB/f.u.,Dy2Fe14B,,,,,P42/mnm,
2.4 μB/Fe,Nd2Fe14B,638 K,638 K,,,Handbook of Magnetic Materials,TRUE,"{'a': 'NA', 'b': 'NA', 'c': 'NA'}",,,13.7 μB/f.u.,Dy2Fe14BH4.6,,,,,P42/mnm,
2.2 μB/Fe,Nd2Fe14B,565 K,565 K,,,Handbook of Magnetic Materials,TRUE,"{'a': 'NA', 'b': 'NA', 'c': 'NA'}",,,10.9 μB/f.u.,Ho2Fe14B,,,,,P42/mnm,
2.3 μB/Fe,Nd2Fe14B,615 K,615 K,,,Handbook of Magnetic Materials,TRUE,"{'a': 'NA', 'b': 'NA', 'c': 'NA'}",,,14.1 μB/f.u.,Ho2Fe14BH5.4,,,,,P42/mnm,
2.2 μB/Fe,Nd2Fe14B,550 K,550 K,,,Handbook of Magnetic Materials,TRUE,"{'a': 'NA', 'b': 'NA', 'c': 'NA'}",,,13.5 μB/f.u.,Er2Fe14B,,,,,P42/mnm,
2.4 μB/Fe,Nd2Fe14B,588 K,588 K,,,Handbook of Magnetic Materials,TRUE,"{'a': 'NA', 'b': 'NA', 'c': 'NA'}",,,16.6 μB/f.u.,Er2Fe14BH3.7,,,,,P42/mnm,
,Nd2Fe14B,540 K,540 K,,,Handbook of Magnetic Materials,TRUE,"{'a': 'NA', 'b': 'NA', 'c': 'NA'}",,,17.8 μB/f.u.,Tm2Fe14B,,,,,P42/mnm,
,Nd2Fe14B,535 K,535 K,,,Handbook of Magnetic Materials,TRUE,"{'a': 'NA', 'b': 'NA', 'c': 'NA'}",,,28.2 μB/f.u.,Lu2Fe14B,,,,,P42/mnm,
1.72 μB/Fe,CaCu5,685 K,685 K,,,Handbook of Magnetic Materials,TRUE,"{'a': 'NA', 'b': 'NA', 'c': 'NA'}",,,,ThFe5,,,,,P6/mmm,
1.75 μB/Fe,CaCu5,700 K,700 K,,,Handbook of Magnetic Materials,TRUE,"{'a': 'NA', 'b': 'NA', 'c': 'NA'}",,,,ThFe5Hx,,,,,P6/mmm,
1.65-1.9 μB/Fe,Th6Mn23,485 K,485 K,,,Handbook of Magnetic Materials,TRUE,"{'a': 'NA', 'b': 'NA', 'c': 'NA'}",,,,Y6Fe23,,,,,Fm3m,
1.96-2.59 μB/Fe,Th6Mn23,743 K,743 K,,,Handbook of Magnetic Materials,TRUE,"{'a': 'NA', 'b': 'NA', 'c': 'NA'}",,,,Y6Fe23H,,,,,Fm3m,
,Th6Mn23,501 K,501 K,,,Handbook of Magnetic Materials,TRUE,"{'a': 'NA', 'b': 'NA', 'c': 'NA'}",,,13.8 μB/f.u.,Ho6Fe23,185 K,185 K,,,Fm3m,
,Th6Mn23,702 K,702 K,,,Handbook of Magnetic Materials,TRUE,"{'a': 'NA', 'b': 'NA', 'c': 'NA'}",,,7.2 μB/f.u.,Ho6Fe23H16,72 K,72 K,,,Fm3m,
,,512 K,512 K,,,"gueramian et al. (1987), buschow et al. (1988)",TRUE,"{'a': '0.8816 nm', 'b': 'NA', 'c': '1.2044 nm'}",,,34.8 μB/FU,Pr2Fe14C,,,,,,
,,535 K,535 K,,,de boer et al. (1988b),TRUE,"{'a': '0.8809 nm', 'b': 'NA', 'c': '1.2050 nm'}",,,32.5 μB/FU,Nd2Fe14C,,,,,,
,,575 K,575 K,,,"gueramian et al. (1987), de boer et al. (1988a)",TRUE,"{'a': '0.8798 nm', 'b': 'NA', 'c': '1.1945 nm'}",,,30.2 μB/FU,Sm2Fe14C,,,,,,
,,622 K,622 K,,,"gueramian et al. (1987), de boer et al. (1988a), abache and oesterreicher (1985)",TRUE,"{'a': '0.8791 nm', 'b': 'NA', 'c': '1.1893 nm'}",,,18.1 μB/FU,Gd2Fe14C,,,,,,
,,578 K,578 K,,,"gueramian et al. (1987), de boer et al. (1988a)",TRUE,"{'a': '0.8770 nm', 'b': 'NA', 'c': '1.1865 nm'}",,,12.0 μB/FU,Tb2Fe14C,,,,,,
,,545 K,545 K,,,"gueramian et al. (1987), de boer et al. (1988a), pedziwiatr et al. (1986c)",TRUE,"{'a': '0.8754 nm', 'b': 'NA', 'c': '1.1826 nm'}",,,10.5 μB/FU,Dy2Fe14C,,,,,,
,,521 K,521 K,,,"gueramian et al. (1987), de boer et al. (1988a)",TRUE,"{'a': '0.8739 nm', 'b': 'NA', 'c': '1.1797 nm'}",,,10.9 μB/FU,Ho2Fe14C,,,,,,
,,505 K,505 K,,,"gueramian et al. (1987), de boer et al. (1988a), pedziwiatr et al. (1986c)",TRUE,"{'a': '0.8730 nm', 'b': 'NA', 'c': '1.1775 nm'}",,,12.5 μB/FU,Er2Fe14C,,,,,,
,,497 K,497 K,,,"gueramian et al. (1987), de boer et al. (1988a)",TRUE,"{'a': '0.8721 nm', 'b': 'NA', 'c': '1.1749 nm'}",,,18.4 μB/FU,Tm2Fe14C,,,,,,
,,494 K,494 K,,,"gueramian et al. (1987), de boer et al. (1988a)",TRUE,"{'a': '0.8709 nm', 'b': 'NA', 'c': '1.1713 nm'}",,,27.2 μB/FU,Lu2Fe14C,,,,,,
,hexagonal,,,,,Handbook of Magnetic Materials,TRUE,"{'a': 'NA', 'b': 'NA', 'c': 'NA'}",,,,UPt₃,5 K,5 K,,,,
,tetragonal,,,,,Handbook of Magnetic Materials,TRUE,"{'a': 'NA', 'b': 'NA', 'c': 'NA'}",,,,URu₂Si₂,17 K,17 K,,,,
,hexagonal,,,,,Handbook of Magnetic Materials,TRUE,"{'a': 'NA', 'b': 'NA', 'c': 'NA'}",,,,UPd₂Al₃,14 K,14 K,,,,
,rhombohedral,,,,,Handbook of Magnetic Materials,TRUE,"{'a': 'NA', 'b': 'NA', 'c': 'NA'}",,,,U₂Zn₁₇,9.7 K,9.7 K,,,,
,cubic,,,,,Handbook of Magnetic Materials,TRUE,"{'a': 'NA', 'b': 'NA', 'c': 'NA'}",,,,UCd₁₁,5 K,5 K,,,,
,,,,,,Handbook of Magnetic Materials,TRUE,"{'a': 'NA', 'b': 'NA', 'c': 'NA'}",,,,LaSb,16-18 K,16-18 K,,,,
,,,,,,Handbook of Magnetic Materials,TRUE,"{'a': 'NA', 'b': 'NA', 'c': 'NA'}",,,,CeSb,13.6-16 K,13.6-16 K,,,,
,,,,,,Handbook of Magnetic Materials,TRUE,"{'a': 'NA', 'b': 'NA', 'c': 'NA'}",,,,NdSb,2.1-2.8 K,2.1-2.8 K,,,,
,,,,,,Handbook of Magnetic Materials,TRUE,"{'a': 'NA', 'b': 'NA', 'c': 'NA'}",,,,GdSb,24-28 K,24-28 K,,,,
,,,,,,Handbook of Magnetic Materials,TRUE,"{'a': 'NA', 'b': 'NA', 'c': 'NA'}",,,,TbSb,12-16.5 K,12-16.5 K,,,,
,,,,,,Handbook of Magnetic Materials,TRUE,"{'a': 'NA', 'b': 'NA', 'c': 'NA'}",,,,DySb,9-10.2 K,9-10.2 K,,,,
,,,,,,Handbook of Magnetic Materials,TRUE,"{'a': 'NA', 'b': 'NA', 'c': 'NA'}",,,,HoSb,4.7-5.5 K,4.7-5.5 K,,,,
,,,,,,Handbook of Magnetic Materials,TRUE,"{'a': 'NA', 'b': 'NA', 'c': 'NA'}",,,,ErSb,3.3-3.5 K,3.3-3.5 K,,,,
,,940 K,940 K,,,"zadvorkin (1987), andreev (1990), andreev et al. (1985a), deryagin et al. (1976a), yermolenko (1983)",TRUE,"{'a': 'NA', 'b': 'NA', 'c': 'NA'}",,,8.3 μB/f.u.,YCo5,,,,,,
,,780 K,780 K,,,"zadvorkin (1987), andreev (1990), andreev et al. (1985a), deryagin et al. (1976a)",TRUE,"{'a': 'NA', 'b': 'NA', 'c': 'NA'}",,,6.6 μB/f.u.,YCo4Ni,,,,,,
,,585 K,585 K,,,"zadvorkin (1987), andreev (1990), andreev et al. (1985a), deryagin et al. (1976a)",TRUE,"{'a': 'NA', 'b': 'NA', 'c': 'NA'}",,,4.9 μB/f.u.,YCo3Ni2,,,,,,
,,240 K,240 K,,,"zadvorkin (1987), andreev (1990), andreev et al. (1985a), deryagin et al. (1976a)",TRUE,"{'a': 'NA', 'b': 'NA', 'c': 'NA'}",,,2.2 μB/f.u.,YCo2Ni3,,,,,,
,,637 K,637 K,,,"zadvorkin (1987), andreev (1990), andreev et al. (1985b)",TRUE,"{'a': 'NA', 'b': 'NA', 'c': 'NA'}",,,6.5 μB/f.u.,CeCo5,,,,,,
,,540 K,540 K,,,"zadvorkin (1987), andreev (1990), andreev et al. (1984a), snegirev (1984)",TRUE,"{'a': 'NA', 'b': 'NA', 'c': 'NA'}",,,4.5 μB/f.u.,Th0.965Co5.07,,,,,,
,,650 K,650 K,,,"zadvorkin (1987), andreev (1990), andreev et al. (1984a), snegirev (1984)",TRUE,"{'a': 'NA', 'b': 'NA', 'c': 'NA'}",,,7.1 μB/f.u.,Th0.950Co5.10,,,,,,
,,365 K,365 K,,,"zadvorkin (1987), andreev (1990), andreev (1979), andreev (1991), deryagin and andreev (1976)",TRUE,"{'a': 'NA', 'b': 'NA', 'c': 'NA'}",,,2.37 μB/f.u.,UCo5.3,,,,,,
1.37 μB/Co,Ce2Ni7,613 K,613 K,,,Handbook of Magnetic Materials,TRUE,"{'a': 'NA', 'b': 'NA', 'c': 'NA'}",,,14.6 μB/f.u.,Nd2Co7,,,,,P63/mmc,
0.53 μB/Co,Ce2Ni7,35 K,35 K,,,Handbook of Magnetic Materials,TRUE,"{'a': 'NA', 'b': 'NA', 'c': 'NA'}",,,3.7 μB/f.u.,Nd2Co7H8.5,,,,,P63/mmc,
1.4 μB/Co,Gd2Co7,775 K,775 K,,,Handbook of Magnetic Materials,TRUE,"{'a': 'NA', 'b': 'NA', 'c': 'NA'}",,,4.2 μB/f.u.,Gd2Co7,,,,,R-3m,
0.9 μB/Co,Gd2Co7,420 K,420 K,,,Handbook of Magnetic Materials,TRUE,"{'a': 'NA', 'b': 'NA', 'c': 'NA'}",,,7.7 μB/f.u.,Gd2Co7H7.7,,,,,R-3m,
,Gd2Co7,670 K,670 K,,,Handbook of Magnetic Materials,TRUE,"{'a': 'NA', 'b': 'NA', 'c': 'NA'}",,,6 μB/f.u.,Ho2Co7,,,,,R-3m,
,Gd2Co7,200 K,200 K,,,Handbook of Magnetic Materials,TRUE,"{'a': 'NA', 'b': 'NA', 'c': 'NA'}",,,1.7 μB/f.u.,Ho2Co7H2.6,,,,,R-3m,
,PuNi3,301 K,301 K,,,Handbook of Magnetic Materials,TRUE,"{'a': 'NA', 'b': 'NA', 'c': 'NA'}",,,1.23 μB/f.u.,YCo3,,,,,R-3m,
,PuNi3,,,,,Handbook of Magnetic Materials,TRUE,"{'a': 'NA', 'b': 'NA', 'c': 'NA'}",,,0.87 μB/f.u.,YCo3H1.0,273 K,273 K,,,R-3m,
,PuNi3,237 K,237 K,,,Handbook of Magnetic Materials,TRUE,"{'a': 'NA', 'b': 'NA', 'c': 'NA'}",,,1.16 μB/f.u.,YCo3H1.8,,,,,R-3m,
,PuNi3,,,,,Handbook of Magnetic Materials,TRUE,"{'a': 'NA', 'b': 'NA', 'c': 'NA'}",,,1.0 μB/f.u.,YCo3H3.4,222 K,222 K,,,R-3m,
,PuNi3,,,,,Handbook of Magnetic Materials,TRUE,"{'a': 'NA', 'b': 'NA', 'c': 'NA'}",,,1.1 μB/f.u.,YCo3H4.0,209 K,209 K,,,R-3m,
,PuNi3,<10 K,<10 K,,,Handbook of Magnetic Materials,TRUE,"{'a': 'NA', 'b': 'NA', 'c': 'NA'}",,,<0.1 μB/f.u.,CeCo3,,,,,R-3m,
,PuNi3,80 K,80 K,,,Handbook of Magnetic Materials,TRUE,"{'a': 'NA', 'b': 'NA', 'c': 'NA'}",,,0.8 μB/f.u.,CeCo3H4,,,,,R-3m,
1.2 μB/Co,PuNi3,381 K,381 K,,,Handbook of Magnetic Materials,TRUE,"{'a': 'NA', 'b': 'NA', 'c': 'NA'}",,,6.1 μB/f.u.,NdCo3,,,,,R-3m,
~0.5 μB/Co,PuNi3,,,,,Handbook of Magnetic Materials,TRUE,"{'a': 'NA', 'b': 'NA', 'c': 'NA'}",,,3.92 μB/f.u.,NdCo3H4.1,214 K,214 K,,,R-3m,
1.27 μB/Co,PuNi3,612 K,612 K,,,Handbook of Magnetic Materials,TRUE,"{'a': 'NA', 'b': 'NA', 'c': 'NA'}",,,3.20 μB/f.u.,GdCo3,,,,,R-3m,
0.6 μB/Co,PuNi3,,,,,Handbook of Magnetic Materials,TRUE,"{'a': 'NA', 'b': 'NA', 'c': 'NA'}",,,5.2 μB/f.u.,GdCo3H4.4,237 K,237 K,,,R-3m,
1.15 μB/Co,PuNi3,483 K,483 K,,,Handbook of Magnetic Materials,TRUE,"{'a': 'NA', 'b': 'NA', 'c': 'NA'}",,,4.81 μB/f.u.,TbCo3,,,,,R-3m,
>0.3 μB/Co,PuNi3,,,,,Handbook of Magnetic Materials,TRUE,"{'a': 'NA', 'b': 'NA', 'c': 'NA'}",,,7.83 μB/f.u.,TbCo3H4.4,192 K,192 K,,,R-3m,
,PuNi3,450 K,450 K,,,Handbook of Magnetic Materials,TRUE,"{'a': 'NA', 'b': 'NA', 'c': 'NA'}",,,5.42 μB/f.u.,DyCo3,,,,,R-3m,
>0.3 μB/Co,PuNi3,,,,,Handbook of Magnetic Materials,TRUE,"{'a': 'NA', 'b': 'NA', 'c': 'NA'}",,,8.38 μB/f.u.,DyCo3H4.3,192 K,192 K,,,R-3m,
1.16 μB/Co,PuNi3,400 K,400 K,,,Handbook of Magnetic Materials,TRUE,"{'a': 'NA', 'b': 'NA', 'c': 'NA'}",,,6.26 μB/f.u.,HoCo3,,,,,R-3m,
0.57 μB/Co,PuNi3,,,,,Handbook of Magnetic Materials,TRUE,"{'a': 'NA', 'b': 'NA', 'c': 'NA'}",,,9.88 μB/f.u.,HoCo3H4.3,198 K,198 K,,,R-3m,
1.03 μB/Co,PuNi3,400 K,400 K,,,Handbook of Magnetic Materials,TRUE,"{'a': 'NA', 'b': 'NA', 'c': 'NA'}",,,4.84 μB/f.u.,ErCo3,,,,,R-3m,
0.55 μB/Co,PuNi3,,,,,Handbook of Magnetic Materials,TRUE,"{'a': 'NA', 'b': 'NA', 'c': 'NA'}",,,8.12 μB/f.u.,ErCo3H4.2,212 K,212 K,,,R-3m,
,PuNi3,370 K,370 K,,,Handbook of Magnetic Materials,TRUE,"{'a': 'NA', 'b': 'NA', 'c': 'NA'}",,,3.0 μB/f.u.,TmCo3,,,,,R-3m,
