Repository: sanjayganeshprabu/Computational-Modeling-and-Predictive-Analytics-for-Materials-Data

# Computational-Modeling-and-Predictive-Analytics-for-Materials-Data-

File: MODIFIED magnetic_materials.csv (part 110 of 112)
Coercivity,Crystal_Structure,Curie,Curie(Tc),Curie_Weiss,Curie_Weiss(θp),DOI,Experimental,Lattice_Parameters,Lattice_Structure,Magnetic_Moment,Magnetization,Material_Name,Neel,Neel(Tn),New_Column_Concatenated,Remanence,Space_Group,Susceptibility
,MgCu2,40 K,40 K,,,Handbook of Magnetic Materials,TRUE,"{'a': 'NA', 'b': 'NA', 'c': 'NA'}",,,3.9 μB/f.u.,PrCo2,,,,,Fd-3m,
,MgCu2,398 K,398 K,,,Handbook of Magnetic Materials,TRUE,"{'a': 'NA', 'b': 'NA', 'c': 'NA'}",,,4.8 μB/f.u.,GdCo2,,,,,Fd-3m,
,MgCu2,90 K,90 K,,,Handbook of Magnetic Materials,TRUE,"{'a': 'NA', 'b': 'NA', 'c': 'NA'}",,,4.7 μB/f.u.,GdCo2H4,,,,,Fd-3m,
,MgCu2,230 K,230 K,,,Handbook of Magnetic Materials,TRUE,"{'a': 'NA', 'b': 'NA', 'c': 'NA'}",,,6.65 μB/f.u.,TbCo2,,,,,Fd-3m,
,MgCu2,50 K,50 K,,,Handbook of Magnetic Materials,TRUE,"{'a': 'NA', 'b': 'NA', 'c': 'NA'}",,,4.15 μB/f.u.,TbCo2H3.2,,,,,Fd-3m,
,MgCu2,140 K,140 K,,,Handbook of Magnetic Materials,TRUE,"{'a': 'NA', 'b': 'NA', 'c': 'NA'}",,,6.75 μB/f.u.,DyCo2,,,,,Fd-3m,
,MgCu2,40 K,40 K,,,Handbook of Magnetic Materials,TRUE,"{'a': 'NA', 'b': 'NA', 'c': 'NA'}",,,4.1 μB/f.u.,DyCo2H3.3,,,,,Fd-3m,
,MgCu2,76 K,76 K,,,Handbook of Magnetic Materials,TRUE,"{'a': 'NA', 'b': 'NA', 'c': 'NA'}",,,7.4 μB/f.u.,HoCo2,,,,,Fd-3m,
,MgCu2,40 K,40 K,,,Handbook of Magnetic Materials,TRUE,"{'a': 'NA', 'b': 'NA', 'c': 'NA'}",,,4.7 μB/f.u.,HoCo2H3.5,,,,,Fd-3m,
,,620 K,620 K,,,van noort et al. (1985a),TRUE,"{'a': '0.5028 nm', 'b': 'NA', 'c': '0.6971 nm'}",,,2.08 μB/F.U,ErFe4B,,,,,,
,,610 K,610 K,,,van noort et al. (1985a),TRUE,"{'a': '0.5023 nm', 'b': 'NA', 'c': '0.6985 nm'}",,,1.16 μB/F.U,TmFe4B,,,,,,
,,573 K,573 K,,,"van noort et al. (1985a), spada et al. (1984)",TRUE,"{'a': '0.4985 nm', 'b': 'NA', 'c': '0.6927 nm'}",,,5.22 μB/F.U,LuFe4B,,,,,,
,,7.5 K,7.5 K,,,niarchos et al. (1986),TRUE,"{'a': '0.713 nm', 'b': 'NA', 'c': '0.351 nm (0.388 nm)'}",,,1.50 μB/F.U,Pr1+εFe4B4,,,,,,
,,10-16 K,10-16 K,,,"niarchos et al. (1986), bezinge et al. (1985), buschow et al. (1986a), givord et al. (1985c)",TRUE,"{'a': '0.711 nm', 'b': 'NA', 'c': '0.352 nm (0.389 nm)'}",,,2.2-3 μB/F.U,Nd1+εFe4B4,,,,,,
,,37 K,37 K,,,"niarchos et al. (1986), rechenberg and sanchez (1987)",TRUE,"{'a': '0.708 nm', 'b': 'NA', 'c': '0.344 nm (0.390 nm)'}",,,,Sm1+εFe4B4,,,,,,
,,24; 20 K,24; 20 K,,,"niarchos et al. (1986), buschow et al. (1986a)",TRUE,"{'a': '0.704 nm', 'b': 'NA', 'c': '0.342 nm (0.391 nm)'}",,,6.0; 6.1 μB/F.U,Gd1+εFe4B4,,,,,,
,,16.0 K,16.0 K,,,niarchos et al. (1986),TRUE,"{'a': '0.700 nm', 'b': 'NA', 'c': '0.339 nm (0.391 nm)'}",,,3.50 μB/F.U,Tb1+εFe4B4,,,,,,
,,11.5 K,11.5 K,,,niarchos et al. (1986),TRUE,"{'a': '0.700 nm', 'b': 'NA', 'c': '0.339 nm (0.390 nm)'}",,,5.70 μB/F.U,Dy1+εFe4B4,,,,,,
,,6.5 K,6.5 K,,,niarchos et al. (1986),TRUE,"{'a': '0.698 nm', 'b': 'NA', 'c': '0.336 nm (0.391 nm)'}",,,5.50 μB/F.U,H01+εFe4B4,,,,,,
,,64 K,64 K,,,buschow et al. (1986a),TRUE,"{'a': '0.5464 nm', 'b': 'NA', 'c': '2.4292 nm'}",,,2.83 μB/F.U,Nd5Fe2B6,,,,,,
,,57 K,57 K,,,buschow et al. (1986a),TRUE,"{'a': '0.5440 nm', 'b': 'NA', 'c': '2.3524 nm'}",,,10.7 μB/F.U,Gd5Fe2B6,,,,,,
,,644 K,644 K,,,de mooij et al. (1987),TRUE,"{'a': '1.418 nm', 'b': 'NA', 'c': 'NA'}",,,,Pr2Fe23B3,,,,,,
,,655 K,655 K,,,"de mooij et al. (1987), buschow et al. (1986b)",TRUE,"{'a': '1.419 nm', 'b': 'NA', 'c': 'NA'}",,,49.1 μB/F.U,Nd2Fe23B3,,,,,,
,,663 K,663 K,,,de mooij et al. (1987),TRUE,"{'a': '1.406 nm', 'b': 'NA', 'c': 'NA'}",,,,Sm2Fe23B3,,,,,,
,,689 K,689 K,,,de mooij et al. (1987),TRUE,"{'a': '1.411 nm', 'b': 'NA', 'c': 'NA'}",,,,Gd2Fe23B3,,,,,,
,,230 K,230 K,,,buschow et al. (1986b),TRUE,"{'a': '0.9605 nm', 'b': 'NA', 'c': '0.7549 nm'}",,,19.5 μB/F.U,NdFe12B6,,,,,,
,,510 K,510 K,,,de mooij et al. (1987),TRUE,"{'a': '1.235 nm', 'b': 'NA', 'c': 'NA'}",,,,Y6Fe62B14,,,,,,
,"cubic at 10 K, weakly tetragonal at 4.2 K",,,-350 K,-350 K,"plumier, r., theses, paris 1968.",TRUE,"{'a': 'NA', 'b': 'NA', 'c': 'NA'}",,,,Mg²⁺[Cr³⁺]O₄,14 K,14 K,,,,
,"cubic at 77 K, tetragonal at 4.2 K",,,-750 K,-750 K,"plumier, r., theses, paris 1968.",TRUE,"{'a': 'NA', 'b': 'NA', 'c': 'NA'}",,,,Mg²⁺[V³⁺]O₄,45 K,45 K,,,,
,tetragonal,,,-450 K,-450 K,"aiyama, y., 1966, j. phys. soc. jap. 21, 1684.",TRUE,"{'a': 'NA', 'b': 'NA', 'c': 'NA'}",,,,Zn²⁺[Mn³⁺]O₄,200 K,200 K,,,,
,cubic,,,-50 K,-50 K,"könig u. et al., 1970, solid state commun. 8, 759.",TRUE,"{'a': 'NA', 'b': 'NA', 'c': 'NA'}",,,,Zn²⁺[Fe³⁺]O₄,9 K,9 K,,,,
,cubic,,,-15 K,-15 K,"blasse, g. and j.f. fast, 1963, philips res. rep. 18, 393.",TRUE,"{'a': 'NA', 'b': 'NA', 'c': 'NA'}",,,,Ge⁴⁺[Fe²⁺]O₄,10-11 K,10-11 K,,,,
,cubic,,,-6 K,-6 K,"blasse, g. and j.f. fast, 1963, philips res. rep. 18, 393.",TRUE,"{'a': 'NA', 'b': 'NA', 'c': 'NA'}",,,,Ge⁴⁺[Ni²⁺]O₄,15 K,15 K,,,,
,cubic,150 K,150 K,-20 K,-20 K,"blasse, g., 1966, j. phys. chem. solids 27, 383.",TRUE,"{'a': 'NA', 'b': 'NA', 'c': 'NA'}",,,,Cu⁺[Ni½Mn³/₂]O₄,,,,,,
,cubic,57 K,57 K,-75 K,-75 K,"blasse, g., 1966, j. phys. chem. solids 27, 383.",TRUE,"{'a': 'NA', 'b': 'NA', 'c': 'NA'}",,,,Cu⁺[Mg½Mn³/₂]O₄,,,,,,
,Primitive tetragonal,,,,,majkrzak et al. (1982),TRUE,"{'a': 'NA', 'b': 'NA', 'c': 'NA'}",,,,NdRh₄B₄,1.31 K,1.31 K,,,,
,Primitive tetragonal,,,,,Handbook of Magnetic Materials,TRUE,"{'a': 'NA', 'b': 'NA', 'c': 'NA'}",,,,SmRh₄B₄,0.89 K,0.89 K,,,,
,Primitive tetragonal,0.87 K,0.87 K,,,Handbook of Magnetic Materials,TRUE,"{'a': 'NA', 'b': 'NA', 'c': 'NA'}",,,,GdRh₄B₄,,,,,,
,Primitive tetragonal,5.8 K,5.8 K,,,Handbook of Magnetic Materials,TRUE,"{'a': 'NA', 'b': 'NA', 'c': 'NA'}",,,,TbRh₄B₄,,,,,,
,Primitive tetragonal,7.4 K,7.4 K,,,Handbook of Magnetic Materials,TRUE,"{'a': 'NA', 'b': 'NA', 'c': 'NA'}",,,,DyRh₄B₄,,,,,,
,Primitive tetragonal,10.7 K,10.7 K,,,Handbook of Magnetic Materials,TRUE,"{'a': 'NA', 'b': 'NA', 'c': 'NA'}",,,,HoRh₄B₄,,,,,,
,Primitive tetragonal,,,,,sinha et al. (1982),TRUE,"{'a': 'NA', 'b': 'NA', 'c': 'NA'}",,,,ErRh₄B₄,0.9 K,0.9 K,,,,
,Primitive tetragonal,,,,,majkrzak et al. (1983),TRUE,"{'a': 'NA', 'b': 'NA', 'c': 'NA'}",,,,TmRh₄B₄,0.4 K,0.4 K,,,,
,,69.33 K,69.33 K,,,"schwob (1969), kornblit et al. (1973)",TRUE,"{'a': '5.141 Å', 'b': 'NA', 'c': 'NA'}",,,,EuO,,,,,,
,,16.57 K,16.57 K,,,"schwob (1969), berkner (1975)",TRUE,"{'a': '5.968 Å', 'b': 'NA', 'c': 'NA'}",,,,EuS,,,,,,
,,,,,,schwob (1969),TRUE,"{'a': '6.195 Å', 'b': 'NA', 'c': 'NA'}",,,,EuSe,4.60 K,4.60 K,,,,
,,,,,,griessen et al. (1971),TRUE,"{'a': '6.195 Å', 'b': 'NA', 'c': 'NA'}",,,,EuSe (ferri),2.8 K,2.8 K,,,,
,,,,,,griessen et al. (1971),TRUE,"{'a': '6.195 Å', 'b': 'NA', 'c': 'NA'}",,,,EuSe (AF-II),1.8 K,1.8 K,,,,
,,,,,,schwob (1969),TRUE,"{'a': '6.598 Å', 'b': 'NA', 'c': 'NA'}",,,,EuTe,9.58 K,9.58 K,,,,
,MnP,291 K,291 K,,,Handbook of Magnetic Materials,TRUE,"{'a': '5.258', 'b': '3.172', 'c': '5.918'}",Orthorhombic,,1.3 μB,MnP,,,,,,
,MnP,,,,,Handbook of Magnetic Materials,TRUE,"{'a': '5.191', 'b': '3.099', 'c': '5.792'}",Orthorhombic,,0.4 μB,FeP,125 K,125 K,,,,
,MnP,,,,,Handbook of Magnetic Materials,TRUE,"{'a': '5.649', 'b': '3.461', 'c': '6.208'}",Orthorhombic,,1.7 μB,CrAs,272 K,272 K,,,,
,MnP (RT),317 K,317 K,,,Handbook of Magnetic Materials,TRUE,"{'a': '5.72', 'b': '3.676', 'c': '6.379'}",Orthorhombic,,3.3 μB,MnAs,,,,,,
,MnP,,,,,Handbook of Magnetic Materials,TRUE,"{'a': '5.442', 'b': '3.373', 'c': '6.028'}",Orthorhombic,,0.5 μB,FeAs,77 K,77 K,,,,
,NiAs,,,,,Handbook of Magnetic Materials,TRUE,"{'a': '4.103', 'b': 'NA', 'c': '5.463'}",Hexagonal,,3 μB,CrSb,710 K,710 K,,,,
,NiAs,580 K,580 K,,,Handbook of Magnetic Materials,TRUE,"{'a': '4.139', 'b': 'NA', 'c': '5.754'}",Hexagonal,,3.5 μB,MnSb,,,,,,
,NiAs,≈200 K,≈200 K,,,Handbook of Magnetic Materials,TRUE,"{'a': 'Nonstoichiometric, see text', 'b': 'NA', 'c': 'NA'}",Hexagonal,,0.9 μB,FeSb1+x,,,,,,
,NiAs,628 K,628 K,,,Handbook of Magnetic Materials,TRUE,"{'a': '4.285', 'b': 'NA', 'c': '6.113'}",Hexagonal,,4.0 μB,MnBi,,,,,,
,MgCu2,10 K,10 K,-11 K,-11 K,Handbook of Magnetic Materials,TRUE,"{'a': 'NA', 'b': 'NA', 'c': 'NA'}",,,,NdMnGa,,,,,,
,MgCu2,40 K,40 K,+18 K,+18 K,Handbook of Magnetic Materials,TRUE,"{'a': 'NA', 'b': 'NA', 'c': 'NA'}",,,,DyMnGa,,,,,,
,MgCu2,,,,,Handbook of Magnetic Materials,TRUE,"{'a': 'NA', 'b': 'NA', 'c': 'NA'}",,,,TbMnAl,34 K,34 K,,,,
,MgCu2,,,,,Handbook of Magnetic Materials,TRUE,"{'a': 'NA', 'b': 'NA', 'c': 'NA'}",,,,ErMnAl,15 K,15 K,,,,
,MgAgAs,,,+24 K,+24 K,Handbook of Magnetic Materials,TRUE,"{'a': 'NA', 'b': 'NA', 'c': 'NA'}",,,8.28 μB,GdPtSn,,,,,,
,MgAgAs,,,-9 K,-9 K,Handbook of Magnetic Materials,TRUE,"{'a': 'NA', 'b': 'NA', 'c': 'NA'}",,,4.39 μB,YbPdSb,,,,,,
,MgAgAs,,,-9 K,-9 K,Handbook of Magnetic Materials,TRUE,"{'a': 'NA', 'b': 'NA', 'c': 'NA'}",,,4.04 μB,YbPdBi,,,,,,
1.5 μB,ZrOS,10 K,10 K,+12 K,+12 K,Handbook of Magnetic Materials,TRUE,"{'a': 'NA', 'b': 'NA', 'c': 'NA'}",,,3.62 μB,NdIrSi,,,,,,
,Fe2P,,,-10 K,-10 K,Handbook of Magnetic Materials,TRUE,"{'a': 'NA', 'b': 'NA', 'c': 'NA'}",,,3.73 μB,PrNiAl,,,,,,
1.6 μB,Fe2P,15-17 K,15-17 K,+5 K,+5 K,Handbook of Magnetic Materials,TRUE,"{'a': 'NA', 'b': 'NA', 'c': 'NA'}",,,3.84 μB,NdNiAl,,,,,,
7.38-7.42 μB,Fe2P,61-70 K,61-70 K,53-70 K,53-70 K,Handbook of Magnetic Materials,TRUE,"{'a': 'NA', 'b': 'NA', 'c': 'NA'}",,,8.5-8.9 μB,GdNiAl,,,,,,
7.48-8.01 μB,Fe2P,57-65 K,57-65 K,45-52 K,45-52 K,Handbook of Magnetic Materials,TRUE,"{'a': 'NA', 'b': 'NA', 'c': 'NA'}",,,10.1-10.2 μB,TbNiAl,,,,,,
7.38-7.82 μB,Fe2P,39-47 K,39-47 K,30 K,30 K,Handbook of Magnetic Materials,TRUE,"{'a': 'NA', 'b': 'NA', 'c': 'NA'}",,,11.0-11.1 μB,DyNiAl,,,,,,
7.25-8.86 μB,Fe2P,25-27 K,25-27 K,11-12 K,11-12 K,Handbook of Magnetic Materials,TRUE,"{'a': 'NA', 'b': 'NA', 'c': 'NA'}",,,10.6-10.8 μB,HoNiAl,,,,,,
7.39-7.4 μB,Fe2P,15-16 K,15-16 K,-1-0 K,-1-0 K,Handbook of Magnetic Materials,TRUE,"{'a': 'NA', 'b': 'NA', 'c': 'NA'}",,,9.8-9.85 μB,ErNiAl,,,,,,
4.72 μB,Fe2P,"4.2, 12 K","4.2, 12 K",-11 K,-11 K,Handbook of Magnetic Materials,TRUE,"{'a': 'NA', 'b': 'NA', 'c': 'NA'}",,,7.8 μB,TmNiAl,,,,,,
1.7 μB,Fe2P,36 K,36 K,,,Handbook of Magnetic Materials,TRUE,"{'a': 'NA', 'b': 'NA', 'c': 'NA'}",,,,PrCuAl,,,,,,
1.8 μB,Fe2P,25 K,25 K,,,Handbook of Magnetic Materials,TRUE,"{'a': 'NA', 'b': 'NA', 'c': 'NA'}",,,,NdCuAl,,,,,,
7.01 μB,Fe2P,67-90 K,67-90 K,55-90 K,55-90 K,Handbook of Magnetic Materials,TRUE,"{'a': 'NA', 'b': 'NA', 'c': 'NA'}",,,8.2 μB,GdCuAl,,,,,,
,,572 K,572 K,,,"andreev et al. (1985d), andreev and bartashevich (1990a), bartashevich et al. (1990)",TRUE,"{'a': 'NA', 'b': 'NA', 'c': 'NA'}",,,29.5 μB/f.u.,Y2Fe14B,,,,,,
,,683 K,683 K,,,"andreev and bartashevich (1990a), bartashevich et al. (1990)",TRUE,"{'a': 'NA', 'b': 'NA', 'c': 'NA'}",,,29.4 μB/f.u.,Y2(Fe0.9Co0.1)14B,,,,,,
,,745 K,745 K,,,"andreev and bartashevich (1990a), bartashevich et al. (1990)",TRUE,"{'a': 'NA', 'b': 'NA', 'c': 'NA'}",,,28.8 μB/f.u.,Y2(Fe0.8Co0.2)14B,,,,,,
,,820 K,820 K,,,"andreev and bartashevich (1990a), bartashevich et al. (1990)",TRUE,"{'a': 'NA', 'b': 'NA', 'c': 'NA'}",,,28.4 μB/f.u.,Y2(Fe0.7Co0.3)14B,,,,,,
,,595 K,595 K,,,"andreev et al. (1985d), fujii et al. (1987)",TRUE,"{'a': 'NA', 'b': 'NA', 'c': 'NA'}",,,37.6 μB/f.u.,Nd2Fe14B,,,,,,
,,620 K,620 K,,,"andreev et al. (1985d), andreev and bartashevich (1990a), bartashevich et al. (1990)",TRUE,"{'a': 'NA', 'b': 'NA', 'c': 'NA'}",,,33.3 μB/f.u.,Sm2Fe14B,,,,,,
,,664 K,664 K,,,bartashevich et al. (1990),TRUE,"{'a': 'NA', 'b': 'NA', 'c': 'NA'}",,,17.6 μB/f.u.,Gd2Fe14B,,,,,,
,,540 K,540 K,,,"fujii et al. (1987), andreev et al. (1985d), andreev and bartashevich (1990a)",TRUE,"{'a': 'NA', 'b': 'NA', 'c': 'NA'}",,,18.4 μB/f.u.,Tm2Fe14B,,,,,,
,,487 K,487 K,,,andreev et al. (1985d),TRUE,"{'a': 'NA', 'b': 'NA', 'c': 'NA'}",,,27.0 μB/f.u.,Th2Fe14B,,,,,,
"15 Oe, 0.1 Oe (SX)",,550–560 K,550–560 K,,,von aulock (1965),TRUE,"{'a': 'NA', 'b': 'NA', 'c': 'NA'}",,,1740 G,Y3Fe5O12,,,,,,
44 Oe,,500 K,500 K,,,harrison and hodges (1961),TRUE,"{'a': 'NA', 'b': 'NA', 'c': 'NA'}",,,1200 G,Y3Fe4.67Al0.33O12,,,,,,
50 Oe,,490 K,490 K,,,harrison and hodges (1961),TRUE,"{'a': 'NA', 'b': 'NA', 'c': 'NA'}",,,1000 G,Y3Fe4.5Ga0.5O12,,,,,,
140 Oe,,505 K,505 K,,,harrison and hodges (1961),TRUE,"{'a': 'NA', 'b': 'NA', 'c': 'NA'}",,,1800 G,Y3Fe4.5Cr0.5O12,,,,,,
110 Oe,,560 K,560 K,,,"harrison and hodges (1961), vassiliev et al. (1961)",TRUE,"{'a': 'NA', 'b': 'NA', 'c': 'NA'}",,,1200 G,Y2GdFe5O12,,,,,,
2 Oe (SX),,551 K,551 K,,,goldring et al. (1960),TRUE,"{'a': 'NA', 'b': 'NA', 'c': 'NA'}",,,1930 G,Y2NdFe5O12,,,,,,
100 Oe (SX),,550–555 K,550–555 K,,,goldring et al. (1960),TRUE,"{'a': 'NA', 'b': 'NA', 'c': 'NA'}",,,1710 G,Y2SmFe5O12,,,,,,
,,639 K,639 K,,,"zadvorkin (1987), andreev (1990), andreev et al. (1988a), tarasov (1987)",TRUE,"{'a': 'NA', 'b': 'NA', 'c': 'NA'}",,,,Y2Co7,,,,,,
,,613 K,613 K,,,"zadvorkin (1987), andreev (1990), andreev et al. (1988a), bartashevich et al. (1992), andreev et al. (1988b)",TRUE,"{'a': 'NA', 'b': 'NA', 'c': 'NA'}",,,,Nd2Co7,,,,,,
,,670 K,670 K,,,"tarasov (1987), bartashevich et al. (1993a)",TRUE,"{'a': 'NA', 'b': 'NA', 'c': 'NA'}",,,,Sm2Co7,,,,,,
,,775 K,775 K,,,"zadvorkin (1987), andreev (1990), andreev et al. (1988a), andreev et al. (1985g)",TRUE,"{'a': 'NA', 'b': 'NA', 'c': 'NA'}",,,,Gd2Co7,,,,,,
,,720 K,720 K,,,"zadvorkin (1987), andreev (1990), andreev et al. (1988a), andreev et al. (1982b)",TRUE,"{'a': 'NA', 'b': 'NA', 'c': 'NA'}",,,,Tb2Co7 (r),,,,,,
,,720 K,720 K,,,"zadvorkin (1987), andreev (1990), andreev et al. (1988a), andreev et al. (1982b)",TRUE,"{'a': 'NA', 'b': 'NA', 'c': 'NA'}",,,,Tb2Co7 (h),,,,,,
,,640 K,640 K,,,"zadvorkin (1987), andreev (1990), andreev et al. (1988a), andreev et al. (1992b)",TRUE,"{'a': 'NA', 'b': 'NA', 'c': 'NA'}",,,,Tm2Co7,,,,,,
,,327 K,327 K,,,Handbook of Magnetic Materials,TRUE,"{'a': 'NA', 'b': 'NA', 'c': 'NA'}",,,35.7 μB/f.u.,Y2Fe17,,,,,,
,,470 K,470 K,,,Handbook of Magnetic Materials,TRUE,"{'a': 'NA', 'b': 'NA', 'c': 'NA'}",,,36 μB/f.u.,Y2Fe17C0.6,,,,,,
,,502 K,502 K,,,Handbook of Magnetic Materials,TRUE,"{'a': 'NA', 'b': 'NA', 'c': 'NA'}",,,35.5 μB/f.u.,Y2Fe17C1.0,,,,,,
,,550 K,550 K,,,Handbook of Magnetic Materials,TRUE,"{'a': 'NA', 'b': 'NA', 'c': 'NA'}",,,35.5 μB/f.u.,Y2Fe17C1.5,,,,,,
,,350 K,350 K,,,Handbook of Magnetic Materials,TRUE,"{'a': 'NA', 'b': 'NA', 'c': 'NA'}",,,,Nd2Fe17,,,,,,
,,552 K,552 K,,,Handbook of Magnetic Materials,TRUE,"{'a': 'NA', 'b': 'NA', 'c': 'NA'}",,,~34 μB/f.u.,Sm2Fe17C1.0,,,,,,
,,478 K,478 K,,,Handbook of Magnetic Materials,TRUE,"{'a': 'NA', 'b': 'NA', 'c': 'NA'}",,,23.1 μB/f.u.,Gd2Fe17,,,,,,
,,582 K,582 K,,,Handbook of Magnetic Materials,TRUE,"{'a': 'NA', 'b': 'NA', 'c': 'NA'}",,,23.6 μB/f.u.,Gd2Fe17C1.0,,,,,,
,,410 K,410 K,,,Handbook of Magnetic Materials,TRUE,"{'a': 'NA', 'b': 'NA', 'c': 'NA'}",,,18.6 μB/f.u.,Tb2Fe17,,,,,,
,,537 K,537 K,,,Handbook of Magnetic Materials,TRUE,"{'a': 'NA', 'b': 'NA', 'c': 'NA'}",,,19.0 μB/f.u.,Tb2Fe17C1.0,,,,,,
,,540 K,540 K,,,Handbook of Magnetic Materials,TRUE,"{'a': 'NA', 'b': 'NA', 'c': 'NA'}",,,19.0 μB/f.u.,Tb2Fe17C1.5,,,,,,
,,370 K,370 K,,,Handbook of Magnetic Materials,TRUE,"{'a': 'NA', 'b': 'NA', 'c': 'NA'}",,,16.7 μB/f.u.,Dy2Fe17,,,,,,
,,515 K,515 K,,,Handbook of Magnetic Materials,TRUE,"{'a': 'NA', 'b': 'NA', 'c': 'NA'}",,,17.0 μB/f.u.,Dy2Fe17C1.0,,,,,,
,,504 K,504 K,,,Handbook of Magnetic Materials,TRUE,"{'a': 'NA', 'b': 'NA', 'c': 'NA'}",,,17.4 μB/f.u.,Ho2Fe17C1.0,,,,,,
,,310 K,310 K,,,Handbook of Magnetic Materials,TRUE,"{'a': 'NA', 'b': 'NA', 'c': 'NA'}",,,18.6 μB/f.u.,Er2Fe17,,,,,,
,,488 K,488 K,,,Handbook of Magnetic Materials,TRUE,"{'a': 'NA', 'b': 'NA', 'c': 'NA'}",,,18.8 μB/f.u.,Er2Fe17C1.0,100 K,100 K,,,,
,,306 K,306 K,,,Handbook of Magnetic Materials,TRUE,"{'a': 'NA', 'b': 'NA', 'c': 'NA'}",,,23.0 μB/f.u.,Tm2Fe17,80 K,80 K,,,,
,,460 K,460 K,,,Handbook of Magnetic Materials,TRUE,"{'a': 'NA', 'b': 'NA', 'c': 'NA'}",,,24.0 μB/f.u.,Tm2Fe17C0.6,180 K,180 K,,,,
,,550 K,550 K,,,Handbook of Magnetic Materials,TRUE,"{'a': 'NA', 'b': 'NA', 'c': 'NA'}",,,24.0 μB/f.u.,Tm2Fe17C1.6,220 K,220 K,,,,
,,,,,,Handbook of Magnetic Materials,TRUE,"{'a': 'NA', 'b': 'NA', 'c': 'NA'}",,,35.2 μB/f.u.,Lu2Fe17,270 K,270 K,,,,
,,1014 K,1014 K,,,smit et al. (1988),TRUE,"{'a': '4.973 Å', 'b': 'NA', 'c': '3.969 Å'}",,,1.37 μB/f.u.,GdCo5,,,,,,
,,517 K,517 K,,,smit et al. (1988),TRUE,"{'a': '5.059 Å', 'b': 'NA', 'c': '6.904 Å'}",,,2.85 μB/f.u.,GdCo4B,,,,,,
,,460 K,460 K,,,smit et al. (1988),TRUE,"{'a': '5.072 Å', 'b': 'NA', 'c': '9.839 Å'}",,,11.9 μB/f.u.,Gd3Co11B4,,,,,,
,,345 K,345 K,,,smit et al. (1988),TRUE,"{'a': '5.067 Å', 'b': 'NA', 'c': '12.94 Å'}",,,9.8 μB/f.u.,Gd2Co7B3,,,,,,
,,58 K,58 K,,,smit et al. (1988),TRUE,"{'a': '5.065 Å', 'b': 'NA', 'c': '3.018 Å'}",,,6.9 μB/f.u.,GdCo3B2,,,,,,
,,115 K,115 K,,,hsu and ku (1988),TRUE,"{'a': '5.649 Å', 'b': 'NA', 'c': '3.090 Å'}",,,0.324 μB/f.u.,CeRh3B2,,,,,,
,,125 K,125 K,,,hsu and ku (1988),TRUE,"{'a': '5.473 Å', 'b': 'NA', 'c': '3.088 Å'}",,,0.301 μB/f.u.,Ce(Rh0.8Ir0.2)3B2,,,,,,
,,118 K,118 K,,,hsu and ku (1988),TRUE,"{'a': '5.475 Å', 'b': 'NA', 'c': '3.088 Å'}",,,0.266 μB/f.u.,Ce(Rh0.5Ir0.5)3B2,,,,,,
,,90 K,90 K,,,hsu and ku (1988),TRUE,"{'a': '5.476 Å', 'b': 'NA', 'c': '3.092 Å'}",,,0.215 μB/f.u.,Ce(Rh0.4Ir0.6)3B2,,,,,,
,,330 K,330 K,,,huang et al. (1990a),TRUE,"{'a': '5.140 Å', 'b': 'NA', 'c': '12.654 Å'}",,,8.0 μB/f.u.,Nd2Co7B3,,,,,,
,,885 K,885 K,,,huang et al. (1990a),TRUE,"{'a': 'NA', 'b': 'NA', 'c': 'NA'}",,,,Nd2Fe4.2Co2.8B3,,,,,,
,,205 K,205 K,,,felner et al. (1989),TRUE,"{'a': '8.813 Å', 'b': 'NA', 'c': '4.063 Å'}",,,3.2 μB/f.u.,TbCo3Ga2,,,,,,
,,<85 K,<85 K,,,felner et al. (1989),TRUE,"{'a': '8.818 Å', 'b': 'NA', 'c': '4.062 Å'}",,,0.73 μB/f.u.,YCo3Ga2,,,,,,
,,,,-30 K,-30 K,Handbook of Magnetic Materials,TRUE,"{'a': 'NA', 'b': 'NA', 'c': 'NA'}",,,,CeCu₂In,,,,,,
,,,,-35 K,-35 K,Handbook of Magnetic Materials,TRUE,"{'a': 'NA', 'b': 'NA', 'c': 'NA'}",,,,PrCu₂In,,,,,,
,,,,-70 K,-70 K,Handbook of Magnetic Materials,TRUE,"{'a': 'NA', 'b': 'NA', 'c': 'NA'}",,,,NdCu₂In,,,,,,
,,,,-31 K,-31 K,Handbook of Magnetic Materials,TRUE,"{'a': 'NA', 'b': 'NA', 'c': 'NA'}",,,,GdCu₂In,12 K,12 K,,,,
,,,,-33 K,-33 K,Handbook of Magnetic Materials,TRUE,"{'a': 'NA', 'b': 'NA', 'c': 'NA'}",,,,TbCu₂In,6 K,6 K,,,,
,,,,-21 K,-21 K,Handbook of Magnetic Materials,TRUE,"{'a': 'NA', 'b': 'NA', 'c': 'NA'}",,,,DyCu₂In,3 K,3 K,,,,
,,,,-10 K,-10 K,Handbook of Magnetic Materials,TRUE,"{'a': 'NA', 'b': 'NA', 'c': 'NA'}",,,,ErCu₂In,,,,,,
,,,,-9 K,-9 K,Handbook of Magnetic Materials,TRUE,"{'a': 'NA', 'b': 'NA', 'c': 'NA'}",,,,CeAg₂In,2.7 K,2.7 K,,,,
,,,,-9 K,-9 K,Handbook of Magnetic Materials,TRUE,"{'a': 'NA', 'b': 'NA', 'c': 'NA'}",,,0.97(7),CeAg₂In,2.5 K,2.5 K,,,,
,,,,-16 K,-16 K,Handbook of Magnetic Materials,TRUE,"{'a': 'NA', 'b': 'NA', 'c': 'NA'}",,,,PrAg₂In,,,,,,
,,,,-24 K,-24 K,Handbook of Magnetic Materials,TRUE,"{'a': 'NA', 'b': 'NA', 'c': 'NA'}",,,,NdAg₂In,2.5 K,2.5 K,,,,
,,,,-23 K,-23 K,Handbook of Magnetic Materials,TRUE,"{'a': 'NA', 'b': 'NA', 'c': 'NA'}",,,,SmAg₂In,4.5 K,4.5 K,,,,
,,,,-56 K,-56 K,Handbook of Magnetic Materials,TRUE,"{'a': 'NA', 'b': 'NA', 'c': 'NA'}",,,,GdAg₂In,10.0 K,10.0 K,,,,
,,,,-29 K,-29 K,Handbook of Magnetic Materials,TRUE,"{'a': 'NA', 'b': 'NA', 'c': 'NA'}",,,,TbAg₂In,8.8 K,8.8 K,,,,
,,,,-20 K,-20 K,Handbook of Magnetic Materials,TRUE,"{'a': 'NA', 'b': 'NA', 'c': 'NA'}",,,,DyAg₂In,3.5 K,3.5 K,,,,
,,,,-14 K,-14 K,Handbook of Magnetic Materials,TRUE,"{'a': 'NA', 'b': 'NA', 'c': 'NA'}",,,,HoAg₂In,,,,,,
,,,,-9.5 K,-9.5 K,Handbook of Magnetic Materials,TRUE,"{'a': 'NA', 'b': 'NA', 'c': 'NA'}",,,,ErAg₂In,,,,,,
,,,,-5.0 K,-5.0 K,Handbook of Magnetic Materials,TRUE,"{'a': 'NA', 'b': 'NA', 'c': 'NA'}",,,,TmAg₂In,,,,,,
,,,,-15 K,-15 K,Handbook of Magnetic Materials,TRUE,"{'a': 'NA', 'b': 'NA', 'c': 'NA'}",,,,CeAu₂In,,,,,,
,,,,-5 K,-5 K,Handbook of Magnetic Materials,TRUE,"{'a': 'NA', 'b': 'NA', 'c': 'NA'}",,,,PrAu₂In,,,,,,
,,,,-8 K,-8 K,Handbook of Magnetic Materials,TRUE,"{'a': 'NA', 'b': 'NA', 'c': 'NA'}",,,,NdAu₂In,,,,,,
,,,,-14 K,-14 K,Handbook of Magnetic Materials,TRUE,"{'a': 'NA', 'b': 'NA', 'c': 'NA'}",,,,GdAu₂In,11.5 K,11.5 K,,,,
,,,,-7 K,-7 K,Handbook of Magnetic Materials,TRUE,"{'a': 'NA', 'b': 'NA', 'c': 'NA'}",,,,TbAu₂In,8.2 K,8.2 K,,,,
,,,,-5 K,-5 K,Handbook of Magnetic Materials,TRUE,"{'a': 'NA', 'b': 'NA', 'c': 'NA'}",,,,DyAu₂In,6.0 K,6.0 K,,,,
,,,,-5 K,-5 K,Handbook of Magnetic Materials,TRUE,"{'a': 'NA', 'b': 'NA', 'c': 'NA'}",,,,HoAu₂In,2.6 K,2.6 K,,,,
,,,,-4 K,-4 K,Handbook of Magnetic Materials,TRUE,"{'a': 'NA', 'b': 'NA', 'c': 'NA'}",,,,ErAu₂In,,,,,,
,,,,-35 K,-35 K,Handbook of Magnetic Materials,TRUE,"{'a': 'NA', 'b': 'NA', 'c': 'NA'}",,,,TmAu₂In,,,,,,
,,,,-8.6 K,-8.6 K,Handbook of Magnetic Materials,TRUE,"{'a': 'NA', 'b': 'NA', 'c': 'NA'}",,,,TbPd₂Sn,9.0 K,9.0 K,,,,
,,,,-9.3 K,-9.3 K,Handbook of Magnetic Materials,TRUE,"{'a': 'NA', 'b': 'NA', 'c': 'NA'}",,,,DyPd₂Sn,15.0 K,15.0 K,,,,
,,,,,,Handbook of Magnetic Materials,TRUE,"{'a': 'NA', 'b': 'NA', 'c': 'NA'}",,,6.7(5),DyPd₂Sn,7.0 K,7.0 K,,,,
,,,,-6.2 K,-6.2 K,Handbook of Magnetic Materials,TRUE,"{'a': 'NA', 'b': 'NA', 'c': 'NA'}",,,,HoPd₂Sn,,,,,,
,,,,,,Handbook of Magnetic Materials,TRUE,"{'a': 'NA', 'b': 'NA', 'c': 'NA'}",,,4.4(1),HoPd₂Sn,4.2 K,4.2 K,,,,
,,,,,,Handbook of Magnetic Materials,TRUE,"{'a': 'NA', 'b': 'NA', 'c': 'NA'}",,,5.81(8),HoPd₂Sn,5.0 K,5.0 K,,,,
,,,,-7.6 K,-7.6 K,Handbook of Magnetic Materials,TRUE,"{'a': 'NA', 'b': 'NA', 'c': 'NA'}",,,,ErPd₂Sn,,,,,,
,,,,-5.8 K,-5.8 K,Handbook of Magnetic Materials,TRUE,"{'a': 'NA', 'b': 'NA', 'c': 'NA'}",,,,ErPd₂Sn,1.0 K,1.0 K,,,,
,,,,,,Handbook of Magnetic Materials,TRUE,"{'a': 'NA', 'b': 'NA', 'c': 'NA'}",,,5.7(5),ErPd₂Sn,1.0 K,1.0 K,,,,
,,,,0 K,0 K,Handbook of Magnetic Materials,TRUE,"{'a': 'NA', 'b': 'NA', 'c': 'NA'}",,,,TmPd₂Sn,,,,,,
,,,,-4.3 K,-4.3 K,Handbook of Magnetic Materials,TRUE,"{'a': 'NA', 'b': 'NA', 'c': 'NA'}",,,,YbPd₂Sn,,,,,,
,,,,,,Handbook of Magnetic Materials,TRUE,"{'a': 'NA', 'b': 'NA', 'c': 'NA'}",,,1.6,YbPd₂Sn,0.23 K,0.23 K,,,,
,,,,-38 K,-38 K,Handbook of Magnetic Materials,TRUE,"{'a': 'NA', 'b': 'NA', 'c': 'NA'}",,,,YbNi₂Sn,,,,,,
,MgZn2,,,,,oliver et al. (1978),TRUE,"{'a': 'NA', 'b': 'NA', 'c': 'NA'}",,,,EuMg2,32 K,32 K,,,,
,n.l.o.,,,,,oliver et al. (1978),TRUE,"{'a': 'NA', 'b': 'NA', 'c': 'NA'}",,,,EuMg2H,4 < TN < 20 K,4 < TN < 20 K,,,,
,MgCu2,15.5 K,15.5 K,9 K,9 K,buschow et al. (1977),TRUE,"{'a': 'NA', 'b': 'NA', 'c': 'NA'}",,,5 μB/R,EuRh2Hx,,,,,,
,Pu3Pd4,,,-18 K,-18 K,buschow and de mooij (1984),TRUE,"{'a': 'NA', 'b': 'NA', 'c': 'NA'}",,,,Gd3Pd4,18 K,18 K,,,,
,,20 K,20 K,-10 K,-10 K,buschow and de mooij (1984),TRUE,"{'a': 'NA', 'b': 'NA', 'c': 'NA'}",,,3.83 μB/R,Gd3Pd4Hx,,,,,,
,CrB,48 K,48 K,,,buschow et al. (1977),TRUE,"{'a': 'NA', 'b': 'NA', 'c': 'NA'}",,,,EuPd,,,,,,
,CsCl,,,5 K,5 K,buschow et al. (1977),TRUE,"{'a': 'NA', 'b': 'NA', 'c': 'NA'}",,,1.5 μB/R,EuPdH,,,,,,
,,,,-86 K,-86 K,de vries et al. (1985),TRUE,"{'a': 'NA', 'b': 'NA', 'c': 'NA'}",,,,GdCu,150 K,150 K,,,,
,,30 K,30 K,15 K,15 K,de vries et al. (1985),TRUE,"{'a': 'NA', 'b': 'NA', 'c': 'NA'}",,,3.62 μB/R,GdCuHx,,,,,,
,CsCl,29 K,29 K,28 K,28 K,de vries et al. (1985),TRUE,"{'a': 'NA', 'b': 'NA', 'c': 'NA'}",,,6.6 μB/R,GdRh,,,,,,
,CsCl,20 K,20 K,25 K,25 K,de vries et al. (1985),TRUE,"{'a': 'NA', 'b': 'NA', 'c': 'NA'}",,,1.9 μB/R,GdRhHx,,,,,,
,CsCl,,,29 K,29 K,buschow and de mooij (1984),TRUE,"{'a': 'NA', 'b': 'NA', 'c': 'NA'}",,,6.27 μB/R,GdPd,32 K,32 K,,,,
,,40 K,40 K,20 K,20 K,buschow and de mooij (1984),TRUE,"{'a': 'NA', 'b': 'NA', 'c': 'NA'}",,,3.63 μB/R,GdPdH,,,,,,
,,,,-57 K,-57 K,de vries et al. (1985),TRUE,"{'a': 'NA', 'b': 'NA', 'c': 'NA'}",,,,GdAg,123 K,123 K,,,,
,,25 K,25 K,50 K,50 K,de vries et al. (1985),TRUE,"{'a': 'NA', 'b': 'NA', 'c': 'NA'}",,,4.38 μB/R,GdAgHx,,,,,,
,,35 K,35 K,25 K,25 K,de vries et al. (1985),TRUE,"{'a': 'NA', 'b': 'NA', 'c': 'NA'}",,,,GdAu,,,,,,
,,55 K,55 K,32 K,32 K,de vries et al. (1985),TRUE,"{'a': 'NA', 'b': 'NA', 'c': 'NA'}",,,2.85 μB/R,GdAuHx,,,,,,
,Th7Fe3,311 K,311 K,276 K,276 K,buschow and de mooij (1984),TRUE,"{'a': 'NA', 'b': 'NA', 'c': 'NA'}",,,7.03 μB/R,Gd7Pd3,,,,,,
,Th7Fe3,,,-15 K,-15 K,buschow and de mooij (1984),TRUE,"{'a': 'NA', 'b': 'NA', 'c': 'NA'}",,,,Gd7Pd3Hx,,,,,,
,U3Si2,,,-30 K,-30 K,buschow and de mooij (1984),TRUE,"{'a': 'NA', 'b': 'NA', 'c': 'NA'}",,,,Gd3Pd2,30 K,30 K,,,,
,U3Si2,30 K,30 K,0 K,0 K,buschow and de mooij (1984),TRUE,"{'a': 'NA', 'b': 'NA', 'c': 'NA'}",,,1.63 μB/R,Gd3Pd2Hx,,,,,,
,fcc,20 K,20 K,18 K,18 K,"moyer jr. and lindsay (1980), stadnik and moyer jr. (1984)",TRUE,"{'a': 'NA', 'b': 'NA', 'c': 'NA'}",,,,Eu2IrH5,,,,,,
,CeCu2,,,7 K,7 K,de graaf et al. (1982a),TRUE,"{'a': 'NA', 'b': 'NA', 'c': 'NA'}",,,,GdCu2,37 K,37 K,,,,
,MoSi2,45 K,45 K,57 K,57 K,de graaf et al. (1982a),TRUE,"{'a': 'NA', 'b': 'NA', 'c': 'NA'}",,,,GdCu2Hx,,,,,,
,MgZn2,83 K,83 K,,,jacob et al. (1980a),TRUE,"{'a': 'NA', 'b': 'NA', 'c': 'NA'}",,,,GdRu2,,,,,,
,,65 K,65 K,,,jacob et al. (1980a),TRUE,"{'a': 'NA', 'b': 'NA', 'c': 'NA'}",,,,GdRu2H3,,,,,,
,MgCu2,73 K,73 K,,,jacob et al. (1980a),TRUE,"{'a': 'NA', 'b': 'NA', 'c': 'NA'}",,,6.83 μB/R,GdRh2,,,,,,
,Orthorhombic,35 K,35 K,,,jacob et al. (1980a),TRUE,"{'a': 'NA', 'b': 'NA', 'c': 'NA'}",,,6.2 μB/R,GdRh2H3,,,,,,
,,38 K,38 K,22 K,22 K,felner (1977),TRUE,"{'a': '7.136 Å', 'b': 'NA', 'c': 'NA'}",,,5.9 µB/FU,GdAuNi4,,,,,,
,,28 K,28 K,12 K,12 K,felner (1977),TRUE,"{'a': '7.094 Å', 'b': 'NA', 'c': 'NA'}",,,4.5 µB/FU,TbAuNi4,,,,,,
,,23 K,23 K,5 K,5 K,felner (1977),TRUE,"{'a': '7.052 Å', 'b': 'NA', 'c': 'NA'}",,,5.4 µB/FU,DyAuNi4,,,,,,
,,14 K,14 K,4 K,4 K,felner (1977),TRUE,"{'a': '7.034 Å', 'b': 'NA', 'c': 'NA'}",,,6.1 µB/FU,HoAuNi4,,,,,,
,,24 K,24 K,4 K,4 K,felner (1977),TRUE,"{'a': '7.011 Å', 'b': 'NA', 'c': 'NA'}",,,15.0 µB/FU,ErAuNi4,,,,,,
,,,,-14 K,-14 K,felner (1977),TRUE,"{'a': '6.982 Å', 'b': 'NA', 'c': 'NA'}",,,,TmAuNi4,,,,,,
,,,,-225 K,-225 K,adroja et al. (1989),TRUE,"{'a': '7.602 Å', 'b': 'NA', 'c': 'NA'}",,,,CeInPt4,,,,,,
,,,,-84 K,-84 K,adroja et al. (1989),TRUE,"{'a': '7.624 Å', 'b': 'NA', 'c': 'NA'}",,,,Ce1.2Au0.8Ni4,,,,,,
,,,,-63 K,-63 K,adroja et al. (1989),TRUE,"{'a': '7.657 Å', 'b': 'NA', 'c': 'NA'}",,,,Ce1.4Au0.6Ni4,,,,,,
,,210 K,210 K,,,Handbook of Magnetic Materials,TRUE,"{'a': '8.48 Å', 'b': 'NA', 'c': '12.38 Å'}",,,29.3 µB/f.u. at 4.2 K,Ce₂Fe₁₇,,,,,,
,,713 K,713 K,,,Handbook of Magnetic Materials,TRUE,"{'a': '8.73 Å', 'b': 'NA', 'c': '12.65 Å'}",,,36.4 µB/f.u. RT,Ce₂Fe₁₇N₂.₈,,,,,,
,,700 K,700 K,,,Handbook of Magnetic Materials,TRUE,"{'a': '8.743 Å', 'b': 'NA', 'c': '12.673 Å'}",,,"32.2 µB/f.u. RT, 36.3 µB/f.u. at 4.2 K",Ce₂Fe₁₇N₂.₅,,,,,,
,,712 K,712 K,,,Handbook of Magnetic Materials,TRUE,"{'a': '8.73 Å', 'b': 'NA', 'c': '12.81 Å'}",,,"31.6 µB/f.u. RT, 39.9 µB/f.u. at 4.2 K",Ce₂Fe₁₇N₃.₆,,,,,,
,,589 K,589 K,,,Handbook of Magnetic Materials,TRUE,"{'a': '8.73 Å', 'b': 'NA', 'c': '12.56 Å'}",,,33.8 µB/f.u. at 4.2 K,Ce₂Fe₁₇Cᵧ,,,,,,
,,716 K,716 K,,,Handbook of Magnetic Materials,TRUE,"{'a': '8.74 Å', 'b': 'NA', 'c': '12.65 Å'}",,,,Ce₂Fe₁₇C₂.₈,,,,,,
,,608 K,608 K,,,Handbook of Magnetic Materials,TRUE,"{'a': '8.73 Å', 'b': 'NA', 'c': '12.58 Å'}",,,"25.1 µB/f.u. RT, 30.0 µB/f.u. at 4.2 K",Ce₂Fe₁₇C₂.₅,,,,,,
,,589 K,589 K,,,Handbook of Magnetic Materials,TRUE,"{'a': '8.72 Å', 'b': 'NA', 'c': '12.64 Å'}",,,,Ce₂Fe₁₇C₂,,,,,,
,,721 K,721 K,,,Handbook of Magnetic Materials,TRUE,"{'a': '8.73 Å', 'b': 'NA', 'c': '12.68 Å'}",,,,Ce₂Fe₁₇CₓNᵧ,,,,,,
,,290 K,290 K,,,Handbook of Magnetic Materials,TRUE,"{'a': '8.574 Å', 'b': 'NA', 'c': '12.324 Å'}",,,18.1 µB/f.u. RT,Pr₂Fe₁₇,,,,,,
,,728 K,728 K,,,Handbook of Magnetic Materials,TRUE,"{'a': '8.77 Å', 'b': 'NA', 'c': '12.64 Å'}",,,37.9 µB/f.u. RT,Pr₂Fe₁₇N₂.₅,,,,,,
,,720 K,720 K,,,Handbook of Magnetic Materials,TRUE,"{'a': '8.794 Å', 'b': 'NA', 'c': '12.668 Å'}",,,"36.5 µB/f.u. RT, 41.3 µB/f.u. at 4.2 K",Pr₂Fe₁₇N₂.₅,,,,,,
,,653 K,653 K,,,Handbook of Magnetic Materials,TRUE,"{'a': '8.80 Å', 'b': 'NA', 'c': '12.59 Å'}",,,34.5 µB/f.u. at 4.2 K,Pr₂Fe₁₇Cᵧ,,,,,,
,,735 K,735 K,,,Handbook of Magnetic Materials,TRUE,"{'a': '8.79 Å', 'b': 'NA', 'c': '12.63 Å'}",,,,Pr₂Fe₁₇C₂.₇,,,,,,
,,690 K,690 K,,,Handbook of Magnetic Materials,TRUE,"{'a': '8.85 Å', 'b': 'NA', 'c': '12.61 Å'}",,,"27.0 µB/f.u. RT, 30.8 µB/f.u. at 4.2 K",Pr₂Fe₁₇C₂.₅,,,,,,
,,654 K,654 K,,,Handbook of Magnetic Materials,TRUE,"{'a': '8.78 Å', 'b': 'NA', 'c': '12.65 Å'}",,,,Pr₂Fe₁₇C₂,,,,,,
,,737 K,737 K,,,Handbook of Magnetic Materials,TRUE,"{'a': '8.79 Å', 'b': 'NA', 'c': '12.66 Å'}",,,,Pr₂Fe₁₇CₓNᵧ,,,,,,
,,330 K,330 K,,,Handbook of Magnetic Materials,TRUE,"{'a': '8.563 Å', 'b': 'NA', 'c': '12.444 Å'}",,,17.1 µB/f.u. RT,Nd₂Fe₁₇,,,,,,
,,732 K,732 K,,,Handbook of Magnetic Materials,TRUE,"{'a': '8.76 Å', 'b': 'NA', 'c': '12.63 Å'}",,,40.5 µB/f.u. RT,Nd₂Fe₁₇N₂.₃,,,,,,
,,740 K,740 K,,,Handbook of Magnetic Materials,TRUE,"{'a': '8.783 Å', 'b': 'NA', 'c': '12.663 Å'}",,,"34.9 µB/f.u. RT, 43.9 µB/f.u. at 4.2 K",Nd₂Fe₁₇N₂.₅,,,,,,
,,659 K,659 K,,,Handbook of Magnetic Materials,TRUE,"{'a': '8.79 Å', 'b': 'NA', 'c': '12.60 Å'}",,,35.1 µB/f.u. at 4.2 K,Nd₂Fe₁₇Cᵧ,,,,,,
,,739 K,739 K,,,Handbook of Magnetic Materials,TRUE,"{'a': '8.76 Å', 'b': 'NA', 'c': '12.62 Å'}",,,,Nd₂Fe₁₇C₂.₂,,,,,,
,,662 K,662 K,,,Handbook of Magnetic Materials,TRUE,"{'a': '8.80 Å', 'b': 'NA', 'c': '12.60 Å'}",,,"29.0 µB/f.u. RT, 31.8 µB/f.u. at 4.2 K",Nd₂Fe₁₇C₂.₅,,,,,,
,,658 K,658 K,,,Handbook of Magnetic Materials,TRUE,"{'a': '8.76 Å', 'b': 'NA', 'c': '12.64 Å'}",,,,Nd₂Fe₁₇C₂,,,,,,
,,740 K,740 K,,,Handbook of Magnetic Materials,TRUE,"{'a': '8.76 Å', 'b': 'NA', 'c': '12.65 Å'}",,,,Nd₂Fe₁₇CₓNᵧ,,,,,,
,,389 K,389 K,,,Handbook of Magnetic Materials,TRUE,"{'a': '8.55 Å', 'b': 'NA', 'c': '12.43 Å'}",,,"22.4 µB/f.u. RT, 34.1 µB/f.u. at 4.2 K",Sm₂Fe₁₇,,,,,,
,,749 K,749 K,,,Handbook of Magnetic Materials,TRUE,"{'a': '8.73 Å', 'b': 'NA', 'c': '12.64 Å'}",,,31.9 µB/f.u. RT,Sm₂Fe₁₇N₂.₃,,,,,,
,,750 K,750 K,,,Handbook of Magnetic Materials,TRUE,"{'a': '8.741 Å', 'b': 'NA', 'c': '12.666 Å'}",,,"32.2 µB/f.u. RT, 38.2 µB/f.u. at 4.2 K",Sm₂Fe₁₇N₂.₅,,,,,,
,,745 K,745 K,,,Handbook of Magnetic Materials,TRUE,"{'a': '8.732 Å', 'b': 'NA', 'c': '12.631 Å'}",,,35.1 µB/f.u. RT,Sm₂Fe₁₇N₂,,,,,,
,,752 K,752 K,,,Handbook of Magnetic Materials,TRUE,"{'a': '8.74 Å', 'b': 'NA', 'c': '12.65 Å'}",,,"34.0 µB/f.u. RT, 38.1 µB/f.u. at 4.2 K",Sm₂Fe₁₇N₃.₁,,,,,,
,,748 K,748 K,,,Handbook of Magnetic Materials,TRUE,"{'a': '8.728 Å', 'b': 'NA', 'c': '12.638 Å'}",,,35.7 µB/f.u. RT,Sm₂Fe₁₇N₃.₀,,,,,,
,,740 K,740 K,,,Handbook of Magnetic Materials,TRUE,"{'a': '8.743 Å', 'b': 'NA', 'c': '12.703 Å'}",,,"34.3 µB/f.u. RT, 35.0 µB/f.u. at 4.2 K",Sm₂Fe₁₇N₂.₉,,,,,,
,,746 K,746 K,,,Handbook of Magnetic Materials,TRUE,"{'a': '8.7425 Å', 'b': 'NA', 'c': '12.659 Å'}",,,36.2 µB/f.u. RT,Sm₂Fe₁₇N₂.₉₄,,,,,,
"7.0 T at 4.2 K, 2.3 T at RT",ThMn12-type,479 K,479 K,,,Handbook of Magnetic Materials,TRUE,"{'a': '8.53 Å', 'b': 'NA', 'c': '4.78 Å'}",Tetragonal,,"23.1 µB/f.u. at 4.2 K, 17.8 µB/f.u. at RT",CeFe11Ti,,,,,,
"4.2 T at 4.2 K, 2.0 T at RT",ThMn12-type,719 K,719 K,,,Handbook of Magnetic Materials,TRUE,"{'a': '8.62 Å', 'b': 'NA', 'c': '4.84 Å'}",Tetragonal,,"26.9 µB/f.u. at 4.2 K, 21.3 µB/f.u. at RT",CeFe11TiN1.5,,,,,,
21.0 T,ThMn12-type,519 K,519 K,,,Handbook of Magnetic Materials,TRUE,"{'a': '8.60 Å', 'b': 'NA', 'c': '4.79 Å'}",Tetragonal,,26.3 µB/f.u.,PrFe11Ti,,,,,,
">20 T at 4.2 K, ≥7 T at RT",ThMn12-type,719 K,719 K,,,Handbook of Magnetic Materials,TRUE,"{'a': '8.63 Å', 'b': 'NA', 'c': '4.87 Å'}",Tetragonal,,29.7 µB/f.u.,PrFe11TiN1.5,,,,,,
20.3 T,ThMn12-type,547 K,547 K,,,Handbook of Magnetic Materials,TRUE,"{'a': '8.56 Å', 'b': 'NA', 'c': '4.78 Å'}",Tetragonal,,25.6 µB/f.u.,NdFe11Ti,,,,,,
"11.5 T at 4.2 K, 8.0 T at RT",ThMn12-type,740 K,740 K,,,Handbook of Magnetic Materials,TRUE,"{'a': '8.701 Å', 'b': 'NA', 'c': '4.844 Å'}",Tetragonal,,23.2 µB/f.u.,NdFe11TiN0.5,,,,,,
"≥25 T at 4.2 K, ≥7 T at RT",ThMn12-type,729 K,729 K,,,Handbook of Magnetic Materials,TRUE,"{'a': '8.62 Å', 'b': 'NA', 'c': '4.86 Å'}",Tetragonal,,28.5 µB/f.u.,NdFe11TiN1.5,,,,,,
"18.0 T at 4.2 K, 9.5 T at RT",ThMn12-type,723 K,723 K,,,Handbook of Magnetic Materials,TRUE,"{'a': '8.694 Å', 'b': 'NA', 'c': '4.810 Å'}",Tetragonal,,20.7 µB/f.u.,NdFe11TiNy,,,,,,
21.2 T,ThMn12-type,728 K,728 K,,,Handbook of Magnetic Materials,TRUE,"{'a': 'NA', 'b': 'NA', 'c': 'NA'}",Tetragonal,,,NdFe11TiNy,,,,,,
20.9 T,ThMn12-type,723 K,723 K,,,Handbook of Magnetic Materials,TRUE,"{'a': '8.717 Å', 'b': 'NA', 'c': '4.852 Å'}",Tetragonal,,,NdFe11TiNy,,,,,,
"17 T at 4.2 K, 6 T at RT",ThMn12-type,670 K,670 K,,,Handbook of Magnetic Materials,TRUE,"{'a': '8.62 Å', 'b': 'NA', 'c': '4.82 Å'}",Tetragonal,,20.7 µB/f.u.,NdFe11TiCy,,,,,,
17.1 T,ThMn12-type,584 K,584 K,,,Handbook of Magnetic Materials,TRUE,"{'a': '8.54 Å', 'b': 'NA', 'c': '4.78 Å'}",Tetragonal,,,SmFe11Ti,,,,,,
plane,ThMn12-type,742 K,742 K,,,Handbook of Magnetic Materials,TRUE,"{'a': '8.641 Å', 'b': 'NA', 'c': '4.788 Å'}",Tetragonal,,21.3 µB/f.u.,SmFe11TiN0.5,,,,,,
,ThMn12-type,743 K,743 K,,,Handbook of Magnetic Materials,TRUE,"{'a': '8.647 Å', 'b': 'NA', 'c': '4.821 Å'}",Tetragonal,,,SmFe11TiN,,,,,,
17.9 T,ThMn12-type,737 K,737 K,,,Handbook of Magnetic Materials,TRUE,"{'a': '8.681 Å', 'b': 'NA', 'c': '4.804 Å'}",Tetragonal,,20.5 µB/f.u.,SmFe11TiNy,,,,,,
20.4 T,ThMn12-type,742 K,742 K,,,Handbook of Magnetic Materials,TRUE,"{'a': '8.624 Å', 'b': 'NA', 'c': '4.897 Å'}",Tetragonal,,,SmFe11TiNy,,,,,,
13.0 T,ThMn12-type,698 K,698 K,,,Handbook of Magnetic Materials,TRUE,"{'a': '8.58 Å', 'b': 'NA', 'c': '4.80 Å'}",Tetragonal,,18.0 µB/f.u.,SmFe11TiCy,,,,,,
12.5 T,ThMn12-type,607 K,607 K,,,Handbook of Magnetic Materials,TRUE,"{'a': '8.50 Å', 'b': 'NA', 'c': '4.77 Å'}",Tetragonal,,,GdFe11Ti,,,,,,
"5.0 T at 4.2 K, 3.5 T at RT",ThMn12-type,660 K,660 K,,,Handbook of Magnetic Materials,TRUE,"{'a': '8.595 Å', 'b': 'NA', 'c': '4.782 Å'}",Tetragonal,,16.4 µB/f.u.,GdFe11TiN0.5,,,,,,
"6 T at 4.2 K, 5 T at RT",ThMn12-type,733 K,733 K,,,Handbook of Magnetic Materials,TRUE,"{'a': '8.622 Å', 'b': 'NA', 'c': '4.812 Å'}",Tetragonal,,16.5 µB/f.u.,GdFe11TiNy,,,,,,
18.1 T,ThMn12-type,745 K,745 K,,,Handbook of Magnetic Materials,TRUE,"{'a': '8.623 Å', 'b': 'NA', 'c': '4.878 Å'}",Tetragonal,,,GdFe11TiNy,,,,,,
13.2 T,ThMn12-type,734 K,734 K,,,Handbook of Magnetic Materials,TRUE,"{'a': '8.58 Å', 'b': 'NA', 'c': '4.81 Å'}",Tetragonal,,,GdFe11TiCy,,,,,,
,ThMn12-type,708 K,708 K,,,Handbook of Magnetic Materials,TRUE,"{'a': '8.583 Å', 'b': 'NA', 'c': '4.908 Å'}",Tetragonal,,,GdFe11TiCy,,,,,,
10.6 T,ThMn12-type,554 K,554 K,,,Handbook of Magnetic Materials,TRUE,"{'a': '8.51 Å', 'b': 'NA', 'c': '4.77 Å'}",Tetragonal,,9.7 µB/f.u.,TbFe11Ti,,,,,,
"14.0 T at 4.2 K, 11.0 T at RT",ThMn12-type,630 K,630 K,,,Handbook of Magnetic Materials,TRUE,"{'a': '8.581 Å', 'b': 'NA', 'c': '4.798 Å'}",Tetragonal,,12.4 µB/f.u.,TbFe11TiN0.5,,,,,,
"12 T at 4.2 K, 11 T at RT",ThMn12-type,747 K,747 K,,,Handbook of Magnetic Materials,TRUE,"{'a': '8.650 Å', 'b': 'NA', 'c': '4.824 Å'}",Tetragonal,,17.4 µB/f.u.,TbFe11TiNy,,,,,,
12.1 T,ThMn12-type,714 K,714 K,,,Handbook of Magnetic Materials,TRUE,"{'a': '8.57 Å', 'b': 'NA', 'c': '4.81 Å'}",Tetragonal,,11.6 µB/f.u.,TbFe11TiCy,,,,,,
11.3 T,ThMn12-type,534 K,534 K,,,Handbook of Magnetic Materials,TRUE,"{'a': '8.48 Å', 'b': 'NA', 'c': '4.77 Å'}",Tetragonal,,9.7 µB/f.u.,DyFe11Ti,,,,,,
,,,,,,"takayanagi et al. (1991), yoshizawa et al. (1986), mitsuda et al. (1991)",TRUE,"{'a': 'NA', 'b': 'NA', 'c': 'NA'}",,,,NdCu6,6.10 K,6.10 K,,,,
,,,,,,onuki et al. (1990b),TRUE,"{'a': 'NA', 'b': 'NA', 'c': 'NA'}",,,,SmCu6,9.6 K,9.6 K,,,,
,,,,,,takayanagi et al. (1989),TRUE,"{'a': 'NA', 'b': 'NA', 'c': 'NA'}",,,,GdCu6,16.3 K,16.3 K,,,,
,,,,,,Handbook of Magnetic Materials,TRUE,"{'a': 'NA', 'b': 'NA', 'c': 'NA'}",,,M = 3.22 μB (2.2 K),NdNi₂Ge₂,20 K,20 K,,,,
,,,,,,Handbook of Magnetic Materials,TRUE,"{'a': 'NA', 'b': 'NA', 'c': 'NA'}",,,,EuNi₂Ge₂,30 K,30 K,,,,
,,,,,,Handbook of Magnetic Materials,TRUE,"{'a': 'NA', 'b': 'NA', 'c': 'NA'}",,,,GdNi₂Ge₂,22 K,22 K,,,,
,,,,,,Handbook of Magnetic Materials,TRUE,"{'a': 'NA', 'b': 'NA', 'c': 'NA'}",,,M||[001],TbNi₂Ge₂,16 K,16 K,,,,
,,,,,,Handbook of Magnetic Materials,TRUE,"{'a': 'NA', 'b': 'NA', 'c': 'NA'}",,,likely incommensurate,DyNi₂Ge₂,11 K,11 K,,,,
,,,,,,Handbook of Magnetic Materials,TRUE,"{'a': 'NA', 'b': 'NA', 'c': 'NA'}",,,M = 8 μB (2.1 K),HoNi₂Ge₂,6 K,6 K,,,,
,,,,,,Handbook of Magnetic Materials,TRUE,"{'a': 'NA', 'b': 'NA', 'c': 'NA'}",,,M = 3.23 μB (1.5 K),TmNi₂Ge₂,~ 1.5 K,~ 1.5 K,,,,
,,,,,,Handbook of Magnetic Materials,TRUE,"{'a': 'NA', 'b': 'NA', 'c': 'NA'}",,,,PrGa6,9.1 K,9.1 K,,,,
,,,,,,Handbook of Magnetic Materials,TRUE,"{'a': 'NA', 'b': 'NA', 'c': 'NA'}",,,,NdGa6,10.4 K,10.4 K,,,,
,,,,,,Handbook of Magnetic Materials,TRUE,"{'a': 'NA', 'b': 'NA', 'c': 'NA'}",,,,SmGa6,4.2 K,4.2 K,,,,
,,,,,,Handbook of Magnetic Materials,TRUE,"{'a': 'NA', 'b': 'NA', 'c': 'NA'}",,,,GdGa6,12.6 K,12.6 K,,,,
,,,,,,Handbook of Magnetic Materials,TRUE,"{'a': 'NA', 'b': 'NA', 'c': 'NA'}",,,,TbGa6,18.8 K,18.8 K,,,,
,,,,,,Handbook of Magnetic Materials,TRUE,"{'a': 'NA', 'b': 'NA', 'c': 'NA'}",,,,DyGa6,12.2 K,12.2 K,,,,
,,,,,,Handbook of Magnetic Materials,TRUE,"{'a': 'NA', 'b': 'NA', 'c': 'NA'}",,,,HoGa6,6.3 K,6.3 K,,,,
,,,,,,Handbook of Magnetic Materials,TRUE,"{'a': 'NA', 'b': 'NA', 'c': 'NA'}",,,,ErGa6,3.9 K,3.9 K,,,,
,tetra,,,,,givord et al. (1992),TRUE,"{'a': 'NA', 'b': 'NA', 'c': 'NA'}",,,,Ce5Sn3,18 K,18 K,,,,
,ortho,8.2 K,8.2 K,,,givord et al. (1992),TRUE,"{'a': 'NA', 'b': 'NA', 'c': 'NA'}",,,,Ce5Sn4,,,,,,
,ortho,,,,,Handbook of Magnetic Materials,TRUE,"{'a': 'NA', 'b': 'NA', 'c': 'NA'}",,,,Ce3Sn7,5.1 K,5.1 K,,,,
,ortho,,,,,Handbook of Magnetic Materials,TRUE,"{'a': 'NA', 'b': 'NA', 'c': 'NA'}",,,,Ce2Sn5,2.9 K,2.9 K,,,,
,TiNiSi,,,,,Handbook of Magnetic Materials,TRUE,"{'a': 'NA', 'b': 'NA', 'c': 'NA'}",,,,CePdGa,1.7 K,1.7 K,,,,
,TiNiSi,100-102 K,100-102 K,60-90 K,60-90 K,Handbook of Magnetic Materials,TRUE,"{'a': 'NA', 'b': 'NA', 'c': 'NA'}",,,,GdRhSi,,,,,,
,TiNiSi,55 K,55 K,48 K,48 K,Handbook of Magnetic Materials,TRUE,"{'a': 'NA', 'b': 'NA', 'c': 'NA'}",,,,TbRhSi,,,,,,
,TiNiSi,,,,,Handbook of Magnetic Materials,TRUE,"{'a': 'NA', 'b': 'NA', 'c': 'NA'}",,,,Unknown,"13,29 K","13,29 K",,,,
,TiNiSi,25 K,25 K,11.5 K,11.5 K,Handbook of Magnetic Materials,TRUE,"{'a': 'NA', 'b': 'NA', 'c': 'NA'}",,,,DyRhSi,,,,,,
,TiNiSi,,,10.5 K,10.5 K,Handbook of Magnetic Materials,TRUE,"{'a': 'NA', 'b': 'NA', 'c': 'NA'}",,,,HoRhSi,8-11 K,8-11 K,,,,
,TiNiSi,,,-3 K,-3 K,Handbook of Magnetic Materials,TRUE,"{'a': 'NA', 'b': 'NA', 'c': 'NA'}",,,,ErRhSi,7.5-12 K,7.5-12 K,,,,
,TiNiSi,,,,,Handbook of Magnetic Materials,TRUE,"{'a': 'NA', 'b': 'NA', 'c': 'NA'}",,,,TbRhGe,15 K,15 K,,,,
,CeCu2,,,-37 K,-37 K,Handbook of Magnetic Materials,TRUE,"{'a': 'NA', 'b': 'NA', 'c': 'NA'}",,,,CePdGe,3.4 K,3.4 K,,,,
,CeCu2,,,-82 K,-82 K,Handbook of Magnetic Materials,TRUE,"{'a': 'NA', 'b': 'NA', 'c': 'NA'}",,,,CePtGe,3.4 K,3.4 K,,,,
,CeCu2,,,,,Handbook of Magnetic Materials,TRUE,"{'a': 'NA', 'b': 'NA', 'c': 'NA'}",,,,TbNiGa,23 K,23 K,,,,
,CeCu2,,,+31 K,+31 K,Handbook of Magnetic Materials,TRUE,"{'a': 'NA', 'b': 'NA', 'c': 'NA'}",,,,PrAgGa,,,,,,
,CeCu2,,,+4 K,+4 K,Handbook of Magnetic Materials,TRUE,"{'a': 'NA', 'b': 'NA', 'c': 'NA'}",,,,NdAgGa,,,,,,
,CeCu2,,,+52 K,+52 K,Handbook of Magnetic Materials,TRUE,"{'a': 'NA', 'b': 'NA', 'c': 'NA'}",,,,GdAgGa,27 K,27 K,,,,
,CeCu2,,,+20 K,+20 K,Handbook of Magnetic Materials,TRUE,"{'a': 'NA', 'b': 'NA', 'c': 'NA'}",,,,TbAgGa,18 K,18 K,,,,
,CeCu2,,,+17 K,+17 K,Handbook of Magnetic Materials,TRUE,"{'a': 'NA', 'b': 'NA', 'c': 'NA'}",,,,DyAgGa,,,,,,
,CeCu2,,,+14 K,+14 K,Handbook of Magnetic Materials,TRUE,"{'a': 'NA', 'b': 'NA', 'c': 'NA'}",,,,HoAgGa,4.7 K,4.7 K,,,,
,CeCu2,,,+12 K,+12 K,Handbook of Magnetic Materials,TRUE,"{'a': 'NA', 'b': 'NA', 'c': 'NA'}",,,,ErAgGa,3 K,3 K,,,,
,CeCu2,,,+9 K,+9 K,Handbook of Magnetic Materials,TRUE,"{'a': 'NA', 'b': 'NA', 'c': 'NA'}",,,,TmAgGa,,,,,,
,CeCu2,,,,,Handbook of Magnetic Materials,TRUE,"{'a': 'NA', 'b': 'NA', 'c': 'NA'}",,,,EuCuGa,10 K,10 K,,,,
,,,,,,Handbook of Magnetic Materials,TRUE,"{'a': 'NA', 'b': 'NA', 'c': 'NA'}",,,M = 2.2 μB/f.u. (1.5 K) M||c,CeRh2Ge2,14 K,14 K,,,,
,,,,,,Handbook of Magnetic Materials,TRUE,"{'a': 'NA', 'b': 'NA', 'c': 'NA'}",,,,PrRh2Ge2,42 K,42 K,,,,
,,,,,,Handbook of Magnetic Materials,TRUE,"{'a': 'NA', 'b': 'NA', 'c': 'NA'}",,,M = 3.0 μB/f.u. (1.5 K) M||c,NdRh2Ge2,50 K,50 K,,,,
,,,,,,Handbook of Magnetic Materials,TRUE,"{'a': 'NA', 'b': 'NA', 'c': 'NA'}",,,,SmRh2Ge2,9 K,9 K,,,,
,,,,,,Handbook of Magnetic Materials,TRUE,"{'a': 'NA', 'b': 'NA', 'c': 'NA'}",,,,EuRh2Ge2,19 K,19 K,,,,
