Repository: sanjayganeshprabu/Computational-Modeling-and-Predictive-Analytics-for-Materials-Data

# Computational-Modeling-and-Predictive-Analytics-for-Materials-Data-

File: MODIFIED magnetic_materials.csv (part 111 of 112)
Coercivity,Crystal_Structure,Curie,Curie(Tc),Curie_Weiss,Curie_Weiss(θp),DOI,Experimental,Lattice_Parameters,Lattice_Structure,Magnetic_Moment,Magnetization,Material_Name,Neel,Neel(Tn),New_Column_Concatenated,Remanence,Space_Group,Susceptibility
,,,,,,Handbook of Magnetic Materials,TRUE,"{'a': 'NA', 'b': 'NA', 'c': 'NA'}",,,,GdRh2Ge2,93 K,93 K,,,,
,,,,,,Handbook of Magnetic Materials,TRUE,"{'a': 'NA', 'b': 'NA', 'c': 'NA'}",,,M = 8.8 μB/f.u. (1.5 K) M||c,TbRh2Ge2,85 K,85 K,,,,
,,,,,,Handbook of Magnetic Materials,TRUE,"{'a': 'NA', 'b': 'NA', 'c': 'NA'}",,,M = 9.3 μB/f.u. (1.5 K) M||c (> Tt)*,DyRh2Ge2,45 K,45 K,,,,
,,,,,,Handbook of Magnetic Materials,TRUE,"{'a': 'NA', 'b': 'NA', 'c': 'NA'}",,,,HoRh2Ge2,40 K,40 K,,,,
,,,,,,m||c,TRUE,"{'a': 'NA', 'b': 'NA', 'c': 'NA'}",,,1.4 µB/f.u. (1.3 K),PrFe2Si2,7.7 K,7.7 K,,,,
,,,,,,m||c,TRUE,"{'a': 'NA', 'b': 'NA', 'c': 'NA'}",,,3.1 µB/f.u. (4.2 K),NdFe2Si2,13 K,13 K,,,,
,,,,,,m⊥c,TRUE,"{'a': 'NA', 'b': 'NA', 'c': 'NA'}",,,,GdFe2Si2,8 K,8 K,,,,
,,,,,,m||c,TRUE,"{'a': 'NA', 'b': 'NA', 'c': 'NA'}",,,7.9 µB/f.u. (1.8 K),TbFe2Si2,10.5 K,10.5 K,,,,
,,,,,,m||c,TRUE,"{'a': 'NA', 'b': 'NA', 'c': 'NA'}",,,7.5 µB/f.u. (1.3 K),DyFe2Si2,3.8 K,3.8 K,,,,
,,,,,,m at 15° from c,TRUE,"{'a': 'NA', 'b': 'NA', 'c': 'NA'}",,,7.5 µB/f.u. (1.3 K),HoFe2Si2,2.2 K,2.2 K,,,,
,,,,,,m⊥c,TRUE,"{'a': 'NA', 'b': 'NA', 'c': 'NA'}",,,7.4 µB/f.u. (1.8 K),ErFe2Si2,2.6 K,2.6 K,,,,
,,~2 K,~2 K,,,m||c,TRUE,"{'a': 'NA', 'b': 'NA', 'c': 'NA'}",,,5.4 µB/f.u. (1.5 K),TmFe2Si2,,,,,,
,,,,,,m⊥c,TRUE,"{'a': 'NA', 'b': 'NA', 'c': 'NA'}",,,2 µB/f.u.,YbFe2Si2,0.75 K,0.75 K,,,,
28 T,,1000 K,1000 K,,,Handbook of Magnetic Materials,TRUE,"{'a': 'NA', 'b': 'NA', 'c': 'NA'}",,,1.14 T,SmCo5,,,,,,
6.0 T,,1193 K,1193 K,,,Handbook of Magnetic Materials,TRUE,"{'a': 'NA', 'b': 'NA', 'c': 'NA'}",,,1.25 T,Sm2Co17,,,,,,
8.0 T,,588 K,588 K,,,Handbook of Magnetic Materials,TRUE,"{'a': 'NA', 'b': 'NA', 'c': 'NA'}",,,1.60 T,Nd2Fe14B,,,,,,
26 T,,749 K,749 K,,,Handbook of Magnetic Materials,TRUE,"{'a': 'NA', 'b': 'NA', 'c': 'NA'}",,,1.54 T,Sm2Fe17N3,,,,,,
12 T,,729 K,729 K,,,Handbook of Magnetic Materials,TRUE,"{'a': 'NA', 'b': 'NA', 'c': 'NA'}",,,1.45 T,NdFe11TiN,,,,,,
,,297 K,297 K,,,zhong et al. (1990),TRUE,"{'a': '8.540 Å', 'b': 'NA', 'c': '12.424 Å'}",,,32.8 µB/f.u. at 4.2 K,Ce2Fe17C,,,,,,
,,370 K,370 K,,,zhong et al. (1990),TRUE,"{'a': '8.604 Å', 'b': 'NA', 'c': '12.466 Å'}",,,,Pr2Fe17C,,,,,,
,,449 K,449 K,,,zhong et al. (1990),TRUE,"{'a': '8.630 Å', 'b': 'NA', 'c': '12.474 Å'}",,,40.6 µB/f.u. at 4.2 K,Nd2Fe17C,,,,,,
,,435 K,435 K,,,weitzer et al. (1990),TRUE,"{'a': '8.6299 Å', 'b': 'NA', 'c': '12.4739 Å'}",,,36.5 µB/f.u. at 4.2 K,Nd2Fe17C,,,,,,
,,552 K,552 K,,,zhong et al. (1990),TRUE,"{'a': '8.644 Å', 'b': 'NA', 'c': '12.476 Å'}",,,34.0 µB/f.u. at 4.2 K,Sm2Fe17C,,,,,,
,,495 K,495 K,,,"weitzer et al. (1990), weitzer et al. (1991)",TRUE,"{'a': '8.6297 Å', 'b': 'NA', 'c': '12.4614 Å'}",,,35.0 µB/f.u. at 4.2 K,Sm2Fe17C,,,,,,
,,516 K,516 K,,,popov et al. (1990),TRUE,"{'a': '8.624 Å', 'b': 'NA', 'c': '12.459 Å'}",,,35.1 µB/f.u. at 4.2 K,Sm2Fe17C,,,,,,
,,582 K,582 K,,,zhong et al. (1990),TRUE,"{'a': '8.627 Å', 'b': 'NA', 'c': '12.470 Å'}",,,23.6 µB/f.u. at 4.2 K,Gd2Fe17C,,,,,,
,,537 K,537 K,,,zhong et al. (1990),TRUE,"{'a': '8.602 Å', 'b': 'NA', 'c': '12.462 Å'}",,,19.0 µB/f.u. at 4.2 K,Tb2Fe17C,,,,,,
,,515 K,515 K,,,zhong et al. (1990),TRUE,"{'a': '8.585 Å', 'b': 'NA', 'c': '12.454 Å'}",,,17.0 µB/f.u. at 4.2 K,Dy2Fe17C,,,,,,
,,504 K,504 K,,,zhong et al. (1990),TRUE,"{'a': '8.572 Å', 'b': 'NA', 'c': '12.453 Å'}",,,17.4 µB/f.u. at 4.2 K,Ho2Fe17C,,,,,,
,,488 K,488 K,,,zhong et al. (1990),TRUE,"{'a': '8.538 Å', 'b': 'NA', 'c': '8.331 Å'}",,,18.8 µB/f.u. at 4.2 K,Er2Fe17C,,,,,,
,,498 K,498 K,,,zhong et al. (1990),TRUE,"{'a': '8.524 Å', 'b': 'NA', 'c': '8.321 Å'}",,,24.4 µB/f.u. at 4.2 K,Tm2Fe17C,,,,,,
,,490 K,490 K,,,zhong et al. (1990),TRUE,"{'a': '8.487 Å', 'b': 'NA', 'c': '8.321 Å'}",,,35.2 µB/f.u. at 4.2 K,Lu2Fe17C,,,,,,
,,502 K,502 K,,,zhong et al. (1990),TRUE,"{'a': '8.589 Å', 'b': 'NA', 'c': '12.448 Å'}",,,35.5 µB/f.u. at 4.2 K,Y2Fe17C,,,,,,
,,462 K,462 K,,,jacobs et al. (1991),TRUE,"{'a': '8.694 Å', 'b': 'NA', 'c': '12.509 Å'}",,,34.5 µB/f.u. at 4.2 K,Th2Fe17C1.2,,,,,,
,Fe2P,52 K,52 K,+42 K,+42 K,Handbook of Magnetic Materials,TRUE,"{'a': 'NA', 'b': 'NA', 'c': 'NA'}",,,,TbCuAl,,,,,,
,Fe2P,35 K,35 K,+29 K,+29 K,Handbook of Magnetic Materials,TRUE,"{'a': 'NA', 'b': 'NA', 'c': 'NA'}",,,,DyCuAl,,,,,,
,Fe2P,23 K,23 K,+13 K,+13 K,Handbook of Magnetic Materials,TRUE,"{'a': 'NA', 'b': 'NA', 'c': 'NA'}",,,,HoCuAl,,,,,,
,Fe2P,17 K,17 K,+3 K,+3 K,Handbook of Magnetic Materials,TRUE,"{'a': 'NA', 'b': 'NA', 'c': 'NA'}",,,,ErCuAl,,,,,,
,Fe2P,13 K,13 K,-8 K,-8 K,Handbook of Magnetic Materials,TRUE,"{'a': 'NA', 'b': 'NA', 'c': 'NA'}",,,,TmCuAl,,,,,,
,Fe2P,83 K,83 K,80 K,80 K,Handbook of Magnetic Materials,TRUE,"{'a': 'NA', 'b': 'NA', 'c': 'NA'}",,,,GdNiIn,,,,,,
,Fe2P,102 K,102 K,103 K,103 K,Handbook of Magnetic Materials,TRUE,"{'a': 'NA', 'b': 'NA', 'c': 'NA'}",,,,GdPdIn,,,,,,
,Fe2P,90 K,90 K,90 K,90 K,Handbook of Magnetic Materials,TRUE,"{'a': 'NA', 'b': 'NA', 'c': 'NA'}",,,,GdCuAl,,,,,,
,Fe2P,,,,,Handbook of Magnetic Materials,TRUE,"{'a': 'NA', 'b': 'NA', 'c': 'NA'}",,,,GdPtSn,30 K,30 K,,,,
,Fe2P,,,20 K,20 K,Handbook of Magnetic Materials,TRUE,"{'a': 'NA', 'b': 'NA', 'c': 'NA'}",,,,GdCuIn,20 K,20 K,,,,
,Fe2P,1.8 K,1.8 K,-73 K,-73 K,Handbook of Magnetic Materials,TRUE,"{'a': 'NA', 'b': 'NA', 'c': 'NA'}",,,,CePtIn,,,,,,
,Fe2P,,,-15 K,-15 K,Handbook of Magnetic Materials,TRUE,"{'a': 'NA', 'b': 'NA', 'c': 'NA'}",,,,CePdIn,1.8 K,1.8 K,,,,
,Fe2P,,,-10 K,-10 K,Handbook of Magnetic Materials,TRUE,"{'a': 'NA', 'b': 'NA', 'c': 'NA'}",,,,CeAuIn,5.7 K,5.7 K,,,,
0.1,MgZn2,38 K,38 K,,,Handbook of Magnetic Materials,TRUE,"{'a': 'NA', 'b': 'NA', 'c': 'NA'}",,,,YFeAl,,,,,,
5.81,MgZn2,260 K,260 K,,,Handbook of Magnetic Materials,TRUE,"{'a': 'NA', 'b': 'NA', 'c': 'NA'}",,,,GdFeAl,,,,,,
6.44,MgZn2,195 K,195 K,,,Handbook of Magnetic Materials,TRUE,"{'a': 'NA', 'b': 'NA', 'c': 'NA'}",,,,TbFeAl,,,,,,
7.12-7.6,MgZn2,125-144.5 K,125-144.5 K,,,Handbook of Magnetic Materials,TRUE,"{'a': 'NA', 'b': 'NA', 'c': 'NA'}",,,,DyFeAl,,,,,,
8.11,MgZn2,92 K,92 K,,,Handbook of Magnetic Materials,TRUE,"{'a': 'NA', 'b': 'NA', 'c': 'NA'}",,,,HoFeAl,,,,,,
6.32,MbZn2,56 K,56 K,,,Handbook of Magnetic Materials,TRUE,"{'a': 'NA', 'b': 'NA', 'c': 'NA'}",,,,ErFeAl,,,,,,
2.93,MgZn2,38 K,38 K,,,Handbook of Magnetic Materials,TRUE,"{'a': 'NA', 'b': 'NA', 'c': 'NA'}",,,,TmFeAl,,,,,,
0.1,MgZn2,39 K,39 K,,,Handbook of Magnetic Materials,TRUE,"{'a': 'NA', 'b': 'NA', 'c': 'NA'}",,,,LuFeAl,,,,,,
6.42,MgZn2,48 K,48 K,,,Handbook of Magnetic Materials,TRUE,"{'a': 'NA', 'b': 'NA', 'c': 'NA'}",,,,TbCoAl,,,,,,
6.55,MgZn2,47 K,47 K,+36 K,+36 K,Handbook of Magnetic Materials,TRUE,"{'a': 'NA', 'b': 'NA', 'c': 'NA'}",,,,DyCoAl,,,,,,
8.54,MgZn2,34 K,34 K,,,Handbook of Magnetic Materials,TRUE,"{'a': 'NA', 'b': 'NA', 'c': 'NA'}",,,,HoCoAl,,,,,,
8.3,MgZn2,25 K,25 K,,,Handbook of Magnetic Materials,TRUE,"{'a': 'NA', 'b': 'NA', 'c': 'NA'}",,,10.4,ErCoAl,,,,,,
1.25,AlB2,15.5 K,15.5 K,-30 K,-30 K,Handbook of Magnetic Materials,TRUE,"{'a': 'NA', 'b': 'NA', 'c': 'NA'}",,,3.3,CeCuSi,,,,,,
2.02,AlB2,14 K,14 K,+8 K,+8 K,Handbook of Magnetic Materials,TRUE,"{'a': 'NA', 'b': 'NA', 'c': 'NA'}",,,3.39,PrCuSi,,,,,,
,AlB2,,,-45 K,-45 K,Handbook of Magnetic Materials,TRUE,"{'a': 'NA', 'b': 'NA', 'c': 'NA'}",,,4.2,NdCuSi,,,,,,
6.9,AlB2,49 K,49 K,30-58 K,30-58 K,Handbook of Magnetic Materials,TRUE,"{'a': 'NA', 'b': 'NA', 'c': 'NA'}",,,7.0-8.32,GdCuSi,,,,,,
7.3,AlB2,47 K,47 K,+52 K,+52 K,Handbook of Magnetic Materials,TRUE,"{'a': 'NA', 'b': 'NA', 'c': 'NA'}",,,9.62,TbCuSi,,,,,,
8.7,,,,,,Handbook of Magnetic Materials,TRUE,"{'a': 'NA', 'b': 'NA', 'c': 'NA'}",,,,Ni2In,16 K,16 K,,,,
,AlB2,,,+30 K,+30 K,Handbook of Magnetic Materials,TRUE,"{'a': 'NA', 'b': 'NA', 'c': 'NA'}",,,10.2,HoCuSi,,,,,,
6.1,Ni2In,9 K,9 K,,,Handbook of Magnetic Materials,TRUE,"{'a': 'NA', 'b': 'NA', 'c': 'NA'}",,,,TmCuSi,,,,,,
,AlB2,,,+12 K,+12 K,Handbook of Magnetic Materials,TRUE,"{'a': 'NA', 'b': 'NA', 'c': 'NA'}",,,2.54,CeZnSi,,,,,,
,AlB2,,,+30 K,+30 K,Handbook of Magnetic Materials,TRUE,"{'a': 'NA', 'b': 'NA', 'c': 'NA'}",,,3.62,NdZnSi,,,,,,
,AlB2,,,+63 K,+63 K,Handbook of Magnetic Materials,TRUE,"{'a': 'NA', 'b': 'NA', 'c': 'NA'}",,,7.94,GdZnSi,,,,,,
,AlB2,,,+40 K,+40 K,Handbook of Magnetic Materials,TRUE,"{'a': 'NA', 'b': 'NA', 'c': 'NA'}",,,9.72,TbZnSi,,,,,,
,AlB2,,,+50 K,+50 K,Handbook of Magnetic Materials,TRUE,"{'a': 'NA', 'b': 'NA', 'c': 'NA'}",,,10.61,HoZnSi,,,,,,
,AlB2,,,,,Handbook of Magnetic Materials,TRUE,"{'a': 'NA', 'b': 'NA', 'c': 'NA'}",,,,GdCuGe,16 K,16 K,,,,
0.2,AlB2,20 K,20 K,+17 K,+17 K,Handbook of Magnetic Materials,TRUE,"{'a': 'NA', 'b': 'NA', 'c': 'NA'}",,,3.62,NdAgSi,,,,,,
0.2,AlB2,34 K,34 K,+21 K,+21 K,Handbook of Magnetic Materials,TRUE,"{'a': 'NA', 'b': 'NA', 'c': 'NA'}",,,7.94,EuAg0.67Si1.33,,,,,,
1,AlB2,23 K,23 K,+12 K,+12 K,Handbook of Magnetic Materials,TRUE,"{'a': 'NA', 'b': 'NA', 'c': 'NA'}",,,3.68,NdNi0.67Si1.33,,,,,,
,AlB2,,,-9 K,-9 K,Handbook of Magnetic Materials,TRUE,"{'a': 'NA', 'b': 'NA', 'c': 'NA'}",,,4.9,CeCo0.4Si1.6,,,,,,
,AlB2,,,0 K,0 K,Handbook of Magnetic Materials,TRUE,"{'a': 'NA', 'b': 'NA', 'c': 'NA'}",,,4.9,NdNi0.4Si1.6,,,,,,
,AlB2,,,0 K,0 K,Handbook of Magnetic Materials,TRUE,"{'a': 'NA', 'b': 'NA', 'c': 'NA'}",,,5.75,SmFe0.4Si1.6,,,,,,
,AlB2,,,0 K,0 K,Handbook of Magnetic Materials,TRUE,"{'a': 'NA', 'b': 'NA', 'c': 'NA'}",,,9,GdCo0.4Si1.6,,,,,,
,AlB2,,,-30 K,-30 K,Handbook of Magnetic Materials,TRUE,"{'a': 'NA', 'b': 'NA', 'c': 'NA'}",,,9.06,GdFe0.4Si1.6,,,,,,
,hex,,,,,Handbook of Magnetic Materials,TRUE,"{'a': '4.378', 'b': 'NA', 'c': '4.329'}",AlB2,,,CeAlGa,6 K,6 K,,,,
,hex,,,,,Handbook of Magnetic Materials,TRUE,"{'a': '7.698', 'b': 'NA', 'c': '4.256'}",Fe2P,,,CeAuIn,5.7 K,5.7 K,,,,
,hex,,,,,Handbook of Magnetic Materials,TRUE,"{'a': '4.311', 'b': 'NA', 'c': '7.933'}",Ni2In,,,CeCuGe,10.2 K,10.2 K,,,,
,hex,,,,,Handbook of Magnetic Materials,TRUE,"{'a': '4.238', 'b': 'NA', 'c': '7.988'}",Ni2In,,,CeCuSi,14.9 K,14.9 K,,,,
,hex,,,,,Handbook of Magnetic Materials,TRUE,"{'a': '4.583', 'b': 'NA', 'c': '7.865'}",Ni2In,,,CeCuSn,8 K,8 K,,,,
,hex,7 K,7 K,,,Handbook of Magnetic Materials,TRUE,"{'a': '4.384', 'b': 'NA', 'c': '4.110'}",AlB2,,,CeNiSb,,,,,,
,hex,,,,,Handbook of Magnetic Materials,TRUE,"{'a': '7.221', 'b': 'NA', 'c': '4.233'}",ZrNiAl,,,CePdAl,2.7 K,2.7 K,,,,
,o.rh,,,,,Handbook of Magnetic Materials,TRUE,"{'a': 'NA', 'b': 'NA', 'c': 'NA'}",TiNiSi,,,CePdGa,2.2 K,2.2 K,,,,
,o.rh,,,,,Handbook of Magnetic Materials,TRUE,"{'a': '4.488', 'b': '7.300', 'c': '7.676'}",CeCu2,,,CePdGe,3.4 K,3.4 K,,,,
,hex,,,,,Handbook of Magnetic Materials,TRUE,"{'a': '7.709', 'b': 'NA', 'c': '4.078'}",ZrNiAl,,,CePdIn,1.7 K,1.7 K,,,,
,hex,17 K,17 K,,,Handbook of Magnetic Materials,TRUE,"{'a': '4.935', 'b': 'NA', 'c': '7.890'}",GaGeLi,,,CePdSb,,,,,,
,o.rh,,,,,Handbook of Magnetic Materials,TRUE,"{'a': '7.535', 'b': '4.700', 'c': '7.955'}",e-TiNiSi,,,CePdSn,7.5 K,7.5 K,,,,
,o.rh,,,,,Handbook of Magnetic Materials,TRUE,"{'a': 'NA', 'b': 'NA', 'c': 'NA'}",TiNiSi,,,CePtGa,3.5 K,3.5 K,,,,
,o.rh,,,,,Handbook of Magnetic Materials,TRUE,"{'a': '4.451', 'b': '7.344', 'c': '7.616'}",CeCu2,,,CePtGe,3.4 K,3.4 K,,,,
,hex,4.5 K,4.5 K,,,Handbook of Magnetic Materials,TRUE,"{'a': '4.533', 'b': 'NA', 'c': '8.058'}",GaGeLi,,,CePtSb,,,,,,
,o.rh,,,,,Handbook of Magnetic Materials,TRUE,"{'a': '7.463', 'b': '4.628', 'c': '8.016'}",e-TiNiSi,,,CePtSn,7.5 K,7.5 K,,,,
,o.rh,,,,,Handbook of Magnetic Materials,TRUE,"{'a': '7.430', 'b': '4.466', 'c': '7.120'}",TiNiSi,,,CeRhGe,9 K,9 K,,,,
,,210 K,210 K,,,Handbook of Magnetic Materials,TRUE,"{'a': '8.48', 'b': 'NA', 'c': '12.38'}",,,29.3 μB/f.u. at 4.2 K,Ce2Fe17,,,,,,
,,713 K,713 K,,,Handbook of Magnetic Materials,TRUE,"{'a': '8.73', 'b': 'NA', 'c': '12.65'}",,,36.4 μB/f.u. at RT,Ce2Fe17N2.8,,,,,,
,,700 K,700 K,,,Handbook of Magnetic Materials,TRUE,"{'a': '8.743', 'b': 'NA', 'c': '12.673'}",,,"32.2 μB/f.u. at RT, 36.3 μB/f.u. at 4.2 K",Ce2Fe17N2.5,,,,,,
,,712 K,712 K,,,Handbook of Magnetic Materials,TRUE,"{'a': '8.73', 'b': 'NA', 'c': '12.81'}",,,"31.6 μB/f.u. at RT, 39.9 μB/f.u. at 4.2 K",Ce2Fe17N3.6,,,,,,
,,589 K,589 K,,,Handbook of Magnetic Materials,TRUE,"{'a': '8.73', 'b': 'NA', 'c': '12.56'}",,,33.8 μB/f.u. at 4.2 K,Ce2Fe17Cy,,,,,,
,,716 K,716 K,,,Handbook of Magnetic Materials,TRUE,"{'a': '8.74', 'b': 'NA', 'c': '12.65'}",,,,Ce2Fe17C2.8,,,,,,
,,608 K,608 K,,,Handbook of Magnetic Materials,TRUE,"{'a': '8.73', 'b': 'NA', 'c': '12.58'}",,,"25.1 μB/f.u. at RT, 30.0 μB/f.u. at 4.2 K",Ce2Fe17C2.5,,,,,,
,,589 K,589 K,,,Handbook of Magnetic Materials,TRUE,"{'a': '8.72', 'b': 'NA', 'c': '12.64'}",,,,Ce2Fe17C2,,,,,,
,,721 K,721 K,,,Handbook of Magnetic Materials,TRUE,"{'a': '8.73', 'b': 'NA', 'c': '12.68'}",,,,Ce2Fe17CNy,,,,,,
,,290 K,290 K,,,Handbook of Magnetic Materials,TRUE,"{'a': '8.574', 'b': 'NA', 'c': '12.324'}",,,18.1 μB/f.u. at RT,Pr2Fe17,,,,,,
,,728 K,728 K,,,Handbook of Magnetic Materials,TRUE,"{'a': '8.77', 'b': 'NA', 'c': '12.64'}",,,37.9 μB/f.u. at RT,Pr2Fe17N2.5,,,,,,
,,720 K,720 K,,,Handbook of Magnetic Materials,TRUE,"{'a': '8.794', 'b': 'NA', 'c': '12.668'}",,,"36.5 μB/f.u. at RT, 41.3 μB/f.u. at 4.2 K",Pr2Fe17N2.5,,,,,,
,,653 K,653 K,,,Handbook of Magnetic Materials,TRUE,"{'a': '8.80', 'b': 'NA', 'c': '12.59'}",,,34.5 μB/f.u. at 4.2 K,Pr2Fe17Cy,,,,,,
,,735 K,735 K,,,Handbook of Magnetic Materials,TRUE,"{'a': '8.79', 'b': 'NA', 'c': '12.63'}",,,,Pr2Fe17C2.7,,,,,,
,,690 K,690 K,,,Handbook of Magnetic Materials,TRUE,"{'a': '8.85', 'b': 'NA', 'c': '12.61'}",,,"27.0 μB/f.u. at RT, 30.8 μB/f.u. at 4.2 K",Pr2Fe17C2.5,,,,,,
,,654 K,654 K,,,Handbook of Magnetic Materials,TRUE,"{'a': '8.78', 'b': 'NA', 'c': '12.65'}",,,,Pr2Fe17C2,,,,,,
,,737 K,737 K,,,Handbook of Magnetic Materials,TRUE,"{'a': '8.79', 'b': 'NA', 'c': '12.66'}",,,,Pr2Fe17CxNy,,,,,,
,,330 K,330 K,,,Handbook of Magnetic Materials,TRUE,"{'a': '8.563', 'b': 'NA', 'c': '12.444'}",,,17.1 μB/f.u. at RT,Nd2Fe17,,,,,,
,,732 K,732 K,,,Handbook of Magnetic Materials,TRUE,"{'a': '8.76', 'b': 'NA', 'c': '12.63'}",,,40.5 μB/f.u. at RT,Nd2Fe17N2.3,,,,,,
,,740 K,740 K,,,Handbook of Magnetic Materials,TRUE,"{'a': '8.783', 'b': 'NA', 'c': '12.663'}",,,"34.9 μB/f.u. at RT, 43.9 μB/f.u. at 4.2 K",Nd2Fe17N2.5,,,,,,
,,659 K,659 K,,,Handbook of Magnetic Materials,TRUE,"{'a': '8.79', 'b': 'NA', 'c': '12.60'}",,,35.1 μB/f.u. at 4.2 K,Nd2Fe17Cy,,,,,,
,,739 K,739 K,,,Handbook of Magnetic Materials,TRUE,"{'a': '8.76', 'b': 'NA', 'c': '12.62'}",,,,Nd2Fe17C2.2,,,,,,
,,662 K,662 K,,,Handbook of Magnetic Materials,TRUE,"{'a': '8.80', 'b': 'NA', 'c': '12.60'}",,,"29.0 μB/f.u. at RT, 31.8 μB/f.u. at 4.2 K",Nd2Fe17C2.5,,,,,,
,,658 K,658 K,,,Handbook of Magnetic Materials,TRUE,"{'a': '8.76', 'b': 'NA', 'c': '12.64'}",,,,Nd2Fe17C2,,,,,,
,,740 K,740 K,,,Handbook of Magnetic Materials,TRUE,"{'a': '8.76', 'b': 'NA', 'c': '12.65'}",,,,Nd2Fe17CNy,,,,,,
,,389 K,389 K,,,Handbook of Magnetic Materials,TRUE,"{'a': '8.55', 'b': 'NA', 'c': '12.43'}",,,"22.4 μB/f.u. at RT, 34.1 μB/f.u. at 4.2 K",Sm2Fe17,,,,,,
,,749 K,749 K,,,Handbook of Magnetic Materials,TRUE,"{'a': '8.73', 'b': 'NA', 'c': '12.64'}",,,31.9 μB/f.u. at RT,Sm2Fe17N2.3,,,,,,
,,750 K,750 K,,,Handbook of Magnetic Materials,TRUE,"{'a': '8.741', 'b': 'NA', 'c': '12.666'}",,,"32.2 μB/f.u. at RT, 38.2 μB/f.u. at 4.2 K",Sm2Fe17N2.5,,,,,,
,,745 K,745 K,,,Handbook of Magnetic Materials,TRUE,"{'a': '8.732', 'b': 'NA', 'c': '12.631'}",,,35.1 μB/f.u. at RT,Sm2Fe17N2,,,,,,
,,752 K,752 K,,,Handbook of Magnetic Materials,TRUE,"{'a': '8.74', 'b': 'NA', 'c': '12.65'}",,,"34.0 μB/f.u. at RT, 38.1 μB/f.u. at 4.2 K",Sm2Fe17N3.1,,,,,,
,,748 K,748 K,,,Handbook of Magnetic Materials,TRUE,"{'a': '8.728', 'b': 'NA', 'c': '12.638'}",,,35.7 μB/f.u. at RT,Sm2Fe17N3.0,,,,,,
,,740 K,740 K,,,Handbook of Magnetic Materials,TRUE,"{'a': '8.743', 'b': 'NA', 'c': '12.703'}",,,"34.3 μB/f.u. at RT, 35.0 μB/f.u. at 4.2 K",Sm2Fe17N2.9,,,,,,
,,746 K,746 K,,,Handbook of Magnetic Materials,TRUE,"{'a': '8.7425', 'b': 'NA', 'c': '12.659'}",,,36.2 μB/f.u. at RT,Sm2Fe17N2.94,,,,,,
,,,,,,Handbook of Magnetic Materials,TRUE,"{'a': 'NA', 'b': 'NA', 'c': 'NA'}",,,,Ce₂Zn₁₇,1.6 K,1.6 K,,,,
,,,,,,Handbook of Magnetic Materials,TRUE,"{'a': 'NA', 'b': 'NA', 'c': 'NA'}",,,,Pr₂Zn₁₇,"2.2 K, 1.75 K","2.2 K, 1.75 K",,,,
,,,,,,Handbook of Magnetic Materials,TRUE,"{'a': 'NA', 'b': 'NA', 'c': 'NA'}",,,,Nd₂Zn₁₇,1.1 K,1.1 K,,,,
,,,,,,Handbook of Magnetic Materials,TRUE,"{'a': 'NA', 'b': 'NA', 'c': 'NA'}",,,,Gd₂Zn₁₇,9 K,9 K,,,,
,,,,,,Handbook of Magnetic Materials,TRUE,"{'a': 'NA', 'b': 'NA', 'c': 'NA'}",,,,Tb₂Zn₁₇,"22.7 K, 7.2 K","22.7 K, 7.2 K",,,,
,,,,,,Handbook of Magnetic Materials,TRUE,"{'a': 'NA', 'b': 'NA', 'c': 'NA'}",,,,Dy₂Zn₁₇,8.8 K,8.8 K,,,,
,,,,,,Handbook of Magnetic Materials,TRUE,"{'a': 'NA', 'b': 'NA', 'c': 'NA'}",,,,Ho₂Zn₁₇,2.5 K,2.5 K,,,,
,,,,,,Handbook of Magnetic Materials,TRUE,"{'a': 'NA', 'b': 'NA', 'c': 'NA'}",,,,Er₂Zn₁₇,"1.6 K, 1.4 K","1.6 K, 1.4 K",,,,
,ThMn12,607 K,607 K,,,czjzek (1989),TRUE,"{'a': 'NA', 'b': 'NA', 'c': 'NA'}",,,,GdFe11Ti,,,,,,
,,600 K,600 K,,,dirken et al. (1989a),TRUE,"{'a': 'NA', 'b': 'NA', 'c': 'NA'}",,,,GdFe10.8Ti1.2,,,,,,
,,616 K,616 K,,,buschow et al. (1988a),TRUE,"{'a': 'NA', 'b': 'NA', 'c': 'NA'}",,,,GdFe10V2,,,,,,
,,430 K,430 K,,,buschow et al. (1988a),TRUE,"{'a': 'NA', 'b': 'NA', 'c': 'NA'}",,,,GdFe10Mo2,,,,,,
,,610 K,610 K,,,buschow et al. (1988a),TRUE,"{'a': 'NA', 'b': 'NA', 'c': 'NA'}",,,,GdFe10Si2,,,,,,
,,550 K,550 K,,,dirken et al. (1989a),TRUE,"{'a': 'NA', 'b': 'NA', 'c': 'NA'}",,,,GdFe10.8W1.2,,,,,,
,Th2Mn17,1218 K,1218 K,,,gubbens et al. (1988b),TRUE,"{'a': 'NA', 'b': 'NA', 'c': 'NA'}",,,,Gd2Co17,,,,,,
,,476 K,476 K,,,dirken et al. (1990),TRUE,"{'a': 'NA', 'b': 'NA', 'c': 'NA'}",,,,Gd2Fe17,,,,,,
,,582 K,582 K,,,dirken et al. (1990),TRUE,"{'a': 'NA', 'b': 'NA', 'c': 'NA'}",,,,Gd2Fe17C1.2,,,,,,
,Th2Ni17,196 K,196 K,,,dirken et al. (1990),TRUE,"{'a': 'NA', 'b': 'NA', 'c': 'NA'}",,,,Gd2Ni17,,,,,,
,Nd2Fe14B,660 K,660 K,,,bogé et al. (1986),TRUE,"{'a': 'NA', 'b': 'NA', 'c': 'NA'}",,,,Gd2Fe14B,,,,,,
,,620 K,620 K,,,buschow et al. (1988a),TRUE,"{'a': 'NA', 'b': 'NA', 'c': 'NA'}",,,,Gd2Fe14C,,,,,,
,,1053 K,1053 K,,,smit et al. (1987),TRUE,"{'a': 'NA', 'b': 'NA', 'c': 'NA'}",,,,Gd2Co14B,,,,,,
,CaCu5,1014 K,1014 K,,,dirken et al. (1989b),TRUE,"{'a': 'NA', 'b': 'NA', 'c': 'NA'}",,,,GdCo5,,,,,,
,CeCo4B,517 K,517 K,,,smit et al. (1988),TRUE,"{'a': 'NA', 'b': 'NA', 'c': 'NA'}",,,,GdCo4B,,,,,,
,Ce3Co11B4,460 K,460 K,,,smit et al. (1988),TRUE,"{'a': 'NA', 'b': 'NA', 'c': 'NA'}",,,,Gd3Co11B4,,,,,,
,Ce2Co7B3,345 K,345 K,,,smit et al. (1988),TRUE,"{'a': 'NA', 'b': 'NA', 'c': 'NA'}",,,,Gd2Co7B3,,,,,,
,CeCo3B2,58 K,58 K,,,smit et al. (1988),TRUE,"{'a': 'NA', 'b': 'NA', 'c': 'NA'}",,,,GdCo3B2,,,,,,
,Ce3Co7B2,37 K,37 K,,,felner (1983),TRUE,"{'a': 'NA', 'b': 'NA', 'c': 'NA'}",,,,Gd3Ni7B2,,,,,,
,Nd1+εFe4B4,20 K,20 K,,,rechenberg et al. (1987),TRUE,"{'a': 'NA', 'b': 'NA', 'c': 'NA'}",,,,Gd1+εFe4B4,,,,,,
,,14 K,14 K,,,"m = 3.2 μb/f.u. (4.2 k), m||c",TRUE,"{'a': 'NA', 'b': 'NA', 'c': 'NA'}",,,2.7 μB/f.u. (4.2 K),PrRu2Si2,,,,,,
,,24 K,24 K,,,"ferro. (< t₁), s.d. (see text), m||c",TRUE,"{'a': 'NA', 'b': 'NA', 'c': 'NA'}",,,2.8 μB/f.u. (4.2 K),NdRu2Si2,9 K,9 K,,,,
,,,,,,Handbook of Magnetic Materials,TRUE,"{'a': 'NA', 'b': 'NA', 'c': 'NA'}",,,,SmRu2Si2,7 K,7 K,,,,
,,,,,,Handbook of Magnetic Materials,TRUE,"{'a': 'NA', 'b': 'NA', 'c': 'NA'}",,,,EuRu2Si2,78 K,78 K,,,,
,,,,,,strongly anisotropic,TRUE,"{'a': 'NA', 'b': 'NA', 'c': 'NA'}",,,,GdRu2Si2,47 K,47 K,,,,
,,56 K,56 K,,,"m = 9.8 μb/f.u.** (3.1 k), m||c",TRUE,"{'a': 'NA', 'b': 'NA', 'c': 'NA'}",,,8.9 μB/f.u. (1.5 K),TbRu2Si2,5 K,5 K,,,,
,,29 K,29 K,,,"m = 10.1 μb/f.u.** (1.6 k), m||c",TRUE,"{'a': 'NA', 'b': 'NA', 'c': 'NA'}",,,9.6 μB/f.u. (1.5 K),DyRu2Si2,3.5 K,3.5 K,,,,
,,19 K,19 K,,,"m = 13.1 μb/f.u.*** (4.2 k), m||c",TRUE,"{'a': 'NA', 'b': 'NA', 'c': 'NA'}",,,,HoRu2Si2,,,,,,
,,5.7 K,5.7 K,,,"m = 7.3 μb/f.u.** (1.6 k), m||b",TRUE,"{'a': 'NA', 'b': 'NA', 'c': 'NA'}",,,,ErRu2Si2,,,,,,
,MgZn2,,,,,oliver et al. (1978),TRUE,"{'a': 'NA', 'b': 'NA', 'c': 'NA'}",,,,EuMg2,32 K,32 K,,,,
,n.l.o.,,,,,oliver et al. (1978),TRUE,"{'a': 'NA', 'b': 'NA', 'c': 'NA'}",,,,EuMg2H,4 < TN < 20 K,4 < TN < 20 K,,,,
,MgZn2,20.8 K,20.8 K,,,kohlmann et al. (2005),TRUE,"{'a': 'NA', 'b': 'NA', 'c': 'NA'}",,,,Eu0.8Sr0.2Mg2H6,,,,,,
,MgZn2,15.0 K,15.0 K,,,kohlmann et al. (2005),TRUE,"{'a': 'NA', 'b': 'NA', 'c': 'NA'}",,,,Eu0.6Sr0.4Mg2H6,,,,,,
,MgCu2,15.5 K,15.5 K,9 K,9 K,buschow et al. (1977),TRUE,"{'a': 'NA', 'b': 'NA', 'c': 'NA'}",,,5,EuRh2Hx,,,,,,
,Pu3Pd4,,,-18 K,-18 K,buschow and de mooij (1984),TRUE,"{'a': 'NA', 'b': 'NA', 'c': 'NA'}",,,,Gd3Pd4,18 K,18 K,,,,
,,20 K,20 K,-10 K,-10 K,buschow and de mooij (1984),TRUE,"{'a': 'NA', 'b': 'NA', 'c': 'NA'}",,,3.83,Gd3Pd4Hx,,,,,,
,CrB,48 K,48 K,,,buschow et al. (1977),TRUE,"{'a': 'NA', 'b': 'NA', 'c': 'NA'}",,,,EuPd,,,,,,
,CsCl,,,5 K,5 K,buschow et al. (1977),TRUE,"{'a': 'NA', 'b': 'NA', 'c': 'NA'}",,,1.5,EuPdH,,,,,,
,,,,-86 K,-86 K,de vries et al. (1985),TRUE,"{'a': 'NA', 'b': 'NA', 'c': 'NA'}",,,,GdCu,150 K,150 K,,,,
,,30 K,30 K,15 K,15 K,de vries et al. (1985),TRUE,"{'a': 'NA', 'b': 'NA', 'c': 'NA'}",,,3.62,GdCuHx,,,,,,
,CsCl,29 K,29 K,28 K,28 K,de vries et al. (1985),TRUE,"{'a': 'NA', 'b': 'NA', 'c': 'NA'}",,,6.6,GdRh,,,,,,
,CsCl,20 K,20 K,25 K,25 K,de vries et al. (1985),TRUE,"{'a': 'NA', 'b': 'NA', 'c': 'NA'}",,,1.9,GdRhHx,,,,,,
,CsCl,,,29 K,29 K,buschow and de mooij (1984),TRUE,"{'a': 'NA', 'b': 'NA', 'c': 'NA'}",,,6.27,GdPd,32 K,32 K,,,,
,,40 K,40 K,20 K,20 K,buschow and de mooij (1984),TRUE,"{'a': 'NA', 'b': 'NA', 'c': 'NA'}",,,3.63,GdPdHx,,,,,,
,,,,-57 K,-57 K,de vries et al. (1985),TRUE,"{'a': 'NA', 'b': 'NA', 'c': 'NA'}",,,,GdAg,123 K,123 K,,,,
,,25 K,25 K,50 K,50 K,de vries et al. (1985),TRUE,"{'a': 'NA', 'b': 'NA', 'c': 'NA'}",,,4.38,GdAgHx,,,,,,
,,35 K,35 K,25 K,25 K,de vries et al. (1985),TRUE,"{'a': 'NA', 'b': 'NA', 'c': 'NA'}",,,,GdAu,,,,,,
,,55 K,55 K,32 K,32 K,de vries et al. (1985),TRUE,"{'a': 'NA', 'b': 'NA', 'c': 'NA'}",,,2.85,GdAuHx,,,,,,
,Th7Fe3,311 K,311 K,276 K,276 K,buschow and de mooij (1984),TRUE,"{'a': 'NA', 'b': 'NA', 'c': 'NA'}",,,7.03,Gd7Pd3,,,,,,
,Th7Fe3,,,-15 K,-15 K,buschow and de mooij (1984),TRUE,"{'a': 'NA', 'b': 'NA', 'c': 'NA'}",,,,Gd7Pd3Hx,,,,,,
,U3Si2,,,-30 K,-30 K,buschow and de mooij (1984),TRUE,"{'a': 'NA', 'b': 'NA', 'c': 'NA'}",,,,Gd3Pd2,30 K,30 K,,,,
,U3Si2,30 K,30 K,0 K,0 K,buschow and de mooij (1984),TRUE,"{'a': 'NA', 'b': 'NA', 'c': 'NA'}",,,1.63,Gd3Pd2Hx,,,,,,
,fcc,20 K,20 K,18 K,18 K,"moyer and lindsay (1980), stadnik and moyer (1984)",TRUE,"{'a': 'NA', 'b': 'NA', 'c': 'NA'}",,,,Eu2IrH5,,,,,,
,CeCu2,,,7 K,7 K,de graaf et al. (1982a),TRUE,"{'a': 'NA', 'b': 'NA', 'c': 'NA'}",,,,GdCu2,37 K,37 K,,,,
,MoSi2,45 K,45 K,57 K,57 K,de graaf et al. (1982a),TRUE,"{'a': 'NA', 'b': 'NA', 'c': 'NA'}",,,,GdCu2Hx,,,,,,
,MgZn2,83 K,83 K,,,jacob et al. (1980a),TRUE,"{'a': 'NA', 'b': 'NA', 'c': 'NA'}",,,,GdRu2,,,,,,
,,65 K,65 K,,,jacob et al. (1980a),TRUE,"{'a': 'NA', 'b': 'NA', 'c': 'NA'}",,,,GdRu2H3,,,,,,
,MgCu2,73 K,73 K,,,jacob et al. (1980a),TRUE,"{'a': 'NA', 'b': 'NA', 'c': 'NA'}",,,6.83,GdRh2,,,,,,
,Orthorh.,35 K,35 K,,,jacob et al. (1980a),TRUE,"{'a': 'NA', 'b': 'NA', 'c': 'NA'}",,,6.2,GdRh2H3,,,,,,
,Laves phase,2 K < Tc < 6 K,2 K < Tc < 6 K,,,Handbook of Magnetic Materials,TRUE,"{'a': 'NA', 'b': 'NA', 'c': 'NA'}",,,,TmCo2,,,,,,
,Laves phase,Tc = 1.1 K,Tc = 1.1 K,,,Handbook of Magnetic Materials,TRUE,"{'a': 'NA', 'b': 'NA', 'c': 'NA'}",,,,TmNi2,,,,,,
,Laves phase,Tc = 0.4 K,Tc = 0.4 K,,,Handbook of Magnetic Materials,TRUE,"{'a': 'NA', 'b': 'NA', 'c': 'NA'}",,,,TmRh2,,,,,,
,Laves phase,Tc = 4.2 K,Tc = 4.2 K,,,Handbook of Magnetic Materials,TRUE,"{'a': 'NA', 'b': 'NA', 'c': 'NA'}",,,,TmAl2,,,,,,
,CsCl,,,,,Handbook of Magnetic Materials,TRUE,"{'a': 'NA', 'b': 'NA', 'c': 'NA'}",,,,TmCu,TN = 7.7 K,TN = 7.7 K,,,,
,CsCl,,,,,Handbook of Magnetic Materials,TRUE,"{'a': 'NA', 'b': 'NA', 'c': 'NA'}",,,,TmAg,TN = 9.5 K,TN = 9.5 K,,,,
,CsCl,,,,,Handbook of Magnetic Materials,TRUE,"{'a': 'NA', 'b': 'NA', 'c': 'NA'}",,,,TmZn,TN = 8.15 K,TN = 8.15 K,,,,
,NaCl,,,,,Handbook of Magnetic Materials,TRUE,"{'a': 'NA', 'b': 'NA', 'c': 'NA'}",,,,TmB12,TN = 3.2 K,TN = 3.2 K,,,,
,AuCu3,1 K < Tc < 4 K,1 K < Tc < 4 K,,,Handbook of Magnetic Materials,TRUE,"{'a': 'NA', 'b': 'NA', 'c': 'NA'}",,,,TmGa3,,,,,,
,,940 K,940 K,,,"zadvorkin (1987), andreev (1990), andreev et al. (1985a), deryagin et al. (1976a), yermolenko (1983)",TRUE,"{'a': 'NA', 'b': 'NA', 'c': 'NA'}",,,,YCo5,,,,,,
,,780 K,780 K,,,"zadvorkin (1987), andreev (1990), andreev et al. (1985a), deryagin et al. (1976a)",TRUE,"{'a': 'NA', 'b': 'NA', 'c': 'NA'}",,,,YCo4Ni,,,,,,
,,585 K,585 K,,,"zadvorkin (1987), andreev (1990), andreev et al. (1985a), deryagin et al. (1976a)",TRUE,"{'a': 'NA', 'b': 'NA', 'c': 'NA'}",,,,YCo3Ni2,,,,,,
,,240 K,240 K,,,"zadvorkin (1987), andreev (1990), andreev et al. (1985a), deryagin et al. (1976a)",TRUE,"{'a': 'NA', 'b': 'NA', 'c': 'NA'}",,,,YCo2Ni3,,,,,,
,,637 K,637 K,,,"zadvorkin (1987), andreev (1990), andreev et al. (1985b)",TRUE,"{'a': 'NA', 'b': 'NA', 'c': 'NA'}",,,,CeCo5,,,,,,
,,540 K,540 K,,,"zadvorkin (1987), andreev (1990), andreev et al. (1984a), snegirev (1984)",TRUE,"{'a': 'NA', 'b': 'NA', 'c': 'NA'}",,,,Th0.965Co5.07,,,,,,
,,650 K,650 K,,,"zadvorkin (1987), andreev (1990), andreev et al. (1984a), snegirev (1984)",TRUE,"{'a': 'NA', 'b': 'NA', 'c': 'NA'}",,,,Th0.950Co5.10,,,,,,
,,365 K,365 K,,,"zadvorkin (1987), andreev (1990), andreev (1979), andreev (1991), deryagin and andreev (1976)",TRUE,"{'a': 'NA', 'b': 'NA', 'c': 'NA'}",,,,UCo5.3,,,,,,
,TiNiSi-type,,,,,Handbook of Magnetic Materials,TRUE,"{'a': 'NA', 'b': 'NA', 'c': 'NA'}",Orthorhombic,,,CePdSn,7 K,7 K,,,,
,TiNiSi-type,,,,,Handbook of Magnetic Materials,TRUE,"{'a': 'NA', 'b': 'NA', 'c': 'NA'}",Orthorhombic,,,PrPdSn,3.5 K,3.5 K,,,,
,TiNiSi-type,,,,,Handbook of Magnetic Materials,TRUE,"{'a': 'NA', 'b': 'NA', 'c': 'NA'}",Orthorhombic,,,NdPdSn,3.2 K,3.2 K,,,,
,TiNiSi-type,,,,,Handbook of Magnetic Materials,TRUE,"{'a': 'NA', 'b': 'NA', 'c': 'NA'}",Orthorhombic,,,SmPdSn,"12 K, T₁ = 4 K","12 K, T₁ = 4 K",,,,
,TiNiSi-type,,,,,Handbook of Magnetic Materials,TRUE,"{'a': 'NA', 'b': 'NA', 'c': 'NA'}",Orthorhombic,,,GdPdSn,15 K,15 K,,,,
,TiNiSi-type,,,,,Handbook of Magnetic Materials,TRUE,"{'a': 'NA', 'b': 'NA', 'c': 'NA'}",Orthorhombic,,,TbPdSn,"23 K, 19 K, T₁ = 10 K, 23.5 K","23 K, 19 K, T₁ = 10 K, 23.5 K",,,,
,TiNiSi-type,,,,,Handbook of Magnetic Materials,TRUE,"{'a': 'NA', 'b': 'NA', 'c': 'NA'}",Orthorhombic,,,DyPdSn,"10 K, T₁ = 6 K","10 K, T₁ = 6 K",,,,
,TiNiSi-type,,,,,Handbook of Magnetic Materials,TRUE,"{'a': 'NA', 'b': 'NA', 'c': 'NA'}",Orthorhombic,,,HoPdSn,6 K,6 K,,,,
,TiNiSi-type,,,,,Handbook of Magnetic Materials,TRUE,"{'a': 'NA', 'b': 'NA', 'c': 'NA'}",Orthorhombic,,,ErPdSn,5.6 K,5.6 K,,,,
,TiNiSi-type,,,-10,-10,Handbook of Magnetic Materials,TRUE,"{'a': 'NA', 'b': 'NA', 'c': 'NA'}",Orthorhombic,,,PrNiSn,< 4.2 K,< 4.2 K,,,,
,TiNiSi-type,,,-4,-4,Handbook of Magnetic Materials,TRUE,"{'a': 'NA', 'b': 'NA', 'c': 'NA'}",Orthorhombic,,,NdNiSn,< 4.2 K,< 4.2 K,,,,
,TiNiSi-type,,,,,Handbook of Magnetic Materials,TRUE,"{'a': 'NA', 'b': 'NA', 'c': 'NA'}",Orthorhombic,,,SmNiSn,9 K,9 K,,,,
,TiNiSi-type,,,,,Handbook of Magnetic Materials,TRUE,"{'a': 'NA', 'b': 'NA', 'c': 'NA'}",Orthorhombic,,,GdNiSn,10.5 K,10.5 K,,,,
,TiNiSi-type,,,,,Handbook of Magnetic Materials,TRUE,"{'a': 'NA', 'b': 'NA', 'c': 'NA'}",Orthorhombic,,,TbNiSn,"≈ 40 K, T₁ = 7 K","≈ 40 K, T₁ = 7 K",,,,
,TiNiSi-type,,,,,Handbook of Magnetic Materials,TRUE,"{'a': 'NA', 'b': 'NA', 'c': 'NA'}",Orthorhombic,,,DyNiSn,8.2 K,8.2 K,,,,
,TiNiSi-type,,,-2,-2,Handbook of Magnetic Materials,TRUE,"{'a': 'NA', 'b': 'NA', 'c': 'NA'}",Orthorhombic,,,HoNiSn,< 4.2 K,< 4.2 K,,,,
,TiNiSi-type,,,6,6,Handbook of Magnetic Materials,TRUE,"{'a': 'NA', 'b': 'NA', 'c': 'NA'}",Orthorhombic,,,ErNiSn,< 4.2 K,< 4.2 K,,,,
,TiNiSi-type,,,-4,-4,Handbook of Magnetic Materials,TRUE,"{'a': 'NA', 'b': 'NA', 'c': 'NA'}",Orthorhombic,,,TmNiSn,< 4.2 K,< 4.2 K,,,,
,TiNiSi-type,,,,,Handbook of Magnetic Materials,TRUE,"{'a': 'NA', 'b': 'NA', 'c': 'NA'}",Orthorhombic,,,TbPtGa,25 K,25 K,,,,
,TiNiSi-type,,,,,Handbook of Magnetic Materials,TRUE,"{'a': 'NA', 'b': 'NA', 'c': 'NA'}",Orthorhombic,,,CePtSn,"8 K, T₁ = 5.5 K, 6.2 K, T₁ = 3.8 K","8 K, T₁ = 5.5 K, 6.2 K, T₁ = 3.8 K",,,,
,TiNiSi-type,,,,,Handbook of Magnetic Materials,TRUE,"{'a': 'NA', 'b': 'NA', 'c': 'NA'}",Orthorhombic,,,DyCoSn,10 K,10 K,,,,
,TiNiSi-type,,,,,Handbook of Magnetic Materials,TRUE,"{'a': 'NA', 'b': 'NA', 'c': 'NA'}",Orthorhombic,,,HoCoSn,7.8 K,7.8 K,,,,
,TiNiSi-type,,,,,Handbook of Magnetic Materials,TRUE,"{'a': 'NA', 'b': 'NA', 'c': 'NA'}",Orthorhombic,,,ErCoSn,5 K,5 K,,,,
,TiNiSi-type,,,,,Handbook of Magnetic Materials,TRUE,"{'a': 'NA', 'b': 'NA', 'c': 'NA'}",Orthorhombic,,,CePtAl,"5.9 K, T₂ = 4.3 K, T₁ = 2.2 K","5.9 K, T₂ = 4.3 K, T₁ = 2.2 K",,,,
,TiNiSi-type,,,8,8,Handbook of Magnetic Materials,TRUE,"{'a': 'NA', 'b': 'NA', 'c': 'NA'}",Orthorhombic,,,PrPtAl,8 K,8 K,,,,
,TiNiSi-type,,,16,16,Handbook of Magnetic Materials,TRUE,"{'a': 'NA', 'b': 'NA', 'c': 'NA'}",Orthorhombic,,,NdPtAl,18.5 K,18.5 K,,,,
,TiNiSi-type,,,,,Handbook of Magnetic Materials,TRUE,"{'a': 'NA', 'b': 'NA', 'c': 'NA'}",Orthorhombic,,,TbRhGe,23 K,23 K,,,,
,,,,,,Handbook of Magnetic Materials,TRUE,"{'a': 'NA', 'b': 'NA', 'c': 'NA'}",,,2.4 μB/f.u.,Y2.4Tb0.6Co,12 K,12 K,,,,
,,,,,,Handbook of Magnetic Materials,TRUE,"{'a': 'NA', 'b': 'NA', 'c': 'NA'}",,,6.6 μB/f.u.,Y1.8Tb1.2Co,26 K,26 K,,,,
,,,,,,Handbook of Magnetic Materials,TRUE,"{'a': 'NA', 'b': 'NA', 'c': 'NA'}",,,10.3 μB/f.u.,Y1.5Tb1.5Co,39 K,39 K,,,,
,,,,,,Handbook of Magnetic Materials,TRUE,"{'a': 'NA', 'b': 'NA', 'c': 'NA'}",,,12.4 μB/f.u.,Y1.2Tb1.8Co,48 K,48 K,,,,
,,61 K,61 K,,,Handbook of Magnetic Materials,TRUE,"{'a': 'NA', 'b': 'NA', 'c': 'NA'}",,,14.5 μB/f.u.,Y0.9Tb2.1Co,,,,,,
,,72 K,72 K,,,Handbook of Magnetic Materials,TRUE,"{'a': 'NA', 'b': 'NA', 'c': 'NA'}",,,16.6 μB/f.u.,Y0.6Tb2.4Co,,,,,,
,,82 K,82 K,,,Handbook of Magnetic Materials,TRUE,"{'a': 'NA', 'b': 'NA', 'c': 'NA'}",,,20.7 μB/f.u.,Tb3Co,,,,,,
,,,,,,Handbook of Magnetic Materials,TRUE,"{'a': 'NA', 'b': 'NA', 'c': 'NA'}",,,20.7 μB/f.u.,Gd3Co,131 K,131 K,,,,
,,,,,,Handbook of Magnetic Materials,TRUE,"{'a': 'NA', 'b': 'NA', 'c': 'NA'}",,,19.2 μB/f.u.,Dy3Co,43 K,43 K,,,,
,,572 K,572 K,,,"andreev et al. (1985d), bartashevich et al. (1990), fujii et al. (1987)",TRUE,"{'a': 'NA', 'b': 'NA', 'c': 'NA'}",,,,Y2Fe14B,,,,,,
,,683 K,683 K,,,"andreev and bartashevich (1990a), bartashevich et al. (1990)",TRUE,"{'a': 'NA', 'b': 'NA', 'c': 'NA'}",,,,Y2(Fe0.9Co0.1)14B,,,,,,
,,745 K,745 K,,,"andreev and bartashevich (1990a), bartashevich et al. (1990)",TRUE,"{'a': 'NA', 'b': 'NA', 'c': 'NA'}",,,,Y2(Fe0.8Co0.2)14B,,,,,,
,,820 K,820 K,,,"andreev and bartashevich (1990a), bartashevich et al. (1990)",TRUE,"{'a': 'NA', 'b': 'NA', 'c': 'NA'}",,,,Y2(Fe0.7Co0.3)14B,,,,,,
,,595 K,595 K,,,"andreev et al. (1985d), fujii et al. (1987)",TRUE,"{'a': 'NA', 'b': 'NA', 'c': 'NA'}",,,,Nd2Fe14B,,,,,,
,,620 K,620 K,,,"andreev et al. (1985d), bartashevich et al. (1990), fujii et al. (1987)",TRUE,"{'a': 'NA', 'b': 'NA', 'c': 'NA'}",,,,Sm2Fe14B,,,,,,
,,664 K,664 K,,,bartashevich et al. (1990),TRUE,"{'a': 'NA', 'b': 'NA', 'c': 'NA'}",,,,Gd2Fe14B,,,,,,
,,540 K,540 K,,,fujii et al. (1987),TRUE,"{'a': 'NA', 'b': 'NA', 'c': 'NA'}",,,,Tm2Fe14B,,,,,,
,,487 K,487 K,,,Handbook of Magnetic Materials,TRUE,"{'a': 'NA', 'b': 'NA', 'c': 'NA'}",,,,Th2Fe14B,,,,,,
,cubic,168 K,168 K,,,kaplan et al. (1973); burd and lee (1977),TRUE,"{'a': 'NA', 'b': 'NA', 'c': 'NA'}",,,,GdAl2,,,,,,
,hexagonal,60 K,60 K,,,merlo et al. (1998); javorský et al. (1995),TRUE,"{'a': 'NA', 'b': 'NA', 'c': 'NA'}",,,,GdNiAl,,,,,,
,orthorhombic,,,,,blanco et al. (1992),TRUE,"{'a': 'NA', 'b': 'NA', 'c': 'NA'}",,,,GdNi0.4Cu0.6,63 K,63 K,,,,
,orthorhombic,68 K,68 K,,,blanco et al. (1992),TRUE,"{'a': 'NA', 'b': 'NA', 'c': 'NA'}",,,,GdNi0.7Cu0.3,,,,,,
,cubic,74 K,74 K,,,buschow (1977); jesser and clad (1986),TRUE,"{'a': 'NA', 'b': 'NA', 'c': 'NA'}",,,,GdNi2,,,,,,
,cubic,,,,,parsons et al. (1998); taylor et al. (2000),TRUE,"{'a': 'NA', 'b': 'NA', 'c': 'NA'}",,,,GdCu2In,10 K,10 K,,,,
,cubic,,,,,parsons et al. (1998); taylor et al. (2000),TRUE,"{'a': 'NA', 'b': 'NA', 'c': 'NA'}",,,,GdPd2In,10 K,10 K,,,,
,cubic,,,,,staliński et al. (1979),TRUE,"{'a': 'NA', 'b': 'NA', 'c': 'NA'}",,,,GdIn3,43 K,43 K,,,,
,hexagonal,31 K,31 K,,,franse and radwański (1993); mulders et al. (2000),TRUE,"{'a': 'NA', 'b': 'NA', 'c': 'NA'}",,,,GdNi5,,,,,,
,hexagonal,190 K,190 K,,,jee et al. (1996),TRUE,"{'a': 'NA', 'b': 'NA', 'c': 'NA'}",,,,Gd2In,,,,,,
,tetragonal,,,,,tung et al. (1996),TRUE,"{'a': 'NA', 'b': 'NA', 'c': 'NA'}",,,,GdAu2,50 K,50 K,,,,
,tetragonal,,,,,detlefs et al. (1996); tomala et al. (1998),TRUE,"{'a': 'NA', 'b': 'NA', 'c': 'NA'}",,,,GdNi2B2C,20 K,20 K,,,,
,ThMn12,551 K,551 K,,,Handbook of Magnetic Materials,TRUE,"{'a': 'NA', 'b': 'NA', 'c': 'NA'}",,,21.9 μB/f.u.,NdFe11Ti,,,,,I4/mmm,
,ThMn12,614 K,614 K,,,Handbook of Magnetic Materials,TRUE,"{'a': 'NA', 'b': 'NA', 'c': 'NA'}",,,24.0 μB/f.u.,NdFe11TiH,,,,,I4/mmm,
,ThMn12,591 K,591 K,,,Handbook of Magnetic Materials,TRUE,"{'a': 'NA', 'b': 'NA', 'c': 'NA'}",,,19.3 μB/f.u.,SmFe11Ti,,,,,I4/mmm,
,ThMn12,634 K,634 K,,,Handbook of Magnetic Materials,TRUE,"{'a': 'NA', 'b': 'NA', 'c': 'NA'}",,,19.3 μB/f.u.,SmFe11TiH,,,,,I4/mmm,
,ThMn12,621 K,621 K,,,Handbook of Magnetic Materials,TRUE,"{'a': 'NA', 'b': 'NA', 'c': 'NA'}",,,14.8 μB/f.u.,GdFe11Ti,,,,,I4/mmm,
,ThMn12,652 K,652 K,,,Handbook of Magnetic Materials,TRUE,"{'a': 'NA', 'b': 'NA', 'c': 'NA'}",,,15.7 μB/f.u.,GdFe11TiH,,,,,I4/mmm,
,ThMn12,560 K,560 K,,,Handbook of Magnetic Materials,TRUE,"{'a': 'NA', 'b': 'NA', 'c': 'NA'}",,,,TbFe11Ti (sx),,,,,I4/mmm,
,ThMn12,578 K,578 K,,,Handbook of Magnetic Materials,TRUE,"{'a': 'NA', 'b': 'NA', 'c': 'NA'}",,,10.5 μB/f.u.,TbFe11Ti,,,,,I4/mmm,
,ThMn12,595 K,595 K,,,Handbook of Magnetic Materials,TRUE,"{'a': 'NA', 'b': 'NA', 'c': 'NA'}",,,,TbFe11TiH (sx),,,,,I4/mmm,
,ThMn12,620 K,620 K,,,Handbook of Magnetic Materials,TRUE,"{'a': 'NA', 'b': 'NA', 'c': 'NA'}",,,11.3 μB/f.u.,TbFe11TiH,,,,,I4/mmm,
,ThMn12,546 K,546 K,,,Handbook of Magnetic Materials,TRUE,"{'a': 'NA', 'b': 'NA', 'c': 'NA'}",,,,DyFe11Ti (sx),,,,,I4/mmm,
,ThMn12,552 K,552 K,,,Handbook of Magnetic Materials,TRUE,"{'a': 'NA', 'b': 'NA', 'c': 'NA'}",,,10.0 μB/f.u.,DyFe11Ti,,,,,I4/mmm,
,ThMn12,573 K,573 K,,,Handbook of Magnetic Materials,TRUE,"{'a': 'NA', 'b': 'NA', 'c': 'NA'}",,,,DyFe11TiH (sx),,,,,I4/mmm,
,ThMn12,600 K,600 K,,,Handbook of Magnetic Materials,TRUE,"{'a': 'NA', 'b': 'NA', 'c': 'NA'}",,,10.9 μB/f.u.,DyFe11TiH,,,,,I4/mmm,
,ThMn12,533 K,533 K,,,Handbook of Magnetic Materials,TRUE,"{'a': 'NA', 'b': 'NA', 'c': 'NA'}",,,10.1 μB/f.u.,HoFe11Ti,,,,,I4/mmm,
,ThMn12,590 K,590 K,,,Handbook of Magnetic Materials,TRUE,"{'a': 'NA', 'b': 'NA', 'c': 'NA'}",,,10.6 μB/f.u.,HoFe11TiH,,,,,I4/mmm,
,ThMn12,518 K,518 K,,,Handbook of Magnetic Materials,TRUE,"{'a': 'NA', 'b': 'NA', 'c': 'NA'}",,,9.8 μB/f.u.,ErFe11Ti,,,,,I4/mmm,
,ThMn12,574 K,574 K,,,Handbook of Magnetic Materials,TRUE,"{'a': 'NA', 'b': 'NA', 'c': 'NA'}",,,10.6 μB/f.u.,ErFe11TiH,,,,,I4/mmm,
,ThMn12,498 K,498 K,,,Handbook of Magnetic Materials,TRUE,"{'a': 'NA', 'b': 'NA', 'c': 'NA'}",,,16.0 μB/f.u.,LuFe11Ti,,,,,I4/mmm,
,ThMn12,558 K,558 K,,,Handbook of Magnetic Materials,TRUE,"{'a': 'NA', 'b': 'NA', 'c': 'NA'}",,,17.15 μB/f.u.,LuFe11TiH,,,,,I4/mmm,
,ThMn12,410 K,410 K,,,Handbook of Magnetic Materials,TRUE,"{'a': 'NA', 'b': 'NA', 'c': 'NA'}",,,17.7 μB/f.u.,YFe10.5Mo1.5,,,,,I4/mmm,
,ThMn12,460 K,460 K,,,Handbook of Magnetic Materials,TRUE,"{'a': 'NA', 'b': 'NA', 'c': 'NA'}",,,18.2 μB/f.u.,YFe10.5Mo1.5H0.9,,,,,I4/mmm,
,,,,,,Handbook of Magnetic Materials,TRUE,"{'a': 'NA', 'b': 'NA', 'c': 'NA'}",,,2.4 μm,Y₂.₄Tb₀.₆Co,12 K,12 K,,,,
,,,,,,Handbook of Magnetic Materials,TRUE,"{'a': 'NA', 'b': 'NA', 'c': 'NA'}",,,6.6 μm,Y₁.₈Tb₁.₂Co,26 K,26 K,,,,
,,,,,,Handbook of Magnetic Materials,TRUE,"{'a': 'NA', 'b': 'NA', 'c': 'NA'}",,,10.3 μm,Y₁.₅Tb₁.₅Co,39 K,39 K,,,,
,,,,,,Handbook of Magnetic Materials,TRUE,"{'a': 'NA', 'b': 'NA', 'c': 'NA'}",,,12.4 μm,Y₁.₂Tb₁.₈Co,48 K,48 K,,,,
,,61 K,61 K,,,Handbook of Magnetic Materials,TRUE,"{'a': 'NA', 'b': 'NA', 'c': 'NA'}",,,14.5 μm,Y₀.₉Tb₂.₁Co,,,,,,
,,72 K,72 K,,,Handbook of Magnetic Materials,TRUE,"{'a': 'NA', 'b': 'NA', 'c': 'NA'}",,,16.6 μm,Y₀.₆Tb₂.₄Co,,,,,,
,,82 K,82 K,,,Handbook of Magnetic Materials,TRUE,"{'a': 'NA', 'b': 'NA', 'c': 'NA'}",,,20.7 μm,Tb₃Co,,,,,,
,,,,,,Handbook of Magnetic Materials,TRUE,"{'a': 'NA', 'b': 'NA', 'c': 'NA'}",,,20.7 μm,Gd₃Co,131 K,131 K,,,,
,,,,,,Handbook of Magnetic Materials,TRUE,"{'a': 'NA', 'b': 'NA', 'c': 'NA'}",,,19.2 μm,Dy₃Co,43 K,43 K,,,,
,MgCu2,52 K,52 K,,,"hauser et al. (1994), goncharenko et al. (1999)",TRUE,"{'a': 'NA', 'b': 'NA', 'c': 'NA'}",,,-,TbMn2,,,,,Fd3m,
,MgCu2,66 K,66 K,,,figiel et al. (2002b),TRUE,"{'a': 'NA', 'b': 'NA', 'c': 'NA'}",,,-,TbMn2H1,,,,,Fd3m,
,MgCu2,272 K,272 K,,,leyet et al. (2001),TRUE,"{'a': 'NA', 'b': 'NA', 'c': 'NA'}",,,1.05,TbMn2D2,,,,,Fd3m,
,MgCu2,300 K,300 K,,,goncharenko et al. (1999),TRUE,"{'a': 'NA', 'b': 'NA', 'c': 'NA'}",,,2.6,TbMn2D4.5,,,,,Fd3m,
,MgCu2,36 K,36 K,,,"gubbens et al. (1983a), hauser et al. (1994)",TRUE,"{'a': 'NA', 'b': 'NA', 'c': 'NA'}",,,6.7,DyMn2,,,,,Fd3m,
,MgCu2,265 K,265 K,,,goncharenko et al. (1999),TRUE,"{'a': 'NA', 'b': 'NA', 'c': 'NA'}",,,-,DyMn2D4.4,,,,,Fd3m,
,MgCu2,23 K,23 K,,,hauser et al. (1994),TRUE,"{'a': 'NA', 'b': 'NA', 'c': 'NA'}",,,-,HoMn2,,,,,Fd3m,
,MgCu2,280 K,280 K,,,goncharenko et al. (1999),TRUE,"{'a': 'NA', 'b': 'NA', 'c': 'NA'}",,,-,HoMn2H4.6,,,,,Fd3m,
,MgZn2,15 K,15 K,,,"hauser et al. (1994), viccaro et al. (1980)",TRUE,"{'a': 'NA', 'b': 'NA', 'c': 'NA'}",,,8.1,ErMn2,,,,,P63/mmc,
,MgZn2,>4.2 K,>4.2 K,,,viccaro et al. (1980),TRUE,"{'a': 'NA', 'b': 'NA', 'c': 'NA'}",,,-,ErMn2H4,,,,,P63/mmc,
,MgZn2,<1.5 K,<1.5 K,,,viccaro et al. (1980),TRUE,"{'a': 'NA', 'b': 'NA', 'c': 'NA'}",,,-,ErMn2H4.6,,,,,P63/mmc,
,K2PtCl6,18 K,18 K,,,paul-boncour et al. (2006b),TRUE,"{'a': 'NA', 'b': 'NA', 'c': 'NA'}",,,5,ErMn2H6,,,,,Fm3m,
,MgZn2,201 K,201 K,,,buschow and sherwood (1977),TRUE,"{'a': 'NA', 'b': 'NA', 'c': 'NA'}",,,0.16,LuMn2Hx,,,,,P63/mmc,
,MgZn2,210 K,210 K,,,buschow (1982),TRUE,"{'a': 'NA', 'b': 'NA', 'c': 'NA'}",,,-,ScMn2Hx,,,,,P63/mmc,
,MgZn2,213 K,213 K,,,hempelmann et al. (1983),TRUE,"{'a': 'NA', 'b': 'NA', 'c': 'NA'}",,,-,TiMn1.5H0.97,,,,,P63/mmc,
,MgZn2,175 K,175 K,,,didisheim and fischer (1984),TRUE,"{'a': 'NA', 'b': 'NA', 'c': 'NA'}",,,0.04,ZrMn2H3,,,,,P63/mmc,
,MgZn2,148 K,148 K,,,fujii et al. (1982c),TRUE,"{'a': 'NA', 'b': 'NA', 'c': 'NA'}",,,0.04,ZrMn2H3.6,,,,,P63/mmc,
,MgZn2,139 K,139 K,,,fujii et al. (1982c),TRUE,"{'a': 'NA', 'b': 'NA', 'c': 'NA'}",,,0.12,ZrMn2.8H3.6,,,,,P63/mmc,
,MgZn2,133 K,133 K,,,fujii et al. (1982c),TRUE,"{'a': 'NA', 'b': 'NA', 'c': 'NA'}",,,0.18,ZrMn3.8H3.6,,,,,P63/mmc,
,,38 K,38 K,,,Handbook of Magnetic Materials,TRUE,"{'a': 'NA', 'b': 'NA', 'c': 'NA'}",,,,Tb0.2Y0.8Co2,,,,,,
,,67 K,67 K,,,Handbook of Magnetic Materials,TRUE,"{'a': 'NA', 'b': 'NA', 'c': 'NA'}",,,,Tb0.3Y0.7Co2,,,,,,
,,98 K,98 K,,,Handbook of Magnetic Materials,TRUE,"{'a': 'NA', 'b': 'NA', 'c': 'NA'}",,,,Tb0.4Y0.6Co2,,,,,,
,,128 K,128 K,,,Handbook of Magnetic Materials,TRUE,"{'a': 'NA', 'b': 'NA', 'c': 'NA'}",,,,Tb0.5Y0.5Co2,,,,,,
,,154 K,154 K,,,Handbook of Magnetic Materials,TRUE,"{'a': 'NA', 'b': 'NA', 'c': 'NA'}",,,,Tb0.6Y0.4Co2,,,,,,
,,176 K,176 K,,,Handbook of Magnetic Materials,TRUE,"{'a': 'NA', 'b': 'NA', 'c': 'NA'}",,,,Tb0.7Y0.3Co2,,,,,,
,,197 K,197 K,,,Handbook of Magnetic Materials,TRUE,"{'a': 'NA', 'b': 'NA', 'c': 'NA'}",,,,Tb0.8Y0.2Co2,,,,,,
,,217 K,217 K,,,Handbook of Magnetic Materials,TRUE,"{'a': 'NA', 'b': 'NA', 'c': 'NA'}",,,,Tb0.9Y0.1Co2,,,,,,
,,227 K,227 K,,,Handbook of Magnetic Materials,TRUE,"{'a': 'NA', 'b': 'NA', 'c': 'NA'}",,,,Tb1.0Y0.0Co2,,,,,,
,Fe2P-type,,,,,hulliger (1993),TRUE,"{'a': 'NA', 'b': 'NA', 'c': 'NA'}",Hexagonal,,,CePdAl,3.5 K,3.5 K,,,P6m2,
,Fe2P-type,,,-8,-8,hulliger (1993),TRUE,"{'a': 'NA', 'b': 'NA', 'c': 'NA'}",Hexagonal,,,PrPdAl,3.4 K,3.4 K,,,P6m2,
