Repository: sanjayganeshprabu/Computational-Modeling-and-Predictive-Analytics-for-Materials-Data

# Computational-Modeling-and-Predictive-Analytics-for-Materials-Data-

File: MODIFIED magnetic_materials.csv (part 112 of 112)
Coercivity,Crystal_Structure,Curie,Curie(Tc),Curie_Weiss,Curie_Weiss(θp),DOI,Experimental,Lattice_Parameters,Lattice_Structure,Magnetic_Moment,Magnetization,Material_Name,Neel,Neel(Tn),New_Column_Concatenated,Remanence,Space_Group,Susceptibility
,Fe2P-type,,,-10,-10,hulliger (1993),TRUE,"{'a': 'NA', 'b': 'NA', 'c': 'NA'}",Hexagonal,,,NdPdAl,4.4 K,4.4 K,,,P6m2,
,Fe2P-type,,,,,sakurai et al. (1990b),TRUE,"{'a': 'NA', 'b': 'NA', 'c': 'NA'}",Hexagonal,,,CePtSn,7.5 K,7.5 K,,,P6m2,
,Fe2P-type,,,-8,-8,routsi et al. (1992a),TRUE,"{'a': 'NA', 'b': 'NA', 'c': 'NA'}",Hexagonal,,,PrPtSn,< 4.2 K,< 4.2 K,,,P6m2,
,Fe2P-type,,,-10,-10,routsi et al. (1992a),TRUE,"{'a': 'NA', 'b': 'NA', 'c': 'NA'}",Hexagonal,,,NdPtSn,< 4.2 K,< 4.2 K,,,P6m2,
,Fe2P-type,,,32,32,routsi et al. (1992a),TRUE,"{'a': 'NA', 'b': 'NA', 'c': 'NA'}",Hexagonal,,,GdPtSn,,,,,P6m2,
,Fe2P-type,,,,,routsi et al. (1992a),TRUE,"{'a': 'NA', 'b': 'NA', 'c': 'NA'}",Hexagonal,,,TbPtSn,12 K,12 K,,,P6m2,
,Fe2P-type,,,,,routsi et al. (1992a),TRUE,"{'a': 'NA', 'b': 'NA', 'c': 'NA'}",Hexagonal,,,DyPtSn,8 K,8 K,,,P6m2,
,Fe2P-type,,,14,14,routsi et al. (1992a),TRUE,"{'a': 'NA', 'b': 'NA', 'c': 'NA'}",Hexagonal,,,HoPtSn,< 4.2 K,< 4.2 K,,,P6m2,
,Fe2P-type,,,10,10,routsi et al. (1992a),TRUE,"{'a': 'NA', 'b': 'NA', 'c': 'NA'}",Hexagonal,,,ErPtSn,< 4.2 K,< 4.2 K,,,P6m2,
,Fe2P-type,,,22,22,routsi et al. (1992a),TRUE,"{'a': 'NA', 'b': 'NA', 'c': 'NA'}",Hexagonal,,,TmPtSn,< 4.2 K,< 4.2 K,,,P6m2,
,Fe2P-type,,,10,10,routsi et al. (1992b),TRUE,"{'a': 'NA', 'b': 'NA', 'c': 'NA'}",Hexagonal,,,NdRhSn,< 4.2 K,< 4.2 K,,,P6m2,
,Fe2P-type,,,12,12,routsi et al. (1992b),TRUE,"{'a': 'NA', 'b': 'NA', 'c': 'NA'}",Hexagonal,,,PrRhSn,< 4.2 K,< 4.2 K,,,P6m2,
,Fe2P-type,,,,,routsi et al. (1992a),TRUE,"{'a': 'NA', 'b': 'NA', 'c': 'NA'}",Hexagonal,,,GdRhSn,14.8 K,14.8 K,,,P6m2,
,Fe2P-type,,,,,routsi et al. (1992a),TRUE,"{'a': 'NA', 'b': 'NA', 'c': 'NA'}",Hexagonal,,,TbRhSn,18.4 K,18.4 K,,,P6m2,
,Fe2P-type,,,,,routsi et al. (1992a),TRUE,"{'a': 'NA', 'b': 'NA', 'c': 'NA'}",Hexagonal,,,DyRhSn,8 K,8 K,,,P6m2,
,Fe2P-type,,,6,6,routsi et al. (1992a),TRUE,"{'a': 'NA', 'b': 'NA', 'c': 'NA'}",Hexagonal,,,HoRhSn,< 4.5 K,< 4.5 K,,,P6m2,
,Fe2P-type,,,-4,-4,routsi et al. (1992a),TRUE,"{'a': 'NA', 'b': 'NA', 'c': 'NA'}",Hexagonal,,,ErRhSn,< 4.5 K,< 4.5 K,,,P6m2,
,,95 K,95 K,,,Handbook of Magnetic Materials,TRUE,"{'a': 'NA', 'b': 'NA', 'c': 'NA'}",,,,NdCo2,,,,,,
,,100 K,100 K,,,Handbook of Magnetic Materials,TRUE,"{'a': 'NA', 'b': 'NA', 'c': 'NA'}",,,,Dy0.2Nd0.8Co2,,,,,,
,,105 K,105 K,,,Handbook of Magnetic Materials,TRUE,"{'a': 'NA', 'b': 'NA', 'c': 'NA'}",,,,Dy0.4Nd0.6Co2,,,,,,
,,110 K,110 K,,,Handbook of Magnetic Materials,TRUE,"{'a': 'NA', 'b': 'NA', 'c': 'NA'}",,,,Dy0.5Nd0.5Co2,,,,,,
,,115 K,115 K,,,Handbook of Magnetic Materials,TRUE,"{'a': 'NA', 'b': 'NA', 'c': 'NA'}",,,,Dy0.6Nd0.4Co2,,,,,,
,,125 K,125 K,,,Handbook of Magnetic Materials,TRUE,"{'a': 'NA', 'b': 'NA', 'c': 'NA'}",,,,Dy0.8Nd0.2Co2,,,,,,
,,140 K,140 K,,,Handbook of Magnetic Materials,TRUE,"{'a': 'NA', 'b': 'NA', 'c': 'NA'}",,,,DyCo2,,,,,,
,Th2Ni17,310 K,310 K,,,Handbook of Magnetic Materials,TRUE,"{'a': 'NA', 'b': 'NA', 'c': 'NA'}",,,17.9 μB/f.u.,Er2Fe17,,,,,P63/mmc,
,Th2Ni17,317 K,317 K,,,Handbook of Magnetic Materials,TRUE,"{'a': 'NA', 'b': 'NA', 'c': 'NA'}",,,,Er2Fe17,,,,,P63/mmc,
,Th2Ni17,378 K,378 K,,,Handbook of Magnetic Materials,TRUE,"{'a': 'NA', 'b': 'NA', 'c': 'NA'}",,,,Er2Fe17H1.0,,,,,P63/mmc,
,Th2Ni17,428 K,428 K,,,Handbook of Magnetic Materials,TRUE,"{'a': 'NA', 'b': 'NA', 'c': 'NA'}",,,,Er2Fe17H2.0,,,,,P63/mmc,
,Th2Ni17,482 K,482 K,,,Handbook of Magnetic Materials,TRUE,"{'a': 'NA', 'b': 'NA', 'c': 'NA'}",,,,Er2Fe17H3.0,,,,,P63/mmc,
,Th2Ni17,476 K,476 K,,,Handbook of Magnetic Materials,TRUE,"{'a': 'NA', 'b': 'NA', 'c': 'NA'}",,,17.9 μB/f.u.,Er2Fe17H3.0,,,,,P63/mmc,
,Th2Ni17,498 K,498 K,,,Handbook of Magnetic Materials,TRUE,"{'a': 'NA', 'b': 'NA', 'c': 'NA'}",,,,Er2Fe17H3.8,,,,,P63/mmc,
,Th2Ni17,280 K,280 K,,,Handbook of Magnetic Materials,TRUE,"{'a': 'NA', 'b': 'NA', 'c': 'NA'}",,,20.2 μB/f.u.,Tm2Fe17,,,,,P63/mmc,
,Th2Ni17,465 K,465 K,,,Handbook of Magnetic Materials,TRUE,"{'a': 'NA', 'b': 'NA', 'c': 'NA'}",,,24.4 μB/f.u.,Tm2Fe17D3.2,,,,,P63/mmc,
,Th2Ni17,292 K,292 K,,,Handbook of Magnetic Materials,TRUE,"{'a': 'NA', 'b': 'NA', 'c': 'NA'}",,,36.5 μB/f.u.,Lu2Fe17,,,,,P63/mmc,
,Th2Ni17,449 K,449 K,,,Handbook of Magnetic Materials,TRUE,"{'a': 'NA', 'b': 'NA', 'c': 'NA'}",,,36.9 μB/f.u.,Lu2Fe17H2.0,,,,,P63/mmc,
,Th2Zn17,327 K,327 K,,,Handbook of Magnetic Materials,TRUE,"{'a': 'NA', 'b': 'NA', 'c': 'NA'}",,,30.94 μB/f.u.,Th2Fe17,,,,,R3m,
,Th2Zn17,471 K,471 K,,,Handbook of Magnetic Materials,TRUE,"{'a': 'NA', 'b': 'NA', 'c': 'NA'}",,,35.75 μB/f.u.,Th2Fe17H(D)5,,,,,R3m,
,Nd2Fe14B,558 K,558 K,,,Handbook of Magnetic Materials,TRUE,"{'a': 'NA', 'b': 'NA', 'c': 'NA'}",,,30.7 μB/f.u.,Y2Fe14B,,,,,P42/mnm,
,Nd2Fe14B,615 K,615 K,,,Handbook of Magnetic Materials,TRUE,"{'a': 'NA', 'b': 'NA', 'c': 'NA'}",,,32.5 μB/f.u.,Y2Fe14BH3.6,,,,,P42/mnm,
,Nd2Fe14B,530 K,530 K,,,Handbook of Magnetic Materials,TRUE,"{'a': 'NA', 'b': 'NA', 'c': 'NA'}",,,30.6 μB/f.u.,La2Fe14B,,,,,P42/mnm,
,Nd2Fe14B,425 K,425 K,,,Handbook of Magnetic Materials,TRUE,"{'a': 'NA', 'b': 'NA', 'c': 'NA'}",,,30.2 μB/f.u.,Ce2Fe14B,,,,,P42/mnm,
,Nd2Fe14B,560 K,560 K,,,Handbook of Magnetic Materials,TRUE,"{'a': 'NA', 'b': 'NA', 'c': 'NA'}",,,30.5 μB/f.u.,Ce2Fe14BH3.7,,,,,P42/mnm,
,Nd2Fe14B,565 K,565 K,,,Handbook of Magnetic Materials,TRUE,"{'a': 'NA', 'b': 'NA', 'c': 'NA'}",,,32.3 μB/f.u.,Pr2Fe14B,,,,,P42/mnm,
,Nd2Fe14B,580 K,580 K,,,Handbook of Magnetic Materials,TRUE,"{'a': 'NA', 'b': 'NA', 'c': 'NA'}",,,34.8 μB/f.u.,Nd2Fe14B,,,,,P42/mnm,
,Nd2Fe14B,588 K,588 K,,,Handbook of Magnetic Materials,TRUE,"{'a': 'NA', 'b': 'NA', 'c': 'NA'}",,,35 μB/f.u.,Nd2Fe14B,,,,,P42/mnm,
,,,,,,Handbook of Magnetic Materials,TRUE,"{'a': 'NA', 'b': 'NA', 'c': 'NA'}",,,3.2 μB (4.2 K),PrCo₂Si₂,29.7 K,29.7 K,,,,
,,,,,,Handbook of Magnetic Materials,TRUE,"{'a': 'NA', 'b': 'NA', 'c': 'NA'}",,,3.4 μB (4.2 K),NdCo₂Si₂,32 K,32 K,,,,
,,,,,,Handbook of Magnetic Materials,TRUE,"{'a': 'NA', 'b': 'NA', 'c': 'NA'}",,,,GdCo₂Si₂,45 K,45 K,,,,
,,,,,,Handbook of Magnetic Materials,TRUE,"{'a': 'NA', 'b': 'NA', 'c': 'NA'}",,,9.2 μB (4.2 K),TbCo₂Si₂,46 K,46 K,,,,
,,,,,,Handbook of Magnetic Materials,TRUE,"{'a': 'NA', 'b': 'NA', 'c': 'NA'}",,,9.5 μB (4.2 K),DyCo₂Si₂,21.4 K,21.4 K,,,,
,,,,,,Handbook of Magnetic Materials,TRUE,"{'a': 'NA', 'b': 'NA', 'c': 'NA'}",,,10.4 μB (4.2 K),HoCo₂Si₂,10.2 K,10.2 K,,,,
,,,,,,Handbook of Magnetic Materials,TRUE,"{'a': 'NA', 'b': 'NA', 'c': 'NA'}",,,8.7 μB (4.2 K),ErCo₂Si₂,11 K,11 K,,,,
,,,,,,Handbook of Magnetic Materials,TRUE,"{'a': 'NA', 'b': 'NA', 'c': 'NA'}",,,6.2 μB (2 K),TmCo₂Si₂,3 K,3 K,,,,
,,,,,,Handbook of Magnetic Materials,TRUE,"{'a': 'NA', 'b': 'NA', 'c': 'NA'}",,,1.4 μB,YbCo₂Si₂,1.7 K,1.7 K,,,,
,,572 K,572 K,,,Handbook of Magnetic Materials,TRUE,"{'a': 'NA', 'b': 'NA', 'c': 'NA'}",,,,Y2Fe14B,,,,,,
,,683 K,683 K,,,Handbook of Magnetic Materials,TRUE,"{'a': 'NA', 'b': 'NA', 'c': 'NA'}",,,,Y2(Fe0.9Co0.1)14B,,,,,,
,,745 K,745 K,,,Handbook of Magnetic Materials,TRUE,"{'a': 'NA', 'b': 'NA', 'c': 'NA'}",,,,Y2(Fe0.8Co0.2)14B,,,,,,
,,820 K,820 K,,,Handbook of Magnetic Materials,TRUE,"{'a': 'NA', 'b': 'NA', 'c': 'NA'}",,,,Y2(Fe0.7Co0.3)14B,,,,,,
,,595 K,595 K,,,Handbook of Magnetic Materials,TRUE,"{'a': 'NA', 'b': 'NA', 'c': 'NA'}",,,,Nd2Fe14B,,,,,,
,,620 K,620 K,,,Handbook of Magnetic Materials,TRUE,"{'a': 'NA', 'b': 'NA', 'c': 'NA'}",,,,Sm2Fe14B,,,,,,
,,664 K,664 K,,,Handbook of Magnetic Materials,TRUE,"{'a': 'NA', 'b': 'NA', 'c': 'NA'}",,,,Gd2Fe14B,,,,,,
,,540 K,540 K,,,Handbook of Magnetic Materials,TRUE,"{'a': 'NA', 'b': 'NA', 'c': 'NA'}",,,,Tm2Fe14B,,,,,,
,,487 K,487 K,,,Handbook of Magnetic Materials,TRUE,"{'a': 'NA', 'b': 'NA', 'c': 'NA'}",,,,Th2Fe14B,,,,,,
,,858 K,858 K,,,Handbook of Magnetic Materials,TRUE,"{'a': 'NA', 'b': 'NA', 'c': 'NA'}",,,6000 G,Fe3O4,,,,,,
600 Oe,,577 K,577 K,,,Handbook of Magnetic Materials,TRUE,"{'a': 'NA', 'b': 'NA', 'c': 'NA'}",,,4800 G,MnFe2O4,,,,,,
,,793 K,793 K,,,Handbook of Magnetic Materials,TRUE,"{'a': 'NA', 'b': 'NA', 'c': 'NA'}",,,5300 G,CoFe2O4,,,,,,
350 Oe,,860 K,860 K,,,Handbook of Magnetic Materials,TRUE,"{'a': 'NA', 'b': 'NA', 'c': 'NA'}",,,3000 G,NiFe2O4,,,,,,
,,728 K,728 K,,,Handbook of Magnetic Materials,TRUE,"{'a': 'NA', 'b': 'NA', 'c': 'NA'}",,,1700 G,CuFe2O4,,,,,,
900 Oe,,710 K,710 K,,,Handbook of Magnetic Materials,TRUE,"{'a': 'NA', 'b': 'NA', 'c': 'NA'}",,,1500 G,MgFe2O4,,,,,,
14 Oe (SX),,943 K,943 K,,,Handbook of Magnetic Materials,TRUE,"{'a': 'NA', 'b': 'NA', 'c': 'NA'}",,,3900 G,Li0.5Fe2.5O4,,,,,,
,,572 K,572 K,,,"andreev et al. (1985d), bartashevich et al. (1990), fujii et al. (1987)",TRUE,"{'a': 'NA', 'b': 'NA', 'c': 'NA'}",,,,Y2Fe14B,,,,,,
,,683 K,683 K,,,andreev and bartashevich (1990a),TRUE,"{'a': 'NA', 'b': 'NA', 'c': 'NA'}",,,,Y2(Fe0.9Co0.1)14B,,,,,,
,,745 K,745 K,,,andreev and bartashevich (1990a),TRUE,"{'a': 'NA', 'b': 'NA', 'c': 'NA'}",,,,Y2(Fe0.8Co0.2)14B,,,,,,
,,820 K,820 K,,,andreev and bartashevich (1990a),TRUE,"{'a': 'NA', 'b': 'NA', 'c': 'NA'}",,,,Y2(Fe0.7Co0.3)14B,,,,,,
,,595 K,595 K,,,"andreev et al. (1985d), fujii et al. (1987)",TRUE,"{'a': 'NA', 'b': 'NA', 'c': 'NA'}",,,,Nd2Fe14B,,,,,,
,,620 K,620 K,,,"andreev et al. (1985d), bartashevich et al. (1990), fujii et al. (1987)",TRUE,"{'a': 'NA', 'b': 'NA', 'c': 'NA'}",,,,Sm2Fe14B,,,,,,
,,664 K,664 K,,,bartashevich et al. (1990),TRUE,"{'a': 'NA', 'b': 'NA', 'c': 'NA'}",,,,Gd2Fe14B,,,,,,
,,540 K,540 K,,,fujii et al. (1987),TRUE,"{'a': 'NA', 'b': 'NA', 'c': 'NA'}",,,,Tm2Fe14B,,,,,,
,,487 K,487 K,,,andreev et al. (1985d),TRUE,"{'a': 'NA', 'b': 'NA', 'c': 'NA'}",,,,Th2Fe14B,,,,,,
,,920 K,920 K,,,magnetic and magnetoelastic data for rco5 compounds with magnetic r,TRUE,"{'a': 'NA', 'b': 'NA', 'c': 'NA'}",,,,PrCo5,,,,,,
,,750 K,750 K,,,magnetic and magnetoelastic data for rco5 compounds with magnetic r,TRUE,"{'a': 'NA', 'b': 'NA', 'c': 'NA'}",,,,PrCo4Ni,,,,,,
,,570 K,570 K,,,magnetic and magnetoelastic data for rco5 compounds with magnetic r,TRUE,"{'a': 'NA', 'b': 'NA', 'c': 'NA'}",,,,PrCo3Ni2,,,,,,
,,360 K,360 K,,,magnetic and magnetoelastic data for rco5 compounds with magnetic r,TRUE,"{'a': 'NA', 'b': 'NA', 'c': 'NA'}",,,,PrCo2Ni3,,,,,,
,,40 K,40 K,,,magnetic and magnetoelastic data for rco5 compounds with magnetic r,TRUE,"{'a': 'NA', 'b': 'NA', 'c': 'NA'}",,,,PrCoNi4,,,,,,
,,930 K,930 K,,,magnetic and magnetoelastic data for rco5 compounds with magnetic r,TRUE,"{'a': 'NA', 'b': 'NA', 'c': 'NA'}",,,,NdCo5,,,,,,
,,1000 K,1000 K,,,magnetic and magnetoelastic data for rco5 compounds with magnetic r,TRUE,"{'a': 'NA', 'b': 'NA', 'c': 'NA'}",,,,SmCo5,,,,,,
,,1020 K,1020 K,,,magnetic and magnetoelastic data for rco5 compounds with magnetic r,TRUE,"{'a': 'NA', 'b': 'NA', 'c': 'NA'}",,,,GdCo5,,,,,,
,,980 K,980 K,,,magnetic and magnetoelastic data for rco5 compounds with magnetic r,TRUE,"{'a': 'NA', 'b': 'NA', 'c': 'NA'}",,,,TbCo5.1,,,,,,
,,970 K,970 K,,,magnetic and magnetoelastic data for rco5 compounds with magnetic r,TRUE,"{'a': 'NA', 'b': 'NA', 'c': 'NA'}",,,,DyCo5.2,,,,,,
,,960 K,960 K,,,magnetic and magnetoelastic data for rco5 compounds with magnetic r,TRUE,"{'a': 'NA', 'b': 'NA', 'c': 'NA'}",,,,HoCo5.5,,,,,,
,Gd5Si4,225 K,225 K,,,morellon et al. (2001b),TRUE,"{'a': 'NA', 'b': 'NA', 'c': 'NA'}",,,,Tb5Si4,,,,,Pnma,
,Gd5Si4,223 K,223 K,,,spichkin et al. (2001),TRUE,"{'a': 'NA', 'b': 'NA', 'c': 'NA'}",,,,Tb5Si4,,,,,Pnma,
,Gd5(Si2Ge2),215 K,215 K,,,thuy et al. (2002),TRUE,"{'a': 'NA', 'b': 'NA', 'c': 'NA'}",,,,Tb5(Si3Ge),,,,,P1121/a,
,Gd5(Si2Ge2),110 K,110 K,,,morellon et al. (2001b),TRUE,"{'a': 'NA', 'b': 'NA', 'c': 'NA'}",,,,Tb5(Si2Ge2),,,,,P1121/a,
,Gd5(Si2Ge2),116 K,116 K,,,thuy et al. (2002),TRUE,"{'a': 'NA', 'b': 'NA', 'c': 'NA'}",,,,Tb5(Si2Ge2),,,,,P1121/a,
,Gd5(Si2Ge2),76 K,76 K,,,tegus et al. (2002c),TRUE,"{'a': 'NA', 'b': 'NA', 'c': 'NA'}",,,,Tb5(Si2Ge2),,,,,P1121/a,
,Sm5Ge4,91 K,91 K,,,morellon et al. (2001b),TRUE,"{'a': 'NA', 'b': 'NA', 'c': 'NA'}",,,,Tb5Ge4,,,,,Pnma,
,CeFeSi,165 K,165 K,,,tegus et al. (2002b),TRUE,"{'a': 'NA', 'b': 'NA', 'c': 'NA'}",,,,DyTiGe,,,,,P4/nmm,
,CeFeSi,90 K,90 K,,,tegus et al. (2001),TRUE,"{'a': 'NA', 'b': 'NA', 'c': 'NA'}",,,,HoTiGe,,,,,P4/nmm,
,CeFeSi,90 K,90 K,,,tegus et al. (2002b),TRUE,"{'a': 'NA', 'b': 'NA', 'c': 'NA'}",,,,HoTiGe,,,,,P4/nmm,
,CeFeSi,15 K,15 K,,,tegus et al. (2002b),TRUE,"{'a': 'NA', 'b': 'NA', 'c': 'NA'}",,,,TmTiGe,,,,,P4/nmm,
,,920 K,920 K,,,magnetic and magnetoelastic data for rco5 compounds,TRUE,"{'a': 'NA', 'b': 'NA', 'c': 'NA'}",,,,PrCo5,,,,,,
,,750 K,750 K,,,magnetic and magnetoelastic data for rco5 compounds,TRUE,"{'a': 'NA', 'b': 'NA', 'c': 'NA'}",,,,PrCo4Ni,,,,,,
,,570 K,570 K,,,magnetic and magnetoelastic data for rco5 compounds,TRUE,"{'a': 'NA', 'b': 'NA', 'c': 'NA'}",,,,PrCo3Ni2,,,,,,
,,360 K,360 K,,,magnetic and magnetoelastic data for rco5 compounds,TRUE,"{'a': 'NA', 'b': 'NA', 'c': 'NA'}",,,,PrCo2Ni3,,,,,,
,,40 K,40 K,,,magnetic and magnetoelastic data for rco5 compounds,TRUE,"{'a': 'NA', 'b': 'NA', 'c': 'NA'}",,,,PrCoNi4,,,,,,
,,930 K,930 K,,,magnetic and magnetoelastic data for rco5 compounds,TRUE,"{'a': 'NA', 'b': 'NA', 'c': 'NA'}",,,,NdCo5,,,,,,
,,1000 K,1000 K,,,magnetic and magnetoelastic data for rco5 compounds,TRUE,"{'a': 'NA', 'b': 'NA', 'c': 'NA'}",,,,SmCo5,,,,,,
,,1020 K,1020 K,,,magnetic and magnetoelastic data for rco5 compounds,TRUE,"{'a': 'NA', 'b': 'NA', 'c': 'NA'}",,,,GdCo5,,,,,,
,,980 K,980 K,,,magnetic and magnetoelastic data for rco5 compounds,TRUE,"{'a': 'NA', 'b': 'NA', 'c': 'NA'}",,,,TbCo5.1,,,,,,
,,970 K,970 K,,,magnetic and magnetoelastic data for rco5 compounds,TRUE,"{'a': 'NA', 'b': 'NA', 'c': 'NA'}",,,,DyCo5.2,,,,,,
,,960 K,960 K,,,magnetic and magnetoelastic data for rco5 compounds,TRUE,"{'a': 'NA', 'b': 'NA', 'c': 'NA'}",,,,HoCo5.5,,,,,,
,,,,,,Handbook of Magnetic Materials,TRUE,"{'a': 'NA', 'b': 'NA', 'c': 'NA'}",,,,Nd₅Si₃,10 K,10 K,,,,
,,,,,,Handbook of Magnetic Materials,TRUE,"{'a': 'NA', 'b': 'NA', 'c': 'NA'}",,,,Gd₅Si₃,75 K,75 K,,,,
,Helical,,,,,Handbook of Magnetic Materials,TRUE,"{'a': 'NA', 'b': 'NA', 'c': 'NA'}",,,,Tb₅Si₃,50 K,50 K,,,,
,,,,,,Handbook of Magnetic Materials,TRUE,"{'a': 'NA', 'b': 'NA', 'c': 'NA'}",,,,Dy₅Si₃,24 K,24 K,,,,
,,,,,,Handbook of Magnetic Materials,TRUE,"{'a': 'NA', 'b': 'NA', 'c': 'NA'}",,,,Er₅Si₃,15.5 K,15.5 K,,,,
,AF,,,,,Handbook of Magnetic Materials,TRUE,"{'a': 'NA', 'b': 'NA', 'c': 'NA'}",,,,Nd₅Ge₃,52 K,52 K,,,,
,AM,,,,,Handbook of Magnetic Materials,TRUE,"{'a': 'NA', 'b': 'NA', 'c': 'NA'}",,,,Tb₅Ge₃,85 K,85 K,,,,
,Complex F,176 K,176 K,,,Handbook of Magnetic Materials,TRUE,"{'a': 'NA', 'b': 'NA', 'c': 'NA'}",,,,Gd₅Pt₃,,,,,,
,"Complex F at high T, AF at low T",56 K,56 K,,,this work,TRUE,"{'a': 'NA', 'b': 'NA', 'c': 'NA'}",,,,Tb₅Pt₃,82 K,82 K,,,,
,"Complex F at high T, AF at low T",9.5 K,9.5 K,,,this work,TRUE,"{'a': 'NA', 'b': 'NA', 'c': 'NA'}",,,,Dy₅Pt₃,52 K,52 K,,,,
,Complex F,7.3 K,7.3 K,,,this work,TRUE,"{'a': 'NA', 'b': 'NA', 'c': 'NA'}",,,,Ho₅Pt₃,22 K,22 K,,,,
,Complex F,21 K,21 K,,,this work,TRUE,"{'a': 'NA', 'b': 'NA', 'c': 'NA'}",,,,Pr₅Sb₃,38 K,38 K,,,,
,Complex F,40 K,40 K,,,this work,TRUE,"{'a': 'NA', 'b': 'NA', 'c': 'NA'}",,,,Nd₅Sb₃,75 K,75 K,,,,
,,109 K,109 K,,,Handbook of Magnetic Materials,TRUE,"{'a': 'NA', 'b': 'NA', 'c': 'NA'}",,,,Gd₅Sb₃,136 K,136 K,,,,
,Conical Spiral,150 K,150 K,,,Handbook of Magnetic Materials,TRUE,"{'a': 'NA', 'b': 'NA', 'c': 'NA'}",,,,Tb₅Sb₃,80 K,80 K,,,,
,Collinear AM,97 K,97 K,,,Handbook of Magnetic Materials,TRUE,"{'a': 'NA', 'b': 'NA', 'c': 'NA'}",,,,Dy₅Sb₃,69 K,69 K,,,,
,Conical Spiral,67 K,67 K,,,Handbook of Magnetic Materials,TRUE,"{'a': 'NA', 'b': 'NA', 'c': 'NA'}",,,,Ho₅Sb₃,30 K,30 K,,,,
,Complex F,15 K,15 K,,,this work,TRUE,"{'a': 'NA', 'b': 'NA', 'c': 'NA'}",,,,Er₅Sb₃,27 K,27 K,,,,
,Complex F,12 K,12 K,,,this work,TRUE,"{'a': 'NA', 'b': 'NA', 'c': 'NA'}",,,,Tm₅Sb₃,19 K,19 K,,,,
,Collinear AM,38 K,38 K,,,Handbook of Magnetic Materials,TRUE,"{'a': 'NA', 'b': 'NA', 'c': 'NA'}",,,,Nd₅Sn₃,,,,,,
,,,,,,Handbook of Magnetic Materials,TRUE,"{'a': 'NA', 'b': 'NA', 'c': 'NA'}",,,2.5 μB (4.2 K) M||[001],PrCu2Si2,19 K,19 K,,,,
,,,,,,Handbook of Magnetic Materials,TRUE,"{'a': 'NA', 'b': 'NA', 'c': 'NA'}",,,,NdCu2Si2,< 4.2 K,< 4.2 K,,,,
,,,,,,Handbook of Magnetic Materials,TRUE,"{'a': 'NA', 'b': 'NA', 'c': 'NA'}",,,,SmCu2Si2,9 K,9 K,,,,
,,,,,,Handbook of Magnetic Materials,TRUE,"{'a': 'NA', 'b': 'NA', 'c': 'NA'}",,,7.2 μB (2 K) M||[010],GdCu2Si2,12.5 K,12.5 K,,,,
,,,,,,Handbook of Magnetic Materials,TRUE,"{'a': 'NA', 'b': 'NA', 'c': 'NA'}",,,8.6 μB (4.2 K) M||[110],TbCu2Si2,13 K,13 K,,,,
,,,,,,Handbook of Magnetic Materials,TRUE,"{'a': 'NA', 'b': 'NA', 'c': 'NA'}",,,8.3 μB (4.2 K) M||[010],DyCu2Si2,11 K,11 K,,,,
,,,,,,Handbook of Magnetic Materials,TRUE,"{'a': 'NA', 'b': 'NA', 'c': 'NA'}",,,6.5 μB (4.2 K) M||[010],HoCu2Si2,8 K,8 K,,,,
,,,,,,Handbook of Magnetic Materials,TRUE,"{'a': 'NA', 'b': 'NA', 'c': 'NA'}",,,,ErCu2Si2,1.6 K,1.6 K,,,,
,,,,,,Handbook of Magnetic Materials,TRUE,"{'a': 'NA', 'b': 'NA', 'c': 'NA'}",,,5.1 μB (2.1 K) M||[001],TmCu2Si2,3.6 K,3.6 K,,,,
34.5,,668 K,668 K,,,Handbook of Magnetic Materials,TRUE,"{'a': '8.75', 'b': 'NA', 'c': '12.57'}",,,,Sm2Fe17Cy,,,,,,
30.1,,670 K,670 K,,,Handbook of Magnetic Materials,TRUE,"{'a': '8.749', 'b': 'NA', 'c': '12.595'}",,,26.6,Sm2Fe17C2,,,,,,
,,760 K,760 K,,,Handbook of Magnetic Materials,TRUE,"{'a': '8.73', 'b': 'NA', 'c': '12.67'}",,,,Sm2Fe17C2.5,,,,,,
29.2,,679 K,679 K,,,Handbook of Magnetic Materials,TRUE,"{'a': '8.77', 'b': 'NA', 'c': '12.61'}",,,26.2,Sm2Fe17C2.5,,,,,,
,,680 K,680 K,,,Handbook of Magnetic Materials,TRUE,"{'a': '8.73', 'b': 'NA', 'c': '12.65'}",,,,Sm2Fe17C2,,,,,,
,,758 K,758 K,,,Handbook of Magnetic Materials,TRUE,"{'a': '8.75', 'b': 'NA', 'c': '12.65'}",,,31.2,Sm2Fe17CxNy,,,,,,
35.1,,778 K,778 K,,,Handbook of Magnetic Materials,TRUE,"{'a': '8.712', 'b': 'NA', 'c': '12.604'}",,,32.3,Sm2Fe17CNy,,,,,,
,,753 K,753 K,,,Handbook of Magnetic Materials,TRUE,"{'a': '8.742', 'b': 'NA', 'c': '12.651'}",,,,Sm2Fe17Ny,,,,,,
,,759 K,759 K,,,Handbook of Magnetic Materials,TRUE,"{'a': '8.736', 'b': 'NA', 'c': '12.650'}",,,,Sm2Fe17C0.4Ny,,,,,,
,,753 K,753 K,,,Handbook of Magnetic Materials,TRUE,"{'a': '8.742', 'b': 'NA', 'c': '12.633'}",,,,Sm2Fe17C0.7Ny,,,,,,
,,760 K,760 K,,,Handbook of Magnetic Materials,TRUE,"{'a': '8.765', 'b': 'NA', 'c': '12.683'}",,,36.3,Sm2Fe17C0.9Ny,,,,,,
,,748 K,748 K,,,Handbook of Magnetic Materials,TRUE,"{'a': '8.739', 'b': 'NA', 'c': '12.733'}",,,36.3,Sm2Fe17N3.0H0.8,,,,,,
,,752 K,752 K,,,Handbook of Magnetic Materials,TRUE,"{'a': '8.742', 'b': 'NA', 'c': '12.652'}",,,35,Sm2Fe17C0.5N2.4,,,,,,
,,752 K,752 K,,,Handbook of Magnetic Materials,TRUE,"{'a': '8.735', 'b': 'NA', 'c': '12.715'}",,,35.2,Sm2Fe17C0.5N2.4H0.8,,,,,,
,,673 K,673 K,,,Handbook of Magnetic Materials,TRUE,"{'a': '8.744', 'b': 'NA', 'c': '12.572'}",,,29.3,Sm2Fe17C2.6,,,,,,
,,674 K,674 K,,,Handbook of Magnetic Materials,TRUE,"{'a': '8.753', 'b': 'NA', 'c': '12.622'}",,,,Sm2Fe17C2.6H1.1,,,,,,
,,678 K,678 K,,,Handbook of Magnetic Materials,TRUE,"{'a': '8.747', 'b': 'NA', 'c': '12.584'}",,,,Sm2Fe17C2.6N0.1,,,,,,
,,678 K,678 K,,,Handbook of Magnetic Materials,TRUE,"{'a': '8.754', 'b': 'NA', 'c': '12.634'}",,,,Sm2Fe17C2.6N0.1H1.0,,,,,,
,,477 K,477 K,,,Handbook of Magnetic Materials,TRUE,"{'a': '8.508', 'b': 'NA', 'c': '12.432'}",,,10.4,Gd2Fe17,,,,,,
,,758 K,758 K,,,Handbook of Magnetic Materials,TRUE,"{'a': '8.69', 'b': 'NA', 'c': '12.66'}",,,26.7,Gd2Fe17N2.4,,,,,,
27.3,,740 K,740 K,,,Handbook of Magnetic Materials,TRUE,"{'a': '8.713', 'b': 'NA', 'c': '12.652'}",,,17.9,Gd2Fe17N2.5,,,,,,
20.1,,711 K,711 K,,,Handbook of Magnetic Materials,TRUE,"{'a': '8.70', 'b': 'NA', 'c': '12.61'}",,,,Gd2Fe17Cy,,,,,,
,,763 K,763 K,,,Handbook of Magnetic Materials,TRUE,"{'a': '8.68', 'b': 'NA', 'c': '12.69'}",,,,Gd2Fe17C2.5,,,,,,
,,712 K,712 K,,,Handbook of Magnetic Materials,TRUE,"{'a': '8.68', 'b': 'NA', 'c': '12.66'}",,,,Gd2Fe17C2,,,,,,
,,764 K,764 K,,,Handbook of Magnetic Materials,TRUE,"{'a': '8.70', 'b': 'NA', 'c': '12.67'}",,,,Gd2Fe17CNy,,,,,,
28.1,,813 K,813 K,,,Handbook of Magnetic Materials,TRUE,"{'a': '8.695', 'b': 'NA', 'c': '12.603'}",,,,Gd2Fe17CNy,,,,,,
,,404 K,404 K,,,Handbook of Magnetic Materials,TRUE,"{'a': '8.484', 'b': 'NA', 'c': '12.410'}",,,11.6,Tb2Fe17,,,,,,
,,733 K,733 K,,,Handbook of Magnetic Materials,TRUE,"{'a': '8.66', 'b': 'NA', 'c': '12.66'}",,,22.4,Tb2Fe17N2.3,,,,,,
25,,730 K,730 K,,,Handbook of Magnetic Materials,TRUE,"{'a': '8.683', 'b': 'NA', 'c': '12.666'}",,,23.6,Tb2Fe17N2.5,,,,,,
21.3,,680 K,680 K,,,Handbook of Magnetic Materials,TRUE,"{'a': '8.67', 'b': 'NA', 'c': '12.64'}",,,,Tb2Fe17Cy,,,,,,
,,680 K,680 K,,,Handbook of Magnetic Materials,TRUE,"{'a': '8.65', 'b': 'NA', 'c': '12.66'}",,,,Tb2Fe17C2,,,,,,
,,748 K,748 K,,,Handbook of Magnetic Materials,TRUE,"{'a': '8.65', 'b': 'NA', 'c': '12.71'}",,,,Tb2Fe17CNy,,,,,,
24.3,,778 K,778 K,,,Handbook of Magnetic Materials,TRUE,"{'a': '8.678', 'b': 'NA', 'c': '12.602'}",,,,Tb2Fe17CNy,,,,,,
,,367 K,367 K,,,Handbook of Magnetic Materials,TRUE,"{'a': '8.445', 'b': 'NA', 'c': '8.304'}",,,11.4,Dy2Fe17,,,,,,
,,725 K,725 K,,,Handbook of Magnetic Materials,TRUE,"{'a': '8.64', 'b': 'NA', 'c': '8.45'}",,,27.1,Dy2Fe17N2.8,,,,,,
23,,720 K,720 K,,,Handbook of Magnetic Materials,TRUE,"{'a': '8.670', 'b': 'NA', 'c': '12.666'}",,,25.6,Dy2Fe17N2.5,,,,,,
17.1,,674 K,674 K,,,Handbook of Magnetic Materials,TRUE,"{'a': '8.65', 'b': 'NA', 'c': '8.42'}",,,,Dy2Fe17Cy,,,,,,
,,733 K,733 K,,,Handbook of Magnetic Materials,TRUE,"{'a': '8.63', 'b': 'NA', 'c': '8.42'}",,,,Dy2Fe17C2.7,,,,,,
14.2,,681 K,681 K,,,Handbook of Magnetic Materials,TRUE,"{'a': '8.69', 'b': 'NA', 'c': '8.46'}",,,17.9,Dy2Fe17C2.5,,,,,,
,,683 K,683 K,,,Handbook of Magnetic Materials,TRUE,"{'a': '8.63', 'b': 'NA', 'c': '8.42'}",,,,Dy2Fe17C2,,,,,,
,,724 K,724 K,,,Handbook of Magnetic Materials,TRUE,"{'a': '8.66', 'b': 'NA', 'c': '8.45'}",,,,Dy2Fe17CxNy,,,,,,
23.1,,758 K,758 K,,,Handbook of Magnetic Materials,TRUE,"{'a': '8.643', 'b': 'NA', 'c': '8.461'}",,,,Dy2Fe17CNy,,,,,,
,CeNiSi₂,,,-47 K,-47 K,lee and shelton (1988),TRUE,"{'a': 'NA', 'b': 'NA', 'c': 'NA'}",,,,CeCuSi₂,,,,,,
,CeNiSi₂,,,,,takabatake et al. (1988),TRUE,"{'a': 'NA', 'b': 'NA', 'c': 'NA'}",,,,CeCu₁.₅₄Si₁.₄₆,7 K,7 K,,,,
,CeNiSi₂,,,-28 K,-28 K,pelizzone et al. (1982),TRUE,"{'a': 'NA', 'b': 'NA', 'c': 'NA'}",,,,NdCoSi₂,2.5 K,2.5 K,,,,
,CeNiSi₂,,,,,pelizzone et al. (1982),TRUE,"{'a': 'NA', 'b': 'NA', 'c': 'NA'}",,,,SmCoSi₂,4.0 K,4.0 K,,,,
,CeNiSi₂,,,-8 K,-8 K,pelizzone et al. (1982),TRUE,"{'a': 'NA', 'b': 'NA', 'c': 'NA'}",,,,GdCoSi₂,7.5 K,7.5 K,,,,
,CeNiSi₂,,,-18 K,-18 K,"pelizzone et al. (1982), szytuła et al. (1989)",TRUE,"{'a': 'NA', 'b': 'NA', 'c': 'NA'}",,,,TbCoSi₂,18.5 K,18.5 K,,,,
,CeNiSi₂,,,-8 K,-8 K,"pelizzone et al. (1982), szytuła et al. (1989)",TRUE,"{'a': 'NA', 'b': 'NA', 'c': 'NA'}",,,,DyCoSi₂,10.5 K,10.5 K,,,,
,CeNiSi₂,,,-6 K,-6 K,"pelizzone et al. (1982), szytuła et al. (1989)",TRUE,"{'a': 'NA', 'b': 'NA', 'c': 'NA'}",,,,HoCoSi₂,6.3 K,6.3 K,,,,
,CeNiSi₂,,,-17 K,-17 K,pelizzone et al. (1982),TRUE,"{'a': 'NA', 'b': 'NA', 'c': 'NA'}",,,,ErCoSi₂,4.5 K,4.5 K,,,,
,CeNiSi₂,,,-76 K,-76 K,pelizzone et al. (1982),TRUE,"{'a': 'NA', 'b': 'NA', 'c': 'NA'}",,,,TmCoSi₂,2.5 K,2.5 K,,,,
,TbFeSi₂,386 K,386 K,395 K,395 K,"malaman et al. (1985), venturini et al. (1986)",TRUE,"{'a': 'NA', 'b': 'NA', 'c': 'NA'}",,,,LaMnSi₂,,,,,,
,TbFeSi₂,398 K,398 K,420 K,420 K,"malaman et al. (1985), venturini et al. (1986)",TRUE,"{'a': 'NA', 'b': 'NA', 'c': 'NA'}",,,,CeMnSi₂,,,,,,
2,TbFeSi₂,434 K,434 K,450 K,450 K,"malaman et al. (1985), venturini et al. (1986)",TRUE,"{'a': 'NA', 'b': 'NA', 'c': 'NA'}",,,,PrMnSi₂,35 K,35 K,,,,
1.9,TbFeSi₂,441 K,441 K,460 K,460 K,"malaman et al. (1985), venturini et al. (1986)",TRUE,"{'a': 'NA', 'b': 'NA', 'c': 'NA'}",,,,NdMnSi₂,,,,,,
,TbFeSi₂,464 K,464 K,470 K,470 K,"malaman et al. (1985), venturini et al. (1986)",TRUE,"{'a': 'NA', 'b': 'NA', 'c': 'NA'}",,,,SmMnSi₂,,,,,,
2.05,TbFeSi₂,26 K,26 K,44 K,44 K,venturini et al. (1986),TRUE,"{'a': 'NA', 'b': 'NA', 'c': 'NA'}",,,,PrFeSi₂,,,,,,
2.22,TbFeSi₂,,,41 K,41 K,venturini et al. (1986),TRUE,"{'a': 'NA', 'b': 'NA', 'c': 'NA'}",,,,NdFeSi₂,6.5 K,6.5 K,,,,
,LuRuB₂,49 K,49 K,,,weidner et al. (1985),TRUE,"{'a': 'NA', 'b': 'NA', 'c': 'NA'}",,,,TbRuB₂,,,,,,
,LuRuB₂,4 K,4 K,,,ku and shelton (1981),TRUE,"{'a': 'NA', 'b': 'NA', 'c': 'NA'}",,,,TmRuB₂,,,,,,
,CeNiC₂,,,,,kotsanidis et al. (1989),TRUE,"{'a': 'NA', 'b': 'NA', 'c': 'NA'}",,,,NdNiC₂,7 K,7 K,,,,
,CeNiC₂,,,,,kotsanidis et al. (1989),TRUE,"{'a': 'NA', 'b': 'NA', 'c': 'NA'}",,,,GdNiC₂,14 K,14 K,,,,
6.8,CeNiC₂,,,,,"kotsanidis et al. (1989), yakinthos et al. (1989)",TRUE,"{'a': 'NA', 'b': 'NA', 'c': 'NA'}",,,,TbNiC₂,25 K,25 K,,,,
,CeNiC₂,,,,,kotsanidis et al. (1989),TRUE,"{'a': 'NA', 'b': 'NA', 'c': 'NA'}",,,,DyNiC₂,10 K,10 K,,,,
,CeNiC₂,,,,,kotsanidis et al. (1989),TRUE,"{'a': 'NA', 'b': 'NA', 'c': 'NA'}",,,,ErNiC₂,8 K,8 K,,,,
,CeNiC₂,,,,,kotsanidis et al. (1989),TRUE,"{'a': 'NA', 'b': 'NA', 'c': 'NA'}",,,,TmNiC₂,8 K,8 K,,,,
,MgCuAl₂,43 K,43 K,,,romaka et al. (1982a),TRUE,"{'a': 'NA', 'b': 'NA', 'c': 'NA'}",,,8.04,GdNiAl₂,,,,,,
,MgCuAl₂,39 K,39 K,,,romaka et al. (1982a),TRUE,"{'a': 'NA', 'b': 'NA', 'c': 'NA'}",,,10.82,TbNiAl₂,,,,,,
,MgCuAl₂,25 K,25 K,,,romaka et al. (1982a),TRUE,"{'a': 'NA', 'b': 'NA', 'c': 'NA'}",,,11.75,DyNiAl₂,,,,,,
,MgCuAl₂,7 K,7 K,,,romaka et al. (1982a),TRUE,"{'a': 'NA', 'b': 'NA', 'c': 'NA'}",,,11.53,HoNiAl₂,,,,,,
,MgCuAl₂,4 K,4 K,,,romaka et al. (1982a),TRUE,"{'a': 'NA', 'b': 'NA', 'c': 'NA'}",,,10.32,ErNiAl₂,,,,,,
,MgCuAl₂,18 K,18 K,,,romaka et al. (1982a),TRUE,"{'a': 'NA', 'b': 'NA', 'c': 'NA'}",,,8.09,TmNiAl₂,,,,,,
,NdNiGa₂,,,-40 K,-40 K,romaka et al. (1983),TRUE,"{'a': 'NA', 'b': 'NA', 'c': 'NA'}",,,2.64,CeNiGa₂,,,,,,
,NdNiGa₂,5.4 K,5.4 K,,,romaka et al. (1983),TRUE,"{'a': 'NA', 'b': 'NA', 'c': 'NA'}",,,3.89,PrNiGa₂,,,,,,
,NdNiGa₂,15.9 K,15.9 K,,,romaka et al. (1983),TRUE,"{'a': 'NA', 'b': 'NA', 'c': 'NA'}",,,3.74,NdNiGa₂,,,,,,
,NdNiGa₂,,,-3.2 K,-3.2 K,romaka et al. (1983),TRUE,"{'a': 'NA', 'b': 'NA', 'c': 'NA'}",,,8.04,GdNiGa₂,,,,,,
,MgCuAl₂,59.9 K,59.9 K,,,romaka et al. (1983),TRUE,"{'a': 'NA', 'b': 'NA', 'c': 'NA'}",,,9.86,TbNiGa₂,,,,,,
,MgCuAl₂,31.2 K,31.2 K,,,romaka et al. (1983),TRUE,"{'a': 'NA', 'b': 'NA', 'c': 'NA'}",,,10.47,DyNiGa₂,,,,,,
,MgCuAl₂,24.1 K,24.1 K,,,romaka et al. (1983),TRUE,"{'a': 'NA', 'b': 'NA', 'c': 'NA'}",,,10.68,HoNiGa₂,,,,,,
,MgCuAl₂,16.2 K,16.2 K,,,romaka et al. (1983),TRUE,"{'a': 'NA', 'b': 'NA', 'c': 'NA'}",,,9.29,ErNiGa₂,,,,,,
,MgCuAl₂,5.1 K,5.1 K,,,romaka et al. (1983),TRUE,"{'a': 'NA', 'b': 'NA', 'c': 'NA'}",,,7.6,TmNiGa₂,,,,,,
,,535 K,535 K,,,kirchmayr and poldy (1978),TRUE,"{'a': 'NA', 'b': 'NA', 'c': 'NA'}",,,,YFe3,,,,,,
,,567 K,567 K,,,taylor and darby (1972),TRUE,"{'a': 'NA', 'b': 'NA', 'c': 'NA'}",,,,HoFe3,,,,,,
,,535 K,535 K,,,nikitin et al. (1975),TRUE,"{'a': 'NA', 'b': 'NA', 'c': 'NA'}",,,,YFe2,,,,,,
,,570 K,570 K,,,nikitin et al. (1975),TRUE,"{'a': 'NA', 'b': 'NA', 'c': 'NA'}",,,,Tb0.2Y0.8Fe2,,,,,,
,,596 K,596 K,,,nikitin et al. (1975),TRUE,"{'a': 'NA', 'b': 'NA', 'c': 'NA'}",,,,Tb0.33Y0.67Fe2,,,,,,
,,610 K,610 K,,,nikitin et al. (1975),TRUE,"{'a': 'NA', 'b': 'NA', 'c': 'NA'}",,,,Tb0.45Y0.55Fe2,,,,,,
,,670 K,670 K,,,nikitin et al. (1975),TRUE,"{'a': 'NA', 'b': 'NA', 'c': 'NA'}",,,,Tb0.8Y0.2Fe2,,,,,,
,,695 K,695 K,,,nikitin et al. (1975),TRUE,"{'a': 'NA', 'b': 'NA', 'c': 'NA'}",,,,TbFe2,,,,,,
,,575 K,575 K,,,nikitin et al. (1973),TRUE,"{'a': 'NA', 'b': 'NA', 'c': 'NA'}",,,,ErFe2,,,,,,
,,320 K,320 K,,,nikitin et al. (1991a),TRUE,"{'a': 'NA', 'b': 'NA', 'c': 'NA'}",,,,Y2Fe17,,,,,,
,,308 K,308 K,,,jin et al. (1991),TRUE,"{'a': 'NA', 'b': 'NA', 'c': 'NA'}",,,,Y1.5Ce0.5Fe17,,,,,,
,,300 K,300 K,,,jin et al. (1991),TRUE,"{'a': 'NA', 'b': 'NA', 'c': 'NA'}",,,,Y1.2Ce0.8Fe17,,,,,,
,,290 K,290 K,,,jin et al. (1991),TRUE,"{'a': 'NA', 'b': 'NA', 'c': 'NA'}",,,,Y0.8Ce1.2Fe17,,,,,,
,,270 K,270 K,,,kirchmayr and poldy (1978),TRUE,"{'a': 'NA', 'b': 'NA', 'c': 'NA'}",,,,Ce2Fe17,,,,,,
,,274 K,274 K,,,jin et al. (1991),TRUE,"{'a': 'NA', 'b': 'NA', 'c': 'NA'}",,,,PrCeFe17,,,,,,
,,278 K,278 K,,,kirchmayr and poldy (1978),TRUE,"{'a': 'NA', 'b': 'NA', 'c': 'NA'}",,,,Pr2Fe17,,,,,,
,,,,,,"m||c, am down to 0 k",TRUE,"{'a': 'NA', 'b': 'NA', 'c': 'NA'}",,,M = 2.6 μB (2 K),PrNi2Si2,20 K,20 K,,,,
,,,,,,m⊥c,TRUE,"{'a': 'NA', 'b': 'NA', 'c': 'NA'}",,,M = 2.6 μB (2.8 K),NdNi2Si2,6.2 K,6.2 K,,,,
,,,,,,Handbook of Magnetic Materials,TRUE,"{'a': 'NA', 'b': 'NA', 'c': 'NA'}",,,M = 8.9 μB (2 K),GdNi2Si2,14.5 K,14.5 K,,,,
,,,,,,m||c,TRUE,"{'a': 'NA', 'b': 'NA', 'c': 'NA'}",,,M = 8.8 μB (3.4 K),TbNi2Si2,15 K,15 K,,,,
,,,,,,m||c,TRUE,"{'a': 'NA', 'b': 'NA', 'c': 'NA'}",,,M = 7.5 μB (2 K),DyNi2Si2,5.6 K,5.6 K,,,,
,,,,,,Handbook of Magnetic Materials,TRUE,"{'a': 'NA', 'b': 'NA', 'c': 'NA'}",,,M = 9.6 μB (2.5 K),HoNi2Si2,4.3 K,4.3 K,,,,
,,,,,,Handbook of Magnetic Materials,TRUE,"{'a': 'NA', 'b': 'NA', 'c': 'NA'}",,,M = 6.4 μB (2 K),ErNi2Si2,3 K,3 K,,,,
,,,,,,Handbook of Magnetic Materials,TRUE,"{'a': 'NA', 'b': 'NA', 'c': 'NA'}",,,M = 9.6 μB (2.5 K),TmNi2Si2,2.7 K,2.7 K,,,,
,,7.2 K,7.2 K,,,fütterer (1988),TRUE,"{'a': 'NA', 'b': 'NA', 'c': 'NA'}",,,,Ce₃S₄,,,,,,
,tetragonal below Tₛ,13.2 K,13.2 K,,,fütterer (1988),TRUE,"{'a': 'NA', 'b': 'NA', 'c': 'NA'}",,,,Pr₃S₄,,,,,,
,,47 K,47 K,,,schoenes et al. (1988),TRUE,"{'a': 'NA', 'b': 'NA', 'c': 'NA'}",,,,Nd₃S₄,,,,,,
,tetragonal below Tₛ,13.1 K,13.1 K,,,fütterer (1988),TRUE,"{'a': 'NA', 'b': 'NA', 'c': 'NA'}",,,,Pr₃Se₄,,,,,,
,,52 K,52 K,,,fütterer (1988),TRUE,"{'a': 'NA', 'b': 'NA', 'c': 'NA'}",,,,Nd₃Se₄,,,,,,
,,327 K,327 K,,,Handbook of Magnetic Materials,TRUE,"{'a': '8.439 Å', 'b': 'NA', 'c': '8.280 Å'}",,,11.2 µB/f.u.,Ho2Fe17,,,,,,
,,709 K,709 K,,,Handbook of Magnetic Materials,TRUE,"{'a': '8.62 Å', 'b': 'NA', 'c': '8.45 Å'}",,,27.2 µB/f.u.,Ho2Fe17N3.0,,,,,,
24.5 µB/f.u.,,710 K,710 K,,,Handbook of Magnetic Materials,TRUE,"{'a': '8.632 Å', 'b': 'NA', 'c': '8.472 Å'}",,,25.2 µB/f.u.,Ho2Fe17N2.5,,,,,,
17.5 µB/f.u.,,672 K,672 K,,,Handbook of Magnetic Materials,TRUE,"{'a': '8.61 Å', 'b': 'NA', 'c': '8.43 Å'}",,,,Ho2Fe17Cy,,,,,,
,,296 K,296 K,,,Handbook of Magnetic Materials,TRUE,"{'a': '8.421 Å', 'b': 'NA', 'c': '8.272 Å'}",,,7.4 µB/f.u.,Er2Fe17,,,,,,
,,697 K,697 K,,,Handbook of Magnetic Materials,TRUE,"{'a': '8.61 Å', 'b': 'NA', 'c': '8.46 Å'}",,,31.7 µB/f.u.,Er2Fe17N2.7,,,,,,
20.5 µB/f.u.,,690 K,690 K,,,Handbook of Magnetic Materials,TRUE,"{'a': '8.622 Å', 'b': 'NA', 'c': '8.476 Å'}",,,27.4 µB/f.u.,Er2Fe17N2.5,,,,,,
17.9 µB/f.u.,,663 K,663 K,,,Handbook of Magnetic Materials,TRUE,"{'a': '8.60 Å', 'b': 'NA', 'c': '8.41 Å'}",,,,Er2Fe17Cy,,,,,,
,,675 K,675 K,,,Handbook of Magnetic Materials,TRUE,"{'a': '8.630 Å', 'b': 'NA', 'c': '8.438 Å'}",,,,Er2Fe17C2,,,,,,
,,708 K,708 K,,,Handbook of Magnetic Materials,TRUE,"{'a': '8.61 Å', 'b': 'NA', 'c': '8.44 Å'}",,,,Er2Fe17C2.4,,,,,,
12.8 µB/f.u.,,671 K,671 K,,,Handbook of Magnetic Materials,TRUE,"{'a': '8.68 Å', 'b': 'NA', 'c': '8.46 Å'}",,,22.0 µB/f.u.,Er2Fe17C2.5,,,,,,
,,675 K,675 K,,,Handbook of Magnetic Materials,TRUE,"{'a': '8.63 Å', 'b': 'NA', 'c': '8.44 Å'}",,,,Er2Fe17Cy,,,,,,
,,700 K,700 K,,,Handbook of Magnetic Materials,TRUE,"{'a': '8.63 Å', 'b': 'NA', 'c': '8.49 Å'}",,,,Er2Fe17CxNy,,,,,,
27.4 µB/f.u.,,723 K,723 K,,,Handbook of Magnetic Materials,TRUE,"{'a': '8.615 Å', 'b': 'NA', 'c': '8.460 Å'}",,,,Er2Fe17CNy,,,,,,
,,683 K,683 K,,,Handbook of Magnetic Materials,TRUE,"{'a': '8.633 Å', 'b': 'NA', 'c': '8.472 Å'}",,,,Er2Fe17Ny,,,,,,
,,712 K,712 K,,,Handbook of Magnetic Materials,TRUE,"{'a': '8.643 Å', 'b': 'NA', 'c': '8.469 Å'}",,,,Er2Fe17C0.4Ny,,,,,,
,,706 K,706 K,,,Handbook of Magnetic Materials,TRUE,"{'a': '8.643 Å', 'b': 'NA', 'c': '8.469 Å'}",,,,Er2Fe17C0.6Ny,,,,,,
,,709 K,709 K,,,Handbook of Magnetic Materials,TRUE,"{'a': '8.651 Å', 'b': 'NA', 'c': '8.480 Å'}",,,,Er2Fe17C0.8Ny,,,,,,
,,701 K,701 K,,,Handbook of Magnetic Materials,TRUE,"{'a': '8.647 Å', 'b': 'NA', 'c': '8.478 Å'}",,,,Er2Fe17C1.0Ny,,,,,,
,,698 K,698 K,,,Handbook of Magnetic Materials,TRUE,"{'a': '8.652 Å', 'b': 'NA', 'c': '12.628 Å'}",,,,Er2Fe17C1.5Ny,,,,,,
,,260 K,260 K,,,Handbook of Magnetic Materials,TRUE,"{'a': '8.397 Å', 'b': 'NA', 'c': '8.276 Å'}",,,,Tm2Fe17,,,,,,
,,690 K,690 K,,,Handbook of Magnetic Materials,TRUE,"{'a': '8.58 Å', 'b': 'NA', 'c': '8.47 Å'}",,,32.5 µB/f.u.,Tm2Fe17N2.7,,,,,,
30.2 µB/f.u.,,690 K,690 K,,,Handbook of Magnetic Materials,TRUE,"{'a': '8.583 Å', 'b': 'NA', 'c': '8.482 Å'}",,,32.9 µB/f.u.,Tm2Fe17N2.5,,,,,,
21.2 µB/f.u.,,656 K,656 K,,,Handbook of Magnetic Materials,TRUE,"{'a': '8.60 Å', 'b': 'NA', 'c': '8.43 Å'}",,,,Tm2Fe17Cy,,,,,,
,,700 K,700 K,,,Handbook of Magnetic Materials,TRUE,"{'a': '8.569 Å', 'b': 'NA', 'c': '8.481 Å'}",,,,Tm2Fe17Ny,,,,,,
,,701 K,701 K,,,Handbook of Magnetic Materials,TRUE,"{'a': '8.584 Å', 'b': 'NA', 'c': '8.486 Å'}",,,,Tm2Fe17C0.2Ny,,,,,,
,,703 K,703 K,,,Handbook of Magnetic Materials,TRUE,"{'a': '8.590 Å', 'b': 'NA', 'c': '8.478 Å'}",,,,Tm2Fe17C0.4Ny,,,,,,
,,705 K,705 K,,,Handbook of Magnetic Materials,TRUE,"{'a': '8.586 Å', 'b': 'NA', 'c': '8.485 Å'}",,,,Tm2Fe17C0.6Ny,,,,,,
,,701 K,701 K,,,Handbook of Magnetic Materials,TRUE,"{'a': '8.586 Å', 'b': 'NA', 'c': '8.484 Å'}",,,,Tm2Fe17C0.8Ny,,,,,,
,,703 K,703 K,,,Handbook of Magnetic Materials,TRUE,"{'a': '8.584 Å', 'b': 'NA', 'c': '8.485 Å'}",,,,Tm2Fe17C1.0Ny,,,,,,
,,280 K,280 K,,,Handbook of Magnetic Materials,TRUE,"{'a': '8.414 Å', 'b': 'NA', 'c': '8.249 Å'}",,,,Yb2Fe17,,,,,,
,,675 K,675 K,,,Handbook of Magnetic Materials,TRUE,"{'a': '8.5701 Å', 'b': 'NA', 'c': '8.495 Å'}",,,34.2 µB/f.u.,Yb2Fe17N2.8,,,,,,
,,255 K,255 K,,,Handbook of Magnetic Materials,TRUE,"{'a': '8.390 Å', 'b': 'NA', 'c': '8.249 Å'}",,,,Lu2Fe17,,,,,,
,,678 K,678 K,,,Handbook of Magnetic Materials,TRUE,"{'a': '8.57 Å', 'b': 'NA', 'c': '8.48 Å'}",,,35.2 µB/f.u.,Lu2Fe17N2.7,,,,,,
39.0 µB/f.u.,,675 K,675 K,,,Handbook of Magnetic Materials,TRUE,"{'a': '8.576 Å', 'b': 'NA', 'c': '8.475 Å'}",,,,Lu2Fe17N2.5,,,,,,
36.4 µB/f.u.,,657 K,657 K,,,Handbook of Magnetic Materials,TRUE,"{'a': '8.57 Å', 'b': 'NA', 'c': '8.42 Å'}",,,,Lu2Fe17Cy,,,,,,
32.8 µB/f.u.,,325 K,325 K,,,Handbook of Magnetic Materials,TRUE,"{'a': '8.477 Å', 'b': 'NA', 'c': '8.264 Å'}",,,18.6 µB/f.u.,Y2Fe17,,,,,,
34.0 µB/f.u.,,300 K,300 K,,,Handbook of Magnetic Materials,TRUE,"{'a': '8.51 Å', 'b': 'NA', 'c': '12.38 Å'}",,,,Y2Fe17,,,,,,
,,639 K,639 K,,,Handbook of Magnetic Materials,TRUE,"{'a': 'NA', 'b': 'NA', 'c': 'NA'}",,,,Y2Co7,,,,,,
,,613 K,613 K,,,Handbook of Magnetic Materials,TRUE,"{'a': 'NA', 'b': 'NA', 'c': 'NA'}",,,,Nd2Co7,,,,,,
,,670 K,670 K,,,Handbook of Magnetic Materials,TRUE,"{'a': 'NA', 'b': 'NA', 'c': 'NA'}",,,,Sm2Co7,,,,,,
,,775 K,775 K,,,Handbook of Magnetic Materials,TRUE,"{'a': 'NA', 'b': 'NA', 'c': 'NA'}",,,,Gd2Co7,,,,,,
,,720 K,720 K,,,Handbook of Magnetic Materials,TRUE,"{'a': 'NA', 'b': 'NA', 'c': 'NA'}",,,,Tb2Co7 (r),,,,,,
,,720 K,720 K,,,Handbook of Magnetic Materials,TRUE,"{'a': 'NA', 'b': 'NA', 'c': 'NA'}",,,,Tb2Co7 (h),,,,,,
,,640 K,640 K,,,Handbook of Magnetic Materials,TRUE,"{'a': 'NA', 'b': 'NA', 'c': 'NA'}",,,,Tm2Co7,,,,,,
,,,,-32 K,-32 K,burlet et al. (1988),TRUE,"{'a': 'NA', 'b': 'NA', 'c': 'NA'}",,,1.77 μB (1.7 K),PrB6,,,,,,
,,~ 13 K,~ 13 K,,,"kasaya and iga (1986), etourneau (1985)",TRUE,"{'a': 'NA', 'b': 'NA', 'c': 'NA'}",,,,EuB6,,,,,,
,,,,-67 K,-67 K,"galéra et al. (1988), nozaki et al. (1980)",TRUE,"{'a': 'NA', 'b': 'NA', 'c': 'NA'}",,,,GdB6,,,,,,
,,,,,,segawa et al. (1992),TRUE,"{'a': 'NA', 'b': 'NA', 'c': 'NA'}",,,,TbB6,19.5 K,19.5 K,,,,
,,,,,,segawa et al. (1992),TRUE,"{'a': 'NA', 'b': 'NA', 'c': 'NA'}",,,,DyB6,30.8 K,30.8 K,,,,
,,,,,,segawa et al. (1992),TRUE,"{'a': 'NA', 'b': 'NA', 'c': 'NA'}",,,,HoB6,5.5 K,5.5 K,,,,
,,,,,,Handbook of Magnetic Materials,TRUE,"{'a': 'NA', 'b': 'NA', 'c': 'NA'}",,,0.38 µB at 0 K,CePd2Al3,2.8 K,2.8 K,,,,
,,,,CW law for T > 90 K,CW law for T > 90 K,Handbook of Magnetic Materials,TRUE,"{'a': 'NA', 'b': 'NA', 'c': 'NA'}",,,,PrPd2Al3,< 1.5 K,< 1.5 K,,,,
,,,,,,Handbook of Magnetic Materials,TRUE,"{'a': 'NA', 'b': 'NA', 'c': 'NA'}",,,,NdPd2Al3,6.5 K,6.5 K,,,,
,,,,,,Handbook of Magnetic Materials,TRUE,"{'a': 'NA', 'b': 'NA', 'c': 'NA'}",,,,SmPd2Al3,12 K,12 K,,,,
,,,,,,Handbook of Magnetic Materials,TRUE,"{'a': 'NA', 'b': 'NA', 'c': 'NA'}",,,,Tt1,4.3 K,4.3 K,,,,
,,,,,,Handbook of Magnetic Materials,TRUE,"{'a': 'NA', 'b': 'NA', 'c': 'NA'}",,,,Tt2,4.0 K,4.0 K,,,,
,,6 K,6 K,,,Handbook of Magnetic Materials,TRUE,"{'a': 'NA', 'b': 'NA', 'c': 'NA'}",,,1.5 µB at 1.5 K,CePd2Ga3,,,,,,
,,7 K,7 K,,,barthem et al. (1989a),TRUE,"{'a': 'NA', 'b': 'NA', 'c': 'NA'}",,,,NdNi5,,,,,,
,,27.5 K,27.5 K,,,ballou et al. (1988),TRUE,"{'a': 'NA', 'b': 'NA', 'c': 'NA'}",,,,SmNi5,,,,,,
,,32 K,32 K,,,"franse and radwanski (1993), szewczyk et al. (1992)",TRUE,"{'a': 'NA', 'b': 'NA', 'c': 'NA'}",,,,GdNi5,,,,,,
,,23 K,23 K,,,blanco et al. (1994),TRUE,"{'a': 'NA', 'b': 'NA', 'c': 'NA'}",,,,TbNi5,,,,,,
,,13 K,13 K,,,blanco et al. (1994),TRUE,"{'a': 'NA', 'b': 'NA', 'c': 'NA'}",,,,DyNi5,,,,,,
,,5 K,5 K,,,algarabel et al. (1993),TRUE,"{'a': 'NA', 'b': 'NA', 'c': 'NA'}",,,,HoNi5,,,,,,
,,9.2 K,9.2 K,,,"blanco et al. (1994), zhang et al. (1994)",TRUE,"{'a': 'NA', 'b': 'NA', 'c': 'NA'}",,,,ErNi5,,,,,,
,,4.5 K,4.5 K,,,barthem et al. (1989b),TRUE,"{'a': 'NA', 'b': 'NA', 'c': 'NA'}",,,,TmNi5,,,,,,
,,140 K,140 K,,,Handbook of Magnetic Materials,TRUE,"{'a': 'NA', 'b': 'NA', 'c': 'NA'}",,,,Dy(Co1-xAlx)2,,,,,,
,,75 K,75 K,,,Handbook of Magnetic Materials,TRUE,"{'a': 'NA', 'b': 'NA', 'c': 'NA'}",,,,Ho(Co1-xAlx)2,,,,,,
,,32.6 K,32.6 K,,,Handbook of Magnetic Materials,TRUE,"{'a': 'NA', 'b': 'NA', 'c': 'NA'}",,,,Er(Co1-xAlx)2,,,,,,
,,940 K,940 K,,,Handbook of Magnetic Materials,TRUE,"{'a': 'NA', 'b': 'NA', 'c': 'NA'}",,,,YCo5,,,,,,
,,780 K,780 K,,,Handbook of Magnetic Materials,TRUE,"{'a': 'NA', 'b': 'NA', 'c': 'NA'}",,,,YCo4Ni,,,,,,
,,585 K,585 K,,,Handbook of Magnetic Materials,TRUE,"{'a': 'NA', 'b': 'NA', 'c': 'NA'}",,,,YCo3Ni2,,,,,,
,,240 K,240 K,,,Handbook of Magnetic Materials,TRUE,"{'a': 'NA', 'b': 'NA', 'c': 'NA'}",,,,YCo2Ni3,,,,,,
,,637 K,637 K,,,Handbook of Magnetic Materials,TRUE,"{'a': 'NA', 'b': 'NA', 'c': 'NA'}",,,,CeCo5,,,,,,
,,540 K,540 K,,,Handbook of Magnetic Materials,TRUE,"{'a': 'NA', 'b': 'NA', 'c': 'NA'}",,,,Th0.965Co5.07,,,,,,
,,650 K,650 K,,,Handbook of Magnetic Materials,TRUE,"{'a': 'NA', 'b': 'NA', 'c': 'NA'}",,,,Th0.950Co5.10,,,,,,
,,365 K,365 K,,,Handbook of Magnetic Materials,TRUE,"{'a': 'NA', 'b': 'NA', 'c': 'NA'}",,,,UCo5.3,,,,,,
,,920 K,920 K,,,"zadvorkin (1987), andreev (1990), andreev et al. (1985c), andreev and zadvorkin (1991), yermolenko (1983)",TRUE,"{'a': 'NA', 'b': 'NA', 'c': 'NA'}",,,,PrCo5,,,,,,
,,750 K,750 K,,,"zadvorkin (1987), andreev (1990), andreev et al. (1985c)",TRUE,"{'a': 'NA', 'b': 'NA', 'c': 'NA'}",,,,PrCo4Ni,,,,,,
,,570 K,570 K,,,"zadvorkin (1987), andreev (1990), andreev et al. (1985c)",TRUE,"{'a': 'NA', 'b': 'NA', 'c': 'NA'}",,,,PrCo3Ni2,,,,,,
,,360 K,360 K,,,"zadvorkin (1987), andreev (1990), andreev et al. (1985c)",TRUE,"{'a': 'NA', 'b': 'NA', 'c': 'NA'}",,,,PrCo2Ni3,,,,,,
,,40 K,40 K,,,"zadvorkin (1987), andreev (1990), andreev et al. (1985c)",TRUE,"{'a': 'NA', 'b': 'NA', 'c': 'NA'}",,,,PrCoNi4,,,,,,
,,930 K,930 K,,,"zadvorkin (1987), andreev (1990), andreev and zadvorkin (1991), yermolenko (1983)",TRUE,"{'a': 'NA', 'b': 'NA', 'c': 'NA'}",,,,NdCo5,,,,,,
,,1000 K,1000 K,,,"zadvorkin (1987), andreev (1990), andreev and zadvorkin (1991), yermolenko (1983)",TRUE,"{'a': 'NA', 'b': 'NA', 'c': 'NA'}",,,,SmCo5,,,,,,
,,1020 K,1020 K,,,"zadvorkin (1987), andreev (1990), andreev and zadvorkin (1991), yermolenko (1983)",TRUE,"{'a': 'NA', 'b': 'NA', 'c': 'NA'}",,,,GdCo5,,,,,,
,,980 K,980 K,,,"zadvorkin (1987), andreev (1990), andreev and zadvorkin (1991), yermolenko (1983)",TRUE,"{'a': 'NA', 'b': 'NA', 'c': 'NA'}",,,,TbCo5.1,,,,,,
,,970 K,970 K,,,"zadvorkin (1987), andreev (1990), andreev and zadvorkin (1991), yermolenko (1983)",TRUE,"{'a': 'NA', 'b': 'NA', 'c': 'NA'}",,,,DyCo5.2,,,,,,
,,960 K,960 K,,,"zadvorkin (1987), andreev (1990), andreev and zadvorkin (1991), yermolenko (1983)",TRUE,"{'a': 'NA', 'b': 'NA', 'c': 'NA'}",,,,HoCo5.5,,,,,,
